Repository: kbm2110/Battery_Diagnostics_Thesis

# Battery_Diagnostics_Thesis
 Data-driven battery diagnostics using EIS

**Author:** Bala Manikanta Yaswanth Kanagarla
**Institution:** Technische Hochschule Ingolstadt (THI)
**Supervisor:** Prof. Dr. H.-G. Schweiger

## Overview

This project implements a machine learning framework for 
non-invasive State of Health (SoH) estimation of lithium-ion 
batteries using Electrochemical Impedance Spectroscopy (EIS).

Eight physically interpretable features are extracted from 
impedance spectra and used to train six ML models under a 
strict cell-level train-test split. The stacking ensemble 
achieves R² = 0.9122 and RMSE = 0.0234 on completely unseen 
cells.

---

File: data/EIS_state_IV/EIS_state_IV_35C02.txt (part 8 of 38)
time/s	           cycle number	freq/Hz	           Re(Z)/Ohm	  -Im(Z)/Ohm	   |Z|/Ohm	   Phase(Z)/deg
933500.46039	  60.00000	12516.70300	   0.46365	   0.00246	   0.46366	  -0.30380
933500.60239	  60.00000	9909.44240	   0.47051	   0.01401	   0.47072	  -1.70588
933500.76739	  60.00000	7835.48000	   0.47698	   0.02275	   0.47752	  -2.73036
933500.96739	  60.00000	6217.24610	   0.48379	   0.03068	   0.48476	  -3.62812
933501.20539	  60.00000	4905.29100	   0.49253	   0.03662	   0.49389	  -4.25266
933501.44439	  60.00000	3881.27370	   0.49820	   0.04318	   0.50007	  -4.95301
933501.68239	  60.00000	3070.98270	   0.50647	   0.04784	   0.50872	  -5.39594
933501.92039	  60.00000	2430.77780	   0.51532	   0.05135	   0.51787	  -5.69041
933502.15839	  60.00000	1923.15370	   0.52346	   0.05793	   0.52665	  -6.31496
933502.39639	  60.00000	1522.43580	   0.53446	   0.06113	   0.53794	  -6.52513
933502.63439	  60.00000	1203.84460	   0.54416	   0.06643	   0.54820	  -6.96017
933502.87339	  60.00000	 952.86591	   0.55382	   0.06931	   0.55814	  -7.13289
933503.11139	  60.00000	 754.27557	   0.56517	   0.07362	   0.56995	  -7.42149
933503.34939	  60.00000	 596.71857	   0.57833	   0.07800	   0.58356	  -7.68100
933503.58639	  60.00000	 471.96338	   0.58896	   0.08067	   0.59446	  -7.79976
933503.82539	  60.00000	 373.20856	   0.60118	   0.08442	   0.60708	  -7.99344
933504.06339	  60.00000	 295.47278	   0.61319	   0.08758	   0.61941	  -8.12809
933504.30239	  60.00000	 233.87738	   0.62792	   0.09322	   0.63480	  -8.44462
933504.54039	  60.00000	 185.05922	   0.64025	   0.09821	   0.64774	  -8.72123
933504.77639	  60.00000	 146.35823	   0.65547	   0.10148	   0.66328	  -8.80097
933505.01339	  60.00000	 115.77804	   0.66936	   0.10714	   0.67788	  -9.09349
933505.24739	  60.00000	  91.67210	   0.68578	   0.11268	   0.69497	  -9.33110
933505.49239	  60.00000	  72.51701	   0.70495	   0.11861	   0.71486	  -9.55075
933505.72239	  60.00000	  57.36816	   0.72490	   0.12455	   0.73553	  -9.74921
933505.95839	  60.00000	  45.36290	   0.74809	   0.12844	   0.75904	  -9.74237
933506.19139	  60.00000	  35.93134	   0.77111	   0.12976	   0.78195	  -9.55206
933506.44139	  60.00000	  28.40909	   0.79629	   0.12779	   0.80648	  -9.11703
933506.65539	  60.00000	  22.48202	   0.82139	   0.12202	   0.83041	  -8.44937
933506.92039	  60.00000	  17.79613	   0.84476	   0.11494	   0.85254	  -7.74828
933507.17239	  60.00000	  14.06813	   0.86313	   0.10484	   0.86947	  -6.92572
933507.38839	  60.00000	  11.14480	   0.87797	   0.09275	   0.88285	  -6.03037
933507.65639	  60.00000	   8.81772	   0.89273	   0.08151	   0.89645	  -5.21701
933507.83439	  60.00000	   6.97545	   0.90107	   0.07285	   0.90401	  -4.62243
933508.05239	  60.00000	   5.51730	   0.90772	   0.06386	   0.90997	  -4.02431
933508.32139	  60.00000	   4.36941	   0.91421	   0.05576	   0.91591	  -3.49036
933508.65739	  60.00000	   3.45686	   0.91992	   0.04863	   0.92121	  -3.02602
933509.07539	  60.00000	   2.73547	   0.92795	   0.04580	   0.92908	  -2.82589
933509.60039	  60.00000	   2.16054	   0.93230	   0.04578	   0.93343	  -2.81093
933510.26039	  60.00000	   1.70952	   0.93322	   0.04695	   0.93440	  -2.88006
933511.08839	  60.00000	   1.35352	   0.93319	   0.04523	   0.93429	  -2.77480
933512.13139	  60.00000	   1.07079	   0.93456	   0.04268	   0.93553	  -2.61487
933513.44539	  60.00000	   0.84734	   0.93833	   0.03932	   0.93916	  -2.39978
933515.10039	  60.00000	   0.67072	   0.94553	   0.03800	   0.94629	  -2.30120
933517.18939	  60.00000	   0.53067	   0.95589	   0.03862	   0.95667	  -2.31380
933519.82639	  60.00000	   0.41976	   0.96833	   0.04732	   0.96948	  -2.79782
933523.15739	  60.00000	   0.33183	   0.97830	   0.06366	   0.98037	  -3.72314
933527.36339	  60.00000	   0.26261	   0.98067	   0.08246	   0.98413	  -4.80668
933532.67039	  60.00000	   0.20791	   0.97597	   0.09799	   0.98088	  -5.73350
933539.37539	  60.00000	   0.16452	   0.97069	   0.10640	   0.97651	  -6.25549
933547.85139	  60.00000	   0.13007	   0.97047	   0.10883	   0.97655	  -6.39821
933558.54139	  60.00000	   0.10309	   0.98058	   0.10908	   0.98663	  -6.34728
933572.05539	  60.00000	   0.08153	   1.00081	   0.11332	   1.00721	  -6.45989
933589.15340	  60.00000	   0.06443	   1.02940	   0.12775	   1.03730	  -7.07426
933610.73940	  60.00000	   0.05102	   1.06693	   0.15149	   1.07763	  -8.08140
933637.98240	  60.00000	   0.04042	   1.10504	   0.19514	   1.12213	 -10.01448
933672.47741	  60.00000	   0.03192	   1.13185	   0.25323	   1.15983	 -12.61134
933716.02441	  60.00000	   0.02528	   1.14287	   0.31004	   1.18418	 -15.17822
933771.08942	  60.00000	   0.01999	   1.14840	   0.35170	   1.20104	 -17.02753
948818.68022	  61.00000	20004.45300	   0.45337	  -0.02474	   0.45405	   3.12352
948818.82222	  61.00000	15829.12600	   0.45987	  -0.00915	   0.45996	   1.14024
948818.96422	  61.00000	12516.70300	   0.46481	   0.00312	   0.46482	  -0.38455
948819.10622	  61.00000	9909.44240	   0.47251	   0.01470	   0.47274	  -1.78234
948819.27122	  61.00000	7835.48000	   0.47851	   0.02227	   0.47903	  -2.66487
948819.47122	  61.00000	6217.24610	   0.48547	   0.02994	   0.48639	  -3.52882
948819.70922	  61.00000	4905.29100	   0.49237	   0.03669	   0.49374	  -4.26201
948819.94822	  61.00000	3881.27370	   0.49874	   0.04291	   0.50058	  -4.91786
948820.18622	  61.00000	3070.98270	   0.50670	   0.04851	   0.50902	  -5.46877
948820.42422	  61.00000	2430.77780	   0.51698	   0.05370	   0.51976	  -5.92986
948820.66222	  61.00000	1923.15370	   0.52517	   0.05691	   0.52825	  -6.18438
948820.90022	  61.00000	1522.43580	   0.53483	   0.06052	   0.53825	  -6.45627
948821.13822	  61.00000	1203.84460	   0.54503	   0.06633	   0.54905	  -6.93928
948821.37722	  61.00000	 952.86591	   0.55545	   0.07019	   0.55987	  -7.20231
948821.61522	  61.00000	 754.27557	   0.56534	   0.07338	   0.57009	  -7.39563
948821.85322	  61.00000	 596.71857	   0.57724	   0.07621	   0.58224	  -7.52082
948822.09022	  61.00000	 471.96338	   0.58999	   0.08139	   0.59558	  -7.85465
948822.32922	  61.00000	 373.20856	   0.60118	   0.08471	   0.60712	  -8.02066
948822.56722	  61.00000	 295.47278	   0.61512	   0.08909	   0.62154	  -8.24112
948822.80622	  61.00000	 233.87738	   0.62650	   0.09266	   0.63331	  -8.41312
948823.04422	  61.00000	 185.05922	   0.64103	   0.09735	   0.64838	  -8.63495
948823.28022	  61.00000	 146.35823	   0.65565	   0.10185	   0.66351	  -8.82955
948823.51722	  61.00000	 115.77804	   0.66983	   0.10772	   0.67843	  -9.13586
948823.75122	  61.00000	  91.67210	   0.68816	   0.11280	   0.69735	  -9.30908
948823.99622	  61.00000	  72.51701	   0.70591	   0.11894	   0.71586	  -9.56434
948824.22622	  61.00000	  57.36816	   0.72671	   0.12579	   0.73751	  -9.82046
948824.46222	  61.00000	  45.36290	   0.74885	   0.12888	   0.75986	  -9.76494
948824.69422	  61.00000	  35.93134	   0.77189	   0.13005	   0.78277	  -9.56327
948824.94522	  61.00000	  28.40909	   0.79811	   0.12829	   0.80835	  -9.13172
948825.15922	  61.00000	  22.48202	   0.82220	   0.12301	   0.83135	  -8.50925
948825.42422	  61.00000	  17.79613	   0.84468	   0.11461	   0.85242	  -7.72693
948825.67622	  61.00000	  14.06813	   0.86360	   0.10509	   0.86997	  -6.93807
948825.89222	  61.00000	  11.14480	   0.88086	   0.09178	   0.88563	  -5.94828
948826.16022	  61.00000	   8.81772	   0.89322	   0.08228	   0.89700	  -5.26279
948826.33822	  61.00000	   6.97545	   0.90148	   0.07461	   0.90456	  -4.73113
948826.55622	  61.00000	   5.51730	   0.90887	   0.06315	   0.91106	  -3.97437
948826.82522	  61.00000	   4.36941	   0.91739	   0.05557	   0.91907	  -3.46633
948827.16022	  61.00000	   3.45686	   0.92422	   0.05076	   0.92561	  -3.14377
948827.57922	  61.00000	   2.73547	   0.92917	   0.04944	   0.93049	  -3.04566
948828.10422	  61.00000	   2.16054	   0.93027	   0.04684	   0.93145	  -2.88216
948828.76422	  61.00000	   1.70952	   0.93108	   0.04426	   0.93213	  -2.72171
948829.59222	  61.00000	   1.35352	   0.93417	   0.04057	   0.93505	  -2.48681
948830.63522	  61.00000	   1.07079	   0.93931	   0.03702	   0.94004	  -2.25668
948831.94922	  61.00000	   0.84734	   0.94676	   0.03621	   0.94745	  -2.18998
948833.60422	  61.00000	   0.67072	   0.95663	   0.03851	   0.95740	  -2.30549
948835.69322	  61.00000	   0.53067	   0.96702	   0.04768	   0.96819	  -2.82272
948838.33022	  61.00000	   0.41976	   0.97100	   0.06254	   0.97302	  -3.68511
948841.66122	  61.00000	   0.33183	   0.96871	   0.07637	   0.97171	  -4.50775
948845.86722	  61.00000	   0.26261	   0.96280	   0.08481	   0.96653	  -5.03377
948851.17523	  61.00000	   0.20791	   0.96075	   0.08676	   0.96466	  -5.16000
948857.88023	  61.00000	   0.16452	   0.96520	   0.08602	   0.96902	  -5.09287
948866.35623	  61.00000	   0.13007	   0.97925	   0.08632	   0.98304	  -5.03751
948877.04623	  61.00000	   0.10309	   1.00159	   0.09244	   1.00585	  -5.27298
948890.56023	  61.00000	   0.08153	   1.03125	   0.10998	   1.03710	  -6.08748
948907.65823	  61.00000	   0.06443	   1.06014	   0.13996	   1.06934	  -7.52063
948929.24423	  61.00000	   0.05102	   1.08627	   0.18515	   1.10194	  -9.67285
948956.48724	  61.00000	   0.04042	   1.09628	   0.23629	   1.12145	 -12.16345
948990.98224	  61.00000	   0.03192	   1.09660	   0.27718	   1.13109	 -14.18498
949034.52925	  61.00000	   0.02528	   1.10122	   0.30292	   1.14212	 -15.38018
949089.59425	  61.00000	   0.01999	   1.12272	   0.32067	   1.16761	 -15.94018
964128.95648	  62.00000	20004.45300	   0.45523	  -0.02487	   0.45591	   3.12651
964129.09848	  62.00000	15829.12600	   0.46052	  -0.00925	   0.46061	   1.15051
964129.24048	  62.00000	12516.70300	   0.46533	   0.00354	   0.46535	  -0.43572
964129.38248	  62.00000	9909.44240	   0.47216	   0.01354	   0.47236	  -1.64273
964129.54748	  62.00000	7835.48000	   0.47875	   0.02376	   0.47934	  -2.84121
964129.74748	  62.00000	6217.24610	   0.48554	   0.02935	   0.48643	  -3.45974
964129.98548	  62.00000	4905.29100	   0.49468	   0.03780	   0.49613	  -4.36931
964130.22448	  62.00000	3881.27370	   0.50126	   0.04252	   0.50306	  -4.84859
964130.46248	  62.00000	3070.98270	   0.51073	   0.04773	   0.51295	  -5.33914
964130.70048	  62.00000	2430.77780	   0.51715	   0.05421	   0.51998	  -5.98422
964130.93848	  62.00000	1923.15370	   0.52688	   0.05851	   0.53012	  -6.33706
964131.17648	  62.00000	1522.43580	   0.53562	   0.06222	   0.53922	  -6.62596
964131.41448	  62.00000	1203.84460	   0.54679	   0.06606	   0.55077	  -6.88904
964131.65348	  62.00000	 952.86591	   0.55701	   0.06982	   0.56136	  -7.14436
964131.89148	  62.00000	 754.27557	   0.56799	   0.07324	   0.57269	  -7.34758
964132.12948	  62.00000	 596.71857	   0.57807	   0.07695	   0.58317	  -7.58214
964132.36648	  62.00000	 471.96338	   0.59089	   0.08120	   0.59645	  -7.82447
964132.60548	  62.00000	 373.20856	   0.60421	   0.08400	   0.61002	  -7.91446
964132.84348	  62.00000	 295.47278	   0.61702	   0.08935	   0.62345	  -8.23987
964133.08248	  62.00000	 233.87738	   0.62924	   0.09355	   0.63616	  -8.45598
964133.32048	  62.00000	 185.05922	   0.64359	   0.09608	   0.65073	  -8.49080
964133.55648	  62.00000	 146.35823	   0.65863	   0.10177	   0.66644	  -8.78341
964133.79348	  62.00000	 115.77804	   0.67238	   0.10839	   0.68106	  -9.15793
964134.02748	  62.00000	  91.67210	   0.69001	   0.11381	   0.69934	  -9.36604
964134.27248	  62.00000	  72.51701	   0.70795	   0.11864	   0.71782	  -9.51335
964134.50248	  62.00000	  57.36816	   0.72829	   0.12585	   0.73908	  -9.80392
964134.73848	  62.00000	  45.36290	   0.75136	   0.12939	   0.76242	  -9.77132
964134.97148	  62.00000	  35.93134	   0.77647	   0.13135	   0.78750	  -9.60135
964135.22148	  62.00000	  28.40909	   0.80251	   0.13076	   0.81310	  -9.25432
964135.43548	  62.00000	  22.48202	   0.82625	   0.12547	   0.83572	  -8.63455
964135.70048	  62.00000	  17.79613	   0.84875	   0.11627	   0.85668	  -7.80016
964135.95248	  62.00000	  14.06813	   0.86764	   0.10601	   0.87409	  -6.96569
964136.16848	  62.00000	  11.14480	   0.88418	   0.09666	   0.88944	  -6.23881
964136.43648	  62.00000	   8.81772	   0.89576	   0.08362	   0.89965	  -5.33285
964136.61448	  62.00000	   6.97545	   0.90686	   0.07304	   0.90980	  -4.60491
964136.83248	  62.00000	   5.51730	   0.91659	   0.06552	   0.91893	  -4.08844
964137.10148	  62.00000	   4.36941	   0.92383	   0.06008	   0.92578	  -3.72072
964137.43748	  62.00000	   3.45686	   0.92581	   0.05342	   0.92735	  -3.30225
964137.85548	  62.00000	   2.73547	   0.92935	   0.04772	   0.93058	  -2.93912
964138.38048	  62.00000	   2.16054	   0.93432	   0.04189	   0.93526	  -2.56735
964139.04048	  62.00000	   1.70952	   0.94156	   0.03847	   0.94235	  -2.33983
964139.86848	  62.00000	   1.35352	   0.94853	   0.03894	   0.94933	  -2.35060
964140.91148	  62.00000	   1.07079	   0.95493	   0.04375	   0.95593	  -2.62320
964142.22548	  62.00000	   0.84734	   0.95647	   0.05016	   0.95778	  -3.00229
964143.88048	  62.00000	   0.67072	   0.95589	   0.05621	   0.95754	  -3.36519
964145.96948	  62.00000	   0.53067	   0.95256	   0.05804	   0.95433	  -3.48656
964148.60648	  62.00000	   0.41976	   0.95173	   0.05677	   0.95342	  -3.41337
964151.93748	  62.00000	   0.33183	   0.95685	   0.05415	   0.95838	  -3.23892
964156.14348	  62.00000	   0.26261	   0.96918	   0.05344	   0.97065	  -3.15588
964161.45149	  62.00000	   0.20791	   0.98770	   0.05949	   0.98949	  -3.44697
964168.15649	  62.00000	   0.16452	   1.00876	   0.07569	   1.01159	  -4.29085
964176.63249	  62.00000	   0.13007	   1.02637	   0.10282	   1.03151	  -5.72062
964187.32249	  62.00000	   0.10309	   1.03295	   0.13592	   1.04186	  -7.49637
964200.83649	  62.00000	   0.08153	   1.03009	   0.16532	   1.04327	  -9.11756
964217.93449	  62.00000	   0.06443	   1.02724	   0.18747	   1.04421	 -10.34273
964239.52049	  62.00000	   0.05102	   1.02892	   0.19612	   1.04744	 -10.79150
964266.76350	  62.00000	   0.04042	   1.04463	   0.20404	   1.06437	 -11.05194
964301.25850	  62.00000	   0.03192	   1.07680	   0.21696	   1.09844	 -11.39191
964344.80551	  62.00000	   0.02528	   1.12078	   0.23706	   1.14557	 -11.94280
964399.87051	  62.00000	   0.01999	   1.17975	   0.27265	   1.21085	 -13.01284
979408.74296	  63.00000	20004.45300	   0.45337	  -0.02417	   0.45402	   3.05206
979408.88496	  63.00000	15829.12600	   0.46005	  -0.00942	   0.46015	   1.17360
979409.02696	  63.00000	12516.70300	   0.46626	   0.00351	   0.46627	  -0.43163
979409.16896	  63.00000	9909.44240	   0.47138	   0.01394	   0.47159	  -1.69402
979409.33396	  63.00000	7835.48000	   0.47847	   0.02315	   0.47903	  -2.76956
979409.53396	  63.00000	6217.24610	   0.48628	   0.02958	   0.48718	  -3.48065
979409.77296	  63.00000	4905.29100	   0.49250	   0.03682	   0.49387	  -4.27525
979410.01096	  63.00000	3881.27370	   0.50128	   0.04398	   0.50320	  -5.01442
979410.24896	  63.00000	3070.98270	   0.50888	   0.04747	   0.51109	  -5.32900
979410.48696	  63.00000	2430.77780	   0.51809	   0.05426	   0.52093	  -5.97829
979410.72496	  63.00000	1923.15370	   0.52569	   0.05798	   0.52888	  -6.29425
979410.96296	  63.00000	1522.43580	   0.53627	   0.06216	   0.53986	  -6.61206
979411.20096	  63.00000	1203.84460	   0.54494	   0.06575	   0.54889	  -6.87968
979411.43996	  63.00000	 952.86591	   0.55524	   0.07018	   0.55966	  -7.20330
979411.67796	  63.00000	 754.27557	   0.56777	   0.07320	   0.57247	  -7.34642
979411.91596	  63.00000	 596.71857	   0.57926	   0.07693	   0.58434	  -7.56546
979412.15296	  63.00000	 471.96338	   0.59059	   0.08160	   0.59620	  -7.86651
979412.39196	  63.00000	 373.20856	   0.60439	   0.08562	   0.61042	  -8.06331
979412.62996	  63.00000	 295.47278	   0.61773	   0.08915	   0.62413	  -8.21169
979412.86896	  63.00000	 233.87738	   0.62855	   0.09251	   0.63532	  -8.37250
979413.10696	  63.00000	 185.05922	   0.64369	   0.09820	   0.65114	  -8.67427
979413.34296	  63.00000	 146.35823	   0.65771	   0.10235	   0.66563	  -8.84496
979413.57996	  63.00000	 115.77804	   0.67266	   0.10757	   0.68120	  -9.08591
979413.81396	  63.00000	  91.67210	   0.69049	   0.11478	   0.69997	  -9.43816
979414.05996	  63.00000	  72.51701	   0.70671	   0.12072	   0.71695	  -9.69333
979414.28896	  63.00000	  57.36816	   0.72930	   0.12299	   0.73960	  -9.57265
979414.52496	  63.00000	  45.36290	   0.75215	   0.12929	   0.76318	  -9.75353
979414.75796	  63.00000	  35.93134	   0.77458	   0.13192	   0.78573	  -9.66524
979415.00796	  63.00000	  28.40909	   0.80186	   0.13016	   0.81236	  -9.21992
979415.22196	  63.00000	  22.48202	   0.82579	   0.12635	   0.83540	  -8.69932
979415.48696	  63.00000	  17.79613	   0.84776	   0.11782	   0.85591	  -7.91205
979415.73996	  63.00000	  14.06813	   0.86869	   0.10653	   0.87520	  -6.99133
979415.95596	  63.00000	  11.14480	   0.88399	   0.09500	   0.88908	  -6.13404
979416.22296	  63.00000	   8.81772	   0.89845	   0.08435	   0.90240	  -5.36322
979416.40096	  63.00000	   6.97545	   0.90837	   0.07508	   0.91146	  -4.72485
979416.61896	  63.00000	   5.51730	   0.91450	   0.06684	   0.91694	  -4.18052
979416.88796	  63.00000	   4.36941	   0.92113	   0.05933	   0.92304	  -3.68536
979417.22396	  63.00000	   3.45686	   0.92683	   0.05079	   0.92822	  -3.13688
979417.64196	  63.00000	   2.73547	   0.93384	   0.04563	   0.93496	  -2.79717
979418.16696	  63.00000	   2.16054	   0.94077	   0.04489	   0.94184	  -2.73185
979418.82696	  63.00000	   1.70952	   0.94453	   0.04619	   0.94566	  -2.79951
979419.65497	  63.00000	   1.35352	   0.94461	   0.04812	   0.94584	  -2.91613
979420.69797	  63.00000	   1.07079	   0.94359	   0.04631	   0.94473	  -2.80947
979422.01197	  63.00000	   0.84734	   0.94526	   0.04345	   0.94626	  -2.63179
979423.66797	  63.00000	   0.67072	   0.94939	   0.04077	   0.95026	  -2.45872
979425.75597	  63.00000	   0.53067	   0.95804	   0.03895	   0.95883	  -2.32798
979428.39297	  63.00000	   0.41976	   0.97059	   0.04283	   0.97154	  -2.52686
979431.72397	  63.00000	   0.33183	   0.98466	   0.05487	   0.98619	  -3.18927
979435.92997	  63.00000	   0.26261	   0.99466	   0.07389	   0.99740	  -4.24825
979441.23797	  63.00000	   0.20791	   0.99602	   0.09540	   1.00058	  -5.47099
979447.94297	  63.00000	   0.16452	   0.99069	   0.11244	   0.99705	  -6.47518
979456.41897	  63.00000	   0.13007	   0.98514	   0.12080	   0.99252	  -6.99071
979467.10897	  63.00000	   0.10309	   0.98649	   0.12354	   0.99420	  -7.13829
979480.62297	  63.00000	   0.08153	   1.00026	   0.12507	   1.00804	  -7.12727
979497.72097	  63.00000	   0.06443	   1.02321	   0.13494	   1.03207	  -7.51286
979519.30698	  63.00000	   0.05102	   1.05643	   0.14911	   1.06690	  -8.03380
979546.54998	  63.00000	   0.04042	   1.09910	   0.17841	   1.11349	  -9.21993
979581.04498	  63.00000	   0.03192	   1.14179	   0.22832	   1.16439	 -11.30826
979624.59299	  63.00000	   0.02528	   1.17175	   0.29200	   1.20758	 -13.99308
979679.65800	  63.00000	   0.01999	   1.18593	   0.35263	   1.23725	 -16.55962
994673.87726	  64.00000	20004.45300	   0.45149	  -0.02498	   0.45218	   3.16744
994674.01926	  64.00000	15829.12600	   0.45819	  -0.00990	   0.45830	   1.23781
994674.16126	  64.00000	12516.70300	   0.46334	   0.00427	   0.46336	  -0.52822
994674.30326	  64.00000	9909.44240	   0.47076	   0.01385	   0.47096	  -1.68533
994674.46826	  64.00000	7835.48000	   0.47758	   0.02310	   0.47814	  -2.76948
994674.66826	  64.00000	6217.24610	   0.48454	   0.03117	   0.48554	  -3.68112
994674.90626	  64.00000	4905.29100	   0.49138	   0.03896	   0.49292	  -4.53298
994675.14526	  64.00000	3881.27370	   0.49738	   0.04323	   0.49925	  -4.96776
994675.38326	  64.00000	3070.98270	   0.50662	   0.04896	   0.50898	  -5.52032
994675.62126	  64.00000	2430.77780	   0.51466	   0.05287	   0.51736	  -5.86524
994675.85926	  64.00000	1923.15370	   0.52534	   0.05754	   0.52848	  -6.25116
994676.09726	  64.00000	1522.43580	   0.53510	   0.06171	   0.53865	  -6.57890
994676.33526	  64.00000	1203.84460	   0.54617	   0.06621	   0.55017	  -6.91195
994676.57426	  64.00000	 952.86591	   0.55692	   0.06944	   0.56123	  -7.10746
994676.81226	  64.00000	 754.27557	   0.56645	   0.07200	   0.57101	  -7.24371
994677.05026	  64.00000	 596.71857	   0.57768	   0.07922	   0.58309	  -7.80857
994677.28726	  64.00000	 471.96338	   0.58940	   0.08157	   0.59502	  -7.87924
994677.52626	  64.00000	 373.20856	   0.60168	   0.08614	   0.60781	  -8.14746
994677.76426	  64.00000	 295.47278	   0.61459	   0.08932	   0.62104	  -8.26889
994678.00326	  64.00000	 233.87738	   0.62753	   0.09335	   0.63443	  -8.46159
994678.24126	  64.00000	 185.05922	   0.64161	   0.09932	   0.64925	  -8.79914
994678.47726	  64.00000	 146.35823	   0.65688	   0.10180	   0.66472	  -8.80921
994678.71426	  64.00000	 115.77804	   0.67249	   0.10758	   0.68104	  -9.08842
994678.94826	  64.00000	  91.67210	   0.68833	   0.11427	   0.69775	  -9.42610
994679.19326	  64.00000	  72.51701	   0.70543	   0.11836	   0.71529	  -9.52460
994679.42326	  64.00000	  57.36816	   0.72679	   0.12566	   0.73758	  -9.80907
994679.65926	  64.00000	  45.36290	   0.74817	   0.13085	   0.75953	  -9.92060
994679.89226	  64.00000	  35.93134	   0.77425	   0.13263	   0.78553	  -9.72053
994680.14226	  64.00000	  28.40909	   0.79927	   0.13078	   0.80990	  -9.29294
994680.35626	  64.00000	  22.48202	   0.82372	   0.12772	   0.83356	  -8.81379
994680.62126	  64.00000	  17.79613	   0.84817	   0.11851	   0.85641	  -7.95442
994680.87426	  64.00000	  14.06813	   0.86680	   0.10761	   0.87345	  -7.07679
994681.09026	  64.00000	  11.14480	   0.88408	   0.09681	   0.88936	  -6.24942
994681.35726	  64.00000	   8.81772	   0.89625	   0.08491	   0.90026	  -5.41204
994681.53526	  64.00000	   6.97545	   0.90758	   0.07372	   0.91057	  -4.64383
994681.75326	  64.00000	   5.51730	   0.91640	   0.06827	   0.91894	  -4.26047
994682.02226	  64.00000	   4.36941	   0.92234	   0.05889	   0.92422	  -3.65356
994682.35826	  64.00000	   3.45686	   0.92454	   0.05246	   0.92603	  -3.24732
994682.77626	  64.00000	   2.73547	   0.93135	   0.04590	   0.93248	  -2.82129
994683.30126	  64.00000	   2.16054	   0.93782	   0.04159	   0.93875	  -2.53898
994683.96127	  64.00000	   1.70952	   0.94515	   0.04164	   0.94607	  -2.52259
994684.78927	  64.00000	   1.35352	   0.94958	   0.04488	   0.95064	  -2.70609
994685.83227	  64.00000	   1.07079	   0.95027	   0.04943	   0.95155	  -2.97794
994687.14627	  64.00000	   0.84734	   0.94854	   0.05176	   0.94995	  -3.12328
994688.80227	  64.00000	   0.67072	   0.94800	   0.05110	   0.94937	  -3.08518
994690.89027	  64.00000	   0.53067	   0.94935	   0.04780	   0.95055	  -2.88240
994693.52727	  64.00000	   0.41976	   0.95685	   0.04557	   0.95794	  -2.72647
994696.85827	  64.00000	   0.33183	   0.96931	   0.04606	   0.97041	  -2.72060
994701.06427	  64.00000	   0.26261	   0.98662	   0.05463	   0.98813	  -3.16929
994706.37227	  64.00000	   0.20791	   1.00333	   0.07282	   1.00597	  -4.15099
994713.07727	  64.00000	   0.16452	   1.01356	   0.09868	   1.01835	  -5.56056
994721.55327	  64.00000	   0.13007	   1.01332	   0.12540	   1.02105	  -7.05470
994732.24327	  64.00000	   0.10309	   1.00678	   0.14523	   1.01720	  -8.20821
994745.75727	  64.00000	   0.08153	   1.00346	   0.15553	   1.01544	  -8.81061
994762.85527	  64.00000	   0.06443	   1.01050	   0.16290	   1.02355	  -9.15748
994784.44128	  64.00000	   0.05102	   1.02959	   0.16799	   1.04320	  -9.26666
994811.68428	  64.00000	   0.04042	   1.06128	   0.18030	   1.07648	  -9.64180
994846.17928	  64.00000	   0.03192	   1.10672	   0.20273	   1.12514	 -10.38053
994889.72729	  64.00000	   0.02528	   1.16060	   0.24339	   1.18585	 -11.84404
994944.79230	  64.00000	   0.01999	   1.21171	   0.30632	   1.24983	 -14.18725
1009943.47596	  65.00000	20004.45300	   0.45286	  -0.02424	   0.45351	   3.06421
1009943.61796	  65.00000	15829.12600	   0.45824	  -0.00829	   0.45832	   1.03628
1009943.75996	  65.00000	12516.70300	   0.46430	   0.00208	   0.46430	  -0.25613
1009943.90196	  65.00000	9909.44240	   0.47291	   0.01437	   0.47313	  -1.73991
1009944.06696	  65.00000	7835.48000	   0.47799	   0.02273	   0.47853	  -2.72219
1009944.26696	  65.00000	6217.24610	   0.48523	   0.03091	   0.48622	  -3.64447
1009944.50596	  65.00000	4905.29100	   0.49394	   0.03625	   0.49527	  -4.19782
1009944.74396	  65.00000	3881.27370	   0.50034	   0.04371	   0.50224	  -4.99276
1009944.98196	  65.00000	3070.98270	   0.50769	   0.04799	   0.50995	  -5.39950
1009945.21996	  65.00000	2430.77780	   0.51676	   0.05293	   0.51947	  -5.84849
1009945.45796	  65.00000	1923.15370	   0.52594	   0.05718	   0.52904	  -6.20488
1009945.69596	  65.00000	1522.43580	   0.53487	   0.06197	   0.53845	  -6.60826
1009945.93396	  65.00000	1203.84460	   0.54714	   0.06532	   0.55103	  -6.80750
1009946.17296	  65.00000	 952.86591	   0.55573	   0.06992	   0.56011	  -7.17147
1009946.41096	  65.00000	 754.27557	   0.56687	   0.07457	   0.57175	  -7.49365
1009946.64896	  65.00000	 596.71857	   0.57900	   0.07696	   0.58410	  -7.57113
1009946.88596	  65.00000	 471.96338	   0.59056	   0.08125	   0.59612	  -7.83375
1009947.12496	  65.00000	 373.20856	   0.60273	   0.08431	   0.60860	  -7.96246
1009947.36296	  65.00000	 295.47278	   0.61596	   0.08903	   0.62237	  -8.22472
1009947.60196	  65.00000	 233.87738	   0.62749	   0.09036	   0.63396	  -8.19410
1009947.83996	  65.00000	 185.05922	   0.64183	   0.09780	   0.64924	  -8.66355
1009948.07596	  65.00000	 146.35823	   0.65474	   0.10076	   0.66245	  -8.74887
1009948.31296	  65.00000	 115.77804	   0.67088	   0.10681	   0.67933	  -9.04577
1009948.54696	  65.00000	  91.67210	   0.68836	   0.11429	   0.69779	  -9.42677
1009948.79296	  65.00000	  72.51701	   0.70592	   0.11934	   0.71593	  -9.59590
1009949.02196	  65.00000	  57.36816	   0.72635	   0.12548	   0.73711	  -9.80111
1009949.25796	  65.00000	  45.36290	   0.74866	   0.12871	   0.75964	  -9.75478
1009949.49096	  65.00000	  35.93134	   0.77286	   0.13141	   0.78396	  -9.64983
1009949.74096	  65.00000	  28.40909	   0.79889	   0.12933	   0.80929	  -9.19591
1009949.95496	  65.00000	  22.48202	   0.82383	   0.12593	   0.83340	  -8.69084
1009950.21996	  65.00000	  17.79613	   0.84622	   0.11519	   0.85403	  -7.75143
1009950.47296	  65.00000	  14.06813	   0.86599	   0.10649	   0.87251	  -7.01024
1009950.68896	  65.00000	  11.14480	   0.88134	   0.09421	   0.88636	  -6.10132
1009950.95596	  65.00000	   8.81772	   0.89640	   0.08453	   0.90037	  -5.38701
1009951.13396	  65.00000	   6.97545	   0.90366	   0.07465	   0.90674	  -4.72260
1009951.35196	  65.00000	   5.51730	   0.91222	   0.06375	   0.91445	  -3.99788
1009951.62096	  65.00000	   4.36941	   0.92005	   0.05613	   0.92176	  -3.49126
1009951.95696	  65.00000	   3.45686	   0.92845	   0.05173	   0.92989	  -3.18882
1009952.37496	  65.00000	   2.73547	   0.93129	   0.05002	   0.93263	  -3.07438
1009952.89996	  65.00000	   2.16054	   0.93225	   0.04736	   0.93345	  -2.90794
1009953.55996	  65.00000	   1.70952	   0.93435	   0.04517	   0.93544	  -2.76767
1009954.38796	  65.00000	   1.35352	   0.93683	   0.04037	   0.93770	  -2.46724
1009955.43096	  65.00000	   1.07079	   0.94183	   0.03634	   0.94253	  -2.20972
1009956.74496	  65.00000	   0.84734	   0.95025	   0.03620	   0.95094	  -2.18139
1009958.40096	  65.00000	   0.67072	   0.96016	   0.04007	   0.96099	  -2.38956
1009960.48896	  65.00000	   0.53067	   0.96935	   0.05030	   0.97066	  -2.97037
1009963.12596	  65.00000	   0.41976	   0.97204	   0.06391	   0.97414	  -3.76177
1009966.45696	  65.00000	   0.33183	   0.96871	   0.07680	   0.97175	  -4.53296
1009970.66296	  65.00000	   0.26261	   0.96325	   0.08302	   0.96682	  -4.92598
1009975.97096	  65.00000	   0.20791	   0.96208	   0.08432	   0.96576	  -5.00853
1009982.67596	  65.00000	   0.16452	   0.96883	   0.08294	   0.97238	  -4.89332
1009991.15196	  65.00000	   0.13007	   0.98408	   0.08430	   0.98768	  -4.89628
1010001.84197	  65.00000	   0.10309	   1.00783	   0.09244	   1.01206	  -5.24064
1010015.35597	  65.00000	   0.08153	   1.03817	   0.11202	   1.04420	  -6.15831
1010032.45397	  65.00000	   0.06443	   1.06596	   0.14522	   1.07581	  -7.75785
1010054.03997	  65.00000	   0.05102	   1.08786	   0.19194	   1.10467	 -10.00619
1010081.28297	  65.00000	   0.04042	   1.09436	   0.24009	   1.12039	 -12.37387
1010115.77798	  65.00000	   0.03192	   1.09326	   0.27734	   1.12789	 -14.23438
1010159.32498	  65.00000	   0.02528	   1.10017	   0.29924	   1.14014	 -15.21580
1010214.39099	  65.00000	   0.01999	   1.12548	   0.31609	   1.16903	 -15.68732
1025227.56664	  66.00000	20004.45300	   0.45457	  -0.02371	   0.45519	   2.98640
1025227.70864	  66.00000	15829.12600	   0.46037	  -0.00836	   0.46045	   1.04032
1025227.85064	  66.00000	12516.70300	   0.46725	   0.00470	   0.46727	  -0.57664
1025227.99264	  66.00000	9909.44240	   0.47254	   0.01447	   0.47276	  -1.75424
1025228.15764	  66.00000	7835.48000	   0.48045	   0.02291	   0.48100	  -2.73039
1025228.35764	  66.00000	6217.24610	   0.48727	   0.03018	   0.48821	  -3.54429
1025228.59564	  66.00000	4905.29100	   0.49400	   0.03645	   0.49534	  -4.22005
1025228.83464	  66.00000	3881.27370	   0.50177	   0.04260	   0.50358	  -4.85258
1025229.07264	  66.00000	3070.98270	   0.50994	   0.04815	   0.51221	  -5.39364
1025229.31064	  66.00000	2430.77780	   0.51801	   0.05206	   0.52062	  -5.73894
1025229.54864	  66.00000	1923.15370	   0.52683	   0.05711	   0.52992	  -6.18690
1025229.78664	  66.00000	1522.43580	   0.53738	   0.06155	   0.54089	  -6.53418
1025230.02464	  66.00000	1203.84460	   0.54585	   0.06514	   0.54972	  -6.80498
1025230.26364	  66.00000	 952.86591	   0.55643	   0.06829	   0.56061	  -6.99637
1025230.50164	  66.00000	 754.27557	   0.56782	   0.07328	   0.57252	  -7.35345
1025230.73964	  66.00000	 596.71857	   0.58027	   0.07757	   0.58543	  -7.61446
1025230.97664	  66.00000	 471.96338	   0.58994	   0.07996	   0.59533	  -7.71885
1025231.21564	  66.00000	 373.20856	   0.60356	   0.08388	   0.60936	  -7.91189
1025231.45364	  66.00000	 295.47278	   0.61548	   0.08782	   0.62172	  -8.12073
1025231.69264	  66.00000	 233.87738	   0.62925	   0.09177	   0.63590	  -8.29742
1025231.93064	  66.00000	 185.05922	   0.64187	   0.09541	   0.64892	  -8.45459
1025232.16664	  66.00000	 146.35823	   0.65606	   0.10171	   0.66389	  -8.81239
1025232.40364	  66.00000	 115.77804	   0.67251	   0.10854	   0.68121	  -9.16851
1025232.63764	  66.00000	  91.67210	   0.68745	   0.11335	   0.69673	  -9.36310
1025232.88264	  66.00000	  72.51701	   0.70658	   0.11987	   0.71668	  -9.62882
1025233.11264	  66.00000	  57.36816	   0.72843	   0.12523	   0.73911	  -9.75462
1025233.34864	  66.00000	  45.36290	   0.74870	   0.12952	   0.75982	  -9.81472
1025233.58164	  66.00000	  35.93134	   0.77318	   0.13068	   0.78415	  -9.59285
1025233.83164	  66.00000	  28.40909	   0.79960	   0.13039	   0.81016	  -9.26184
1025234.04564	  66.00000	  22.48202	   0.82333	   0.12570	   0.83287	  -8.68028
1025234.31064	  66.00000	  17.79613	   0.84805	   0.11651	   0.85602	  -7.82286
1025234.56264	  66.00000	  14.06813	   0.86587	   0.10660	   0.87241	  -7.01863
1025234.77964	  66.00000	  11.14480	   0.88238	   0.09611	   0.88760	  -6.21635
1025235.04664	  66.00000	   8.81772	   0.89584	   0.08427	   0.89980	  -5.37389
1025235.22464	  66.00000	   6.97545	   0.90547	   0.07327	   0.90843	  -4.62627
1025235.44264	  66.00000	   5.51730	   0.91391	   0.06766	   0.91641	  -4.23419
1025235.71164	  66.00000	   4.36941	   0.92003	   0.05891	   0.92192	  -3.66387
1025236.04664	  66.00000	   3.45686	   0.92389	   0.05182	   0.92535	  -3.21026
1025236.46564	  66.00000	   2.73547	   0.92956	   0.04561	   0.93068	  -2.80924
1025236.99064	  66.00000	   2.16054	   0.93628	   0.04165	   0.93721	  -2.54686
1025237.65064	  66.00000	   1.70952	   0.94424	   0.04122	   0.94514	  -2.49990
1025238.47864	  66.00000	   1.35352	   0.94758	   0.04519	   0.94865	  -2.73056
1025239.52164	  66.00000	   1.07079	   0.94768	   0.04947	   0.94897	  -2.98795
1025240.83564	  66.00000	   0.84734	   0.94584	   0.04926	   0.94712	  -2.98116
1025242.49064	  66.00000	   0.67072	   0.94583	   0.04973	   0.94714	  -3.00971
1025244.57964	  66.00000	   0.53067	   0.94890	   0.04629	   0.95002	  -2.79293
1025247.21664	  66.00000	   0.41976	   0.95680	   0.04407	   0.95781	  -2.63734
1025250.54764	  66.00000	   0.33183	   0.97021	   0.04630	   0.97131	  -2.73240
1025254.75364	  66.00000	   0.26261	   0.98667	   0.05629	   0.98828	  -3.26511
1025260.06164	  66.00000	   0.20791	   1.00167	   0.07519	   1.00449	  -4.29277
1025266.76664	  66.00000	   0.16452	   1.00903	   0.10155	   1.01413	  -5.74691
1025275.24264	  66.00000	   0.13007	   1.00732	   0.12667	   1.01525	  -7.16722
1025285.93264	  66.00000	   0.10309	   1.00027	   0.14310	   1.01046	  -8.14173
1025299.44664	  66.00000	   0.08153	   0.99868	   0.15087	   1.01001	  -8.59067
1025316.54465	  66.00000	   0.06443	   1.00835	   0.15755	   1.02059	  -8.88043
1025338.13065	  66.00000	   0.05102	   1.02959	   0.16393	   1.04256	  -9.04669
1025365.37365	  66.00000	   0.04042	   1.06328	   0.17698	   1.07790	  -9.45030
1025399.86866	  66.00000	   0.03192	   1.10898	   0.20255	   1.12733	 -10.35052
1025443.41566	  66.00000	   0.02528	   1.16221	   0.24696	   1.18816	 -11.99662
1025498.48067	  66.00000	   0.01999	   1.20981	   0.31210	   1.24942	 -14.46535
1040506.86152	  67.00000	20004.45300	   0.45680	  -0.02400	   0.45743	   3.00785
1040507.00352	  67.00000	15829.12600	   0.46066	  -0.00977	   0.46077	   1.21528
1040507.14552	  67.00000	12516.70300	   0.46683	   0.00503	   0.46685	  -0.61726
1040507.28752	  67.00000	9909.44240	   0.47443	   0.01386	   0.47463	  -1.67361
1040507.45252	  67.00000	7835.48000	   0.48006	   0.02381	   0.48065	  -2.83965
1040507.65252	  67.00000	6217.24610	   0.48886	   0.02909	   0.48972	  -3.40592
1040507.89152	  67.00000	4905.29100	   0.49455	   0.03757	   0.49598	  -4.34458
1040508.12952	  67.00000	3881.27370	   0.50208	   0.04288	   0.50391	  -4.88150
1040508.36752	  67.00000	3070.98270	   0.51109	   0.04822	   0.51336	  -5.38983
1040508.60552	  67.00000	2430.77780	   0.51986	   0.05170	   0.52243	  -5.67913
1040508.84352	  67.00000	1923.15370	   0.52742	   0.05762	   0.53056	  -6.23452
1040509.08152	  67.00000	1522.43580	   0.53912	   0.06204	   0.54267	  -6.56466
1040509.31952	  67.00000	1203.84460	   0.54845	   0.06526	   0.55232	  -6.78557
1040509.55852	  67.00000	 952.86591	   0.55811	   0.06766	   0.56220	  -6.91209
1040509.79652	  67.00000	 754.27557	   0.56778	   0.07341	   0.57251	  -7.36742
1040510.03452	  67.00000	 596.71857	   0.58091	   0.07725	   0.58602	  -7.57523
1040510.27152	  67.00000	 471.96338	   0.59339	   0.08012	   0.59877	  -7.68925
1040510.51052	  67.00000	 373.20856	   0.60492	   0.08506	   0.61087	  -8.00381
1040510.74852	  67.00000	 295.47278	   0.61685	   0.08767	   0.62304	  -8.08898
1040510.98752	  67.00000	 233.87738	   0.62887	   0.09258	   0.63564	  -8.37495
1040511.22552	  67.00000	 185.05922	   0.64272	   0.09709	   0.65001	  -8.59017
1040511.46152	  67.00000	 146.35823	   0.65665	   0.10150	   0.66445	  -8.78651
1040511.69852	  67.00000	 115.77804	   0.67174	   0.10570	   0.68001	  -8.94212
1040511.93252	  67.00000	  91.67210	   0.68850	   0.11239	   0.69761	  -9.27120
1040512.17852	  67.00000	  72.51701	   0.70666	   0.11830	   0.71650	  -9.50362
1040512.40752	  67.00000	  57.36816	   0.72711	   0.12395	   0.73760	  -9.67412
1040512.64352	  67.00000	  45.36290	   0.75026	   0.12888	   0.76125	  -9.74727
1040512.87652	  67.00000	  35.93134	   0.77510	   0.12968	   0.78587	  -9.49842
1040513.12652	  67.00000	  28.40909	   0.80003	   0.12969	   0.81047	  -9.20798
1040513.34052	  67.00000	  22.48202	   0.82310	   0.12492	   0.83253	  -8.62967
1040513.60552	  67.00000	  17.79613	   0.84717	   0.11630	   0.85511	  -7.81669
1040513.85752	  67.00000	  14.06813	   0.86778	   0.10616	   0.87425	  -6.97433
1040514.07352	  67.00000	  11.14480	   0.88290	   0.09505	   0.88800	  -6.14459
1040514.34052	  67.00000	   8.81772	   0.89651	   0.08425	   0.90046	  -5.36887
1040514.51852	  67.00000	   6.97545	   0.90553	   0.07421	   0.90856	  -4.68493
1040514.73652	  67.00000	   5.51730	   0.91200	   0.06609	   0.91439	  -4.14471
1040515.00552	  67.00000	   4.36941	   0.91984	   0.05671	   0.92159	  -3.52791
1040515.34152	  67.00000	   3.45686	   0.92798	   0.04973	   0.92931	  -3.06771
1040515.75952	  67.00000	   2.73547	   0.93408	   0.04824	   0.93533	  -2.95609
1040516.28452	  67.00000	   2.16054	   0.93726	   0.04737	   0.93846	  -2.89344
1040516.94452	  67.00000	   1.70952	   0.93781	   0.04668	   0.93897	  -2.84969
1040517.77252	  67.00000	   1.35352	   0.93838	   0.04434	   0.93942	  -2.70515
1040518.81552	  67.00000	   1.07079	   0.94103	   0.04120	   0.94194	  -2.50690
1040520.12952	  67.00000	   0.84734	   0.94570	   0.03796	   0.94646	  -2.29846
1040521.78552	  67.00000	   0.67072	   0.95430	   0.03701	   0.95502	  -2.22103
1040523.87352	  67.00000	   0.53067	   0.96587	   0.04099	   0.96674	  -2.42999
1040526.51052	  67.00000	   0.41976	   0.97731	   0.05196	   0.97869	  -3.04329
1040529.84152	  67.00000	   0.33183	   0.98271	   0.06927	   0.98515	  -4.03177
1040534.04752	  67.00000	   0.26261	   0.98052	   0.08595	   0.98428	  -5.00989
1040539.35552	  67.00000	   0.20791	   0.97553	   0.09665	   0.98030	  -5.65782
1040546.06052	  67.00000	   0.16452	   0.97186	   0.10104	   0.97710	  -5.93538
1040554.53652	  67.00000	   0.13007	   0.97644	   0.10132	   0.98168	  -5.92427
1040565.22552	  67.00000	   0.10309	   0.99110	   0.10237	   0.99637	  -5.89702
1040578.73953	  67.00000	   0.08153	   1.01528	   0.10994	   1.02122	  -6.18043
1040595.83753	  67.00000	   0.06443	   1.04579	   0.12872	   1.05368	  -7.01705
1040617.42353	  67.00000	   0.05102	   1.08287	   0.15988	   1.09461	  -8.39885
1040644.66653	  67.00000	   0.04042	   1.11435	   0.21008	   1.13398	 -10.67643
1040679.16154	  67.00000	   0.03192	   1.13097	   0.26784	   1.16226	 -13.32364
1040722.70854	  67.00000	   0.02528	   1.13504	   0.31477	   1.17788	 -15.49981
1040777.77355	  67.00000	   0.01999	   1.14265	   0.34571	   1.19380	 -16.83321
1055776.86474	  68.00000	20004.45300	   0.45488	  -0.02347	   0.45549	   2.95397
1055777.00673	  68.00000	15829.12600	   0.45928	  -0.00885	   0.45937	   1.10372
1055777.14873	  68.00000	12516.70300	   0.46597	   0.00416	   0.46599	  -0.51097
1055777.29073	  68.00000	9909.44240	   0.47342	   0.01459	   0.47365	  -1.76479
1055777.45573	  68.00000	7835.48000	   0.48026	   0.02281	   0.48080	  -2.71961
1055777.65573	  68.00000	6217.24610	   0.48637	   0.03014	   0.48731	  -3.54545
1055777.89473	  68.00000	4905.29100	   0.49502	   0.03704	   0.49641	  -4.27896
1055778.13273	  68.00000	3881.27370	   0.50154	   0.04197	   0.50329	  -4.78399
1055778.37073	  68.00000	3070.98270	   0.51066	   0.04897	   0.51300	  -5.47742
1055778.60873	  68.00000	2430.77780	   0.51776	   0.05308	   0.52048	  -5.85298
1055778.84673	  68.00000	1923.15370	   0.52638	   0.05746	   0.52950	  -6.22967
1055779.08473	  68.00000	1522.43580	   0.53681	   0.06197	   0.54037	  -6.58499
1055779.32273	  68.00000	1203.84460	   0.54724	   0.06564	   0.55116	  -6.83963
1055779.56173	  68.00000	 952.86591	   0.55695	   0.06901	   0.56121	  -7.06377
1055779.79973	  68.00000	 754.27557	   0.56866	   0.07361	   0.57341	  -7.37550
1055780.03773	  68.00000	 596.71857	   0.57958	   0.07778	   0.58477	  -7.64355
1055780.27473	  68.00000	 471.96338	   0.58972	   0.08095	   0.59525	  -7.81623
1055780.51373	  68.00000	 373.20856	   0.60158	   0.08471	   0.60751	  -8.01533
1055780.75173	  68.00000	 295.47278	   0.61506	   0.08808	   0.62134	  -8.14995
1055780.99073	  68.00000	 233.87738	   0.62981	   0.09262	   0.63659	  -8.36555
1055781.22873	  68.00000	 185.05922	   0.64350	   0.09703	   0.65078	  -8.57433
1055781.46473	  68.00000	 146.35823	   0.65752	   0.10260	   0.66548	  -8.86903
1055781.70173	  68.00000	 115.77804	   0.67350	   0.10789	   0.68209	  -9.10089
1055781.93573	  68.00000	  91.67210	   0.68867	   0.11348	   0.69795	  -9.35727
1055782.18173	  68.00000	  72.51701	   0.70643	   0.11981	   0.71652	  -9.62598
