Repository: kbm2110/Battery_Diagnostics_Thesis

# Battery_Diagnostics_Thesis
 Data-driven battery diagnostics using EIS

**Author:** Bala Manikanta Yaswanth Kanagarla
**Institution:** Technische Hochschule Ingolstadt (THI)
**Supervisor:** Prof. Dr. H.-G. Schweiger

## Overview

This project implements a machine learning framework for 
non-invasive State of Health (SoH) estimation of lithium-ion 
batteries using Electrochemical Impedance Spectroscopy (EIS).

Eight physically interpretable features are extracted from 
impedance spectra and used to train six ML models under a 
strict cell-level train-test split. The stacking ensemble 
achieves R² = 0.9122 and RMSE = 0.0234 on completely unseen 
cells.

---

File: data/EIS_state_IV/EIS_state_IV_35C01.txt (part 21 of 39)
time/s	           cycle number	freq/Hz	           Re(Z)/Ohm	  -Im(Z)/Ohm	   |Z|/Ohm	   Phase(Z)/deg
2501252.94241	 168.00000	 952.86591	   0.38619	   0.06358	   0.39138	  -9.34944
2501253.18041	 168.00000	 754.27557	   0.39452	   0.06782	   0.40031	  -9.75392
2501253.41841	 168.00000	 596.71857	   0.40526	   0.07131	   0.41149	  -9.97977
2501253.65541	 168.00000	 471.96338	   0.41565	   0.07546	   0.42244	 -10.29012
2501253.89441	 168.00000	 373.20856	   0.42660	   0.07922	   0.43390	 -10.52014
2501254.13241	 168.00000	 295.47278	   0.43889	   0.08289	   0.44665	 -10.69451
2501254.37141	 168.00000	 233.87738	   0.45076	   0.08739	   0.45915	 -10.97148
2501254.60941	 168.00000	 185.05922	   0.46196	   0.09391	   0.47141	 -11.49076
2501254.84541	 168.00000	 146.35823	   0.47556	   0.09876	   0.48571	 -11.73241
2501255.08241	 168.00000	 115.77804	   0.48889	   0.10587	   0.50022	 -12.21907
2501255.31641	 168.00000	  91.67210	   0.50323	   0.11330	   0.51583	 -12.68860
2501255.56241	 168.00000	  72.51701	   0.52075	   0.12191	   0.53483	 -13.17605
2501255.79141	 168.00000	  57.36816	   0.53829	   0.13019	   0.55381	 -13.59680
2501256.02741	 168.00000	  45.36290	   0.55902	   0.14156	   0.57666	 -14.21006
2501256.26041	 168.00000	  35.93134	   0.58457	   0.15102	   0.60376	 -14.48492
2501256.51041	 168.00000	  28.40909	   0.61316	   0.15897	   0.63343	 -14.53458
2501256.72441	 168.00000	  22.48202	   0.64360	   0.16305	   0.66393	 -14.21580
2501256.98941	 168.00000	  17.79613	   0.67680	   0.16318	   0.69620	 -13.55566
2501257.24241	 168.00000	  14.06813	   0.70800	   0.15861	   0.72555	 -12.62708
2501257.45841	 168.00000	  11.14480	   0.73863	   0.14768	   0.75324	 -11.30631
2501257.72541	 168.00000	   8.81772	   0.76542	   0.13512	   0.77726	 -10.01102
2501257.90341	 168.00000	   6.97545	   0.78412	   0.11971	   0.79321	  -8.68004
2501258.12141	 168.00000	   5.51730	   0.80021	   0.10454	   0.80701	  -7.44325
2501258.39041	 168.00000	   4.36941	   0.81553	   0.09014	   0.82049	  -6.30755
2501258.72641	 168.00000	   3.45686	   0.82627	   0.08147	   0.83027	  -5.63086
2501259.14441	 168.00000	   2.73547	   0.83234	   0.07480	   0.83569	  -5.13520
2501259.66941	 168.00000	   2.16054	   0.83574	   0.06711	   0.83843	  -4.59132
2501260.32941	 168.00000	   1.70952	   0.83886	   0.05770	   0.84084	  -3.93466
2501261.15741	 168.00000	   1.35352	   0.84409	   0.05060	   0.84561	  -3.43041
2501262.20041	 168.00000	   1.07079	   0.85117	   0.04598	   0.85241	  -3.09228
2501263.51441	 168.00000	   0.84734	   0.86110	   0.04518	   0.86228	  -3.00331
2501265.17041	 168.00000	   0.67072	   0.87025	   0.05008	   0.87169	  -3.29325
2501267.25841	 168.00000	   0.53067	   0.87566	   0.06070	   0.87776	  -3.96566
2501269.89542	 168.00000	   0.41976	   0.87483	   0.07230	   0.87781	  -4.72434
2501273.22742	 168.00000	   0.33183	   0.87012	   0.07982	   0.87377	  -5.24137
2501277.43242	 168.00000	   0.26261	   0.86651	   0.08248	   0.87043	  -5.43725
2501282.74042	 168.00000	   0.20791	   0.86846	   0.08048	   0.87218	  -5.29430
2501289.44543	 168.00000	   0.16452	   0.88015	   0.08125	   0.88389	  -5.27422
2501297.92143	 168.00000	   0.13007	   0.89955	   0.08709	   0.90375	  -5.52985
2501308.61244	 168.00000	   0.10309	   0.92549	   0.10305	   0.93121	  -6.35326
2501322.12645	 168.00000	   0.08153	   0.95477	   0.13284	   0.96397	  -7.92098
2501339.22346	 168.00000	   0.06443	   0.97945	   0.17336	   0.99467	 -10.03730
2501360.81047	 168.00000	   0.05102	   0.99276	   0.22488	   1.01792	 -12.76341
2501388.05249	 168.00000	   0.04042	   0.99369	   0.26820	   1.02925	 -15.10443
2501422.54851	 168.00000	   0.03192	   0.99696	   0.29694	   1.04024	 -16.58619
2501466.09653	 168.00000	   0.02528	   1.01604	   0.31479	   1.06369	 -17.21400
2501521.16157	 168.00000	   0.01999	   1.05306	   0.33133	   1.10396	 -17.46533
2515384.91722	 169.00000	20004.45300	   0.28282	  -0.02276	   0.28374	   4.60058
2515385.05922	 169.00000	15829.12600	   0.29085	  -0.00664	   0.29093	   1.30804
2515385.20122	 169.00000	12516.70300	   0.29795	   0.00475	   0.29799	  -0.91407
2515385.34322	 169.00000	9909.44240	   0.30665	   0.01672	   0.30711	  -3.11998
2515385.50822	 169.00000	7835.48000	   0.31121	   0.02318	   0.31207	  -4.25904
2515385.70722	 169.00000	6217.24610	   0.31841	   0.02939	   0.31977	  -5.27344
2515385.94522	 169.00000	4905.29100	   0.32647	   0.03471	   0.32831	  -6.06907
2515386.18422	 169.00000	3881.27370	   0.33410	   0.04207	   0.33674	  -7.17688
2515386.42222	 169.00000	3070.98270	   0.34176	   0.04607	   0.34485	  -7.67683
2515386.66022	 169.00000	2430.77780	   0.35061	   0.04935	   0.35407	  -8.01210
2515386.89822	 169.00000	1923.15370	   0.35834	   0.05387	   0.36237	  -8.54947
2515387.13622	 169.00000	1522.43580	   0.36633	   0.05675	   0.37070	  -8.80530
2515387.37422	 169.00000	1203.84460	   0.37730	   0.06010	   0.38206	  -9.05092
2515387.61322	 169.00000	 952.86591	   0.38580	   0.06476	   0.39120	  -9.52914
2515387.85122	 169.00000	 754.27557	   0.39696	   0.06764	   0.40268	  -9.67035
2515388.08922	 169.00000	 596.71857	   0.40600	   0.07205	   0.41234	 -10.06253
2515388.32622	 169.00000	 471.96338	   0.41606	   0.07580	   0.42291	 -10.32524
2515388.56522	 169.00000	 373.20856	   0.42870	   0.07755	   0.43566	 -10.25389
2515388.80322	 169.00000	 295.47278	   0.43947	   0.08393	   0.44741	 -10.81207
2515389.04222	 169.00000	 233.87738	   0.45049	   0.08663	   0.45874	 -10.88540
2515389.28022	 169.00000	 185.05922	   0.46207	   0.09216	   0.47117	 -11.28022
2515389.51622	 169.00000	 146.35823	   0.47707	   0.09918	   0.48727	 -11.74460
2515389.75322	 169.00000	 115.77804	   0.48924	   0.10629	   0.50065	 -12.25744
2515389.98723	 169.00000	  91.67210	   0.50384	   0.11310	   0.51637	 -12.65155
2515390.23223	 169.00000	  72.51701	   0.52095	   0.12340	   0.53536	 -13.32660
2515390.46223	 169.00000	  57.36816	   0.53945	   0.13039	   0.55498	 -13.58828
2515390.69823	 169.00000	  45.36290	   0.56047	   0.14168	   0.57810	 -14.18613
2515390.93123	 169.00000	  35.93134	   0.58546	   0.15278	   0.60507	 -14.62562
2515391.18123	 169.00000	  28.40909	   0.61226	   0.16125	   0.63314	 -14.75523
2515391.39523	 169.00000	  22.48202	   0.64510	   0.16422	   0.66568	 -14.28227
2515391.66023	 169.00000	  17.79613	   0.67836	   0.16645	   0.69848	 -13.78637
2515391.91323	 169.00000	  14.06813	   0.71109	   0.15892	   0.72863	 -12.59786
2515392.12923	 169.00000	  11.14480	   0.74028	   0.15021	   0.75536	 -11.47005
2515392.39623	 169.00000	   8.81772	   0.76608	   0.13447	   0.77779	  -9.95604
2515392.57423	 169.00000	   6.97545	   0.78853	   0.12059	   0.79769	  -8.69469
2515392.79223	 169.00000	   5.51730	   0.80477	   0.10758	   0.81193	  -7.61415
2515393.06123	 169.00000	   4.36941	   0.81590	   0.09455	   0.82136	  -6.60992
2515393.39723	 169.00000	   3.45686	   0.82534	   0.08020	   0.82923	  -5.55020
2515393.81523	 169.00000	   2.73547	   0.83331	   0.06962	   0.83621	  -4.77585
2515394.34023	 169.00000	   2.16054	   0.84415	   0.06118	   0.84637	  -4.14553
2515395.00023	 169.00000	   1.70952	   0.85173	   0.05860	   0.85374	  -3.93581
2515395.82823	 169.00000	   1.35352	   0.85629	   0.05925	   0.85834	  -3.95837
2515396.87123	 169.00000	   1.07079	   0.85622	   0.05942	   0.85828	  -3.96986
2515398.18523	 169.00000	   0.84734	   0.85517	   0.05816	   0.85714	  -3.89092
2515399.84123	 169.00000	   0.67072	   0.85493	   0.05556	   0.85673	  -3.71846
2515401.92923	 169.00000	   0.53067	   0.85967	   0.05090	   0.86117	  -3.38874
2515404.56623	 169.00000	   0.41976	   0.86851	   0.04751	   0.86980	  -3.13108
2515407.89824	 169.00000	   0.33183	   0.88269	   0.05059	   0.88414	  -3.28041
2515412.10324	 169.00000	   0.26261	   0.89846	   0.06220	   0.90062	  -3.95994
2515417.41124	 169.00000	   0.20791	   0.91131	   0.08319	   0.91510	  -5.21572
2515424.11625	 169.00000	   0.16452	   0.91712	   0.10986	   0.92367	  -6.83065
2515432.59225	 169.00000	   0.13007	   0.91332	   0.13427	   0.92313	  -8.36325
2515443.28326	 169.00000	   0.10309	   0.90671	   0.15063	   0.91914	  -9.43235
2515456.79726	 169.00000	   0.08153	   0.90903	   0.15850	   0.92275	  -9.89053
2515473.89428	 169.00000	   0.06443	   0.92169	   0.16882	   0.93703	 -10.37959
2515495.48129	 169.00000	   0.05102	   0.94723	   0.17902	   0.96399	 -10.70204
2515522.72330	 169.00000	   0.04042	   0.98609	   0.19644	   1.00547	 -11.26622
2515557.21932	 169.00000	   0.03192	   1.03914	   0.22636	   1.06351	 -12.28908
2515600.76735	 169.00000	   0.02528	   1.09997	   0.27926	   1.13487	 -14.24529
2515655.83238	 169.00000	   0.01999	   1.15195	   0.35365	   1.20501	 -17.06658
2529496.26266	 170.00000	20004.45300	   0.28242	  -0.02304	   0.28336	   4.66431
2529496.40466	 170.00000	15829.12600	   0.28974	  -0.00641	   0.28981	   1.26705
2529496.54666	 170.00000	12516.70300	   0.29727	   0.00568	   0.29732	  -1.09521
2529496.68866	 170.00000	9909.44240	   0.30566	   0.01652	   0.30611	  -3.09284
2529496.85366	 170.00000	7835.48000	   0.31105	   0.02381	   0.31196	  -4.37683
2529497.05366	 170.00000	6217.24610	   0.31966	   0.03079	   0.32114	  -5.50105
2529497.29166	 170.00000	4905.29100	   0.32725	   0.03610	   0.32924	  -6.29545
2529497.53066	 170.00000	3881.27370	   0.33523	   0.04240	   0.33790	  -7.20800
2529497.76866	 170.00000	3070.98270	   0.34260	   0.04671	   0.34577	  -7.76317
2529498.00666	 170.00000	2430.77780	   0.35145	   0.04977	   0.35495	  -8.06089
2529498.24466	 170.00000	1923.15370	   0.35900	   0.05414	   0.36306	  -8.57560
2529498.48266	 170.00000	1522.43580	   0.36751	   0.05705	   0.37191	  -8.82401
2529498.72066	 170.00000	1203.84460	   0.37800	   0.06099	   0.38289	  -9.16540
2529498.95966	 170.00000	 952.86591	   0.38518	   0.06408	   0.39048	  -9.44535
2529499.19766	 170.00000	 754.27557	   0.39655	   0.06785	   0.40231	  -9.70951
2529499.43566	 170.00000	 596.71857	   0.40604	   0.07089	   0.41219	  -9.90298
2529499.67266	 170.00000	 471.96338	   0.41836	   0.07511	   0.42505	 -10.17878
2529499.91166	 170.00000	 373.20856	   0.42914	   0.08073	   0.43667	 -10.65332
2529500.14966	 170.00000	 295.47278	   0.43988	   0.08388	   0.44781	 -10.79627
2529500.38866	 170.00000	 233.87738	   0.45096	   0.08884	   0.45963	 -11.14512
2529500.62666	 170.00000	 185.05922	   0.46419	   0.09427	   0.47366	 -11.48048
2529500.86266	 170.00000	 146.35823	   0.47630	   0.09908	   0.48650	 -11.75113
2529501.09966	 170.00000	 115.77804	   0.48945	   0.10496	   0.50057	 -12.10317
2529501.33366	 170.00000	  91.67210	   0.50423	   0.11423	   0.51700	 -12.76408
2529501.57866	 170.00000	  72.51701	   0.52163	   0.12271	   0.53587	 -13.23806
2529501.80866	 170.00000	  57.36816	   0.54074	   0.13257	   0.55675	 -13.77510
2529502.04466	 170.00000	  45.36290	   0.56164	   0.14324	   0.57962	 -14.30738
2529502.27666	 170.00000	  35.93134	   0.58576	   0.15230	   0.60523	 -14.57418
2529502.52766	 170.00000	  28.40909	   0.61435	   0.16119	   0.63514	 -14.70123
2529502.74166	 170.00000	  22.48202	   0.64566	   0.16675	   0.66684	 -14.48075
2529503.00666	 170.00000	  17.79613	   0.67950	   0.16676	   0.69967	 -13.78852
2529503.25866	 170.00000	  14.06813	   0.71211	   0.16073	   0.73003	 -12.71915
2529503.47466	 170.00000	  11.14480	   0.74288	   0.15017	   0.75791	 -11.42830
2529503.74266	 170.00000	   8.81772	   0.76798	   0.13783	   0.78025	 -10.17459
2529503.92066	 170.00000	   6.97545	   0.78933	   0.12222	   0.79874	  -8.80144
2529504.13867	 170.00000	   5.51730	   0.80691	   0.10645	   0.81390	  -7.51494
2529504.40767	 170.00000	   4.36941	   0.82191	   0.09397	   0.82727	  -6.52225
2529504.74367	 170.00000	   3.45686	   0.83000	   0.08385	   0.83422	  -5.76840
2529505.16167	 170.00000	   2.73547	   0.83493	   0.07348	   0.83816	  -5.02947
2529505.68667	 170.00000	   2.16054	   0.84052	   0.06471	   0.84301	  -4.40206
2529506.34667	 170.00000	   1.70952	   0.84605	   0.05587	   0.84790	  -3.77838
2529507.17467	 170.00000	   1.35352	   0.85375	   0.04989	   0.85521	  -3.34455
2529508.21767	 170.00000	   1.07079	   0.86384	   0.04837	   0.86520	  -3.20512
2529509.53167	 170.00000	   0.84734	   0.87135	   0.05176	   0.87289	  -3.39918
2529511.18667	 170.00000	   0.67072	   0.87523	   0.05868	   0.87719	  -3.83595
2529513.27567	 170.00000	   0.53067	   0.87373	   0.06706	   0.87630	  -4.38879
2529515.91267	 170.00000	   0.41976	   0.87040	   0.07136	   0.87332	  -4.68672
2529519.24367	 170.00000	   0.33183	   0.86805	   0.07147	   0.87099	  -4.70698
2529523.44968	 170.00000	   0.26261	   0.87158	   0.06879	   0.87429	  -4.51264
2529528.75768	 170.00000	   0.20791	   0.88276	   0.06835	   0.88540	  -4.42745
2529535.46268	 170.00000	   0.16452	   0.90114	   0.07387	   0.90416	  -4.68606
2529543.93869	 170.00000	   0.13007	   0.92504	   0.09000	   0.92940	  -5.55688
2529554.62870	 170.00000	   0.10309	   0.94868	   0.11918	   0.95614	  -7.16028
2529568.14270	 170.00000	   0.08153	   0.96424	   0.15906	   0.97727	  -9.36716
2529585.24071	 170.00000	   0.06443	   0.97224	   0.20049	   0.99270	 -11.65204
2529606.82773	 170.00000	   0.05102	   0.96819	   0.23440	   0.99616	 -13.60932
2529634.06974	 170.00000	   0.04042	   0.97214	   0.25495	   1.00501	 -14.69537
2529668.56576	 170.00000	   0.03192	   0.99021	   0.27034	   1.02645	 -15.27040
2529712.11279	 170.00000	   0.02528	   1.02473	   0.28590	   1.06386	 -15.58906
2529767.17882	 170.00000	   0.01999	   1.07863	   0.30498	   1.12091	 -15.78810
2543591.50377	 171.00000	20004.45300	   0.28424	  -0.02170	   0.28506	   4.36498
2543591.64577	 171.00000	15829.12600	   0.29015	  -0.00625	   0.29022	   1.23302
2543591.78777	 171.00000	12516.70300	   0.29819	   0.00677	   0.29826	  -1.30105
2543591.92977	 171.00000	9909.44240	   0.30491	   0.01653	   0.30536	  -3.10331
2543592.09477	 171.00000	7835.48000	   0.31221	   0.02446	   0.31317	  -4.47962
2543592.29477	 171.00000	6217.24610	   0.31953	   0.03196	   0.32113	  -5.71182
2543592.53277	 171.00000	4905.29100	   0.32552	   0.03667	   0.32758	  -6.42809
2543592.77177	 171.00000	3881.27370	   0.33393	   0.04220	   0.33659	  -7.20188
2543593.00977	 171.00000	3070.98270	   0.34104	   0.04649	   0.34419	  -7.76205
2543593.24778	 171.00000	2430.77780	   0.35102	   0.04940	   0.35447	  -8.01077
2543593.48578	 171.00000	1923.15370	   0.35821	   0.05376	   0.36222	  -8.53527
2543593.72378	 171.00000	1522.43580	   0.36843	   0.05667	   0.37276	  -8.74391
2543593.96178	 171.00000	1203.84460	   0.37683	   0.05990	   0.38156	  -9.03280
2543594.20078	 171.00000	 952.86591	   0.38712	   0.06427	   0.39242	  -9.42703
2543594.43878	 171.00000	 754.27557	   0.39631	   0.06794	   0.40209	  -9.72836
2543594.67678	 171.00000	 596.71857	   0.40678	   0.07078	   0.41289	  -9.87029
2543594.91378	 171.00000	 471.96338	   0.41591	   0.07501	   0.42262	 -10.22373
2543595.15278	 171.00000	 373.20856	   0.42707	   0.07899	   0.43431	 -10.47935
2543595.39078	 171.00000	 295.47278	   0.44116	   0.08363	   0.44902	 -10.73369
2543595.62978	 171.00000	 233.87738	   0.45106	   0.08772	   0.45951	 -11.00578
2543595.86778	 171.00000	 185.05922	   0.46336	   0.09348	   0.47270	 -11.40634
2543596.10378	 171.00000	 146.35823	   0.47675	   0.09797	   0.48671	 -11.61232
2543596.34078	 171.00000	 115.77804	   0.49019	   0.10586	   0.50149	 -12.18665
2543596.57478	 171.00000	  91.67210	   0.50613	   0.11361	   0.51873	 -12.65077
2543596.81978	 171.00000	  72.51701	   0.52177	   0.12275	   0.53601	 -13.23882
2543597.04978	 171.00000	  57.36816	   0.54033	   0.13258	   0.55635	 -13.78603
2543597.28578	 171.00000	  45.36290	   0.56152	   0.14220	   0.57924	 -14.21125
2543597.51878	 171.00000	  35.93134	   0.58592	   0.15171	   0.60525	 -14.51694
2543597.76878	 171.00000	  28.40909	   0.61312	   0.16191	   0.63414	 -14.79298
2543597.98278	 171.00000	  22.48202	   0.64597	   0.16568	   0.66688	 -14.38518
2543598.24778	 171.00000	  17.79613	   0.67938	   0.16647	   0.69948	 -13.76811
2543598.50078	 171.00000	  14.06813	   0.71003	   0.16123	   0.72810	 -12.79325
2543598.71678	 171.00000	  11.14480	   0.74390	   0.15151	   0.75918	 -11.51228
2543598.98378	 171.00000	   8.81772	   0.76766	   0.13817	   0.77999	 -10.20324
2543599.16178	 171.00000	   6.97545	   0.79000	   0.12257	   0.79945	  -8.81927
2543599.37978	 171.00000	   5.51730	   0.80847	   0.10834	   0.81570	  -7.63225
2543599.64878	 171.00000	   4.36941	   0.82136	   0.09618	   0.82697	  -6.67873
2543599.98478	 171.00000	   3.45686	   0.82911	   0.08392	   0.83335	  -5.77972
2543600.40278	 171.00000	   2.73547	   0.83530	   0.07234	   0.83842	  -4.94982
2543600.92778	 171.00000	   2.16054	   0.84082	   0.06234	   0.84313	  -4.24048
2543601.58778	 171.00000	   1.70952	   0.84971	   0.05475	   0.85147	  -3.68701
2543602.41578	 171.00000	   1.35352	   0.85791	   0.05039	   0.85939	  -3.36124
2543603.45878	 171.00000	   1.07079	   0.86649	   0.05247	   0.86807	  -3.46538
2543604.77278	 171.00000	   0.84734	   0.87045	   0.05791	   0.87238	  -3.80647
2543606.42878	 171.00000	   0.67072	   0.87084	   0.06308	   0.87313	  -4.14291
2543608.51678	 171.00000	   0.53067	   0.86773	   0.06603	   0.87024	  -4.35133
2543611.15379	 171.00000	   0.41976	   0.86512	   0.06501	   0.86756	  -4.29723
2543614.48579	 171.00000	   0.33183	   0.86865	   0.06162	   0.87083	  -4.05735
2543618.69079	 171.00000	   0.26261	   0.87773	   0.05987	   0.87977	  -3.90242
2543623.99879	 171.00000	   0.20791	   0.89411	   0.06415	   0.89641	  -4.10385
2543630.70380	 171.00000	   0.16452	   0.91627	   0.07750	   0.91954	  -4.83494
2543639.17980	 171.00000	   0.13007	   0.93571	   0.10351	   0.94142	  -6.31266
2543649.87081	 171.00000	   0.10309	   0.94899	   0.13868	   0.95907	  -8.31389
2543663.38482	 171.00000	   0.08153	   0.95027	   0.17591	   0.96641	 -10.48755
2543680.48183	 171.00000	   0.06443	   0.94998	   0.20607	   0.97208	 -12.23919
2543702.06884	 171.00000	   0.05102	   0.94963	   0.22236	   0.97532	 -13.17856
2543729.31086	 171.00000	   0.04042	   0.96472	   0.23499	   0.99293	 -13.68964
2543763.80688	 171.00000	   0.03192	   0.99535	   0.24921	   1.02608	 -14.05640
2543807.35490	 171.00000	   0.02528	   1.04179	   0.26747	   1.07558	 -14.39941
2543862.41994	 171.00000	   0.01999	   1.10797	   0.29603	   1.14683	 -14.95902
2557678.01962	 172.00000	20004.45300	   0.28205	  -0.02369	   0.28304	   4.80084
2557678.16162	 172.00000	15829.12600	   0.29104	  -0.00680	   0.29112	   1.33870
2557678.30362	 172.00000	12516.70300	   0.29846	   0.00544	   0.29851	  -1.04502
2557678.44562	 172.00000	9909.44240	   0.30408	   0.01425	   0.30441	  -2.68291
2557678.61062	 172.00000	7835.48000	   0.31163	   0.02329	   0.31250	  -4.27420
2557678.81062	 172.00000	6217.24610	   0.31949	   0.03146	   0.32103	  -5.62416
2557679.04862	 172.00000	4905.29100	   0.32627	   0.03540	   0.32819	  -6.19289
2557679.28762	 172.00000	3881.27370	   0.33490	   0.04155	   0.33747	  -7.07292
2557679.52562	 172.00000	3070.98270	   0.34280	   0.04640	   0.34592	  -7.70887
2557679.76362	 172.00000	2430.77780	   0.35066	   0.04808	   0.35394	  -7.80667
2557680.00162	 172.00000	1923.15370	   0.35898	   0.05230	   0.36277	  -8.28984
2557680.23962	 172.00000	1522.43580	   0.36615	   0.05799	   0.37072	  -8.99921
2557680.47762	 172.00000	1203.84460	   0.37614	   0.05935	   0.38080	  -8.96604
2557680.71662	 172.00000	 952.86591	   0.38673	   0.06363	   0.39193	  -9.34394
2557680.95462	 172.00000	 754.27557	   0.39598	   0.06782	   0.40175	  -9.71873
2557681.19262	 172.00000	 596.71857	   0.40576	   0.07232	   0.41215	 -10.10600
2557681.42962	 172.00000	 471.96338	   0.41816	   0.07457	   0.42476	 -10.11062
2557681.66862	 172.00000	 373.20856	   0.42625	   0.07898	   0.43351	 -10.49789
2557681.90662	 172.00000	 295.47278	   0.43731	   0.08432	   0.44537	 -10.91307
2557682.14562	 172.00000	 233.87738	   0.45108	   0.08868	   0.45971	 -11.12227
2557682.38362	 172.00000	 185.05922	   0.46251	   0.09263	   0.47170	 -11.32514
2557682.61962	 172.00000	 146.35823	   0.47572	   0.09844	   0.48580	 -11.69076
2557682.85662	 172.00000	 115.77804	   0.48952	   0.10570	   0.50080	 -12.18472
2557683.09062	 172.00000	  91.67210	   0.50434	   0.11363	   0.51698	 -12.69710
2557683.33562	 172.00000	  72.51701	   0.52150	   0.12287	   0.53578	 -13.25783
2557683.56562	 172.00000	  57.36816	   0.53924	   0.13185	   0.55512	 -13.74022
2557683.80162	 172.00000	  45.36290	   0.56031	   0.14173	   0.57796	 -14.19525
2557684.03462	 172.00000	  35.93134	   0.58404	   0.15242	   0.60361	 -14.62652
2557684.28462	 172.00000	  28.40909	   0.61246	   0.15985	   0.63298	 -14.62786
2557684.49862	 172.00000	  22.48202	   0.64471	   0.16394	   0.66523	 -14.26733
2557684.76362	 172.00000	  17.79613	   0.67742	   0.16543	   0.69733	 -13.72363
2557685.01562	 172.00000	  14.06813	   0.71119	   0.16164	   0.72932	 -12.80486
2557685.23163	 172.00000	  11.14480	   0.74147	   0.15017	   0.75652	 -11.44944
2557685.49963	 172.00000	   8.81772	   0.76646	   0.13744	   0.77868	 -10.16577
2557685.67763	 172.00000	   6.97545	   0.78707	   0.12088	   0.79630	  -8.73117
2557685.89563	 172.00000	   5.51730	   0.80407	   0.10667	   0.81112	  -7.55687
2557686.16463	 172.00000	   4.36941	   0.82033	   0.09389	   0.82569	  -6.52946
2557686.50063	 172.00000	   3.45686	   0.82962	   0.08371	   0.83383	  -5.76152
2557686.91863	 172.00000	   2.73547	   0.83425	   0.07594	   0.83770	  -5.20086
2557687.44363	 172.00000	   2.16054	   0.83875	   0.06455	   0.84123	  -4.40069
2557688.10363	 172.00000	   1.70952	   0.84436	   0.05666	   0.84625	  -3.83886
2557688.93163	 172.00000	   1.35352	   0.85151	   0.04949	   0.85294	  -3.32608
2557689.97463	 172.00000	   1.07079	   0.86084	   0.04717	   0.86213	  -3.13653
2557691.28863	 172.00000	   0.84734	   0.86899	   0.05040	   0.87045	  -3.31912
2557692.94363	 172.00000	   0.67072	   0.87459	   0.05714	   0.87645	  -3.73793
2557695.03263	 172.00000	   0.53067	   0.87474	   0.06669	   0.87728	  -4.35963
2557697.66963	 172.00000	   0.41976	   0.87068	   0.07255	   0.87370	  -4.76301
2557701.00063	 172.00000	   0.33183	   0.86772	   0.07336	   0.87082	  -4.83245
2557705.20664	 172.00000	   0.26261	   0.86901	   0.07168	   0.87196	  -4.71520
2557710.51464	 172.00000	   0.20791	   0.87817	   0.07068	   0.88101	  -4.60135
2557717.21964	 172.00000	   0.16452	   0.89574	   0.07492	   0.89887	  -4.78135
2557725.69565	 172.00000	   0.13007	   0.91907	   0.08823	   0.92329	  -5.48328
2557736.38666	 172.00000	   0.10309	   0.94438	   0.11419	   0.95126	  -6.89460
2557749.89966	 172.00000	   0.08153	   0.96443	   0.15345	   0.97656	  -9.04036
2557766.99767	 172.00000	   0.06443	   0.97608	   0.19598	   0.99556	 -11.35315
2557788.58469	 172.00000	   0.05102	   0.97430	   0.23561	   1.00238	 -13.59477
2557815.82670	 172.00000	   0.04042	   0.97568	   0.25999	   1.00973	 -14.92109
2557850.32272	 172.00000	   0.03192	   0.98971	   0.27697	   1.02774	 -15.63407
2557893.86975	 172.00000	   0.02528	   1.02190	   0.29230	   1.06288	 -15.96240
2557948.93578	 172.00000	   0.01999	   1.07113	   0.31044	   1.11521	 -16.16286
2571774.30114	 173.00000	20004.45300	   0.28293	  -0.02334	   0.28390	   4.71575
2571774.44314	 173.00000	15829.12600	   0.29010	  -0.00735	   0.29019	   1.45146
2571774.58514	 173.00000	12516.70300	   0.29575	   0.00536	   0.29579	  -1.03779
2571774.72714	 173.00000	9909.44240	   0.30504	   0.01569	   0.30545	  -2.94470
2571774.89214	 173.00000	7835.48000	   0.31088	   0.02392	   0.31180	  -4.40054
2571775.09214	 173.00000	6217.24610	   0.31880	   0.03027	   0.32023	  -5.42491
2571775.33014	 173.00000	4905.29100	   0.32823	   0.03567	   0.33016	  -6.20155
2571775.56914	 173.00000	3881.27370	   0.33514	   0.04041	   0.33757	  -6.87448
2571775.80714	 173.00000	3070.98270	   0.34112	   0.04496	   0.34407	  -7.50911
2571776.04514	 173.00000	2430.77780	   0.35066	   0.04817	   0.35395	  -7.82134
2571776.28314	 173.00000	1923.15370	   0.35804	   0.05338	   0.36200	  -8.48040
2571776.52114	 173.00000	1522.43580	   0.36862	   0.05636	   0.37290	  -8.69286
2571776.75914	 173.00000	1203.84460	   0.37506	   0.06067	   0.37993	  -9.18843
2571776.99814	 173.00000	 952.86591	   0.38675	   0.06469	   0.39212	  -9.49630
2571777.23614	 173.00000	 754.27557	   0.39584	   0.06787	   0.40162	  -9.72928
2571777.47414	 173.00000	 596.71857	   0.40519	   0.06975	   0.41115	  -9.76680
2571777.71114	 173.00000	 471.96338	   0.41725	   0.07586	   0.42409	 -10.30456
2571777.95015	 173.00000	 373.20856	   0.42657	   0.07923	   0.43387	 -10.52172
2571778.18815	 173.00000	 295.47278	   0.43798	   0.08438	   0.44603	 -10.90488
2571778.42715	 173.00000	 233.87738	   0.44965	   0.08828	   0.45823	 -11.10719
2571778.66515	 173.00000	 185.05922	   0.46272	   0.09206	   0.47179	 -11.25174
2571778.90115	 173.00000	 146.35823	   0.47553	   0.09841	   0.48561	 -11.69244
2571779.13815	 173.00000	 115.77804	   0.48962	   0.10669	   0.50111	 -12.29320
2571779.37215	 173.00000	  91.67210	   0.50412	   0.11270	   0.51657	 -12.60132
2571779.61815	 173.00000	  72.51701	   0.52183	   0.12350	   0.53625	 -13.31514
2571779.84715	 173.00000	  57.36816	   0.53920	   0.13062	   0.55480	 -13.61748
2571780.08315	 173.00000	  45.36290	   0.55991	   0.14216	   0.57767	 -14.24604
2571780.31615	 173.00000	  35.93134	   0.58331	   0.15137	   0.60263	 -14.54693
2571780.56615	 173.00000	  28.40909	   0.61303	   0.16073	   0.63376	 -14.69173
2571780.78015	 173.00000	  22.48202	   0.64421	   0.16679	   0.66545	 -14.51540
2571781.04515	 173.00000	  17.79613	   0.67681	   0.16731	   0.69718	 -13.88534
2571781.29815	 173.00000	  14.06813	   0.71067	   0.16015	   0.72850	 -12.69941
2571781.51415	 173.00000	  11.14480	   0.73969	   0.15020	   0.75478	 -11.47798
2571781.78115	 173.00000	   8.81772	   0.76666	   0.13650	   0.77872	 -10.09521
2571781.95915	 173.00000	   6.97545	   0.78867	   0.12252	   0.79813	  -8.83027
2571782.17715	 173.00000	   5.51730	   0.80312	   0.10875	   0.81045	  -7.71117
2571782.44615	 173.00000	   4.36941	   0.81600	   0.09412	   0.82141	  -6.57964
2571782.78215	 173.00000	   3.45686	   0.82648	   0.07900	   0.83024	  -5.46015
2571783.20015	 173.00000	   2.73547	   0.83770	   0.06975	   0.84060	  -4.75971
2571783.72515	 173.00000	   2.16054	   0.84522	   0.06530	   0.84774	  -4.41805
2571784.38515	 173.00000	   1.70952	   0.84968	   0.06289	   0.85200	  -4.23330
2571785.21315	 173.00000	   1.35352	   0.85049	   0.06130	   0.85270	  -4.12267
2571786.25615	 173.00000	   1.07079	   0.85030	   0.05655	   0.85217	  -3.80475
2571787.57015	 173.00000	   0.84734	   0.85305	   0.05073	   0.85455	  -3.40352
2571789.22615	 173.00000	   0.67072	   0.85831	   0.04682	   0.85958	  -3.12260
2571791.31415	 173.00000	   0.53067	   0.86776	   0.04466	   0.86891	  -2.94608
2571793.95115	 173.00000	   0.41976	   0.88125	   0.04824	   0.88257	  -3.13358
2571797.28316	 173.00000	   0.33183	   0.89506	   0.06107	   0.89714	  -3.90323
2571801.48816	 173.00000	   0.26261	   0.90227	   0.08078	   0.90588	  -5.11600
2571806.79616	 173.00000	   0.20791	   0.90114	   0.10116	   0.90680	  -6.40488
2571813.50117	 173.00000	   0.16452	   0.89489	   0.11692	   0.90250	  -7.44346
2571821.97717	 173.00000	   0.13007	   0.89065	   0.12462	   0.89933	  -7.96528
2571832.66818	 173.00000	   0.10309	   0.89555	   0.12859	   0.90474	  -8.17134
2571846.18219	 173.00000	   0.08153	   0.91177	   0.13456	   0.92164	  -8.39505
2571863.27920	 173.00000	   0.06443	   0.93754	   0.14802	   0.94915	  -8.97182
2571884.86621	 173.00000	   0.05102	   0.97504	   0.16724	   0.98928	  -9.73291
2571912.10922	 173.00000	   0.04042	   1.02307	   0.20308	   1.04303	 -11.22761
2571946.60425	 173.00000	   0.03192	   1.06884	   0.26115	   1.10028	 -13.73014
2571990.15227	 173.00000	   0.02528	   1.09926	   0.33092	   1.14799	 -16.75386
2572045.21730	 173.00000	   0.01999	   1.11345	   0.39426	   1.18119	 -19.49833
2585864.19201	 174.00000	20004.45300	   0.28375	  -0.02207	   0.28460	   4.44830
2585864.33401	 174.00000	15829.12600	   0.28905	  -0.00614	   0.28911	   1.21618
2585864.47602	 174.00000	12516.70300	   0.29655	   0.00479	   0.29658	  -0.92468
2585864.61802	 174.00000	9909.44240	   0.30243	   0.01575	   0.30284	  -2.98110
2585864.78302	 174.00000	7835.48000	   0.31182	   0.02355	   0.31271	  -4.31822
2585864.98302	 174.00000	6217.24610	   0.31952	   0.03007	   0.32093	  -5.37560
2585865.22102	 174.00000	4905.29100	   0.32556	   0.03584	   0.32753	  -6.28163
2585865.46002	 174.00000	3881.27370	   0.33484	   0.04132	   0.33738	  -7.03405
2585865.69802	 174.00000	3070.98270	   0.34206	   0.04529	   0.34504	  -7.54282
2585865.93602	 174.00000	2430.77780	   0.34982	   0.04905	   0.35325	  -7.98226
2585866.17402	 174.00000	1923.15370	   0.35809	   0.05381	   0.36211	  -8.54545
2585866.41202	 174.00000	1522.43580	   0.36759	   0.05664	   0.37193	  -8.75974
2585866.65002	 174.00000	1203.84460	   0.37567	   0.05988	   0.38041	  -9.05661
2585866.88902	 174.00000	 952.86591	   0.38569	   0.06319	   0.39083	  -9.30424
2585867.12702	 174.00000	 754.27557	   0.39481	   0.06701	   0.40046	  -9.63262
2585867.36502	 174.00000	 596.71857	   0.40566	   0.07136	   0.41189	  -9.97657
2585867.60202	 174.00000	 471.96338	   0.41629	   0.07366	   0.42276	 -10.03491
2585867.84102	 174.00000	 373.20856	   0.42695	   0.07865	   0.43413	 -10.43766
2585868.07902	 174.00000	 295.47278	   0.43850	   0.08330	   0.44634	 -10.75604
2585868.31802	 174.00000	 233.87738	   0.44959	   0.08922	   0.45836	 -11.22398
2585868.55602	 174.00000	 185.05922	   0.46117	   0.09331	   0.47051	 -11.43850
2585868.79202	 174.00000	 146.35823	   0.47626	   0.09920	   0.48648	 -11.76579
2585869.02902	 174.00000	 115.77804	   0.49015	   0.10555	   0.50139	 -12.15267
2585869.26302	 174.00000	  91.67210	   0.50408	   0.11334	   0.51666	 -12.67161
2585869.50802	 174.00000	  72.51701	   0.52068	   0.12276	   0.53496	 -13.26593
2585869.73802	 174.00000	  57.36816	   0.53790	   0.13171	   0.55379	 -13.75891
2585869.97402	 174.00000	  45.36290	   0.55957	   0.14133	   0.57715	 -14.17446
2585870.20702	 174.00000	  35.93134	   0.58363	   0.15191	   0.60308	 -14.58912
2585870.45702	 174.00000	  28.40909	   0.61141	   0.16086	   0.63221	 -14.74016
2585870.67102	 174.00000	  22.48202	   0.64269	   0.16648	   0.66390	 -14.52274
2585870.93602	 174.00000	  17.79613	   0.67714	   0.16728	   0.69749	 -13.87661
2585871.18902	 174.00000	  14.06813	   0.71109	   0.16037	   0.72895	 -12.70914
2585871.40502	 174.00000	  11.14480	   0.73959	   0.15055	   0.75476	 -11.50603
2585871.67202	 174.00000	   8.81772	   0.76661	   0.13672	   0.77870	 -10.11214
2585871.85002	 174.00000	   6.97545	   0.78769	   0.12225	   0.79712	  -8.82194
2585872.06802	 174.00000	   5.51730	   0.80338	   0.10989	   0.81087	  -7.78880
2585872.33702	 174.00000	   4.36941	   0.81697	   0.09403	   0.82236	  -6.56590
2585872.67302	 174.00000	   3.45686	   0.82611	   0.08204	   0.83017	  -5.67168
2585873.09102	 174.00000	   2.73547	   0.83514	   0.06943	   0.83802	  -4.75216
2585873.61602	 174.00000	   2.16054	   0.84534	   0.06258	   0.84765	  -4.23399
2585874.27602	 174.00000	   1.70952	   0.85166	   0.06074	   0.85382	  -4.07915
2585875.10402	 174.00000	   1.35352	   0.85387	   0.06063	   0.85602	  -4.06181
2585876.14702	 174.00000	   1.07079	   0.85341	   0.05912	   0.85545	  -3.96252
2585877.46102	 174.00000	   0.84734	   0.85333	   0.05586	   0.85515	  -3.74537
2585879.11702	 174.00000	   0.67072	   0.85585	   0.05122	   0.85739	  -3.42467
2585881.20503	 174.00000	   0.53067	   0.86259	   0.04709	   0.86387	  -3.12478
2585883.84203	 174.00000	   0.41976	   0.87422	   0.04671	   0.87547	  -3.05823
2585887.17403	 174.00000	   0.33183	   0.88972	   0.05318	   0.89131	  -3.42035
2585891.37903	 174.00000	   0.26261	   0.90316	   0.06979	   0.90585	  -4.41855
2585896.68703	 174.00000	   0.20791	   0.90984	   0.09299	   0.91458	  -5.83574
2585903.39204	 174.00000	   0.16452	   0.90832	   0.11651	   0.91576	  -7.30954
2585911.86804	 174.00000	   0.13007	   0.90225	   0.13306	   0.91200	  -8.38939
2585922.55905	 174.00000	   0.10309	   0.89917	   0.14202	   0.91032	  -8.97542
2585936.07206	 174.00000	   0.08153	   0.90767	   0.14791	   0.91965	  -9.25549
2585953.17007	 174.00000	   0.06443	   0.92694	   0.15840	   0.94038	  -9.69731
2585974.75708	 174.00000	   0.05102	   0.95762	   0.17116	   0.97280	 -10.13368
2586001.99910	 174.00000	   0.04042	   1.00283	   0.19454	   1.02153	 -10.97875
2586036.49512	 174.00000	   0.03192	   1.05767	   0.23694	   1.08388	 -12.62686
2586080.04214	 174.00000	   0.02528	   1.10822	   0.30216	   1.14867	 -15.25122
2586135.10818	 174.00000	   0.01999	   1.14216	   0.37870	   1.20330	 -18.34383
2599950.34206	 175.00000	20004.45300	   0.28259	  -0.02297	   0.28352	   4.64635
2599950.48406	 175.00000	15829.12600	   0.29107	  -0.00610	   0.29113	   1.20098
2599950.62606	 175.00000	12516.70300	   0.29900	   0.00544	   0.29904	  -1.04290
2599950.76806	 175.00000	9909.44240	   0.30550	   0.01520	   0.30588	  -2.84815
2599950.93306	 175.00000	7835.48000	   0.30991	   0.02395	   0.31084	  -4.41855
2599951.13306	 175.00000	6217.24610	   0.32040	   0.03041	   0.32184	  -5.42180
2599951.37106	 175.00000	4905.29100	   0.32674	   0.03531	   0.32865	  -6.16696
2599951.61006	 175.00000	3881.27370	   0.33509	   0.04095	   0.33758	  -6.96706
2599951.84806	 175.00000	3070.98270	   0.34183	   0.04567	   0.34486	  -7.61063
2599952.08606	 175.00000	2430.77780	   0.34969	   0.04998	   0.35324	  -8.13409
2599952.32406	 175.00000	1923.15370	   0.35914	   0.05332	   0.36307	  -8.44471
2599952.56206	 175.00000	1522.43580	   0.36819	   0.05568	   0.37238	  -8.59889
2599952.80006	 175.00000	1203.84460	   0.37657	   0.06111	   0.38149	  -9.21743
2599953.03906	 175.00000	 952.86591	   0.38637	   0.06275	   0.39143	  -9.22518
2599953.27706	 175.00000	 754.27557	   0.39499	   0.06693	   0.40063	  -9.61756
2599953.51506	 175.00000	 596.71857	   0.40567	   0.07146	   0.41192	  -9.98999
2599953.75206	 175.00000	 471.96338	   0.41657	   0.07548	   0.42336	 -10.26965
2599953.99106	 175.00000	 373.20856	   0.42705	   0.07957	   0.43440	 -10.55434
2599954.22906	 175.00000	 295.47278	   0.43895	   0.08322	   0.44677	 -10.73545
2599954.46806	 175.00000	 233.87738	   0.45098	   0.08734	   0.45935	 -10.96014
2599954.70606	 175.00000	 185.05922	   0.46424	   0.09314	   0.47349	 -11.34447
2599954.94206	 175.00000	 146.35823	   0.47487	   0.09916	   0.48512	 -11.79520
2599955.17906	 175.00000	 115.77804	   0.48981	   0.10545	   0.50103	 -12.14982
2599955.41306	 175.00000	  91.67210	   0.50474	   0.11340	   0.51732	 -12.66271
2599955.65806	 175.00000	  72.51701	   0.52111	   0.12087	   0.53495	 -13.05853
2599955.88806	 175.00000	  57.36816	   0.53870	   0.13196	   0.55462	 -13.76403
2599956.12406	 175.00000	  45.36290	   0.56090	   0.14330	   0.57892	 -14.33138
2599956.35706	 175.00000	  35.93134	   0.58384	   0.15184	   0.60326	 -14.57772
2599956.60706	 175.00000	  28.40909	   0.61245	   0.16016	   0.63304	 -14.65535
2599956.82106	 175.00000	  22.48202	   0.64530	   0.16569	   0.66623	 -14.40044
2599957.08606	 175.00000	  17.79613	   0.67741	   0.16638	   0.69754	 -13.79982
2599957.33806	 175.00000	  14.06813	   0.71060	   0.16270	   0.72899	 -12.89620
2599957.55506	 175.00000	  11.14480	   0.74069	   0.15161	   0.75605	 -11.56792
2599957.82206	 175.00000	   8.81772	   0.76908	   0.13886	   0.78152	 -10.23496
2599958.00006	 175.00000	   6.97545	   0.78899	   0.12400	   0.79867	  -8.93172
2599958.21806	 175.00000	   5.51730	   0.80515	   0.10797	   0.81236	  -7.63792
2599958.48706	 175.00000	   4.36941	   0.81869	   0.09347	   0.82401	  -6.51332
2599958.82306	 175.00000	   3.45686	   0.83160	   0.08069	   0.83551	  -5.54197
2599959.24106	 175.00000	   2.73547	   0.84010	   0.07473	   0.84342	  -5.08298
2599959.76606	 175.00000	   2.16054	   0.84478	   0.06881	   0.84758	  -4.65663
2599960.42607	 175.00000	   1.70952	   0.84653	   0.06303	   0.84888	  -4.25834
2599961.25407	 175.00000	   1.35352	   0.84877	   0.05610	   0.85062	  -3.78175
2599962.29707	 175.00000	   1.07079	   0.85391	   0.04966	   0.85535	  -3.32841
2599963.61107	 175.00000	   0.84734	   0.86216	   0.04500	   0.86333	  -2.98779
2599965.26707	 175.00000	   0.67072	   0.87145	   0.04485	   0.87261	  -2.94604
2599967.35507	 175.00000	   0.53067	   0.88291	   0.05030	   0.88434	  -3.26040
2599969.99207	 175.00000	   0.41976	   0.89047	   0.06377	   0.89275	  -4.09596
2599973.32307	 175.00000	   0.33183	   0.89143	   0.07941	   0.89496	  -5.09060
2599977.52908	 175.00000	   0.26261	   0.88600	   0.09086	   0.89064	  -5.85521
2599982.83708	 175.00000	   0.20791	   0.88065	   0.09694	   0.88597	  -6.28179
2599989.54208	 175.00000	   0.16452	   0.88235	   0.09804	   0.88778	  -6.34029
2599998.01809	 175.00000	   0.13007	   0.89169	   0.09895	   0.89716	  -6.33200
2600008.70809	 175.00000	   0.10309	   0.91160	   0.10579	   0.91772	  -6.61978
2600022.22210	 175.00000	   0.08153	   0.94029	   0.12126	   0.94808	  -7.34850
2600039.32011	 175.00000	   0.06443	   0.97275	   0.14923	   0.98413	  -8.72156
2600060.90713	 175.00000	   0.05102	   1.00951	   0.19313	   1.02781	 -10.83032
2600088.14914	 175.00000	   0.04042	   1.03412	   0.25086	   1.06411	 -13.63537
2600122.64516	 175.00000	   0.03192	   1.04309	   0.30708	   1.08735	 -16.40402
2600166.19219	 175.00000	   0.02528	   1.04727	   0.34560	   1.10282	 -18.26313
2600221.25822	 175.00000	   0.01999	   1.06508	   0.36938	   1.12732	 -19.12700
2614013.09412	 176.00000	20004.45300	   0.28344	  -0.02112	   0.28423	   4.26196
2614013.23612	 176.00000	15829.12600	   0.29089	  -0.00630	   0.29096	   1.24013
2614013.37812	 176.00000	12516.70300	   0.29723	   0.00616	   0.29729	  -1.18671
2614013.52012	 176.00000	9909.44240	   0.30599	   0.01552	   0.30638	  -2.90295
2614013.68512	 176.00000	7835.48000	   0.31186	   0.02453	   0.31282	  -4.49760
2614013.88512	 176.00000	6217.24610	   0.31906	   0.02995	   0.32046	  -5.36182
2614014.12312	 176.00000	4905.29100	   0.32604	   0.03814	   0.32827	  -6.67281
2614014.36212	 176.00000	3881.27370	   0.33522	   0.04179	   0.33782	  -7.10667
2614014.60012	 176.00000	3070.98270	   0.34333	   0.04585	   0.34637	  -7.60594
2614014.83813	 176.00000	2430.77780	   0.35141	   0.04890	   0.35480	  -7.92175
2614015.07613	 176.00000	1923.15370	   0.35834	   0.05256	   0.36218	  -8.34484
2614015.31413	 176.00000	1522.43580	   0.36826	   0.05710	   0.37266	  -8.81446
2614015.55213	 176.00000	1203.84460	   0.37559	   0.05965	   0.38030	  -9.02477
2614015.79113	 176.00000	 952.86591	   0.38650	   0.06427	   0.39180	  -9.44088
2614016.02913	 176.00000	 754.27557	   0.39532	   0.06699	   0.40095	  -9.61815
2614016.26713	 176.00000	 596.71857	   0.40665	   0.07154	   0.41290	  -9.97719
2614016.50413	 176.00000	 471.96338	   0.41815	   0.07609	   0.42501	 -10.31355
2614016.74313	 176.00000	 373.20856	   0.42767	   0.07859	   0.43483	 -10.41243
2614016.98113	 176.00000	 295.47278	   0.43911	   0.08405	   0.44708	 -10.83558
2614017.22013	 176.00000	 233.87738	   0.45145	   0.08867	   0.46007	 -11.11202
2614017.45813	 176.00000	 185.05922	   0.46380	   0.09444	   0.47332	 -11.50943
2614017.69413	 176.00000	 146.35823	   0.47757	   0.09968	   0.48786	 -11.78930
2614017.93113	 176.00000	 115.77804	   0.49095	   0.10544	   0.50214	 -12.12091
2614018.16513	 176.00000	  91.67210	   0.50659	   0.11256	   0.51895	 -12.52658
2614018.41013	 176.00000	  72.51701	   0.52255	   0.12143	   0.53647	 -13.08265
2614018.64013	 176.00000	  57.36816	   0.54095	   0.13228	   0.55689	 -13.74144
2614018.87613	 176.00000	  45.36290	   0.55962	   0.14244	   0.57747	 -14.28047
2614019.10913	 176.00000	  35.93134	   0.58457	   0.15260	   0.60415	 -14.63022
2614019.35913	 176.00000	  28.40909	   0.61441	   0.16254	   0.63554	 -14.81759
2614019.57313	 176.00000	  22.48202	   0.64581	   0.16805	   0.66732	 -14.58615
2614019.83813	 176.00000	  17.79613	   0.67918	   0.16802	   0.69966	 -13.89555
2614020.09013	 176.00000	  14.06813	   0.71399	   0.16239	   0.73223	 -12.81344
