Repository: kbm2110/Battery_Diagnostics_Thesis

# Battery_Diagnostics_Thesis
 Data-driven battery diagnostics using EIS

**Author:** Bala Manikanta Yaswanth Kanagarla
**Institution:** Technische Hochschule Ingolstadt (THI)
**Supervisor:** Prof. Dr. H.-G. Schweiger

## Overview

This project implements a machine learning framework for 
non-invasive State of Health (SoH) estimation of lithium-ion 
batteries using Electrochemical Impedance Spectroscopy (EIS).

Eight physically interpretable features are extracted from 
impedance spectra and used to train six ML models under a 
strict cell-level train-test split. The stacking ensemble 
achieves R² = 0.9122 and RMSE = 0.0234 on completely unseen 
cells.

---

File: data/EIS_state_IV/EIS_state_IV_35C02.txt (part 23 of 38)
time/s	           cycle number	freq/Hz	           Re(Z)/Ohm	  -Im(Z)/Ohm	   |Z|/Ohm	   Phase(Z)/deg
2778602.15804	 184.00000	   0.13007	   1.08709	   0.10694	   1.09234	  -5.61832
2778612.84805	 184.00000	   0.10309	   1.09421	   0.14251	   1.10346	  -7.42019
2778626.36206	 184.00000	   0.08153	   1.09156	   0.17500	   1.10550	  -9.10824
2778643.46007	 184.00000	   0.06443	   1.08936	   0.19970	   1.10751	 -10.38792
2778665.04608	 184.00000	   0.05102	   1.09077	   0.21021	   1.11084	 -10.90832
2778692.28910	 184.00000	   0.04042	   1.10924	   0.21886	   1.13062	 -11.16125
2778726.78412	 184.00000	   0.03192	   1.14221	   0.23183	   1.16550	 -11.47339
2778770.33114	 184.00000	   0.02528	   1.19190	   0.25244	   1.21834	 -11.95839
2778825.39618	 184.00000	   0.01999	   1.25750	   0.28728	   1.28990	 -12.86878
2793007.10568	 185.00000	20004.45300	   0.45611	  -0.01963	   0.45653	   2.46392
2793007.24768	 185.00000	15829.12600	   0.46185	  -0.00520	   0.46188	   0.64489
2793007.38968	 185.00000	12516.70300	   0.47032	   0.00751	   0.47038	  -0.91453
2793007.53168	 185.00000	9909.44240	   0.47699	   0.01638	   0.47727	  -1.96673
2793007.69668	 185.00000	7835.48000	   0.48382	   0.02447	   0.48444	  -2.89488
2793007.89668	 185.00000	6217.24610	   0.49048	   0.03079	   0.49144	  -3.59158
2793008.13468	 185.00000	4905.29100	   0.49818	   0.03648	   0.49952	  -4.18793
2793008.37368	 185.00000	3881.27370	   0.50583	   0.04266	   0.50762	  -4.82120
2793008.61168	 185.00000	3070.98270	   0.51359	   0.04818	   0.51584	  -5.35954
2793008.84968	 185.00000	2430.77780	   0.52254	   0.05153	   0.52508	  -5.63162
2793009.08768	 185.00000	1923.15370	   0.52969	   0.05568	   0.53261	  -6.00032
2793009.32568	 185.00000	1522.43580	   0.53988	   0.05980	   0.54318	  -6.32086
2793009.56368	 185.00000	1203.84460	   0.55030	   0.06205	   0.55379	  -6.43347
2793009.80268	 185.00000	 952.86591	   0.55923	   0.06665	   0.56319	  -6.79649
2793010.04068	 185.00000	 754.27557	   0.56991	   0.07029	   0.57422	  -7.03120
2793010.27868	 185.00000	 596.71857	   0.57951	   0.07439	   0.58427	  -7.31515
2793010.51568	 185.00000	 471.96338	   0.59035	   0.07841	   0.59554	  -7.56573
2793010.75468	 185.00000	 373.20856	   0.60349	   0.08144	   0.60896	  -7.68538
2793010.99268	 185.00000	 295.47278	   0.61531	   0.08445	   0.62108	  -7.81487
2793011.23168	 185.00000	 233.87738	   0.62743	   0.08947	   0.63378	  -8.11570
2793011.46968	 185.00000	 185.05922	   0.64015	   0.09431	   0.64706	  -8.38087
2793011.70568	 185.00000	 146.35823	   0.65319	   0.09871	   0.66060	  -8.59360
2793011.94268	 185.00000	 115.77804	   0.66961	   0.10640	   0.67801	  -9.02902
2793012.17668	 185.00000	  91.67210	   0.68223	   0.11258	   0.69146	  -9.37042
2793012.42168	 185.00000	  72.51701	   0.69721	   0.12016	   0.70749	  -9.77819
2793012.65168	 185.00000	  57.36816	   0.71656	   0.12801	   0.72790	 -10.12913
2793012.88768	 185.00000	  45.36290	   0.73837	   0.13822	   0.75120	 -10.60305
2793013.12068	 185.00000	  35.93134	   0.76372	   0.14840	   0.77801	 -10.99641
2793013.37068	 185.00000	  28.40909	   0.79049	   0.15271	   0.80511	 -10.93386
2793013.58468	 185.00000	  22.48202	   0.82091	   0.15492	   0.83540	 -10.68713
2793013.84968	 185.00000	  17.79613	   0.85265	   0.15300	   0.86627	 -10.17313
2793014.10168	 185.00000	  14.06813	   0.88202	   0.14477	   0.89382	  -9.32110
2793014.31868	 185.00000	  11.14480	   0.90679	   0.13420	   0.91667	  -8.41833
2793014.58568	 185.00000	   8.81772	   0.93145	   0.12057	   0.93922	  -7.37556
2793014.76368	 185.00000	   6.97545	   0.94933	   0.10902	   0.95557	  -6.55097
2793014.98168	 185.00000	   5.51730	   0.96124	   0.09419	   0.96585	  -5.59652
2793015.25068	 185.00000	   4.36941	   0.97249	   0.08165	   0.97591	  -4.79946
2793015.58668	 185.00000	   3.45686	   0.98154	   0.07090	   0.98410	  -4.13147
2793016.00468	 185.00000	   2.73547	   0.99225	   0.06458	   0.99435	  -3.72395
2793016.52968	 185.00000	   2.16054	   0.99777	   0.06150	   0.99967	  -3.52716
2793017.18968	 185.00000	   1.70952	   0.99883	   0.05824	   1.00053	  -3.33722
2793018.01768	 185.00000	   1.35352	   0.99965	   0.05394	   1.00110	  -3.08891
2793019.06068	 185.00000	   1.07079	   1.00143	   0.04967	   1.00266	  -2.83978
2793020.37469	 185.00000	   0.84734	   1.00594	   0.04414	   1.00691	  -2.51272
2793022.03069	 185.00000	   0.67072	   1.01387	   0.04151	   1.01472	  -2.34456
2793024.11869	 185.00000	   0.53067	   1.02582	   0.04313	   1.02673	  -2.40728
2793026.75569	 185.00000	   0.41976	   1.03799	   0.05282	   1.03934	  -2.91320
2793030.08669	 185.00000	   0.33183	   1.04594	   0.06948	   1.04824	  -3.80068
2793034.29269	 185.00000	   0.26261	   1.04505	   0.08823	   1.04876	  -4.82564
2793039.60070	 185.00000	   0.20791	   1.03939	   0.10185	   1.04436	  -5.59668
2793046.30570	 185.00000	   0.16452	   1.03435	   0.10833	   1.04001	  -5.97873
2793054.78171	 185.00000	   0.13007	   1.03639	   0.10931	   1.04214	  -6.02060
2793065.47171	 185.00000	   0.10309	   1.04933	   0.11076	   1.05516	  -6.02557
2793078.98572	 185.00000	   0.08153	   1.07322	   0.11819	   1.07971	  -6.28459
2793096.08373	 185.00000	   0.06443	   1.10405	   0.13700	   1.11252	  -7.07385
2793117.66974	 185.00000	   0.05102	   1.14412	   0.16693	   1.15624	  -8.30117
2793144.91276	 185.00000	   0.04042	   1.18328	   0.21793	   1.20318	 -10.43547
2793179.40778	 185.00000	   0.03192	   1.20903	   0.28047	   1.24114	 -13.06052
2793222.95481	 185.00000	   0.02528	   1.21788	   0.33802	   1.26392	 -15.51176
2793278.01984	 185.00000	   0.01999	   1.22360	   0.37679	   1.28030	 -17.11532
2807440.53119	 186.00000	20004.45300	   0.45661	  -0.02114	   0.45710	   2.65046
2807440.67319	 186.00000	15829.12600	   0.46229	  -0.00454	   0.46231	   0.56250
2807440.81519	 186.00000	12516.70300	   0.46946	   0.00714	   0.46952	  -0.87192
2807440.95719	 186.00000	9909.44240	   0.47387	   0.01734	   0.47419	  -2.09553
2807441.12219	 186.00000	7835.48000	   0.48168	   0.02466	   0.48231	  -2.93021
2807441.32219	 186.00000	6217.24610	   0.49062	   0.02998	   0.49154	  -3.49655
2807441.56019	 186.00000	4905.29100	   0.49654	   0.03791	   0.49799	  -4.36625
2807441.79919	 186.00000	3881.27370	   0.50444	   0.04224	   0.50621	  -4.78641
2807442.03719	 186.00000	3070.98270	   0.51373	   0.04817	   0.51598	  -5.35636
2807442.27519	 186.00000	2430.77780	   0.52105	   0.05200	   0.52364	  -5.69946
2807442.51319	 186.00000	1923.15370	   0.52895	   0.05533	   0.53183	  -5.97208
2807442.75119	 186.00000	1522.43580	   0.53901	   0.05982	   0.54232	  -6.33281
2807442.98919	 186.00000	1203.84460	   0.54931	   0.06251	   0.55285	  -6.49180
2807443.22820	 186.00000	 952.86591	   0.55803	   0.06668	   0.56200	  -6.81376
2807443.46620	 186.00000	 754.27557	   0.57004	   0.07167	   0.57453	  -7.16608
2807443.70420	 186.00000	 596.71857	   0.57989	   0.07427	   0.58462	  -7.29847
2807443.94120	 186.00000	 471.96338	   0.59066	   0.07675	   0.59563	  -7.40385
2807444.18020	 186.00000	 373.20856	   0.60255	   0.08340	   0.60829	  -7.88009
2807444.41820	 186.00000	 295.47278	   0.61394	   0.08466	   0.61975	  -7.85144
2807444.65720	 186.00000	 233.87738	   0.62600	   0.08956	   0.63237	  -8.14159
2807444.89520	 186.00000	 185.05922	   0.63755	   0.09466	   0.64454	  -8.44521
2807445.13120	 186.00000	 146.35823	   0.65160	   0.09851	   0.65900	  -8.59694
2807445.36820	 186.00000	 115.77804	   0.66590	   0.10508	   0.67414	  -8.96704
2807445.60220	 186.00000	  91.67210	   0.68195	   0.11206	   0.69109	  -9.33177
2807445.84720	 186.00000	  72.51701	   0.69667	   0.12033	   0.70698	  -9.79983
2807446.07720	 186.00000	  57.36816	   0.71704	   0.13086	   0.72888	 -10.34302
2807446.31320	 186.00000	  45.36290	   0.73844	   0.13992	   0.75157	 -10.72937
2807446.54520	 186.00000	  35.93134	   0.76412	   0.14649	   0.77803	 -10.85277
2807446.79620	 186.00000	  28.40909	   0.79187	   0.15539	   0.80697	 -11.10245
2807447.01020	 186.00000	  22.48202	   0.82189	   0.15581	   0.83653	 -10.73448
2807447.27520	 186.00000	  17.79613	   0.85334	   0.15305	   0.86695	 -10.16797
2807447.52720	 186.00000	  14.06813	   0.88184	   0.14687	   0.89399	  -9.45549
2807447.74320	 186.00000	  11.14480	   0.90995	   0.13533	   0.91996	  -8.45913
2807448.01120	 186.00000	   8.81772	   0.93022	   0.12181	   0.93816	  -7.46019
2807448.18920	 186.00000	   6.97545	   0.94921	   0.10749	   0.95527	  -6.46057
2807448.40720	 186.00000	   5.51730	   0.96455	   0.09347	   0.96907	  -5.53522
2807448.67620	 186.00000	   4.36941	   0.97590	   0.08514	   0.97961	  -4.98590
2807449.01120	 186.00000	   3.45686	   0.98198	   0.07519	   0.98485	  -4.37832
2807449.43020	 186.00000	   2.73547	   0.98793	   0.06539	   0.99009	  -3.78676
2807449.95520	 186.00000	   2.16054	   0.99388	   0.05631	   0.99548	  -3.24282
2807450.61520	 186.00000	   1.70952	   1.00042	   0.04978	   1.00166	  -2.84859
2807451.44320	 186.00000	   1.35352	   1.00878	   0.04681	   1.00986	  -2.65678
2807452.48620	 186.00000	   1.07079	   1.01601	   0.04971	   1.01722	  -2.80082
2807453.80020	 186.00000	   0.84734	   1.01948	   0.05555	   1.02099	  -3.11880
2807455.45520	 186.00000	   0.67072	   1.01929	   0.06124	   1.02113	  -3.43840
2807457.54420	 186.00000	   0.53067	   1.01526	   0.06370	   1.01726	  -3.59029
2807460.18121	 186.00000	   0.41976	   1.01318	   0.06225	   1.01509	  -3.51607
2807463.51221	 186.00000	   0.33183	   1.01721	   0.05902	   1.01892	  -3.32045
2807467.71821	 186.00000	   0.26261	   1.02760	   0.05710	   1.02919	  -3.18021
2807473.02621	 186.00000	   0.20791	   1.04520	   0.06165	   1.04702	  -3.37546
2807479.73122	 186.00000	   0.16452	   1.06771	   0.07557	   1.07039	  -4.04824
2807488.20722	 186.00000	   0.13007	   1.08771	   0.10227	   1.09251	  -5.37117
2807498.89723	 186.00000	   0.10309	   1.09919	   0.13818	   1.10784	  -7.16514
2807512.41124	 186.00000	   0.08153	   1.09874	   0.17298	   1.11227	  -8.94672
2807529.50925	 186.00000	   0.06443	   1.09636	   0.20260	   1.11492	 -10.46995
2807551.09526	 186.00000	   0.05102	   1.09521	   0.21564	   1.11624	 -11.13874
2807578.33828	 186.00000	   0.04042	   1.10994	   0.22532	   1.13258	 -11.47533
2807612.83330	 186.00000	   0.03192	   1.14077	   0.23718	   1.16517	 -11.74536
2807656.38032	 186.00000	   0.02528	   1.18796	   0.25540	   1.21511	 -12.13338
2807711.44536	 186.00000	   0.01999	   1.25162	   0.28586	   1.28385	 -12.86515
2821882.64617	 187.00000	20004.45300	   0.45479	  -0.01978	   0.45522	   2.49055
2821882.78817	 187.00000	15829.12600	   0.46174	  -0.00600	   0.46178	   0.74449
2821882.93018	 187.00000	12516.70300	   0.46850	   0.00598	   0.46854	  -0.73160
2821883.07217	 187.00000	9909.44240	   0.47479	   0.01726	   0.47510	  -2.08158
2821883.23718	 187.00000	7835.48000	   0.48166	   0.02573	   0.48234	  -3.05808
2821883.43718	 187.00000	6217.24610	   0.48900	   0.03130	   0.49000	  -3.66208
2821883.67518	 187.00000	4905.29100	   0.49765	   0.03727	   0.49905	  -4.28320
2821883.91418	 187.00000	3881.27370	   0.50491	   0.04205	   0.50666	  -4.76105
2821884.15218	 187.00000	3070.98270	   0.51349	   0.04727	   0.51566	  -5.25966
2821884.39018	 187.00000	2430.77780	   0.51933	   0.05181	   0.52191	  -5.69743
2821884.62818	 187.00000	1923.15370	   0.53009	   0.05561	   0.53300	  -5.98909
2821884.86618	 187.00000	1522.43580	   0.53757	   0.05982	   0.54089	  -6.34948
2821885.10418	 187.00000	1203.84460	   0.54694	   0.06253	   0.55051	  -6.52217
2821885.34318	 187.00000	 952.86591	   0.55828	   0.06701	   0.56229	  -6.84437
2821885.58118	 187.00000	 754.27557	   0.56762	   0.06996	   0.57192	  -7.02652
2821885.81918	 187.00000	 596.71857	   0.57751	   0.07192	   0.58198	  -7.09892
2821886.05618	 187.00000	 471.96338	   0.58807	   0.07706	   0.59310	  -7.46568
2821886.29518	 187.00000	 373.20856	   0.60064	   0.08031	   0.60599	  -7.61552
2821886.53318	 187.00000	 295.47278	   0.61173	   0.08446	   0.61754	  -7.86058
2821886.77218	 187.00000	 233.87738	   0.62342	   0.08907	   0.62975	  -8.13059
2821887.01018	 187.00000	 185.05922	   0.63640	   0.09337	   0.64321	  -8.34712
2821887.24618	 187.00000	 146.35823	   0.64937	   0.09912	   0.65689	  -8.67849
2821887.48318	 187.00000	 115.77804	   0.66464	   0.10516	   0.67291	  -8.99056
2821887.71718	 187.00000	  91.67210	   0.67818	   0.11103	   0.68721	  -9.29778
2821887.96218	 187.00000	  72.51701	   0.69448	   0.12104	   0.70495	  -9.88646
2821888.19218	 187.00000	  57.36816	   0.71313	   0.12891	   0.72468	 -10.24637
2821888.42818	 187.00000	  45.36290	   0.73513	   0.13870	   0.74811	 -10.68481
2821888.66118	 187.00000	  35.93134	   0.75868	   0.14635	   0.77267	 -10.91796
2821888.91118	 187.00000	  28.40909	   0.78924	   0.15423	   0.80417	 -11.05726
2821889.12518	 187.00000	  22.48202	   0.81930	   0.15484	   0.83380	 -10.70228
2821889.39018	 187.00000	  17.79613	   0.84882	   0.15253	   0.86241	 -10.18706
2821889.64218	 187.00000	  14.06813	   0.87756	   0.14364	   0.88924	  -9.29561
2821889.85818	 187.00000	  11.14480	   0.90396	   0.13391	   0.91382	  -8.42643
2821890.12618	 187.00000	   8.81772	   0.92691	   0.12021	   0.93467	  -7.38930
2821890.30418	 187.00000	   6.97545	   0.94627	   0.10814	   0.95243	  -6.51954
2821890.52218	 187.00000	   5.51730	   0.95640	   0.09314	   0.96093	  -5.56254
2821890.79118	 187.00000	   4.36941	   0.96828	   0.08214	   0.97175	  -4.84910
2821891.12718	 187.00000	   3.45686	   0.97696	   0.07004	   0.97946	  -4.10054
2821891.54518	 187.00000	   2.73547	   0.98686	   0.06158	   0.98878	  -3.57079
2821892.07018	 187.00000	   2.16054	   0.99425	   0.05924	   0.99602	  -3.40963
2821892.73018	 187.00000	   1.70952	   0.99730	   0.05789	   0.99898	  -3.32201
2821893.55818	 187.00000	   1.35352	   0.99699	   0.05577	   0.99854	  -3.20165
2821894.60118	 187.00000	   1.07079	   0.99666	   0.05183	   0.99800	  -2.97709
2821895.91518	 187.00000	   0.84734	   0.99933	   0.04739	   1.00045	  -2.71492
2821897.57118	 187.00000	   0.67072	   1.00528	   0.04359	   1.00623	  -2.48298
2821899.65918	 187.00000	   0.53067	   1.01533	   0.04214	   1.01620	  -2.37669
2821902.29619	 187.00000	   0.41976	   1.02900	   0.04656	   1.03005	  -2.59096
2821905.62819	 187.00000	   0.33183	   1.04160	   0.06057	   1.04336	  -3.32789
2821909.83319	 187.00000	   0.26261	   1.04760	   0.08102	   1.05073	  -4.42212
2821915.14119	 187.00000	   0.20791	   1.04533	   0.10116	   1.05021	  -5.52746
2821921.84620	 187.00000	   0.16452	   1.03894	   0.11513	   1.04530	  -6.32336
2821930.32220	 187.00000	   0.13007	   1.03496	   0.12029	   1.04192	  -6.62955
2821941.01221	 187.00000	   0.10309	   1.04102	   0.12269	   1.04823	  -6.72182
2821954.52622	 187.00000	   0.08153	   1.05826	   0.12685	   1.06584	  -6.83547
2821971.62423	 187.00000	   0.06443	   1.08540	   0.14037	   1.09444	  -7.36908
2821993.21024	 187.00000	   0.05102	   1.12303	   0.15954	   1.13431	  -8.08562
2822020.45326	 187.00000	   0.04042	   1.16956	   0.19752	   1.18612	  -9.58575
2822054.94828	 187.00000	   0.03192	   1.21131	   0.25708	   1.23829	 -11.98232
2822098.49530	 187.00000	   0.02528	   1.23523	   0.32409	   1.27703	 -14.70130
2822153.56034	 187.00000	   0.01999	   1.24473	   0.38185	   1.30199	 -17.05445
2836339.12867	 188.00000	20004.45300	   0.45727	  -0.01948	   0.45768	   2.43969
2836339.27067	 188.00000	15829.12600	   0.46282	  -0.00439	   0.46284	   0.54363
2836339.41267	 188.00000	12516.70300	   0.46963	   0.00701	   0.46968	  -0.85464
2836339.55467	 188.00000	9909.44240	   0.47745	   0.01597	   0.47772	  -1.91554
2836339.71967	 188.00000	7835.48000	   0.48322	   0.02441	   0.48384	  -2.89220
2836339.91967	 188.00000	6217.24610	   0.48911	   0.03170	   0.49014	  -3.70828
2836340.15767	 188.00000	4905.29100	   0.49773	   0.03775	   0.49916	  -4.33775
2836340.39667	 188.00000	3881.27370	   0.50546	   0.04360	   0.50733	  -4.93043
2836340.63467	 188.00000	3070.98270	   0.51438	   0.04636	   0.51647	  -5.15026
2836340.87267	 188.00000	2430.77780	   0.52227	   0.05150	   0.52480	  -5.63163
2836341.11067	 188.00000	1923.15370	   0.53033	   0.05477	   0.53316	  -5.89680
2836341.34867	 188.00000	1522.43580	   0.53958	   0.05767	   0.54265	  -6.10111
2836341.58667	 188.00000	1203.84460	   0.54863	   0.06351	   0.55229	  -6.60355
2836341.82567	 188.00000	 952.86591	   0.55987	   0.06720	   0.56389	  -6.84431
2836342.06367	 188.00000	 754.27557	   0.56895	   0.06998	   0.57324	  -7.01239
2836342.30167	 188.00000	 596.71857	   0.57951	   0.07335	   0.58414	  -7.21379
2836342.53867	 188.00000	 471.96338	   0.59182	   0.07645	   0.59674	  -7.36040
2836342.77767	 188.00000	 373.20856	   0.60125	   0.08021	   0.60658	  -7.59819
2836343.01567	 188.00000	 295.47278	   0.61336	   0.08365	   0.61903	  -7.76596
2836343.25467	 188.00000	 233.87738	   0.62516	   0.08986	   0.63158	  -8.17973
2836343.49267	 188.00000	 185.05922	   0.63747	   0.09410	   0.64438	  -8.39728
2836343.72867	 188.00000	 146.35823	   0.65133	   0.09973	   0.65892	  -8.70582
2836343.96567	 188.00000	 115.77804	   0.66537	   0.10386	   0.67343	  -8.87212
2836344.19967	 188.00000	  91.67210	   0.67842	   0.11281	   0.68774	  -9.44091
2836344.44467	 188.00000	  72.51701	   0.69530	   0.11999	   0.70558	  -9.79150
2836344.67467	 188.00000	  57.36816	   0.71451	   0.13058	   0.72634	 -10.35695
2836344.91067	 188.00000	  45.36290	   0.73616	   0.13771	   0.74893	 -10.59543
2836345.14367	 188.00000	  35.93134	   0.76092	   0.14714	   0.77502	 -10.94398
2836345.39367	 188.00000	  28.40909	   0.78994	   0.15248	   0.80452	 -10.92534
2836345.60767	 188.00000	  22.48202	   0.81779	   0.15563	   0.83247	 -10.77467
2836345.87267	 188.00000	  17.79613	   0.85032	   0.15287	   0.86395	 -10.19175
2836346.12467	 188.00000	  14.06813	   0.88121	   0.14497	   0.89306	  -9.34235
2836346.34167	 188.00000	  11.14480	   0.90510	   0.13442	   0.91503	  -8.44729
2836346.60867	 188.00000	   8.81772	   0.92825	   0.12034	   0.93601	  -7.38658
2836346.78667	 188.00000	   6.97545	   0.94752	   0.10716	   0.95356	  -6.45257
2836347.00467	 188.00000	   5.51730	   0.95840	   0.09382	   0.96298	  -5.59105
2836347.27367	 188.00000	   4.36941	   0.96815	   0.08292	   0.97169	  -4.89519
2836347.60967	 188.00000	   3.45686	   0.97581	   0.07020	   0.97833	  -4.11498
2836348.02767	 188.00000	   2.73547	   0.98584	   0.06125	   0.98774	  -3.55516
2836348.55267	 188.00000	   2.16054	   0.99415	   0.05675	   0.99577	  -3.26726
2836349.21267	 188.00000	   1.70952	   1.00055	   0.05604	   1.00212	  -3.20561
2836350.04067	 188.00000	   1.35352	   1.00095	   0.05588	   1.00251	  -3.19528
2836351.08367	 188.00000	   1.07079	   1.00025	   0.05500	   1.00176	  -3.14728
2836352.39767	 188.00000	   0.84734	   1.00043	   0.05138	   1.00175	  -2.93984
2836354.05368	 188.00000	   0.67072	   1.00313	   0.04694	   1.00423	  -2.67892
2836356.14168	 188.00000	   0.53067	   1.01058	   0.04347	   1.01151	  -2.46314
2836358.77868	 188.00000	   0.41976	   1.02317	   0.04420	   1.02412	  -2.47374
2836362.10968	 188.00000	   0.33183	   1.03856	   0.05304	   1.03992	  -2.92355
2836366.31568	 188.00000	   0.26261	   1.05103	   0.07101	   1.05343	  -3.86541
2836371.62369	 188.00000	   0.20791	   1.05565	   0.09414	   1.05984	  -5.09613
2836378.32869	 188.00000	   0.16452	   1.05234	   0.11590	   1.05871	  -6.28495
2836386.80370	 188.00000	   0.13007	   1.04578	   0.12990	   1.05382	  -7.08063
2836397.49370	 188.00000	   0.10309	   1.04372	   0.13564	   1.05249	  -7.40449
2836411.00771	 188.00000	   0.08153	   1.05345	   0.13910	   1.06259	  -7.52199
2836428.10572	 188.00000	   0.06443	   1.07423	   0.14796	   1.08437	  -7.84220
2836449.69173	 188.00000	   0.05102	   1.10701	   0.16074	   1.11862	  -8.26149
2836476.93475	 188.00000	   0.04042	   1.15198	   0.18640	   1.16696	  -9.19147
2836511.42977	 188.00000	   0.03192	   1.20438	   0.23278	   1.22667	 -10.93932
2836554.97680	 188.00000	   0.02528	   1.24785	   0.29938	   1.28326	 -13.49105
2836610.04183	 188.00000	   0.01999	   1.27221	   0.37091	   1.32518	 -16.25394
2850805.06703	 189.00000	20004.45300	   0.45704	  -0.01924	   0.45745	   2.41108
2850805.20903	 189.00000	15829.12600	   0.46182	  -0.00422	   0.46184	   0.52315
2850805.35103	 189.00000	12516.70300	   0.47077	   0.00727	   0.47083	  -0.88465
2850805.49303	 189.00000	9909.44240	   0.47762	   0.01645	   0.47790	  -1.97212
2850805.65803	 189.00000	7835.48000	   0.48371	   0.02459	   0.48434	  -2.91024
2850805.85803	 189.00000	6217.24610	   0.49200	   0.03027	   0.49293	  -3.52042
2850806.09603	 189.00000	4905.29100	   0.49922	   0.03854	   0.50070	  -4.41438
2850806.33503	 189.00000	3881.27370	   0.50664	   0.04257	   0.50842	  -4.80344
2850806.57303	 189.00000	3070.98270	   0.51369	   0.04610	   0.51576	  -5.12827
2850806.81103	 189.00000	2430.77780	   0.52259	   0.05119	   0.52509	  -5.59456
2850807.04903	 189.00000	1923.15370	   0.53038	   0.05637	   0.53337	  -6.06694
2850807.28703	 189.00000	1522.43580	   0.54061	   0.05862	   0.54378	  -6.18810
2850807.52503	 189.00000	1203.84460	   0.54947	   0.06371	   0.55315	  -6.61342
2850807.76403	 189.00000	 952.86591	   0.55922	   0.06578	   0.56307	  -6.70925
2850808.00203	 189.00000	 754.27557	   0.57042	   0.07012	   0.57471	  -7.00793
2850808.24003	 189.00000	 596.71857	   0.58117	   0.07229	   0.58565	  -7.09035
2850808.47703	 189.00000	 471.96338	   0.59172	   0.07654	   0.59665	  -7.37019
2850808.71604	 189.00000	 373.20856	   0.60241	   0.08022	   0.60773	  -7.58498
2850808.95404	 189.00000	 295.47278	   0.61312	   0.08476	   0.61895	  -7.87060
2850809.19304	 189.00000	 233.87738	   0.62613	   0.08842	   0.63235	  -8.03753
2850809.43104	 189.00000	 185.05922	   0.63843	   0.09360	   0.64525	  -8.34027
2850809.66704	 189.00000	 146.35823	   0.65116	   0.09921	   0.65868	  -8.66280
2850809.90404	 189.00000	 115.77804	   0.66493	   0.10589	   0.67331	  -9.04830
2850810.13804	 189.00000	  91.67210	   0.68100	   0.11078	   0.68996	  -9.23929
2850810.38304	 189.00000	  72.51701	   0.69716	   0.12119	   0.70761	  -9.86153
2850810.61304	 189.00000	  57.36816	   0.71425	   0.12906	   0.72581	 -10.24233
2850810.84904	 189.00000	  45.36290	   0.73716	   0.13745	   0.74987	 -10.56182
2850811.08204	 189.00000	  35.93134	   0.76199	   0.14776	   0.77619	 -10.97403
2850811.33204	 189.00000	  28.40909	   0.78981	   0.15285	   0.80446	 -10.95289
2850811.54604	 189.00000	  22.48202	   0.82190	   0.15638	   0.83664	 -10.77263
2850811.81104	 189.00000	  17.79613	   0.85222	   0.15326	   0.86589	 -10.19477
2850812.06404	 189.00000	  14.06813	   0.88123	   0.14457	   0.89301	  -9.31674
2850812.28004	 189.00000	  11.14480	   0.90520	   0.13497	   0.91521	  -8.48063
2850812.54704	 189.00000	   8.81772	   0.92794	   0.11979	   0.93565	  -7.35595
2850812.72504	 189.00000	   6.97545	   0.94771	   0.10608	   0.95363	  -6.38658
2850812.94304	 189.00000	   5.51730	   0.96079	   0.09542	   0.96552	  -5.67172
2850813.21204	 189.00000	   4.36941	   0.96923	   0.08295	   0.97277	  -4.89163
2850813.54804	 189.00000	   3.45686	   0.97686	   0.07049	   0.97940	  -4.12711
2850813.96604	 189.00000	   2.73547	   0.98535	   0.06133	   0.98726	  -3.56159
2850814.49104	 189.00000	   2.16054	   0.99481	   0.05493	   0.99632	  -3.16026
2850815.15104	 189.00000	   1.70952	   1.00227	   0.05302	   1.00367	  -3.02793
2850815.97904	 189.00000	   1.35352	   1.00527	   0.05445	   1.00674	  -3.10044
2850817.02204	 189.00000	   1.07079	   1.00477	   0.05651	   1.00636	  -3.21915
2850818.33604	 189.00000	   0.84734	   1.00313	   0.05502	   1.00464	  -3.13965
2850819.99204	 189.00000	   0.67072	   1.00351	   0.05243	   1.00488	  -2.99057
2850822.08004	 189.00000	   0.53067	   1.00743	   0.04798	   1.00857	  -2.72668
2850824.71704	 189.00000	   0.41976	   1.01717	   0.04555	   1.01819	  -2.56431
2850828.04805	 189.00000	   0.33183	   1.03199	   0.04863	   1.03314	  -2.69795
2850832.25405	 189.00000	   0.26261	   1.04832	   0.06114	   1.05010	  -3.33807
2850837.56205	 189.00000	   0.20791	   1.06063	   0.08305	   1.06387	  -4.47718
2850844.26706	 189.00000	   0.16452	   1.06531	   0.10982	   1.07096	  -5.88547
2850852.74306	 189.00000	   0.13007	   1.06055	   0.13312	   1.06887	  -7.15448
2850863.43307	 189.00000	   0.10309	   1.05413	   0.14694	   1.06432	  -7.93535
2850876.94708	 189.00000	   0.08153	   1.05549	   0.15404	   1.06667	  -8.30343
2850894.04509	 189.00000	   0.06443	   1.06838	   0.16185	   1.08057	  -8.61412
2850915.63110	 189.00000	   0.05102	   1.09383	   0.17058	   1.10705	  -8.86367
2850942.87412	 189.00000	   0.04042	   1.13321	   0.18727	   1.14858	  -9.38355
2850977.36914	 189.00000	   0.03192	   1.18606	   0.21804	   1.20594	 -10.41682
2851020.91616	 189.00000	   0.02528	   1.24365	   0.27161	   1.27296	 -12.31990
2851075.98119	 189.00000	   0.01999	   1.28933	   0.34487	   1.33466	 -14.97503
2865244.65900	 190.00000	20004.45300	   0.45514	  -0.01968	   0.45556	   2.47631
2865244.80100	 190.00000	15829.12600	   0.46345	  -0.00619	   0.46349	   0.76475
2865244.94300	 190.00000	12516.70300	   0.46910	   0.00703	   0.46915	  -0.85824
2865245.08500	 190.00000	9909.44240	   0.47633	   0.01707	   0.47664	  -2.05253
2865245.25000	 190.00000	7835.48000	   0.48270	   0.02595	   0.48340	  -3.07714
2865245.45000	 190.00000	6217.24610	   0.49045	   0.03207	   0.49150	  -3.74065
2865245.68800	 190.00000	4905.29100	   0.49650	   0.03775	   0.49793	  -4.34817
2865245.92700	 190.00000	3881.27370	   0.50489	   0.04159	   0.50660	  -4.70900
2865246.16500	 190.00000	3070.98270	   0.51326	   0.04754	   0.51546	  -5.29154
2865246.40300	 190.00000	2430.77780	   0.52163	   0.05067	   0.52409	  -5.54812
2865246.64100	 190.00000	1923.15370	   0.53144	   0.05680	   0.53446	  -6.10027
2865246.87900	 190.00000	1522.43580	   0.53902	   0.05812	   0.54215	  -6.15400
2865247.11700	 190.00000	1203.84460	   0.54863	   0.06360	   0.55230	  -6.61203
2865247.35500	 190.00000	 952.86591	   0.55850	   0.06615	   0.56240	  -6.75494
2865247.59400	 190.00000	 754.27557	   0.56856	   0.07034	   0.57290	  -7.05264
2865247.83100	 190.00000	 596.71857	   0.57982	   0.07440	   0.58457	  -7.31156
2865248.06800	 190.00000	 471.96338	   0.58989	   0.07786	   0.59501	  -7.51882
2865248.30700	 190.00000	 373.20856	   0.60228	   0.08067	   0.60766	  -7.62917
2865248.54500	 190.00000	 295.47278	   0.61342	   0.08425	   0.61918	  -7.82053
2865248.78400	 190.00000	 233.87738	   0.62760	   0.08765	   0.63369	  -7.95046
2865249.02200	 190.00000	 185.05922	   0.63850	   0.09305	   0.64525	  -8.29127
2865249.25900	 190.00000	 146.35823	   0.65223	   0.10044	   0.65992	  -8.75481
2865249.49500	 190.00000	 115.77804	   0.66584	   0.10576	   0.67419	  -9.02555
2865249.72900	 190.00000	  91.67210	   0.68130	   0.11283	   0.69058	  -9.40311
2865249.97500	 190.00000	  72.51701	   0.69825	   0.12063	   0.70860	  -9.80186
2865250.20400	 190.00000	  57.36816	   0.71602	   0.13087	   0.72788	 -10.35824
2865250.44000	 190.00000	  45.36290	   0.73556	   0.13783	   0.74836	 -10.61349
2865250.67300	 190.00000	  35.93134	   0.76341	   0.14879	   0.77778	 -11.02881
2865250.92300	 190.00000	  28.40909	   0.78925	   0.15278	   0.80390	 -10.95535
2865251.13700	 190.00000	  22.48202	   0.82269	   0.15639	   0.83742	 -10.76314
2865251.40200	 190.00000	  17.79613	   0.85216	   0.15449	   0.86605	 -10.27581
2865251.65500	 190.00000	  14.06813	   0.88053	   0.14533	   0.89244	  -9.37217
2865251.87100	 190.00000	  11.14480	   0.90858	   0.13587	   0.91868	  -8.50499
2865252.13800	 190.00000	   8.81772	   0.93032	   0.12342	   0.93847	  -7.55682
2865252.31600	 190.00000	   6.97545	   0.94924	   0.10796	   0.95536	  -6.48861
2865252.53400	 190.00000	   5.51730	   0.96527	   0.09538	   0.96997	  -5.64328
2865252.80400	 190.00000	   4.36941	   0.97309	   0.08589	   0.97688	  -5.04412
2865253.13900	 190.00000	   3.45686	   0.98014	   0.07384	   0.98292	  -4.30805
2865253.55700	 190.00000	   2.73547	   0.98808	   0.06329	   0.99011	  -3.66470
2865254.08200	 190.00000	   2.16054	   0.99564	   0.05524	   0.99717	  -3.17586
2865254.74200	 190.00000	   1.70952	   1.00440	   0.05132	   1.00571	  -2.92514
2865255.57000	 190.00000	   1.35352	   1.01055	   0.05294	   1.01194	  -2.99858
2865256.61300	 190.00000	   1.07079	   1.01180	   0.05628	   1.01337	  -3.18366
2865257.92700	 190.00000	   0.84734	   1.01125	   0.05831	   1.01293	  -3.30021
2865259.58300	 190.00000	   0.67072	   1.00919	   0.05784	   1.01085	  -3.28038
2865261.67101	 190.00000	   0.53067	   1.00971	   0.05410	   1.01116	  -3.06705
2865264.30801	 190.00000	   0.41976	   1.01549	   0.04965	   1.01671	  -2.79923
2865267.63901	 190.00000	   0.33183	   1.02670	   0.04945	   1.02789	  -2.75766
2865271.84501	 190.00000	   0.26261	   1.04335	   0.05527	   1.04482	  -3.03232
2865277.15301	 190.00000	   0.20791	   1.06224	   0.07092	   1.06461	  -3.81960
2865283.85702	 190.00000	   0.16452	   1.07566	   0.09695	   1.08002	  -5.15009
2865292.33402	 190.00000	   0.13007	   1.07906	   0.12759	   1.08658	  -6.74362
2865303.02403	 190.00000	   0.10309	   1.07335	   0.15261	   1.08414	  -8.09215
2865316.53804	 190.00000	   0.08153	   1.06828	   0.16828	   1.08145	  -8.95210
2865333.63505	 190.00000	   0.06443	   1.07228	   0.17983	   1.08726	  -9.52040
2865355.22206	 190.00000	   0.05102	   1.08894	   0.18558	   1.10464	  -9.67161
2865382.46408	 190.00000	   0.04042	   1.12094	   0.19688	   1.13810	  -9.96182
2865416.95910	 190.00000	   0.03192	   1.16797	   0.21689	   1.18794	 -10.51975
2865460.50612	 190.00000	   0.02528	   1.22825	   0.25365	   1.25416	 -11.66821
2865515.57116	 190.00000	   0.01999	   1.29121	   0.31498	   1.32908	 -13.70916
2879646.92167	 191.00000	20004.45300	   0.45404	  -0.01924	   0.45445	   2.42698
2879647.06367	 191.00000	15829.12600	   0.46072	  -0.00477	   0.46074	   0.59348
2879647.20567	 191.00000	12516.70300	   0.46747	   0.00698	   0.46753	  -0.85568
2879647.34767	 191.00000	9909.44240	   0.47355	   0.01754	   0.47388	  -2.12065
2879647.51267	 191.00000	7835.48000	   0.48023	   0.02565	   0.48091	  -3.05734
2879647.71267	 191.00000	6217.24610	   0.48784	   0.03214	   0.48890	  -3.76956
2879647.95067	 191.00000	4905.29100	   0.49436	   0.03883	   0.49589	  -4.49130
2879648.18967	 191.00000	3881.27370	   0.50189	   0.04366	   0.50378	  -4.97169
2879648.42767	 191.00000	3070.98270	   0.51088	   0.04732	   0.51307	  -5.29206
2879648.66567	 191.00000	2430.77780	   0.51884	   0.05249	   0.52149	  -5.77728
2879648.90367	 191.00000	1923.15370	   0.52848	   0.05579	   0.53141	  -6.02597
2879649.14167	 191.00000	1522.43580	   0.53769	   0.05992	   0.54102	  -6.35843
2879649.37967	 191.00000	1203.84460	   0.54734	   0.06356	   0.55102	  -6.62370
2879649.61867	 191.00000	 952.86591	   0.55851	   0.06905	   0.56276	  -7.04802
2879649.85667	 191.00000	 754.27557	   0.56765	   0.07127	   0.57211	  -7.15605
2879650.09467	 191.00000	 596.71857	   0.57725	   0.07298	   0.58184	  -7.20574
2879650.33167	 191.00000	 471.96338	   0.58825	   0.07746	   0.59332	  -7.50129
2879650.57067	 191.00000	 373.20856	   0.60146	   0.08022	   0.60679	  -7.59702
2879650.80867	 191.00000	 295.47278	   0.61117	   0.08521	   0.61708	  -7.93669
2879651.04767	 191.00000	 233.87738	   0.62443	   0.08848	   0.63067	  -8.06527
2879651.28567	 191.00000	 185.05922	   0.63703	   0.09463	   0.64402	  -8.44975
2879651.52167	 191.00000	 146.35823	   0.65105	   0.09868	   0.65849	  -8.61833
2879651.75867	 191.00000	 115.77804	   0.66542	   0.10579	   0.67377	  -9.03347
2879651.99267	 191.00000	  91.67210	   0.67871	   0.11293	   0.68804	  -9.44718
2879652.23867	 191.00000	  72.51701	   0.69686	   0.11980	   0.70708	  -9.75445
2879652.46767	 191.00000	  57.36816	   0.71308	   0.13060	   0.72494	 -10.37866
2879652.70367	 191.00000	  45.36290	   0.73679	   0.14083	   0.75013	 -10.82066
2879652.93667	 191.00000	  35.93134	   0.76079	   0.14752	   0.77496	 -10.97368
2879653.18667	 191.00000	  28.40909	   0.78977	   0.15486	   0.80481	 -11.09418
2879653.40067	 191.00000	  22.48202	   0.81984	   0.15596	   0.83455	 -10.77073
2879653.66567	 191.00000	  17.79613	   0.85069	   0.15440	   0.86459	 -10.28685
2879653.91867	 191.00000	  14.06813	   0.87882	   0.15006	   0.89154	  -9.68965
2879654.13467	 191.00000	  11.14480	   0.90782	   0.13715	   0.91813	  -8.59122
2879654.40167	 191.00000	   8.81772	   0.93025	   0.12362	   0.93843	  -7.56954
2879654.57967	 191.00000	   6.97545	   0.94834	   0.10927	   0.95462	  -6.57258
2879654.79767	 191.00000	   5.51730	   0.96446	   0.09532	   0.96916	  -5.64434
2879655.06667	 191.00000	   4.36941	   0.97485	   0.08610	   0.97865	  -5.04749
2879655.40268	 191.00000	   3.45686	   0.98279	   0.07588	   0.98572	  -4.41524
2879655.82068	 191.00000	   2.73547	   0.98774	   0.06552	   0.98991	  -3.79519
2879656.34568	 191.00000	   2.16054	   0.99433	   0.05651	   0.99593	  -3.25264
2879657.00568	 191.00000	   1.70952	   1.00193	   0.04945	   1.00315	  -2.82574
2879657.83368	 191.00000	   1.35352	   1.01031	   0.04787	   1.01145	  -2.71282
2879658.87668	 191.00000	   1.07079	   1.01688	   0.05123	   1.01817	  -2.88420
2879660.19068	 191.00000	   0.84734	   1.01862	   0.05682	   1.02020	  -3.19249
2879661.84668	 191.00000	   0.67072	   1.01749	   0.06169	   1.01935	  -3.46981
2879663.93468	 191.00000	   0.53067	   1.01363	   0.06229	   1.01555	  -3.51645
2879666.57168	 191.00000	   0.41976	   1.01346	   0.05990	   1.01523	  -3.38275
2879669.90268	 191.00000	   0.33183	   1.01918	   0.05617	   1.02072	  -3.15446
2879674.10869	 191.00000	   0.26261	   1.03119	   0.05577	   1.03270	  -3.09578
2879679.41669	 191.00000	   0.20791	   1.05058	   0.06161	   1.05238	  -3.35601
2879686.12169	 191.00000	   0.16452	   1.07216	   0.07936	   1.07509	  -4.23319
2879694.59770	 191.00000	   0.13007	   1.08881	   0.10866	   1.09422	  -5.69917
2879705.28770	 191.00000	   0.10309	   1.09546	   0.14376	   1.10485	  -7.47648
2879718.80171	 191.00000	   0.08153	   1.09155	   0.17541	   1.10555	  -9.12934
2879735.89972	 191.00000	   0.06443	   1.08897	   0.19935	   1.10707	 -10.37369
2879757.48574	 191.00000	   0.05102	   1.09161	   0.20962	   1.11155	 -10.87027
2879784.72875	 191.00000	   0.04042	   1.11131	   0.21904	   1.13269	 -11.15026
2879819.22377	 191.00000	   0.03192	   1.14605	   0.23256	   1.16941	 -11.47101
2879862.77080	 191.00000	   0.02528	   1.19637	   0.25256	   1.22274	 -11.92058
2879917.83583	 191.00000	   0.01999	   1.26282	   0.28904	   1.29547	 -12.89202
2894036.82345	 192.00000	20004.45300	   0.45313	  -0.01865	   0.45352	   2.35648
2894036.96545	 192.00000	15829.12600	   0.45854	  -0.00410	   0.45856	   0.51273
2894037.10745	 192.00000	12516.70300	   0.46539	   0.00603	   0.46543	  -0.74257
2894037.24945	 192.00000	9909.44240	   0.47384	   0.01587	   0.47411	  -1.91839
2894037.41445	 192.00000	7835.48000	   0.47907	   0.02468	   0.47970	  -2.94917
2894037.61445	 192.00000	6217.24610	   0.48586	   0.03057	   0.48682	  -3.60020
2894037.85345	 192.00000	4905.29100	   0.49466	   0.03800	   0.49612	  -4.39330
2894038.09145	 192.00000	3881.27370	   0.50250	   0.04409	   0.50443	  -5.01439
2894038.32945	 192.00000	3070.98270	   0.50941	   0.04892	   0.51175	  -5.48522
2894038.56745	 192.00000	2430.77780	   0.51771	   0.05160	   0.52027	  -5.69191
2894038.80545	 192.00000	1923.15370	   0.52692	   0.05605	   0.52989	  -6.07155
2894039.04345	 192.00000	1522.43580	   0.53676	   0.05953	   0.54005	  -6.32902
2894039.28145	 192.00000	1203.84460	   0.54559	   0.06280	   0.54919	  -6.56596
2894039.52045	 192.00000	 952.86591	   0.55471	   0.06644	   0.55867	  -6.82972
2894039.75845	 192.00000	 754.27557	   0.56568	   0.07004	   0.57000	  -7.05844
2894039.99645	 192.00000	 596.71857	   0.57595	   0.07413	   0.58070	  -7.33467
2894040.23345	 192.00000	 471.96338	   0.58674	   0.07794	   0.59190	  -7.56609
2894040.47245	 192.00000	 373.20856	   0.59876	   0.08305	   0.60449	  -7.89684
2894040.71045	 192.00000	 295.47278	   0.61113	   0.08608	   0.61716	  -8.01747
2894040.94945	 192.00000	 233.87738	   0.62390	   0.09047	   0.63042	  -8.25063
2894041.18745	 192.00000	 185.05922	   0.63544	   0.09521	   0.64253	  -8.52107
2894041.42345	 192.00000	 146.35823	   0.64873	   0.10023	   0.65643	  -8.78324
2894041.66045	 192.00000	 115.77804	   0.66274	   0.10577	   0.67112	  -9.06812
2894041.89445	 192.00000	  91.67210	   0.67793	   0.11253	   0.68721	  -9.42450
2894042.14045	 192.00000	  72.51701	   0.69359	   0.12182	   0.70421	  -9.96142
2894042.36945	 192.00000	  57.36816	   0.71206	   0.13207	   0.72420	 -10.50733
2894042.60545	 192.00000	  45.36290	   0.73563	   0.13884	   0.74862	 -10.68785
2894042.83845	 192.00000	  35.93134	   0.75940	   0.14725	   0.77355	 -10.97379
2894043.08845	 192.00000	  28.40909	   0.78842	   0.15556	   0.80362	 -11.16135
2894043.30246	 192.00000	  22.48202	   0.82007	   0.15784	   0.83512	 -10.89452
2894043.56746	 192.00000	  17.79613	   0.85129	   0.15502	   0.86529	 -10.32081
2894043.81946	 192.00000	  14.06813	   0.87916	   0.14802	   0.89153	  -9.55677
2894044.03546	 192.00000	  11.14480	   0.90669	   0.13806	   0.91714	  -8.65766
2894044.30246	 192.00000	   8.81772	   0.92851	   0.12521	   0.93691	  -7.67991
2894044.48046	 192.00000	   6.97545	   0.94663	   0.10905	   0.95289	  -6.57120
2894044.69846	 192.00000	   5.51730	   0.96449	   0.09580	   0.96923	  -5.67243
2894044.96846	 192.00000	   4.36941	   0.97654	   0.08582	   0.98031	  -5.02237
2894045.30346	 192.00000	   3.45686	   0.98291	   0.07685	   0.98591	  -4.47092
2894045.72146	 192.00000	   2.73547	   0.98752	   0.06861	   0.98990	  -3.97428
2894046.24646	 192.00000	   2.16054	   0.99288	   0.05879	   0.99461	  -3.38879
2894046.90646	 192.00000	   1.70952	   1.00011	   0.05009	   1.00136	  -2.86737
2894047.73446	 192.00000	   1.35352	   1.00772	   0.04660	   1.00879	  -2.64749
2894048.77746	 192.00000	   1.07079	   1.01531	   0.04692	   1.01639	  -2.64576
2894050.09146	 192.00000	   0.84734	   1.02218	   0.05252	   1.02353	  -2.94137
2894051.74746	 192.00000	   0.67072	   1.02426	   0.05994	   1.02601	  -3.34939
2894053.83546	 192.00000	   0.53067	   1.02087	   0.06622	   1.02301	  -3.71144
2894056.47246	 192.00000	   0.41976	   1.01681	   0.06761	   1.01906	  -3.80419
2894059.80446	 192.00000	   0.33183	   1.01645	   0.06456	   1.01850	  -3.63399
2894064.00947	 192.00000	   0.26261	   1.02369	   0.06199	   1.02556	  -3.46516
2894069.31747	 192.00000	   0.20791	   1.03911	   0.06287	   1.04101	  -3.46215
2894076.02247	 192.00000	   0.16452	   1.06000	   0.07211	   1.06245	  -3.89146
2894084.49848	 192.00000	   0.13007	   1.08410	   0.09310	   1.08809	  -4.90825
2894095.18849	 192.00000	   0.10309	   1.10243	   0.12660	   1.10967	  -6.55098
2894108.70249	 192.00000	   0.08153	   1.11079	   0.16672	   1.12323	  -8.53595
2894125.80050	 192.00000	   0.06443	   1.11193	   0.20258	   1.13023	 -10.32519
2894147.38652	 192.00000	   0.05102	   1.10654	   0.22657	   1.12950	 -11.57183
2894174.62953	 192.00000	   0.04042	   1.11301	   0.23963	   1.13852	 -12.15025
2894209.12455	 192.00000	   0.03192	   1.13691	   0.25163	   1.16443	 -12.47984
2894252.67258	 192.00000	   0.02528	   1.17717	   0.26712	   1.20710	 -12.78496
2894307.73761	 192.00000	   0.01999	   1.23415	   0.29065	   1.26791	 -13.25205
2908408.25009	 193.00000	20004.45300	   0.45102	  -0.02135	   0.45153	   2.70955
2908408.39209	 193.00000	15829.12600	   0.45839	  -0.00433	   0.45841	   0.54109
2908408.53409	 193.00000	12516.70300	   0.46517	   0.00625	   0.46521	  -0.76987
2908408.67609	 193.00000	9909.44240	   0.47182	   0.01700	   0.47212	  -2.06343
2908408.84109	 193.00000	7835.48000	   0.47828	   0.02747	   0.47907	  -3.28775
2908409.04109	 193.00000	6217.24610	   0.48436	   0.03181	   0.48540	  -3.75701
2908409.28009	 193.00000	4905.29100	   0.49254	   0.03736	   0.49396	  -4.33818
2908409.51809	 193.00000	3881.27370	   0.50251	   0.04188	   0.50425	  -4.76381
2908409.75609	 193.00000	3070.98270	   0.50881	   0.04721	   0.51100	  -5.30049
2908409.99409	 193.00000	2430.77780	   0.51739	   0.05311	   0.52011	  -5.86084
