Repository: kbm2110/Battery_Diagnostics_Thesis

# Battery_Diagnostics_Thesis
 Data-driven battery diagnostics using EIS

**Author:** Bala Manikanta Yaswanth Kanagarla
**Institution:** Technische Hochschule Ingolstadt (THI)
**Supervisor:** Prof. Dr. H.-G. Schweiger

## Overview

This project implements a machine learning framework for 
non-invasive State of Health (SoH) estimation of lithium-ion 
batteries using Electrochemical Impedance Spectroscopy (EIS).

Eight physically interpretable features are extracted from 
impedance spectra and used to train six ML models under a 
strict cell-level train-test split. The stacking ensemble 
achieves R² = 0.9122 and RMSE = 0.0234 on completely unseen 
cells.

---

File: data/EIS/EIS_state_III_35C01.txt (part 2 of 39)
time/s	           cycle number	freq/Hz	           Re(Z)/Ohm	  -Im(Z)/Ohm	   |Z|/Ohm	   Phase(Z)/deg 10194.00151	   1.00000	20004.45300	   0.29797	  -0.02827	   0.29930	   5.42007
138744.88875	   9.00000	  22.48202	   0.63654	   0.09809	   0.64405	  -8.75989
138745.15375	   9.00000	  17.79613	   0.65218	   0.09071	   0.65846	  -7.91832
138745.40575	   9.00000	  14.06813	   0.66747	   0.08109	   0.67238	  -6.92666
138745.62175	   9.00000	  11.14480	   0.67402	   0.07033	   0.67768	  -5.95714
138745.88975	   9.00000	   8.81772	   0.68590	   0.06240	   0.68873	  -5.19813
138746.06775	   9.00000	   6.97545	   0.68997	   0.05711	   0.69233	  -4.73164
138746.28575	   9.00000	   5.51730	   0.69534	   0.04904	   0.69707	  -4.03427
138746.55475	   9.00000	   4.36941	   0.70091	   0.04259	   0.70220	  -3.47719
138746.88975	   9.00000	   3.45686	   0.70921	   0.03940	   0.71031	  -3.17998
138747.30875	   9.00000	   2.73547	   0.71428	   0.04136	   0.71548	  -3.31402
138747.83375	   9.00000	   2.16054	   0.71513	   0.04391	   0.71648	  -3.51375
138748.49275	   9.00000	   1.70952	   0.71274	   0.04333	   0.71406	  -3.47872
138749.32175	   9.00000	   1.35352	   0.71218	   0.03952	   0.71328	  -3.17656
138750.36475	   9.00000	   1.07079	   0.71558	   0.03310	   0.71635	  -2.64804
138751.67875	   9.00000	   0.84734	   0.72555	   0.02755	   0.72607	  -2.17475
138753.33375	   9.00000	   0.67072	   0.73942	   0.02818	   0.73995	  -2.18284
138755.42275	   9.00000	   0.53067	   0.75868	   0.03838	   0.75965	  -2.89571
138758.05975	   9.00000	   0.41976	   0.77199	   0.06216	   0.77448	  -4.60364
138761.39075	   9.00000	   0.33183	   0.77005	   0.09237	   0.77557	  -6.84007
138765.59676	   9.00000	   0.26261	   0.75112	   0.11626	   0.76006	  -8.79849
138770.90476	   9.00000	   0.20791	   0.72185	   0.12187	   0.73206	  -9.58296
138777.60976	   9.00000	   0.16452	   0.69708	   0.10142	   0.70442	  -8.27773
138786.08576	   9.00000	   0.13007	   0.69667	   0.05878	   0.69915	  -4.82310
138796.77576	   9.00000	   0.10309	   0.73877	   0.01173	   0.73886	  -0.90968
138810.28976	   9.00000	   0.08153	   0.83205	  -0.01176	   0.83213	   0.80963
138827.38776	   9.00000	   0.06443	   0.95111	   0.01677	   0.95126	  -1.01043
138848.97476	   9.00000	   0.05102	   1.08889	   0.14485	   1.09849	  -7.57733
138876.21677	   9.00000	   0.04042	   1.14561	   0.37282	   1.20474	 -18.02650
138910.71277	   9.00000	   0.03192	   1.04742	   0.63686	   1.22584	 -31.30066
138954.25977	   9.00000	   0.02528	   0.77501	   0.82297	   1.13045	 -46.71885
139009.32578	   9.00000	   0.01999	   0.37029	   0.78445	   0.86745	 -64.73093
154598.29837	  10.00000	20004.45300	   0.27451	  -0.02669	   0.27581	   5.55230
154598.44137	  10.00000	15829.12600	   0.28119	  -0.01061	   0.28139	   2.16181
154598.58337	  10.00000	12516.70300	   0.28870	   0.00393	   0.28873	  -0.77975
154598.72537	  10.00000	9909.44240	   0.29424	   0.01270	   0.29451	  -2.47181
154598.88937	  10.00000	7835.48000	   0.30152	   0.02236	   0.30234	  -4.24039
154599.09037	  10.00000	6217.24610	   0.30881	   0.03206	   0.31047	  -5.92631
154599.32837	  10.00000	4905.29100	   0.31622	   0.03745	   0.31843	  -6.75355
154599.56737	  10.00000	3881.27370	   0.32280	   0.04257	   0.32560	  -7.51202
154599.80537	  10.00000	3070.98270	   0.33333	   0.04873	   0.33688	  -8.31800
154600.04337	  10.00000	2430.77780	   0.34100	   0.05263	   0.34504	  -8.77463
154600.28137	  10.00000	1923.15370	   0.35074	   0.05713	   0.35536	  -9.25108
154600.51937	  10.00000	1522.43580	   0.35990	   0.06187	   0.36518	  -9.75424
154600.75737	  10.00000	1203.84460	   0.37092	   0.06670	   0.37687	 -10.19364
154600.99637	  10.00000	 952.86591	   0.38169	   0.06814	   0.38773	 -10.12130
154601.23437	  10.00000	 754.27557	   0.39160	   0.07230	   0.39822	 -10.46057
154601.47137	  10.00000	 596.71857	   0.40540	   0.07676	   0.41261	 -10.72222
154601.70937	  10.00000	 471.96338	   0.41450	   0.08014	   0.42218	 -10.94195
154601.94837	  10.00000	 373.20856	   0.42646	   0.08406	   0.43467	 -11.15112
154602.18637	  10.00000	 295.47278	   0.43920	   0.08618	   0.44758	 -11.10203
154602.42537	  10.00000	 233.87738	   0.45371	   0.09051	   0.46265	 -11.28233
154602.66337	  10.00000	 185.05922	   0.46627	   0.09604	   0.47606	 -11.63874
154602.89937	  10.00000	 146.35823	   0.47946	   0.10039	   0.48986	 -11.82581
154603.13537	  10.00000	 115.77804	   0.49739	   0.10432	   0.50821	 -11.84550
154603.37037	  10.00000	  91.67210	   0.51236	   0.10706	   0.52342	 -11.80212
154603.61537	  10.00000	  72.51701	   0.53111	   0.11110	   0.54261	 -11.81538
154603.84437	  10.00000	  57.36816	   0.55174	   0.11581	   0.56376	 -11.85425
154604.08137	  10.00000	  45.36290	   0.57380	   0.11573	   0.58535	 -11.40269
154604.31337	  10.00000	  35.93134	   0.59615	   0.11336	   0.60683	 -10.76594
154604.56437	  10.00000	  28.40909	   0.61625	   0.10696	   0.62547	  -9.84651
154604.77837	  10.00000	  22.48202	   0.63540	   0.09886	   0.64305	  -8.84389
154605.04337	  10.00000	  17.79613	   0.65031	   0.08839	   0.65629	  -7.74033
154605.29537	  10.00000	  14.06813	   0.66422	   0.08163	   0.66922	  -7.00592
154605.51137	  10.00000	  11.14480	   0.67447	   0.06982	   0.67807	  -5.91046
154605.77937	  10.00000	   8.81772	   0.68476	   0.06422	   0.68777	  -5.35758
154605.95737	  10.00000	   6.97545	   0.68947	   0.05681	   0.69181	  -4.71055
154606.17537	  10.00000	   5.51730	   0.69512	   0.04787	   0.69677	  -3.93919
154606.44437	  10.00000	   4.36941	   0.70152	   0.04126	   0.70274	  -3.36591
154606.77937	  10.00000	   3.45686	   0.70922	   0.04265	   0.71050	  -3.44173
154607.19837	  10.00000	   2.73547	   0.71250	   0.04327	   0.71382	  -3.47562
154607.72337	  10.00000	   2.16054	   0.71175	   0.04411	   0.71312	  -3.54612
154608.38237	  10.00000	   1.70952	   0.71016	   0.04071	   0.71132	  -3.28067
154609.21137	  10.00000	   1.35352	   0.71219	   0.03491	   0.71305	  -2.80612
154610.25437	  10.00000	   1.07079	   0.71971	   0.02923	   0.72031	  -2.32566
154611.56837	  10.00000	   0.84734	   0.73294	   0.02730	   0.73345	  -2.13279
154613.22337	  10.00000	   0.67072	   0.74685	   0.03395	   0.74762	  -2.60260
154615.31237	  10.00000	   0.53067	   0.76034	   0.05140	   0.76208	  -3.86734
154617.94937	  10.00000	   0.41976	   0.76201	   0.07627	   0.76582	  -5.71580
154621.28037	  10.00000	   0.33183	   0.74885	   0.09827	   0.75527	  -7.47633
154625.48637	  10.00000	   0.26261	   0.72576	   0.10565	   0.73341	  -8.28220
154630.79437	  10.00000	   0.20791	   0.70476	   0.09311	   0.71089	  -7.52636
154637.49937	  10.00000	   0.16452	   0.70181	   0.06184	   0.70453	  -5.03601
154645.97537	  10.00000	   0.13007	   0.73145	   0.02230	   0.73179	  -1.74594
154656.66537	  10.00000	   0.10309	   0.80178	   0.00104	   0.80178	  -0.07403
154670.17937	  10.00000	   0.08153	   0.90679	   0.02626	   0.90717	  -1.65860
154687.27738	  10.00000	   0.06443	   1.00727	   0.10961	   1.01321	  -6.21062
154708.86438	  10.00000	   0.05102	   1.06957	   0.28447	   1.10675	 -14.89377
154736.10638	  10.00000	   0.04042	   1.01081	   0.49841	   1.12701	 -26.24682
154770.60238	  10.00000	   0.03192	   0.81052	   0.65596	   1.04270	 -38.98347
154814.14939	  10.00000	   0.02528	   0.51380	   0.65252	   0.83052	 -51.78302
154869.21539	  10.00000	   0.01999	   0.22134	   0.39559	   0.45330	 -60.77211
170440.32198	  11.00000	20004.45300	   0.27392	  -0.02546	   0.27510	   5.31049
170440.46498	  11.00000	15829.12600	   0.28123	  -0.01116	   0.28145	   2.27211
170440.60698	  11.00000	12516.70300	   0.28455	   0.00264	   0.28457	  -0.53236
170440.74898	  11.00000	9909.44240	   0.29395	   0.01291	   0.29423	  -2.51433
170440.91298	  11.00000	7835.48000	   0.30164	   0.02219	   0.30246	  -4.20723
170441.11398	  11.00000	6217.24610	   0.30836	   0.02928	   0.30975	  -5.42387
170441.35198	  11.00000	4905.29100	   0.31663	   0.03853	   0.31897	  -6.93717
170441.59098	  11.00000	3881.27370	   0.32329	   0.04239	   0.32606	  -7.47084
170441.82898	  11.00000	3070.98270	   0.33195	   0.04738	   0.33532	  -8.12365
170442.06698	  11.00000	2430.77780	   0.34096	   0.05288	   0.34503	  -8.81670
170442.30498	  11.00000	1923.15370	   0.35009	   0.05815	   0.35489	  -9.43108
170442.54298	  11.00000	1522.43580	   0.35971	   0.06216	   0.36504	  -9.80471
170442.78098	  11.00000	1203.84460	   0.37061	   0.06679	   0.37658	 -10.21552
170443.01998	  11.00000	 952.86591	   0.38019	   0.06790	   0.38621	 -10.12577
170443.25798	  11.00000	 754.27557	   0.39155	   0.07344	   0.39838	 -10.62297
170443.49498	  11.00000	 596.71857	   0.40223	   0.07648	   0.40943	 -10.76514
170443.73298	  11.00000	 471.96338	   0.41382	   0.08159	   0.42179	 -11.15367
170443.97198	  11.00000	 373.20856	   0.42627	   0.08475	   0.43461	 -11.24539
170444.20998	  11.00000	 295.47278	   0.43760	   0.08743	   0.44625	 -11.29882
170444.44898	  11.00000	 233.87738	   0.45173	   0.08942	   0.46049	 -11.19736
170444.68698	  11.00000	 185.05922	   0.46546	   0.09598	   0.47525	 -11.65148
170444.92298	  11.00000	 146.35823	   0.48032	   0.09902	   0.49042	 -11.64873
170445.15998	  11.00000	 115.77804	   0.49512	   0.10299	   0.50571	 -11.75050
170445.39398	  11.00000	  91.67210	   0.51228	   0.10871	   0.52369	 -11.98126
170445.63898	  11.00000	  72.51701	   0.53111	   0.11323	   0.54305	 -12.03456
170445.86798	  11.00000	  57.36816	   0.55217	   0.11510	   0.56404	 -11.77506
170446.10498	  11.00000	  45.36290	   0.57329	   0.11534	   0.58478	 -11.37573
170446.33698	  11.00000	  35.93134	   0.59505	   0.11332	   0.60574	 -10.78206
170446.58798	  11.00000	  28.40909	   0.61641	   0.10865	   0.62591	  -9.99642
170446.80198	  11.00000	  22.48202	   0.63617	   0.09949	   0.64390	  -8.88865
170447.06698	  11.00000	  17.79613	   0.65021	   0.08956	   0.65634	  -7.84263
170447.31898	  11.00000	  14.06813	   0.66444	   0.08178	   0.66945	  -7.01706
170447.53498	  11.00000	  11.14480	   0.67413	   0.07148	   0.67790	  -6.05251
170447.80298	  11.00000	   8.81772	   0.68517	   0.06386	   0.68814	  -5.32501
170447.98098	  11.00000	   6.97545	   0.68737	   0.05814	   0.68983	  -4.83434
170448.19898	  11.00000	   5.51730	   0.69387	   0.04834	   0.69555	  -3.98511
170448.46798	  11.00000	   4.36941	   0.70106	   0.04241	   0.70234	  -3.46151
170448.80298	  11.00000	   3.45686	   0.70898	   0.04097	   0.71016	  -3.30743
170449.22198	  11.00000	   2.73547	   0.71189	   0.04358	   0.71323	  -3.50335
170449.74698	  11.00000	   2.16054	   0.71136	   0.04346	   0.71269	  -3.49630
170450.40698	  11.00000	   1.70952	   0.71046	   0.04091	   0.71164	  -3.29526
170451.23498	  11.00000	   1.35352	   0.71166	   0.03503	   0.71252	  -2.81838
170452.27798	  11.00000	   1.07079	   0.71797	   0.02990	   0.71859	  -2.38481
170453.59198	  11.00000	   0.84734	   0.73109	   0.02756	   0.73161	  -2.15868
170455.24698	  11.00000	   0.67072	   0.74597	   0.03301	   0.74670	  -2.53384
170457.33598	  11.00000	   0.53067	   0.75998	   0.04971	   0.76160	  -3.74203
170459.97298	  11.00000	   0.41976	   0.76308	   0.07479	   0.76674	  -5.59780
170463.30398	  11.00000	   0.33183	   0.75102	   0.09822	   0.75741	  -7.45095
170467.50998	  11.00000	   0.26261	   0.72792	   0.10756	   0.73582	  -8.40554
170472.81798	  11.00000	   0.20791	   0.70560	   0.09658	   0.71218	  -7.79422
170479.52298	  11.00000	   0.16452	   0.69962	   0.06616	   0.70274	  -5.40177
170487.99898	  11.00000	   0.13007	   0.72618	   0.02615	   0.72665	  -2.06236
170498.68898	  11.00000	   0.10309	   0.79390	   0.00064	   0.79390	  -0.04619
170512.20298	  11.00000	   0.08153	   0.89907	   0.01993	   0.89929	  -1.26989
170529.30099	  11.00000	   0.06443	   1.00255	   0.10039	   1.00757	  -5.71806
170550.88799	  11.00000	   0.05102	   1.07309	   0.27279	   1.10722	 -14.26301
170578.12999	  11.00000	   0.04042	   1.02537	   0.48653	   1.13494	 -25.38419
170612.62599	  11.00000	   0.03192	   0.83436	   0.65958	   1.06358	 -38.32709
170656.17300	  11.00000	   0.02528	   0.53382	   0.67768	   0.86268	 -51.77210
170711.23900	  11.00000	   0.01999	   0.22730	   0.43567	   0.49140	 -62.44833
186254.86538	  12.00000	20004.45300	   0.27518	  -0.02729	   0.27653	   5.66436
186255.00838	  12.00000	15829.12600	   0.28132	  -0.01026	   0.28151	   2.08883
186255.15038	  12.00000	12516.70300	   0.28657	   0.00233	   0.28658	  -0.46569
186255.29238	  12.00000	9909.44240	   0.29416	   0.01400	   0.29449	  -2.72471
186255.45638	  12.00000	7835.48000	   0.29949	   0.02318	   0.30038	  -4.42622
186255.65738	  12.00000	6217.24610	   0.30877	   0.03035	   0.31026	  -5.61448
186255.89538	  12.00000	4905.29100	   0.31616	   0.03754	   0.31838	  -6.77189
186256.13438	  12.00000	3881.27370	   0.32296	   0.04223	   0.32571	  -7.45029
186256.37238	  12.00000	3070.98270	   0.33162	   0.04751	   0.33501	  -8.15238
186256.61038	  12.00000	2430.77780	   0.34029	   0.05339	   0.34445	  -8.91668
186256.84838	  12.00000	1923.15370	   0.35061	   0.05771	   0.35532	  -9.34726
186257.08638	  12.00000	1522.43580	   0.35882	   0.06108	   0.36398	  -9.66059
186257.32438	  12.00000	1203.84460	   0.36926	   0.06549	   0.37502	 -10.05692
186257.56338	  12.00000	 952.86591	   0.37975	   0.06856	   0.38589	 -10.23388
186257.80138	  12.00000	 754.27557	   0.38991	   0.07473	   0.39701	 -10.85002
186258.03838	  12.00000	 596.71857	   0.40314	   0.07716	   0.41045	 -10.83504
186258.27638	  12.00000	 471.96338	   0.41535	   0.08068	   0.42312	 -10.99279
186258.51538	  12.00000	 373.20856	   0.42620	   0.08494	   0.43458	 -11.27098
186258.75338	  12.00000	 295.47278	   0.43877	   0.08684	   0.44728	 -11.19496
186258.99238	  12.00000	 233.87738	   0.45229	   0.09081	   0.46131	 -11.35246
186259.23038	  12.00000	 185.05922	   0.46548	   0.09514	   0.47511	 -11.55220
186259.46638	  12.00000	 146.35823	   0.48013	   0.10057	   0.49055	 -11.83047
186259.70338	  12.00000	 115.77804	   0.49658	   0.10422	   0.50740	 -11.85323
186259.93738	  12.00000	  91.67210	   0.51319	   0.10982	   0.52481	 -12.07934
186260.18238	  12.00000	  72.51701	   0.53163	   0.11241	   0.54338	 -11.93897
186260.41138	  12.00000	  57.36816	   0.55259	   0.11581	   0.56460	 -11.83697
186260.64838	  12.00000	  45.36290	   0.57308	   0.11767	   0.58504	 -11.60369
186260.88038	  12.00000	  35.93134	   0.59592	   0.11397	   0.60672	 -10.82668
186261.13138	  12.00000	  28.40909	   0.61740	   0.10815	   0.62680	  -9.93573
186261.34538	  12.00000	  22.48202	   0.63729	   0.10055	   0.64518	  -8.96600
186261.61038	  12.00000	  17.79613	   0.65186	   0.09242	   0.65838	  -8.06988
186261.86238	  12.00000	  14.06813	   0.66738	   0.08266	   0.67248	  -7.06059
186262.07838	  12.00000	  11.14480	   0.67701	   0.07164	   0.68079	  -6.04077
186262.34638	  12.00000	   8.81772	   0.68747	   0.06362	   0.69041	  -5.28687
186262.52438	  12.00000	   6.97545	   0.69291	   0.05981	   0.69549	  -4.93354
186262.74238	  12.00000	   5.51730	   0.69635	   0.05018	   0.69815	  -4.12142
186263.01138	  12.00000	   4.36941	   0.70106	   0.04324	   0.70239	  -3.52980
186263.34638	  12.00000	   3.45686	   0.71128	   0.03958	   0.71238	  -3.18472
186263.76538	  12.00000	   2.73547	   0.71635	   0.04112	   0.71753	  -3.28512
186264.29038	  12.00000	   2.16054	   0.71822	   0.04418	   0.71958	  -3.51993
186264.94938	  12.00000	   1.70952	   0.71532	   0.04390	   0.71666	  -3.51186
186265.77838	  12.00000	   1.35352	   0.71431	   0.04060	   0.71546	  -3.25319
186266.82138	  12.00000	   1.07079	   0.71647	   0.03403	   0.71728	  -2.71947
186268.13538	  12.00000	   0.84734	   0.72566	   0.02850	   0.72622	  -2.24905
186269.79038	  12.00000	   0.67072	   0.73951	   0.02818	   0.74005	  -2.18229
186271.87938	  12.00000	   0.53067	   0.75863	   0.03622	   0.75949	  -2.73382
186274.51638	  12.00000	   0.41976	   0.77373	   0.05864	   0.77595	  -4.33426
186277.84738	  12.00000	   0.33183	   0.77517	   0.08926	   0.78029	  -6.56831
186282.05339	  12.00000	   0.26261	   0.75805	   0.11634	   0.76692	  -8.72500
186287.36139	  12.00000	   0.20791	   0.72861	   0.12605	   0.73943	  -9.81527
186294.06639	  12.00000	   0.16452	   0.70128	   0.10978	   0.70982	  -8.89713
186302.54239	  12.00000	   0.13007	   0.69448	   0.06856	   0.69785	  -5.63776
186313.23239	  12.00000	   0.10309	   0.72965	   0.01883	   0.72989	  -1.47836
186326.74639	  12.00000	   0.08153	   0.81840	  -0.01051	   0.81847	   0.73601
186343.84439	  12.00000	   0.06443	   0.93470	   0.00440	   0.93471	  -0.26977
186365.43139	  12.00000	   0.05102	   1.08127	   0.11725	   1.08761	  -6.18900
186392.67340	  12.00000	   0.04042	   1.16240	   0.33574	   1.20992	 -16.11032
186427.16940	  12.00000	   0.03192	   1.09792	   0.61198	   1.25696	 -29.13512
186470.71641	  12.00000	   0.02528	   0.84782	   0.83593	   1.19062	 -44.59559
186525.78241	  12.00000	   0.01999	   0.43874	   0.85298	   0.95920	 -62.78020
202045.51859	  13.00000	20004.45300	   0.27312	  -0.02624	   0.27438	   5.48752
202045.66159	  13.00000	15829.12600	   0.27982	  -0.01134	   0.28005	   2.32013
202045.80359	  13.00000	12516.70300	   0.28654	   0.00306	   0.28656	  -0.61095
202045.94559	  13.00000	9909.44240	   0.29369	   0.01212	   0.29394	  -2.36265
202046.10959	  13.00000	7835.48000	   0.30062	   0.02349	   0.30154	  -4.46845
202046.31059	  13.00000	6217.24610	   0.30859	   0.03086	   0.31013	  -5.71132
202046.54859	  13.00000	4905.29100	   0.31519	   0.03708	   0.31736	  -6.70992
202046.78759	  13.00000	3881.27370	   0.32263	   0.04273	   0.32544	  -7.54479
202047.02559	  13.00000	3070.98270	   0.33295	   0.04760	   0.33634	  -8.13529
202047.26359	  13.00000	2430.77780	   0.34031	   0.05317	   0.34443	  -8.88075
202047.50159	  13.00000	1923.15370	   0.35023	   0.05780	   0.35497	  -9.37124
202047.73959	  13.00000	1522.43580	   0.35947	   0.06086	   0.36458	  -9.60920
202047.97759	  13.00000	1203.84460	   0.37034	   0.06666	   0.37630	 -10.20417
202048.21659	  13.00000	 952.86591	   0.37982	   0.07037	   0.38629	 -10.49560
202048.45459	  13.00000	 754.27557	   0.39142	   0.07267	   0.39810	 -10.51732
202048.69159	  13.00000	 596.71857	   0.40402	   0.07743	   0.41138	 -10.84957
202048.92959	  13.00000	 471.96338	   0.41544	   0.08178	   0.42341	 -11.13638
202049.16859	  13.00000	 373.20856	   0.42683	   0.08353	   0.43492	 -11.07305
202049.40659	  13.00000	 295.47278	   0.43794	   0.08657	   0.44641	 -11.18130
202049.64559	  13.00000	 233.87738	   0.45199	   0.09060	   0.46098	 -11.33408
202049.88359	  13.00000	 185.05922	   0.46575	   0.09689	   0.47572	 -11.75166
202050.11959	  13.00000	 146.35823	   0.48034	   0.09934	   0.49050	 -11.68480
202050.35659	  13.00000	 115.77804	   0.49398	   0.10452	   0.50491	 -11.94720
202050.59059	  13.00000	  91.67210	   0.51228	   0.10868	   0.52368	 -11.97800
202050.83559	  13.00000	  72.51701	   0.53123	   0.11242	   0.54299	 -11.94879
202051.06459	  13.00000	  57.36816	   0.55159	   0.11566	   0.56359	 -11.84267
202051.30159	  13.00000	  45.36290	   0.57336	   0.11663	   0.58511	 -11.49827
202051.53359	  13.00000	  35.93134	   0.59474	   0.11424	   0.60561	 -10.87359
202051.78459	  13.00000	  28.40909	   0.61958	   0.10903	   0.62910	  -9.98015
202051.99859	  13.00000	  22.48202	   0.63698	   0.10012	   0.64480	  -8.93306
202052.26359	  13.00000	  17.79613	   0.65246	   0.09144	   0.65884	  -7.97800
202052.51559	  13.00000	  14.06813	   0.66611	   0.08397	   0.67138	  -7.18492
202052.73159	  13.00000	  11.14480	   0.67735	   0.07187	   0.68115	  -6.05659
202052.99959	  13.00000	   8.81772	   0.68827	   0.06636	   0.69147	  -5.50715
202053.17759	  13.00000	   6.97545	   0.69149	   0.05822	   0.69394	  -4.81262
202053.39559	  13.00000	   5.51730	   0.69643	   0.04989	   0.69822	  -4.09761
202053.66459	  13.00000	   4.36941	   0.70518	   0.04336	   0.70651	  -3.51838
202053.99959	  13.00000	   3.45686	   0.71335	   0.04184	   0.71458	  -3.35701
202054.41859	  13.00000	   2.73547	   0.71629	   0.04330	   0.71760	  -3.45905
202054.94359	  13.00000	   2.16054	   0.71450	   0.04391	   0.71585	  -3.51650
202055.60259	  13.00000	   1.70952	   0.71391	   0.04113	   0.71509	  -3.29766
202056.43159	  13.00000	   1.35352	   0.71579	   0.03520	   0.71666	  -2.81549
202057.47459	  13.00000	   1.07079	   0.72341	   0.02933	   0.72401	  -2.32159
202058.78859	  13.00000	   0.84734	   0.73659	   0.02839	   0.73713	  -2.20756
202060.44359	  13.00000	   0.67072	   0.75129	   0.03403	   0.75206	  -2.59359
202062.53259	  13.00000	   0.53067	   0.76356	   0.05215	   0.76534	  -3.90747
202065.16959	  13.00000	   0.41976	   0.76564	   0.07636	   0.76944	  -5.69526
202068.50059	  13.00000	   0.33183	   0.75270	   0.09856	   0.75912	  -7.45987
202072.70659	  13.00000	   0.26261	   0.72935	   0.10648	   0.73708	  -8.30603
202078.01459	  13.00000	   0.20791	   0.70898	   0.09330	   0.71509	  -7.49680
202084.71959	  13.00000	   0.16452	   0.70569	   0.06136	   0.70835	  -4.96952
202093.19559	  13.00000	   0.13007	   0.73565	   0.02274	   0.73600	  -1.77039
202103.88559	  13.00000	   0.10309	   0.80652	   0.00099	   0.80652	  -0.07062
202117.39959	  13.00000	   0.08153	   0.91135	   0.02755	   0.91177	  -1.73177
202134.49759	  13.00000	   0.06443	   1.01110	   0.11371	   1.01747	  -6.41644
202156.08360	  13.00000	   0.05102	   1.07124	   0.28940	   1.10964	 -15.11795
202183.32660	  13.00000	   0.04042	   1.00971	   0.50087	   1.12712	 -26.38399
202217.82260	  13.00000	   0.03192	   0.80750	   0.65584	   1.04028	 -39.08311
202261.36961	  13.00000	   0.02528	   0.50917	   0.64837	   0.82440	 -51.85693
202316.43361	  13.00000	   0.01999	   0.22560	   0.38218	   0.44380	 -59.44700
217804.71198	  14.00000	20004.45300	   0.27215	  -0.02625	   0.27342	   5.50939
217804.85498	  14.00000	15829.12600	   0.27999	  -0.00902	   0.28013	   1.84546
217804.99698	  14.00000	12516.70300	   0.28686	   0.00190	   0.28687	  -0.37883
217805.13898	  14.00000	9909.44240	   0.29357	   0.01391	   0.29390	  -2.71363
217805.30298	  14.00000	7835.48000	   0.30012	   0.02168	   0.30090	  -4.13158
217805.50398	  14.00000	6217.24610	   0.30858	   0.03068	   0.31010	  -5.67788
217805.74198	  14.00000	4905.29100	   0.31405	   0.03700	   0.31622	  -6.71942
217805.98098	  14.00000	3881.27370	   0.32323	   0.04391	   0.32620	  -7.73598
217806.21898	  14.00000	3070.98270	   0.33071	   0.04935	   0.33438	  -8.48699
217806.45698	  14.00000	2430.77780	   0.34112	   0.05254	   0.34514	  -8.75565
217806.69498	  14.00000	1923.15370	   0.34849	   0.05757	   0.35322	  -9.38054
217806.93298	  14.00000	1522.43580	   0.35874	   0.06198	   0.36405	  -9.80299
217807.17098	  14.00000	1203.84460	   0.36956	   0.06571	   0.37536	 -10.08208
217807.40998	  14.00000	 952.86591	   0.38026	   0.07049	   0.38674	 -10.50137
217807.64798	  14.00000	 754.27557	   0.39074	   0.07330	   0.39755	 -10.62499
217807.88498	  14.00000	 596.71857	   0.40036	   0.07752	   0.40779	 -10.95885
217808.12298	  14.00000	 471.96338	   0.41450	   0.08077	   0.42229	 -11.02651
217808.36198	  14.00000	 373.20856	   0.42593	   0.08340	   0.43402	 -11.07873
217808.59998	  14.00000	 295.47278	   0.43825	   0.08863	   0.44712	 -11.43277
217808.83898	  14.00000	 233.87738	   0.45092	   0.09044	   0.45990	 -11.34120
217809.07698	  14.00000	 185.05922	   0.46544	   0.09584	   0.47521	 -11.63548
217809.31298	  14.00000	 146.35823	   0.47912	   0.10066	   0.48958	 -11.86548
217809.54998	  14.00000	 115.77804	   0.49332	   0.10392	   0.50414	 -11.89619
217809.78398	  14.00000	  91.67210	   0.51320	   0.10808	   0.52446	 -11.89317
217810.02898	  14.00000	  72.51701	   0.53228	   0.11442	   0.54444	 -12.13135
217810.25798	  14.00000	  57.36816	   0.55099	   0.11835	   0.56355	 -12.12251
217810.49498	  14.00000	  45.36290	   0.57355	   0.11729	   0.58542	 -11.55713
217810.72698	  14.00000	  35.93134	   0.59582	   0.11441	   0.60671	 -10.87016
217810.97798	  14.00000	  28.40909	   0.61681	   0.10950	   0.62645	 -10.06677
217811.19198	  14.00000	  22.48202	   0.63709	   0.10158	   0.64514	  -9.05925
217811.45698	  14.00000	  17.79613	   0.65271	   0.09368	   0.65940	  -8.16787
217811.70898	  14.00000	  14.06813	   0.66653	   0.08307	   0.67169	  -7.10428
217811.92498	  14.00000	  11.14480	   0.67746	   0.07226	   0.68130	  -6.08832
217812.19298	  14.00000	   8.81772	   0.68954	   0.06439	   0.69254	  -5.33458
217812.37098	  14.00000	   6.97545	   0.69457	   0.05993	   0.69715	  -4.93134
217812.58898	  14.00000	   5.51730	   0.69776	   0.05211	   0.69971	  -4.27071
217812.85798	  14.00000	   4.36941	   0.70264	   0.04348	   0.70398	  -3.54125
217813.19298	  14.00000	   3.45686	   0.71246	   0.03997	   0.71358	  -3.21129
217813.61198	  14.00000	   2.73547	   0.71841	   0.04136	   0.71960	  -3.29476
217814.13698	  14.00000	   2.16054	   0.71962	   0.04426	   0.72098	  -3.51965
217814.79598	  14.00000	   1.70952	   0.71749	   0.04542	   0.71893	  -3.62208
217815.62498	  14.00000	   1.35352	   0.71596	   0.04089	   0.71713	  -3.26901
217816.66798	  14.00000	   1.07079	   0.71847	   0.03504	   0.71933	  -2.79182
217817.98198	  14.00000	   0.84734	   0.72668	   0.02896	   0.72726	  -2.28226
217819.63698	  14.00000	   0.67072	   0.74018	   0.02796	   0.74070	  -2.16323
217821.72598	  14.00000	   0.53067	   0.75963	   0.03508	   0.76044	  -2.64441
217824.36298	  14.00000	   0.41976	   0.77608	   0.05772	   0.77822	  -4.25345
217827.69399	  14.00000	   0.33183	   0.77802	   0.08849	   0.78303	  -6.48906
217831.89999	  14.00000	   0.26261	   0.76177	   0.11631	   0.77060	  -8.68108
217837.20799	  14.00000	   0.20791	   0.73262	   0.12740	   0.74362	  -9.86519
217843.91299	  14.00000	   0.16452	   0.70378	   0.11305	   0.71280	  -9.12532
217852.38899	  14.00000	   0.13007	   0.69459	   0.07301	   0.69841	  -6.00010
217863.07899	  14.00000	   0.10309	   0.72707	   0.02167	   0.72739	  -1.70730
217876.59299	  14.00000	   0.08153	   0.81228	  -0.01382	   0.81239	   0.97454
217893.69099	  14.00000	   0.06443	   0.93146	  -0.00105	   0.93146	   0.06434
217915.27799	  14.00000	   0.05102	   1.08431	   0.10949	   1.08982	  -5.76625
217942.52000	  14.00000	   0.04042	   1.17012	   0.33052	   1.21590	 -15.77342
217977.01600	  14.00000	   0.03192	   1.10734	   0.60730	   1.26294	 -28.74191
218020.56301	  14.00000	   0.02528	   0.85943	   0.83910	   1.20113	 -44.31432
218075.62901	  14.00000	   0.01999	   0.44740	   0.86695	   0.97559	 -62.70370
233566.42758	  15.00000	20004.45300	   0.27258	  -0.02773	   0.27399	   5.80893
233566.56958	  15.00000	15829.12600	   0.27981	  -0.00925	   0.27997	   1.89437
233566.71158	  15.00000	12516.70300	   0.28616	   0.00284	   0.28617	  -0.56850
233566.85358	  15.00000	9909.44240	   0.29297	   0.01215	   0.29322	  -2.37511
233567.01758	  15.00000	7835.48000	   0.30014	   0.02173	   0.30093	  -4.14029
233567.21858	  15.00000	6217.24610	   0.30775	   0.03075	   0.30928	  -5.70524
233567.45658	  15.00000	4905.29100	   0.31514	   0.03687	   0.31729	  -6.67258
233567.69558	  15.00000	3881.27370	   0.32327	   0.04172	   0.32595	  -7.35318
233567.93358	  15.00000	3070.98270	   0.33182	   0.04657	   0.33507	  -7.98872
233568.17158	  15.00000	2430.77780	   0.34041	   0.05284	   0.34449	  -8.82389
233568.40958	  15.00000	1923.15370	   0.34816	   0.05738	   0.35285	  -9.35834
233568.64758	  15.00000	1522.43580	   0.35869	   0.06131	   0.36389	  -9.69953
233568.88558	  15.00000	1203.84460	   0.36706	   0.06401	   0.37260	  -9.89141
233569.12458	  15.00000	 952.86591	   0.37812	   0.06912	   0.38439	 -10.35849
233569.36258	  15.00000	 754.27557	   0.38881	   0.07295	   0.39560	 -10.62614
233569.60058	  15.00000	 596.71857	   0.40023	   0.07667	   0.40751	 -10.84497
233569.83758	  15.00000	 471.96338	   0.41300	   0.07935	   0.42055	 -10.87522
233570.07658	  15.00000	 373.20856	   0.42476	   0.08199	   0.43260	 -10.92515
233570.31458	  15.00000	 295.47278	   0.43792	   0.08625	   0.44633	 -11.14192
233570.55358	  15.00000	 233.87738	   0.44912	   0.09144	   0.45834	 -11.50780
233570.79158	  15.00000	 185.05922	   0.46398	   0.09734	   0.47408	 -11.84844
233571.02758	  15.00000	 146.35823	   0.47846	   0.09886	   0.48857	 -11.67389
233571.26458	  15.00000	 115.77804	   0.49437	   0.10469	   0.50533	 -11.95709
233571.49858	  15.00000	  91.67210	   0.51096	   0.10877	   0.52241	 -12.01702
233571.74358	  15.00000	  72.51701	   0.52912	   0.11088	   0.54062	 -11.83577
233571.97358	  15.00000	  57.36816	   0.55024	   0.11522	   0.56218	 -11.82640
233572.20958	  15.00000	  45.36290	   0.57225	   0.11639	   0.58397	 -11.49672
233572.44158	  15.00000	  35.93134	   0.59322	   0.11402	   0.60408	 -10.87983
233572.69258	  15.00000	  28.40909	   0.61500	   0.10882	   0.62455	 -10.03440
233572.90658	  15.00000	  22.48202	   0.63304	   0.10098	   0.64105	  -9.06340
233573.17158	  15.00000	  17.79613	   0.65105	   0.09260	   0.65761	  -8.09460
233573.42358	  15.00000	  14.06813	   0.66672	   0.08190	   0.67173	  -7.00288
233573.63958	  15.00000	  11.14480	   0.67514	   0.07381	   0.67916	  -6.23878
233573.90758	  15.00000	   8.81772	   0.68695	   0.06323	   0.68986	  -5.25917
233574.08558	  15.00000	   6.97545	   0.69344	   0.05932	   0.69598	  -4.88972
233574.30358	  15.00000	   5.51730	   0.69511	   0.05266	   0.69710	  -4.33256
233574.57258	  15.00000	   4.36941	   0.70075	   0.04533	   0.70221	  -3.70128
233574.90758	  15.00000	   3.45686	   0.70792	   0.03959	   0.70902	  -3.20119
233575.32658	  15.00000	   2.73547	   0.71495	   0.03839	   0.71598	  -3.07325
233575.85158	  15.00000	   2.16054	   0.71971	   0.04199	   0.72093	  -3.33898
233576.51158	  15.00000	   1.70952	   0.71994	   0.04579	   0.72139	  -3.63956
233577.33958	  15.00000	   1.35352	   0.71660	   0.04577	   0.71806	  -3.65494
233578.38258	  15.00000	   1.07079	   0.71473	   0.04139	   0.71593	  -3.31414
233579.69658	  15.00000	   0.84734	   0.71763	   0.03471	   0.71846	  -2.76888
233581.35158	  15.00000	   0.67072	   0.72660	   0.02907	   0.72718	  -2.29105
233583.44058	  15.00000	   0.53067	   0.74454	   0.02721	   0.74504	  -2.09306
233586.07758	  15.00000	   0.41976	   0.76851	   0.03840	   0.76947	  -2.86086
233589.40858	  15.00000	   0.33183	   0.78667	   0.06678	   0.78950	  -4.85203
233593.61458	  15.00000	   0.26261	   0.78777	   0.10405	   0.79461	  -7.52425
233598.92258	  15.00000	   0.20791	   0.76603	   0.13800	   0.77836	 -10.21231
233605.62758	  15.00000	   0.16452	   0.72860	   0.15128	   0.74414	 -11.72952
233614.10359	  15.00000	   0.13007	   0.69083	   0.13154	   0.70324	 -10.78087
233624.79359	  15.00000	   0.10309	   0.67916	   0.08014	   0.68387	  -6.72978
233638.30759	  15.00000	   0.08153	   0.71815	   0.01331	   0.71827	  -1.06178
233655.40559	  15.00000	   0.06443	   0.81284	  -0.03237	   0.81349	   2.28025
233676.99159	  15.00000	   0.05102	   0.98641	  -0.01954	   0.98660	   1.13495
233704.23460	  15.00000	   0.04042	   1.17267	   0.12090	   1.17888	  -5.88653
233738.73060	  15.00000	   0.03192	   1.28517	   0.40658	   1.34795	 -17.55526
233782.27760	  15.00000	   0.02528	   1.21001	   0.77167	   1.43513	 -32.52718
233837.34261	  15.00000	   0.01999	   0.87315	   1.07483	   1.38479	 -50.91097
249309.10558	  16.00000	20004.45300	   0.27254	  -0.02786	   0.27396	   5.83599
249309.24858	  16.00000	15829.12600	   0.27909	  -0.00991	   0.27926	   2.03405
249309.39058	  16.00000	12516.70300	   0.28504	   0.00364	   0.28507	  -0.73127
249309.53258	  16.00000	9909.44240	   0.29409	   0.01381	   0.29441	  -2.68811
249309.69658	  16.00000	7835.48000	   0.30014	   0.02306	   0.30103	  -4.39359
249309.89758	  16.00000	6217.24610	   0.30708	   0.03172	   0.30871	  -5.89781
249310.13558	  16.00000	4905.29100	   0.31574	   0.03809	   0.31803	  -6.87931
249310.37458	  16.00000	3881.27370	   0.32392	   0.04221	   0.32665	  -7.42517
249310.61258	  16.00000	3070.98270	   0.33178	   0.04679	   0.33507	  -8.02654
249310.85058	  16.00000	2430.77780	   0.33831	   0.05258	   0.34237	  -8.83383
249311.08858	  16.00000	1923.15370	   0.34847	   0.05642	   0.35300	  -9.19721
249311.32658	  16.00000	1522.43580	   0.35814	   0.06094	   0.36329	  -9.65692
249311.56458	  16.00000	1203.84460	   0.36861	   0.06547	   0.37438	 -10.07191
249311.80358	  16.00000	 952.86591	   0.37896	   0.06916	   0.38522	 -10.34328
249312.04158	  16.00000	 754.27557	   0.39058	   0.07133	   0.39704	 -10.34911
249312.27858	  16.00000	 596.71857	   0.40127	   0.07568	   0.40834	 -10.68011
249312.51658	  16.00000	 471.96338	   0.41099	   0.07869	   0.41846	 -10.83890
249312.75558	  16.00000	 373.20856	   0.42329	   0.08256	   0.43126	 -11.03620
249312.99258	  16.00000	 295.47278	   0.43709	   0.08604	   0.44547	 -11.13624
249313.23258	  16.00000	 233.87738	   0.45058	   0.08954	   0.45939	 -11.24001
249313.47058	  16.00000	 185.05922	   0.46379	   0.09647	   0.47372	 -11.75001
249313.70658	  16.00000	 146.35823	   0.47690	   0.09846	   0.48696	 -11.66496
249313.94258	  16.00000	 115.77804	   0.49276	   0.10450	   0.50372	 -11.97325
249314.17758	  16.00000	  91.67210	   0.50957	   0.10915	   0.52112	 -12.09062
249314.42258	  16.00000	  72.51701	   0.52863	   0.11253	   0.54047	 -12.01759
249314.65158	  16.00000	  57.36816	   0.54817	   0.11527	   0.56016	 -11.87545
249314.88858	  16.00000	  45.36290	   0.57155	   0.11732	   0.58347	 -11.59981
249315.12058	  16.00000	  35.93134	   0.59224	   0.11410	   0.60313	 -10.90517
249315.37058	  16.00000	  28.40909	   0.61466	   0.10898	   0.62425	 -10.05410
249315.58558	  16.00000	  22.48202	   0.63312	   0.10137	   0.64119	  -9.09669
249315.85058	  16.00000	  17.79613	   0.64955	   0.09276	   0.65614	  -8.12724
249316.10258	  16.00000	  14.06813	   0.66559	   0.08379	   0.67084	  -7.17480
249316.31858	  16.00000	  11.14480	   0.67577	   0.07388	   0.67980	  -6.23941
249316.58558	  16.00000	   8.81772	   0.68635	   0.06556	   0.68947	  -5.45633
249316.76458	  16.00000	   6.97545	   0.69137	   0.05954	   0.69393	  -4.92234
249316.98258	  16.00000	   5.51730	   0.69572	   0.04986	   0.69750	  -4.09895
249317.25158	  16.00000	   4.36941	   0.70151	   0.04280	   0.70281	  -3.49150
249317.58658	  16.00000	   3.45686	   0.70872	   0.03983	   0.70984	  -3.21679
249318.00558	  16.00000	   2.73547	   0.71569	   0.04051	   0.71684	  -3.23955
249318.53058	  16.00000	   2.16054	   0.71681	   0.04515	   0.71823	  -3.60450
249319.18958	  16.00000	   1.70952	   0.71451	   0.04428	   0.71588	  -3.54635
249320.01858	  16.00000	   1.35352	   0.71285	   0.04096	   0.71403	  -3.28893
249321.06158	  16.00000	   1.07079	   0.71556	   0.03494	   0.71641	  -2.79552
249322.37458	  16.00000	   0.84734	   0.72461	   0.02850	   0.72517	  -2.25214
249324.03058	  16.00000	   0.67072	   0.73815	   0.02781	   0.73868	  -2.15798
249326.11958	  16.00000	   0.53067	   0.75751	   0.03571	   0.75835	  -2.69924
249328.75658	  16.00000	   0.41976	   0.77273	   0.05817	   0.77492	  -4.30516
249332.08758	  16.00000	   0.33183	   0.77389	   0.08877	   0.77896	  -6.54358
249336.29358	  16.00000	   0.26261	   0.75757	   0.11618	   0.76642	  -8.71879
249341.60158	  16.00000	   0.20791	   0.72815	   0.12578	   0.73893	  -9.80028
249348.30658	  16.00000	   0.16452	   0.69976	   0.11043	   0.70842	  -8.96779
249356.78258	  16.00000	   0.13007	   0.69281	   0.07010	   0.69635	  -5.77746
249367.47258	  16.00000	   0.10309	   0.72738	   0.01939	   0.72764	  -1.52705
249380.98658	  16.00000	   0.08153	   0.81396	  -0.01366	   0.81407	   0.96178
249398.08459	  16.00000	   0.06443	   0.93353	   0.00212	   0.93353	  -0.13032
249419.67059	  16.00000	   0.05102	   1.08368	   0.11740	   1.09002	  -6.18299
249446.91359	  16.00000	   0.04042	   1.16458	   0.33746	   1.21248	 -16.16013
249481.40959	  16.00000	   0.03192	   1.09872	   0.61448	   1.25888	 -29.21702
249524.95660	  16.00000	   0.02528	   0.84663	   0.83868	   1.19170	 -44.72960
249580.02160	  16.00000	   0.01999	   0.44076	   0.85432	   0.96132	 -62.71026
265035.37758	  17.00000	20004.45300	   0.27296	  -0.02789	   0.27438	   5.83459
265035.52058	  17.00000	15829.12600	   0.27866	  -0.01127	   0.27888	   2.31648
265035.66258	  17.00000	12516.70300	   0.28506	   0.00276	   0.28508	  -0.55408
265035.80458	  17.00000	9909.44240	   0.29354	   0.01347	   0.29385	  -2.62824
265035.96858	  17.00000	7835.48000	   0.29958	   0.02248	   0.30042	  -4.29172
265036.16958	  17.00000	6217.24610	   0.30554	   0.02920	   0.30693	  -5.45917
265036.40758	  17.00000	4905.29100	   0.31412	   0.03700	   0.31629	  -6.71741
265036.64658	  17.00000	3881.27370	   0.32198	   0.04300	   0.32484	  -7.60597
265036.88458	  17.00000	3070.98270	   0.33120	   0.04732	   0.33457	  -8.13131
265037.12258	  17.00000	2430.77780	   0.33906	   0.05236	   0.34308	  -8.77851
265037.36058	  17.00000	1923.15370	   0.34820	   0.05726	   0.35287	  -9.33851
265037.59858	  17.00000	1522.43580	   0.35861	   0.06165	   0.36387	  -9.75511
265037.83658	  17.00000	1203.84460	   0.36706	   0.06528	   0.37282	 -10.08462
265038.07558	  17.00000	 952.86591	   0.37885	   0.06816	   0.38494	 -10.19951
265038.31358	  17.00000	 754.27557	   0.38891	   0.07272	   0.39565	 -10.59065
265038.55058	  17.00000	 596.71857	   0.39886	   0.07396	   0.40566	 -10.50544
265038.78858	  17.00000	 471.96338	   0.41209	   0.07970	   0.41973	 -10.94640
265039.02758	  17.00000	 373.20856	   0.42433	   0.08187	   0.43215	 -10.92112
265039.26458	  17.00000	 295.47278	   0.43708	   0.08833	   0.44592	 -11.42534
265039.50458	  17.00000	 233.87738	   0.45010	   0.09147	   0.45930	 -11.48743
265039.74258	  17.00000	 185.05922	   0.46267	   0.09543	   0.47241	 -11.65477
265039.97858	  17.00000	 146.35823	   0.47692	   0.09929	   0.48714	 -11.76060
265040.21458	  17.00000	 115.77804	   0.49253	   0.10496	   0.50359	 -12.03028
265040.44958	  17.00000	  91.67210	   0.50906	   0.11000	   0.52081	 -12.19360
265040.69458	  17.00000	  72.51701	   0.52800	   0.11502	   0.54038	 -12.28958
265040.92358	  17.00000	  57.36816	   0.54857	   0.11582	   0.56066	 -11.92172
265041.16058	  17.00000	  45.36290	   0.57017	   0.11683	   0.58201	 -11.57977
265041.39258	  17.00000	  35.93134	   0.59134	   0.11572	   0.60256	 -11.07200
265041.64258	  17.00000	  28.40909	   0.61391	   0.10914	   0.62354	 -10.08073
265041.85758	  17.00000	  22.48202	   0.63429	   0.10227	   0.64248	  -9.15969
265042.12258	  17.00000	  17.79613	   0.64987	   0.09347	   0.65656	  -8.18438
265042.37458	  17.00000	  14.06813	   0.66409	   0.08294	   0.66925	  -7.11881
265042.59058	  17.00000	  11.14480	   0.67477	   0.07497	   0.67892	  -6.33963
265042.85758	  17.00000	   8.81772	   0.68315	   0.06455	   0.68619	  -5.39767
265043.03558	  17.00000	   6.97545	   0.69205	   0.05507	   0.69424	  -4.54985
265043.25458	  17.00000	   5.51730	   0.69831	   0.05296	   0.70031	  -4.33665
265043.52358	  17.00000	   4.36941	   0.70085	   0.04879	   0.70255	  -3.98242
265043.85858	  17.00000	   3.45686	   0.70303	   0.04298	   0.70435	  -3.49855
265044.27758	  17.00000	   2.73547	   0.70831	   0.03642	   0.70924	  -2.94352
265044.80258	  17.00000	   2.16054	   0.71675	   0.03368	   0.71754	  -2.69065
265045.46158	  17.00000	   1.70952	   0.72501	   0.03659	   0.72593	  -2.88953
265046.29058	  17.00000	   1.35352	   0.72985	   0.04348	   0.73114	  -3.40934
265047.33358	  17.00000	   1.07079	   0.72795	   0.05101	   0.72973	  -4.00857
265048.64658	  17.00000	   0.84734	   0.72141	   0.05430	   0.72345	  -4.30486
265050.30258	  17.00000	   0.67072	   0.71657	   0.05242	   0.71849	  -4.18359
265052.39158	  17.00000	   0.53067	   0.71648	   0.04229	   0.71773	  -3.37812
265055.02858	  17.00000	   0.41976	   0.72790	   0.03020	   0.72852	  -2.37601
265058.35958	  17.00000	   0.33183	   0.75326	   0.02435	   0.75365	  -1.85186
265062.56558	  17.00000	   0.26261	   0.78928	   0.03645	   0.79012	  -2.64443
265067.87359	  17.00000	   0.20791	   0.82137	   0.07285	   0.82460	  -5.06851
265074.57859	  17.00000	   0.16452	   0.83273	   0.13135	   0.84303	  -8.96361
265083.05459	  17.00000	   0.13007	   0.80998	   0.19369	   0.83281	 -13.44856
265093.74459	  17.00000	   0.10309	   0.75009	   0.23089	   0.78482	 -17.10902
265107.25859	  17.00000	   0.08153	   0.67806	   0.22000	   0.71286	 -17.97596
265124.35659	  17.00000	   0.06443	   0.62797	   0.16315	   0.64882	 -14.56363
