Repository: kbm2110/Battery_Diagnostics_Thesis

# Battery_Diagnostics_Thesis
 Data-driven battery diagnostics using EIS

**Author:** Bala Manikanta Yaswanth Kanagarla
**Institution:** Technische Hochschule Ingolstadt (THI)
**Supervisor:** Prof. Dr. H.-G. Schweiger

## Overview

This project implements a machine learning framework for 
non-invasive State of Health (SoH) estimation of lithium-ion 
batteries using Electrochemical Impedance Spectroscopy (EIS).

Eight physically interpretable features are extracted from 
impedance spectra and used to train six ML models under a 
strict cell-level train-test split. The stacking ensemble 
achieves R² = 0.9122 and RMSE = 0.0234 on completely unseen 
cells.

---

File: data/EIS/EIS_state_II_45C01.txt (part 2 of 36)
time/s	           cycle number	freq/Hz	           Re(Z)/Ohm	  -Im(Z)/Ohm	   |Z|/Ohm	   Phase(Z)/deg
145512.19737	   9.00000	  17.79613	   1.75890	   0.13077	   1.76376	  -4.25181
145512.44937	   9.00000	  14.06813	   1.79580	   0.13015	   1.80051	  -4.14519
145512.66537	   9.00000	  11.14480	   1.80488	   0.11672	   1.80865	  -3.70011
145512.93237	   9.00000	   8.81772	   1.84508	   0.10888	   1.84829	  -3.37721
145513.11137	   9.00000	   6.97545	   1.85420	   0.10786	   1.85733	  -3.32913
145513.32937	   9.00000	   5.51730	   1.85046	   0.09054	   1.85267	  -2.80129
145513.59837	   9.00000	   4.36941	   1.86768	   0.05866	   1.86860	  -1.79906
145513.93337	   9.00000	   3.45686	   1.89936	   0.04847	   1.89998	  -1.46189
145514.35237	   9.00000	   2.73547	   1.91967	   0.06300	   1.92070	  -1.87955
145514.87737	   9.00000	   2.16054	   1.91387	   0.08078	   1.91558	  -2.41692
145515.53637	   9.00000	   1.70952	   1.88725	   0.08483	   1.88915	  -2.57355
145516.36537	   9.00000	   1.35352	   1.85944	   0.06265	   1.86050	  -1.92985
145517.40737	   9.00000	   1.07079	   1.85296	   0.02285	   1.85310	  -0.70663
145518.72137	   9.00000	   0.84734	   1.87647	  -0.01643	   1.87654	   0.50161
145520.37737	   9.00000	   0.67072	   1.91685	  -0.03190	   1.91712	   0.95338
145522.46637	   9.00000	   0.53067	   1.96779	  -0.01208	   1.96782	   0.35165
145525.10238	   9.00000	   0.41976	   1.99302	   0.03823	   1.99339	  -1.09895
145528.43438	   9.00000	   0.33183	   1.98029	   0.09612	   1.98262	  -2.77887
145532.64038	   9.00000	   0.26261	   1.93387	   0.13267	   1.93842	  -3.92456
145537.94838	   9.00000	   0.20791	   1.88234	   0.12642	   1.88658	  -3.84222
145544.65238	   9.00000	   0.16452	   1.84891	   0.09361	   1.85127	  -2.89844
145553.12938	   9.00000	   0.13007	   1.84008	   0.04822	   1.84072	  -1.50110
145563.81938	   9.00000	   0.10309	   1.86686	   0.00093	   1.86686	  -0.02854
145577.33238	   9.00000	   0.08153	   1.93256	  -0.03632	   1.93290	   1.07670
145594.43038	   9.00000	   0.06443	   2.02866	  -0.03924	   2.02904	   1.10805
145616.01638	   9.00000	   0.05102	   2.16111	   0.03800	   2.16144	  -1.00731
145643.25939	   9.00000	   0.04042	   2.24598	   0.21690	   2.25642	  -5.51607
145677.75439	   9.00000	   0.03192	   2.20794	   0.44616	   2.25257	 -11.42393
145721.30140	   9.00000	   0.02528	   2.02103	   0.62108	   2.11431	 -17.08260
145776.36640	   9.00000	   0.01999	   1.71863	   0.64729	   1.83648	 -20.63804
162447.11416	  10.00000	20004.45300	   1.40574	  -0.02525	   1.40597	   1.02915
162447.25716	  10.00000	15829.12600	   1.41696	  -0.00974	   1.41699	   0.39384
162447.39916	  10.00000	12516.70300	   1.42115	   0.00076	   1.42115	  -0.03057
162447.54116	  10.00000	9909.44240	   1.42835	   0.01035	   1.42839	  -0.41506
162447.70516	  10.00000	7835.48000	   1.43584	   0.01974	   1.43598	  -0.78771
162447.90616	  10.00000	6217.24610	   1.44199	   0.02627	   1.44223	  -1.04370
162448.14416	  10.00000	4905.29100	   1.45112	   0.03156	   1.45147	  -1.24600
162448.38316	  10.00000	3881.27370	   1.45651	   0.03641	   1.45697	  -1.43197
162448.62116	  10.00000	3070.98270	   1.46455	   0.04190	   1.46515	  -1.63874
162448.85916	  10.00000	2430.77780	   1.47218	   0.04601	   1.47290	  -1.79012
162449.09716	  10.00000	1923.15370	   1.47966	   0.04946	   1.48048	  -1.91458
162449.33516	  10.00000	1522.43580	   1.48814	   0.05124	   1.48902	  -1.97188
162449.57316	  10.00000	1203.84460	   1.49654	   0.05494	   1.49755	  -2.10228
162449.81216	  10.00000	 952.86591	   1.50625	   0.05697	   1.50733	  -2.16613
162450.05016	  10.00000	 754.27557	   1.51408	   0.05951	   1.51525	  -2.25097
162450.28716	  10.00000	 596.71857	   1.52277	   0.06194	   1.52402	  -2.32928
162450.52516	  10.00000	 471.96338	   1.53205	   0.06584	   1.53347	  -2.46067
162450.76416	  10.00000	 373.20856	   1.54216	   0.06919	   1.54371	  -2.56896
162451.00116	  10.00000	 295.47278	   1.55370	   0.07268	   1.55540	  -2.67826
162451.24116	  10.00000	 233.87738	   1.56220	   0.07542	   1.56402	  -2.76410
162451.47916	  10.00000	 185.05922	   1.57552	   0.07884	   1.57749	  -2.86465
162451.71516	  10.00000	 146.35823	   1.58588	   0.08375	   1.58809	  -3.02313
162451.95116	  10.00000	 115.77804	   1.59591	   0.09115	   1.59852	  -3.26874
162452.18616	  10.00000	  91.67210	   1.60987	   0.09434	   1.61263	  -3.35376
162452.43116	  10.00000	  72.51701	   1.62064	   0.10026	   1.62374	  -3.53990
162452.66016	  10.00000	  57.36816	   1.63819	   0.10497	   1.64155	  -3.66627
162452.89716	  10.00000	  45.36290	   1.65411	   0.11140	   1.65786	  -3.85308
162453.12916	  10.00000	  35.93134	   1.67301	   0.12492	   1.67767	  -4.27030
162453.37916	  10.00000	  28.40909	   1.69178	   0.12749	   1.69658	  -4.30956
162453.59416	  10.00000	  22.48202	   1.71613	   0.13331	   1.72130	  -4.44173
162453.85916	  10.00000	  17.79613	   1.74613	   0.13749	   1.75153	  -4.50216
162454.11116	  10.00000	  14.06813	   1.77750	   0.12329	   1.78177	  -3.96766
162454.32716	  10.00000	  11.14480	   1.79181	   0.12777	   1.79636	  -4.07864
162454.59416	  10.00000	   8.81772	   1.81586	   0.10189	   1.81871	  -3.21165
162454.77316	  10.00000	   6.97545	   1.84808	   0.09804	   1.85068	  -3.03661
162454.99116	  10.00000	   5.51730	   1.85204	   0.10434	   1.85498	  -3.22446
162455.26016	  10.00000	   4.36941	   1.84238	   0.08560	   1.84436	  -2.66030
162455.59516	  10.00000	   3.45686	   1.84966	   0.05090	   1.85036	  -1.57630
162456.01416	  10.00000	   2.73547	   1.87906	   0.02960	   1.87929	  -0.90255
162456.53916	  10.00000	   2.16054	   1.91150	   0.03530	   1.91183	  -1.05807
162457.19816	  10.00000	   1.70952	   1.92438	   0.06296	   1.92541	  -1.87394
162458.02716	  10.00000	   1.35352	   1.90725	   0.09092	   1.90942	  -2.72914
162459.07016	  10.00000	   1.07079	   1.86843	   0.09597	   1.87089	  -2.94041
162460.38316	  10.00000	   0.84734	   1.83097	   0.06998	   1.83231	  -2.18865
162462.03916	  10.00000	   0.67072	   1.81939	   0.02729	   1.81959	  -0.85937
162464.12816	  10.00000	   0.53067	   1.84310	  -0.02192	   1.84323	   0.68127
162466.76516	  10.00000	   0.41976	   1.89575	  -0.04375	   1.89626	   1.32210
162470.09616	  10.00000	   0.33183	   1.95481	  -0.02375	   1.95495	   0.69612
162474.30216	  10.00000	   0.26261	   1.98546	   0.03050	   1.98569	  -0.88021
162479.61016	  10.00000	   0.20791	   1.97937	   0.09244	   1.98153	  -2.67383
162486.31416	  10.00000	   0.16452	   1.94020	   0.13632	   1.94498	  -4.01909
162494.79116	  10.00000	   0.13007	   1.88719	   0.15291	   1.89337	  -4.63217
162505.48116	  10.00000	   0.10309	   1.83493	   0.13774	   1.84009	  -4.29276
162518.99516	  10.00000	   0.08153	   1.79712	   0.09017	   1.79938	  -2.87228
162536.09216	  10.00000	   0.06443	   1.79562	   0.01971	   1.79572	  -0.62893
162557.67917	  10.00000	   0.05102	   1.87560	  -0.07286	   1.87702	   2.22451
162584.92117	  10.00000	   0.04042	   2.04482	  -0.11023	   2.04779	   3.08572
162619.41617	  10.00000	   0.03192	   2.26335	  -0.02196	   2.26345	   0.55579
162662.96318	  10.00000	   0.02528	   2.42441	   0.22169	   2.43452	  -5.22455
162718.02818	  10.00000	   0.01999	   2.42820	   0.57790	   2.49602	 -13.38709
179373.81774	  11.00000	20004.45300	   1.43058	  -0.02495	   1.43080	   0.99922
179373.96074	  11.00000	15829.12600	   1.43778	  -0.00941	   1.43781	   0.37512
179374.10274	  11.00000	12516.70300	   1.44297	   0.00143	   1.44297	  -0.05697
179374.24474	  11.00000	9909.44240	   1.45101	   0.01132	   1.45105	  -0.44702
179374.40874	  11.00000	7835.48000	   1.45793	   0.02004	   1.45807	  -0.78760
179374.60974	  11.00000	6217.24610	   1.46462	   0.02502	   1.46484	  -0.97870
179374.84774	  11.00000	4905.29100	   1.47183	   0.03069	   1.47215	  -1.19457
179375.08574	  11.00000	3881.27370	   1.47865	   0.03596	   1.47908	  -1.39315
179375.32474	  11.00000	3070.98270	   1.48655	   0.04162	   1.48714	  -1.60386
179375.56274	  11.00000	2430.77780	   1.49458	   0.04440	   1.49524	  -1.70150
179375.80074	  11.00000	1923.15370	   1.50185	   0.04875	   1.50264	  -1.85902
179376.03874	  11.00000	1522.43580	   1.50976	   0.05124	   1.51063	  -1.94374
179376.27674	  11.00000	1203.84460	   1.51901	   0.05413	   1.51997	  -2.04088
179376.51574	  11.00000	 952.86591	   1.52618	   0.05655	   1.52723	  -2.12209
179376.75374	  11.00000	 754.27557	   1.53574	   0.05967	   1.53690	  -2.22525
179376.99074	  11.00000	 596.71857	   1.54437	   0.06296	   1.54565	  -2.33435
179377.22874	  11.00000	 471.96338	   1.55360	   0.06548	   1.55498	  -2.41332
179377.46774	  11.00000	 373.20856	   1.56277	   0.06763	   1.56423	  -2.47780
179377.70574	  11.00000	 295.47278	   1.57491	   0.07373	   1.57663	  -2.68025
179377.94474	  11.00000	 233.87738	   1.58401	   0.07570	   1.58582	  -2.73596
179378.18274	  11.00000	 185.05922	   1.59649	   0.07769	   1.59838	  -2.78592
179378.41874	  11.00000	 146.35823	   1.60484	   0.08403	   1.60704	  -2.99743
179378.65474	  11.00000	 115.77804	   1.61847	   0.09046	   1.62099	  -3.19896
179378.88974	  11.00000	  91.67210	   1.63157	   0.09480	   1.63432	  -3.32520
179379.13474	  11.00000	  72.51701	   1.64166	   0.09897	   1.64464	  -3.44995
179379.36374	  11.00000	  57.36816	   1.65894	   0.10502	   1.66226	  -3.62213
179379.60074	  11.00000	  45.36290	   1.67586	   0.11150	   1.67957	  -3.80635
179379.83274	  11.00000	  35.93134	   1.69589	   0.12269	   1.70032	  -4.13775
179380.08374	  11.00000	  28.40909	   1.71278	   0.12805	   1.71756	  -4.27543
179380.29774	  11.00000	  22.48202	   1.73864	   0.13441	   1.74383	  -4.42062
179380.56274	  11.00000	  17.79613	   1.76983	   0.13839	   1.77523	  -4.47112
179380.81474	  11.00000	  14.06813	   1.79803	   0.12303	   1.80223	  -3.91429
179381.03074	  11.00000	  11.14480	   1.81736	   0.13261	   1.82219	  -4.17328
179381.29874	  11.00000	   8.81772	   1.83563	   0.10195	   1.83845	  -3.17889
179381.47674	  11.00000	   6.97545	   1.87099	   0.09358	   1.87333	  -2.86328
179381.69474	  11.00000	   5.51730	   1.87938	   0.10351	   1.88223	  -3.15241
179381.96374	  11.00000	   4.36941	   1.86864	   0.09284	   1.87095	  -2.84443
179382.29874	  11.00000	   3.45686	   1.87059	   0.06094	   1.87158	  -1.86607
179382.71774	  11.00000	   2.73547	   1.89268	   0.03039	   1.89293	  -0.91982
179383.24274	  11.00000	   2.16054	   1.92854	   0.02582	   1.92871	  -0.76709
179383.90174	  11.00000	   1.70952	   1.95174	   0.04813	   1.95234	  -1.41250
179384.73074	  11.00000	   1.35352	   1.94586	   0.08181	   1.94758	  -2.40739
179385.77374	  11.00000	   1.07079	   1.91201	   0.10153	   1.91471	  -3.03973
179387.08674	  11.00000	   0.84734	   1.86772	   0.09010	   1.86989	  -2.76182
179388.74274	  11.00000	   0.67072	   1.84200	   0.05344	   1.84278	  -1.66179
179390.83174	  11.00000	   0.53067	   1.84633	  -0.00205	   1.84634	   0.06354
179393.46874	  11.00000	   0.41976	   1.88945	  -0.04032	   1.88988	   1.22257
179396.79974	  11.00000	   0.33183	   1.94998	  -0.03905	   1.95037	   1.14720
179401.00574	  11.00000	   0.26261	   1.99897	   0.00096	   1.99897	  -0.02746
179406.31374	  11.00000	   0.20791	   2.01274	   0.06302	   2.01372	  -1.79338
179413.01774	  11.00000	   0.16452	   1.99115	   0.12050	   1.99479	  -3.46310
179421.49474	  11.00000	   0.13007	   1.94375	   0.15604	   1.95000	  -4.58982
179432.18474	  11.00000	   0.10309	   1.88441	   0.16412	   1.89154	  -4.97752
179445.69874	  11.00000	   0.08153	   1.82693	   0.13524	   1.83192	  -4.23354
179462.79575	  11.00000	   0.06443	   1.79576	   0.07507	   1.79733	  -2.39372
179484.38275	  11.00000	   0.05102	   1.83085	  -0.03707	   1.83122	   1.15984
179511.62475	  11.00000	   0.04042	   1.96959	  -0.12233	   1.97339	   3.55411
179546.11975	  11.00000	   0.03192	   2.19757	  -0.10970	   2.20031	   2.85784
179589.66676	  11.00000	   0.02528	   2.43058	   0.06201	   2.43137	  -1.46141
179644.73176	  11.00000	   0.01999	   2.55563	   0.40345	   2.58728	  -8.97103
196288.09771	  12.00000	20004.45300	   1.39563	  -0.02505	   1.39585	   1.02825
196288.24071	  12.00000	15829.12600	   1.40443	  -0.00929	   1.40446	   0.37912
196288.38271	  12.00000	12516.70300	   1.41146	   0.00371	   1.41147	  -0.15049
196288.52471	  12.00000	9909.44240	   1.41804	   0.01163	   1.41809	  -0.47004
196288.68871	  12.00000	7835.48000	   1.42228	   0.01993	   1.42242	  -0.80290
196288.88971	  12.00000	6217.24610	   1.43070	   0.02650	   1.43094	  -1.06105
196289.12771	  12.00000	4905.29100	   1.43624	   0.03227	   1.43661	  -1.28714
196289.36671	  12.00000	3881.27370	   1.44441	   0.03748	   1.44490	  -1.48628
196289.60471	  12.00000	3070.98270	   1.45166	   0.04066	   1.45223	  -1.60424
196289.84271	  12.00000	2430.77780	   1.45942	   0.04388	   1.46008	  -1.72208
196290.08071	  12.00000	1923.15370	   1.46755	   0.04924	   1.46838	  -1.92164
196290.31871	  12.00000	1522.43580	   1.47395	   0.05214	   1.47487	  -2.02605
196290.55671	  12.00000	1203.84460	   1.48362	   0.05462	   1.48462	  -2.10841
196290.79571	  12.00000	 952.86591	   1.49197	   0.05776	   1.49309	  -2.21702
196291.03371	  12.00000	 754.27557	   1.50101	   0.06062	   1.50223	  -2.31261
196291.27071	  12.00000	 596.71857	   1.50967	   0.06248	   1.51096	  -2.36975
196291.50871	  12.00000	 471.96338	   1.51904	   0.06633	   1.52049	  -2.50026
196291.74771	  12.00000	 373.20856	   1.52953	   0.06815	   1.53105	  -2.55102
196291.98571	  12.00000	 295.47278	   1.53916	   0.07261	   1.54087	  -2.70091
196292.22471	  12.00000	 233.87738	   1.54914	   0.07576	   1.55099	  -2.79983
196292.46271	  12.00000	 185.05922	   1.56158	   0.08000	   1.56362	  -2.93280
196292.69871	  12.00000	 146.35823	   1.57136	   0.08445	   1.57363	  -3.07633
196292.93571	  12.00000	 115.77804	   1.58340	   0.08930	   1.58591	  -3.22799
196293.16971	  12.00000	  91.67210	   1.59574	   0.09362	   1.59849	  -3.35764
196293.41471	  12.00000	  72.51701	   1.60832	   0.10224	   1.61157	  -3.63734
196293.64371	  12.00000	  57.36816	   1.62380	   0.10611	   1.62727	  -3.73874
196293.88071	  12.00000	  45.36290	   1.64015	   0.11234	   1.64399	  -3.91823
196294.11271	  12.00000	  35.93134	   1.66101	   0.12482	   1.66569	  -4.29759
196294.36371	  12.00000	  28.40909	   1.68162	   0.12877	   1.68655	  -4.37903
196294.57771	  12.00000	  22.48202	   1.70610	   0.13563	   1.71148	  -4.54534
196294.84271	  12.00000	  17.79613	   1.73551	   0.13796	   1.74098	  -4.54488
196295.09471	  12.00000	  14.06813	   1.76225	   0.12458	   1.76665	  -4.04374
196295.31071	  12.00000	  11.14480	   1.78413	   0.13006	   1.78886	  -4.16934
196295.57772	  12.00000	   8.81772	   1.80180	   0.10474	   1.80484	  -3.32697
196295.75672	  12.00000	   6.97545	   1.83378	   0.09543	   1.83626	  -2.97897
196295.97472	  12.00000	   5.51730	   1.84663	   0.10312	   1.84950	  -3.19629
196296.24372	  12.00000	   4.36941	   1.83697	   0.08980	   1.83917	  -2.79873
196296.57872	  12.00000	   3.45686	   1.83792	   0.06188	   1.83896	  -1.92845
196296.99772	  12.00000	   2.73547	   1.85961	   0.03438	   1.85993	  -1.05923
196297.52272	  12.00000	   2.16054	   1.89083	   0.02880	   1.89105	  -0.87258
196298.18172	  12.00000	   1.70952	   1.91224	   0.04637	   1.91280	  -1.38912
196299.01072	  12.00000	   1.35352	   1.90826	   0.07533	   1.90974	  -2.26074
196300.05372	  12.00000	   1.07079	   1.87986	   0.09344	   1.88218	  -2.84568
196301.36672	  12.00000	   0.84734	   1.84264	   0.08473	   1.84459	  -2.63263
196303.02272	  12.00000	   0.67072	   1.82008	   0.05230	   1.82083	  -1.64592
196305.11172	  12.00000	   0.53067	   1.82224	   0.00477	   1.82225	  -0.14991
196307.74872	  12.00000	   0.41976	   1.85710	  -0.03188	   1.85737	   0.98335
196311.07972	  12.00000	   0.33183	   1.91873	  -0.03233	   1.91900	   0.96527
196315.28572	  12.00000	   0.26261	   1.95989	   0.00534	   1.95990	  -0.15610
196320.59372	  12.00000	   0.20791	   1.97463	   0.06070	   1.97557	  -1.76069
196327.29772	  12.00000	   0.16452	   1.95703	   0.11622	   1.96048	  -3.39857
196335.77472	  12.00000	   0.13007	   1.91371	   0.15382	   1.91989	  -4.59555
196346.46472	  12.00000	   0.10309	   1.85481	   0.16684	   1.86230	  -5.13995
196359.97872	  12.00000	   0.08153	   1.79602	   0.13820	   1.80133	  -4.40013
196377.07572	  12.00000	   0.06443	   1.76384	   0.07902	   1.76561	  -2.56517
196398.66073	  12.00000	   0.05102	   1.79661	  -0.02914	   1.79685	   0.92919
196425.90373	  12.00000	   0.04042	   1.93050	  -0.12152	   1.93432	   3.60179
196460.39873	  12.00000	   0.03192	   2.15568	  -0.11516	   2.15876	   3.05789
196503.94574	  12.00000	   0.02528	   2.39220	   0.05004	   2.39272	  -1.19841
196559.01074	  12.00000	   0.01999	   2.52658	   0.38366	   2.55554	  -8.63432
213157.87749	  13.00000	20004.45300	   1.40119	  -0.02549	   1.40142	   1.04202
213158.02049	  13.00000	15829.12600	   1.40958	  -0.01037	   1.40962	   0.42153
213158.16249	  13.00000	12516.70300	   1.41669	   0.00160	   1.41669	  -0.06483
213158.30449	  13.00000	9909.44240	   1.42338	   0.01153	   1.42343	  -0.46413
213158.46849	  13.00000	7835.48000	   1.42964	   0.02038	   1.42978	  -0.81679
213158.66949	  13.00000	6217.24610	   1.43695	   0.02644	   1.43719	  -1.05420
213158.90749	  13.00000	4905.29100	   1.44394	   0.03089	   1.44428	  -1.22572
213159.14549	  13.00000	3881.27370	   1.45242	   0.03637	   1.45288	  -1.43434
213159.38449	  13.00000	3070.98270	   1.45866	   0.04178	   1.45926	  -1.64080
213159.62249	  13.00000	2430.77780	   1.46507	   0.04451	   1.46575	  -1.74010
213159.86049	  13.00000	1923.15370	   1.47410	   0.04870	   1.47491	  -1.89238
213160.09849	  13.00000	1522.43580	   1.48152	   0.05076	   1.48239	  -1.96248
213160.33649	  13.00000	1203.84460	   1.48973	   0.05490	   1.49074	  -2.11038
213160.57549	  13.00000	 952.86591	   1.49565	   0.05822	   1.49679	  -2.22901
213160.81349	  13.00000	 754.27557	   1.50619	   0.05937	   1.50736	  -2.25747
213161.05049	  13.00000	 596.71857	   1.51639	   0.06218	   1.51767	  -2.34814
213161.28849	  13.00000	 471.96338	   1.52544	   0.06606	   1.52687	  -2.47968
213161.52749	  13.00000	 373.20856	   1.53471	   0.06879	   1.53625	  -2.56634
213161.76549	  13.00000	 295.47278	   1.54634	   0.07191	   1.54801	  -2.66270
213162.00449	  13.00000	 233.87738	   1.55648	   0.07592	   1.55833	  -2.79243
213162.24249	  13.00000	 185.05922	   1.56671	   0.07880	   1.56869	  -2.87942
213162.47849	  13.00000	 146.35823	   1.57619	   0.08464	   1.57847	  -3.07390
213162.71449	  13.00000	 115.77804	   1.58991	   0.08874	   1.59239	  -3.19461
213162.94949	  13.00000	  91.67210	   1.60084	   0.09429	   1.60361	  -3.37086
213163.19449	  13.00000	  72.51701	   1.61383	   0.10106	   1.61699	  -3.58310
213163.42349	  13.00000	  57.36816	   1.62946	   0.10654	   1.63294	  -3.74102
213163.66049	  13.00000	  45.36290	   1.64611	   0.11390	   1.65004	  -3.95812
213163.89249	  13.00000	  35.93134	   1.66814	   0.12358	   1.67271	  -4.23677
213164.14349	  13.00000	  28.40909	   1.68576	   0.12916	   1.69070	  -4.38148
213164.35749	  13.00000	  22.48202	   1.70996	   0.13674	   1.71542	  -4.57186
213164.62249	  13.00000	  17.79613	   1.74216	   0.13818	   1.74763	  -4.53489
213164.87449	  13.00000	  14.06813	   1.76722	   0.12458	   1.77160	  -4.03246
213165.09049	  13.00000	  11.14480	   1.79177	   0.13027	   1.79650	  -4.15824
213165.35749	  13.00000	   8.81772	   1.80677	   0.10631	   1.80990	  -3.36729
213165.53649	  13.00000	   6.97545	   1.83895	   0.09404	   1.84136	  -2.92729
213165.75449	  13.00000	   5.51730	   1.85261	   0.10159	   1.85539	  -3.13885
213166.02349	  13.00000	   4.36941	   1.84635	   0.09221	   1.84865	  -2.85896
213166.35849	  13.00000	   3.45686	   1.84469	   0.06411	   1.84581	  -1.99030
213166.77749	  13.00000	   2.73547	   1.86336	   0.03620	   1.86371	  -1.11305
213167.30249	  13.00000	   2.16054	   1.89422	   0.02713	   1.89442	  -0.82060
213167.96149	  13.00000	   1.70952	   1.91861	   0.04348	   1.91910	  -1.29830
213168.79049	  13.00000	   1.35352	   1.91863	   0.07201	   1.91998	  -2.14940
213169.83349	  13.00000	   1.07079	   1.89309	   0.09240	   1.89535	  -2.79426
213171.14649	  13.00000	   0.84734	   1.85447	   0.08755	   1.85654	  -2.70303
213172.80249	  13.00000	   0.67072	   1.82828	   0.05934	   1.82924	  -1.85908
213174.89149	  13.00000	   0.53067	   1.82548	   0.01189	   1.82551	  -0.37311
213177.52849	  13.00000	   0.41976	   1.85931	  -0.02588	   1.85949	   0.79748
213180.85949	  13.00000	   0.33183	   1.91218	  -0.03212	   1.91245	   0.96231
213185.06549	  13.00000	   0.26261	   1.95885	  -0.00083	   1.95885	   0.02422
213190.37349	  13.00000	   0.20791	   1.97977	   0.05281	   1.98048	  -1.52797
213197.07749	  13.00000	   0.16452	   1.96659	   0.11136	   1.96974	  -3.24108
213205.55449	  13.00000	   0.13007	   1.92600	   0.15444	   1.93218	  -4.58462
213216.24449	  13.00000	   0.10309	   1.86702	   0.17070	   1.87480	  -5.22406
213229.75849	  13.00000	   0.08153	   1.80431	   0.14959	   1.81050	  -4.73928
213246.85549	  13.00000	   0.06443	   1.76298	   0.09257	   1.76541	  -3.00567
213268.44150	  13.00000	   0.05102	   1.78848	  -0.01733	   1.78856	   0.55503
213295.68450	  13.00000	   0.04042	   1.91275	  -0.11876	   1.91644	   3.55297
213330.17950	  13.00000	   0.03192	   2.13805	  -0.13095	   2.14206	   3.50484
213373.72651	  13.00000	   0.02528	   2.38349	   0.01680	   2.38355	  -0.40391
213428.79151	  13.00000	   0.01999	   2.55103	   0.34483	   2.57423	  -7.69818
230017.30626	  14.00000	20004.45300	   1.40354	  -0.02312	   1.40373	   0.94356
230017.44926	  14.00000	15829.12600	   1.41175	  -0.00871	   1.41178	   0.35347
230017.59126	  14.00000	12516.70300	   1.41813	   0.00273	   1.41814	  -0.11021
230017.73326	  14.00000	9909.44240	   1.42499	   0.01237	   1.42505	  -0.49744
230017.89726	  14.00000	7835.48000	   1.43291	   0.02027	   1.43305	  -0.81033
230018.09826	  14.00000	6217.24610	   1.43829	   0.02670	   1.43854	  -1.06335
230018.33626	  14.00000	4905.29100	   1.44698	   0.03163	   1.44733	  -1.25242
230018.57426	  14.00000	3881.27370	   1.45220	   0.03594	   1.45265	  -1.41769
230018.81326	  14.00000	3070.98270	   1.45916	   0.04048	   1.45972	  -1.58898
230019.05126	  14.00000	2430.77780	   1.46762	   0.04395	   1.46828	  -1.71515
230019.28926	  14.00000	1923.15370	   1.47506	   0.04821	   1.47585	  -1.87201
230019.52726	  14.00000	1522.43580	   1.48379	   0.05090	   1.48466	  -1.96466
230019.76526	  14.00000	1203.84460	   1.49185	   0.05317	   1.49279	  -2.04114
230020.00426	  14.00000	 952.86591	   1.49967	   0.05760	   1.50077	  -2.19964
230020.24226	  14.00000	 754.27557	   1.50667	   0.06033	   1.50788	  -2.29297
230020.47926	  14.00000	 596.71857	   1.51849	   0.06431	   1.51985	  -2.42519
230020.71726	  14.00000	 471.96338	   1.52688	   0.06557	   1.52829	  -2.45892
230020.95626	  14.00000	 373.20856	   1.53507	   0.06860	   1.53660	  -2.55890
230021.19426	  14.00000	 295.47278	   1.54591	   0.07303	   1.54764	  -2.70472
230021.43326	  14.00000	 233.87738	   1.55686	   0.07698	   1.55876	  -2.83091
230021.67126	  14.00000	 185.05922	   1.56638	   0.07903	   1.56837	  -2.88818
230021.90726	  14.00000	 146.35823	   1.57688	   0.08338	   1.57908	  -3.02661
230022.14326	  14.00000	 115.77804	   1.59112	   0.08903	   1.59361	  -3.20244
230022.37826	  14.00000	  91.67210	   1.60238	   0.09149	   1.60499	  -3.26798
230022.62326	  14.00000	  72.51701	   1.61613	   0.10150	   1.61931	  -3.59384
230022.85226	  14.00000	  57.36816	   1.63087	   0.10414	   1.63419	  -3.65364
230023.08926	  14.00000	  45.36290	   1.64676	   0.11175	   1.65055	  -3.88234
230023.32126	  14.00000	  35.93134	   1.66902	   0.12411	   1.67363	  -4.25266
230023.57126	  14.00000	  28.40909	   1.68680	   0.12992	   1.69180	  -4.40430
230023.78626	  14.00000	  22.48202	   1.71249	   0.13505	   1.71780	  -4.50917
230024.05126	  14.00000	  17.79613	   1.74299	   0.13936	   1.74856	  -4.57127
230024.30326	  14.00000	  14.06813	   1.76994	   0.12416	   1.77429	  -4.01261
230024.51926	  14.00000	  11.14480	   1.79140	   0.13140	   1.79622	  -4.19506
230024.78626	  14.00000	   8.81772	   1.80940	   0.10545	   1.81247	  -3.33536
230024.96526	  14.00000	   6.97545	   1.84214	   0.09497	   1.84458	  -2.95134
230025.18326	  14.00000	   5.51730	   1.85334	   0.10446	   1.85628	  -3.22611
230025.45226	  14.00000	   4.36941	   1.84502	   0.09191	   1.84731	  -2.85176
230025.78726	  14.00000	   3.45686	   1.84638	   0.06142	   1.84740	  -1.90521
230026.20626	  14.00000	   2.73547	   1.86917	   0.03510	   1.86950	  -1.07572
230026.73126	  14.00000	   2.16054	   1.90080	   0.02947	   1.90103	  -0.88821
230027.39026	  14.00000	   1.70952	   1.92064	   0.05008	   1.92129	  -1.49348
230028.21926	  14.00000	   1.35352	   1.91643	   0.07802	   1.91802	  -2.33141
230029.26226	  14.00000	   1.07079	   1.88596	   0.09427	   1.88831	  -2.86161
230030.57526	  14.00000	   0.84734	   1.84909	   0.08337	   1.85097	  -2.58153
230032.23126	  14.00000	   0.67072	   1.82519	   0.05107	   1.82590	  -1.60262
230034.32026	  14.00000	   0.53067	   1.83022	   0.00200	   1.83022	  -0.06261
230036.95726	  14.00000	   0.41976	   1.86808	  -0.03054	   1.86833	   0.93662
230040.28826	  14.00000	   0.33183	   1.92404	  -0.03038	   1.92428	   0.90460
230044.49426	  14.00000	   0.26261	   1.96776	   0.00713	   1.96778	  -0.20762
230049.80226	  14.00000	   0.20791	   1.98051	   0.06530	   1.98158	  -1.88849
230056.50626	  14.00000	   0.16452	   1.96063	   0.11927	   1.96425	  -3.48125
230064.98326	  14.00000	   0.13007	   1.91495	   0.15685	   1.92136	  -4.68268
230075.67326	  14.00000	   0.10309	   1.85618	   0.16360	   1.86338	  -5.03703
230089.18726	  14.00000	   0.08153	   1.79953	   0.13359	   1.80448	  -4.24572
230106.28426	  14.00000	   0.06443	   1.76904	   0.07155	   1.77048	  -2.31613
230127.87027	  14.00000	   0.05102	   1.80788	  -0.03722	   1.80827	   1.17955
230155.11327	  14.00000	   0.04042	   1.94892	  -0.12205	   1.95274	   3.58341
230189.60827	  14.00000	   0.03192	   2.17620	  -0.10861	   2.17891	   2.85717
230233.15528	  14.00000	   0.02528	   2.40630	   0.06726	   2.40724	  -1.60098
230288.22028	  14.00000	   0.01999	   2.52963	   0.41022	   2.56268	  -9.21125
246887.71083	  15.00000	20004.45300	   1.39887	  -0.02478	   1.39909	   1.01505
246887.85383	  15.00000	15829.12600	   1.40741	  -0.00957	   1.40744	   0.38939
246887.99583	  15.00000	12516.70300	   1.41239	   0.00218	   1.41239	  -0.08840
246888.13783	  15.00000	9909.44240	   1.41855	   0.01217	   1.41860	  -0.49149
246888.30183	  15.00000	7835.48000	   1.42488	   0.01913	   1.42501	  -0.76930
246888.50283	  15.00000	6217.24610	   1.43191	   0.02684	   1.43216	  -1.07399
246888.74083	  15.00000	4905.29100	   1.44025	   0.03198	   1.44061	  -1.27187
246888.97983	  15.00000	3881.27370	   1.44583	   0.03605	   1.44628	  -1.42841
246889.21783	  15.00000	3070.98270	   1.45328	   0.04079	   1.45386	  -1.60787
246889.45583	  15.00000	2430.77780	   1.46165	   0.04467	   1.46233	  -1.75046
246889.69383	  15.00000	1923.15370	   1.46909	   0.04887	   1.46990	  -1.90535
246889.93183	  15.00000	1522.43580	   1.47801	   0.05182	   1.47892	  -2.00790
246890.16983	  15.00000	1203.84460	   1.48431	   0.05249	   1.48524	  -2.02530
246890.40883	  15.00000	 952.86591	   1.49455	   0.05506	   1.49557	  -2.10998
246890.64683	  15.00000	 754.27557	   1.50338	   0.05924	   1.50454	  -2.25646
246890.88383	  15.00000	 596.71857	   1.51171	   0.06219	   1.51299	  -2.35566
246891.12183	  15.00000	 471.96338	   1.51988	   0.06563	   1.52129	  -2.47268
246891.36083	  15.00000	 373.20856	   1.53180	   0.06902	   1.53336	  -2.57985
246891.59883	  15.00000	 295.47278	   1.54112	   0.07209	   1.54280	  -2.67829
246891.83783	  15.00000	 233.87738	   1.54978	   0.07548	   1.55162	  -2.78834
246892.07583	  15.00000	 185.05922	   1.55988	   0.07848	   1.56185	  -2.88017
246892.31183	  15.00000	 146.35823	   1.57160	   0.08280	   1.57378	  -3.01592
246892.54883	  15.00000	 115.77804	   1.58358	   0.08736	   1.58598	  -3.15751
246892.78283	  15.00000	  91.67210	   1.59532	   0.09308	   1.59803	  -3.33925
246893.02783	  15.00000	  72.51701	   1.61013	   0.09770	   1.61310	  -3.47250
246893.25683	  15.00000	  57.36816	   1.62601	   0.10776	   1.62958	  -3.79159
246893.49383	  15.00000	  45.36290	   1.64251	   0.11695	   1.64667	  -4.07268
246893.72583	  15.00000	  35.93134	   1.65990	   0.12146	   1.66434	  -4.18510
246893.97683	  15.00000	  28.40909	   1.68567	   0.12682	   1.69043	  -4.30257
246894.19083	  15.00000	  22.48202	   1.70986	   0.12927	   1.71474	  -4.32341
246894.45583	  15.00000	  17.79613	   1.73127	   0.13154	   1.73626	  -4.34495
246894.70783	  15.00000	  14.06813	   1.76038	   0.13580	   1.76561	  -4.41114
246894.92383	  15.00000	  11.14480	   1.78181	   0.11766	   1.78569	  -3.77796
246895.19183	  15.00000	   8.81772	   1.81457	   0.11861	   1.81844	  -3.74000
246895.36983	  15.00000	   6.97545	   1.82039	   0.11238	   1.82386	  -3.53273
246895.58783	  15.00000	   5.51730	   1.82764	   0.08404	   1.82957	  -2.63267
246895.85683	  15.00000	   4.36941	   1.85659	   0.06286	   1.85765	  -1.93913
246896.19183	  15.00000	   3.45686	   1.88180	   0.06553	   1.88294	  -1.99435
246896.61083	  15.00000	   2.73547	   1.88561	   0.07974	   1.88729	  -2.42154
246897.13583	  15.00000	   2.16054	   1.86720	   0.08512	   1.86914	  -2.61023
246897.79483	  15.00000	   1.70952	   1.84523	   0.06712	   1.84646	  -2.08333
246898.62383	  15.00000	   1.35352	   1.83854	   0.03235	   1.83882	  -1.00816
246899.66683	  15.00000	   1.07079	   1.85782	  -0.00241	   1.85782	   0.07427
246900.98083	  15.00000	   0.84734	   1.89578	  -0.01846	   1.89587	   0.55798
246902.63583	  15.00000	   0.67072	   1.93434	  -0.00531	   1.93435	   0.15743
246904.72483	  15.00000	   0.53067	   1.95929	   0.03749	   1.95964	  -1.09611
246907.36183	  15.00000	   0.41976	   1.94819	   0.09042	   1.95029	  -2.65730
246910.69283	  15.00000	   0.33183	   1.90573	   0.12335	   1.90971	  -3.70334
246914.89883	  15.00000	   0.26261	   1.85472	   0.11815	   1.85848	  -3.64495
246920.20683	  15.00000	   0.20791	   1.82360	   0.08373	   1.82552	  -2.62890
246926.91083	  15.00000	   0.16452	   1.82196	   0.03811	   1.82236	  -1.19823
246935.38783	  15.00000	   0.13007	   1.84976	  -0.00157	   1.84976	   0.04849
246946.07783	  15.00000	   0.10309	   1.90928	  -0.02520	   1.90945	   0.75629
246959.59183	  15.00000	   0.08153	   1.99787	  -0.01335	   1.99791	   0.38285
246976.68884	  15.00000	   0.06443	   2.08917	   0.05055	   2.08978	  -1.38619
246998.27584	  15.00000	   0.05102	   2.15006	   0.19760	   2.15912	  -5.25091
247025.51784	  15.00000	   0.04042	   2.10803	   0.38222	   2.14240	 -10.27703
247060.01284	  15.00000	   0.03192	   1.94859	   0.52250	   2.01742	 -15.01032
247103.55985	  15.00000	   0.02528	   1.71310	   0.52105	   1.79059	 -16.91751
247158.62486	  15.00000	   0.01999	   1.48688	   0.33420	   1.52398	 -12.66756
263728.18142	  16.00000	20004.45300	   1.39856	  -0.02251	   1.39874	   0.92228
263728.32442	  16.00000	15829.12600	   1.40576	  -0.00871	   1.40578	   0.35512
263728.46642	  16.00000	12516.70300	   1.41236	   0.00494	   1.41237	  -0.20031
263728.60842	  16.00000	9909.44240	   1.41777	   0.01384	   1.41783	  -0.55917
263728.77242	  16.00000	7835.48000	   1.42678	   0.02116	   1.42694	  -0.84980
263728.97342	  16.00000	6217.24610	   1.43505	   0.02760	   1.43532	  -1.10179
263729.21142	  16.00000	4905.29100	   1.44112	   0.03292	   1.44150	  -1.30845
263729.45042	  16.00000	3881.27370	   1.44883	   0.03698	   1.44930	  -1.46205
263729.68842	  16.00000	3070.98270	   1.45672	   0.04004	   1.45727	  -1.57430
263729.92642	  16.00000	2430.77780	   1.46545	   0.04392	   1.46611	  -1.71658
263730.16442	  16.00000	1923.15370	   1.47260	   0.04732	   1.47336	  -1.84059
263730.40242	  16.00000	1522.43580	   1.48303	   0.05140	   1.48392	  -1.98501
263730.64042	  16.00000	1203.84460	   1.49029	   0.05377	   1.49126	  -2.06639
263730.87942	  16.00000	 952.86591	   1.49743	   0.05617	   1.49848	  -2.14835
263731.11742	  16.00000	 754.27557	   1.50791	   0.05984	   1.50910	  -2.27255
263731.35442	  16.00000	 596.71857	   1.51568	   0.06280	   1.51698	  -2.37261
263731.59242	  16.00000	 471.96338	   1.52726	   0.06412	   1.52861	  -2.40409
263731.83142	  16.00000	 373.20856	   1.53570	   0.06807	   1.53721	  -2.53787
263732.06942	  16.00000	 295.47278	   1.54634	   0.07196	   1.54801	  -2.66423
263732.30842	  16.00000	 233.87738	   1.55525	   0.07554	   1.55708	  -2.78077
263732.54642	  16.00000	 185.05922	   1.56566	   0.08057	   1.56773	  -2.94575
263732.78242	  16.00000	 146.35823	   1.57687	   0.08209	   1.57901	  -2.98004
263733.01842	  16.00000	 115.77804	   1.58835	   0.08789	   1.59078	  -3.16726
263733.25342	  16.00000	  91.67210	   1.60059	   0.09361	   1.60332	  -3.34700
263733.49842	  16.00000	  72.51701	   1.61817	   0.09919	   1.62121	  -3.50766
263733.72742	  16.00000	  57.36816	   1.63661	   0.10856	   1.64021	  -3.79511
263733.96442	  16.00000	  45.36290	   1.65304	   0.11511	   1.65704	  -3.98322
263734.19642	  16.00000	  35.93134	   1.67026	   0.12109	   1.67465	  -4.14642
263734.44742	  16.00000	  28.40909	   1.69566	   0.12684	   1.70040	  -4.27792
263734.66142	  16.00000	  22.48202	   1.71928	   0.12967	   1.72417	  -4.31302
263734.92642	  16.00000	  17.79613	   1.74122	   0.13273	   1.74627	  -4.35912
263735.17842	  16.00000	  14.06813	   1.77573	   0.13780	   1.78107	  -4.43752
263735.39442	  16.00000	  11.14480	   1.79258	   0.11954	   1.79657	  -3.81513
263735.66142	  16.00000	   8.81772	   1.82855	   0.11726	   1.83231	  -3.66921
263735.84042	  16.00000	   6.97545	   1.83582	   0.11617	   1.83949	  -3.62084
263736.05842	  16.00000	   5.51730	   1.83690	   0.09047	   1.83913	  -2.81970
263736.32742	  16.00000	   4.36941	   1.86057	   0.06240	   1.86161	  -1.92090
263736.66242	  16.00000	   3.45686	   1.89227	   0.05674	   1.89312	  -1.71766
263737.08142	  16.00000	   2.73547	   1.90726	   0.07376	   1.90868	  -2.21474
263737.60642	  16.00000	   2.16054	   1.89307	   0.08752	   1.89510	  -2.64710
263738.26542	  16.00000	   1.70952	   1.86526	   0.08102	   1.86701	  -2.48707
263739.09442	  16.00000	   1.35352	   1.84622	   0.05095	   1.84692	  -1.58078
263740.13742	  16.00000	   1.07079	   1.85088	   0.00974	   1.85091	  -0.30146
263741.45042	  16.00000	   0.84734	   1.88415	  -0.02077	   1.88427	   0.63166
263743.10642	  16.00000	   0.67072	   1.92524	  -0.02413	   1.92539	   0.71819
263745.19542	  16.00000	   0.53067	   1.96737	   0.00806	   1.96739	  -0.23465
263747.83242	  16.00000	   0.41976	   1.97896	   0.06353	   1.97998	  -1.83878
263751.16342	  16.00000	   0.33183	   1.94924	   0.11357	   1.95255	  -3.33453
263755.36942	  16.00000	   0.26261	   1.89626	   0.13061	   1.90076	  -3.94016
263760.67742	  16.00000	   0.20791	   1.84900	   0.11306	   1.85245	  -3.49902
263767.38143	  16.00000	   0.16452	   1.82554	   0.07584	   1.82711	  -2.37889
263775.85843	  16.00000	   0.13007	   1.83831	   0.02380	   1.83846	  -0.74183
263786.54843	  16.00000	   0.10309	   1.87939	  -0.01866	   1.87948	   0.56889
263800.06243	  16.00000	   0.08153	   1.96247	  -0.03803	   1.96283	   1.11014
263817.15943	  16.00000	   0.06443	   2.06476	  -0.01157	   2.06479	   0.32117
263838.74643	  16.00000	   0.05102	   2.17370	   0.10668	   2.17632	  -2.80976
263865.98844	  16.00000	   0.04042	   2.20623	   0.30169	   2.22677	  -7.78645
263900.48344	  16.00000	   0.03192	   2.10688	   0.50445	   2.16642	 -13.46477
263944.03044	  16.00000	   0.02528	   1.88127	   0.61365	   1.97883	 -18.06585
263999.09545	  16.00000	   0.01999	   1.58795	   0.54036	   1.67737	 -18.79295
280557.76705	  17.00000	20004.45300	   1.43447	  -0.02350	   1.43466	   0.93863
280557.91005	  17.00000	15829.12600	   1.44219	  -0.00861	   1.44222	   0.34194
280558.05205	  17.00000	12516.70300	   1.44838	   0.00329	   1.44838	  -0.13028
280558.19405	  17.00000	9909.44240	   1.45656	   0.01280	   1.45661	  -0.50332
280558.35805	  17.00000	7835.48000	   1.46312	   0.02089	   1.46327	  -0.81815
280558.55905	  17.00000	6217.24610	   1.46984	   0.02737	   1.47009	  -1.06684
280558.79705	  17.00000	4905.29100	   1.47771	   0.03145	   1.47804	  -1.21932
280559.03605	  17.00000	3881.27370	   1.48473	   0.03892	   1.48524	  -1.50175
280559.27405	  17.00000	3070.98270	   1.49325	   0.04167	   1.49383	  -1.59852
280559.51205	  17.00000	2430.77780	   1.49965	   0.04477	   1.50032	  -1.70993
280559.75005	  17.00000	1923.15370	   1.50668	   0.04761	   1.50743	  -1.80992
280559.98805	  17.00000	1522.43580	   1.51745	   0.05131	   1.51832	  -1.93672
280560.22605	  17.00000	1203.84460	   1.52393	   0.05539	   1.52494	  -2.08171
280560.46505	  17.00000	 952.86591	   1.53208	   0.05791	   1.53317	  -2.16479
280560.70305	  17.00000	 754.27557	   1.54043	   0.06061	   1.54162	  -2.25308
280560.94005	  17.00000	 596.71857	   1.54915	   0.06319	   1.55043	  -2.33567
280561.17805	  17.00000	 471.96338	   1.56010	   0.06621	   1.56150	  -2.43019
280561.41705	  17.00000	 373.20856	   1.56838	   0.06947	   1.56992	  -2.53619
280561.65405	  17.00000	 295.47278	   1.57811	   0.07404	   1.57985	  -2.68599
280561.89405	  17.00000	 233.87738	   1.58891	   0.07566	   1.59071	  -2.72618
280562.13205	  17.00000	 185.05922	   1.60025	   0.07964	   1.60223	  -2.84902
280562.36805	  17.00000	 146.35823	   1.61008	   0.08206	   1.61217	  -2.91772
280562.60405	  17.00000	 115.77804	   1.62215	   0.08809	   1.62454	  -3.10826
280562.83905	  17.00000	  91.67210	   1.63522	   0.09652	   1.63807	  -3.37807
280563.08405	  17.00000	  72.51701	   1.64841	   0.09996	   1.65143	  -3.47022
280563.31305	  17.00000	  57.36816	   1.66826	   0.10699	   1.67169	  -3.66954
280563.55005	  17.00000	  45.36290	   1.68210	   0.11350	   1.68593	  -3.86016
280563.78205	  17.00000	  35.93134	   1.69730	   0.12598	   1.70197	  -4.24477
280564.03205	  17.00000	  28.40909	   1.72155	   0.12748	   1.72626	  -4.23487
280564.24705	  17.00000	  22.48202	   1.74600	   0.13487	   1.75120	  -4.41718
280564.51205	  17.00000	  17.79613	   1.77114	   0.14074	   1.77673	  -4.54334
280564.76405	  17.00000	  14.06813	   1.80982	   0.13276	   1.81468	  -4.19542
280564.98005	  17.00000	  11.14480	   1.82009	   0.13050	   1.82476	  -4.10122
280565.24705	  17.00000	   8.81772	   1.85608	   0.10972	   1.85932	  -3.38289
280565.42605	  17.00000	   6.97545	   1.87890	   0.11253	   1.88227	  -3.42733
280565.64405	  17.00000	   5.51730	   1.87562	   0.10436	   1.87852	  -3.18477
280565.91305	  17.00000	   4.36941	   1.87931	   0.07686	   1.88089	  -2.34200
280566.24805	  17.00000	   3.45686	   1.90428	   0.04941	   1.90492	  -1.48634
280566.66705	  17.00000	   2.73547	   1.93402	   0.04566	   1.93456	  -1.35242
280567.19205	  17.00000	   2.16054	   1.94991	   0.06464	   1.95098	  -1.89861
280567.85105	  17.00000	   1.70952	   1.93904	   0.08688	   1.94098	  -2.56546
280568.68005	  17.00000	   1.35352	   1.90843	   0.08918	   1.91051	  -2.67535
280569.72305	  17.00000	   1.07079	   1.87874	   0.06532	   1.87988	  -1.99118
280571.03605	  17.00000	   0.84734	   1.86961	   0.02184	   1.86973	  -0.66930
280572.69205	  17.00000	   0.67072	   1.88970	  -0.01498	   1.88976	   0.45420
280574.78105	  17.00000	   0.53067	   1.93898	  -0.03346	   1.93927	   0.98874
280577.41805	  17.00000	   0.41976	   1.98997	  -0.01307	   1.99001	   0.37624
280580.74905	  17.00000	   0.33183	   2.01724	   0.03734	   2.01759	  -1.06038
280584.95505	  17.00000	   0.26261	   2.00663	   0.09448	   2.00885	  -2.69582
280590.26305	  17.00000	   0.20791	   1.96468	   0.13225	   1.96913	  -3.85107
280596.96705	  17.00000	   0.16452	   1.91256	   0.13859	   1.91757	  -4.14460
280605.44405	  17.00000	   0.13007	   1.86969	   0.11327	   1.87312	  -3.46696
280616.13406	  17.00000	   0.10309	   1.84897	   0.06443	   1.85009	  -1.99579
280629.64806	  17.00000	   0.08153	   1.86734	   0.00055	   1.86734	  -0.01694
280646.74506	  17.00000	   0.06443	   1.93316	  -0.05678	   1.93399	   1.68247
280668.33106	  17.00000	   0.05102	   2.07419	  -0.07275	   2.07547	   2.00878
