Repository: kbm2110/Battery_Diagnostics_Thesis

# Battery_Diagnostics_Thesis
 Data-driven battery diagnostics using EIS

**Author:** Bala Manikanta Yaswanth Kanagarla
**Institution:** Technische Hochschule Ingolstadt (THI)
**Supervisor:** Prof. Dr. H.-G. Schweiger

## Overview

This project implements a machine learning framework for 
non-invasive State of Health (SoH) estimation of lithium-ion 
batteries using Electrochemical Impedance Spectroscopy (EIS).

Eight physically interpretable features are extracted from 
impedance spectra and used to train six ML models under a 
strict cell-level train-test split. The stacking ensemble 
achieves R² = 0.9122 and RMSE = 0.0234 on completely unseen 
cells.

---

File: data/EIS/EIS_state_IV_45C02.txt (part 2 of 37)
time/s	           cycle number	freq/Hz	           Re(Z)/Ohm	  -Im(Z)/Ohm	   |Z|/Ohm	   Phase(Z)/deg
143515.81106	   9.00000	  22.48202	   0.79046	   0.06764	   0.79335	  -4.89078
143516.07606	   9.00000	  17.79613	   0.80057	   0.06117	   0.80290	  -4.36966
143516.32906	   9.00000	  14.06813	   0.80796	   0.05520	   0.80985	  -3.90838
143516.54506	   9.00000	  11.14480	   0.81518	   0.04542	   0.81644	  -3.18916
143516.81206	   9.00000	   8.81772	   0.81965	   0.04303	   0.82078	  -3.00508
143516.99006	   9.00000	   6.97545	   0.82341	   0.03584	   0.82419	  -2.49219
143517.20806	   9.00000	   5.51730	   0.82779	   0.03172	   0.82840	  -2.19444
143517.47806	   9.00000	   4.36941	   0.83122	   0.03023	   0.83177	  -2.08287
143517.81306	   9.00000	   3.45686	   0.83289	   0.02979	   0.83342	  -2.04839
143518.23106	   9.00000	   2.73547	   0.83262	   0.02954	   0.83314	  -2.03214
143518.75606	   9.00000	   2.16054	   0.83384	   0.02770	   0.83430	  -1.90254
143519.41606	   9.00000	   1.70952	   0.83653	   0.02559	   0.83692	  -1.75213
143520.24406	   9.00000	   1.35352	   0.84141	   0.02467	   0.84178	  -1.67937
143521.28706	   9.00000	   1.07079	   0.84781	   0.02548	   0.84819	  -1.72158
143522.60106	   9.00000	   0.84734	   0.85373	   0.03118	   0.85430	  -2.09188
143524.25706	   9.00000	   0.67072	   0.85813	   0.03920	   0.85902	  -2.61540
143526.34506	   9.00000	   0.53067	   0.85798	   0.04933	   0.85939	  -3.29048
143528.98206	   9.00000	   0.41976	   0.85497	   0.05628	   0.85682	  -3.76633
143532.31406	   9.00000	   0.33183	   0.85325	   0.05860	   0.85526	  -3.92864
143536.51906	   9.00000	   0.26261	   0.85539	   0.05821	   0.85737	  -3.89272
143541.82706	   9.00000	   0.20791	   0.86380	   0.05812	   0.86575	  -3.84901
143548.53206	   9.00000	   0.16452	   0.87873	   0.06167	   0.88089	  -4.01417
143557.00806	   9.00000	   0.13007	   0.89832	   0.07209	   0.90121	  -4.58810
143567.69907	   9.00000	   0.10309	   0.91865	   0.09217	   0.92326	  -5.72956
143581.21307	   9.00000	   0.08153	   0.93436	   0.12198	   0.94228	  -7.43772
143598.31007	   9.00000	   0.06443	   0.94343	   0.15459	   0.95602	  -9.30568
143619.89707	   9.00000	   0.05102	   0.94065	   0.18431	   0.95854	 -11.08576
143647.14007	   9.00000	   0.04042	   0.94047	   0.20192	   0.96191	 -12.11767
143681.63508	   9.00000	   0.03192	   0.95016	   0.21314	   0.97377	 -12.64363
143725.18308	   9.00000	   0.02528	   0.97284	   0.22583	   0.99871	 -13.06863
143780.24809	   9.00000	   0.01999	   1.00852	   0.24257	   1.03728	 -13.52421
159783.27914	  10.00000	20004.45300	   0.49967	  -0.03544	   0.50092	   4.05758
159783.42114	  10.00000	15829.12600	   0.50224	  -0.01982	   0.50263	   2.25954
159783.56314	  10.00000	12516.70300	   0.50773	  -0.00775	   0.50779	   0.87469
159783.70514	  10.00000	9909.44240	   0.51417	   0.00331	   0.51418	  -0.36893
159783.87014	  10.00000	7835.48000	   0.51904	   0.01166	   0.51917	  -1.28661
159784.07014	  10.00000	6217.24610	   0.52531	   0.01863	   0.52564	  -2.03072
159784.30914	  10.00000	4905.29100	   0.53206	   0.02565	   0.53267	  -2.75993
159784.54714	  10.00000	3881.27370	   0.53694	   0.03044	   0.53780	  -3.24480
159784.78514	  10.00000	3070.98270	   0.54492	   0.03365	   0.54596	  -3.53357
159785.02314	  10.00000	2430.77780	   0.55166	   0.03947	   0.55307	  -4.09208
159785.26114	  10.00000	1923.15370	   0.55961	   0.04376	   0.56132	  -4.47121
159785.49914	  10.00000	1522.43580	   0.56707	   0.04678	   0.56900	  -4.71610
159785.73714	  10.00000	1203.84460	   0.57441	   0.04854	   0.57646	  -4.83031
159785.97614	  10.00000	 952.86591	   0.58192	   0.05317	   0.58435	  -5.22027
159786.21414	  10.00000	 754.27557	   0.59024	   0.05564	   0.59286	  -5.38483
159786.45214	  10.00000	 596.71857	   0.59932	   0.05725	   0.60205	  -5.45695
159786.68914	  10.00000	 471.96338	   0.60880	   0.05959	   0.61171	  -5.59068
159786.92814	  10.00000	 373.20856	   0.61670	   0.06180	   0.61979	  -5.72292
159787.16614	  10.00000	 295.47278	   0.62482	   0.06698	   0.62840	  -6.11825
159787.40514	  10.00000	 233.87738	   0.63578	   0.07061	   0.63969	  -6.33688
159787.64314	  10.00000	 185.05922	   0.64560	   0.07552	   0.65000	  -6.67227
159787.87914	  10.00000	 146.35823	   0.65792	   0.07771	   0.66249	  -6.73620
159788.11614	  10.00000	 115.77804	   0.66869	   0.08096	   0.67358	  -6.90368
159788.35014	  10.00000	  91.67210	   0.68256	   0.08589	   0.68795	  -7.17200
159788.59614	  10.00000	  72.51701	   0.69879	   0.08777	   0.70428	  -7.15888
159788.82514	  10.00000	  57.36816	   0.71659	   0.08849	   0.72203	  -7.03982
159789.06114	  10.00000	  45.36290	   0.73372	   0.08841	   0.73903	  -6.87036
159789.29414	  10.00000	  35.93134	   0.74990	   0.08152	   0.75432	  -6.20395
159789.54414	  10.00000	  28.40909	   0.76458	   0.07734	   0.76848	  -5.77564
159789.75814	  10.00000	  22.48202	   0.77675	   0.06814	   0.77973	  -5.01315
159790.02314	  10.00000	  17.79613	   0.78736	   0.06051	   0.78968	  -4.39453
159790.27514	  10.00000	  14.06813	   0.79443	   0.05434	   0.79628	  -3.91293
159790.49114	  10.00000	  11.14480	   0.80144	   0.04736	   0.80284	  -3.38155
159790.75814	  10.00000	   8.81772	   0.80756	   0.04265	   0.80868	  -3.02337
159790.93614	  10.00000	   6.97545	   0.81138	   0.03823	   0.81228	  -2.69773
159791.15414	  10.00000	   5.51730	   0.81362	   0.03267	   0.81428	  -2.29957
159791.42414	  10.00000	   4.36941	   0.81782	   0.02951	   0.81835	  -2.06668
159791.75914	  10.00000	   3.45686	   0.82217	   0.02792	   0.82264	  -1.94461
159792.17714	  10.00000	   2.73547	   0.82310	   0.03029	   0.82365	  -2.10787
159792.70214	  10.00000	   2.16054	   0.82469	   0.02979	   0.82523	  -2.06868
159793.36214	  10.00000	   1.70952	   0.82405	   0.02918	   0.82456	  -2.02792
159794.19014	  10.00000	   1.35352	   0.82642	   0.02757	   0.82688	  -1.91075
159795.23314	  10.00000	   1.07079	   0.82898	   0.02617	   0.82939	  -1.80821
159796.54714	  10.00000	   0.84734	   0.83569	   0.02704	   0.83612	  -1.85348
159798.20314	  10.00000	   0.67072	   0.84298	   0.03067	   0.84354	  -2.08348
159800.29114	  10.00000	   0.53067	   0.85119	   0.03990	   0.85212	  -2.68385
159802.92814	  10.00000	   0.41976	   0.85531	   0.05280	   0.85694	  -3.53228
159806.26014	  10.00000	   0.33183	   0.85366	   0.06469	   0.85611	  -4.33371
159810.46514	  10.00000	   0.26261	   0.84976	   0.07238	   0.85283	  -4.86823
159815.77414	  10.00000	   0.20791	   0.84859	   0.07456	   0.85186	  -5.02102
159822.47814	  10.00000	   0.16452	   0.85393	   0.07484	   0.85720	  -5.00905
159830.95514	  10.00000	   0.13007	   0.86601	   0.07613	   0.86935	  -5.02359
159841.64514	  10.00000	   0.10309	   0.88461	   0.08281	   0.88848	  -5.34795
159855.15915	  10.00000	   0.08153	   0.90984	   0.09773	   0.91507	  -6.13081
159872.25615	  10.00000	   0.06443	   0.93403	   0.12366	   0.94218	  -7.54164
159893.84315	  10.00000	   0.05102	   0.95460	   0.16154	   0.96817	  -9.60480
159921.08615	  10.00000	   0.04042	   0.96334	   0.20332	   0.98456	 -11.91795
159955.58116	  10.00000	   0.03192	   0.96366	   0.23731	   0.99245	 -13.83434
159999.12916	  10.00000	   0.02528	   0.96895	   0.25821	   1.00276	 -14.92144
160054.19417	  10.00000	   0.01999	   0.98752	   0.27285	   1.02452	 -15.44558
176042.10461	  11.00000	20004.45300	   0.50988	  -0.03705	   0.51123	   4.15601
176042.24661	  11.00000	15829.12600	   0.51205	  -0.01985	   0.51244	   2.21959
176042.38861	  11.00000	12516.70300	   0.51893	  -0.00669	   0.51897	   0.73846
176042.53061	  11.00000	9909.44240	   0.52457	   0.00399	   0.52459	  -0.43555
176042.69561	  11.00000	7835.48000	   0.52772	   0.01214	   0.52786	  -1.31827
176042.89561	  11.00000	6217.24610	   0.53380	   0.01873	   0.53412	  -2.00959
176043.13361	  11.00000	4905.29100	   0.54022	   0.02550	   0.54082	  -2.70270
176043.37261	  11.00000	3881.27370	   0.54814	   0.03098	   0.54901	  -3.23526
176043.61061	  11.00000	3070.98270	   0.55364	   0.03458	   0.55472	  -3.57441
176043.84861	  11.00000	2430.77780	   0.56159	   0.04036	   0.56303	  -4.11031
176044.08661	  11.00000	1923.15370	   0.56738	   0.04243	   0.56897	  -4.27708
176044.32461	  11.00000	1522.43580	   0.57593	   0.04714	   0.57786	  -4.67958
176044.56261	  11.00000	1203.84460	   0.58474	   0.04852	   0.58675	  -4.74336
176044.80161	  11.00000	 952.86591	   0.59112	   0.05308	   0.59350	  -5.13102
176045.03961	  11.00000	 754.27557	   0.60024	   0.05620	   0.60287	  -5.34871
176045.27761	  11.00000	 596.71857	   0.60790	   0.05783	   0.61064	  -5.43425
176045.51461	  11.00000	 471.96338	   0.61709	   0.06041	   0.62003	  -5.59085
176045.75361	  11.00000	 373.20856	   0.62658	   0.06345	   0.62978	  -5.78224
176045.99161	  11.00000	 295.47278	   0.63545	   0.06590	   0.63886	  -5.92044
176046.23061	  11.00000	 233.87738	   0.64475	   0.07062	   0.64861	  -6.25104
176046.46861	  11.00000	 185.05922	   0.65498	   0.07403	   0.65915	  -6.44891
176046.70461	  11.00000	 146.35823	   0.66730	   0.07701	   0.67173	  -6.58314
176046.94161	  11.00000	 115.77804	   0.67951	   0.08306	   0.68456	  -6.96931
176047.17561	  11.00000	  91.67210	   0.69395	   0.08519	   0.69916	  -6.99869
176047.42161	  11.00000	  72.51701	   0.71039	   0.08826	   0.71585	  -7.08209
176047.65061	  11.00000	  57.36816	   0.72644	   0.09009	   0.73200	  -7.06978
176047.88661	  11.00000	  45.36290	   0.74262	   0.08720	   0.74772	  -6.69699
176048.11961	  11.00000	  35.93134	   0.75900	   0.08421	   0.76366	  -6.33098
176048.36961	  11.00000	  28.40909	   0.77561	   0.07653	   0.77937	  -5.63517
176048.58361	  11.00000	  22.48202	   0.78631	   0.06945	   0.78937	  -5.04760
176048.84861	  11.00000	  17.79613	   0.79731	   0.06197	   0.79971	  -4.44406
176049.10161	  11.00000	  14.06813	   0.80607	   0.05400	   0.80788	  -3.83234
176049.31761	  11.00000	  11.14480	   0.81114	   0.04743	   0.81252	  -3.34676
176049.58461	  11.00000	   8.81772	   0.81740	   0.04194	   0.81847	  -2.93691
176049.76261	  11.00000	   6.97545	   0.82097	   0.03724	   0.82182	  -2.59752
176049.98061	  11.00000	   5.51730	   0.82419	   0.03368	   0.82487	  -2.33985
176050.25061	  11.00000	   4.36941	   0.82644	   0.02931	   0.82696	  -2.03140
176050.58561	  11.00000	   3.45686	   0.83038	   0.02643	   0.83080	  -1.82296
176051.00361	  11.00000	   2.73547	   0.83416	   0.02694	   0.83459	  -1.84987
176051.52961	  11.00000	   2.16054	   0.83701	   0.02998	   0.83755	  -2.05125
176052.18861	  11.00000	   1.70952	   0.83732	   0.03148	   0.83792	  -2.15290
176053.01661	  11.00000	   1.35352	   0.83642	   0.03112	   0.83700	  -2.13093
176054.05961	  11.00000	   1.07079	   0.83731	   0.03028	   0.83786	  -2.07126
176055.37361	  11.00000	   0.84734	   0.84078	   0.02914	   0.84128	  -1.98500
176057.02961	  11.00000	   0.67072	   0.84693	   0.02952	   0.84744	  -1.99594
176059.11762	  11.00000	   0.53067	   0.85626	   0.03230	   0.85686	  -2.16017
176061.75462	  11.00000	   0.41976	   0.86653	   0.04170	   0.86753	  -2.75522
176065.08662	  11.00000	   0.33183	   0.87339	   0.05625	   0.87519	  -3.68504
176069.29162	  11.00000	   0.26261	   0.87369	   0.07199	   0.87665	  -4.71063
176074.60062	  11.00000	   0.20791	   0.87035	   0.08383	   0.87437	  -5.50168
176081.30462	  11.00000	   0.16452	   0.86741	   0.08952	   0.87202	  -5.89216
176089.78162	  11.00000	   0.13007	   0.87030	   0.09158	   0.87510	  -6.00699
176100.47162	  11.00000	   0.10309	   0.88089	   0.09346	   0.88583	  -6.05656
176113.98562	  11.00000	   0.08153	   0.89953	   0.09898	   0.90496	  -6.27936
176131.08262	  11.00000	   0.06443	   0.92345	   0.11309	   0.93035	  -6.98169
176152.66962	  11.00000	   0.05102	   0.95434	   0.13532	   0.96389	  -8.07065
176179.91263	  11.00000	   0.04042	   0.98574	   0.17330	   1.00086	  -9.97135
176214.40763	  11.00000	   0.03192	   1.00519	   0.22257	   1.02953	 -12.48535
176257.95564	  11.00000	   0.02528	   1.01224	   0.26744	   1.04697	 -14.79945
176313.02064	  11.00000	   0.01999	   1.01613	   0.29951	   1.05935	 -16.42334
192281.25809	  12.00000	20004.45300	   0.50673	  -0.03533	   0.50796	   3.98841
192281.40009	  12.00000	15829.12600	   0.51264	  -0.01978	   0.51302	   2.20981
192281.54209	  12.00000	12516.70300	   0.51721	  -0.00800	   0.51727	   0.88639
192281.68409	  12.00000	9909.44240	   0.52290	   0.00472	   0.52292	  -0.51717
192281.84909	  12.00000	7835.48000	   0.52698	   0.01393	   0.52717	  -1.51374
192282.04909	  12.00000	6217.24610	   0.53345	   0.01917	   0.53380	  -2.05861
192282.28709	  12.00000	4905.29100	   0.54072	   0.02553	   0.54132	  -2.70304
192282.52609	  12.00000	3881.27370	   0.54691	   0.03229	   0.54786	  -3.37870
192282.76409	  12.00000	3070.98270	   0.55274	   0.03618	   0.55392	  -3.74538
192283.00209	  12.00000	2430.77780	   0.56029	   0.04030	   0.56174	  -4.11453
192283.24009	  12.00000	1923.15370	   0.56622	   0.04349	   0.56789	  -4.39227
192283.47809	  12.00000	1522.43580	   0.57369	   0.04621	   0.57555	  -4.60542
192283.71609	  12.00000	1203.84460	   0.58279	   0.04902	   0.58485	  -4.80765
192283.95509	  12.00000	 952.86591	   0.59159	   0.05334	   0.59399	  -5.15234
192284.19309	  12.00000	 754.27557	   0.59944	   0.05665	   0.60211	  -5.39912
192284.43109	  12.00000	 596.71857	   0.60746	   0.05715	   0.61014	  -5.37435
192284.66809	  12.00000	 471.96338	   0.61561	   0.06238	   0.61876	  -5.78655
192284.90709	  12.00000	 373.20856	   0.62349	   0.06306	   0.62667	  -5.77499
192285.14509	  12.00000	 295.47278	   0.63402	   0.06596	   0.63744	  -5.93895
192285.38409	  12.00000	 233.87738	   0.64303	   0.07036	   0.64686	  -6.24462
192285.62209	  12.00000	 185.05922	   0.65487	   0.07452	   0.65909	  -6.49162
192285.85809	  12.00000	 146.35823	   0.66690	   0.07865	   0.67153	  -6.72589
192286.09509	  12.00000	 115.77804	   0.67763	   0.08104	   0.68246	  -6.81981
192286.32909	  12.00000	  91.67210	   0.69267	   0.08581	   0.69797	  -7.06178
192286.57509	  12.00000	  72.51701	   0.70806	   0.08883	   0.71361	  -7.15041
192286.80409	  12.00000	  57.36816	   0.72424	   0.08759	   0.72952	  -6.89591
192287.04009	  12.00000	  45.36290	   0.74260	   0.08636	   0.74760	  -6.63368
192287.27309	  12.00000	  35.93134	   0.75971	   0.08453	   0.76439	  -6.34916
192287.52309	  12.00000	  28.40909	   0.77444	   0.07781	   0.77834	  -5.73764
192287.73709	  12.00000	  22.48202	   0.78667	   0.06959	   0.78975	  -5.05529
192288.00209	  12.00000	  17.79613	   0.79687	   0.06371	   0.79942	  -4.57125
192288.25509	  12.00000	  14.06813	   0.80563	   0.05654	   0.80761	  -4.01425
192288.47109	  12.00000	  11.14480	   0.81208	   0.04815	   0.81351	  -3.39303
192288.73809	  12.00000	   8.81772	   0.81728	   0.04114	   0.81832	  -2.88173
192288.91609	  12.00000	   6.97545	   0.82272	   0.03677	   0.82354	  -2.55901
192289.13409	  12.00000	   5.51730	   0.82395	   0.03658	   0.82477	  -2.54209
192289.40409	  12.00000	   4.36941	   0.82559	   0.03183	   0.82620	  -2.20819
192289.73909	  12.00000	   3.45686	   0.82928	   0.02721	   0.82973	  -1.87959
192290.15709	  12.00000	   2.73547	   0.83312	   0.02584	   0.83352	  -1.77671
192290.68209	  12.00000	   2.16054	   0.83879	   0.02591	   0.83919	  -1.76900
192291.34209	  12.00000	   1.70952	   0.84142	   0.02832	   0.84189	  -1.92786
192292.17009	  12.00000	   1.35352	   0.84279	   0.03299	   0.84343	  -2.24158
192293.21309	  12.00000	   1.07079	   0.84068	   0.03584	   0.84144	  -2.44120
192294.52709	  12.00000	   0.84734	   0.84028	   0.03491	   0.84100	  -2.37893
192296.18309	  12.00000	   0.67072	   0.84174	   0.03504	   0.84247	  -2.38366
192298.27109	  12.00000	   0.53067	   0.84681	   0.03420	   0.84750	  -2.31269
192300.90809	  12.00000	   0.41976	   0.85638	   0.03551	   0.85712	  -2.37472
192304.24009	  12.00000	   0.33183	   0.86886	   0.04241	   0.86989	  -2.79464
192308.44509	  12.00000	   0.26261	   0.88101	   0.05601	   0.88279	  -3.63740
192313.75409	  12.00000	   0.20791	   0.88817	   0.07512	   0.89134	  -4.83417
192320.45809	  12.00000	   0.16452	   0.88806	   0.09427	   0.89305	  -6.05923
192328.93509	  12.00000	   0.13007	   0.88465	   0.10913	   0.89136	  -7.03232
192339.62509	  12.00000	   0.10309	   0.88266	   0.11565	   0.89020	  -7.46437
192353.13909	  12.00000	   0.08153	   0.88800	   0.11917	   0.89596	  -7.64359
192370.23610	  12.00000	   0.06443	   0.90335	   0.12604	   0.91210	  -7.94292
192391.82310	  12.00000	   0.05102	   0.92604	   0.13397	   0.93568	  -8.23169
192419.06610	  12.00000	   0.04042	   0.95903	   0.15126	   0.97089	  -8.96313
192453.56110	  12.00000	   0.03192	   1.00033	   0.18299	   1.01693	 -10.36646
192497.10911	  12.00000	   0.02528	   1.03716	   0.23216	   1.06283	 -12.61710
192552.17411	  12.00000	   0.01999	   1.06090	   0.29069	   1.10000	 -15.32313
208495.94855	  13.00000	20004.45300	   0.49053	  -0.03594	   0.49184	   4.18992
208496.09055	  13.00000	15829.12600	   0.49555	  -0.02029	   0.49597	   2.34433
208496.23255	  13.00000	12516.70300	   0.50005	  -0.00714	   0.50010	   0.81848
208496.37455	  13.00000	9909.44240	   0.50578	   0.00489	   0.50580	  -0.55397
208496.53955	  13.00000	7835.48000	   0.51127	   0.01249	   0.51142	  -1.39937
208496.73955	  13.00000	6217.24610	   0.51817	   0.01922	   0.51853	  -2.12427
208496.97855	  13.00000	4905.29100	   0.52318	   0.02640	   0.52385	  -2.88882
208497.21655	  13.00000	3881.27370	   0.52899	   0.03072	   0.52988	  -3.32306
208497.45455	  13.00000	3070.98270	   0.53744	   0.03637	   0.53866	  -3.87162
208497.69255	  13.00000	2430.77780	   0.54381	   0.04011	   0.54529	  -4.21852
208497.93055	  13.00000	1923.15370	   0.55116	   0.04347	   0.55287	  -4.50939
208498.16855	  13.00000	1522.43580	   0.55932	   0.04677	   0.56127	  -4.77966
208498.40655	  13.00000	1203.84460	   0.56632	   0.04959	   0.56849	  -5.00424
208498.64556	  13.00000	 952.86591	   0.57430	   0.05323	   0.57677	  -5.29499
208498.88356	  13.00000	 754.27557	   0.58197	   0.05661	   0.58472	  -5.55567
208499.12156	  13.00000	 596.71857	   0.59065	   0.05811	   0.59351	  -5.61896
208499.35856	  13.00000	 471.96338	   0.59929	   0.06080	   0.60237	  -5.79324
208499.59756	  13.00000	 373.20856	   0.60839	   0.06350	   0.61170	  -5.95890
208499.83556	  13.00000	 295.47278	   0.61731	   0.06609	   0.62084	  -6.11100
208500.07456	  13.00000	 233.87738	   0.62648	   0.07071	   0.63046	  -6.43974
208500.31256	  13.00000	 185.05922	   0.63767	   0.07292	   0.64183	  -6.52344
208500.54856	  13.00000	 146.35823	   0.64969	   0.07799	   0.65436	  -6.84552
208500.78556	  13.00000	 115.77804	   0.66128	   0.08135	   0.66627	  -7.01307
208501.01956	  13.00000	  91.67210	   0.67552	   0.08713	   0.68111	  -7.34938
208501.26556	  13.00000	  72.51701	   0.69253	   0.08798	   0.69809	  -7.23998
208501.49456	  13.00000	  57.36816	   0.70848	   0.09010	   0.71419	  -7.24765
208501.73056	  13.00000	  45.36290	   0.72713	   0.08754	   0.73238	  -6.86476
208501.96356	  13.00000	  35.93134	   0.74270	   0.08435	   0.74747	  -6.47975
208502.21356	  13.00000	  28.40909	   0.75860	   0.07930	   0.76273	  -5.96793
208502.42756	  13.00000	  22.48202	   0.77021	   0.06998	   0.77338	  -5.19167
208502.69256	  13.00000	  17.79613	   0.78120	   0.06282	   0.78372	  -4.59717
208502.94556	  13.00000	  14.06813	   0.79147	   0.05419	   0.79332	  -3.91707
208503.16156	  13.00000	  11.14480	   0.79578	   0.04899	   0.79728	  -3.52253
208503.42856	  13.00000	   8.81772	   0.80123	   0.04275	   0.80237	  -3.05439
208503.60656	  13.00000	   6.97545	   0.80690	   0.03764	   0.80778	  -2.67056
208503.82456	  13.00000	   5.51730	   0.81007	   0.03317	   0.81075	  -2.34448
208504.09456	  13.00000	   4.36941	   0.81106	   0.03019	   0.81162	  -2.13179
208504.42956	  13.00000	   3.45686	   0.81480	   0.02727	   0.81526	  -1.91687
208504.84756	  13.00000	   2.73547	   0.81901	   0.02591	   0.81942	  -1.81212
208505.37256	  13.00000	   2.16054	   0.82291	   0.02728	   0.82336	  -1.89867
208506.03256	  13.00000	   1.70952	   0.82504	   0.03041	   0.82560	  -2.11107
208506.86056	  13.00000	   1.35352	   0.82425	   0.03317	   0.82492	  -2.30453
208507.90356	  13.00000	   1.07079	   0.82373	   0.03369	   0.82442	  -2.34205
208509.21756	  13.00000	   0.84734	   0.82423	   0.03288	   0.82489	  -2.28466
208510.87356	  13.00000	   0.67072	   0.82807	   0.03195	   0.82869	  -2.20937
208512.96156	  13.00000	   0.53067	   0.83448	   0.03224	   0.83510	  -2.21258
208515.59756	  13.00000	   0.41976	   0.84524	   0.03635	   0.84602	  -2.46228
208518.92956	  13.00000	   0.33183	   0.85723	   0.04684	   0.85851	  -3.12780
208523.13456	  13.00000	   0.26261	   0.86570	   0.06317	   0.86800	  -4.17374
208528.44256	  13.00000	   0.20791	   0.86760	   0.08157	   0.87143	  -5.37129
208535.14756	  13.00000	   0.16452	   0.86429	   0.09581	   0.86958	  -6.32563
208543.62356	  13.00000	   0.13007	   0.86093	   0.10402	   0.86719	  -6.88932
208554.31456	  13.00000	   0.10309	   0.86355	   0.10710	   0.87017	  -7.06956
208567.82856	  13.00000	   0.08153	   0.87465	   0.11000	   0.88154	  -7.16789
208584.92556	  13.00000	   0.06443	   0.89382	   0.11863	   0.90165	  -7.56003
208606.51257	  13.00000	   0.05102	   0.92162	   0.13044	   0.93081	  -8.05566
208633.75557	  13.00000	   0.04042	   0.95706	   0.15559	   0.96962	  -9.23378
208668.25057	  13.00000	   0.03192	   0.99400	   0.19733	   1.01340	 -11.22861
208711.79858	  13.00000	   0.02528	   1.01878	   0.25032	   1.04908	 -13.80430
208766.86358	  13.00000	   0.01999	   1.02983	   0.30197	   1.07319	 -16.34236
224695.39222	  14.00000	20004.45300	   0.48412	  -0.03530	   0.48541	   4.17047
224695.53422	  14.00000	15829.12600	   0.48840	  -0.01946	   0.48878	   2.28230
224695.67622	  14.00000	12516.70300	   0.49271	  -0.00834	   0.49278	   0.96943
224695.81822	  14.00000	9909.44240	   0.49944	   0.00340	   0.49945	  -0.39034
224695.98322	  14.00000	7835.48000	   0.50450	   0.01237	   0.50465	  -1.40426
224696.18322	  14.00000	6217.24610	   0.51161	   0.01800	   0.51192	  -2.01508
224696.42222	  14.00000	4905.29100	   0.51766	   0.02622	   0.51832	  -2.89944
224696.66022	  14.00000	3881.27370	   0.52473	   0.03066	   0.52563	  -3.34437
224696.89822	  14.00000	3070.98270	   0.53103	   0.03499	   0.53218	  -3.76986
224697.13622	  14.00000	2430.77780	   0.53749	   0.03984	   0.53897	  -4.23882
224697.37422	  14.00000	1923.15370	   0.54473	   0.04340	   0.54645	  -4.55477
224697.61222	  14.00000	1522.43580	   0.55266	   0.04676	   0.55463	  -4.83581
224697.85022	  14.00000	1203.84460	   0.55947	   0.04968	   0.56167	  -5.07478
224698.08922	  14.00000	 952.86591	   0.56658	   0.05234	   0.56899	  -5.27785
224698.32722	  14.00000	 754.27557	   0.57470	   0.05538	   0.57736	  -5.50391
224698.56522	  14.00000	 596.71857	   0.58320	   0.05732	   0.58601	  -5.61382
224698.80222	  14.00000	 471.96338	   0.59297	   0.06032	   0.59604	  -5.80871
224699.04122	  14.00000	 373.20856	   0.60222	   0.06343	   0.60555	  -6.01268
224699.27922	  14.00000	 295.47278	   0.61030	   0.06504	   0.61376	  -6.08331
224699.51822	  14.00000	 233.87738	   0.62119	   0.06817	   0.62492	  -6.26261
224699.75622	  14.00000	 185.05922	   0.63164	   0.07342	   0.63589	  -6.63004
224699.99222	  14.00000	 146.35823	   0.64333	   0.07843	   0.64809	  -6.95066
224700.22922	  14.00000	 115.77804	   0.65553	   0.08171	   0.66060	  -7.10475
224700.46322	  14.00000	  91.67210	   0.66930	   0.08524	   0.67470	  -7.25761
224700.70922	  14.00000	  72.51701	   0.68375	   0.08930	   0.68956	  -7.44117
224700.93822	  14.00000	  57.36816	   0.70192	   0.08910	   0.70756	  -7.23428
224701.17422	  14.00000	  45.36290	   0.71875	   0.08959	   0.72431	  -7.10528
224701.40722	  14.00000	  35.93134	   0.73562	   0.08597	   0.74062	  -6.66587
224701.65722	  14.00000	  28.40909	   0.75155	   0.07945	   0.75573	  -6.03476
224701.87122	  14.00000	  22.48202	   0.76359	   0.07131	   0.76691	  -5.33516
224702.13622	  14.00000	  17.79613	   0.77437	   0.06361	   0.77698	  -4.69571
224702.38922	  14.00000	  14.06813	   0.78367	   0.05610	   0.78567	  -4.09464
224702.60522	  14.00000	  11.14480	   0.78910	   0.04908	   0.79063	  -3.55898
224702.87222	  14.00000	   8.81772	   0.79672	   0.04378	   0.79792	  -3.14509
224703.05022	  14.00000	   6.97545	   0.79984	   0.03886	   0.80078	  -2.78133
224703.26822	  14.00000	   5.51730	   0.80239	   0.03418	   0.80312	  -2.43909
224703.53822	  14.00000	   4.36941	   0.80479	   0.03005	   0.80536	  -2.13852
224703.87322	  14.00000	   3.45686	   0.80920	   0.02773	   0.80967	  -1.96274
224704.29122	  14.00000	   2.73547	   0.81258	   0.02766	   0.81305	  -1.94972
224704.81722	  14.00000	   2.16054	   0.81556	   0.02968	   0.81610	  -2.08394
224705.47622	  14.00000	   1.70952	   0.81510	   0.03125	   0.81570	  -2.19538
224706.30422	  14.00000	   1.35352	   0.81519	   0.03103	   0.81578	  -2.17997
224707.34722	  14.00000	   1.07079	   0.81611	   0.02976	   0.81665	  -2.08823
224708.66122	  14.00000	   0.84734	   0.81978	   0.02851	   0.82028	  -1.99167
224710.31722	  14.00000	   0.67072	   0.82612	   0.02905	   0.82664	  -2.01409
224712.40622	  14.00000	   0.53067	   0.83561	   0.03301	   0.83626	  -2.26240
224715.04222	  14.00000	   0.41976	   0.84547	   0.04295	   0.84656	  -2.90827
224718.37422	  14.00000	   0.33183	   0.85152	   0.05838	   0.85351	  -3.92235
224722.57922	  14.00000	   0.26261	   0.85127	   0.07306	   0.85440	  -4.90524
224727.88822	  14.00000	   0.20791	   0.84707	   0.08349	   0.85118	  -5.62916
224734.59223	  14.00000	   0.16452	   0.84478	   0.08838	   0.84939	  -5.97247
224743.06923	  14.00000	   0.13007	   0.84923	   0.08966	   0.85395	  -6.02699
224753.75923	  14.00000	   0.10309	   0.86058	   0.09171	   0.86545	  -6.08282
224767.27323	  14.00000	   0.08153	   0.88021	   0.09807	   0.88565	  -6.35736
224784.37123	  14.00000	   0.06443	   0.90486	   0.11389	   0.91200	  -7.17373
224805.95723	  14.00000	   0.05102	   0.93598	   0.13810	   0.94611	  -8.39299
224833.20024	  14.00000	   0.04042	   0.96443	   0.17822	   0.98076	 -10.46957
224867.69524	  14.00000	   0.03192	   0.98148	   0.22675	   1.00734	 -13.00885
224911.24324	  14.00000	   0.02528	   0.98710	   0.26943	   1.02320	 -15.26701
224966.30825	  14.00000	   0.01999	   0.99205	   0.29811	   1.03587	 -16.72573
240881.95269	  15.00000	20004.45300	   0.46184	  -0.03517	   0.46317	   4.35450
240882.09469	  15.00000	15829.12600	   0.46755	  -0.01917	   0.46794	   2.34810
240882.23669	  15.00000	12516.70300	   0.47359	  -0.00731	   0.47365	   0.88399
240882.37869	  15.00000	9909.44240	   0.47807	   0.00368	   0.47808	  -0.44129
240882.54369	  15.00000	7835.48000	   0.48410	   0.01277	   0.48427	  -1.51105
240882.74369	  15.00000	6217.24610	   0.48998	   0.02021	   0.49040	  -2.36165
240882.98269	  15.00000	4905.29100	   0.49659	   0.02524	   0.49723	  -2.90927
240883.22069	  15.00000	3881.27370	   0.50364	   0.03166	   0.50464	  -3.59703
240883.45869	  15.00000	3070.98270	   0.50869	   0.03532	   0.50991	  -3.97206
240883.69669	  15.00000	2430.77780	   0.51698	   0.03905	   0.51845	  -4.32011
240883.93469	  15.00000	1923.15370	   0.52300	   0.04325	   0.52479	  -4.72777
240884.17269	  15.00000	1522.43580	   0.53139	   0.04706	   0.53347	  -5.06059
240884.41069	  15.00000	1203.84460	   0.53823	   0.04968	   0.54052	  -5.27324
240884.64969	  15.00000	 952.86591	   0.54614	   0.05202	   0.54861	  -5.44129
240884.88769	  15.00000	 754.27557	   0.55472	   0.05521	   0.55746	  -5.68333
240885.12569	  15.00000	 596.71857	   0.56382	   0.05692	   0.56668	  -5.76453
240885.36269	  15.00000	 471.96338	   0.57239	   0.06166	   0.57571	  -6.14791
240885.60169	  15.00000	 373.20856	   0.58156	   0.06246	   0.58491	  -6.12994
240885.83969	  15.00000	 295.47278	   0.58951	   0.06605	   0.59320	  -6.39313
240886.07869	  15.00000	 233.87738	   0.60067	   0.06998	   0.60473	  -6.64476
240886.31669	  15.00000	 185.05922	   0.61081	   0.07338	   0.61520	  -6.85030
240886.55269	  15.00000	 146.35823	   0.62098	   0.07756	   0.62581	  -7.11952
240886.78969	  15.00000	 115.77804	   0.63400	   0.08338	   0.63946	  -7.49219
240887.02369	  15.00000	  91.67210	   0.64888	   0.08603	   0.65456	  -7.55217
240887.26969	  15.00000	  72.51701	   0.66365	   0.08916	   0.66961	  -7.65146
240887.49869	  15.00000	  57.36816	   0.68158	   0.09002	   0.68750	  -7.52360
240887.73469	  15.00000	  45.36290	   0.69887	   0.08757	   0.70434	  -7.14205
240887.96769	  15.00000	  35.93134	   0.71609	   0.08437	   0.72105	  -6.71976
240888.21769	  15.00000	  28.40909	   0.73057	   0.07823	   0.73475	  -6.11229
240888.43169	  15.00000	  22.48202	   0.74212	   0.07127	   0.74554	  -5.48584
240888.69669	  15.00000	  17.79613	   0.75513	   0.06372	   0.75782	  -4.82297
240888.94969	  15.00000	  14.06813	   0.76314	   0.05589	   0.76519	  -4.18835
240889.16569	  15.00000	  11.14480	   0.77057	   0.04904	   0.77212	  -3.64177
240889.43269	  15.00000	   8.81772	   0.77554	   0.04353	   0.77676	  -3.21258
240889.61069	  15.00000	   6.97545	   0.78036	   0.03957	   0.78136	  -2.90295
240889.82869	  15.00000	   5.51730	   0.78235	   0.03588	   0.78317	  -2.62593
240890.09769	  15.00000	   4.36941	   0.78426	   0.03154	   0.78489	  -2.30282
240890.43369	  15.00000	   3.45686	   0.78848	   0.02754	   0.78896	  -2.00031
240890.85169	  15.00000	   2.73547	   0.79218	   0.02610	   0.79261	  -1.88687
240891.37669	  15.00000	   2.16054	   0.79616	   0.02727	   0.79663	  -1.96198
240892.03669	  15.00000	   1.70952	   0.79803	   0.03084	   0.79863	  -2.21302
240892.86469	  15.00000	   1.35352	   0.79728	   0.03340	   0.79798	  -2.39910
240893.90769	  15.00000	   1.07079	   0.79710	   0.03354	   0.79781	  -2.40962
240895.22169	  15.00000	   0.84734	   0.79845	   0.03333	   0.79915	  -2.39056
240896.87769	  15.00000	   0.67072	   0.80163	   0.03218	   0.80228	  -2.29851
240898.96569	  15.00000	   0.53067	   0.80855	   0.03198	   0.80918	  -2.26475
240901.60269	  15.00000	   0.41976	   0.81932	   0.03655	   0.82013	  -2.55444
240904.93469	  15.00000	   0.33183	   0.83164	   0.04743	   0.83299	  -3.26386
240909.13969	  15.00000	   0.26261	   0.83935	   0.06369	   0.84176	  -4.33947
240914.44769	  15.00000	   0.20791	   0.84057	   0.08210	   0.84457	  -5.57860
240921.15269	  15.00000	   0.16452	   0.83667	   0.09628	   0.84219	  -6.56455
240929.62869	  15.00000	   0.13007	   0.83392	   0.10374	   0.84035	  -7.09103
240940.31969	  15.00000	   0.10309	   0.83693	   0.10634	   0.84366	  -7.24090
240953.83369	  15.00000	   0.08153	   0.84887	   0.10961	   0.85591	  -7.35738
240970.93069	  15.00000	   0.06443	   0.86790	   0.11803	   0.87589	  -7.74414
240992.51770	  15.00000	   0.05102	   0.89533	   0.13140	   0.90492	  -8.34903
241019.75970	  15.00000	   0.04042	   0.93168	   0.15626	   0.94469	  -9.52090
241054.25570	  15.00000	   0.03192	   0.96746	   0.19883	   0.98768	 -11.61336
241097.80371	  15.00000	   0.02528	   0.99259	   0.25228	   1.02415	 -14.26055
241152.86871	  15.00000	   0.01999	   1.00237	   0.30278	   1.04710	 -16.80743
257050.67855	  16.00000	20004.45300	   0.45671	  -0.03501	   0.45805	   4.38312
257050.82055	  16.00000	15829.12600	   0.46213	  -0.01904	   0.46253	   2.35940
257050.96255	  16.00000	12516.70300	   0.46651	  -0.00563	   0.46654	   0.69092
257051.10455	  16.00000	9909.44240	   0.47376	   0.00437	   0.47378	  -0.52853
257051.26955	  16.00000	7835.48000	   0.47771	   0.01258	   0.47788	  -1.50859
257051.46955	  16.00000	6217.24610	   0.48330	   0.01921	   0.48368	  -2.27645
257051.70855	  16.00000	4905.29100	   0.49076	   0.02617	   0.49146	  -3.05190
257051.94655	  16.00000	3881.27370	   0.49623	   0.03109	   0.49720	  -3.58526
257052.18455	  16.00000	3070.98270	   0.50323	   0.03522	   0.50446	  -4.00305
257052.42255	  16.00000	2430.77780	   0.50974	   0.04039	   0.51133	  -4.53078
257052.66055	  16.00000	1923.15370	   0.51707	   0.04346	   0.51889	  -4.80436
257052.89855	  16.00000	1522.43580	   0.52480	   0.04728	   0.52692	  -5.14821
257053.13655	  16.00000	1203.84460	   0.53419	   0.04887	   0.53642	  -5.22732
257053.37555	  16.00000	 952.86591	   0.54226	   0.05316	   0.54486	  -5.59907
257053.61355	  16.00000	 754.27557	   0.54967	   0.05511	   0.55242	  -5.72498
257053.85155	  16.00000	 596.71857	   0.55802	   0.05785	   0.56101	  -5.91887
257054.08855	  16.00000	 471.96338	   0.56705	   0.06018	   0.57024	  -6.05783
257054.32755	  16.00000	 373.20856	   0.57587	   0.06393	   0.57940	  -6.33489
257054.56555	  16.00000	 295.47278	   0.58533	   0.06629	   0.58907	  -6.46145
257054.80455	  16.00000	 233.87738	   0.59509	   0.07120	   0.59934	  -6.82256
257055.04255	  16.00000	 185.05922	   0.60401	   0.07279	   0.60838	  -6.87178
257055.27855	  16.00000	 146.35823	   0.61658	   0.07759	   0.62145	  -7.17223
257055.51555	  16.00000	 115.77804	   0.62872	   0.08250	   0.63411	  -7.47557
257055.74955	  16.00000	  91.67210	   0.64312	   0.08621	   0.64887	  -7.63458
257055.99555	  16.00000	  72.51701	   0.65876	   0.08875	   0.66472	  -7.67320
257056.22455	  16.00000	  57.36816	   0.67565	   0.09035	   0.68166	  -7.61645
257056.46055	  16.00000	  45.36290	   0.69274	   0.08921	   0.69846	  -7.33769
257056.69355	  16.00000	  35.93134	   0.71009	   0.08570	   0.71524	  -6.88129
257056.94355	  16.00000	  28.40909	   0.72528	   0.07926	   0.72960	  -6.23689
257057.15755	  16.00000	  22.48202	   0.73965	   0.07208	   0.74316	  -5.56601
257057.42255	  16.00000	  17.79613	   0.75038	   0.06407	   0.75311	  -4.88021
257057.67555	  16.00000	  14.06813	   0.75822	   0.05715	   0.76037	  -4.31051
257057.89155	  16.00000	  11.14480	   0.76442	   0.04957	   0.76602	  -3.71011
257058.15855	  16.00000	   8.81772	   0.76974	   0.04361	   0.77098	  -3.24247
257058.33655	  16.00000	   6.97545	   0.77230	   0.03952	   0.77331	  -2.92931
257058.55455	  16.00000	   5.51730	   0.77835	   0.03398	   0.77909	  -2.49941
257058.82455	  16.00000	   4.36941	   0.78125	   0.03232	   0.78192	  -2.36893
257059.15955	  16.00000	   3.45686	   0.78216	   0.03053	   0.78275	  -2.23495
257059.57755	  16.00000	   2.73547	   0.78365	   0.02794	   0.78414	  -2.04182
257060.10355	  16.00000	   2.16054	   0.78656	   0.02506	   0.78696	  -1.82470
257060.76255	  16.00000	   1.70952	   0.79043	   0.02406	   0.79079	  -1.74347
257061.59055	  16.00000	   1.35352	   0.79634	   0.02594	   0.79676	  -1.86538
257062.63355	  16.00000	   1.07079	   0.80164	   0.03111	   0.80224	  -2.22250
257063.94755	  16.00000	   0.84734	   0.80334	   0.03818	   0.80425	  -2.72086
257065.60355	  16.00000	   0.67072	   0.80313	   0.04496	   0.80439	  -3.20408
257067.69255	  16.00000	   0.53067	   0.80058	   0.04858	   0.80206	  -3.47282
257070.32855	  16.00000	   0.41976	   0.79948	   0.04908	   0.80098	  -3.51282
257073.66055	  16.00000	   0.33183	   0.80398	   0.04809	   0.80542	  -3.42299
257077.86555	  16.00000	   0.26261	   0.81361	   0.04848	   0.81505	  -3.41028
257083.17455	  16.00000	   0.20791	   0.82795	   0.05362	   0.82968	  -3.70564
257089.87855	  16.00000	   0.16452	   0.84610	   0.06561	   0.84864	  -4.43384
257098.35555	  16.00000	   0.13007	   0.86199	   0.08751	   0.86642	  -5.79662
257109.04555	  16.00000	   0.10309	   0.87016	   0.11500	   0.87772	  -7.52891
257122.55955	  16.00000	   0.08153	   0.86993	   0.14145	   0.88135	  -9.23523
257139.65756	  16.00000	   0.06443	   0.86915	   0.16229	   0.88418	 -10.57626
257161.24356	  16.00000	   0.05102	   0.86937	   0.17273	   0.88636	 -11.23725
257188.48656	  16.00000	   0.04042	   0.88244	   0.17990	   0.90059	 -11.52288
257222.98156	  16.00000	   0.03192	   0.90645	   0.19145	   0.92645	 -11.92604
257266.52957	  16.00000	   0.02528	   0.94284	   0.20915	   0.96576	 -12.50758
257321.59458	  16.00000	   0.01999	   0.99031	   0.23398	   1.01757	 -13.29376
273201.22738	  17.00000	20004.45300	   0.44886	  -0.03275	   0.45006	   4.17360
273201.36938	  17.00000	15829.12600	   0.45605	  -0.01720	   0.45638	   2.15947
273201.51138	  17.00000	12516.70300	   0.46183	  -0.00675	   0.46188	   0.83758
273201.65338	  17.00000	9909.44240	   0.46544	   0.00523	   0.46547	  -0.64332
273201.81838	  17.00000	7835.48000	   0.47228	   0.01384	   0.47249	  -1.67846
273202.01838	  17.00000	6217.24610	   0.47803	   0.02058	   0.47847	  -2.46476
273202.25738	  17.00000	4905.29100	   0.48366	   0.02579	   0.48434	  -3.05211
273202.49538	  17.00000	3881.27370	   0.48935	   0.03239	   0.49042	  -3.78699
273202.73338	  17.00000	3070.98270	   0.49909	   0.03522	   0.50033	  -4.03691
273202.97138	  17.00000	2430.77780	   0.50408	   0.03922	   0.50560	  -4.44872
273203.20938	  17.00000	1923.15370	   0.51073	   0.04286	   0.51253	  -4.79695
273203.44738	  17.00000	1522.43580	   0.51959	   0.04665	   0.52168	  -5.13080
273203.68538	  17.00000	1203.84460	   0.52778	   0.04904	   0.53006	  -5.30862
273203.92438	  17.00000	 952.86591	   0.53507	   0.05354	   0.53774	  -5.71447
273204.16238	  17.00000	 754.27557	   0.54259	   0.05441	   0.54531	  -5.72656
273204.40038	  17.00000	 596.71857	   0.55111	   0.05797	   0.55415	  -6.00441
273204.63738	  17.00000	 471.96338	   0.55936	   0.06102	   0.56268	  -6.22555
273204.87638	  17.00000	 373.20856	   0.56981	   0.06334	   0.57332	  -6.34283
273205.11438	  17.00000	 295.47278	   0.57775	   0.06702	   0.58163	  -6.61655
273205.35338	  17.00000	 233.87738	   0.58713	   0.06997	   0.59129	  -6.79625
273205.59138	  17.00000	 185.05922	   0.60035	   0.07387	   0.60488	  -7.01452
273205.82738	  17.00000	 146.35823	   0.60964	   0.07767	   0.61456	  -7.26047
273206.06438	  17.00000	 115.77804	   0.62270	   0.08164	   0.62803	  -7.46907
273206.29838	  17.00000	  91.67210	   0.63675	   0.08603	   0.64253	  -7.69485
273206.54438	  17.00000	  72.51701	   0.65338	   0.08875	   0.65938	  -7.73491
273206.77338	  17.00000	  57.36816	   0.67012	   0.09165	   0.67636	  -7.78739
273207.00938	  17.00000	  45.36290	   0.68677	   0.09045	   0.69270	  -7.50250
273207.24238	  17.00000	  35.93134	   0.70449	   0.08579	   0.70969	  -6.94311
273207.49238	  17.00000	  28.40909	   0.71941	   0.08097	   0.72395	  -6.42196
273207.70638	  17.00000	  22.48202	   0.73287	   0.07296	   0.73649	  -5.68555
273207.97138	  17.00000	  17.79613	   0.74435	   0.06508	   0.74719	  -4.99691
273208.22438	  17.00000	  14.06813	   0.75375	   0.05923	   0.75608	  -4.49330
273208.44038	  17.00000	  11.14480	   0.75987	   0.04963	   0.76149	  -3.73707
273208.70738	  17.00000	   8.81772	   0.76499	   0.04417	   0.76626	  -3.30468
273208.88538	  17.00000	   6.97545	   0.76839	   0.03956	   0.76941	  -2.94723
273209.10338	  17.00000	   5.51730	   0.77129	   0.03243	   0.77198	  -2.40738
273209.37238	  17.00000	   4.36941	   0.77564	   0.03174	   0.77629	  -2.34314
273209.70838	  17.00000	   3.45686	   0.78049	   0.02920	   0.78103	  -2.14225
273210.12638	  17.00000	   2.73547	   0.78298	   0.02957	   0.78354	  -2.16294
273210.65138	  17.00000	   2.16054	   0.78252	   0.03113	   0.78314	  -2.27795
273211.31138	  17.00000	   1.70952	   0.78369	   0.03021	   0.78427	  -2.20789
273212.13938	  17.00000	   1.35352	   0.78353	   0.02940	   0.78408	  -2.14919
273213.18238	  17.00000	   1.07079	   0.78736	   0.02702	   0.78782	  -1.96531
273214.49638	  17.00000	   0.84734	   0.79312	   0.02726	   0.79359	  -1.96859
273216.15238	  17.00000	   0.67072	   0.80067	   0.03016	   0.80123	  -2.15747
273218.24038	  17.00000	   0.53067	   0.80952	   0.03795	   0.81041	  -2.68387
273220.87738	  17.00000	   0.41976	   0.81550	   0.05061	   0.81707	  -3.55145
273224.20938	  17.00000	   0.33183	   0.81544	   0.06387	   0.81794	  -4.47861
273228.41439	  17.00000	   0.26261	   0.81170	   0.07349	   0.81503	  -5.17364
273233.72239	  17.00000	   0.20791	   0.80932	   0.07788	   0.81305	  -5.49667
273240.42739	  17.00000	   0.16452	   0.81228	   0.07838	   0.81605	  -5.51131
273248.90339	  17.00000	   0.13007	   0.82254	   0.07984	   0.82641	  -5.54380
273259.59439	  17.00000	   0.10309	   0.83988	   0.08462	   0.84414	  -5.75344
273273.10839	  17.00000	   0.08153	   0.86367	   0.09730	   0.86914	  -6.42743
273290.20539	  17.00000	   0.06443	   0.88885	   0.12074	   0.89701	  -7.73594
