Repository: kbm2110/Battery_Diagnostics_Thesis

# Battery_Diagnostics_Thesis
 Data-driven battery diagnostics using EIS

**Author:** Bala Manikanta Yaswanth Kanagarla
**Institution:** Technische Hochschule Ingolstadt (THI)
**Supervisor:** Prof. Dr. H.-G. Schweiger

## Overview

This project implements a machine learning framework for 
non-invasive State of Health (SoH) estimation of lithium-ion 
batteries using Electrochemical Impedance Spectroscopy (EIS).

Eight physically interpretable features are extracted from 
impedance spectra and used to train six ML models under a 
strict cell-level train-test split. The stacking ensemble 
achieves R² = 0.9122 and RMSE = 0.0234 on completely unseen 
cells.

---

File: data/EIS/EIS_state_IX_45C02.txt (part 2 of 37)
time/s	           cycle number	freq/Hz	           Re(Z)/Ohm	  -Im(Z)/Ohm	   |Z|/Ohm	   Phase(Z)/deg
147725.14675	   9.00000	  22.48202	   0.83575	   0.13387	   0.84641	  -9.09999
147725.41175	   9.00000	  17.79613	   0.86006	   0.13693	   0.87089	  -9.04611
147725.66375	   9.00000	  14.06813	   0.88690	   0.13332	   0.89687	  -8.54866
147725.87975	   9.00000	  11.14480	   0.91212	   0.12817	   0.92108	  -7.99892
147726.14675	   9.00000	   8.81772	   0.93497	   0.11948	   0.94258	  -7.28255
147726.32575	   9.00000	   6.97545	   0.95464	   0.10851	   0.96079	  -6.48482
147726.54375	   9.00000	   5.51730	   0.97040	   0.09749	   0.97528	  -5.73703
147726.81275	   9.00000	   4.36941	   0.98403	   0.08680	   0.98785	  -5.04123
147727.14775	   9.00000	   3.45686	   0.99327	   0.07762	   0.99630	  -4.46856
147727.56675	   9.00000	   2.73547	   1.00137	   0.06756	   1.00365	  -3.85981
147728.09175	   9.00000	   2.16054	   1.00909	   0.06082	   1.01092	  -3.44919
147728.75075	   9.00000	   1.70952	   1.01427	   0.05759	   1.01591	  -3.24957
147729.57975	   9.00000	   1.35352	   1.01817	   0.05428	   1.01962	  -3.05181
147730.62275	   9.00000	   1.07079	   1.02171	   0.05290	   1.02308	  -2.96376
147731.93575	   9.00000	   0.84734	   1.02493	   0.05283	   1.02629	  -2.95062
147733.59176	   9.00000	   0.67072	   1.02968	   0.05421	   1.03111	  -3.01383
147735.68076	   9.00000	   0.53067	   1.03361	   0.05756	   1.03521	  -3.18752
147738.31776	   9.00000	   0.41976	   1.03902	   0.06204	   1.04087	  -3.41720
147741.64876	   9.00000	   0.33183	   1.04598	   0.06891	   1.04825	  -3.76923
147745.85476	   9.00000	   0.26261	   1.05428	   0.08060	   1.05736	  -4.37170
147751.16276	   9.00000	   0.20791	   1.06188	   0.09745	   1.06634	  -5.24332
147757.86676	   9.00000	   0.16452	   1.06663	   0.11548	   1.07286	  -6.17912
147766.34376	   9.00000	   0.13007	   1.07183	   0.13285	   1.08003	  -7.06561
147777.03376	   9.00000	   0.10309	   1.08122	   0.15015	   1.09159	  -7.90631
147790.54776	   9.00000	   0.08153	   1.09539	   0.17077	   1.10862	  -8.86120
147807.64576	   9.00000	   0.06443	   1.11326	   0.19559	   1.13032	  -9.96488
147829.23177	   9.00000	   0.05102	   1.13679	   0.22196	   1.15826	 -11.04814
147856.47477	   9.00000	   0.04042	   1.17136	   0.25355	   1.19849	 -12.21362
147890.97077	   9.00000	   0.03192	   1.21746	   0.30207	   1.25437	 -13.93436
147934.51778	   9.00000	   0.02528	   1.26118	   0.37306	   1.31520	 -16.47851
147989.58278	   9.00000	   0.01999	   1.29200	   0.45621	   1.37018	 -19.44828
163990.98023	  10.00000	20004.45300	   0.52735	  -0.02578	   0.52798	   2.79885
163991.12223	  10.00000	15829.12600	   0.53300	  -0.00922	   0.53308	   0.99105
163991.26423	  10.00000	12516.70300	   0.53879	   0.00204	   0.53880	  -0.21668
163991.40623	  10.00000	9909.44240	   0.54729	   0.01101	   0.54740	  -1.15272
163991.57023	  10.00000	7835.48000	   0.55264	   0.01904	   0.55297	  -1.97324
163991.77123	  10.00000	6217.24610	   0.56047	   0.02694	   0.56111	  -2.75149
163992.00923	  10.00000	4905.29100	   0.56627	   0.03205	   0.56718	  -3.23972
163992.24723	  10.00000	3881.27370	   0.57453	   0.03781	   0.57577	  -3.76485
163992.48523	  10.00000	3070.98270	   0.58109	   0.04081	   0.58253	  -4.01757
163992.72323	  10.00000	2430.77780	   0.58867	   0.04462	   0.59036	  -4.33507
163992.96123	  10.00000	1923.15370	   0.59568	   0.04927	   0.59771	  -4.72802
163993.19923	  10.00000	1522.43580	   0.60509	   0.05203	   0.60732	  -4.91421
163993.43723	  10.00000	1203.84460	   0.61295	   0.05566	   0.61547	  -5.18838
163993.67623	  10.00000	 952.86591	   0.62177	   0.05935	   0.62459	  -5.45218
163993.91423	  10.00000	 754.27557	   0.63011	   0.06138	   0.63309	  -5.56368
163994.15123	  10.00000	 596.71857	   0.64065	   0.06553	   0.64400	  -5.83986
163994.38923	  10.00000	 471.96338	   0.64922	   0.06668	   0.65264	  -5.86406
163994.62823	  10.00000	 373.20856	   0.65908	   0.06999	   0.66279	  -6.06172
163994.86623	  10.00000	 295.47278	   0.67129	   0.07299	   0.67524	  -6.20588
163995.10523	  10.00000	 233.87738	   0.68012	   0.07511	   0.68425	  -6.30165
163995.34323	  10.00000	 185.05922	   0.69071	   0.08050	   0.69539	  -6.64729
163995.57923	  10.00000	 146.35823	   0.70005	   0.08312	   0.70496	  -6.77110
163995.81623	  10.00000	 115.77804	   0.71300	   0.08891	   0.71852	  -7.10765
163996.05023	  10.00000	  91.67210	   0.72636	   0.09510	   0.73256	  -7.45878
163996.29523	  10.00000	  72.51701	   0.73950	   0.10103	   0.74637	  -7.77950
163996.52423	  10.00000	  57.36816	   0.75359	   0.10927	   0.76147	  -8.25056
163996.76123	  10.00000	  45.36290	   0.77051	   0.11599	   0.77919	  -8.56049
163996.99323	  10.00000	  35.93134	   0.79010	   0.12475	   0.79989	  -8.97254
163997.24423	  10.00000	  28.40909	   0.81339	   0.13122	   0.82390	  -9.16460
163997.45823	  10.00000	  22.48202	   0.83778	   0.13545	   0.84866	  -9.18402
163997.72323	  10.00000	  17.79613	   0.86458	   0.13776	   0.87549	  -9.05351
163997.97523	  10.00000	  14.06813	   0.89232	   0.13394	   0.90232	  -8.53664
163998.19123	  10.00000	  11.14480	   0.91693	   0.12925	   0.92599	  -8.02380
163998.45923	  10.00000	   8.81772	   0.94015	   0.11917	   0.94768	  -7.22390
163998.63723	  10.00000	   6.97545	   0.96042	   0.10959	   0.96665	  -6.50974
163998.85523	  10.00000	   5.51730	   0.97538	   0.09860	   0.98035	  -5.77250
163999.12423	  10.00000	   4.36941	   0.98949	   0.08781	   0.99338	  -5.07121
163999.45923	  10.00000	   3.45686	   0.99862	   0.07709	   1.00159	  -4.41416
163999.87823	  10.00000	   2.73547	   1.00785	   0.06753	   1.01011	  -3.83341
164000.40323	  10.00000	   2.16054	   1.01538	   0.06235	   1.01729	  -3.51415
164001.06223	  10.00000	   1.70952	   1.01949	   0.05859	   1.02117	  -3.28932
164001.89123	  10.00000	   1.35352	   1.02384	   0.05555	   1.02535	  -3.10588
164002.93423	  10.00000	   1.07079	   1.02743	   0.05309	   1.02880	  -2.95786
164004.24823	  10.00000	   0.84734	   1.03045	   0.05259	   1.03179	  -2.92139
164005.90323	  10.00000	   0.67072	   1.03558	   0.05430	   1.03700	  -3.00131
164007.99223	  10.00000	   0.53067	   1.04008	   0.05736	   1.04166	  -3.15649
164010.62923	  10.00000	   0.41976	   1.04600	   0.06196	   1.04783	  -3.39011
164013.96023	  10.00000	   0.33183	   1.05374	   0.07045	   1.05609	  -3.82479
164018.16623	  10.00000	   0.26261	   1.06041	   0.08384	   1.06372	  -4.52085
164023.47423	  10.00000	   0.20791	   1.06528	   0.09888	   1.06986	  -5.30303
164030.17924	  10.00000	   0.16452	   1.06934	   0.11434	   1.07544	  -6.10315
164038.65524	  10.00000	   0.13007	   1.07625	   0.13028	   1.08410	  -6.90204
164049.34524	  10.00000	   0.10309	   1.08738	   0.14791	   1.09739	  -7.74614
164062.85924	  10.00000	   0.08153	   1.10309	   0.16857	   1.11590	  -8.68862
164079.95724	  10.00000	   0.06443	   1.12319	   0.19428	   1.13987	  -9.81329
164101.54424	  10.00000	   0.05102	   1.14919	   0.21950	   1.16996	 -10.81352
164128.78625	  10.00000	   0.04042	   1.18815	   0.25810	   1.21586	 -12.25579
164163.28225	  10.00000	   0.03192	   1.22944	   0.31675	   1.26959	 -14.44737
164206.82925	  10.00000	   0.02528	   1.26074	   0.38987	   1.31965	 -17.18371
164261.89526	  10.00000	   0.01999	   1.28059	   0.46360	   1.36192	 -19.90143
180247.57131	  11.00000	20004.45300	   0.52882	  -0.02365	   0.52935	   2.56103
180247.71431	  11.00000	15829.12600	   0.53420	  -0.00886	   0.53428	   0.95014
180247.85631	  11.00000	12516.70300	   0.54135	   0.00295	   0.54136	  -0.31241
180247.99831	  11.00000	9909.44240	   0.54800	   0.01086	   0.54811	  -1.13543
180248.16231	  11.00000	7835.48000	   0.55405	   0.01936	   0.55439	  -2.00140
180248.36331	  11.00000	6217.24610	   0.56078	   0.02768	   0.56146	  -2.82565
180248.60131	  11.00000	4905.29100	   0.56935	   0.03364	   0.57034	  -3.38189
180248.84031	  11.00000	3881.27370	   0.57344	   0.03640	   0.57460	  -3.63244
180249.07831	  11.00000	3070.98270	   0.58274	   0.04084	   0.58417	  -4.00854
180249.31631	  11.00000	2430.77780	   0.58965	   0.04573	   0.59143	  -4.43476
180249.55431	  11.00000	1923.15370	   0.59846	   0.05059	   0.60059	  -4.83195
180249.79231	  11.00000	1522.43580	   0.60545	   0.05262	   0.60774	  -4.96710
180250.03031	  11.00000	1203.84460	   0.61509	   0.05434	   0.61748	  -5.04850
180250.26931	  11.00000	 952.86591	   0.62380	   0.05866	   0.62655	  -5.37169
180250.50731	  11.00000	 754.27557	   0.63279	   0.06096	   0.63572	  -5.50303
180250.74431	  11.00000	 596.71857	   0.64168	   0.06375	   0.64484	  -5.67404
180250.98231	  11.00000	 471.96338	   0.64952	   0.06750	   0.65302	  -5.93273
180251.22131	  11.00000	 373.20856	   0.66099	   0.06943	   0.66463	  -5.99626
180251.45931	  11.00000	 295.47278	   0.66994	   0.07214	   0.67381	  -6.14585
180251.69831	  11.00000	 233.87738	   0.68180	   0.07498	   0.68591	  -6.27615
180251.93631	  11.00000	 185.05922	   0.69286	   0.08084	   0.69756	  -6.65530
180252.17231	  11.00000	 146.35823	   0.70434	   0.08366	   0.70929	  -6.77341
180252.40931	  11.00000	 115.77804	   0.71615	   0.08886	   0.72164	  -7.07334
180252.64331	  11.00000	  91.67210	   0.72772	   0.09479	   0.73386	  -7.42162
180252.88831	  11.00000	  72.51701	   0.74115	   0.10142	   0.74806	  -7.79213
180253.11731	  11.00000	  57.36816	   0.75716	   0.10942	   0.76503	  -8.22272
180253.35431	  11.00000	  45.36290	   0.77255	   0.11689	   0.78134	  -8.60384
180253.58631	  11.00000	  35.93134	   0.79238	   0.12406	   0.80203	  -8.89808
180253.83731	  11.00000	  28.40909	   0.81643	   0.13134	   0.82693	  -9.13909
180254.05131	  11.00000	  22.48202	   0.83918	   0.13607	   0.85014	  -9.20984
180254.31631	  11.00000	  17.79613	   0.86724	   0.13929	   0.87836	  -9.12455
180254.56831	  11.00000	  14.06813	   0.89257	   0.13716	   0.90305	  -8.73644
180254.78431	  11.00000	  11.14480	   0.91820	   0.13104	   0.92750	  -8.12210
180255.05231	  11.00000	   8.81772	   0.94343	   0.12155	   0.95123	  -7.34152
180255.23031	  11.00000	   6.97545	   0.96383	   0.11062	   0.97016	  -6.54701
180255.44831	  11.00000	   5.51730	   0.98001	   0.09842	   0.98494	  -5.73460
180255.71731	  11.00000	   4.36941	   0.99123	   0.08683	   0.99503	  -5.00641
180256.05231	  11.00000	   3.45686	   1.00404	   0.07839	   1.00710	  -4.46453
180256.47131	  11.00000	   2.73547	   1.01154	   0.07056	   1.01400	  -3.98998
180256.99631	  11.00000	   2.16054	   1.01888	   0.06286	   1.02082	  -3.53066
180257.65531	  11.00000	   1.70952	   1.02288	   0.05877	   1.02457	  -3.28836
180258.48431	  11.00000	   1.35352	   1.02803	   0.05392	   1.02945	  -3.00214
180259.52731	  11.00000	   1.07079	   1.03245	   0.05288	   1.03380	  -2.93176
180260.84131	  11.00000	   0.84734	   1.03677	   0.05198	   1.03807	  -2.87004
180262.49631	  11.00000	   0.67072	   1.04107	   0.05368	   1.04246	  -2.95171
180264.58531	  11.00000	   0.53067	   1.04723	   0.05763	   1.04882	  -3.14991
180267.22231	  11.00000	   0.41976	   1.05242	   0.06553	   1.05446	  -3.56274
180270.55331	  11.00000	   0.33183	   1.05579	   0.07512	   1.05846	  -4.06952
180274.75931	  11.00000	   0.26261	   1.05873	   0.08463	   1.06210	  -4.57045
180280.06731	  11.00000	   0.20791	   1.06414	   0.09497	   1.06837	  -5.09987
180286.77231	  11.00000	   0.16452	   1.07245	   0.10789	   1.07786	  -5.74495
180295.24831	  11.00000	   0.13007	   1.08299	   0.12333	   1.08999	  -6.49704
180305.93831	  11.00000	   0.10309	   1.09653	   0.14178	   1.10566	  -7.36731
180319.45231	  11.00000	   0.08153	   1.11661	   0.16279	   1.12841	  -8.29490
180336.55032	  11.00000	   0.06443	   1.14184	   0.19319	   1.15806	  -9.60323
180358.13732	  11.00000	   0.05102	   1.17079	   0.23607	   1.19435	 -11.40007
180385.37932	  11.00000	   0.04042	   1.19111	   0.28897	   1.22566	 -13.63669
180419.87532	  11.00000	   0.03192	   1.20469	   0.34248	   1.25242	 -15.86985
180463.42233	  11.00000	   0.02528	   1.22031	   0.38816	   1.28056	 -17.64493
180518.48833	  11.00000	   0.01999	   1.24766	   0.43133	   1.32012	 -19.07064
196482.32898	  12.00000	20004.45300	   0.51933	  -0.02445	   0.51990	   2.69529
196482.47198	  12.00000	15829.12600	   0.52514	  -0.00955	   0.52523	   1.04191
196482.61398	  12.00000	12516.70300	   0.53086	   0.00310	   0.53087	  -0.33453
196482.75598	  12.00000	9909.44240	   0.53816	   0.01334	   0.53833	  -1.42037
196482.91998	  12.00000	7835.48000	   0.54417	   0.01929	   0.54451	  -2.02980
196483.12098	  12.00000	6217.24610	   0.55134	   0.02640	   0.55197	  -2.74157
196483.35898	  12.00000	4905.29100	   0.55766	   0.03298	   0.55863	  -3.38443
196483.59798	  12.00000	3881.27370	   0.56643	   0.03834	   0.56772	  -3.87204
196483.83598	  12.00000	3070.98270	   0.57429	   0.04164	   0.57580	  -4.14726
196484.07398	  12.00000	2430.77780	   0.58051	   0.04442	   0.58221	  -4.37576
196484.31198	  12.00000	1923.15370	   0.58865	   0.04928	   0.59071	  -4.78524
196484.54998	  12.00000	1522.43580	   0.59722	   0.05218	   0.59950	  -4.99373
196484.78798	  12.00000	1203.84460	   0.60476	   0.05491	   0.60725	  -5.18838
196485.02698	  12.00000	 952.86591	   0.61374	   0.05868	   0.61654	  -5.46189
196485.26498	  12.00000	 754.27557	   0.62267	   0.06042	   0.62559	  -5.54231
196485.50198	  12.00000	 596.71857	   0.63328	   0.06330	   0.63643	  -5.70803
196485.73998	  12.00000	 471.96338	   0.64309	   0.06676	   0.64655	  -5.92692
196485.97898	  12.00000	 373.20856	   0.65281	   0.07003	   0.65656	  -6.12295
196486.21698	  12.00000	 295.47278	   0.66160	   0.07254	   0.66557	  -6.25665
196486.45598	  12.00000	 233.87738	   0.67315	   0.07578	   0.67740	  -6.42325
196486.69398	  12.00000	 185.05922	   0.68231	   0.08032	   0.68702	  -6.71426
196486.92998	  12.00000	 146.35823	   0.69513	   0.08438	   0.70023	  -6.92114
196487.16598	  12.00000	 115.77804	   0.70619	   0.08951	   0.71184	  -7.22389
196487.40098	  12.00000	  91.67210	   0.71846	   0.09522	   0.72474	  -7.54923
196487.64598	  12.00000	  72.51701	   0.73159	   0.10176	   0.73863	  -7.91886
196487.87498	  12.00000	  57.36816	   0.74784	   0.11021	   0.75592	  -8.38373
196488.11198	  12.00000	  45.36290	   0.76419	   0.11777	   0.77322	  -8.76092
196488.34398	  12.00000	  35.93134	   0.78320	   0.12465	   0.79306	  -9.04318
196488.59498	  12.00000	  28.40909	   0.80640	   0.13134	   0.81703	  -9.25084
196488.80898	  12.00000	  22.48202	   0.83089	   0.13615	   0.84197	  -9.30604
196489.07398	  12.00000	  17.79613	   0.85796	   0.13999	   0.86931	  -9.26685
196489.32598	  12.00000	  14.06813	   0.88485	   0.13674	   0.89535	  -8.78477
196489.54198	  12.00000	  11.14480	   0.91174	   0.13116	   0.92112	  -8.18610
196489.80998	  12.00000	   8.81772	   0.93505	   0.12207	   0.94298	  -7.43780
196489.98798	  12.00000	   6.97545	   0.95573	   0.11228	   0.96230	  -6.70067
196490.20598	  12.00000	   5.51730	   0.97379	   0.10093	   0.97901	  -5.91750
196490.47498	  12.00000	   4.36941	   0.98537	   0.08865	   0.98935	  -5.14093
196490.80998	  12.00000	   3.45686	   0.99651	   0.07792	   0.99955	  -4.47101
196491.22898	  12.00000	   2.73547	   1.00528	   0.07042	   1.00774	  -4.00689
196491.75398	  12.00000	   2.16054	   1.01083	   0.06408	   1.01286	  -3.62722
196492.41298	  12.00000	   1.70952	   1.01627	   0.05882	   1.01797	  -3.31226
196493.24198	  12.00000	   1.35352	   1.02087	   0.05487	   1.02235	  -3.07632
196494.28498	  12.00000	   1.07079	   1.02491	   0.05323	   1.02629	  -2.97281
196495.59898	  12.00000	   0.84734	   1.02859	   0.05211	   1.02991	  -2.90033
196497.25398	  12.00000	   0.67072	   1.03302	   0.05397	   1.03443	  -2.99044
196499.34298	  12.00000	   0.53067	   1.03901	   0.05697	   1.04057	  -3.13841
196501.97998	  12.00000	   0.41976	   1.04527	   0.06420	   1.04724	  -3.51475
196505.31098	  12.00000	   0.33183	   1.04981	   0.07456	   1.05246	  -4.06255
196509.51698	  12.00000	   0.26261	   1.05317	   0.08567	   1.05665	  -4.65044
196514.82498	  12.00000	   0.20791	   1.05749	   0.09640	   1.06188	  -5.20880
196521.52998	  12.00000	   0.16452	   1.06438	   0.10888	   1.06993	  -5.84058
196530.00598	  12.00000	   0.13007	   1.07484	   0.12447	   1.08202	  -6.60586
196540.69598	  12.00000	   0.10309	   1.08680	   0.14230	   1.09608	  -7.45932
196554.20999	  12.00000	   0.08153	   1.10443	   0.16260	   1.11634	  -8.37533
196571.30799	  12.00000	   0.06443	   1.12842	   0.19022	   1.14434	  -9.56866
196592.89499	  12.00000	   0.05102	   1.16091	   0.22718	   1.18293	 -11.07224
196620.13699	  12.00000	   0.04042	   1.18994	   0.28022	   1.22249	 -13.25104
196654.63300	  12.00000	   0.03192	   1.20963	   0.34028	   1.25658	 -15.71169
196698.18000	  12.00000	   0.02528	   1.22197	   0.39360	   1.28379	 -17.85384
196753.24601	  12.00000	   0.01999	   1.24266	   0.44147	   1.31875	 -19.55809
212695.68265	  13.00000	20004.45300	   0.51070	  -0.02327	   0.51123	   2.60848
212695.82565	  13.00000	15829.12600	   0.51665	  -0.00937	   0.51673	   1.03863
212695.96765	  13.00000	12516.70300	   0.52220	   0.00120	   0.52220	  -0.13146
212696.10965	  13.00000	9909.44240	   0.53057	   0.01162	   0.53070	  -1.25422
212696.27365	  13.00000	7835.48000	   0.53610	   0.02070	   0.53650	  -2.21118
212696.47465	  13.00000	6217.24610	   0.54354	   0.02590	   0.54416	  -2.72849
212696.71265	  13.00000	4905.29100	   0.54993	   0.03221	   0.55087	  -3.35206
212696.95065	  13.00000	3881.27370	   0.55692	   0.03813	   0.55822	  -3.91633
212697.18865	  13.00000	3070.98270	   0.56577	   0.04100	   0.56725	  -4.14441
212697.42765	  13.00000	2430.77780	   0.57469	   0.04556	   0.57649	  -4.53262
212697.66565	  13.00000	1923.15370	   0.58124	   0.04988	   0.58337	  -4.90466
212697.90365	  13.00000	1522.43580	   0.58802	   0.05258	   0.59036	  -5.10931
212698.14165	  13.00000	1203.84460	   0.59597	   0.05506	   0.59851	  -5.27834
212698.37965	  13.00000	 952.86591	   0.60696	   0.05766	   0.60969	  -5.42669
212698.61865	  13.00000	 754.27557	   0.61369	   0.06059	   0.61668	  -5.63895
212698.85565	  13.00000	 596.71857	   0.62370	   0.06423	   0.62700	  -5.87961
212699.09265	  13.00000	 471.96338	   0.63291	   0.06690	   0.63643	  -6.03352
212699.33265	  13.00000	 373.20856	   0.64364	   0.06997	   0.64743	  -6.20463
212699.56965	  13.00000	 295.47278	   0.65185	   0.07325	   0.65595	  -6.41180
212699.80965	  13.00000	 233.87738	   0.66400	   0.07600	   0.66834	  -6.52933
212700.04765	  13.00000	 185.05922	   0.67547	   0.08097	   0.68031	  -6.83522
212700.28365	  13.00000	 146.35823	   0.68599	   0.08382	   0.69109	  -6.96640
212700.51965	  13.00000	 115.77804	   0.69873	   0.08946	   0.70444	  -7.29635
212700.75465	  13.00000	  91.67210	   0.71108	   0.09484	   0.71737	  -7.59663
212700.99965	  13.00000	  72.51701	   0.72346	   0.10067	   0.73043	  -7.92184
212701.22865	  13.00000	  57.36816	   0.74062	   0.10895	   0.74859	  -8.36844
212701.46565	  13.00000	  45.36290	   0.75635	   0.11712	   0.76536	  -8.80251
212701.69765	  13.00000	  35.93134	   0.77550	   0.12526	   0.78555	  -9.17493
212701.94765	  13.00000	  28.40909	   0.79799	   0.13240	   0.80890	  -9.42054
212702.16265	  13.00000	  22.48202	   0.82509	   0.13893	   0.83671	  -9.55767
212702.42765	  13.00000	  17.79613	   0.85105	   0.14023	   0.86253	  -9.35652
212702.67965	  13.00000	  14.06813	   0.87786	   0.13823	   0.88868	  -8.94839
212702.89565	  13.00000	  11.14480	   0.90479	   0.13214	   0.91439	  -8.30914
212703.16265	  13.00000	   8.81772	   0.92754	   0.12389	   0.93577	  -7.60764
212703.34165	  13.00000	   6.97545	   0.94872	   0.11267	   0.95539	  -6.77264
212703.55965	  13.00000	   5.51730	   0.96448	   0.10154	   0.96981	  -6.00973
212703.82865	  13.00000	   4.36941	   0.97949	   0.08844	   0.98348	  -5.15950
212704.16365	  13.00000	   3.45686	   0.99034	   0.07977	   0.99354	  -4.60535
212704.58265	  13.00000	   2.73547	   0.99733	   0.07141	   0.99988	  -4.09536
212705.10765	  13.00000	   2.16054	   1.00546	   0.06472	   1.00754	  -3.68276
212705.76665	  13.00000	   1.70952	   1.00972	   0.05836	   1.01141	  -3.30812
212706.59565	  13.00000	   1.35352	   1.01460	   0.05452	   1.01607	  -3.07574
212707.63865	  13.00000	   1.07079	   1.02002	   0.05298	   1.02139	  -2.97336
212708.95265	  13.00000	   0.84734	   1.02467	   0.05286	   1.02603	  -2.95338
212710.60765	  13.00000	   0.67072	   1.02964	   0.05576	   1.03115	  -3.09986
212712.69665	  13.00000	   0.53067	   1.03225	   0.06069	   1.03404	  -3.36457
212715.33365	  13.00000	   0.41976	   1.03561	   0.06629	   1.03773	  -3.66245
212718.66465	  13.00000	   0.33183	   1.03928	   0.07266	   1.04181	  -3.99937
212722.87065	  13.00000	   0.26261	   1.04509	   0.08107	   1.04823	  -4.43565
212728.17865	  13.00000	   0.20791	   1.05185	   0.09172	   1.05584	  -4.98339
212734.88365	  13.00000	   0.16452	   1.06098	   0.10484	   1.06615	  -5.64323
212743.35965	  13.00000	   0.13007	   1.07478	   0.12037	   1.08150	  -6.39001
212754.04965	  13.00000	   0.10309	   1.09285	   0.14229	   1.10207	  -7.41820
212767.56365	  13.00000	   0.08153	   1.11161	   0.17458	   1.12524	  -8.92547
212784.66166	  13.00000	   0.06443	   1.12894	   0.21258	   1.14878	 -10.66384
212806.24766	  13.00000	   0.05102	   1.13810	   0.25097	   1.16544	 -12.43584
212833.49066	  13.00000	   0.04042	   1.15017	   0.28514	   1.18499	 -13.92343
212867.98667	  13.00000	   0.03192	   1.17213	   0.31845	   1.21462	 -15.19947
212911.53367	  13.00000	   0.02528	   1.20193	   0.35627	   1.25362	 -16.51049
212966.59868	  13.00000	   0.01999	   1.24355	   0.39695	   1.30537	 -17.70369
228894.52051	  14.00000	20004.45300	   0.49454	  -0.02467	   0.49516	   2.85577
228894.66351	  14.00000	15829.12600	   0.50135	  -0.00976	   0.50145	   1.11530
228894.80551	  14.00000	12516.70300	   0.50958	   0.00189	   0.50959	  -0.21224
228894.94751	  14.00000	9909.44240	   0.51602	   0.01356	   0.51620	  -1.50555
228895.11151	  14.00000	7835.48000	   0.52126	   0.02100	   0.52168	  -2.30755
228895.31251	  14.00000	6217.24610	   0.52845	   0.02678	   0.52913	  -2.90148
228895.55051	  14.00000	4905.29100	   0.53498	   0.03366	   0.53604	  -3.60019
228895.78951	  14.00000	3881.27370	   0.54314	   0.03640	   0.54435	  -3.83445
228896.02751	  14.00000	3070.98270	   0.55081	   0.04218	   0.55243	  -4.37948
228896.26551	  14.00000	2430.77780	   0.55682	   0.04540	   0.55867	  -4.66089
228896.50351	  14.00000	1923.15370	   0.56485	   0.04775	   0.56687	  -4.83251
228896.74151	  14.00000	1522.43580	   0.57244	   0.05298	   0.57489	  -5.28815
228896.97951	  14.00000	1203.84460	   0.58226	   0.05576	   0.58492	  -5.47033
228897.21851	  14.00000	 952.86591	   0.59078	   0.05812	   0.59363	  -5.61864
228897.45651	  14.00000	 754.27557	   0.60122	   0.06103	   0.60431	  -5.79578
228897.69351	  14.00000	 596.71857	   0.60969	   0.06247	   0.61288	  -5.84979
228897.93151	  14.00000	 471.96338	   0.61793	   0.06750	   0.62160	  -6.23358
228898.17051	  14.00000	 373.20856	   0.62840	   0.07007	   0.63230	  -6.36281
228898.40851	  14.00000	 295.47278	   0.63774	   0.07188	   0.64178	  -6.43094
228898.64751	  14.00000	 233.87738	   0.64871	   0.07552	   0.65309	  -6.64016
228898.88551	  14.00000	 185.05922	   0.66012	   0.08030	   0.66499	  -6.93555
228899.12151	  14.00000	 146.35823	   0.66977	   0.08567	   0.67523	  -7.28944
228899.35851	  14.00000	 115.77804	   0.68281	   0.08842	   0.68851	  -7.37838
228899.59251	  14.00000	  91.67210	   0.69422	   0.09549	   0.70076	  -7.83215
228899.83751	  14.00000	  72.51701	   0.70766	   0.10145	   0.71490	  -8.15836
228900.06751	  14.00000	  57.36816	   0.72365	   0.11012	   0.73198	  -8.65253
228900.30351	  14.00000	  45.36290	   0.73992	   0.11684	   0.74909	  -8.97331
228900.53551	  14.00000	  35.93134	   0.76063	   0.12566	   0.77094	  -9.38095
228900.78651	  14.00000	  28.40909	   0.78154	   0.13338	   0.79284	  -9.68478
228901.00051	  14.00000	  22.48202	   0.80744	   0.13842	   0.81922	  -9.72744
228901.26551	  14.00000	  17.79613	   0.83378	   0.14054	   0.84554	  -9.56805
228901.51751	  14.00000	  14.06813	   0.86088	   0.13779	   0.87183	  -9.09358
228901.73351	  14.00000	  11.14480	   0.88863	   0.13285	   0.89851	  -8.50249
228902.00151	  14.00000	   8.81772	   0.91133	   0.12232	   0.91951	  -7.64476
228902.17951	  14.00000	   6.97545	   0.93295	   0.11257	   0.93972	  -6.88037
228902.39751	  14.00000	   5.51730	   0.94866	   0.10008	   0.95393	  -6.02211
228902.66651	  14.00000	   4.36941	   0.96214	   0.09037	   0.96637	  -5.36600
228903.00151	  14.00000	   3.45686	   0.97247	   0.07892	   0.97567	  -4.63969
228903.42051	  14.00000	   2.73547	   0.98274	   0.07082	   0.98529	  -4.12157
228903.94551	  14.00000	   2.16054	   0.98939	   0.06373	   0.99144	  -3.68554
228904.60551	  14.00000	   1.70952	   0.99423	   0.06033	   0.99606	  -3.47221
228905.43351	  14.00000	   1.35352	   0.99874	   0.05570	   1.00029	  -3.19182
228906.47651	  14.00000	   1.07079	   1.00257	   0.05365	   1.00400	  -3.06287
228907.79051	  14.00000	   0.84734	   1.00652	   0.05318	   1.00793	  -3.02426
228909.44551	  14.00000	   0.67072	   1.01129	   0.05499	   1.01278	  -3.11247
228911.53452	  14.00000	   0.53067	   1.01620	   0.05757	   1.01783	  -3.24232
228914.17152	  14.00000	   0.41976	   1.02279	   0.06301	   1.02473	  -3.52537
228917.50252	  14.00000	   0.33183	   1.02969	   0.07280	   1.03226	  -4.04397
228921.70852	  14.00000	   0.26261	   1.03449	   0.08541	   1.03801	  -4.71953
228927.01652	  14.00000	   0.20791	   1.03856	   0.09926	   1.04329	  -5.45932
228933.72152	  14.00000	   0.16452	   1.04332	   0.11268	   1.04939	  -6.16406
228942.19752	  14.00000	   0.13007	   1.05226	   0.12760	   1.05997	  -6.91413
228952.88752	  14.00000	   0.10309	   1.06426	   0.14557	   1.07417	  -7.78872
228966.40152	  14.00000	   0.08153	   1.08007	   0.16688	   1.09289	  -8.78297
228983.49952	  14.00000	   0.06443	   1.10132	   0.19200	   1.11793	  -9.88946
229005.08652	  14.00000	   0.05102	   1.13167	   0.22039	   1.15293	 -11.02041
229032.32853	  14.00000	   0.04042	   1.16988	   0.26592	   1.19972	 -12.80592
229066.82453	  14.00000	   0.03192	   1.20320	   0.32883	   1.24733	 -15.28540
229110.37154	  14.00000	   0.02528	   1.22506	   0.39779	   1.28802	 -17.98930
229165.43754	  14.00000	   0.01999	   1.23971	   0.45894	   1.32193	 -20.31440
245078.88278	  15.00000	20004.45300	   0.48182	  -0.02615	   0.48253	   3.10634
245079.02578	  15.00000	15829.12600	   0.48863	  -0.00771	   0.48869	   0.90343
245079.16778	  15.00000	12516.70300	   0.49703	   0.00308	   0.49704	  -0.35516
245079.30978	  15.00000	9909.44240	   0.50236	   0.01142	   0.50249	  -1.30216
245079.47378	  15.00000	7835.48000	   0.50877	   0.02085	   0.50920	  -2.34651
245079.67478	  15.00000	6217.24610	   0.51576	   0.02681	   0.51646	  -2.97597
245079.91278	  15.00000	4905.29100	   0.52323	   0.03222	   0.52422	  -3.52379
245080.15178	  15.00000	3881.27370	   0.52864	   0.03728	   0.52995	  -4.03354
245080.38978	  15.00000	3070.98270	   0.53632	   0.04277	   0.53802	  -4.56000
245080.62778	  15.00000	2430.77780	   0.54523	   0.04704	   0.54726	  -4.93124
245080.86578	  15.00000	1923.15370	   0.55363	   0.04936	   0.55583	  -5.09491
245081.10378	  15.00000	1522.43580	   0.56116	   0.05168	   0.56353	  -5.26189
245081.34178	  15.00000	1203.84460	   0.57026	   0.05623	   0.57302	  -5.63164
245081.58078	  15.00000	 952.86591	   0.57858	   0.05737	   0.58142	  -5.66254
245081.81878	  15.00000	 754.27557	   0.58783	   0.06106	   0.59099	  -5.93053
245082.05578	  15.00000	 596.71857	   0.59768	   0.06390	   0.60109	  -6.10280
245082.29378	  15.00000	 471.96338	   0.60663	   0.06632	   0.61025	  -6.23888
245082.53278	  15.00000	 373.20856	   0.61577	   0.06960	   0.61969	  -6.44831
245082.77078	  15.00000	 295.47278	   0.62597	   0.07260	   0.63017	  -6.61534
245083.00978	  15.00000	 233.87738	   0.63717	   0.07472	   0.64153	  -6.68855
245083.24778	  15.00000	 185.05922	   0.64714	   0.08071	   0.65216	  -7.10865
245083.48378	  15.00000	 146.35823	   0.65855	   0.08351	   0.66382	  -7.22701
245083.71978	  15.00000	 115.77804	   0.66893	   0.08846	   0.67475	  -7.53344
245083.95378	  15.00000	  91.67210	   0.68316	   0.09558	   0.68982	  -7.96442
245084.19878	  15.00000	  72.51701	   0.69598	   0.10208	   0.70343	  -8.34443
245084.42778	  15.00000	  57.36816	   0.71157	   0.10981	   0.72000	  -8.77275
245084.66478	  15.00000	  45.36290	   0.72785	   0.11738	   0.73726	  -9.16145
245084.89678	  15.00000	  35.93134	   0.74785	   0.12437	   0.75812	  -9.44222
245085.14778	  15.00000	  28.40909	   0.77005	   0.13239	   0.78134	  -9.75546
245085.36178	  15.00000	  22.48202	   0.79519	   0.13722	   0.80695	  -9.79067
245085.62678	  15.00000	  17.79613	   0.82301	   0.14051	   0.83492	  -9.68849
245085.87878	  15.00000	  14.06813	   0.84976	   0.13882	   0.86103	  -9.27820
245086.09478	  15.00000	  11.14480	   0.87650	   0.13327	   0.88658	  -8.64572
245086.36278	  15.00000	   8.81772	   0.90062	   0.12397	   0.90912	  -7.83715
245086.54078	  15.00000	   6.97545	   0.92134	   0.11365	   0.92833	  -7.03200
245086.75878	  15.00000	   5.51730	   0.93901	   0.10326	   0.94467	  -6.27521
245087.02778	  15.00000	   4.36941	   0.95195	   0.09114	   0.95630	  -5.46857
245087.36278	  15.00000	   3.45686	   0.96274	   0.08169	   0.96620	  -4.84981
245087.78178	  15.00000	   2.73547	   0.97122	   0.07186	   0.97388	  -4.23148
245088.30678	  15.00000	   2.16054	   0.97977	   0.06364	   0.98183	  -3.71650
245088.96578	  15.00000	   1.70952	   0.98520	   0.05964	   0.98700	  -3.46418
245089.79478	  15.00000	   1.35352	   0.98881	   0.05604	   0.99040	  -3.24348
245090.83778	  15.00000	   1.07079	   0.99239	   0.05452	   0.99389	  -3.14449
245092.15178	  15.00000	   0.84734	   0.99636	   0.05396	   0.99782	  -3.09999
245093.80678	  15.00000	   0.67072	   1.00021	   0.05514	   1.00173	  -3.15516
245095.89578	  15.00000	   0.53067	   1.00445	   0.05816	   1.00614	  -3.31404
245098.53278	  15.00000	   0.41976	   1.00985	   0.06222	   1.01177	  -3.52596
245101.86378	  15.00000	   0.33183	   1.01762	   0.06974	   1.02001	  -3.92064
245106.06978	  15.00000	   0.26261	   1.02577	   0.08214	   1.02906	  -4.57826
245111.37778	  15.00000	   0.20791	   1.03191	   0.09810	   1.03656	  -5.43049
245118.08278	  15.00000	   0.16452	   1.03655	   0.11525	   1.04294	  -6.34470
245126.55878	  15.00000	   0.13007	   1.04261	   0.13168	   1.05089	  -7.19846
245137.24878	  15.00000	   0.10309	   1.05238	   0.14936	   1.06292	  -8.07800
245150.76278	  15.00000	   0.08153	   1.06644	   0.16932	   1.07980	  -9.02161
245167.86079	  15.00000	   0.06443	   1.08602	   0.19510	   1.10341	 -10.18436
245189.44779	  15.00000	   0.05102	   1.10937	   0.22082	   1.13113	 -11.25761
245216.68979	  15.00000	   0.04042	   1.14528	   0.25364	   1.17303	 -12.48770
245251.18580	  15.00000	   0.03192	   1.19075	   0.30490	   1.22917	 -14.36231
245294.73280	  15.00000	   0.02528	   1.23082	   0.37588	   1.28694	 -16.98212
245349.79881	  15.00000	   0.01999	   1.25813	   0.45592	   1.33819	 -19.91961
261244.81944	  16.00000	20004.45300	   0.46341	  -0.02284	   0.46397	   2.82175
261244.96244	  16.00000	15829.12600	   0.46800	  -0.00833	   0.46807	   1.01997
261245.10444	  16.00000	12516.70300	   0.47597	   0.00444	   0.47599	  -0.53448
261245.24644	  16.00000	9909.44240	   0.48231	   0.01419	   0.48251	  -1.68533
261245.41044	  16.00000	7835.48000	   0.48764	   0.02201	   0.48813	  -2.58414
261245.61144	  16.00000	6217.24610	   0.49544	   0.02777	   0.49622	  -3.20794
261245.84944	  16.00000	4905.29100	   0.50238	   0.03220	   0.50341	  -3.66757
261246.08844	  16.00000	3881.27370	   0.50949	   0.03851	   0.51095	  -4.32294
261246.32644	  16.00000	3070.98270	   0.51687	   0.04197	   0.51857	  -4.64197
261246.56444	  16.00000	2430.77780	   0.52430	   0.04628	   0.52634	  -5.04420
261246.80244	  16.00000	1923.15370	   0.53475	   0.04831	   0.53693	  -5.16225
261247.04044	  16.00000	1522.43580	   0.54082	   0.05158	   0.54327	  -5.44833
261247.27844	  16.00000	1203.84460	   0.55032	   0.05582	   0.55315	  -5.79144
261247.51744	  16.00000	 952.86591	   0.55689	   0.05857	   0.55996	  -6.00377
261247.75544	  16.00000	 754.27557	   0.56665	   0.06085	   0.56991	  -6.12912
261247.99244	  16.00000	 596.71857	   0.57628	   0.06484	   0.57992	  -6.41952
261248.23044	  16.00000	 471.96338	   0.58633	   0.06864	   0.59033	  -6.67747
261248.46944	  16.00000	 373.20856	   0.59691	   0.06959	   0.60095	  -6.64972
261248.70744	  16.00000	 295.47278	   0.60583	   0.07323	   0.61024	  -6.89258
261248.94644	  16.00000	 233.87738	   0.61560	   0.07658	   0.62034	  -7.09117
261249.18444	  16.00000	 185.05922	   0.62711	   0.08028	   0.63223	  -7.29504
261249.42044	  16.00000	 146.35823	   0.63765	   0.08377	   0.64312	  -7.48421
261249.65644	  16.00000	 115.77804	   0.64916	   0.09021	   0.65540	  -7.91178
261249.89144	  16.00000	  91.67210	   0.66157	   0.09626	   0.66854	  -8.27881
261250.13644	  16.00000	  72.51701	   0.67803	   0.10203	   0.68566	  -8.55753
261250.36544	  16.00000	  57.36816	   0.69030	   0.10846	   0.69877	  -8.92918
261250.60244	  16.00000	  45.36290	   0.70828	   0.11673	   0.71783	  -9.35851
261250.83444	  16.00000	  35.93134	   0.72624	   0.12614	   0.73712	  -9.85369
261251.08544	  16.00000	  28.40909	   0.75024	   0.13282	   0.76191	 -10.03921
261251.29944	  16.00000	  22.48202	   0.77373	   0.13731	   0.78582	 -10.06346
261251.56444	  16.00000	  17.79613	   0.80205	   0.14086	   0.81432	  -9.96082
261251.81644	  16.00000	  14.06813	   0.82791	   0.13812	   0.83935	  -9.47145
261252.03244	  16.00000	  11.14480	   0.85630	   0.13390	   0.86670	  -8.88766
261252.29944	  16.00000	   8.81772	   0.88113	   0.12551	   0.89003	  -8.10699
261252.47844	  16.00000	   6.97545	   0.90263	   0.11440	   0.90986	  -7.22323
261252.69644	  16.00000	   5.51730	   0.91867	   0.10223	   0.92435	  -6.34995
261252.96544	  16.00000	   4.36941	   0.93414	   0.09170	   0.93863	  -5.60663
261253.30044	  16.00000	   3.45686	   0.94349	   0.08167	   0.94702	  -4.94706
261253.71944	  16.00000	   2.73547	   0.95266	   0.07070	   0.95528	  -4.24446
261254.24444	  16.00000	   2.16054	   0.96009	   0.06396	   0.96221	  -3.81137
261254.90344	  16.00000	   1.70952	   0.96646	   0.06039	   0.96834	  -3.57562
261255.73244	  16.00000	   1.35352	   0.97013	   0.05699	   0.97181	  -3.36210
261256.77544	  16.00000	   1.07079	   0.97440	   0.05480	   0.97594	  -3.21917
261258.08944	  16.00000	   0.84734	   0.97773	   0.05430	   0.97924	  -3.17882
261259.74444	  16.00000	   0.67072	   0.98198	   0.05548	   0.98355	  -3.23367
261261.83344	  16.00000	   0.53067	   0.98603	   0.05841	   0.98776	  -3.38997
261264.47044	  16.00000	   0.41976	   0.99138	   0.06277	   0.99336	  -3.62309
261267.80144	  16.00000	   0.33183	   0.99814	   0.06964	   1.00057	  -3.99081
261272.00744	  16.00000	   0.26261	   1.00667	   0.08134	   1.00995	  -4.61948
261277.31544	  16.00000	   0.20791	   1.01419	   0.09687	   1.01881	  -5.45595
261284.02044	  16.00000	   0.16452	   1.02033	   0.11613	   1.02691	  -6.49338
261292.49644	  16.00000	   0.13007	   1.02523	   0.13374	   1.03392	  -7.43194
261303.18644	  16.00000	   0.10309	   1.03400	   0.15136	   1.04502	  -8.32827
261316.70045	  16.00000	   0.08153	   1.04792	   0.17202	   1.06195	  -9.32189
261333.79845	  16.00000	   0.06443	   1.06559	   0.19692	   1.08363	 -10.46994
261355.38545	  16.00000	   0.05102	   1.08826	   0.22254	   1.11078	 -11.55697
261382.62745	  16.00000	   0.04042	   1.12153	   0.25312	   1.14974	 -12.71833
261417.12346	  16.00000	   0.03192	   1.16799	   0.29944	   1.20576	 -14.37930
261460.67046	  16.00000	   0.02528	   1.21371	   0.36733	   1.26807	 -16.83834
261515.73647	  16.00000	   0.01999	   1.24920	   0.44961	   1.32765	 -19.79480
277393.27994	  17.00000	20004.45300	   0.46248	  -0.02316	   0.46306	   2.86669
277393.42294	  17.00000	15829.12600	   0.46882	  -0.00728	   0.46888	   0.88972
277393.56494	  17.00000	12516.70300	   0.47571	   0.00556	   0.47574	  -0.66959
277393.70694	  17.00000	9909.44240	   0.48345	   0.01388	   0.48365	  -1.64486
277393.87094	  17.00000	7835.48000	   0.48866	   0.02292	   0.48920	  -2.68555
277394.07194	  17.00000	6217.24610	   0.49716	   0.02739	   0.49791	  -3.15330
277394.30994	  17.00000	4905.29100	   0.50384	   0.03202	   0.50486	  -3.63690
277394.54894	  17.00000	3881.27370	   0.51157	   0.03914	   0.51307	  -4.37554
277394.78694	  17.00000	3070.98270	   0.51808	   0.04234	   0.51981	  -4.67172
277395.02494	  17.00000	2430.77780	   0.52512	   0.04589	   0.52712	  -4.99452
277395.26294	  17.00000	1923.15370	   0.53387	   0.04956	   0.53616	  -5.30361
277395.50094	  17.00000	1522.43580	   0.54057	   0.05195	   0.54306	  -5.48937
277395.73894	  17.00000	1203.84460	   0.55141	   0.05513	   0.55416	  -5.70914
277395.97794	  17.00000	 952.86591	   0.55990	   0.05853	   0.56295	  -5.96773
277396.21594	  17.00000	 754.27557	   0.56915	   0.06217	   0.57253	  -6.23421
277396.45294	  17.00000	 596.71857	   0.57721	   0.06418	   0.58077	  -6.34415
277396.69094	  17.00000	 471.96338	   0.58817	   0.06589	   0.59184	  -6.39153
277396.92994	  17.00000	 373.20856	   0.59648	   0.06995	   0.60057	  -6.68840
277397.16794	  17.00000	 295.47278	   0.60571	   0.07354	   0.61015	  -6.92272
277397.40694	  17.00000	 233.87738	   0.61644	   0.07595	   0.62110	  -7.02393
277397.64494	  17.00000	 185.05922	   0.62777	   0.08032	   0.63289	  -7.29110
277397.88094	  17.00000	 146.35823	   0.63897	   0.08409	   0.64447	  -7.49712
277398.11794	  17.00000	 115.77804	   0.65078	   0.08893	   0.65682	  -7.78102
277398.35194	  17.00000	  91.67210	   0.66323	   0.09466	   0.66995	  -8.12253
277398.59694	  17.00000	  72.51701	   0.67694	   0.10143	   0.68450	  -8.52149
277398.82594	  17.00000	  57.36816	   0.69418	   0.10842	   0.70260	  -8.87731
277399.06294	  17.00000	  45.36290	   0.70866	   0.11912	   0.71860	  -9.54176
277399.29494	  17.00000	  35.93134	   0.72806	   0.12732	   0.73911	  -9.91907
277399.54594	  17.00000	  28.40909	   0.75119	   0.13322	   0.76291	 -10.05673
277399.75994	  17.00000	  22.48202	   0.77600	   0.13827	   0.78822	 -10.10276
277400.02494	  17.00000	  17.79613	   0.80377	   0.14188	   0.81620	 -10.01084
277400.27694	  17.00000	  14.06813	   0.83246	   0.13971	   0.84411	  -9.52707
277400.49294	  17.00000	  11.14480	   0.85885	   0.13548	   0.86948	  -8.96451
277400.76094	  17.00000	   8.81772	   0.88357	   0.12758	   0.89273	  -8.21658
277400.93894	  17.00000	   6.97545	   0.90579	   0.11622	   0.91322	  -7.31182
277401.15694	  17.00000	   5.51730	   0.92256	   0.10463	   0.92848	  -6.47030
277401.42594	  17.00000	   4.36941	   0.93666	   0.09322	   0.94128	  -5.68347
277401.76094	  17.00000	   3.45686	   0.94718	   0.08256	   0.95077	  -4.98174
277402.17994	  17.00000	   2.73547	   0.95716	   0.07283	   0.95993	  -4.35145
277402.70494	  17.00000	   2.16054	   0.96436	   0.06523	   0.96657	  -3.86953
277403.36494	  17.00000	   1.70952	   0.97027	   0.06083	   0.97218	  -3.58727
277404.19294	  17.00000	   1.35352	   0.97460	   0.05785	   0.97632	  -3.39712
277405.23594	  17.00000	   1.07079	   0.97761	   0.05468	   0.97913	  -3.20163
277406.54994	  17.00000	   0.84734	   0.98199	   0.05400	   0.98348	  -3.14732
277408.20494	  17.00000	   0.67072	   0.98636	   0.05556	   0.98792	  -3.22406
277410.29394	  17.00000	   0.53067	   0.99058	   0.05796	   0.99227	  -3.34854
277412.93094	  17.00000	   0.41976	   0.99657	   0.06298	   0.99856	  -3.61605
277416.26194	  17.00000	   0.33183	   1.00391	   0.07064	   1.00640	  -4.02504
277420.46794	  17.00000	   0.26261	   1.01141	   0.08392	   1.01489	  -4.74326
277425.77595	  17.00000	   0.20791	   1.01597	   0.09911	   1.02079	  -5.57195
277432.48095	  17.00000	   0.16452	   1.02000	   0.11505	   1.02647	  -6.43545
277440.95695	  17.00000	   0.13007	   1.02733	   0.13042	   1.03558	  -7.23525
277451.64695	  17.00000	   0.10309	   1.03851	   0.14785	   1.04898	  -8.10261
277465.16095	  17.00000	   0.08153	   1.05353	   0.16913	   1.06702	  -9.12049
277482.25895	  17.00000	   0.06443	   1.07332	   0.19426	   1.09076	 -10.25868
