Repository: kbm2110/Battery_Diagnostics_Thesis

# Battery_Diagnostics_Thesis
 Data-driven battery diagnostics using EIS

**Author:** Bala Manikanta Yaswanth Kanagarla
**Institution:** Technische Hochschule Ingolstadt (THI)
**Supervisor:** Prof. Dr. H.-G. Schweiger

## Overview

This project implements a machine learning framework for 
non-invasive State of Health (SoH) estimation of lithium-ion 
batteries using Electrochemical Impedance Spectroscopy (EIS).

Eight physically interpretable features are extracted from 
impedance spectra and used to train six ML models under a 
strict cell-level train-test split. The stacking ensemble 
achieves R² = 0.9122 and RMSE = 0.0234 on completely unseen 
cells.

---

File: data/EIS/EIS_state_V_35C01.txt (part 2 of 39)
time/s	           cycle number	freq/Hz	           Re(Z)/Ohm	  -Im(Z)/Ohm	   |Z|/Ohm	   Phase(Z)/deg
141484.27131	   9.00000	  22.48202	   0.63846	   0.10799	   0.64753	  -9.60027
141484.53631	   9.00000	  17.79613	   0.65742	   0.09781	   0.66465	  -8.46209
141484.78831	   9.00000	  14.06813	   0.67132	   0.08606	   0.67681	  -7.30543
141485.00431	   9.00000	  11.14480	   0.68453	   0.07720	   0.68887	  -6.43429
141485.27231	   9.00000	   8.81772	   0.69518	   0.06702	   0.69840	  -5.50706
141485.45031	   9.00000	   6.97545	   0.70311	   0.05878	   0.70557	  -4.77907
141485.66831	   9.00000	   5.51730	   0.70905	   0.05252	   0.71099	  -4.23608
141485.93731	   9.00000	   4.36941	   0.71286	   0.04685	   0.71440	  -3.76023
141486.27231	   9.00000	   3.45686	   0.71673	   0.04244	   0.71799	  -3.38892
141486.69131	   9.00000	   2.73547	   0.72034	   0.03955	   0.72143	  -3.14263
141487.21631	   9.00000	   2.16054	   0.72377	   0.03761	   0.72474	  -2.97452
141487.87531	   9.00000	   1.70952	   0.72711	   0.03591	   0.72799	  -2.82702
141488.70431	   9.00000	   1.35352	   0.73024	   0.03500	   0.73107	  -2.74438
141489.74731	   9.00000	   1.07079	   0.73331	   0.03566	   0.73418	  -2.78407
141491.06131	   9.00000	   0.84734	   0.73693	   0.03799	   0.73791	  -2.95088
141492.71631	   9.00000	   0.67072	   0.73977	   0.04072	   0.74089	  -3.15029
141494.80531	   9.00000	   0.53067	   0.74307	   0.04355	   0.74434	  -3.35390
141497.44231	   9.00000	   0.41976	   0.74760	   0.04815	   0.74915	  -3.68517
141500.77331	   9.00000	   0.33183	   0.75293	   0.05421	   0.75488	  -4.11834
141504.97931	   9.00000	   0.26261	   0.75830	   0.06213	   0.76084	  -4.68373
141510.28731	   9.00000	   0.20791	   0.76376	   0.07025	   0.76698	  -5.25534
141516.99231	   9.00000	   0.16452	   0.77142	   0.07955	   0.77551	  -5.88784
141525.46831	   9.00000	   0.13007	   0.78217	   0.09166	   0.78752	  -6.68361
141536.15831	   9.00000	   0.10309	   0.79266	   0.10821	   0.80001	  -7.77394
141549.67231	   9.00000	   0.08153	   0.80273	   0.12757	   0.81281	  -9.03004
141566.77032	   9.00000	   0.06443	   0.81447	   0.14873	   0.82794	 -10.34844
141588.35732	   9.00000	   0.05102	   0.82862	   0.16631	   0.84515	 -11.34907
141615.59932	   9.00000	   0.04042	   0.84998	   0.18963	   0.87087	 -12.57679
141650.09532	   9.00000	   0.03192	   0.87358	   0.21962	   0.90077	 -14.11166
141693.64233	   9.00000	   0.02528	   0.89879	   0.25099	   0.93318	 -15.60263
141748.70833	   9.00000	   0.01999	   0.93201	   0.28197	   0.97373	 -16.83259
157336.24352	  10.00000	20004.45300	   0.27342	  -0.03082	   0.27515	   6.43191
157336.38652	  10.00000	15829.12600	   0.27927	  -0.01421	   0.27963	   2.91356
157336.52852	  10.00000	12516.70300	   0.28528	  -0.00111	   0.28528	   0.22219
157336.67052	  10.00000	9909.44240	   0.29255	   0.01220	   0.29281	  -2.38792
157336.83452	  10.00000	7835.48000	   0.29785	   0.01997	   0.29852	  -3.83649
157337.03552	  10.00000	6217.24610	   0.30584	   0.02861	   0.30717	  -5.34486
157337.27352	  10.00000	4905.29100	   0.31295	   0.03554	   0.31497	  -6.47879
157337.51152	  10.00000	3881.27370	   0.32141	   0.04210	   0.32415	  -7.46246
157337.74952	  10.00000	3070.98270	   0.32942	   0.04656	   0.33269	  -8.04448
157337.98752	  10.00000	2430.77780	   0.33835	   0.05171	   0.34227	  -8.68975
157338.22652	  10.00000	1923.15370	   0.34787	   0.05719	   0.35254	  -9.33617
157338.46452	  10.00000	1522.43580	   0.35744	   0.06219	   0.36281	  -9.86932
157338.70252	  10.00000	1203.84460	   0.36745	   0.06612	   0.37335	 -10.20087
157338.94152	  10.00000	 952.86591	   0.37613	   0.06969	   0.38253	 -10.49652
157339.17952	  10.00000	 754.27557	   0.38865	   0.07343	   0.39552	 -10.69986
157339.41652	  10.00000	 596.71857	   0.39920	   0.07637	   0.40644	 -10.83050
157339.65452	  10.00000	 471.96338	   0.41125	   0.08126	   0.41921	 -11.17782
157339.89352	  10.00000	 373.20856	   0.42392	   0.08398	   0.43216	 -11.20496
157340.13052	  10.00000	 295.47278	   0.43705	   0.08916	   0.44605	 -11.53013
157340.37052	  10.00000	 233.87738	   0.44919	   0.09194	   0.45850	 -11.56745
157340.60852	  10.00000	 185.05922	   0.46395	   0.09681	   0.47394	 -11.78619
157340.84452	  10.00000	 146.35823	   0.47722	   0.09945	   0.48747	 -11.77216
157341.08052	  10.00000	 115.77804	   0.49294	   0.10421	   0.50383	 -11.93652
157341.31552	  10.00000	  91.67210	   0.50982	   0.11040	   0.52164	 -12.21883
157341.56052	  10.00000	  72.51701	   0.52968	   0.11406	   0.54182	 -12.15209
157341.78952	  10.00000	  57.36816	   0.54935	   0.11576	   0.56141	 -11.89953
157342.02652	  10.00000	  45.36290	   0.57164	   0.11868	   0.58383	 -11.72912
157342.25852	  10.00000	  35.93134	   0.59340	   0.11888	   0.60520	 -11.32863
157342.50852	  10.00000	  28.40909	   0.61690	   0.11431	   0.62740	 -10.49755
157342.72352	  10.00000	  22.48202	   0.63807	   0.10809	   0.64716	  -9.61433
157342.98852	  10.00000	  17.79613	   0.65507	   0.09894	   0.66250	  -8.58903
157343.24052	  10.00000	  14.06813	   0.67172	   0.08811	   0.67747	  -7.47291
157343.45652	  10.00000	  11.14480	   0.68253	   0.07815	   0.68698	  -6.53166
157343.72352	  10.00000	   8.81772	   0.69262	   0.06763	   0.69592	  -5.57669
157343.90252	  10.00000	   6.97545	   0.69909	   0.06067	   0.70171	  -4.96003
157344.12052	  10.00000	   5.51730	   0.70525	   0.05284	   0.70723	  -4.28448
157344.38952	  10.00000	   4.36941	   0.71092	   0.04762	   0.71251	  -3.83222
157344.72452	  10.00000	   3.45686	   0.71461	   0.04031	   0.71575	  -3.22825
157345.14352	  10.00000	   2.73547	   0.71975	   0.03933	   0.72083	  -3.12778
157345.66852	  10.00000	   2.16054	   0.72258	   0.03686	   0.72352	  -2.92058
157346.32752	  10.00000	   1.70952	   0.72561	   0.03586	   0.72649	  -2.82899
157347.15652	  10.00000	   1.35352	   0.72906	   0.03532	   0.72991	  -2.77331
157348.19952	  10.00000	   1.07079	   0.73246	   0.03632	   0.73336	  -2.83910
157349.51252	  10.00000	   0.84734	   0.73505	   0.03803	   0.73603	  -2.96197
157351.16852	  10.00000	   0.67072	   0.73844	   0.04047	   0.73955	  -3.13694
157353.25752	  10.00000	   0.53067	   0.74216	   0.04336	   0.74343	  -3.34368
157355.89452	  10.00000	   0.41976	   0.74695	   0.04852	   0.74853	  -3.71653
157359.22552	  10.00000	   0.33183	   0.75163	   0.05486	   0.75363	  -4.17439
157363.43152	  10.00000	   0.26261	   0.75601	   0.06177	   0.75853	  -4.67111
157368.73952	  10.00000	   0.20791	   0.76293	   0.06911	   0.76606	  -5.17574
157375.44452	  10.00000	   0.16452	   0.77171	   0.08000	   0.77585	  -5.91855
157383.92052	  10.00000	   0.13007	   0.78141	   0.09420	   0.78707	  -6.87362
157394.61053	  10.00000	   0.10309	   0.78972	   0.11040	   0.79740	  -7.95785
157408.12453	  10.00000	   0.08153	   0.79851	   0.12680	   0.80852	  -9.02324
157425.22253	  10.00000	   0.06443	   0.81104	   0.14515	   0.82392	 -10.14659
157446.80853	  10.00000	   0.05102	   0.82943	   0.16457	   0.84560	 -11.22266
157474.05153	  10.00000	   0.04042	   0.84963	   0.19075	   0.87078	 -12.65338
157508.54754	  10.00000	   0.03192	   0.87117	   0.21965	   0.89843	 -14.15092
157552.09454	  10.00000	   0.02528	   0.89885	   0.24742	   0.93228	 -15.39047
157607.15955	  10.00000	   0.01999	   0.93800	   0.28065	   0.97909	 -16.65702
173177.25353	  11.00000	20004.45300	   0.27395	  -0.03107	   0.27571	   6.47018
173177.39653	  11.00000	15829.12600	   0.27956	  -0.01552	   0.27999	   3.17771
173177.53853	  11.00000	12516.70300	   0.28619	  -0.00076	   0.28619	   0.15220
173177.68053	  11.00000	9909.44240	   0.29271	   0.01086	   0.29291	  -2.12447
173177.84453	  11.00000	7835.48000	   0.29926	   0.01970	   0.29991	  -3.76552
173178.04553	  11.00000	6217.24610	   0.30529	   0.02897	   0.30666	  -5.42017
173178.28353	  11.00000	4905.29100	   0.31345	   0.03613	   0.31553	  -6.57602
173178.52253	  11.00000	3881.27370	   0.32152	   0.04293	   0.32438	  -7.60536
173178.76053	  11.00000	3070.98270	   0.32846	   0.04702	   0.33181	  -8.14749
173178.99853	  11.00000	2430.77780	   0.33850	   0.05232	   0.34252	  -8.78662
173179.23653	  11.00000	1923.15370	   0.34720	   0.05779	   0.35197	  -9.45018
173179.47453	  11.00000	1522.43580	   0.35690	   0.06282	   0.36239	  -9.98230
173179.71253	  11.00000	1203.84460	   0.36618	   0.06612	   0.37210	 -10.23594
173179.95153	  11.00000	 952.86591	   0.37762	   0.07048	   0.38414	 -10.57139
173180.18953	  11.00000	 754.27557	   0.38684	   0.07408	   0.39387	 -10.84101
173180.42653	  11.00000	 596.71857	   0.39963	   0.07564	   0.40672	 -10.71734
173180.66453	  11.00000	 471.96338	   0.41107	   0.07947	   0.41868	 -10.94185
173180.90353	  11.00000	 373.20856	   0.42318	   0.08370	   0.43138	 -11.18808
173181.14153	  11.00000	 295.47278	   0.43762	   0.08760	   0.44630	 -11.31949
173181.38053	  11.00000	 233.87738	   0.44963	   0.09128	   0.45880	 -11.47562
173181.61853	  11.00000	 185.05922	   0.46387	   0.09603	   0.47371	 -11.69579
173181.85453	  11.00000	 146.35823	   0.47786	   0.09971	   0.48815	 -11.78617
173182.09153	  11.00000	 115.77804	   0.49394	   0.10528	   0.50503	 -12.03253
173182.32553	  11.00000	  91.67210	   0.50814	   0.10805	   0.51950	 -12.00445
173182.57053	  11.00000	  72.51701	   0.52872	   0.11399	   0.54086	 -12.16671
173182.79953	  11.00000	  57.36816	   0.54895	   0.11657	   0.56119	 -11.98888
173183.03653	  11.00000	  45.36290	   0.57045	   0.12038	   0.58301	 -11.91576
173183.26853	  11.00000	  35.93134	   0.59342	   0.11777	   0.60499	 -11.22481
173183.51953	  11.00000	  28.40909	   0.61644	   0.11420	   0.62693	 -10.49560
173183.73353	  11.00000	  22.48202	   0.63788	   0.10835	   0.64701	  -9.63995
173183.99853	  11.00000	  17.79613	   0.65605	   0.09837	   0.66339	  -8.52740
173184.25053	  11.00000	  14.06813	   0.67059	   0.08874	   0.67644	  -7.53800
173184.46653	  11.00000	  11.14480	   0.68263	   0.07716	   0.68697	  -6.44861
173184.73453	  11.00000	   8.81772	   0.69346	   0.06844	   0.69683	  -5.63615
173184.91253	  11.00000	   6.97545	   0.69939	   0.06093	   0.70204	  -4.97902
173185.13053	  11.00000	   5.51730	   0.70693	   0.05177	   0.70883	  -4.18852
173185.39953	  11.00000	   4.36941	   0.71180	   0.04767	   0.71340	  -3.83163
173185.73453	  11.00000	   3.45686	   0.71681	   0.04182	   0.71803	  -3.33874
173186.15353	  11.00000	   2.73547	   0.71976	   0.03837	   0.72078	  -3.05153
173186.67853	  11.00000	   2.16054	   0.72341	   0.03673	   0.72434	  -2.90652
173187.33753	  11.00000	   1.70952	   0.72621	   0.03626	   0.72711	  -2.85843
173188.16653	  11.00000	   1.35352	   0.72990	   0.03599	   0.73078	  -2.82260
173189.20953	  11.00000	   1.07079	   0.73307	   0.03629	   0.73397	  -2.83386
173190.52353	  11.00000	   0.84734	   0.73560	   0.03801	   0.73659	  -2.95797
173192.17853	  11.00000	   0.67072	   0.73919	   0.04013	   0.74028	  -3.10754
173194.26753	  11.00000	   0.53067	   0.74341	   0.04355	   0.74469	  -3.35236
173196.90453	  11.00000	   0.41976	   0.74823	   0.04882	   0.74982	  -3.73315
173200.23553	  11.00000	   0.33183	   0.75207	   0.05467	   0.75405	  -4.15770
173204.44153	  11.00000	   0.26261	   0.75776	   0.06155	   0.76026	  -4.64397
173209.74953	  11.00000	   0.20791	   0.76458	   0.06933	   0.76772	  -5.18120
173216.45453	  11.00000	   0.16452	   0.77385	   0.08060	   0.77804	  -5.94608
173224.93053	  11.00000	   0.13007	   0.78234	   0.09508	   0.78809	  -6.92906
173235.62054	  11.00000	   0.10309	   0.79002	   0.11050	   0.79771	  -7.96193
173249.13454	  11.00000	   0.08153	   0.79961	   0.12620	   0.80951	  -8.96870
173266.23254	  11.00000	   0.06443	   0.81234	   0.14452	   0.82509	 -10.08740
173287.81954	  11.00000	   0.05102	   0.83114	   0.16491	   0.84734	 -11.22264
173315.06154	  11.00000	   0.04042	   0.85096	   0.19179	   0.87230	 -12.70083
173349.55755	  11.00000	   0.03192	   0.87265	   0.21959	   0.89986	 -14.12448
173393.10455	  11.00000	   0.02528	   0.90106	   0.24733	   0.93439	 -15.34904
173448.17056	  11.00000	   0.01999	   0.94155	   0.28231	   0.98297	 -16.69081
188995.44514	  12.00000	20004.45300	   0.27298	  -0.03019	   0.27465	   6.31002
188995.58814	  12.00000	15829.12600	   0.27874	  -0.01470	   0.27912	   3.01900
188995.73014	  12.00000	12516.70300	   0.28533	  -0.00038	   0.28533	   0.07531
188995.87214	  12.00000	9909.44240	   0.29203	   0.01064	   0.29222	  -2.08665
188996.03614	  12.00000	7835.48000	   0.29782	   0.01947	   0.29846	  -3.74080
188996.23714	  12.00000	6217.24610	   0.30402	   0.02779	   0.30529	  -5.22200
188996.47514	  12.00000	4905.29100	   0.31123	   0.03623	   0.31333	  -6.63940
188996.71414	  12.00000	3881.27370	   0.31960	   0.04151	   0.32228	  -7.40107
188996.95214	  12.00000	3070.98270	   0.32941	   0.04838	   0.33294	  -8.35549
188997.19014	  12.00000	2430.77780	   0.33713	   0.05233	   0.34116	  -8.82355
188997.42814	  12.00000	1923.15370	   0.34757	   0.05733	   0.35227	  -9.36574
188997.66614	  12.00000	1522.43580	   0.35576	   0.06077	   0.36091	  -9.69423
188997.90414	  12.00000	1203.84460	   0.36588	   0.06552	   0.37170	 -10.15232
188998.14314	  12.00000	 952.86591	   0.37592	   0.06948	   0.38229	 -10.47139
188998.38114	  12.00000	 754.27557	   0.38602	   0.07266	   0.39280	 -10.66067
188998.61814	  12.00000	 596.71857	   0.40047	   0.07657	   0.40773	 -10.82466
188998.85614	  12.00000	 471.96338	   0.41090	   0.08064	   0.41874	 -11.10287
188999.09514	  12.00000	 373.20856	   0.42299	   0.08239	   0.43094	 -11.02202
188999.33314	  12.00000	 295.47278	   0.43632	   0.08769	   0.44504	 -11.36319
188999.57214	  12.00000	 233.87738	   0.44854	   0.09301	   0.45809	 -11.71504
188999.81014	  12.00000	 185.05922	   0.46257	   0.09466	   0.47215	 -11.56551
189000.04614	  12.00000	 146.35823	   0.47823	   0.09888	   0.48834	 -11.68161
189000.28314	  12.00000	 115.77804	   0.49392	   0.10442	   0.50483	 -11.93675
189000.51714	  12.00000	  91.67210	   0.51016	   0.10911	   0.52170	 -12.07269
189000.76214	  12.00000	  72.51701	   0.52750	   0.11663	   0.54024	 -12.46729
189000.99114	  12.00000	  57.36816	   0.54846	   0.11785	   0.56098	 -12.12673
189001.22814	  12.00000	  45.36290	   0.57118	   0.12048	   0.58375	 -11.91046
189001.46014	  12.00000	  35.93134	   0.59461	   0.12142	   0.60688	 -11.54141
189001.71114	  12.00000	  28.40909	   0.61593	   0.11630	   0.62682	 -10.69242
189001.92514	  12.00000	  22.48202	   0.63772	   0.10907	   0.64698	  -9.70559
189002.19014	  12.00000	  17.79613	   0.65653	   0.09906	   0.66396	  -8.58057
189002.44214	  12.00000	  14.06813	   0.67343	   0.08885	   0.67927	  -7.51617
189002.65814	  12.00000	  11.14480	   0.68452	   0.07839	   0.68900	  -6.53330
189002.92614	  12.00000	   8.81772	   0.69398	   0.06926	   0.69743	  -5.69962
189003.10414	  12.00000	   6.97545	   0.70207	   0.06162	   0.70477	  -5.01560
189003.32214	  12.00000	   5.51730	   0.70797	   0.05252	   0.70991	  -4.24238
189003.59114	  12.00000	   4.36941	   0.71208	   0.04790	   0.71369	  -3.84859
189003.92614	  12.00000	   3.45686	   0.71729	   0.04314	   0.71859	  -3.44213
189004.34514	  12.00000	   2.73547	   0.72100	   0.03920	   0.72207	  -3.11172
189004.87014	  12.00000	   2.16054	   0.72539	   0.03720	   0.72634	  -2.93592
189005.52914	  12.00000	   1.70952	   0.72699	   0.03646	   0.72790	  -2.87094
189006.35814	  12.00000	   1.35352	   0.73075	   0.03589	   0.73163	  -2.81173
189007.40114	  12.00000	   1.07079	   0.73431	   0.03698	   0.73524	  -2.88291
189008.71514	  12.00000	   0.84734	   0.73765	   0.03780	   0.73862	  -2.93377
189010.37014	  12.00000	   0.67072	   0.74094	   0.04044	   0.74204	  -3.12387
189012.45914	  12.00000	   0.53067	   0.74405	   0.04402	   0.74535	  -3.38610
189015.09614	  12.00000	   0.41976	   0.74858	   0.04781	   0.75010	  -3.65460
189018.42714	  12.00000	   0.33183	   0.75377	   0.05413	   0.75571	  -4.10764
189022.63314	  12.00000	   0.26261	   0.75908	   0.06225	   0.76163	  -4.68839
189027.94114	  12.00000	   0.20791	   0.76481	   0.07027	   0.76803	  -5.24944
189034.64614	  12.00000	   0.16452	   0.77227	   0.08003	   0.77640	  -5.91628
189043.12214	  12.00000	   0.13007	   0.78271	   0.09184	   0.78808	  -6.69255
189053.81114	  12.00000	   0.10309	   0.79350	   0.10850	   0.80089	  -7.78621
189067.32514	  12.00000	   0.08153	   0.80365	   0.12761	   0.81372	  -9.02269
189084.42315	  12.00000	   0.06443	   0.81522	   0.14882	   0.82870	 -10.34562
189106.01015	  12.00000	   0.05102	   0.82964	   0.16670	   0.84622	 -11.36139
189133.25215	  12.00000	   0.04042	   0.85085	   0.19025	   0.87186	 -12.60389
189167.74815	  12.00000	   0.03192	   0.87555	   0.22055	   0.90291	 -14.13879
189211.29516	  12.00000	   0.02528	   0.90022	   0.25246	   0.93495	 -15.66582
189266.36116	  12.00000	   0.01999	   0.93310	   0.28445	   0.97549	 -16.95384
204786.35214	  13.00000	20004.45300	   0.27280	  -0.02902	   0.27434	   6.07167
204786.49514	  13.00000	15829.12600	   0.27918	  -0.01493	   0.27958	   3.06217
204786.63714	  13.00000	12516.70300	   0.28543	  -0.00147	   0.28544	   0.29549
204786.77914	  13.00000	9909.44240	   0.29097	   0.01097	   0.29118	  -2.15914
204786.94314	  13.00000	7835.48000	   0.29869	   0.02054	   0.29939	  -3.93298
204787.14414	  13.00000	6217.24610	   0.30587	   0.02853	   0.30720	  -5.32920
204787.38214	  13.00000	4905.29100	   0.31271	   0.03465	   0.31463	  -6.32258
204787.62114	  13.00000	3881.27370	   0.32155	   0.04295	   0.32440	  -7.60805
204787.85914	  13.00000	3070.98270	   0.32865	   0.04827	   0.33217	  -8.35640
204788.09714	  13.00000	2430.77780	   0.33802	   0.05242	   0.34206	  -8.81452
204788.33514	  13.00000	1923.15370	   0.34831	   0.05638	   0.35284	  -9.19471
204788.57314	  13.00000	1522.43580	   0.35660	   0.06256	   0.36205	  -9.95094
204788.81114	  13.00000	1203.84460	   0.36728	   0.06578	   0.37312	 -10.15428
204789.05014	  13.00000	 952.86591	   0.37742	   0.07016	   0.38389	 -10.53016
204789.28814	  13.00000	 754.27557	   0.38783	   0.07416	   0.39486	 -10.82582
204789.52514	  13.00000	 596.71857	   0.40169	   0.07752	   0.40911	 -10.92286
204789.76314	  13.00000	 471.96338	   0.41137	   0.08111	   0.41929	 -11.15386
204790.00214	  13.00000	 373.20856	   0.42453	   0.08561	   0.43307	 -11.40114
204790.24014	  13.00000	 295.47278	   0.43794	   0.08877	   0.44685	 -11.45914
204790.47914	  13.00000	 233.87738	   0.45014	   0.09184	   0.45942	 -11.53154
204790.71714	  13.00000	 185.05922	   0.46442	   0.09636	   0.47431	 -11.72142
204790.95314	  13.00000	 146.35823	   0.47837	   0.10148	   0.48902	 -11.97739
204791.19014	  13.00000	 115.77804	   0.49282	   0.10557	   0.50400	 -12.09076
204791.42414	  13.00000	  91.67210	   0.51016	   0.11119	   0.52214	 -12.29541
204791.66914	  13.00000	  72.51701	   0.52977	   0.11462	   0.54203	 -12.20768
204791.89814	  13.00000	  57.36816	   0.54969	   0.11938	   0.56251	 -12.25299
204792.13514	  13.00000	  45.36290	   0.57086	   0.12118	   0.58358	 -11.98503
204792.36714	  13.00000	  35.93134	   0.59565	   0.12077	   0.60777	 -11.46130
204792.61814	  13.00000	  28.40909	   0.61936	   0.11552	   0.63004	 -10.56565
204792.83214	  13.00000	  22.48202	   0.64142	   0.10924	   0.65066	  -9.66505
204793.09714	  13.00000	  17.79613	   0.65901	   0.10196	   0.66685	  -8.79522
204793.34914	  13.00000	  14.06813	   0.67622	   0.08916	   0.68207	  -7.51130
204793.56514	  13.00000	  11.14480	   0.68793	   0.07988	   0.69256	  -6.62366
204793.83314	  13.00000	   8.81772	   0.69770	   0.06979	   0.70118	  -5.71207
204794.01114	  13.00000	   6.97545	   0.70440	   0.06114	   0.70704	  -4.96082
204794.22914	  13.00000	   5.51730	   0.71142	   0.05428	   0.71349	  -4.36316
204794.49814	  13.00000	   4.36941	   0.71706	   0.04833	   0.71868	  -3.85617
204794.83314	  13.00000	   3.45686	   0.72049	   0.04371	   0.72181	  -3.47155
204795.25214	  13.00000	   2.73547	   0.72538	   0.03945	   0.72645	  -3.11326
204795.77714	  13.00000	   2.16054	   0.72889	   0.03814	   0.72989	  -2.99517
204796.43614	  13.00000	   1.70952	   0.73253	   0.03695	   0.73347	  -2.88724
204797.26514	  13.00000	   1.35352	   0.73474	   0.03665	   0.73565	  -2.85557
204798.30814	  13.00000	   1.07079	   0.73878	   0.03632	   0.73968	  -2.81449
204799.62214	  13.00000	   0.84734	   0.74277	   0.03869	   0.74378	  -2.98188
204801.27714	  13.00000	   0.67072	   0.74539	   0.04084	   0.74650	  -3.13617
204803.36614	  13.00000	   0.53067	   0.74860	   0.04445	   0.74991	  -3.39848
204806.00314	  13.00000	   0.41976	   0.75249	   0.04864	   0.75406	  -3.69843
204809.33414	  13.00000	   0.33183	   0.75803	   0.05426	   0.75997	  -4.09442
204813.54014	  13.00000	   0.26261	   0.76407	   0.06212	   0.76660	  -4.64791
204818.84814	  13.00000	   0.20791	   0.76941	   0.07122	   0.77270	  -5.28820
204825.55314	  13.00000	   0.16452	   0.77671	   0.08076	   0.78090	  -5.93628
204834.02914	  13.00000	   0.13007	   0.78641	   0.09222	   0.79179	  -6.68861
204844.71914	  13.00000	   0.10309	   0.79858	   0.10729	   0.80575	  -7.65199
204858.23315	  13.00000	   0.08153	   0.81098	   0.12704	   0.82087	  -8.90271
204875.33115	  13.00000	   0.06443	   0.82328	   0.15021	   0.83688	 -10.33989
204896.91815	  13.00000	   0.05102	   0.83453	   0.17144	   0.85196	 -11.60912
204924.16015	  13.00000	   0.04042	   0.85303	   0.19327	   0.87465	 -12.76623
204958.65616	  13.00000	   0.03192	   0.87934	   0.22048	   0.90656	 -14.07560
205002.20316	  13.00000	   0.02528	   0.90670	   0.25400	   0.94160	 -15.64947
205057.26917	  13.00000	   0.01999	   0.93732	   0.28806	   0.98059	 -17.08338
220548.89034	  14.00000	20004.45300	   0.26995	  -0.02985	   0.27159	   6.31079
220549.03334	  14.00000	15829.12600	   0.27709	  -0.01377	   0.27743	   2.84587
220549.17534	  14.00000	12516.70300	   0.28311	  -0.00048	   0.28311	   0.09804
220549.31734	  14.00000	9909.44240	   0.29061	   0.01156	   0.29084	  -2.27814
220549.48134	  14.00000	7835.48000	   0.29795	   0.02059	   0.29866	  -3.95322
220549.68234	  14.00000	6217.24610	   0.30446	   0.02813	   0.30576	  -5.27860
220549.92034	  14.00000	4905.29100	   0.31127	   0.03516	   0.31325	  -6.44524
220550.15934	  14.00000	3881.27370	   0.31911	   0.04322	   0.32202	  -7.71279
220550.39734	  14.00000	3070.98270	   0.32711	   0.04866	   0.33071	  -8.46044
220550.63534	  14.00000	2430.77780	   0.33642	   0.05313	   0.34059	  -8.97519
220550.87334	  14.00000	1923.15370	   0.34747	   0.05651	   0.35204	  -9.23705
220551.11134	  14.00000	1522.43580	   0.35778	   0.06234	   0.36317	  -9.88393
220551.34934	  14.00000	1203.84460	   0.36488	   0.06553	   0.37071	 -10.18129
220551.58834	  14.00000	 952.86591	   0.37626	   0.07017	   0.38274	 -10.56441
220551.82634	  14.00000	 754.27557	   0.38732	   0.07490	   0.39450	 -10.94518
220552.06334	  14.00000	 596.71857	   0.39972	   0.07673	   0.40702	 -10.86583
220552.30134	  14.00000	 471.96338	   0.41174	   0.08213	   0.41986	 -11.28014
220552.54034	  14.00000	 373.20856	   0.42294	   0.08586	   0.43157	 -11.47592
220552.77834	  14.00000	 295.47278	   0.43659	   0.08847	   0.44546	 -11.45491
220553.01734	  14.00000	 233.87738	   0.44985	   0.09262	   0.45929	 -11.63368
220553.25534	  14.00000	 185.05922	   0.46144	   0.09631	   0.47139	 -11.78915
220553.49134	  14.00000	 146.35823	   0.47753	   0.10049	   0.48799	 -11.88397
220553.72834	  14.00000	 115.77804	   0.49315	   0.10455	   0.50411	 -11.96966
220553.96234	  14.00000	  91.67210	   0.50963	   0.11093	   0.52157	 -12.27954
220554.20734	  14.00000	  72.51701	   0.52733	   0.11411	   0.53953	 -12.21014
220554.43634	  14.00000	  57.36816	   0.54921	   0.11845	   0.56184	 -12.17116
220554.67334	  14.00000	  45.36290	   0.57056	   0.12087	   0.58323	 -11.96058
220554.90534	  14.00000	  35.93134	   0.59411	   0.11972	   0.60605	 -11.39331
220555.15634	  14.00000	  28.40909	   0.61670	   0.11632	   0.62757	 -10.68103
220555.37034	  14.00000	  22.48202	   0.63931	   0.11006	   0.64871	  -9.76810
220555.63534	  14.00000	  17.79613	   0.65804	   0.10086	   0.66572	  -8.71371
220555.88734	  14.00000	  14.06813	   0.67301	   0.09125	   0.67917	  -7.72167
220556.10334	  14.00000	  11.14480	   0.68718	   0.07977	   0.69179	  -6.62177
220556.37134	  14.00000	   8.81772	   0.69764	   0.06976	   0.70112	  -5.71061
220556.54934	  14.00000	   6.97545	   0.70462	   0.06036	   0.70720	  -4.89652
220556.76734	  14.00000	   5.51730	   0.71060	   0.05370	   0.71262	  -4.32191
220557.03634	  14.00000	   4.36941	   0.71498	   0.04856	   0.71663	  -3.88579
220557.37134	  14.00000	   3.45686	   0.72082	   0.04342	   0.72213	  -3.44708
220557.79034	  14.00000	   2.73547	   0.72405	   0.04114	   0.72522	  -3.25233
220558.31534	  14.00000	   2.16054	   0.72716	   0.03814	   0.72816	  -3.00218
220558.97434	  14.00000	   1.70952	   0.72999	   0.03678	   0.73092	  -2.88459
220559.80334	  14.00000	   1.35352	   0.73364	   0.03727	   0.73458	  -2.90810
220560.84634	  14.00000	   1.07079	   0.73642	   0.03650	   0.73732	  -2.83743
220562.16034	  14.00000	   0.84734	   0.73996	   0.03838	   0.74096	  -2.96875
220563.81534	  14.00000	   0.67072	   0.74310	   0.04049	   0.74420	  -3.11850
220565.90434	  14.00000	   0.53067	   0.74779	   0.04351	   0.74906	  -3.32976
220568.54134	  14.00000	   0.41976	   0.75182	   0.04905	   0.75342	  -3.73288
220571.87234	  14.00000	   0.33183	   0.75664	   0.05523	   0.75865	  -4.17507
220576.07834	  14.00000	   0.26261	   0.76148	   0.06208	   0.76400	  -4.66105
220581.38634	  14.00000	   0.20791	   0.76889	   0.06990	   0.77206	  -5.19457
220588.09134	  14.00000	   0.16452	   0.77763	   0.08156	   0.78190	  -5.98735
220596.56734	  14.00000	   0.13007	   0.78535	   0.09559	   0.79115	  -6.93956
220607.25734	  14.00000	   0.10309	   0.79298	   0.11071	   0.80067	  -7.94780
220620.77134	  14.00000	   0.08153	   0.80367	   0.12576	   0.81345	  -8.89389
220637.86935	  14.00000	   0.06443	   0.81764	   0.14429	   0.83027	 -10.00833
220659.45635	  14.00000	   0.05102	   0.83619	   0.16607	   0.85253	 -11.23320
220686.69835	  14.00000	   0.04042	   0.85499	   0.19238	   0.87637	 -12.68107
220721.19435	  14.00000	   0.03192	   0.87683	   0.21983	   0.90397	 -14.07447
220764.74136	  14.00000	   0.02528	   0.90755	   0.24764	   0.94073	 -15.26264
220819.80737	  14.00000	   0.01999	   0.94900	   0.28581	   0.99111	 -16.76082
236309.15213	  15.00000	20004.45300	   0.27246	  -0.03095	   0.27421	   6.48110
236309.29513	  15.00000	15829.12600	   0.27675	  -0.01405	   0.27711	   2.90715
236309.43713	  15.00000	12516.70300	   0.28482	  -0.00024	   0.28482	   0.04923
236309.57913	  15.00000	9909.44240	   0.29006	   0.01261	   0.29033	  -2.48846
236309.74313	  15.00000	7835.48000	   0.29739	   0.01996	   0.29805	  -3.83887
236309.94413	  15.00000	6217.24610	   0.30463	   0.02875	   0.30599	  -5.39209
236310.18213	  15.00000	4905.29100	   0.31195	   0.03531	   0.31395	  -6.45867
236310.42013	  15.00000	3881.27370	   0.31745	   0.04171	   0.32018	  -7.48503
236310.65813	  15.00000	3070.98270	   0.32851	   0.04623	   0.33175	  -8.01092
236310.89613	  15.00000	2430.77780	   0.33546	   0.05203	   0.33947	  -8.81570
236311.13513	  15.00000	1923.15370	   0.34575	   0.05675	   0.35037	  -9.32079
236311.37313	  15.00000	1522.43580	   0.35558	   0.06121	   0.36081	  -9.76733
236311.61113	  15.00000	1203.84460	   0.36456	   0.06518	   0.37034	 -10.13677
236311.84913	  15.00000	 952.86591	   0.37602	   0.06930	   0.38235	 -10.44199
236312.08813	  15.00000	 754.27557	   0.38548	   0.07389	   0.39250	 -10.85038
236312.32513	  15.00000	 596.71857	   0.39717	   0.07644	   0.40446	 -10.89331
236312.56313	  15.00000	 471.96338	   0.40899	   0.07973	   0.41669	 -11.03142
236312.80214	  15.00000	 373.20856	   0.42083	   0.08404	   0.42914	 -11.29398
236313.03914	  15.00000	 295.47278	   0.43145	   0.08759	   0.44025	 -11.47533
236313.27914	  15.00000	 233.87738	   0.44676	   0.09022	   0.45578	 -11.41716
236313.51714	  15.00000	 185.05922	   0.45981	   0.09551	   0.46962	 -11.73455
236313.75314	  15.00000	 146.35823	   0.47440	   0.10086	   0.48500	 -12.00263
236313.98914	  15.00000	 115.77804	   0.48999	   0.10462	   0.50103	 -12.05308
236314.22414	  15.00000	  91.67210	   0.50621	   0.11020	   0.51807	 -12.28122
236314.46914	  15.00000	  72.51701	   0.52701	   0.11329	   0.53905	 -12.13230
236314.69814	  15.00000	  57.36816	   0.54537	   0.11748	   0.55788	 -12.15684
236314.93514	  15.00000	  45.36290	   0.56856	   0.12038	   0.58117	 -11.95476
236315.16714	  15.00000	  35.93134	   0.59198	   0.12083	   0.60419	 -11.53593
236315.41714	  15.00000	  28.40909	   0.61305	   0.11600	   0.62393	 -10.71489
236315.63214	  15.00000	  22.48202	   0.63406	   0.10884	   0.64333	  -9.74002
236315.89714	  15.00000	  17.79613	   0.65291	   0.10062	   0.66062	  -8.76104
236316.14914	  15.00000	  14.06813	   0.66903	   0.09117	   0.67522	  -7.76019
236316.36514	  15.00000	  11.14480	   0.68064	   0.07931	   0.68525	  -6.64666
236316.63214	  15.00000	   8.81772	   0.69251	   0.06941	   0.69598	  -5.72398
236316.81114	  15.00000	   6.97545	   0.69913	   0.06151	   0.70183	  -5.02760
236317.02914	  15.00000	   5.51730	   0.70620	   0.05345	   0.70822	  -4.32796
236317.29814	  15.00000	   4.36941	   0.71021	   0.04711	   0.71177	  -3.79495
236317.63314	  15.00000	   3.45686	   0.71567	   0.04236	   0.71693	  -3.38732
236318.05214	  15.00000	   2.73547	   0.71985	   0.04017	   0.72097	  -3.19399
236318.57714	  15.00000	   2.16054	   0.72234	   0.03713	   0.72330	  -2.94292
236319.23614	  15.00000	   1.70952	   0.72560	   0.03574	   0.72648	  -2.81979
236320.06514	  15.00000	   1.35352	   0.72928	   0.03652	   0.73019	  -2.86690
236321.10814	  15.00000	   1.07079	   0.73190	   0.03714	   0.73285	  -2.90526
236322.42114	  15.00000	   0.84734	   0.73536	   0.03818	   0.73635	  -2.97226
236324.07714	  15.00000	   0.67072	   0.73836	   0.04048	   0.73947	  -3.13790
236326.16614	  15.00000	   0.53067	   0.74303	   0.04350	   0.74430	  -3.35086
236328.80314	  15.00000	   0.41976	   0.74706	   0.04922	   0.74868	  -3.76973
236332.13414	  15.00000	   0.33183	   0.75146	   0.05484	   0.75346	  -4.17363
236336.34014	  15.00000	   0.26261	   0.75716	   0.06152	   0.75965	  -4.64500
236341.64814	  15.00000	   0.20791	   0.76445	   0.06977	   0.76763	  -5.21458
236348.35314	  15.00000	   0.16452	   0.77291	   0.08155	   0.77720	  -6.02280
236356.82914	  15.00000	   0.13007	   0.78052	   0.09600	   0.78640	  -7.01187
236367.51914	  15.00000	   0.10309	   0.78783	   0.11027	   0.79551	  -7.96766
236381.03314	  15.00000	   0.08153	   0.79848	   0.12532	   0.80825	  -8.92002
236398.13114	  15.00000	   0.06443	   0.81280	   0.14369	   0.82541	 -10.02535
236419.71715	  15.00000	   0.05102	   0.83140	   0.16624	   0.84786	 -11.30747
236446.96015	  15.00000	   0.04042	   0.84961	   0.19206	   0.87105	 -12.73820
236481.45615	  15.00000	   0.03192	   0.87274	   0.21841	   0.89966	 -14.05019
236525.00316	  15.00000	   0.02528	   0.90456	   0.24732	   0.93776	 -15.29184
236580.06816	  15.00000	   0.01999	   0.94457	   0.28730	   0.98730	 -16.91755
252051.02833	  16.00000	20004.45300	   0.27068	  -0.03272	   0.27265	   6.89266
252051.17133	  16.00000	15829.12600	   0.27526	  -0.01207	   0.27552	   2.51158
252051.31333	  16.00000	12516.70300	   0.28316	   0.00031	   0.28316	  -0.06295
252051.45533	  16.00000	9909.44240	   0.28961	   0.01077	   0.28981	  -2.13044
252051.61933	  16.00000	7835.48000	   0.29681	   0.01955	   0.29746	  -3.76838
252051.82033	  16.00000	6217.24610	   0.30394	   0.02762	   0.30520	  -5.19199
252052.05833	  16.00000	4905.29100	   0.31082	   0.03447	   0.31273	  -6.32803
252052.29733	  16.00000	3881.27370	   0.31765	   0.04203	   0.32041	  -7.53709
252052.53533	  16.00000	3070.98270	   0.32648	   0.04787	   0.32997	  -8.34175
252052.77333	  16.00000	2430.77780	   0.33482	   0.05083	   0.33866	  -8.63202
252053.01133	  16.00000	1923.15370	   0.34434	   0.05695	   0.34901	  -9.39159
252053.24933	  16.00000	1522.43580	   0.35357	   0.06147	   0.35888	  -9.86205
252053.48733	  16.00000	1203.84460	   0.36303	   0.06583	   0.36895	 -10.27815
252053.72633	  16.00000	 952.86591	   0.37409	   0.06947	   0.38049	 -10.52029
252053.96433	  16.00000	 754.27557	   0.38412	   0.07344	   0.39108	 -10.82408
252054.20133	  16.00000	 596.71857	   0.39579	   0.07680	   0.40317	 -10.98096
252054.43933	  16.00000	 471.96338	   0.40937	   0.08024	   0.41715	 -11.08963
252054.67833	  16.00000	 373.20856	   0.42014	   0.08419	   0.42849	 -11.33072
252054.91533	  16.00000	 295.47278	   0.43316	   0.08786	   0.44198	 -11.46579
252055.15533	  16.00000	 233.87738	   0.44584	   0.09176	   0.45519	 -11.63006
252055.39333	  16.00000	 185.05922	   0.45878	   0.09488	   0.46849	 -11.68429
252055.62933	  16.00000	 146.35823	   0.47455	   0.09969	   0.48491	 -11.86320
252055.86533	  16.00000	 115.77804	   0.48912	   0.10367	   0.49999	 -11.96699
252056.10033	  16.00000	  91.67210	   0.50515	   0.10963	   0.51691	 -12.24515
252056.34533	  16.00000	  72.51701	   0.52375	   0.11482	   0.53619	 -12.36541
252056.57433	  16.00000	  57.36816	   0.54424	   0.11778	   0.55684	 -12.21109
252056.81133	  16.00000	  45.36290	   0.56651	   0.12140	   0.57937	 -12.09496
252057.04333	  16.00000	  35.93134	   0.58988	   0.11926	   0.60182	 -11.42975
252057.29333	  16.00000	  28.40909	   0.61269	   0.11587	   0.62355	 -10.70885
252057.50833	  16.00000	  22.48202	   0.63383	   0.11020	   0.64334	  -9.86310
252057.77333	  16.00000	  17.79613	   0.65314	   0.10062	   0.66085	  -8.75768
252058.02533	  16.00000	  14.06813	   0.66813	   0.09132	   0.67434	  -7.78293
252058.24133	  16.00000	  11.14480	   0.67973	   0.07913	   0.68432	  -6.64044
252058.50833	  16.00000	   8.81772	   0.69131	   0.06984	   0.69483	  -5.76860
252058.68733	  16.00000	   6.97545	   0.69995	   0.06120	   0.70262	  -4.99724
252058.90533	  16.00000	   5.51730	   0.70389	   0.05447	   0.70599	  -4.42473
252059.17433	  16.00000	   4.36941	   0.71024	   0.04811	   0.71187	  -3.87531
252059.50933	  16.00000	   3.45686	   0.71405	   0.04350	   0.71538	  -3.48590
252059.92833	  16.00000	   2.73547	   0.71871	   0.03941	   0.71979	  -3.13844
252060.45333	  16.00000	   2.16054	   0.72197	   0.03805	   0.72297	  -3.01714
252061.11233	  16.00000	   1.70952	   0.72506	   0.03703	   0.72601	  -2.92329
252061.94133	  16.00000	   1.35352	   0.72828	   0.03613	   0.72918	  -2.84047
252062.98433	  16.00000	   1.07079	   0.73189	   0.03640	   0.73279	  -2.84739
252064.29833	  16.00000	   0.84734	   0.73518	   0.03830	   0.73618	  -2.98230
252065.95333	  16.00000	   0.67072	   0.73799	   0.04089	   0.73912	  -3.17101
252068.04233	  16.00000	   0.53067	   0.74146	   0.04429	   0.74278	  -3.41875
252070.67933	  16.00000	   0.41976	   0.74604	   0.04809	   0.74759	  -3.68817
252074.01033	  16.00000	   0.33183	   0.75135	   0.05473	   0.75334	  -4.16644
252078.21633	  16.00000	   0.26261	   0.75680	   0.06268	   0.75939	  -4.73456
252083.52433	  16.00000	   0.20791	   0.76230	   0.07052	   0.76556	  -5.28553
252090.22933	  16.00000	   0.16452	   0.77061	   0.07985	   0.77474	  -5.91556
252098.70533	  16.00000	   0.13007	   0.78089	   0.09294	   0.78640	  -6.78739
252109.39534	  16.00000	   0.10309	   0.79139	   0.10981	   0.79897	  -7.89935
252122.90934	  16.00000	   0.08153	   0.80078	   0.12851	   0.81102	  -9.11726
252140.00734	  16.00000	   0.06443	   0.81181	   0.14906	   0.82539	 -10.40470
252161.59334	  16.00000	   0.05102	   0.82787	   0.16676	   0.84450	 -11.38878
252188.83634	  16.00000	   0.04042	   0.84961	   0.19115	   0.87085	 -12.67947
252223.33235	  16.00000	   0.03192	   0.87369	   0.22156	   0.90135	 -14.22966
252266.87935	  16.00000	   0.02528	   0.89898	   0.25296	   0.93389	 -15.71579
252321.94436	  16.00000	   0.01999	   0.93274	   0.28363	   0.97491	 -16.91342
267771.00577	  17.00000	20004.45300	   0.27086	  -0.03063	   0.27258	   6.45215
267771.14877	  17.00000	15829.12600	   0.27611	  -0.01509	   0.27652	   3.12835
267771.29077	  17.00000	12516.70300	   0.28361	  -0.00036	   0.28361	   0.07322
267771.43277	  17.00000	9909.44240	   0.28849	   0.01132	   0.28871	  -2.24668
267771.59677	  17.00000	7835.48000	   0.29638	   0.02131	   0.29714	  -4.11261
267771.79777	  17.00000	6217.24610	   0.30453	   0.02869	   0.30588	  -5.38258
267772.03577	  17.00000	4905.29100	   0.30998	   0.03449	   0.31189	  -6.34889
267772.27377	  17.00000	3881.27370	   0.31795	   0.04087	   0.32057	  -7.32425
267772.51177	  17.00000	3070.98270	   0.32607	   0.04718	   0.32947	  -8.23348
267772.75077	  17.00000	2430.77780	   0.33570	   0.05091	   0.33953	  -8.62383
267772.98877	  17.00000	1923.15370	   0.34360	   0.05747	   0.34838	  -9.49573
267773.22677	  17.00000	1522.43580	   0.35329	   0.06102	   0.35852	  -9.79925
267773.46477	  17.00000	1203.84460	   0.36390	   0.06552	   0.36975	 -10.20670
267773.70377	  17.00000	 952.86591	   0.37502	   0.07097	   0.38168	 -10.71579
267773.94177	  17.00000	 754.27557	   0.38631	   0.07303	   0.39315	 -10.70525
267774.17877	  17.00000	 596.71857	   0.39704	   0.07666	   0.40437	 -10.92792
267774.41677	  17.00000	 471.96338	   0.40880	   0.08060	   0.41667	 -11.15408
267774.65577	  17.00000	 373.20856	   0.42238	   0.08398	   0.43065	 -11.24572
267774.89277	  17.00000	 295.47278	   0.43470	   0.08694	   0.44331	 -11.31050
267775.13177	  17.00000	 233.87738	   0.44717	   0.09300	   0.45674	 -11.74839
267775.36977	  17.00000	 185.05922	   0.46127	   0.09526	   0.47101	 -11.66792
267775.60677	  17.00000	 146.35823	   0.47415	   0.10071	   0.48473	 -11.99128
267775.84277	  17.00000	 115.77804	   0.49041	   0.10443	   0.50141	 -12.02101
267776.07677	  17.00000	  91.67210	   0.50672	   0.11018	   0.51856	 -12.26776
267776.32277	  17.00000	  72.51701	   0.52401	   0.11484	   0.53644	 -12.36115
267776.55177	  17.00000	  57.36816	   0.54441	   0.11952	   0.55738	 -12.38265
267776.78877	  17.00000	  45.36290	   0.56819	   0.12131	   0.58099	 -12.05179
267777.02077	  17.00000	  35.93134	   0.59018	   0.12092	   0.60244	 -11.57895
267777.27077	  17.00000	  28.40909	   0.61457	   0.11813	   0.62582	 -10.88031
267777.48577	  17.00000	  22.48202	   0.63738	   0.11097	   0.64697	  -9.87600
267777.75077	  17.00000	  17.79613	   0.65607	   0.10164	   0.66390	  -8.80631
267778.00277	  17.00000	  14.06813	   0.67199	   0.09130	   0.67817	  -7.73695
267778.21877	  17.00000	  11.14480	   0.68382	   0.08029	   0.68852	  -6.69670
267778.48577	  17.00000	   8.81772	   0.69528	   0.07073	   0.69887	  -5.80837
267778.66377	  17.00000	   6.97545	   0.70464	   0.06241	   0.70740	  -5.06178
267778.88277	  17.00000	   5.51730	   0.70875	   0.05554	   0.71092	  -4.48060
267779.15177	  17.00000	   4.36941	   0.71443	   0.04828	   0.71606	  -3.86610
267779.48677	  17.00000	   3.45686	   0.71888	   0.04317	   0.72018	  -3.43666
267779.90577	  17.00000	   2.73547	   0.72315	   0.04110	   0.72432	  -3.25306
267780.43077	  17.00000	   2.16054	   0.72627	   0.03823	   0.72728	  -3.01289
267781.08977	  17.00000	   1.70952	   0.72956	   0.03719	   0.73051	  -2.91849
267781.91877	  17.00000	   1.35352	   0.73346	   0.03626	   0.73436	  -2.82993
267782.96177	  17.00000	   1.07079	   0.73599	   0.03705	   0.73693	  -2.88208
267784.27477	  17.00000	   0.84734	   0.73909	   0.03843	   0.74009	  -2.97668
267785.93077	  17.00000	   0.67072	   0.74283	   0.04067	   0.74394	  -3.13368
267788.01977	  17.00000	   0.53067	   0.74714	   0.04438	   0.74846	  -3.39906
267790.65677	  17.00000	   0.41976	   0.75108	   0.04904	   0.75268	  -3.73588
267793.98777	  17.00000	   0.33183	   0.75541	   0.05450	   0.75737	  -4.12673
267798.19377	  17.00000	   0.26261	   0.76155	   0.06164	   0.76404	  -4.62733
267803.50177	  17.00000	   0.20791	   0.76887	   0.07090	   0.77213	  -5.26852
267810.20577	  17.00000	   0.16452	   0.77615	   0.08356	   0.78064	  -6.14482
267818.68277	  17.00000	   0.13007	   0.78303	   0.09657	   0.78896	  -7.03104
267829.37277	  17.00000	   0.10309	   0.79120	   0.10972	   0.79877	  -7.89508
267842.88678	  17.00000	   0.08153	   0.80345	   0.12478	   0.81308	  -8.82813
267859.98478	  17.00000	   0.06443	   0.81886	   0.14430	   0.83147	  -9.99400
