Repository: kbm2110/Battery_Diagnostics_Thesis

# Battery_Diagnostics_Thesis
 Data-driven battery diagnostics using EIS

**Author:** Bala Manikanta Yaswanth Kanagarla
**Institution:** Technische Hochschule Ingolstadt (THI)
**Supervisor:** Prof. Dr. H.-G. Schweiger

## Overview

This project implements a machine learning framework for 
non-invasive State of Health (SoH) estimation of lithium-ion 
batteries using Electrochemical Impedance Spectroscopy (EIS).

Eight physically interpretable features are extracted from 
impedance spectra and used to train six ML models under a 
strict cell-level train-test split. The stacking ensemble 
achieves R² = 0.9122 and RMSE = 0.0234 on completely unseen 
cells.

---

File: data/EIS/EIS_state_V_45C02.txt (part 2 of 37)
time/s	           cycle number	freq/Hz	           Re(Z)/Ohm	  -Im(Z)/Ohm	   |Z|/Ohm	   Phase(Z)/deg
144686.87358	   9.00000	  22.48202	   0.78698	   0.06913	   0.79001	  -5.01999
144687.13858	   9.00000	  17.79613	   0.79605	   0.06152	   0.79843	  -4.41915
144687.39058	   9.00000	  14.06813	   0.80405	   0.05491	   0.80592	  -3.90669
144687.60658	   9.00000	  11.14480	   0.81063	   0.04795	   0.81204	  -3.38499
144687.87458	   9.00000	   8.81772	   0.81562	   0.04123	   0.81666	  -2.89417
144688.05258	   9.00000	   6.97545	   0.82026	   0.03667	   0.82108	  -2.55956
144688.27058	   9.00000	   5.51730	   0.82245	   0.03332	   0.82313	  -2.32012
144688.53958	   9.00000	   4.36941	   0.82564	   0.02929	   0.82616	  -2.03167
144688.87458	   9.00000	   3.45686	   0.82769	   0.02793	   0.82817	  -1.93255
144689.29358	   9.00000	   2.73547	   0.83212	   0.02657	   0.83254	  -1.82900
144689.81858	   9.00000	   2.16054	   0.83396	   0.02712	   0.83440	  -1.86265
144690.47758	   9.00000	   1.70952	   0.83517	   0.02621	   0.83558	  -1.79768
144691.30658	   9.00000	   1.35352	   0.83757	   0.02725	   0.83801	  -1.86343
144692.34958	   9.00000	   1.07079	   0.84081	   0.02961	   0.84133	  -2.01695
144693.66358	   9.00000	   0.84734	   0.84310	   0.03181	   0.84370	  -2.16090
144695.31858	   9.00000	   0.67072	   0.84552	   0.03517	   0.84625	  -2.38215
144697.40758	   9.00000	   0.53067	   0.84925	   0.03814	   0.85011	  -2.57144
144700.04458	   9.00000	   0.41976	   0.85345	   0.04358	   0.85456	  -2.92325
144703.37558	   9.00000	   0.33183	   0.85809	   0.04995	   0.85954	  -3.33172
144707.58158	   9.00000	   0.26261	   0.86304	   0.05647	   0.86489	  -3.74374
144712.88959	   9.00000	   0.20791	   0.86956	   0.06341	   0.87187	  -4.17092
144719.59459	   9.00000	   0.16452	   0.87810	   0.07359	   0.88118	  -4.79061
144728.07059	   9.00000	   0.13007	   0.88678	   0.08616	   0.89095	  -5.54950
144738.76059	   9.00000	   0.10309	   0.89453	   0.10098	   0.90021	  -6.44057
144752.27459	   9.00000	   0.08153	   0.90284	   0.11445	   0.91006	  -7.22437
144769.37259	   9.00000	   0.06443	   0.91405	   0.13113	   0.92341	  -8.16406
144790.95959	   9.00000	   0.05102	   0.93085	   0.14861	   0.94264	  -9.07100
144818.20160	   9.00000	   0.04042	   0.94982	   0.17235	   0.96533	 -10.28482
144852.69760	   9.00000	   0.03192	   0.96843	   0.19640	   0.98815	 -11.46435
144896.24460	   9.00000	   0.02528	   0.99424	   0.22145	   1.01861	 -12.55647
144951.31061	   9.00000	   0.01999	   1.02989	   0.25174	   1.06022	 -13.73587
160954.34066	  10.00000	20004.45300	   0.49497	  -0.03451	   0.49617	   3.98858
160954.48266	  10.00000	15829.12600	   0.49942	  -0.02046	   0.49984	   2.34575
160954.62466	  10.00000	12516.70300	   0.50501	  -0.00703	   0.50506	   0.79771
160954.76666	  10.00000	9909.44240	   0.50851	   0.00344	   0.50852	  -0.38711
160954.93066	  10.00000	7835.48000	   0.51471	   0.01143	   0.51484	  -1.27255
160955.13166	  10.00000	6217.24610	   0.51988	   0.01861	   0.52021	  -2.05065
160955.36966	  10.00000	4905.29100	   0.52737	   0.02579	   0.52800	  -2.79923
160955.60866	  10.00000	3881.27370	   0.53202	   0.03060	   0.53290	  -3.29224
160955.84666	  10.00000	3070.98270	   0.53683	   0.03697	   0.53810	  -3.93928
160956.08466	  10.00000	2430.77780	   0.54563	   0.03872	   0.54700	  -4.05898
160956.32266	  10.00000	1923.15370	   0.55348	   0.04353	   0.55519	  -4.49746
160956.56066	  10.00000	1522.43580	   0.56077	   0.04658	   0.56270	  -4.74876
160956.79866	  10.00000	1203.84460	   0.56954	   0.04854	   0.57160	  -4.87112
160957.03766	  10.00000	 952.86591	   0.57678	   0.05170	   0.57909	  -5.12193
160957.27566	  10.00000	 754.27557	   0.58522	   0.05559	   0.58786	  -5.42638
160957.51266	  10.00000	 596.71857	   0.59346	   0.05779	   0.59627	  -5.56138
160957.75066	  10.00000	 471.96338	   0.60323	   0.06070	   0.60628	  -5.74567
160957.98966	  10.00000	 373.20856	   0.61252	   0.06289	   0.61574	  -5.86223
160958.22766	  10.00000	 295.47278	   0.61968	   0.06731	   0.62332	  -6.19884
160958.46666	  10.00000	 233.87738	   0.63214	   0.06939	   0.63594	  -6.26421
160958.70466	  10.00000	 185.05922	   0.64166	   0.07119	   0.64559	  -6.33052
160958.94066	  10.00000	 146.35823	   0.65271	   0.07535	   0.65705	  -6.58556
160959.17666	  10.00000	 115.77804	   0.66593	   0.08178	   0.67093	  -7.00138
160959.41166	  10.00000	  91.67210	   0.67901	   0.08433	   0.68422	  -7.07959
160959.65666	  10.00000	  72.51701	   0.69492	   0.08749	   0.70040	  -7.17591
160959.88566	  10.00000	  57.36816	   0.71129	   0.08887	   0.71682	  -7.12132
160960.12266	  10.00000	  45.36290	   0.73070	   0.08699	   0.73586	  -6.78888
160960.35466	  10.00000	  35.93134	   0.74618	   0.08394	   0.75089	  -6.41824
160960.60466	  10.00000	  28.40909	   0.76098	   0.07625	   0.76479	  -5.72199
160960.81966	  10.00000	  22.48202	   0.77322	   0.06994	   0.77638	  -5.16834
160961.08466	  10.00000	  17.79613	   0.78452	   0.06235	   0.78700	  -4.54438
160961.33566	  10.00000	  14.06813	   0.79328	   0.05359	   0.79509	  -3.86489
160961.55066	  10.00000	  11.14480	   0.79873	   0.04810	   0.80018	  -3.44603
160961.81766	  10.00000	   8.81772	   0.80238	   0.04235	   0.80350	  -3.02112
160961.99666	  10.00000	   6.97545	   0.80787	   0.03654	   0.80870	  -2.58956
160962.21466	  10.00000	   5.51730	   0.80909	   0.03217	   0.80973	  -2.27706
160962.48366	  10.00000	   4.36941	   0.81438	   0.02964	   0.81492	  -2.08416
160962.81866	  10.00000	   3.45686	   0.81604	   0.02846	   0.81653	  -1.99732
160963.23766	  10.00000	   2.73547	   0.81898	   0.02618	   0.81940	  -1.83067
160963.76266	  10.00000	   2.16054	   0.82130	   0.02630	   0.82172	  -1.83396
160964.42166	  10.00000	   1.70952	   0.82398	   0.02680	   0.82441	  -1.86290
160965.25066	  10.00000	   1.35352	   0.82590	   0.02754	   0.82635	  -1.90962
160966.29366	  10.00000	   1.07079	   0.82799	   0.02917	   0.82850	  -2.01767
160967.60766	  10.00000	   0.84734	   0.83069	   0.03135	   0.83128	  -2.16161
160969.26266	  10.00000	   0.67072	   0.83425	   0.03482	   0.83497	  -2.39023
160971.35166	  10.00000	   0.53067	   0.83752	   0.03882	   0.83841	  -2.65401
160973.98866	  10.00000	   0.41976	   0.84184	   0.04415	   0.84299	  -3.00224
160977.31966	  10.00000	   0.33183	   0.84592	   0.04879	   0.84732	  -3.30067
160981.52566	  10.00000	   0.26261	   0.85216	   0.05604	   0.85400	  -3.76229
160986.83366	  10.00000	   0.20791	   0.85905	   0.06535	   0.86153	  -4.35011
160993.53866	  10.00000	   0.16452	   0.86543	   0.07615	   0.86877	  -5.02823
161002.01466	  10.00000	   0.13007	   0.87182	   0.08695	   0.87615	  -5.69530
161012.70467	  10.00000	   0.10309	   0.88018	   0.09840	   0.88566	  -6.37908
161026.21867	  10.00000	   0.08153	   0.89238	   0.11193	   0.89937	  -7.14906
161043.31667	  10.00000	   0.06443	   0.90573	   0.12937	   0.91492	  -8.12869
161064.90267	  10.00000	   0.05102	   0.91906	   0.14964	   0.93116	  -9.24762
161092.14567	  10.00000	   0.04042	   0.93614	   0.16936	   0.95134	 -10.25446
161126.64168	  10.00000	   0.03192	   0.96136	   0.19307	   0.98055	 -11.35576
161170.18868	  10.00000	   0.02528	   0.99188	   0.22505	   1.01709	 -12.78345
161225.25369	  10.00000	   0.01999	   1.02210	   0.26651	   1.05628	 -14.61434
177213.16614	  11.00000	20004.45300	   0.50383	  -0.03532	   0.50507	   4.00964
177213.30814	  11.00000	15829.12600	   0.50859	  -0.01957	   0.50897	   2.20395
177213.45014	  11.00000	12516.70300	   0.51442	  -0.00702	   0.51446	   0.78189
177213.59214	  11.00000	9909.44240	   0.51888	   0.00243	   0.51889	  -0.26792
177213.75614	  11.00000	7835.48000	   0.52474	   0.01292	   0.52490	  -1.41058
177213.95714	  11.00000	6217.24610	   0.53033	   0.01987	   0.53071	  -2.14587
177214.19414	  11.00000	4905.29100	   0.53511	   0.02560	   0.53572	  -2.73850
177214.43214	  11.00000	3881.27370	   0.54185	   0.03069	   0.54272	  -3.24155
177214.67114	  11.00000	3070.98270	   0.54804	   0.03574	   0.54920	  -3.73161
177214.90914	  11.00000	2430.77780	   0.55580	   0.03855	   0.55714	  -3.96721
177215.14714	  11.00000	1923.15370	   0.56233	   0.04327	   0.56399	  -4.40012
177215.38514	  11.00000	1522.43580	   0.56978	   0.04662	   0.57168	  -4.67781
177215.62314	  11.00000	1203.84460	   0.57745	   0.04965	   0.57958	  -4.91418
177215.86214	  11.00000	 952.86591	   0.58669	   0.05199	   0.58899	  -5.06411
177216.10014	  11.00000	 754.27557	   0.59430	   0.05553	   0.59688	  -5.33802
177216.33714	  11.00000	 596.71857	   0.60327	   0.05736	   0.60600	  -5.43166
177216.57514	  11.00000	 471.96338	   0.61132	   0.05894	   0.61416	  -5.50666
177216.81414	  11.00000	 373.20856	   0.62073	   0.06251	   0.62387	  -5.75057
177217.05214	  11.00000	 295.47278	   0.62979	   0.06697	   0.63334	  -6.06948
177217.29114	  11.00000	 233.87738	   0.63989	   0.06913	   0.64361	  -6.16624
177217.52914	  11.00000	 185.05922	   0.64925	   0.07451	   0.65351	  -6.54679
177217.76514	  11.00000	 146.35823	   0.66189	   0.07669	   0.66631	  -6.60929
177218.00114	  11.00000	 115.77804	   0.67592	   0.08098	   0.68075	  -6.83226
177218.23614	  11.00000	  91.67210	   0.68754	   0.08560	   0.69285	  -7.09717
177218.48114	  11.00000	  72.51701	   0.70449	   0.08859	   0.71004	  -7.16713
177218.71014	  11.00000	  57.36816	   0.72212	   0.08855	   0.72753	  -6.99126
177218.94714	  11.00000	  45.36290	   0.73844	   0.08623	   0.74346	  -6.66028
177219.17914	  11.00000	  35.93134	   0.75575	   0.08263	   0.76025	  -6.23988
177219.43014	  11.00000	  28.40909	   0.77065	   0.07683	   0.77447	  -5.69316
177219.64414	  11.00000	  22.48202	   0.78286	   0.07045	   0.78603	  -5.14211
177219.90914	  11.00000	  17.79613	   0.79376	   0.06239	   0.79620	  -4.49395
177220.16114	  11.00000	  14.06813	   0.80379	   0.05447	   0.80563	  -3.87647
177220.37714	  11.00000	  11.14480	   0.80990	   0.04753	   0.81130	  -3.35832
177220.64514	  11.00000	   8.81772	   0.81400	   0.04203	   0.81508	  -2.95562
177220.82314	  11.00000	   6.97545	   0.81888	   0.03635	   0.81969	  -2.54162
177221.04114	  11.00000	   5.51730	   0.81937	   0.03201	   0.82000	  -2.23743
177221.31014	  11.00000	   4.36941	   0.82404	   0.02999	   0.82459	  -2.08430
177221.64514	  11.00000	   3.45686	   0.82607	   0.02791	   0.82655	  -1.93521
177222.06414	  11.00000	   2.73547	   0.82893	   0.02671	   0.82936	  -1.84531
177222.58914	  11.00000	   2.16054	   0.83128	   0.02651	   0.83171	  -1.82678
177223.24814	  11.00000	   1.70952	   0.83366	   0.02714	   0.83410	  -1.86465
177224.07714	  11.00000	   1.35352	   0.83594	   0.02784	   0.83640	  -1.90779
177225.12014	  11.00000	   1.07079	   0.83822	   0.02894	   0.83872	  -1.97710
177226.43414	  11.00000	   0.84734	   0.84158	   0.03204	   0.84219	  -2.18006
177228.08914	  11.00000	   0.67072	   0.84423	   0.03512	   0.84496	  -2.38236
177230.17814	  11.00000	   0.53067	   0.84675	   0.03904	   0.84765	  -2.63968
177232.81514	  11.00000	   0.41976	   0.85077	   0.04362	   0.85188	  -2.93474
177236.14614	  11.00000	   0.33183	   0.85619	   0.04941	   0.85761	  -3.30270
177240.35214	  11.00000	   0.26261	   0.86156	   0.05680	   0.86344	  -3.77210
177245.66014	  11.00000	   0.20791	   0.86706	   0.06489	   0.86948	  -4.27996
177252.36514	  11.00000	   0.16452	   0.87381	   0.07374	   0.87692	  -4.82352
177260.84114	  11.00000	   0.13007	   0.88367	   0.08389	   0.88764	  -5.42301
177271.53114	  11.00000	   0.10309	   0.89441	   0.09784	   0.89975	  -6.24257
177285.04514	  11.00000	   0.08153	   0.90533	   0.11580	   0.91270	  -7.28893
177302.14314	  11.00000	   0.06443	   0.91617	   0.13558	   0.92615	  -8.41760
177323.73015	  11.00000	   0.05102	   0.92670	   0.15263	   0.93918	  -9.35293
177350.97215	  11.00000	   0.04042	   0.94512	   0.17240	   0.96072	 -10.33762
177385.46815	  11.00000	   0.03192	   0.96785	   0.19795	   0.98789	 -11.55873
177429.01516	  11.00000	   0.02528	   0.99226	   0.22820	   1.01816	 -12.95160
177484.08116	  11.00000	   0.01999	   1.01968	   0.25723	   1.05163	 -14.15842
193452.31961	  12.00000	20004.45300	   0.50302	  -0.03517	   0.50425	   4.00003
193452.46261	  12.00000	15829.12600	   0.50708	  -0.01820	   0.50741	   2.05566
193452.60461	  12.00000	12516.70300	   0.51044	  -0.00675	   0.51049	   0.75780
193452.74661	  12.00000	9909.44240	   0.51721	   0.00262	   0.51722	  -0.29028
193452.91061	  12.00000	7835.48000	   0.52343	   0.01219	   0.52358	  -1.33372
193453.11161	  12.00000	6217.24610	   0.52772	   0.01897	   0.52807	  -2.05882
193453.34961	  12.00000	4905.29100	   0.53407	   0.02688	   0.53475	  -2.88181
193453.58861	  12.00000	3881.27370	   0.54158	   0.03156	   0.54250	  -3.33532
193453.82661	  12.00000	3070.98270	   0.54789	   0.03572	   0.54906	  -3.73054
193454.06461	  12.00000	2430.77780	   0.55327	   0.04085	   0.55478	  -4.22219
193454.30261	  12.00000	1923.15370	   0.56154	   0.04345	   0.56322	  -4.42443
193454.54061	  12.00000	1522.43580	   0.57009	   0.04643	   0.57197	  -4.65580
193454.77861	  12.00000	1203.84460	   0.57721	   0.04944	   0.57933	  -4.89602
193455.01761	  12.00000	 952.86591	   0.58566	   0.05141	   0.58791	  -5.01654
193455.25561	  12.00000	 754.27557	   0.59400	   0.05406	   0.59645	  -5.20058
193455.49261	  12.00000	 596.71857	   0.60149	   0.05759	   0.60424	  -5.46936
193455.73061	  12.00000	 471.96338	   0.61058	   0.05990	   0.61351	  -5.60293
193455.96961	  12.00000	 373.20856	   0.61880	   0.06407	   0.62211	  -5.91156
193456.20761	  12.00000	 295.47278	   0.62943	   0.06644	   0.63293	  -6.02576
193456.44661	  12.00000	 233.87738	   0.63874	   0.06952	   0.64251	  -6.21182
193456.68461	  12.00000	 185.05922	   0.64960	   0.07259	   0.65364	  -6.37634
193456.92061	  12.00000	 146.35823	   0.66063	   0.07662	   0.66506	  -6.61534
193457.15661	  12.00000	 115.77804	   0.67340	   0.08140	   0.67830	  -6.89229
193457.39161	  12.00000	  91.67210	   0.68892	   0.08621	   0.69429	  -7.13247
193457.63661	  12.00000	  72.51701	   0.70406	   0.08742	   0.70947	  -7.07830
193457.86561	  12.00000	  57.36816	   0.72138	   0.09015	   0.72700	  -7.12323
193458.10261	  12.00000	  45.36290	   0.73787	   0.08723	   0.74301	  -6.74188
193458.33461	  12.00000	  35.93134	   0.75603	   0.08292	   0.76056	  -6.25927
193458.58461	  12.00000	  28.40909	   0.77024	   0.07814	   0.77419	  -5.79256
193458.79961	  12.00000	  22.48202	   0.78477	   0.07097	   0.78798	  -5.16714
193459.06461	  12.00000	  17.79613	   0.79396	   0.06313	   0.79646	  -4.54636
193459.31661	  12.00000	  14.06813	   0.80329	   0.05551	   0.80520	  -3.95305
193459.53261	  12.00000	  11.14480	   0.80947	   0.04926	   0.81096	  -3.48225
193459.79961	  12.00000	   8.81772	   0.81363	   0.04301	   0.81476	  -3.02574
193459.97861	  12.00000	   6.97545	   0.81929	   0.03617	   0.82009	  -2.52793
193460.19661	  12.00000	   5.51730	   0.82033	   0.03408	   0.82103	  -2.37918
193460.46561	  12.00000	   4.36941	   0.82438	   0.03021	   0.82493	  -2.09857
193460.80061	  12.00000	   3.45686	   0.82770	   0.02819	   0.82818	  -1.95077
193461.21961	  12.00000	   2.73547	   0.83035	   0.02657	   0.83077	  -1.83270
193461.74461	  12.00000	   2.16054	   0.83182	   0.02638	   0.83224	  -1.81648
193462.40361	  12.00000	   1.70952	   0.83471	   0.02748	   0.83516	  -1.88558
193463.23261	  12.00000	   1.35352	   0.83703	   0.02779	   0.83749	  -1.90168
193464.27561	  12.00000	   1.07079	   0.83833	   0.02904	   0.83883	  -1.98365
193465.58861	  12.00000	   0.84734	   0.84151	   0.03131	   0.84209	  -2.13064
193467.24461	  12.00000	   0.67072	   0.84490	   0.03468	   0.84561	  -2.35020
193469.33361	  12.00000	   0.53067	   0.84818	   0.03905	   0.84908	  -2.63619
193471.97061	  12.00000	   0.41976	   0.85180	   0.04405	   0.85294	  -2.96040
193475.30161	  12.00000	   0.33183	   0.85614	   0.04929	   0.85756	  -3.29472
193479.50761	  12.00000	   0.26261	   0.86276	   0.05625	   0.86459	  -3.73014
193484.81561	  12.00000	   0.20791	   0.86991	   0.06572	   0.87239	  -4.32009
193491.52061	  12.00000	   0.16452	   0.87564	   0.07652	   0.87898	  -4.99446
193499.99661	  12.00000	   0.13007	   0.88200	   0.08750	   0.88633	  -5.66526
193510.68661	  12.00000	   0.10309	   0.89046	   0.09851	   0.89589	  -6.31274
193524.20062	  12.00000	   0.08153	   0.90239	   0.11218	   0.90934	  -7.08636
193541.29862	  12.00000	   0.06443	   0.91665	   0.13046	   0.92589	  -8.10013
193562.88462	  12.00000	   0.05102	   0.93097	   0.15115	   0.94316	  -9.22164
193590.12762	  12.00000	   0.04042	   0.94660	   0.16964	   0.96168	 -10.16021
193624.62363	  12.00000	   0.03192	   0.97242	   0.19399	   0.99158	 -11.28174
193668.17063	  12.00000	   0.02528	   1.00301	   0.22647	   1.02826	 -12.72345
193723.23564	  12.00000	   0.01999	   1.03258	   0.26707	   1.06656	 -14.50152
209667.01008	  13.00000	20004.45300	   0.48469	  -0.03450	   0.48591	   4.07133
209667.15308	  13.00000	15829.12600	   0.48998	  -0.01863	   0.49033	   2.17797
209667.29508	  13.00000	12516.70300	   0.49572	  -0.00656	   0.49576	   0.75797
209667.43708	  13.00000	9909.44240	   0.50027	   0.00212	   0.50027	  -0.24312
209667.60108	  13.00000	7835.48000	   0.50643	   0.01108	   0.50655	  -1.25318
209667.80208	  13.00000	6217.24610	   0.51166	   0.01925	   0.51203	  -2.15447
209668.04008	  13.00000	4905.29100	   0.51677	   0.02539	   0.51740	  -2.81261
209668.27908	  13.00000	3881.27370	   0.52488	   0.03039	   0.52576	  -3.31367
209668.51708	  13.00000	3070.98270	   0.53273	   0.03476	   0.53386	  -3.73360
209668.75508	  13.00000	2430.77780	   0.53853	   0.03985	   0.54001	  -4.23177
209668.99308	  13.00000	1923.15370	   0.54648	   0.04300	   0.54817	  -4.49955
209669.23108	  13.00000	1522.43580	   0.55300	   0.04702	   0.55500	  -4.85976
209669.46908	  13.00000	1203.84460	   0.56135	   0.04905	   0.56349	  -4.99414
209669.70808	  13.00000	 952.86591	   0.56809	   0.05216	   0.57048	  -5.24614
209669.94608	  13.00000	 754.27557	   0.57789	   0.05489	   0.58049	  -5.42560
209670.18308	  13.00000	 596.71857	   0.58475	   0.05762	   0.58758	  -5.62737
209670.42108	  13.00000	 471.96338	   0.59397	   0.06062	   0.59706	  -5.82735
209670.66008	  13.00000	 373.20856	   0.60295	   0.06340	   0.60627	  -6.00264
209670.89808	  13.00000	 295.47278	   0.61277	   0.06685	   0.61640	  -6.22643
209671.13708	  13.00000	 233.87738	   0.62242	   0.06900	   0.62623	  -6.32618
209671.37508	  13.00000	 185.05922	   0.63327	   0.07413	   0.63760	  -6.67678
209671.61108	  13.00000	 146.35823	   0.64448	   0.07777	   0.64915	  -6.88048
209671.84808	  13.00000	 115.77804	   0.65732	   0.08272	   0.66251	  -7.17269
209672.08208	  13.00000	  91.67210	   0.67203	   0.08618	   0.67754	  -7.30790
209672.32708	  13.00000	  72.51701	   0.68808	   0.08791	   0.69368	  -7.28041
209672.55608	  13.00000	  57.36816	   0.70443	   0.08911	   0.71004	  -7.20998
209672.79308	  13.00000	  45.36290	   0.72210	   0.08854	   0.72750	  -6.99069
209673.02508	  13.00000	  35.93134	   0.74007	   0.08511	   0.74495	  -6.56012
209673.27608	  13.00000	  28.40909	   0.75413	   0.07843	   0.75820	  -5.93729
209673.49008	  13.00000	  22.48202	   0.76774	   0.07181	   0.77109	  -5.34331
209673.75508	  13.00000	  17.79613	   0.77849	   0.06415	   0.78113	  -4.71034
209674.00708	  13.00000	  14.06813	   0.78808	   0.05434	   0.78995	  -3.94420
209674.22308	  13.00000	  11.14480	   0.79286	   0.04929	   0.79439	  -3.55714
209674.49108	  13.00000	   8.81772	   0.79951	   0.04309	   0.80067	  -3.08509
209674.66908	  13.00000	   6.97545	   0.80365	   0.03724	   0.80451	  -2.65301
209674.88708	  13.00000	   5.51730	   0.80651	   0.03395	   0.80722	  -2.41039
209675.15608	  13.00000	   4.36941	   0.80922	   0.03101	   0.80982	  -2.19484
209675.49108	  13.00000	   3.45686	   0.81173	   0.02831	   0.81223	  -1.99777
209675.91008	  13.00000	   2.73547	   0.81490	   0.02676	   0.81533	  -1.88075
209676.43408	  13.00000	   2.16054	   0.81707	   0.02740	   0.81753	  -1.92056
209677.09308	  13.00000	   1.70952	   0.81953	   0.02759	   0.82000	  -1.92836
209677.92208	  13.00000	   1.35352	   0.82139	   0.02773	   0.82185	  -1.93345
209678.96508	  13.00000	   1.07079	   0.82435	   0.02936	   0.82487	  -2.03961
209680.27908	  13.00000	   0.84734	   0.82718	   0.03214	   0.82780	  -2.22529
209681.93408	  13.00000	   0.67072	   0.82907	   0.03548	   0.82983	  -2.45014
209684.02308	  13.00000	   0.53067	   0.83261	   0.03867	   0.83351	  -2.65935
209686.66008	  13.00000	   0.41976	   0.83732	   0.04315	   0.83843	  -2.95031
209689.99108	  13.00000	   0.33183	   0.84229	   0.04986	   0.84376	  -3.38782
209694.19708	  13.00000	   0.26261	   0.84695	   0.05713	   0.84887	  -3.85895
209699.50508	  13.00000	   0.20791	   0.85236	   0.06479	   0.85482	  -4.34655
209706.21008	  13.00000	   0.16452	   0.86019	   0.07354	   0.86332	  -4.88634
209714.68608	  13.00000	   0.13007	   0.87063	   0.08508	   0.87478	  -5.58103
209725.37608	  13.00000	   0.10309	   0.88005	   0.10046	   0.88577	  -6.51196
209738.89008	  13.00000	   0.08153	   0.88863	   0.11717	   0.89632	  -7.51107
209755.98809	  13.00000	   0.06443	   0.89870	   0.13427	   0.90868	  -8.49714
209777.57409	  13.00000	   0.05102	   0.91314	   0.15026	   0.92542	  -9.34428
209804.81709	  13.00000	   0.04042	   0.93287	   0.17232	   0.94865	 -10.46559
209839.31309	  13.00000	   0.03192	   0.95448	   0.20066	   0.97534	 -11.87257
209882.86010	  13.00000	   0.02528	   0.97647	   0.22660	   1.00242	 -13.06514
209937.92511	  13.00000	   0.01999	   1.00903	   0.25412	   1.04054	 -14.13595
225866.45374	  14.00000	20004.45300	   0.48000	  -0.03454	   0.48124	   4.11588
225866.59674	  14.00000	15829.12600	   0.48350	  -0.02017	   0.48392	   2.38928
225866.73874	  14.00000	12516.70300	   0.48940	  -0.00778	   0.48946	   0.91104
225866.88074	  14.00000	9909.44240	   0.49415	   0.00287	   0.49416	  -0.33302
225867.04474	  14.00000	7835.48000	   0.49976	   0.01255	   0.49992	  -1.43813
225867.24574	  14.00000	6217.24610	   0.50684	   0.01946	   0.50722	  -2.19929
225867.48374	  14.00000	4905.29100	   0.51315	   0.02476	   0.51375	  -2.76216
225867.72274	  14.00000	3881.27370	   0.51887	   0.03176	   0.51984	  -3.50237
225867.96074	  14.00000	3070.98270	   0.52525	   0.03714	   0.52656	  -4.04517
225868.19874	  14.00000	2430.77780	   0.53181	   0.03965	   0.53329	  -4.26345
225868.43674	  14.00000	1923.15370	   0.53944	   0.04399	   0.54123	  -4.66220
225868.67474	  14.00000	1522.43580	   0.54632	   0.04540	   0.54820	  -4.75091
225868.91274	  14.00000	1203.84460	   0.55467	   0.04841	   0.55678	  -4.98824
225869.15174	  14.00000	 952.86591	   0.56309	   0.05119	   0.56541	  -5.19399
225869.38974	  14.00000	 754.27557	   0.57048	   0.05527	   0.57315	  -5.53325
225869.62674	  14.00000	 596.71857	   0.58082	   0.05796	   0.58370	  -5.69914
225869.86474	  14.00000	 471.96338	   0.58696	   0.05995	   0.59002	  -5.83181
225870.10374	  14.00000	 373.20856	   0.59810	   0.06263	   0.60137	  -5.97827
225870.34174	  14.00000	 295.47278	   0.60492	   0.06644	   0.60856	  -6.26752
225870.58074	  14.00000	 233.87738	   0.61602	   0.07051	   0.62004	  -6.52945
225870.81874	  14.00000	 185.05922	   0.62611	   0.07264	   0.63031	  -6.61768
225871.05474	  14.00000	 146.35823	   0.63915	   0.07859	   0.64396	  -7.00965
225871.29174	  14.00000	 115.77804	   0.65271	   0.08231	   0.65788	  -7.18764
225871.52574	  14.00000	  91.67210	   0.66479	   0.08600	   0.67033	  -7.37142
225871.77074	  14.00000	  72.51701	   0.68050	   0.08812	   0.68618	  -7.37826
225871.99974	  14.00000	  57.36816	   0.69711	   0.08965	   0.70286	  -7.32840
225872.23674	  14.00000	  45.36290	   0.71533	   0.08890	   0.72084	  -7.08439
225872.46874	  14.00000	  35.93134	   0.73269	   0.08469	   0.73757	  -6.59326
225872.71974	  14.00000	  28.40909	   0.74754	   0.07963	   0.75177	  -6.08013
225872.93374	  14.00000	  22.48202	   0.76076	   0.07328	   0.76428	  -5.50169
225873.19874	  14.00000	  17.79613	   0.77197	   0.06275	   0.77452	  -4.64705
225873.45074	  14.00000	  14.06813	   0.78186	   0.05576	   0.78385	  -4.07923
225873.66674	  14.00000	  11.14480	   0.78622	   0.05061	   0.78784	  -3.68319
225873.93474	  14.00000	   8.81772	   0.79270	   0.04310	   0.79387	  -3.11190
225874.11274	  14.00000	   6.97545	   0.79544	   0.03826	   0.79636	  -2.75346
225874.33074	  14.00000	   5.51730	   0.79986	   0.03333	   0.80055	  -2.38624
225874.59974	  14.00000	   4.36941	   0.80320	   0.03129	   0.80381	  -2.23068
225874.93474	  14.00000	   3.45686	   0.80596	   0.02862	   0.80647	  -2.03377
225875.35374	  14.00000	   2.73547	   0.80864	   0.02744	   0.80911	  -1.94332
225875.87874	  14.00000	   2.16054	   0.81118	   0.02659	   0.81162	  -1.87760
225876.53774	  14.00000	   1.70952	   0.81279	   0.02686	   0.81323	  -1.89294
225877.36674	  14.00000	   1.35352	   0.81539	   0.02736	   0.81585	  -1.92197
225878.40974	  14.00000	   1.07079	   0.81789	   0.02976	   0.81843	  -2.08362
225879.72374	  14.00000	   0.84734	   0.82002	   0.03164	   0.82063	  -2.20978
225881.37874	  14.00000	   0.67072	   0.82318	   0.03469	   0.82391	  -2.41330
225883.46775	  14.00000	   0.53067	   0.82665	   0.03828	   0.82754	  -2.65153
225886.10475	  14.00000	   0.41976	   0.83121	   0.04411	   0.83238	  -3.03735
225889.43575	  14.00000	   0.33183	   0.83529	   0.05087	   0.83684	  -3.48520
225893.64175	  14.00000	   0.26261	   0.83994	   0.05679	   0.84186	  -3.86806
225898.94975	  14.00000	   0.20791	   0.84722	   0.06408	   0.84964	  -4.32535
225905.65475	  14.00000	   0.16452	   0.85568	   0.07439	   0.85890	  -4.96845
225914.13075	  14.00000	   0.13007	   0.86360	   0.08742	   0.86801	  -5.78006
225924.82075	  14.00000	   0.10309	   0.87121	   0.10141	   0.87709	  -6.63924
225938.33475	  14.00000	   0.08153	   0.88013	   0.11490	   0.88760	  -7.43759
225955.43275	  14.00000	   0.06443	   0.89204	   0.13127	   0.90164	  -8.37148
225977.01975	  14.00000	   0.05102	   0.90936	   0.14993	   0.92163	  -9.36263
226004.26176	  14.00000	   0.04042	   0.92663	   0.17378	   0.94278	 -10.62202
226038.75776	  14.00000	   0.03192	   0.94617	   0.19761	   0.96658	 -11.79656
226082.30477	  14.00000	   0.02528	   0.97287	   0.22322	   0.99815	 -12.92254
226137.37077	  14.00000	   0.01999	   1.00977	   0.25563	   1.04163	 -14.20640
242053.01621	  15.00000	20004.45300	   0.45887	  -0.03440	   0.46016	   4.28695
242053.15821	  15.00000	15829.12600	   0.46263	  -0.02003	   0.46306	   2.47915
242053.30021	  15.00000	12516.70300	   0.46910	  -0.00736	   0.46916	   0.89858
242053.44221	  15.00000	9909.44240	   0.47252	   0.00283	   0.47253	  -0.34375
242053.60621	  15.00000	7835.48000	   0.47989	   0.01129	   0.48002	  -1.34759
242053.80721	  15.00000	6217.24610	   0.48475	   0.01993	   0.48516	  -2.35398
242054.04521	  15.00000	4905.29100	   0.49205	   0.02642	   0.49276	  -3.07326
242054.28421	  15.00000	3881.27370	   0.49794	   0.03018	   0.49886	  -3.46808
242054.52221	  15.00000	3070.98270	   0.50381	   0.03532	   0.50505	  -4.01076
242054.76021	  15.00000	2430.77780	   0.51103	   0.03879	   0.51250	  -4.34100
242054.99821	  15.00000	1923.15370	   0.51863	   0.04165	   0.52030	  -4.59123
242055.23621	  15.00000	1522.43580	   0.52515	   0.04533	   0.52710	  -4.93380
242055.47421	  15.00000	1203.84460	   0.53231	   0.04999	   0.53466	  -5.36505
242055.71321	  15.00000	 952.86591	   0.54119	   0.05218	   0.54370	  -5.50765
242055.95121	  15.00000	 754.27557	   0.54900	   0.05545	   0.55179	  -5.76717
242056.18821	  15.00000	 596.71857	   0.55846	   0.05718	   0.56138	  -5.84659
242056.42621	  15.00000	 471.96338	   0.56696	   0.05941	   0.57006	  -5.98185
242056.66521	  15.00000	 373.20856	   0.57673	   0.06254	   0.58011	  -6.18889
242056.90321	  15.00000	 295.47278	   0.58593	   0.06631	   0.58967	  -6.45710
242057.14221	  15.00000	 233.87738	   0.59401	   0.06909	   0.59802	  -6.63400
242057.38021	  15.00000	 185.05922	   0.60550	   0.07328	   0.60992	  -6.90046
242057.61621	  15.00000	 146.35823	   0.61572	   0.07658	   0.62047	  -7.08968
242057.85221	  15.00000	 115.77804	   0.62870	   0.08222	   0.63405	  -7.45101
242058.08721	  15.00000	  91.67210	   0.64356	   0.08581	   0.64926	  -7.59495
242058.33221	  15.00000	  72.51701	   0.65900	   0.08860	   0.66493	  -7.65700
242058.56121	  15.00000	  57.36816	   0.67647	   0.08999	   0.68243	  -7.57721
242058.79821	  15.00000	  45.36290	   0.69519	   0.08904	   0.70087	  -7.29873
242059.03021	  15.00000	  35.93134	   0.71273	   0.08329	   0.71758	  -6.66510
242059.28121	  15.00000	  28.40909	   0.72722	   0.07919	   0.73151	  -6.21452
242059.49521	  15.00000	  22.48202	   0.74094	   0.07235	   0.74447	  -5.57715
242059.76021	  15.00000	  17.79613	   0.75268	   0.06343	   0.75535	  -4.81698
242060.01221	  15.00000	  14.06813	   0.76063	   0.05714	   0.76277	  -4.29637
242060.22821	  15.00000	  11.14480	   0.76802	   0.04879	   0.76956	  -3.63507
242060.49621	  15.00000	   8.81772	   0.77240	   0.04247	   0.77357	  -3.14724
242060.67421	  15.00000	   6.97545	   0.77659	   0.03909	   0.77757	  -2.88135
242060.89221	  15.00000	   5.51730	   0.77936	   0.03324	   0.78007	  -2.44206
242061.16121	  15.00000	   4.36941	   0.78224	   0.03070	   0.78284	  -2.24784
242061.49621	  15.00000	   3.45686	   0.78589	   0.02877	   0.78642	  -2.09619
242061.91521	  15.00000	   2.73547	   0.78741	   0.02797	   0.78791	  -2.03431
242062.44021	  15.00000	   2.16054	   0.79027	   0.02632	   0.79070	  -1.90781
242063.09921	  15.00000	   1.70952	   0.79314	   0.02654	   0.79359	  -1.91649
242063.92821	  15.00000	   1.35352	   0.79495	   0.02753	   0.79543	  -1.98317
242064.97121	  15.00000	   1.07079	   0.79798	   0.02919	   0.79851	  -2.09515
242066.28521	  15.00000	   0.84734	   0.80010	   0.03221	   0.80074	  -2.30538
242067.94021	  15.00000	   0.67072	   0.80264	   0.03491	   0.80340	  -2.49051
242070.02921	  15.00000	   0.53067	   0.80732	   0.03870	   0.80825	  -2.74435
242072.66621	  15.00000	   0.41976	   0.81099	   0.04487	   0.81223	  -3.16679
242075.99721	  15.00000	   0.33183	   0.81479	   0.05038	   0.81635	  -3.53826
242080.20321	  15.00000	   0.26261	   0.81972	   0.05724	   0.82171	  -3.99460
242085.51121	  15.00000	   0.20791	   0.82616	   0.06440	   0.82866	  -4.45746
242092.21621	  15.00000	   0.16452	   0.83425	   0.07444	   0.83757	  -5.09918
242100.69221	  15.00000	   0.13007	   0.84182	   0.08586	   0.84618	  -5.82334
242111.38221	  15.00000	   0.10309	   0.85028	   0.09843	   0.85596	  -6.60340
242124.89622	  15.00000	   0.08153	   0.86205	   0.11159	   0.86925	  -7.37547
242141.99422	  15.00000	   0.06443	   0.87664	   0.12965	   0.88618	  -8.41285
242163.58122	  15.00000	   0.05102	   0.89502	   0.15224	   0.90788	  -9.65322
242190.82322	  15.00000	   0.04042	   0.91024	   0.17962	   0.92779	 -11.16269
242225.31923	  15.00000	   0.03192	   0.92529	   0.20575	   0.94788	 -12.53648
242268.86623	  15.00000	   0.02528	   0.94859	   0.23128	   0.97637	 -13.70202
242323.93224	  15.00000	   0.01999	   0.97996	   0.26012	   1.01390	 -14.86582
258221.74007	  16.00000	20004.45300	   0.45659	  -0.03303	   0.45778	   4.13775
258221.88307	  16.00000	15829.12600	   0.46180	  -0.01814	   0.46216	   2.24915
258222.02507	  16.00000	12516.70300	   0.46572	  -0.00560	   0.46575	   0.68887
258222.16707	  16.00000	9909.44240	   0.47075	   0.00465	   0.47077	  -0.56652
258222.33107	  16.00000	7835.48000	   0.47713	   0.01240	   0.47729	  -1.48878
258222.53207	  16.00000	6217.24610	   0.48356	   0.01943	   0.48395	  -2.30056
258222.77007	  16.00000	4905.29100	   0.49081	   0.02688	   0.49155	  -3.13453
258223.00807	  16.00000	3881.27370	   0.49605	   0.03253	   0.49711	  -3.75248
258223.24607	  16.00000	3070.98270	   0.50191	   0.03687	   0.50326	  -4.20115
258223.48507	  16.00000	2430.77780	   0.51038	   0.04031	   0.51197	  -4.51573
258223.72307	  16.00000	1923.15370	   0.51650	   0.04247	   0.51824	  -4.70095
258223.96107	  16.00000	1522.43580	   0.52327	   0.04707	   0.52538	  -5.14041
258224.19907	  16.00000	1203.84460	   0.53157	   0.04937	   0.53386	  -5.30638
258224.43807	  16.00000	 952.86591	   0.53971	   0.05127	   0.54214	  -5.42641
258224.67607	  16.00000	 754.27557	   0.54722	   0.05475	   0.54995	  -5.71371
258224.91307	  16.00000	 596.71857	   0.55726	   0.05742	   0.56021	  -5.88295
258225.15107	  16.00000	 471.96338	   0.56442	   0.06077	   0.56769	  -6.14480
258225.39007	  16.00000	 373.20856	   0.57386	   0.06311	   0.57732	  -6.27600
258225.62807	  16.00000	 295.47278	   0.58367	   0.06629	   0.58743	  -6.47940
258225.86707	  16.00000	 233.87738	   0.59329	   0.07065	   0.59748	  -6.79064
258226.10507	  16.00000	 185.05922	   0.60465	   0.07254	   0.60899	  -6.84081
258226.34107	  16.00000	 146.35823	   0.61344	   0.07649	   0.61819	  -7.10744
258226.57707	  16.00000	 115.77804	   0.62731	   0.08099	   0.63252	  -7.35669
258226.81207	  16.00000	  91.67210	   0.64150	   0.08523	   0.64713	  -7.56802
258227.05707	  16.00000	  72.51701	   0.65861	   0.08835	   0.66451	  -7.64023
258227.28607	  16.00000	  57.36816	   0.67419	   0.09000	   0.68017	  -7.60382
258227.52307	  16.00000	  45.36290	   0.69249	   0.08905	   0.69820	  -7.32776
258227.75507	  16.00000	  35.93134	   0.70993	   0.08666	   0.71520	  -6.95939
258228.00607	  16.00000	  28.40909	   0.72656	   0.07950	   0.73090	  -6.24426
258228.22007	  16.00000	  22.48202	   0.73877	   0.07269	   0.74234	  -5.61946
258228.48507	  16.00000	  17.79613	   0.74947	   0.06456	   0.75225	  -4.92317
258228.73707	  16.00000	  14.06813	   0.75935	   0.05641	   0.76144	  -4.24884
258228.95307	  16.00000	  11.14480	   0.76574	   0.05110	   0.76745	  -3.81794
258229.22107	  16.00000	   8.81772	   0.77139	   0.04266	   0.77257	  -3.16564
258229.39907	  16.00000	   6.97545	   0.77507	   0.03817	   0.77601	  -2.81974
258229.61707	  16.00000	   5.51730	   0.77837	   0.03363	   0.77910	  -2.47383
258229.88607	  16.00000	   4.36941	   0.78185	   0.03017	   0.78243	  -2.20963
258230.22107	  16.00000	   3.45686	   0.78422	   0.03036	   0.78480	  -2.21722
258230.64007	  16.00000	   2.73547	   0.78641	   0.02811	   0.78691	  -2.04729
258231.16507	  16.00000	   2.16054	   0.78933	   0.02676	   0.78978	  -1.94165
258231.82407	  16.00000	   1.70952	   0.79150	   0.02765	   0.79198	  -2.00079
258232.65307	  16.00000	   1.35352	   0.79342	   0.02785	   0.79391	  -2.01064
258233.69607	  16.00000	   1.07079	   0.79609	   0.02886	   0.79662	  -2.07620
258235.01007	  16.00000	   0.84734	   0.79887	   0.03162	   0.79949	  -2.26656
258236.66507	  16.00000	   0.67072	   0.80268	   0.03426	   0.80341	  -2.44412
258238.75407	  16.00000	   0.53067	   0.80551	   0.03929	   0.80647	  -2.79255
258241.39107	  16.00000	   0.41976	   0.80885	   0.04412	   0.81005	  -3.12224
258244.72207	  16.00000	   0.33183	   0.81362	   0.04933	   0.81511	  -3.46996
258248.92807	  16.00000	   0.26261	   0.82001	   0.05646	   0.82196	  -3.93843
258254.23607	  16.00000	   0.20791	   0.82661	   0.06580	   0.82923	  -4.55121
258260.94107	  16.00000	   0.16452	   0.83299	   0.07687	   0.83653	  -5.27226
258269.41707	  16.00000	   0.13007	   0.83935	   0.08682	   0.84383	  -5.90580
258280.10708	  16.00000	   0.10309	   0.84855	   0.09832	   0.85423	  -6.60956
258293.62108	  16.00000	   0.08153	   0.86072	   0.11305	   0.86811	  -7.48292
258310.71908	  16.00000	   0.06443	   0.87499	   0.13142	   0.88480	  -8.54161
258332.30608	  16.00000	   0.05102	   0.88729	   0.15098	   0.90004	  -9.65681
258359.54808	  16.00000	   0.04042	   0.90488	   0.17070	   0.92084	 -10.68264
258394.04409	  16.00000	   0.03192	   0.93137	   0.19529	   0.95162	 -11.84199
258437.59109	  16.00000	   0.02528	   0.96056	   0.22875	   0.98742	 -13.39485
258492.65710	  16.00000	   0.01999	   0.98927	   0.27058	   1.02560	 -15.29699
274372.28990	  17.00000	20004.45300	   0.44607	  -0.03259	   0.44725	   4.17900
274372.43290	  17.00000	15829.12600	   0.45099	  -0.01649	   0.45130	   2.09461
274372.57490	  17.00000	12516.70300	   0.45669	  -0.00526	   0.45672	   0.65976
274372.71690	  17.00000	9909.44240	   0.46110	   0.00494	   0.46112	  -0.61362
274372.88090	  17.00000	7835.48000	   0.46674	   0.01233	   0.46691	  -1.51349
274373.08190	  17.00000	6217.24610	   0.47368	   0.02116	   0.47416	  -2.55798
274373.31990	  17.00000	4905.29100	   0.47943	   0.02593	   0.48014	  -3.09538
274373.55890	  17.00000	3881.27370	   0.48460	   0.03219	   0.48566	  -3.80077
274373.79690	  17.00000	3070.98270	   0.49083	   0.03643	   0.49218	  -4.24449
274374.03490	  17.00000	2430.77780	   0.50016	   0.04048	   0.50179	  -4.62713
274374.27290	  17.00000	1923.15370	   0.50588	   0.04227	   0.50764	  -4.77653
274374.51090	  17.00000	1522.43580	   0.51322	   0.04677	   0.51535	  -5.20646
274374.74890	  17.00000	1203.84460	   0.52167	   0.05028	   0.52408	  -5.50513
274374.98790	  17.00000	 952.86591	   0.53028	   0.05202	   0.53283	  -5.60234
274375.22590	  17.00000	 754.27557	   0.53777	   0.05451	   0.54052	  -5.78780
274375.46290	  17.00000	 596.71857	   0.54663	   0.05873	   0.54978	  -6.13213
274375.70090	  17.00000	 471.96338	   0.55430	   0.06068	   0.55761	  -6.24699
274375.93990	  17.00000	 373.20856	   0.56639	   0.06292	   0.56988	  -6.33872
274376.17790	  17.00000	 295.47278	   0.57231	   0.06703	   0.57623	  -6.67978
274376.41690	  17.00000	 233.87738	   0.58242	   0.07097	   0.58673	  -6.94733
274376.65490	  17.00000	 185.05922	   0.59317	   0.07353	   0.59771	  -7.06665
274376.89091	  17.00000	 146.35823	   0.60520	   0.07843	   0.61026	  -7.38363
274377.12791	  17.00000	 115.77804	   0.61794	   0.08184	   0.62334	  -7.54451
274377.36191	  17.00000	  91.67210	   0.63183	   0.08693	   0.63778	  -7.83345
274377.60691	  17.00000	  72.51701	   0.64818	   0.09011	   0.65442	  -7.91467
274377.83591	  17.00000	  57.36816	   0.66524	   0.09176	   0.67154	  -7.85324
274378.07291	  17.00000	  45.36290	   0.68248	   0.09140	   0.68858	  -7.62820
274378.30491	  17.00000	  35.93134	   0.70042	   0.08732	   0.70585	  -7.10601
274378.55591	  17.00000	  28.40909	   0.71772	   0.08055	   0.72223	  -6.40356
274378.76991	  17.00000	  22.48202	   0.73127	   0.07289	   0.73490	  -5.69219
274379.03491	  17.00000	  17.79613	   0.74178	   0.06507	   0.74463	  -5.01327
274379.28691	  17.00000	  14.06813	   0.74897	   0.05921	   0.75131	  -4.51994
274379.50291	  17.00000	  11.14480	   0.75629	   0.04996	   0.75793	  -3.77928
274379.77091	  17.00000	   8.81772	   0.76273	   0.04416	   0.76401	  -3.31332
274379.94891	  17.00000	   6.97545	   0.76616	   0.03850	   0.76713	  -2.87686
274380.16691	  17.00000	   5.51730	   0.76932	   0.03497	   0.77011	  -2.60252
274380.43591	  17.00000	   4.36941	   0.77319	   0.03117	   0.77382	  -2.30820
274380.77091	  17.00000	   3.45686	   0.77597	   0.03023	   0.77656	  -2.23128
274381.18991	  17.00000	   2.73547	   0.77827	   0.02748	   0.77876	  -2.02192
274381.71491	  17.00000	   2.16054	   0.78076	   0.02706	   0.78123	  -1.98481
274382.37491	  17.00000	   1.70952	   0.78365	   0.02705	   0.78412	  -1.97665
274383.20291	  17.00000	   1.35352	   0.78454	   0.02803	   0.78504	  -2.04612
274384.24591	  17.00000	   1.07079	   0.78774	   0.02934	   0.78829	  -2.13299
274385.55991	  17.00000	   0.84734	   0.79097	   0.03125	   0.79158	  -2.26223
274387.21491	  17.00000	   0.67072	   0.79386	   0.03497	   0.79463	  -2.52253
274389.30391	  17.00000	   0.53067	   0.79692	   0.03941	   0.79789	  -2.83089
274391.94091	  17.00000	   0.41976	   0.80048	   0.04379	   0.80168	  -3.13103
274395.27191	  17.00000	   0.33183	   0.80546	   0.04941	   0.80697	  -3.51015
274399.47791	  17.00000	   0.26261	   0.81179	   0.05676	   0.81377	  -3.99970
274404.78591	  17.00000	   0.20791	   0.81796	   0.06656	   0.82067	  -4.65195
274411.49091	  17.00000	   0.16452	   0.82376	   0.07664	   0.82732	  -5.31545
274419.96691	  17.00000	   0.13007	   0.83091	   0.08717	   0.83547	  -5.98871
274430.65691	  17.00000	   0.10309	   0.84091	   0.09834	   0.84664	  -6.67026
274444.17091	  17.00000	   0.08153	   0.85284	   0.11379	   0.86040	  -7.59983
274461.26891	  17.00000	   0.06443	   0.86651	   0.13225	   0.87654	  -8.67756
