Repository: kbm2110/Battery_Diagnostics_Thesis

# Battery_Diagnostics_Thesis
 Data-driven battery diagnostics using EIS

**Author:** Bala Manikanta Yaswanth Kanagarla
**Institution:** Technische Hochschule Ingolstadt (THI)
**Supervisor:** Prof. Dr. H.-G. Schweiger

## Overview

This project implements a machine learning framework for 
non-invasive State of Health (SoH) estimation of lithium-ion 
batteries using Electrochemical Impedance Spectroscopy (EIS).

Eight physically interpretable features are extracted from 
impedance spectra and used to train six ML models under a 
strict cell-level train-test split. The stacking ensemble 
achieves R² = 0.9122 and RMSE = 0.0234 on completely unseen 
cells.

---

File: data/EIS/EIS_state_III_35C01.txt (part 3 of 39)
time/s	           cycle number	freq/Hz	           Re(Z)/Ohm	  -Im(Z)/Ohm	   |Z|/Ohm	   Phase(Z)/deg 10194.00151	   1.00000	20004.45300	   0.29797	  -0.02827	   0.29930	   5.42007
265145.94259	  17.00000	   0.05102	   0.64139	   0.03990	   0.64263	  -3.55971
265173.18560	  17.00000	   0.04042	   0.77473	  -0.09382	   0.78039	   6.90506
265207.68160	  17.00000	   0.03192	   1.04468	  -0.14813	   1.05513	   8.07036
265251.22860	  17.00000	   0.02528	   1.40878	  -0.00774	   1.40880	   0.31474
265306.29361	  17.00000	   0.01999	   1.72349	   0.41121	   1.77187	 -13.41933
280736.84585	  18.00000	20004.45300	   0.27194	  -0.02582	   0.27317	   5.42462
280736.98885	  18.00000	15829.12600	   0.27691	  -0.01075	   0.27712	   2.22291
280737.13085	  18.00000	12516.70300	   0.28449	   0.00259	   0.28450	  -0.52071
280737.27285	  18.00000	9909.44240	   0.29310	   0.01449	   0.29346	  -2.82970
280737.43685	  18.00000	7835.48000	   0.29837	   0.02347	   0.29929	  -4.49700
280737.63785	  18.00000	6217.24610	   0.30690	   0.02944	   0.30831	  -5.47927
280737.87585	  18.00000	4905.29100	   0.31418	   0.03685	   0.31633	  -6.69038
280738.11485	  18.00000	3881.27370	   0.32264	   0.04359	   0.32557	  -7.69475
280738.35285	  18.00000	3070.98270	   0.32974	   0.04753	   0.33315	  -8.20246
280738.59085	  18.00000	2430.77780	   0.33801	   0.05240	   0.34204	  -8.81242
280738.82885	  18.00000	1923.15370	   0.34792	   0.05825	   0.35276	  -9.50401
280739.06685	  18.00000	1522.43580	   0.35820	   0.06200	   0.36352	  -9.81933
280739.30485	  18.00000	1203.84460	   0.36682	   0.06649	   0.37280	 -10.27455
280739.54385	  18.00000	 952.86591	   0.37732	   0.06978	   0.38371	 -10.47736
280739.78185	  18.00000	 754.27557	   0.38838	   0.07237	   0.39507	 -10.55596
280740.01885	  18.00000	 596.71857	   0.40003	   0.07573	   0.40714	 -10.71996
280740.25685	  18.00000	 471.96338	   0.41229	   0.08099	   0.42017	 -11.11306
280740.49585	  18.00000	 373.20856	   0.42407	   0.08422	   0.43236	 -11.23302
280740.73385	  18.00000	 295.47278	   0.43789	   0.08768	   0.44658	 -11.32327
280740.97285	  18.00000	 233.87738	   0.44975	   0.09095	   0.45885	 -11.43251
280741.21085	  18.00000	 185.05922	   0.46226	   0.09516	   0.47196	 -11.63278
280741.44685	  18.00000	 146.35823	   0.47566	   0.10031	   0.48612	 -11.90815
280741.68385	  18.00000	 115.77804	   0.49242	   0.10415	   0.50331	 -11.94273
280741.91785	  18.00000	  91.67210	   0.50982	   0.10838	   0.52121	 -12.00167
280742.16285	  18.00000	  72.51701	   0.52850	   0.11419	   0.54069	 -12.19197
280742.39185	  18.00000	  57.36816	   0.54797	   0.11696	   0.56031	 -12.04827
280742.62885	  18.00000	  45.36290	   0.57130	   0.11878	   0.58352	 -11.74500
280742.86085	  18.00000	  35.93134	   0.59287	   0.11770	   0.60445	 -11.22895
280743.11185	  18.00000	  28.40909	   0.61561	   0.11009	   0.62538	 -10.13938
280743.32585	  18.00000	  22.48202	   0.63499	   0.10569	   0.64372	  -9.44975
280743.59085	  18.00000	  17.79613	   0.65164	   0.09504	   0.65853	  -8.29764
280743.84285	  18.00000	  14.06813	   0.66739	   0.08480	   0.67275	  -7.24159
280744.05885	  18.00000	  11.14480	   0.67724	   0.07485	   0.68137	  -6.30711
280744.32685	  18.00000	   8.81772	   0.68668	   0.06580	   0.68983	  -5.47367
280744.50485	  18.00000	   6.97545	   0.69591	   0.05931	   0.69843	  -4.87141
280744.72285	  18.00000	   5.51730	   0.69892	   0.05441	   0.70104	  -4.45144
280744.99185	  18.00000	   4.36941	   0.70165	   0.04703	   0.70323	  -3.83506
280745.32685	  18.00000	   3.45686	   0.70734	   0.04056	   0.70850	  -3.28150
280745.74585	  18.00000	   2.73547	   0.71615	   0.03647	   0.71708	  -2.91498
280746.27085	  18.00000	   2.16054	   0.72319	   0.03794	   0.72418	  -3.00340
280746.92985	  18.00000	   1.70952	   0.72606	   0.04352	   0.72736	  -3.43044
280747.75885	  18.00000	   1.35352	   0.72457	   0.04778	   0.72615	  -3.77245
280748.80185	  18.00000	   1.07079	   0.71986	   0.04792	   0.72145	  -3.80839
280750.11585	  18.00000	   0.84734	   0.71890	   0.04180	   0.72011	  -3.32791
280751.77085	  18.00000	   0.67072	   0.72247	   0.03485	   0.72331	  -2.76166
280753.85985	  18.00000	   0.53067	   0.73645	   0.02771	   0.73697	  -2.15461
280756.49685	  18.00000	   0.41976	   0.75980	   0.02860	   0.76034	  -2.15574
280759.82785	  18.00000	   0.33183	   0.78632	   0.04673	   0.78771	  -3.40094
280764.03385	  18.00000	   0.26261	   0.80399	   0.08280	   0.80825	  -5.87969
280769.34185	  18.00000	   0.20791	   0.79926	   0.12835	   0.80950	  -9.12293
280776.04685	  18.00000	   0.16452	   0.76811	   0.16490	   0.78561	 -12.11621
280784.52285	  18.00000	   0.13007	   0.71952	   0.17296	   0.74002	 -13.51623
280795.21286	  18.00000	   0.10309	   0.67691	   0.14038	   0.69131	 -11.71651
280808.72686	  18.00000	   0.08153	   0.67196	   0.07157	   0.67576	  -6.07939
280825.82486	  18.00000	   0.06443	   0.72069	  -0.00117	   0.72069	   0.09321
280847.41186	  18.00000	   0.05102	   0.86420	  -0.06205	   0.86642	   4.10651
280874.65386	  18.00000	   0.04042	   1.08753	  -0.02388	   1.08779	   1.25793
280909.14987	  18.00000	   0.03192	   1.31652	   0.17953	   1.32870	  -7.76524
280952.69687	  18.00000	   0.02528	   1.42806	   0.55628	   1.53258	 -21.28287
281007.76288	  18.00000	   0.01999	   1.28071	   1.02304	   1.63916	 -38.61809
296412.22194	  19.00000	20004.45300	   0.27257	  -0.02670	   0.27387	   5.59396
296412.36494	  19.00000	15829.12600	   0.27800	  -0.01029	   0.27819	   2.12065
296412.50694	  19.00000	12516.70300	   0.28540	   0.00540	   0.28545	  -1.08417
296412.64894	  19.00000	9909.44240	   0.29171	   0.01406	   0.29205	  -2.75985
296412.81294	  19.00000	7835.48000	   0.29962	   0.02278	   0.30048	  -4.34829
296413.01394	  19.00000	6217.24610	   0.30795	   0.03054	   0.30946	  -5.66305
296413.25194	  19.00000	4905.29100	   0.31420	   0.03540	   0.31618	  -6.42887
296413.49094	  19.00000	3881.27370	   0.32229	   0.04381	   0.32526	  -7.74150
296413.72894	  19.00000	3070.98270	   0.32946	   0.04853	   0.33302	  -8.37999
296413.96694	  19.00000	2430.77780	   0.33789	   0.05315	   0.34205	  -8.93987
296414.20494	  19.00000	1923.15370	   0.34782	   0.05781	   0.35259	  -9.43692
296414.44294	  19.00000	1522.43580	   0.35682	   0.06139	   0.36206	  -9.76132
296414.68094	  19.00000	1203.84460	   0.36830	   0.06592	   0.37415	 -10.14744
296414.91994	  19.00000	 952.86591	   0.37882	   0.06901	   0.38505	 -10.32451
296415.15794	  19.00000	 754.27557	   0.39087	   0.07312	   0.39765	 -10.59643
296415.39494	  19.00000	 596.71857	   0.40024	   0.07715	   0.40761	 -10.91097
296415.63294	  19.00000	 471.96338	   0.41143	   0.08028	   0.41919	 -11.04096
296415.87194	  19.00000	 373.20856	   0.42601	   0.08457	   0.43432	 -11.22804
296416.10994	  19.00000	 295.47278	   0.43623	   0.08778	   0.44498	 -11.37722
296416.34894	  19.00000	 233.87738	   0.45039	   0.09059	   0.45941	 -11.37304
296416.58694	  19.00000	 185.05922	   0.46412	   0.09456	   0.47366	 -11.51581
296416.82294	  19.00000	 146.35823	   0.47823	   0.10044	   0.48867	 -11.86125
296417.05994	  19.00000	 115.77804	   0.49394	   0.10451	   0.50488	 -11.94667
296417.29394	  19.00000	  91.67210	   0.50957	   0.10941	   0.52119	 -12.11777
296417.53894	  19.00000	  72.51701	   0.52983	   0.11420	   0.54200	 -12.16377
296417.76794	  19.00000	  57.36816	   0.54934	   0.11824	   0.56192	 -12.14687
296418.00494	  19.00000	  45.36290	   0.57168	   0.11822	   0.58378	 -11.68406
296418.23694	  19.00000	  35.93134	   0.59471	   0.11674	   0.60606	 -11.10593
296418.48794	  19.00000	  28.40909	   0.61749	   0.11108	   0.62740	 -10.19777
296418.70194	  19.00000	  22.48202	   0.63640	   0.10457	   0.64493	  -9.33156
296418.96694	  19.00000	  17.79613	   0.65258	   0.09504	   0.65947	  -8.28602
296419.21894	  19.00000	  14.06813	   0.66645	   0.08651	   0.67204	  -7.39580
296419.43494	  19.00000	  11.14480	   0.67936	   0.07483	   0.68347	  -6.28537
296419.70294	  19.00000	   8.81772	   0.68948	   0.06729	   0.69276	  -5.57385
296419.88094	  19.00000	   6.97545	   0.69337	   0.06064	   0.69602	  -4.99807
296420.09894	  19.00000	   5.51730	   0.70035	   0.05056	   0.70217	  -4.12912
296420.36794	  19.00000	   4.36941	   0.70667	   0.04340	   0.70800	  -3.51424
296420.70294	  19.00000	   3.45686	   0.71640	   0.04311	   0.71769	  -3.44378
296421.12194	  19.00000	   2.73547	   0.71925	   0.04474	   0.72064	  -3.55959
296421.64694	  19.00000	   2.16054	   0.71789	   0.04574	   0.71935	  -3.64572
296422.30594	  19.00000	   1.70952	   0.71740	   0.04228	   0.71864	  -3.37267
296423.13494	  19.00000	   1.35352	   0.71880	   0.03654	   0.71973	  -2.91004
296424.17794	  19.00000	   1.07079	   0.72465	   0.03082	   0.72531	  -2.43524
296425.49194	  19.00000	   0.84734	   0.73747	   0.02829	   0.73802	  -2.19706
296427.14694	  19.00000	   0.67072	   0.75172	   0.03271	   0.75243	  -2.49134
296429.23594	  19.00000	   0.53067	   0.76627	   0.04848	   0.76780	  -3.61985
296431.87294	  19.00000	   0.41976	   0.77196	   0.07329	   0.77543	  -5.42344
296435.20394	  19.00000	   0.33183	   0.75856	   0.09391	   0.76435	  -7.05752
296439.40994	  19.00000	   0.26261	   0.73842	   0.11004	   0.74657	  -8.47617
296444.71794	  19.00000	   0.20791	   0.71479	   0.10168	   0.72199	  -8.09604
296451.42294	  19.00000	   0.16452	   0.70536	   0.07235	   0.70906	  -5.85685
296459.89894	  19.00000	   0.13007	   0.72688	   0.03108	   0.72755	  -2.44853
296470.58894	  19.00000	   0.10309	   0.79077	   0.00052	   0.79077	  -0.03768
296484.10294	  19.00000	   0.08153	   0.89736	   0.01126	   0.89743	  -0.71893
296501.20095	  19.00000	   0.06443	   1.00493	   0.08447	   1.00848	  -4.80464
296522.78795	  19.00000	   0.05102	   1.08758	   0.25195	   1.11638	 -13.04295
296550.02995	  19.00000	   0.04042	   1.05832	   0.47354	   1.15943	 -24.10578
296584.52596	  19.00000	   0.03192	   0.88291	   0.66535	   1.10554	 -37.00151
296628.07296	  19.00000	   0.02528	   0.57947	   0.71211	   0.91809	 -50.86360
296683.13897	  19.00000	   0.01999	   0.24677	   0.50439	   0.56152	 -63.92946
312067.56364	  20.00000	20004.45300	   0.27353	  -0.02682	   0.27484	   5.60027
312067.70664	  20.00000	15829.12600	   0.27883	  -0.01043	   0.27903	   2.14128
312067.84864	  20.00000	12516.70300	   0.28515	   0.00376	   0.28518	  -0.75450
312067.99064	  20.00000	9909.44240	   0.29240	   0.01347	   0.29271	  -2.63686
312068.15464	  20.00000	7835.48000	   0.30043	   0.02120	   0.30118	  -4.03713
312068.35564	  20.00000	6217.24610	   0.30483	   0.02905	   0.30621	  -5.44349
312068.59364	  20.00000	4905.29100	   0.31435	   0.03741	   0.31657	  -6.78688
312068.83264	  20.00000	3881.27370	   0.32232	   0.04206	   0.32506	  -7.43447
312069.07064	  20.00000	3070.98270	   0.32933	   0.04755	   0.33275	  -8.21548
312069.30864	  20.00000	2430.77780	   0.33881	   0.05395	   0.34308	  -9.04781
312069.54664	  20.00000	1923.15370	   0.34723	   0.05730	   0.35192	  -9.37033
312069.78464	  20.00000	1522.43580	   0.35819	   0.06179	   0.36348	  -9.78711
312070.02264	  20.00000	1203.84460	   0.36724	   0.06611	   0.37314	 -10.20550
312070.26164	  20.00000	 952.86591	   0.37761	   0.06860	   0.38379	 -10.29708
312070.49964	  20.00000	 754.27557	   0.38891	   0.07217	   0.39555	 -10.51251
312070.73664	  20.00000	 596.71857	   0.39838	   0.07568	   0.40550	 -10.75620
312070.97464	  20.00000	 471.96338	   0.41142	   0.07802	   0.41876	 -10.73810
312071.21364	  20.00000	 373.20856	   0.42350	   0.08259	   0.43148	 -11.03477
312071.45164	  20.00000	 295.47278	   0.43593	   0.08707	   0.44454	 -11.29502
312071.69064	  20.00000	 233.87738	   0.44748	   0.09102	   0.45665	 -11.49765
312071.92864	  20.00000	 185.05922	   0.46213	   0.09386	   0.47157	 -11.48130
312072.16464	  20.00000	 146.35823	   0.47729	   0.09896	   0.48744	 -11.71358
312072.40164	  20.00000	 115.77804	   0.49223	   0.10397	   0.50309	 -11.92694
312072.63564	  20.00000	  91.67210	   0.50898	   0.10877	   0.52047	 -12.06302
312072.88064	  20.00000	  72.51701	   0.52695	   0.11333	   0.53899	 -12.13721
312073.10964	  20.00000	  57.36816	   0.54755	   0.11560	   0.55962	 -11.92122
312073.34664	  20.00000	  45.36290	   0.57019	   0.11777	   0.58223	 -11.67022
312073.57864	  20.00000	  35.93134	   0.59214	   0.11578	   0.60335	 -11.06333
312073.82964	  20.00000	  28.40909	   0.61348	   0.11134	   0.62350	 -10.28657
312074.04364	  20.00000	  22.48202	   0.63296	   0.10384	   0.64142	  -9.31693
312074.30864	  20.00000	  17.79613	   0.65048	   0.09442	   0.65729	  -8.25893
312074.56064	  20.00000	  14.06813	   0.66496	   0.08404	   0.67025	  -7.20333
312074.77664	  20.00000	  11.14480	   0.67553	   0.07579	   0.67977	  -6.40118
312075.04464	  20.00000	   8.81772	   0.68630	   0.06398	   0.68927	  -5.32563
312075.22264	  20.00000	   6.97545	   0.69484	   0.05897	   0.69734	  -4.85083
312075.44064	  20.00000	   5.51730	   0.69615	   0.05537	   0.69835	  -4.54780
312075.70964	  20.00000	   4.36941	   0.70121	   0.04676	   0.70277	  -3.81551
312076.04464	  20.00000	   3.45686	   0.70725	   0.03927	   0.70834	  -3.17825
312076.46364	  20.00000	   2.73547	   0.71604	   0.03708	   0.71700	  -2.96459
312076.98864	  20.00000	   2.16054	   0.72172	   0.03986	   0.72282	  -3.16141
312077.64764	  20.00000	   1.70952	   0.72346	   0.04537	   0.72488	  -3.58865
312078.47664	  20.00000	   1.35352	   0.72121	   0.04777	   0.72279	  -3.78941
312079.51964	  20.00000	   1.07079	   0.71728	   0.04535	   0.71871	  -3.61733
312080.83364	  20.00000	   0.84734	   0.71738	   0.03943	   0.71847	  -3.14603
312082.48864	  20.00000	   0.67072	   0.72299	   0.03258	   0.72372	  -2.57986
312084.57764	  20.00000	   0.53067	   0.73860	   0.02672	   0.73909	  -2.07171
312087.21464	  20.00000	   0.41976	   0.76235	   0.03075	   0.76297	  -2.30988
312090.54564	  20.00000	   0.33183	   0.78700	   0.05310	   0.78878	  -3.86000
312094.75164	  20.00000	   0.26261	   0.79931	   0.09104	   0.80448	  -6.49806
312100.05964	  20.00000	   0.20791	   0.78818	   0.13349	   0.79941	  -9.61254
312106.76464	  20.00000	   0.16452	   0.75373	   0.16203	   0.77095	 -12.13231
312115.24064	  20.00000	   0.13007	   0.70702	   0.16056	   0.72503	 -12.79459
312125.93065	  20.00000	   0.10309	   0.67370	   0.12026	   0.68435	 -10.12112
312139.44465	  20.00000	   0.08153	   0.68351	   0.04978	   0.68532	  -4.16563
312156.54265	  20.00000	   0.06443	   0.74732	  -0.01732	   0.74752	   1.32779
312178.12965	  20.00000	   0.05102	   0.90474	  -0.05528	   0.90642	   3.49658
312205.37165	  20.00000	   0.04042	   1.12232	   0.01406	   1.12241	  -0.71761
312239.86766	  20.00000	   0.03192	   1.32054	   0.24697	   1.34344	 -10.59320
312283.41466	  20.00000	   0.02528	   1.37702	   0.63124	   1.51481	 -24.62702
312338.48067	  20.00000	   0.01999	   1.16291	   1.06042	   1.57380	 -42.36083
327707.62255	  21.00000	20004.45300	   0.27215	  -0.02524	   0.27332	   5.29913
327707.76555	  21.00000	15829.12600	   0.27861	  -0.01043	   0.27881	   2.14294
327707.90755	  21.00000	12516.70300	   0.28495	   0.00304	   0.28497	  -0.61059
327708.04955	  21.00000	9909.44240	   0.29136	   0.01357	   0.29167	  -2.66599
327708.21355	  21.00000	7835.48000	   0.29795	   0.02218	   0.29877	  -4.25725
327708.41455	  21.00000	6217.24610	   0.30599	   0.03063	   0.30752	  -5.71581
327708.65255	  21.00000	4905.29100	   0.31518	   0.03860	   0.31753	  -6.98194
327708.89155	  21.00000	3881.27370	   0.32136	   0.04279	   0.32420	  -7.58511
327709.12955	  21.00000	3070.98270	   0.33104	   0.04818	   0.33453	  -8.28115
327709.36755	  21.00000	2430.77780	   0.33782	   0.05192	   0.34179	  -8.73740
327709.60555	  21.00000	1923.15370	   0.34699	   0.05663	   0.35158	  -9.26888
327709.84355	  21.00000	1522.43580	   0.35613	   0.06149	   0.36139	  -9.79584
327710.08155	  21.00000	1203.84460	   0.36695	   0.06549	   0.37275	 -10.11900
327710.32055	  21.00000	 952.86591	   0.37700	   0.06860	   0.38319	 -10.31337
327710.55855	  21.00000	 754.27557	   0.38667	   0.07201	   0.39332	 -10.54971
327710.79555	  21.00000	 596.71857	   0.40033	   0.07620	   0.40752	 -10.77706
327711.03355	  21.00000	 471.96338	   0.40995	   0.07930	   0.41755	 -10.94818
327711.27255	  21.00000	 373.20856	   0.42374	   0.08278	   0.43175	 -11.05371
327711.51055	  21.00000	 295.47278	   0.43476	   0.08553	   0.44309	 -11.12941
327711.74955	  21.00000	 233.87738	   0.44723	   0.09146	   0.45648	 -11.55740
327711.98755	  21.00000	 185.05922	   0.46102	   0.09431	   0.47056	 -11.56188
327712.22355	  21.00000	 146.35823	   0.47709	   0.09932	   0.48732	 -11.75963
327712.46055	  21.00000	 115.77804	   0.49097	   0.10438	   0.50195	 -12.00215
327712.69455	  21.00000	  91.67210	   0.50835	   0.10856	   0.51981	 -12.05430
327712.93955	  21.00000	  72.51701	   0.52532	   0.11228	   0.53718	 -12.06436
327713.16855	  21.00000	  57.36816	   0.54764	   0.11701	   0.56000	 -12.06076
327713.40555	  21.00000	  45.36290	   0.56873	   0.11723	   0.58069	 -11.64710
327713.63755	  21.00000	  35.93134	   0.59170	   0.11579	   0.60292	 -11.07209
327713.88855	  21.00000	  28.40909	   0.61546	   0.11113	   0.62541	 -10.23559
327714.10255	  21.00000	  22.48202	   0.63180	   0.10307	   0.64015	  -9.26587
327714.36755	  21.00000	  17.79613	   0.65006	   0.09464	   0.65691	  -8.28348
327714.61955	  21.00000	  14.06813	   0.66655	   0.08529	   0.67198	  -7.29210
327714.83555	  21.00000	  11.14480	   0.67582	   0.07471	   0.67994	  -6.30862
327715.10355	  21.00000	   8.81772	   0.68571	   0.06516	   0.68880	  -5.42853
327715.28155	  21.00000	   6.97545	   0.69584	   0.06007	   0.69843	  -4.93384
327715.49955	  21.00000	   5.51730	   0.69637	   0.05327	   0.69840	  -4.37431
327715.76855	  21.00000	   4.36941	   0.70183	   0.04584	   0.70332	  -3.73665
327716.10355	  21.00000	   3.45686	   0.71033	   0.03975	   0.71144	  -3.20268
327716.52255	  21.00000	   2.73547	   0.71774	   0.04018	   0.71886	  -3.20404
327717.04755	  21.00000	   2.16054	   0.72015	   0.04332	   0.72146	  -3.44239
327717.70755	  21.00000	   1.70952	   0.71962	   0.04587	   0.72108	  -3.64739
327718.53555	  21.00000	   1.35352	   0.71723	   0.04411	   0.71858	  -3.51949
327719.57855	  21.00000	   1.07079	   0.71625	   0.03914	   0.71732	  -3.12764
327720.89255	  21.00000	   0.84734	   0.72192	   0.03197	   0.72263	  -2.53577
327722.54755	  21.00000	   0.67072	   0.73344	   0.02764	   0.73396	  -2.15784
327724.63656	  21.00000	   0.53067	   0.75299	   0.02971	   0.75358	  -2.25917
327727.27356	  21.00000	   0.41976	   0.77372	   0.04676	   0.77513	  -3.45835
327730.60456	  21.00000	   0.33183	   0.78486	   0.07747	   0.78867	  -5.63698
327734.81056	  21.00000	   0.26261	   0.77754	   0.11219	   0.78560	  -8.21045
327740.11856	  21.00000	   0.20791	   0.75041	   0.13607	   0.76265	 -10.27743
327746.82356	  21.00000	   0.16452	   0.71417	   0.13599	   0.72700	 -10.78120
327755.29956	  21.00000	   0.13007	   0.68858	   0.10476	   0.69650	  -8.65059
327765.98956	  21.00000	   0.10309	   0.69672	   0.05034	   0.69854	  -4.13242
327779.50356	  21.00000	   0.08153	   0.75931	  -0.00603	   0.75933	   0.45474
327796.60156	  21.00000	   0.06443	   0.86787	  -0.02745	   0.86831	   1.81193
327818.18856	  21.00000	   0.05102	   1.03930	   0.02861	   1.03970	  -1.57695
327845.43057	  21.00000	   0.04042	   1.19142	   0.20959	   1.20972	  -9.97714
327879.92657	  21.00000	   0.03192	   1.22932	   0.50522	   1.32908	 -22.34141
327923.47358	  21.00000	   0.02528	   1.07231	   0.82677	   1.35403	 -37.63279
327978.53958	  21.00000	   0.01999	   0.68344	   1.02376	   1.23092	 -56.27382
343335.46788	  22.00000	20004.45300	   0.27197	  -0.02616	   0.27323	   5.49420
343335.61088	  22.00000	15829.12600	   0.27794	  -0.01084	   0.27815	   2.23336
343335.75288	  22.00000	12516.70300	   0.28562	   0.00204	   0.28563	  -0.41020
343335.89488	  22.00000	9909.44240	   0.29112	   0.01436	   0.29147	  -2.82436
343336.05888	  22.00000	7835.48000	   0.29890	   0.02246	   0.29974	  -4.29824
343336.25988	  22.00000	6217.24610	   0.30646	   0.03049	   0.30798	  -5.68140
343336.49788	  22.00000	4905.29100	   0.31303	   0.03721	   0.31523	  -6.77844
343336.73688	  22.00000	3881.27370	   0.32039	   0.04101	   0.32301	  -7.29421
343336.97488	  22.00000	3070.98270	   0.33027	   0.04764	   0.33369	  -8.20871
343337.21288	  22.00000	2430.77780	   0.33868	   0.05345	   0.34287	  -8.96837
343337.45088	  22.00000	1923.15370	   0.34812	   0.05663	   0.35270	  -9.23975
343337.68888	  22.00000	1522.43580	   0.35739	   0.06027	   0.36244	  -9.57267
343337.92688	  22.00000	1203.84460	   0.36600	   0.06501	   0.37172	 -10.07228
343338.16588	  22.00000	 952.86591	   0.37689	   0.06891	   0.38314	 -10.36174
343338.40388	  22.00000	 754.27557	   0.38759	   0.07195	   0.39422	 -10.51679
343338.64088	  22.00000	 596.71857	   0.39861	   0.07544	   0.40568	 -10.71670
343338.87888	  22.00000	 471.96338	   0.41055	   0.07886	   0.41806	 -10.87241
343339.11788	  22.00000	 373.20856	   0.42136	   0.08322	   0.42950	 -11.17169
343339.35588	  22.00000	 295.47278	   0.43471	   0.08568	   0.44307	 -11.14968
343339.59488	  22.00000	 233.87738	   0.44722	   0.08992	   0.45617	 -11.36859
343339.83288	  22.00000	 185.05922	   0.46210	   0.09537	   0.47184	 -11.66163
343340.06888	  22.00000	 146.35823	   0.47553	   0.09957	   0.48584	 -11.82645
343340.30588	  22.00000	 115.77804	   0.49048	   0.10501	   0.50160	 -12.08436
343340.53988	  22.00000	  91.67210	   0.50762	   0.10842	   0.51907	 -12.05659
343340.78488	  22.00000	  72.51701	   0.52689	   0.11356	   0.53899	 -12.16276
343341.01388	  22.00000	  57.36816	   0.54611	   0.11728	   0.55856	 -12.12044
343341.25088	  22.00000	  45.36290	   0.56818	   0.11819	   0.58035	 -11.75089
343341.48288	  22.00000	  35.93134	   0.59099	   0.11644	   0.60236	 -11.14560
343341.73388	  22.00000	  28.40909	   0.61510	   0.11087	   0.62501	 -10.21763
343341.94788	  22.00000	  22.48202	   0.63476	   0.10284	   0.64303	  -9.20285
343342.21288	  22.00000	  17.79613	   0.65033	   0.09382	   0.65707	  -8.20952
343342.46488	  22.00000	  14.06813	   0.66438	   0.08598	   0.66992	  -7.37377
343342.68088	  22.00000	  11.14480	   0.67632	   0.07434	   0.68039	  -6.27258
343342.94888	  22.00000	   8.81772	   0.68699	   0.06762	   0.69031	  -5.62130
343343.12688	  22.00000	   6.97545	   0.68984	   0.05955	   0.69241	  -4.93362
343343.34488	  22.00000	   5.51730	   0.69661	   0.05071	   0.69846	  -4.16349
343343.61388	  22.00000	   4.36941	   0.70523	   0.04397	   0.70660	  -3.56751
343343.94888	  22.00000	   3.45686	   0.71170	   0.04368	   0.71304	  -3.51197
343344.36788	  22.00000	   2.73547	   0.71384	   0.04500	   0.71526	  -3.60722
343344.89288	  22.00000	   2.16054	   0.71371	   0.04404	   0.71507	  -3.53091
343345.55188	  22.00000	   1.70952	   0.71292	   0.03961	   0.71402	  -3.17991
343346.38088	  22.00000	   1.35352	   0.71624	   0.03411	   0.71705	  -2.72690
343347.42388	  22.00000	   1.07079	   0.72505	   0.02881	   0.72562	  -2.27570
343348.73788	  22.00000	   0.84734	   0.73755	   0.02945	   0.73814	  -2.28681
343350.39288	  22.00000	   0.67072	   0.75197	   0.03720	   0.75289	  -2.83238
343352.48188	  22.00000	   0.53067	   0.76272	   0.05581	   0.76476	  -4.18490
343355.11888	  22.00000	   0.41976	   0.76137	   0.07960	   0.76552	  -5.96874
343358.44988	  22.00000	   0.33183	   0.74668	   0.09786	   0.75306	  -7.46674
343362.65588	  22.00000	   0.26261	   0.72405	   0.10119	   0.73109	  -7.95610
343367.96388	  22.00000	   0.20791	   0.70732	   0.08461	   0.71236	  -6.82175
343374.66888	  22.00000	   0.16452	   0.71018	   0.05176	   0.71207	  -4.16846
343383.14488	  22.00000	   0.13007	   0.74689	   0.01714	   0.74708	  -1.31453
343393.83488	  22.00000	   0.10309	   0.82252	   0.00453	   0.82253	  -0.31543
343407.34888	  22.00000	   0.08153	   0.92488	   0.04430	   0.92594	  -2.74238
343424.44689	  22.00000	   0.06443	   1.01219	   0.14482	   1.02250	  -8.14252
343446.03289	  22.00000	   0.05102	   1.05005	   0.32313	   1.09865	 -17.10474
343473.27589	  22.00000	   0.04042	   0.96438	   0.51900	   1.09517	 -28.28796
343507.77189	  22.00000	   0.03192	   0.75014	   0.63862	   0.98516	 -40.40926
343551.31890	  22.00000	   0.02528	   0.46061	   0.58212	   0.74232	 -51.64683
343606.38390	  22.00000	   0.01999	   0.22517	   0.27194	   0.35306	 -50.37529
358948.32941	  23.00000	20004.45300	   0.27144	  -0.02501	   0.27259	   5.26319
358948.47141	  23.00000	15829.12600	   0.27817	  -0.00992	   0.27835	   2.04277
358948.61341	  23.00000	12516.70300	   0.28394	   0.00302	   0.28396	  -0.60855
358948.75541	  23.00000	9909.44240	   0.29095	   0.01329	   0.29125	  -2.61599
358948.91941	  23.00000	7835.48000	   0.30052	   0.02314	   0.30141	  -4.40292
358949.12041	  23.00000	6217.24610	   0.30522	   0.03076	   0.30676	  -5.75512
358949.35841	  23.00000	4905.29100	   0.31346	   0.03538	   0.31545	  -6.44015
358949.59741	  23.00000	3881.27370	   0.32210	   0.04363	   0.32504	  -7.71391
358949.83541	  23.00000	3070.98270	   0.33023	   0.04750	   0.33363	  -8.18499
358950.07341	  23.00000	2430.77780	   0.33835	   0.05154	   0.34226	  -8.66111
358950.31141	  23.00000	1923.15370	   0.34791	   0.05556	   0.35232	  -9.07296
358950.54941	  23.00000	1522.43580	   0.35596	   0.06219	   0.36135	  -9.90963
358950.78741	  23.00000	1203.84460	   0.36700	   0.06466	   0.37265	  -9.99215
358951.02641	  23.00000	 952.86591	   0.37656	   0.06825	   0.38270	 -10.27266
358951.26441	  23.00000	 754.27557	   0.38844	   0.07182	   0.39502	 -10.47515
358951.50141	  23.00000	 596.71857	   0.39899	   0.07571	   0.40611	 -10.74454
358951.73941	  23.00000	 471.96338	   0.41031	   0.07964	   0.41797	 -10.98382
358951.97841	  23.00000	 373.20856	   0.42160	   0.08253	   0.42960	 -11.07598
358952.21541	  23.00000	 295.47278	   0.43533	   0.08743	   0.44402	 -11.35547
358952.45441	  23.00000	 233.87738	   0.44813	   0.08998	   0.45707	 -11.35308
358952.69241	  23.00000	 185.05922	   0.46182	   0.09546	   0.47159	 -11.67838
358952.92841	  23.00000	 146.35823	   0.47670	   0.09948	   0.48697	 -11.78734
358953.16541	  23.00000	 115.77804	   0.48998	   0.10450	   0.50100	 -12.03931
358953.39941	  23.00000	  91.67210	   0.50585	   0.10927	   0.51751	 -12.18892
358953.64441	  23.00000	  72.51701	   0.52695	   0.11370	   0.53907	 -12.17615
358953.87341	  23.00000	  57.36816	   0.54817	   0.11687	   0.56049	 -12.03566
358954.11041	  23.00000	  45.36290	   0.56994	   0.11974	   0.58239	 -11.86437
358954.34241	  23.00000	  35.93134	   0.59176	   0.11663	   0.60314	 -11.14969
358954.59341	  23.00000	  28.40909	   0.61463	   0.11271	   0.62488	 -10.39169
358954.80741	  23.00000	  22.48202	   0.63593	   0.10605	   0.64472	  -9.46806
358955.07241	  23.00000	  17.79613	   0.65140	   0.09592	   0.65842	  -8.37707
358955.32441	  23.00000	  14.06813	   0.66676	   0.08669	   0.67238	  -7.40824
358955.54041	  23.00000	  11.14480	   0.67924	   0.07475	   0.68335	  -6.28026
358955.80841	  23.00000	   8.81772	   0.68849	   0.06885	   0.69192	  -5.71075
358955.98641	  23.00000	   6.97545	   0.69439	   0.05960	   0.69694	  -4.90608
358956.20441	  23.00000	   5.51730	   0.70129	   0.04940	   0.70303	  -4.02972
358956.47341	  23.00000	   4.36941	   0.71058	   0.04771	   0.71218	  -3.84105
358956.80841	  23.00000	   3.45686	   0.71376	   0.04863	   0.71541	  -3.89780
358957.22741	  23.00000	   2.73547	   0.71360	   0.04572	   0.71506	  -3.66632
358957.75241	  23.00000	   2.16054	   0.71371	   0.04138	   0.71491	  -3.31854
358958.41141	  23.00000	   1.70952	   0.71691	   0.03538	   0.71778	  -2.82560
358959.24041	  23.00000	   1.35352	   0.72467	   0.03087	   0.72532	  -2.43941
358960.28341	  23.00000	   1.07079	   0.73580	   0.03014	   0.73642	  -2.34577
358961.59741	  23.00000	   0.84734	   0.74820	   0.03732	   0.74913	  -2.85535
358963.25241	  23.00000	   0.67072	   0.75631	   0.05104	   0.75803	  -3.86046
358965.34141	  23.00000	   0.53067	   0.75382	   0.07003	   0.75707	  -5.30742
358967.97841	  23.00000	   0.41976	   0.74182	   0.08331	   0.74649	  -6.40784
358971.30941	  23.00000	   0.33183	   0.72530	   0.08329	   0.73007	  -6.55121
358975.51541	  23.00000	   0.26261	   0.71492	   0.06885	   0.71822	  -5.50123
358980.82341	  23.00000	   0.20791	   0.72274	   0.04330	   0.72403	  -3.42840
358987.52841	  23.00000	   0.16452	   0.75761	   0.01896	   0.75785	  -1.43337
358996.00442	  23.00000	   0.13007	   0.82122	   0.01729	   0.82140	  -1.20630
359006.69442	  23.00000	   0.10309	   0.89801	   0.05895	   0.89995	  -3.75568
359020.20742	  23.00000	   0.08153	   0.95943	   0.15778	   0.97232	  -9.33860
359037.30542	  23.00000	   0.06443	   0.97294	   0.28525	   1.01389	 -16.34052
359058.89142	  23.00000	   0.05102	   0.89245	   0.42739	   0.98951	 -25.58983
359086.13442	  23.00000	   0.04042	   0.72589	   0.49595	   0.87913	 -34.34197
359120.63043	  23.00000	   0.03192	   0.52158	   0.42389	   0.67211	 -39.10047
359164.17743	  23.00000	   0.02528	   0.38865	   0.17421	   0.42591	 -24.14412
359219.24244	  23.00000	   0.01999	   0.47528	  -0.22888	   0.52752	  25.71372
374539.71636	  24.00000	20004.45300	   0.27165	  -0.02554	   0.27284	   5.37035
374539.85936	  24.00000	15829.12600	   0.27678	  -0.01089	   0.27700	   2.25312
374540.00136	  24.00000	12516.70300	   0.28389	   0.00314	   0.28391	  -0.63465
374540.14336	  24.00000	9909.44240	   0.29132	   0.01372	   0.29165	  -2.69689
374540.30736	  24.00000	7835.48000	   0.29923	   0.02290	   0.30010	  -4.37704
374540.50836	  24.00000	6217.24610	   0.30698	   0.03066	   0.30851	  -5.70384
374540.74636	  24.00000	4905.29100	   0.31161	   0.03706	   0.31380	  -6.78327
374540.98536	  24.00000	3881.27370	   0.32063	   0.04254	   0.32344	  -7.55835
374541.22336	  24.00000	3070.98270	   0.32966	   0.04754	   0.33307	  -8.20537
374541.46136	  24.00000	2430.77780	   0.33734	   0.05375	   0.34160	  -9.05352
374541.69936	  24.00000	1923.15370	   0.34632	   0.05678	   0.35094	  -9.31075
374541.93736	  24.00000	1522.43580	   0.35711	   0.06184	   0.36242	  -9.82392
374542.17536	  24.00000	1203.84460	   0.36664	   0.06649	   0.37262	 -10.27909
374542.41436	  24.00000	 952.86591	   0.37728	   0.06918	   0.38357	 -10.39123
374542.65236	  24.00000	 754.27557	   0.38726	   0.07205	   0.39390	 -10.53988
374542.88936	  24.00000	 596.71857	   0.39896	   0.07649	   0.40623	 -10.85315
374543.12736	  24.00000	 471.96338	   0.41006	   0.08105	   0.41800	 -11.18014
374543.36636	  24.00000	 373.20856	   0.42258	   0.08298	   0.43065	 -11.10934
374543.60436	  24.00000	 295.47278	   0.43508	   0.08809	   0.44391	 -11.44603
374543.84336	  24.00000	 233.87738	   0.44893	   0.09126	   0.45811	 -11.49024
374544.08136	  24.00000	 185.05922	   0.46102	   0.09384	   0.47048	 -11.50514
374544.31736	  24.00000	 146.35823	   0.47500	   0.09809	   0.48502	 -11.66761
374544.55336	  24.00000	 115.77804	   0.49093	   0.10453	   0.50194	 -12.01995
374544.78836	  24.00000	  91.67210	   0.50750	   0.11030	   0.51935	 -12.26240
374545.03336	  24.00000	  72.51701	   0.52725	   0.11402	   0.53944	 -12.20237
374545.26236	  24.00000	  57.36816	   0.54711	   0.11779	   0.55965	 -12.15028
374545.49936	  24.00000	  45.36290	   0.56910	   0.11930	   0.58147	 -11.83938
374545.73136	  24.00000	  35.93134	   0.59158	   0.11834	   0.60330	 -11.31197
374545.98236	  24.00000	  28.40909	   0.61527	   0.11310	   0.62558	 -10.41555
374546.19636	  24.00000	  22.48202	   0.63511	   0.10672	   0.64401	  -9.53845
374546.46136	  24.00000	  17.79613	   0.65137	   0.09627	   0.65845	  -8.40715
374546.71336	  24.00000	  14.06813	   0.66821	   0.08568	   0.67368	  -7.30686
374546.92936	  24.00000	  11.14480	   0.67848	   0.07661	   0.68280	  -6.44223
374547.19736	  24.00000	   8.81772	   0.69092	   0.06708	   0.69417	  -5.54529
374547.37536	  24.00000	   6.97545	   0.69848	   0.06361	   0.70137	  -5.20319
374547.59336	  24.00000	   5.51730	   0.70098	   0.05366	   0.70303	  -4.37754
374547.86236	  24.00000	   4.36941	   0.70590	   0.04669	   0.70744	  -3.78447
374548.19736	  24.00000	   3.45686	   0.71454	   0.03992	   0.71565	  -3.19781
374548.61636	  24.00000	   2.73547	   0.72190	   0.04116	   0.72307	  -3.26326
374549.14136	  24.00000	   2.16054	   0.72344	   0.04425	   0.72479	  -3.50033
374549.80036	  24.00000	   1.70952	   0.72219	   0.04613	   0.72366	  -3.65466
374550.62936	  24.00000	   1.35352	   0.72043	   0.04422	   0.72178	  -3.51227
374551.67236	  24.00000	   1.07079	   0.72106	   0.03842	   0.72208	  -3.05027
374552.98636	  24.00000	   0.84734	   0.72734	   0.03107	   0.72801	  -2.44601
374554.64136	  24.00000	   0.67072	   0.73888	   0.02830	   0.73942	  -2.19320
374556.73036	  24.00000	   0.53067	   0.75897	   0.03136	   0.75961	  -2.36593
374559.36736	  24.00000	   0.41976	   0.77889	   0.04918	   0.78044	  -3.61309
374562.69836	  24.00000	   0.33183	   0.78753	   0.08010	   0.79159	  -5.80748
374566.90436	  24.00000	   0.26261	   0.77797	   0.11371	   0.78624	  -8.31561
374572.21236	  24.00000	   0.20791	   0.75033	   0.13480	   0.76234	 -10.18510
374578.91736	  24.00000	   0.16452	   0.71578	   0.13106	   0.72768	 -10.37575
374587.39336	  24.00000	   0.13007	   0.69350	   0.09822	   0.70042	  -8.06148
374598.08337	  24.00000	   0.10309	   0.70674	   0.04328	   0.70807	  -3.50454
374611.59737	  24.00000	   0.08153	   0.77411	  -0.00822	   0.77415	   0.60806
374628.69537	  24.00000	   0.06443	   0.88846	  -0.02196	   0.88873	   1.41616
374650.28237	  24.00000	   0.05102	   1.05535	   0.04726	   1.05641	  -2.56405
374677.52437	  24.00000	   0.04042	   1.19378	   0.23933	   1.21754	 -11.33659
374712.02038	  24.00000	   0.03192	   1.20778	   0.53709	   1.32181	 -23.97452
374755.56738	  24.00000	   0.02528	   1.02463	   0.83992	   1.32489	 -39.34250
374810.63339	  24.00000	   0.01999	   0.62295	   0.99445	   1.17345	 -57.93563
390110.90592	  25.00000	20004.45300	   0.27060	  -0.02584	   0.27183	   5.45375
390111.04892	  25.00000	15829.12600	   0.27749	  -0.00955	   0.27765	   1.97206
390111.19092	  25.00000	12516.70300	   0.28433	   0.00370	   0.28435	  -0.74567
390111.33293	  25.00000	9909.44240	   0.29106	   0.01404	   0.29140	  -2.76228
390111.49693	  25.00000	7835.48000	   0.29782	   0.02330	   0.29873	  -4.47420
390111.69793	  25.00000	6217.24610	   0.30611	   0.02960	   0.30753	  -5.52282
390111.93593	  25.00000	4905.29100	   0.31263	   0.03842	   0.31498	  -7.00602
390112.17493	  25.00000	3881.27370	   0.32189	   0.04137	   0.32454	  -7.32315
390112.41293	  25.00000	3070.98270	   0.32858	   0.04806	   0.33208	  -8.32211
390112.65093	  25.00000	2430.77780	   0.33624	   0.05260	   0.34033	  -8.89165
390112.88893	  25.00000	1923.15370	   0.34858	   0.05925	   0.35358	  -9.64709
390113.12693	  25.00000	1522.43580	   0.35615	   0.06101	   0.36133	  -9.72120
390113.36493	  25.00000	1203.84460	   0.36577	   0.06612	   0.37170	 -10.24723
390113.60393	  25.00000	 952.86591	   0.37710	   0.06942	   0.38344	 -10.43086
390113.84193	  25.00000	 754.27557	   0.38747	   0.07177	   0.39406	 -10.49407
390114.07893	  25.00000	 596.71857	   0.39938	   0.07705	   0.40674	 -10.91947
390114.31693	  25.00000	 471.96338	   0.41111	   0.08000	   0.41882	 -11.01221
390114.55593	  25.00000	 373.20856	   0.42374	   0.08372	   0.43193	 -11.17597
390114.79393	  25.00000	 295.47278	   0.43393	   0.08671	   0.44251	 -11.30030
390115.03293	  25.00000	 233.87738	   0.44704	   0.09107	   0.45623	 -11.51455
390115.27093	  25.00000	 185.05922	   0.46200	   0.09489	   0.47164	 -11.60632
390115.50693	  25.00000	 146.35823	   0.47476	   0.10031	   0.48524	 -11.93026
390115.74293	  25.00000	 115.77804	   0.49124	   0.10360	   0.50205	 -11.90920
390115.97793	  25.00000	  91.67210	   0.50791	   0.10989	   0.51966	 -12.20799
390116.22293	  25.00000	  72.51701	   0.52753	   0.11343	   0.53959	 -12.13520
390116.45193	  25.00000	  57.36816	   0.54722	   0.11802	   0.55980	 -12.17109
390116.68893	  25.00000	  45.36290	   0.56900	   0.12002	   0.58152	 -11.91093
390116.92093	  25.00000	  35.93134	   0.59202	   0.11850	   0.60376	 -11.31858
390117.17093	  25.00000	  28.40909	   0.61334	   0.11321	   0.62370	 -10.45812
390117.38593	  25.00000	  22.48202	   0.63510	   0.10754	   0.64414	  -9.61083
390117.65093	  25.00000	  17.79613	   0.65192	   0.09829	   0.65929	  -8.57399
390117.90293	  25.00000	  14.06813	   0.66891	   0.08821	   0.67470	  -7.51196
390118.11893	  25.00000	  11.14480	   0.67930	   0.07775	   0.68373	  -6.52942
390118.38693	  25.00000	   8.81772	   0.68985	   0.06666	   0.69306	  -5.51944
390118.56493	  25.00000	   6.97545	   0.69973	   0.06208	   0.70248	  -5.06978
390118.78293	  25.00000	   5.51730	   0.70174	   0.05483	   0.70388	  -4.46735
390119.05193	  25.00000	   4.36941	   0.70667	   0.04663	   0.70821	  -3.77535
390119.38593	  25.00000	   3.45686	   0.71324	   0.04064	   0.71440	  -3.26142
390119.80493	  25.00000	   2.73547	   0.72086	   0.03892	   0.72191	  -3.09051
390120.32993	  25.00000	   2.16054	   0.72640	   0.04260	   0.72765	  -3.35595
390120.98893	  25.00000	   1.70952	   0.72720	   0.04678	   0.72870	  -3.68086
390121.81793	  25.00000	   1.35352	   0.72448	   0.04703	   0.72600	  -3.71418
390122.86093	  25.00000	   1.07079	   0.72209	   0.04313	   0.72337	  -3.41826
390124.17493	  25.00000	   0.84734	   0.72416	   0.03675	   0.72509	  -2.90534
390125.82993	  25.00000	   0.67072	   0.73226	   0.03002	   0.73287	  -2.34790
390127.91893	  25.00000	   0.53067	   0.74990	   0.02715	   0.75039	  -2.07385
390130.55593	  25.00000	   0.41976	   0.77421	   0.03695	   0.77509	  -2.73257
390133.88693	  25.00000	   0.33183	   0.79315	   0.06371	   0.79571	  -4.59224
390138.09293	  25.00000	   0.26261	   0.79639	   0.10105	   0.80277	  -7.23170
390143.40093	  25.00000	   0.20791	   0.77780	   0.13772	   0.78990	 -10.04086
390150.10593	  25.00000	   0.16452	   0.74116	   0.15467	   0.75713	 -11.78800
390158.58193	  25.00000	   0.13007	   0.70066	   0.13960	   0.71443	 -11.26782
390169.27193	  25.00000	   0.10309	   0.68338	   0.09125	   0.68944	  -7.60531
390182.78593	  25.00000	   0.08153	   0.71429	   0.02289	   0.71465	  -1.83546
390199.88393	  25.00000	   0.06443	   0.80000	  -0.02873	   0.80052	   2.05673
390221.46994	  25.00000	   0.05102	   0.97138	  -0.03124	   0.97188	   1.84202
390248.71294	  25.00000	   0.04042	   1.17082	   0.09023	   1.17429	  -4.40689
390283.20894	  25.00000	   0.03192	   1.30822	   0.36186	   1.35735	 -15.46180
390326.75595	  25.00000	   0.02528	   1.27113	   0.73722	   1.46944	 -30.11272
390381.82095	  25.00000	   0.01999	   0.96479	   1.08290	   1.45034	 -48.30138
405669.88710	  26.00000	20004.45300	   0.27280	  -0.02681	   0.27411	   5.61232
405670.02910	  26.00000	15829.12600	   0.27852	  -0.01045	   0.27872	   2.14794
405670.17110	  26.00000	12516.70300	   0.28649	   0.00233	   0.28650	  -0.46671
405670.31310	  26.00000	9909.44240	   0.29209	   0.01284	   0.29237	  -2.51740
405670.47710	  26.00000	7835.48000	   0.29897	   0.02232	   0.29980	  -4.26945
405670.67810	  26.00000	6217.24610	   0.30667	   0.03090	   0.30822	  -5.75389
405670.91610	  26.00000	4905.29100	   0.31283	   0.03677	   0.31498	  -6.70344
405671.15510	  26.00000	3881.27370	   0.32091	   0.04318	   0.32380	  -7.66430
405671.39310	  26.00000	3070.98270	   0.32954	   0.04744	   0.33294	  -8.19147
405671.63110	  26.00000	2430.77780	   0.33867	   0.05227	   0.34268	  -8.77330
405671.86910	  26.00000	1923.15370	   0.34682	   0.05655	   0.35140	  -9.26137
405672.10710	  26.00000	1522.43580	   0.35719	   0.05896	   0.36202	  -9.37331
405672.34510	  26.00000	1203.84460	   0.36517	   0.06424	   0.37078	  -9.97703
405672.58410	  26.00000	 952.86591	   0.37469	   0.06738	   0.38070	 -10.19479
405672.82210	  26.00000	 754.27557	   0.38712	   0.07189	   0.39374	 -10.52026
405673.05910	  26.00000	 596.71857	   0.39795	   0.07533	   0.40502	 -10.71891
405673.29710	  26.00000	 471.96338	   0.40910	   0.07875	   0.41661	 -10.89553
405673.53610	  26.00000	 373.20856	   0.42301	   0.08503	   0.43147	 -11.36543
405673.77410	  26.00000	 295.47278	   0.43475	   0.08623	   0.44322	 -11.21864
405674.01310	  26.00000	 233.87738	   0.44808	   0.09048	   0.45713	 -11.41670
