Repository: kbm2110/Battery_Diagnostics_Thesis

# Battery_Diagnostics_Thesis
 Data-driven battery diagnostics using EIS

**Author:** Bala Manikanta Yaswanth Kanagarla
**Institution:** Technische Hochschule Ingolstadt (THI)
**Supervisor:** Prof. Dr. H.-G. Schweiger

## Overview

This project implements a machine learning framework for 
non-invasive State of Health (SoH) estimation of lithium-ion 
batteries using Electrochemical Impedance Spectroscopy (EIS).

Eight physically interpretable features are extracted from 
impedance spectra and used to train six ML models under a 
strict cell-level train-test split. The stacking ensemble 
achieves R² = 0.9122 and RMSE = 0.0234 on completely unseen 
cells.

---

File: data/EIS/EIS_state_II_45C01.txt (part 3 of 36)
time/s	           cycle number	freq/Hz	           Re(Z)/Ohm	  -Im(Z)/Ohm	   |Z|/Ohm	   Phase(Z)/deg
280695.57406	  17.00000	   0.04042	   2.24895	   0.01802	   2.24902	  -0.45908
280730.06907	  17.00000	   0.03192	   2.36743	   0.23429	   2.37900	  -5.65186
280773.61607	  17.00000	   0.02528	   2.33411	   0.51915	   2.39115	 -12.53947
280828.68108	  17.00000	   0.01999	   2.11128	   0.77416	   2.24874	 -20.13687
297380.55808	  18.00000	20004.45300	   1.40386	  -0.02390	   1.40406	   0.97532
297380.70108	  18.00000	15829.12600	   1.41144	  -0.00851	   1.41147	   0.34551
297380.84308	  18.00000	12516.70300	   1.41809	   0.00234	   1.41810	  -0.09471
297380.98508	  18.00000	9909.44240	   1.42614	   0.01326	   1.42620	  -0.53269
297381.14908	  18.00000	7835.48000	   1.43228	   0.01966	   1.43241	  -0.78661
297381.35008	  18.00000	6217.24610	   1.43824	   0.02633	   1.43848	  -1.04888
297381.58808	  18.00000	4905.29100	   1.44505	   0.03159	   1.44539	  -1.25244
297381.82708	  18.00000	3881.27370	   1.45378	   0.03657	   1.45424	  -1.44108
297382.06508	  18.00000	3070.98270	   1.46064	   0.04262	   1.46126	  -1.67148
297382.30308	  18.00000	2430.77780	   1.46857	   0.04558	   1.46928	  -1.77763
297382.54108	  18.00000	1923.15370	   1.47546	   0.04973	   1.47630	  -1.93052
297382.77908	  18.00000	1522.43580	   1.48531	   0.05232	   1.48623	  -2.01723
297383.01708	  18.00000	1203.84460	   1.49103	   0.05446	   1.49202	  -2.09170
297383.25608	  18.00000	 952.86591	   1.50010	   0.05725	   1.50119	  -2.18569
297383.49408	  18.00000	 754.27557	   1.51009	   0.06087	   1.51131	  -2.30821
297383.73108	  18.00000	 596.71857	   1.51960	   0.06217	   1.52087	  -2.34283
297383.96908	  18.00000	 471.96338	   1.52856	   0.06615	   1.52999	  -2.47806
297384.20808	  18.00000	 373.20856	   1.53658	   0.07071	   1.53821	  -2.63463
297384.44508	  18.00000	 295.47278	   1.54891	   0.07200	   1.55058	  -2.66152
297384.68508	  18.00000	 233.87738	   1.55829	   0.07397	   1.56004	  -2.71775
297384.92308	  18.00000	 185.05922	   1.57006	   0.07944	   1.57207	  -2.89658
297385.15908	  18.00000	 146.35823	   1.58176	   0.08470	   1.58403	  -3.06516
297385.39608	  18.00000	 115.77804	   1.59379	   0.08832	   1.59624	  -3.17170
297385.63008	  18.00000	  91.67210	   1.60515	   0.09469	   1.60794	  -3.37603
297385.87508	  18.00000	  72.51701	   1.61853	   0.10160	   1.62171	  -3.59201
297386.10408	  18.00000	  57.36816	   1.63137	   0.10768	   1.63492	  -3.77643
297386.34108	  18.00000	  45.36290	   1.64619	   0.11613	   1.65028	  -4.03525
297386.57308	  18.00000	  35.93134	   1.67174	   0.12481	   1.67640	  -4.26985
297386.82408	  18.00000	  28.40909	   1.69048	   0.13326	   1.69572	  -4.50737
297387.03808	  18.00000	  22.48202	   1.71833	   0.13965	   1.72399	  -4.64619
297387.30308	  18.00000	  17.79613	   1.74923	   0.13657	   1.75455	  -4.46425
297387.55508	  18.00000	  14.06813	   1.76655	   0.12853	   1.77122	  -4.16145
297387.77108	  18.00000	  11.14480	   1.80201	   0.13208	   1.80685	  -4.19219
297388.03908	  18.00000	   8.81772	   1.80839	   0.11905	   1.81230	  -3.76656
297388.21708	  18.00000	   6.97545	   1.83716	   0.09406	   1.83957	  -2.93097
297388.43508	  18.00000	   5.51730	   1.86867	   0.09122	   1.87090	  -2.79460
297388.70408	  18.00000	   4.36941	   1.87205	   0.10003	   1.87472	  -3.05872
297389.03908	  18.00000	   3.45686	   1.86045	   0.08767	   1.86251	  -2.69798
297389.45808	  18.00000	   2.73547	   1.85534	   0.05802	   1.85624	  -1.79122
297389.98308	  18.00000	   2.16054	   1.87266	   0.02666	   1.87285	  -0.81559
297390.64208	  18.00000	   1.70952	   1.90601	   0.01254	   1.90605	  -0.37695
297391.47108	  18.00000	   1.35352	   1.93819	   0.02806	   1.93839	  -0.82957
297392.51408	  18.00000	   1.07079	   1.94695	   0.06249	   1.94795	  -1.83830
297393.82708	  18.00000	   0.84734	   1.92430	   0.09658	   1.92673	  -2.87311
297395.48308	  18.00000	   0.67072	   1.88770	   0.10736	   1.89075	  -3.25515
297397.57208	  18.00000	   0.53067	   1.84286	   0.08725	   1.84492	  -2.71071
297400.20908	  18.00000	   0.41976	   1.82428	   0.03964	   1.82471	  -1.24473
297403.54008	  18.00000	   0.33183	   1.84316	  -0.00893	   1.84318	   0.27766
297407.74608	  18.00000	   0.26261	   1.89116	  -0.03220	   1.89143	   0.97533
297413.05409	  18.00000	   0.20791	   1.94654	  -0.01949	   1.94663	   0.57359
297419.75809	  18.00000	   0.16452	   1.98727	   0.02490	   1.98742	  -0.71796
297428.23509	  18.00000	   0.13007	   2.00516	   0.09139	   2.00724	  -2.60960
297438.92509	  18.00000	   0.10309	   1.98730	   0.16340	   1.99400	  -4.70045
297452.43909	  18.00000	   0.08153	   1.92889	   0.22728	   1.94224	  -6.72005
297469.53609	  18.00000	   0.06443	   1.84918	   0.25621	   1.86685	  -7.88833
297491.12309	  18.00000	   0.05102	   1.74811	   0.20332	   1.75990	  -6.63422
297518.36510	  18.00000	   0.04042	   1.70666	   0.06717	   1.70798	  -2.25377
297552.86010	  18.00000	   0.03192	   1.78869	  -0.10640	   1.79185	   3.40422
297596.40710	  18.00000	   0.02528	   2.02002	  -0.22393	   2.03240	   6.32583
297651.47211	  18.00000	   0.01999	   2.37414	  -0.18677	   2.38148	   4.49819
314176.03193	  19.00000	20004.45300	   1.42154	  -0.02271	   1.42172	   0.91529
314176.17494	  19.00000	15829.12600	   1.42993	  -0.00835	   1.42995	   0.33457
314176.31694	  19.00000	12516.70300	   1.43743	   0.00364	   1.43743	  -0.14515
314176.45894	  19.00000	9909.44240	   1.44201	   0.01403	   1.44207	  -0.55735
314176.62294	  19.00000	7835.48000	   1.45054	   0.01966	   1.45067	  -0.77660
314176.82394	  19.00000	6217.24610	   1.45731	   0.02738	   1.45757	  -1.07646
314177.06194	  19.00000	4905.29100	   1.46360	   0.03229	   1.46395	  -1.26373
314177.30094	  19.00000	3881.27370	   1.47100	   0.03792	   1.47149	  -1.47683
314177.53894	  19.00000	3070.98270	   1.47925	   0.04158	   1.47984	  -1.61023
314177.77694	  19.00000	2430.77780	   1.48441	   0.04408	   1.48506	  -1.70098
314178.01494	  19.00000	1923.15370	   1.49243	   0.04764	   1.49319	  -1.82817
314178.25294	  19.00000	1522.43580	   1.50166	   0.05125	   1.50253	  -1.95451
314178.49094	  19.00000	1203.84460	   1.50915	   0.05375	   1.51011	  -2.03960
314178.72994	  19.00000	 952.86591	   1.51839	   0.05609	   1.51943	  -2.11544
314178.96794	  19.00000	 754.27557	   1.52570	   0.05949	   1.52686	  -2.23284
314179.20494	  19.00000	 596.71857	   1.53688	   0.06284	   1.53817	  -2.34158
314179.44294	  19.00000	 471.96338	   1.54342	   0.06695	   1.54487	  -2.48392
314179.68194	  19.00000	 373.20856	   1.55537	   0.06805	   1.55686	  -2.50530
314179.91894	  19.00000	 295.47278	   1.56499	   0.07080	   1.56659	  -2.59040
314180.15894	  19.00000	 233.87738	   1.57495	   0.07572	   1.57677	  -2.75264
314180.39694	  19.00000	 185.05922	   1.58608	   0.07830	   1.58801	  -2.82614
314180.63294	  19.00000	 146.35823	   1.59777	   0.08536	   1.60005	  -3.05809
314180.86894	  19.00000	 115.77804	   1.60892	   0.08952	   1.61141	  -3.18459
314181.10394	  19.00000	  91.67210	   1.62212	   0.09446	   1.62487	  -3.33264
314181.34894	  19.00000	  72.51701	   1.63347	   0.10202	   1.63665	  -3.57383
314181.57794	  19.00000	  57.36816	   1.64948	   0.10466	   1.65280	  -3.63070
314181.81494	  19.00000	  45.36290	   1.66582	   0.11421	   1.66973	  -3.92212
314182.04694	  19.00000	  35.93134	   1.68830	   0.12527	   1.69294	  -4.24367
314182.29694	  19.00000	  28.40909	   1.70515	   0.13255	   1.71029	  -4.44483
314182.51194	  19.00000	  22.48202	   1.73170	   0.13860	   1.73724	  -4.57593
314182.77694	  19.00000	  17.79613	   1.76209	   0.13938	   1.76759	  -4.52267
314183.02894	  19.00000	  14.06813	   1.78854	   0.12879	   1.79317	  -4.11852
314183.24494	  19.00000	  11.14480	   1.81236	   0.13479	   1.81736	  -4.25335
314183.51194	  19.00000	   8.81772	   1.82982	   0.10934	   1.83309	  -3.41973
314183.69094	  19.00000	   6.97545	   1.86266	   0.09868	   1.86527	  -3.03253
314183.90894	  19.00000	   5.51730	   1.87719	   0.10648	   1.88020	  -3.24650
314184.17794	  19.00000	   4.36941	   1.87018	   0.09425	   1.87255	  -2.88503
314184.51294	  19.00000	   3.45686	   1.87125	   0.06715	   1.87245	  -2.05509
314184.93194	  19.00000	   2.73547	   1.88850	   0.03895	   1.88890	  -1.18149
314185.45694	  19.00000	   2.16054	   1.91931	   0.03075	   1.91955	  -0.91780
314186.11594	  19.00000	   1.70952	   1.94156	   0.04441	   1.94206	  -1.31026
314186.94494	  19.00000	   1.35352	   1.94137	   0.07236	   1.94272	  -2.13448
314187.98794	  19.00000	   1.07079	   1.91711	   0.09115	   1.91927	  -2.72220
314189.30094	  19.00000	   0.84734	   1.88013	   0.08552	   1.88207	  -2.60434
314190.95694	  19.00000	   0.67072	   1.85432	   0.05992	   1.85529	  -1.85093
314193.04594	  19.00000	   0.53067	   1.85401	   0.01351	   1.85406	  -0.41745
314195.68294	  19.00000	   0.41976	   1.88685	  -0.02309	   1.88699	   0.70108
314199.01394	  19.00000	   0.33183	   1.93785	  -0.03023	   1.93809	   0.89378
314203.21994	  19.00000	   0.26261	   1.98469	   0.00065	   1.98469	  -0.01864
314208.52794	  19.00000	   0.20791	   2.00535	   0.05410	   2.00608	  -1.54548
314215.23194	  19.00000	   0.16452	   1.99345	   0.11160	   1.99657	  -3.20417
314223.70894	  19.00000	   0.13007	   1.95293	   0.15717	   1.95924	  -4.60111
314234.39894	  19.00000	   0.10309	   1.89374	   0.17473	   1.90179	  -5.27156
314247.91294	  19.00000	   0.08153	   1.82945	   0.15240	   1.83579	  -4.76206
314265.00994	  19.00000	   0.06443	   1.78831	   0.09341	   1.79075	  -2.99006
314286.59595	  19.00000	   0.05102	   1.81124	  -0.02181	   1.81137	   0.68986
314313.83895	  19.00000	   0.04042	   1.94420	  -0.14049	   1.94927	   4.13317
314348.33395	  19.00000	   0.03192	   2.17962	  -0.13249	   2.18364	   3.47859
314391.88096	  19.00000	   0.02528	   2.43062	   0.02314	   2.43073	  -0.54542
314446.94596	  19.00000	   0.01999	   2.59131	   0.35592	   2.61564	  -7.82075
330977.30198	  20.00000	20004.45300	   1.38586	  -0.02390	   1.38607	   0.98806
330977.44498	  20.00000	15829.12600	   1.39349	  -0.00803	   1.39351	   0.33020
330977.58698	  20.00000	12516.70300	   1.39816	   0.00409	   1.39817	  -0.16758
330977.72898	  20.00000	9909.44240	   1.40487	   0.01208	   1.40493	  -0.49252
330977.89298	  20.00000	7835.48000	   1.41294	   0.02277	   1.41312	  -0.92330
330978.09398	  20.00000	6217.24610	   1.42142	   0.02733	   1.42168	  -1.10139
330978.33198	  20.00000	4905.29100	   1.42661	   0.03202	   1.42697	  -1.28589
330978.57098	  20.00000	3881.27370	   1.43413	   0.03748	   1.43462	  -1.49718
330978.80898	  20.00000	3070.98270	   1.44324	   0.04150	   1.44384	  -1.64714
330979.04698	  20.00000	2430.77780	   1.44884	   0.04463	   1.44953	  -1.76452
330979.28498	  20.00000	1923.15370	   1.45810	   0.04773	   1.45888	  -1.87504
330979.52298	  20.00000	1522.43580	   1.46543	   0.05094	   1.46631	  -1.99076
330979.76098	  20.00000	1203.84460	   1.47202	   0.05476	   1.47304	  -2.13039
330979.99998	  20.00000	 952.86591	   1.48240	   0.05680	   1.48349	  -2.19440
330980.23798	  20.00000	 754.27557	   1.49080	   0.05993	   1.49200	  -2.30207
330980.47498	  20.00000	 596.71857	   1.49951	   0.06269	   1.50082	  -2.39394
330980.71298	  20.00000	 471.96338	   1.50950	   0.06600	   1.51094	  -2.50343
330980.95198	  20.00000	 373.20856	   1.51863	   0.06852	   1.52017	  -2.58332
330981.18998	  20.00000	 295.47278	   1.52728	   0.07136	   1.52895	  -2.67500
330981.42898	  20.00000	 233.87738	   1.53735	   0.07512	   1.53918	  -2.79750
330981.66698	  20.00000	 185.05922	   1.55008	   0.07847	   1.55207	  -2.89806
330981.90298	  20.00000	 146.35823	   1.55948	   0.08334	   1.56171	  -3.05884
330982.13898	  20.00000	 115.77804	   1.57087	   0.08754	   1.57330	  -3.18966
330982.37398	  20.00000	  91.67210	   1.58275	   0.09390	   1.58553	  -3.39504
330982.61898	  20.00000	  72.51701	   1.59732	   0.10042	   1.60047	  -3.59728
330982.84798	  20.00000	  57.36816	   1.61578	   0.10625	   1.61927	  -3.76229
330983.08498	  20.00000	  45.36290	   1.63020	   0.11438	   1.63421	  -4.01360
330983.31698	  20.00000	  35.93134	   1.64660	   0.12396	   1.65126	  -4.30528
330983.56798	  20.00000	  28.40909	   1.67017	   0.12810	   1.67507	  -4.38608
330983.78198	  20.00000	  22.48202	   1.69334	   0.13317	   1.69857	  -4.49667
330984.04698	  20.00000	  17.79613	   1.71837	   0.13903	   1.72399	  -4.62569
330984.29898	  20.00000	  14.06813	   1.75547	   0.13440	   1.76060	  -4.37799
330984.51498	  20.00000	  11.14480	   1.76896	   0.12690	   1.77351	  -4.10320
330984.78298	  20.00000	   8.81772	   1.80530	   0.11169	   1.80875	  -3.54018
330984.96098	  20.00000	   6.97545	   1.82571	   0.11441	   1.82930	  -3.58571
330985.17898	  20.00000	   5.51730	   1.82216	   0.10155	   1.82499	  -3.18992
330985.44798	  20.00000	   4.36941	   1.82998	   0.07350	   1.83146	  -2.30015
330985.78298	  20.00000	   3.45686	   1.85778	   0.05134	   1.85849	  -1.58290
330986.20198	  20.00000	   2.73547	   1.88396	   0.05222	   1.88468	  -1.58775
330986.72698	  20.00000	   2.16054	   1.89331	   0.07014	   1.89461	  -2.12173
330987.38598	  20.00000	   1.70952	   1.87755	   0.08427	   1.87944	  -2.56982
330988.21498	  20.00000	   1.35352	   1.84919	   0.07965	   1.85090	  -2.46643
330989.25799	  20.00000	   1.07079	   1.82741	   0.05189	   1.82815	  -1.62640
330990.57199	  20.00000	   0.84734	   1.83066	   0.01141	   1.83070	  -0.35705
330992.22699	  20.00000	   0.67072	   1.85498	  -0.01812	   1.85507	   0.55969
330994.31599	  20.00000	   0.53067	   1.90213	  -0.02443	   1.90229	   0.73593
330996.95299	  20.00000	   0.41976	   1.94489	   0.00274	   1.94489	  -0.08077
331000.28399	  20.00000	   0.33183	   1.95997	   0.05586	   1.96077	  -1.63246
331004.48999	  20.00000	   0.26261	   1.94004	   0.10632	   1.94295	  -3.13691
331009.79799	  20.00000	   0.20791	   1.89402	   0.13236	   1.89864	  -3.99759
331016.50199	  20.00000	   0.16452	   1.84538	   0.12659	   1.84971	  -3.92432
331024.97899	  20.00000	   0.13007	   1.81070	   0.09375	   1.81313	  -2.96374
331035.66899	  20.00000	   0.10309	   1.80281	   0.04205	   1.80330	  -1.33605
331049.18299	  20.00000	   0.08153	   1.83721	  -0.01994	   1.83732	   0.62195
331066.27999	  20.00000	   0.06443	   1.91845	  -0.06160	   1.91944	   1.83917
331087.86700	  20.00000	   0.05102	   2.06994	  -0.04645	   2.07046	   1.28556
331115.10900	  20.00000	   0.04042	   2.22333	   0.08220	   2.22485	  -2.11724
331149.60400	  20.00000	   0.03192	   2.29372	   0.31636	   2.31544	  -7.85305
331193.15101	  20.00000	   0.02528	   2.20192	   0.58271	   2.27772	 -14.82271
331248.21601	  20.00000	   0.01999	   1.93381	   0.77012	   2.08151	 -21.71451
347754.10485	  21.00000	20004.45300	   1.42156	  -0.02374	   1.42176	   0.95675
347754.24785	  21.00000	15829.12600	   1.42673	  -0.00803	   1.42675	   0.32231
347754.38985	  21.00000	12516.70300	   1.43765	   0.00373	   1.43766	  -0.14884
347754.53185	  21.00000	9909.44240	   1.44059	   0.01260	   1.44064	  -0.50096
347754.69585	  21.00000	7835.48000	   1.44946	   0.01974	   1.44960	  -0.78037
347754.89685	  21.00000	6217.24610	   1.45612	   0.02732	   1.45638	  -1.07489
347755.13485	  21.00000	4905.29100	   1.46578	   0.03267	   1.46615	  -1.27665
347755.37385	  21.00000	3881.27370	   1.47120	   0.03742	   1.47168	  -1.45684
347755.61185	  21.00000	3070.98270	   1.47917	   0.04103	   1.47974	  -1.58899
347755.84985	  21.00000	2430.77780	   1.48640	   0.04345	   1.48703	  -1.67456
347756.08785	  21.00000	1923.15370	   1.49371	   0.04717	   1.49446	  -1.80870
347756.32585	  21.00000	1522.43580	   1.50154	   0.05143	   1.50242	  -1.96170
347756.56385	  21.00000	1203.84460	   1.50948	   0.05390	   1.51044	  -2.04509
347756.80285	  21.00000	 952.86591	   1.51859	   0.05614	   1.51963	  -2.11702
347757.04085	  21.00000	 754.27557	   1.52780	   0.06068	   1.52901	  -2.27452
347757.27785	  21.00000	 596.71857	   1.53577	   0.06313	   1.53707	  -2.35379
347757.51585	  21.00000	 471.96338	   1.54500	   0.06623	   1.54641	  -2.45451
347757.75485	  21.00000	 373.20856	   1.55473	   0.06617	   1.55614	  -2.43722
347757.99285	  21.00000	 295.47278	   1.56581	   0.07410	   1.56757	  -2.70937
347758.23185	  21.00000	 233.87738	   1.57433	   0.07599	   1.57617	  -2.76324
347758.46985	  21.00000	 185.05922	   1.58590	   0.07927	   1.58788	  -2.86134
347758.70585	  21.00000	 146.35823	   1.59658	   0.08270	   1.59872	  -2.96512
347758.94185	  21.00000	 115.77804	   1.60850	   0.08722	   1.61086	  -3.10382
347759.17685	  21.00000	  91.67210	   1.62045	   0.09485	   1.62322	  -3.34987
347759.42185	  21.00000	  72.51701	   1.63287	   0.09891	   1.63587	  -3.46644
347759.65085	  21.00000	  57.36816	   1.65099	   0.10770	   1.65449	  -3.73241
347759.88785	  21.00000	  45.36290	   1.66991	   0.11429	   1.67382	  -3.91539
347760.11985	  21.00000	  35.93134	   1.68456	   0.12237	   1.68900	  -4.15479
347760.37085	  21.00000	  28.40909	   1.70826	   0.12767	   1.71303	  -4.27427
347760.58485	  21.00000	  22.48202	   1.73277	   0.13249	   1.73782	  -4.37233
347760.84985	  21.00000	  17.79613	   1.75600	   0.13786	   1.76140	  -4.48905
347761.10185	  21.00000	  14.06813	   1.79460	   0.13586	   1.79974	  -4.32943
347761.31785	  21.00000	  11.14480	   1.80745	   0.12686	   1.81190	  -4.01481
347761.58585	  21.00000	   8.81772	   1.84277	   0.11413	   1.84631	  -3.54410
347761.76385	  21.00000	   6.97545	   1.86106	   0.11782	   1.86478	  -3.62259
347761.98185	  21.00000	   5.51730	   1.85853	   0.10113	   1.86128	  -3.11469
347762.25085	  21.00000	   4.36941	   1.86939	   0.07178	   1.87077	  -2.19893
347762.58585	  21.00000	   3.45686	   1.89862	   0.05159	   1.89932	  -1.55634
347763.00485	  21.00000	   2.73547	   1.92464	   0.05819	   1.92552	  -1.73186
347763.52985	  21.00000	   2.16054	   1.92809	   0.07571	   1.92957	  -2.24864
347764.18885	  21.00000	   1.70952	   1.90953	   0.08602	   1.91146	  -2.57933
347765.01785	  21.00000	   1.35352	   1.88127	   0.07528	   1.88278	  -2.29157
347766.06085	  21.00000	   1.07079	   1.86310	   0.04213	   1.86357	  -1.29552
347767.37485	  21.00000	   0.84734	   1.87247	   0.00214	   1.87247	  -0.06552
347769.02985	  21.00000	   0.67072	   1.90356	  -0.02309	   1.90370	   0.69507
347771.11885	  21.00000	   0.53067	   1.95409	  -0.02207	   1.95421	   0.64705
347773.75585	  21.00000	   0.41976	   1.99612	   0.01572	   1.99618	  -0.45115
347777.08685	  21.00000	   0.33183	   2.00782	   0.07599	   2.00926	  -2.16748
347781.29285	  21.00000	   0.26261	   1.97879	   0.11765	   1.98228	  -3.40245
347786.60085	  21.00000	   0.20791	   1.92497	   0.13529	   1.92971	  -4.02034
347793.30485	  21.00000	   0.16452	   1.88379	   0.11846	   1.88752	  -3.59825
347801.78186	  21.00000	   0.13007	   1.85886	   0.07874	   1.86052	  -2.42568
347812.47186	  21.00000	   0.10309	   1.85803	   0.02192	   1.85816	  -0.67586
347825.98586	  21.00000	   0.08153	   1.91095	  -0.03143	   1.91121	   0.94220
347843.08286	  21.00000	   0.06443	   2.00079	  -0.06012	   2.00169	   1.72102
347864.66986	  21.00000	   0.05102	   2.15218	  -0.02170	   2.15229	   0.57766
347891.91187	  21.00000	   0.04042	   2.28306	   0.13117	   2.28682	  -3.28816
347926.40687	  21.00000	   0.03192	   2.31510	   0.37474	   2.34523	  -9.19454
347969.95387	  21.00000	   0.02528	   2.17729	   0.61719	   2.26307	 -15.82625
348025.01888	  21.00000	   0.01999	   1.88355	   0.74791	   2.02661	 -21.65684
364547.08315	  22.00000	20004.45300	   1.52140	  -0.02349	   1.52158	   0.88456
364547.22615	  22.00000	15829.12600	   1.52966	  -0.00680	   1.52968	   0.25488
364547.36815	  22.00000	12516.70300	   1.53527	   0.00650	   1.53528	  -0.24245
364547.51015	  22.00000	9909.44240	   1.54315	   0.01431	   1.54322	  -0.53112
364547.67415	  22.00000	7835.48000	   1.54883	   0.02100	   1.54897	  -0.77680
364547.87515	  22.00000	6217.24610	   1.55672	   0.02609	   1.55694	  -0.96011
364548.11315	  22.00000	4905.29100	   1.56435	   0.03228	   1.56469	  -1.18211
364548.35115	  22.00000	3881.27370	   1.57047	   0.03788	   1.57093	  -1.38183
364548.59015	  22.00000	3070.98270	   1.57754	   0.04148	   1.57809	  -1.50618
364548.82815	  22.00000	2430.77780	   1.58519	   0.04479	   1.58583	  -1.61856
364549.06615	  22.00000	1923.15370	   1.59472	   0.04798	   1.59544	  -1.72345
364549.30415	  22.00000	1522.43580	   1.60352	   0.05157	   1.60435	  -1.84189
364549.54215	  22.00000	1203.84460	   1.61013	   0.05463	   1.61106	  -1.94315
364549.78115	  22.00000	 952.86591	   1.61976	   0.05807	   1.62081	  -2.05322
364550.01915	  22.00000	 754.27557	   1.62983	   0.05951	   1.63092	  -2.09113
364550.25715	  22.00000	 596.71857	   1.63638	   0.06275	   1.63758	  -2.19607
364550.49415	  22.00000	 471.96338	   1.64652	   0.06543	   1.64782	  -2.27547
364550.73315	  22.00000	 373.20856	   1.65814	   0.06868	   1.65956	  -2.37189
364550.97115	  22.00000	 295.47278	   1.66641	   0.07252	   1.66799	  -2.49185
364551.21015	  22.00000	 233.87738	   1.67776	   0.07604	   1.67949	  -2.59505
364551.44815	  22.00000	 185.05922	   1.68823	   0.07928	   1.69009	  -2.68858
364551.68415	  22.00000	 146.35823	   1.69763	   0.08568	   1.69979	  -2.88935
364551.92115	  22.00000	 115.77804	   1.70942	   0.08940	   1.71176	  -2.99383
364552.15515	  22.00000	  91.67210	   1.72156	   0.09563	   1.72422	  -3.17947
364552.40015	  22.00000	  72.51701	   1.73480	   0.10234	   1.73782	  -3.37598
364552.62915	  22.00000	  57.36816	   1.75191	   0.10660	   1.75516	  -3.48213
364552.86615	  22.00000	  45.36290	   1.76739	   0.11378	   1.77105	  -3.68348
364553.09815	  22.00000	  35.93134	   1.78678	   0.12638	   1.79124	  -4.04573
364553.34915	  22.00000	  28.40909	   1.80727	   0.13117	   1.81203	  -4.15128
364553.56315	  22.00000	  22.48202	   1.83033	   0.13777	   1.83551	  -4.30443
364553.82815	  22.00000	  17.79613	   1.86032	   0.14275	   1.86579	  -4.38799
364554.08015	  22.00000	  14.06813	   1.89195	   0.13160	   1.89652	  -3.97885
364554.29615	  22.00000	  11.14480	   1.90948	   0.13505	   1.91425	  -4.04561
364554.56415	  22.00000	   8.81772	   1.93610	   0.11106	   1.93929	  -3.28313
364554.74215	  22.00000	   6.97545	   1.96810	   0.10806	   1.97106	  -3.14260
364554.96015	  22.00000	   5.51730	   1.97188	   0.10972	   1.97493	  -3.18491
364555.22915	  22.00000	   4.36941	   1.96830	   0.08914	   1.97032	  -2.59301
364555.56415	  22.00000	   3.45686	   1.97916	   0.05906	   1.98004	  -1.70928
364555.98315	  22.00000	   2.73547	   2.00600	   0.04002	   2.00640	  -1.14299
364556.50815	  22.00000	   2.16054	   2.03524	   0.04327	   2.03570	  -1.21788
364557.16715	  22.00000	   1.70952	   2.04434	   0.06617	   2.04541	  -1.85392
364557.99615	  22.00000	   1.35352	   2.02644	   0.08685	   2.02830	  -2.45422
364559.03915	  22.00000	   1.07079	   1.99434	   0.08816	   1.99629	  -2.53114
364560.35315	  22.00000	   0.84734	   1.96522	   0.06239	   1.96621	  -1.81850
364562.00815	  22.00000	   0.67072	   1.95901	   0.02489	   1.95917	  -0.72782
364564.09715	  22.00000	   0.53067	   1.98265	  -0.01667	   1.98272	   0.48183
364566.73415	  22.00000	   0.41976	   2.03050	  -0.03226	   2.03075	   0.91026
364570.06515	  22.00000	   0.33183	   2.08548	  -0.01114	   2.08551	   0.30617
364574.27116	  22.00000	   0.26261	   2.10939	   0.03847	   2.10974	  -1.04470
364579.57916	  22.00000	   0.20791	   2.10232	   0.09590	   2.10451	  -2.61193
364586.28316	  22.00000	   0.16452	   2.06517	   0.13879	   2.06982	  -3.84467
364594.76016	  22.00000	   0.13007	   2.01230	   0.15573	   2.01831	  -4.42536
364605.45016	  22.00000	   0.10309	   1.95732	   0.14013	   1.96233	  -4.09486
364618.96416	  22.00000	   0.08153	   1.92039	   0.08403	   1.92223	  -2.50560
364636.06116	  22.00000	   0.06443	   1.92558	   0.00784	   1.92560	  -0.23321
364657.64816	  22.00000	   0.05102	   2.01708	  -0.08313	   2.01879	   2.36009
364684.89017	  22.00000	   0.04042	   2.19931	  -0.10944	   2.20203	   2.84875
364719.38517	  22.00000	   0.03192	   2.41779	  -0.00280	   2.41779	   0.06633
364762.93217	  22.00000	   0.02528	   2.56683	   0.25381	   2.57935	  -5.64702
364817.99718	  22.00000	   0.01999	   2.55399	   0.61951	   2.62806	 -13.63452
381355.13444	  23.00000	20004.45300	   1.55573	  -0.02116	   1.55588	   0.77920
381355.27744	  23.00000	15829.12600	   1.56381	  -0.00648	   1.56382	   0.23729
381355.41944	  23.00000	12516.70300	   1.57176	   0.00412	   1.57176	  -0.15027
381355.56144	  23.00000	9909.44240	   1.57721	   0.01118	   1.57725	  -0.40631
381355.72544	  23.00000	7835.48000	   1.58414	   0.02171	   1.58429	  -0.78500
381355.92644	  23.00000	6217.24610	   1.59094	   0.02757	   1.59118	  -0.99263
381356.16444	  23.00000	4905.29100	   1.59878	   0.03112	   1.59908	  -1.11497
381356.40344	  23.00000	3881.27370	   1.60644	   0.03706	   1.60687	  -1.32169
381356.64144	  23.00000	3070.98270	   1.61508	   0.04203	   1.61563	  -1.49055
381356.87944	  23.00000	2430.77780	   1.62047	   0.04508	   1.62110	  -1.59343
381357.11744	  23.00000	1923.15370	   1.62928	   0.04746	   1.62997	  -1.66836
381357.35544	  23.00000	1522.43580	   1.63632	   0.05018	   1.63709	  -1.75634
381357.59344	  23.00000	1203.84460	   1.64627	   0.05363	   1.64714	  -1.86569
381357.83244	  23.00000	 952.86591	   1.65386	   0.05718	   1.65485	  -1.98015
381358.07044	  23.00000	 754.27557	   1.66252	   0.05885	   1.66356	  -2.02723
381358.30744	  23.00000	 596.71857	   1.67091	   0.06339	   1.67212	  -2.17259
381358.54544	  23.00000	 471.96338	   1.67993	   0.06576	   1.68122	  -2.24178
381358.78444	  23.00000	 373.20856	   1.68876	   0.06861	   1.69016	  -2.32644
381359.02144	  23.00000	 295.47278	   1.70137	   0.07206	   1.70290	  -2.42529
381359.26144	  23.00000	 233.87738	   1.70953	   0.07498	   1.71117	  -2.51129
381359.49944	  23.00000	 185.05922	   1.72140	   0.08008	   1.72327	  -2.66350
381359.73544	  23.00000	 146.35823	   1.73282	   0.08358	   1.73483	  -2.76153
381359.97144	  23.00000	 115.77804	   1.74335	   0.08902	   1.74562	  -2.92297
381360.20644	  23.00000	  91.67210	   1.75647	   0.09482	   1.75903	  -3.09000
381360.45144	  23.00000	  72.51701	   1.76901	   0.10119	   1.77190	  -3.27386
381360.68044	  23.00000	  57.36816	   1.78547	   0.10616	   1.78862	  -3.40260
381360.91744	  23.00000	  45.36290	   1.80196	   0.11415	   1.80557	  -3.62478
381361.14944	  23.00000	  35.93134	   1.81823	   0.12573	   1.82258	  -3.95569
381361.39944	  23.00000	  28.40909	   1.83962	   0.12909	   1.84414	  -4.01402
381361.61444	  23.00000	  22.48202	   1.86244	   0.13757	   1.86752	  -4.22435
381361.87944	  23.00000	  17.79613	   1.89114	   0.14295	   1.89654	  -4.32278
381362.13144	  23.00000	  14.06813	   1.92641	   0.13389	   1.93106	  -3.97577
381362.34744	  23.00000	  11.14480	   1.93947	   0.13357	   1.94407	  -3.93970
381362.61444	  23.00000	   8.81772	   1.97253	   0.11184	   1.97569	  -3.24500
381362.79344	  23.00000	   6.97545	   2.00087	   0.11218	   2.00402	  -3.20902
381363.01144	  23.00000	   5.51730	   2.00117	   0.10915	   2.00415	  -3.12200
381363.28044	  23.00000	   4.36941	   2.00188	   0.08537	   2.00370	  -2.44190
381363.61544	  23.00000	   3.45686	   2.01890	   0.05667	   2.01969	  -1.60773
381364.03444	  23.00000	   2.73547	   2.04759	   0.04261	   2.04804	  -1.19209
381364.55944	  23.00000	   2.16054	   2.06975	   0.05507	   2.07048	  -1.52412
381365.21844	  23.00000	   1.70952	   2.07065	   0.07510	   2.07201	  -2.07702
381366.04744	  23.00000	   1.35352	   2.04735	   0.08884	   2.04928	  -2.48471
381367.09044	  23.00000	   1.07079	   2.01728	   0.07671	   2.01873	  -2.17761
381368.40344	  23.00000	   0.84734	   1.99691	   0.04345	   1.99738	  -1.24652
381370.05944	  23.00000	   0.67072	   2.00352	   0.00663	   2.00354	  -0.18972
381372.14844	  23.00000	   0.53067	   2.03796	  -0.02538	   2.03812	   0.71352
381374.78544	  23.00000	   0.41976	   2.08791	  -0.02395	   2.08805	   0.65722
381378.11645	  23.00000	   0.33183	   2.12916	   0.01146	   2.12919	  -0.30846
381382.32245	  23.00000	   0.26261	   2.13706	   0.06565	   2.13807	  -1.75963
381387.63045	  23.00000	   0.20791	   2.11319	   0.11601	   2.11637	  -3.14227
381394.33445	  23.00000	   0.16452	   2.06617	   0.14310	   2.07112	  -3.96192
381402.81145	  23.00000	   0.13007	   2.01475	   0.14219	   2.01977	  -4.03688
381413.50145	  23.00000	   0.10309	   1.97376	   0.10432	   1.97651	  -3.02545
381427.01545	  23.00000	   0.08153	   1.96436	   0.03677	   1.96470	  -1.07225
381444.11245	  23.00000	   0.06443	   1.99920	  -0.03458	   1.99950	   0.99082
381465.69845	  23.00000	   0.05102	   2.12505	  -0.09285	   2.12708	   2.50185
381492.94146	  23.00000	   0.04042	   2.31458	  -0.06290	   2.31544	   1.55665
381527.43646	  23.00000	   0.03192	   2.49611	   0.10894	   2.49849	  -2.49910
381570.98347	  23.00000	   0.02528	   2.55944	   0.39946	   2.59043	  -8.87077
381626.04847	  23.00000	   0.01999	   2.43453	   0.73319	   2.54254	 -16.76043
398145.71595	  24.00000	20004.45300	   1.46644	  -0.02132	   1.46659	   0.83300
398145.85895	  24.00000	15829.12600	   1.47581	  -0.00745	   1.47583	   0.28941
398146.00095	  24.00000	12516.70300	   1.47964	   0.00474	   1.47964	  -0.18373
398146.14295	  24.00000	9909.44240	   1.48810	   0.01266	   1.48815	  -0.48726
398146.30695	  24.00000	7835.48000	   1.49466	   0.02060	   1.49480	  -0.78964
398146.50795	  24.00000	6217.24610	   1.50109	   0.02794	   1.50135	  -1.06628
398146.74595	  24.00000	4905.29100	   1.50900	   0.03221	   1.50934	  -1.22280
398146.98395	  24.00000	3881.27370	   1.51686	   0.03636	   1.51729	  -1.37318
398147.22295	  24.00000	3070.98270	   1.52371	   0.04079	   1.52425	  -1.53348
398147.46095	  24.00000	2430.77780	   1.52924	   0.04458	   1.52989	  -1.66998
398147.69895	  24.00000	1923.15370	   1.53824	   0.04874	   1.53901	  -1.81484
398147.93695	  24.00000	1522.43580	   1.54656	   0.05029	   1.54738	  -1.86253
398148.17495	  24.00000	1203.84460	   1.55511	   0.05426	   1.55606	  -1.99840
398148.41395	  24.00000	 952.86591	   1.56165	   0.05589	   1.56265	  -2.04956
398148.65195	  24.00000	 754.27557	   1.57060	   0.05918	   1.57172	  -2.15794
398148.88895	  24.00000	 596.71857	   1.58013	   0.06253	   1.58137	  -2.26598
398149.12695	  24.00000	 471.96338	   1.59009	   0.06455	   1.59140	  -2.32478
398149.36595	  24.00000	 373.20856	   1.60015	   0.06875	   1.60163	  -2.46015
398149.60295	  24.00000	 295.47278	   1.61066	   0.07246	   1.61229	  -2.57602
398149.84295	  24.00000	 233.87738	   1.62073	   0.07567	   1.62250	  -2.67321
398150.08095	  24.00000	 185.05922	   1.63250	   0.07869	   1.63440	  -2.75967
398150.31695	  24.00000	 146.35823	   1.64319	   0.08333	   1.64530	  -2.90295
398150.55295	  24.00000	 115.77804	   1.65514	   0.08946	   1.65755	  -3.09390
398150.78795	  24.00000	  91.67210	   1.66776	   0.09371	   1.67039	  -3.21603
398151.03295	  24.00000	  72.51701	   1.68061	   0.10220	   1.68372	  -3.47988
398151.26195	  24.00000	  57.36816	   1.69319	   0.10723	   1.69658	  -3.62362
398151.49895	  24.00000	  45.36290	   1.71022	   0.11578	   1.71413	  -3.87303
398151.73095	  24.00000	  35.93134	   1.73315	   0.12659	   1.73776	  -4.17743
398151.98095	  24.00000	  28.40909	   1.75141	   0.13438	   1.75656	  -4.38739
398152.19595	  24.00000	  22.48202	   1.77671	   0.14092	   1.78229	  -4.53504
398152.46095	  24.00000	  17.79613	   1.80996	   0.14247	   1.81556	  -4.50070
398152.71295	  24.00000	  14.06813	   1.83225	   0.13058	   1.83689	  -4.07658
398152.92895	  24.00000	  11.14480	   1.86192	   0.13739	   1.86698	  -4.22009
398153.19595	  24.00000	   8.81772	   1.87426	   0.11729	   1.87793	  -3.58097
398153.37495	  24.00000	   6.97545	   1.90647	   0.09896	   1.90903	  -2.97154
398153.59295	  24.00000	   5.51730	   1.93262	   0.10356	   1.93539	  -3.06742
398153.86195	  24.00000	   4.36941	   1.92750	   0.10275	   1.93023	  -3.05145
398154.19695	  24.00000	   3.45686	   1.91896	   0.07930	   1.92060	  -2.36642
398154.61595	  24.00000	   2.73547	   1.92963	   0.04686	   1.93020	  -1.39110
398155.14095	  24.00000	   2.16054	   1.95615	   0.02536	   1.95632	  -0.74273
398155.79995	  24.00000	   1.70952	   1.98845	   0.02931	   1.98866	  -0.84459
398156.62895	  24.00000	   1.35352	   2.00378	   0.05430	   2.00452	  -1.55239
398157.67195	  24.00000	   1.07079	   1.99210	   0.08692	   1.99399	  -2.49843
398158.98495	  24.00000	   0.84734	   1.95590	   0.10077	   1.95850	  -2.94920
398160.64095	  24.00000	   0.67072	   1.92156	   0.08956	   1.92365	  -2.66841
398162.72995	  24.00000	   0.53067	   1.89579	   0.04823	   1.89641	  -1.45737
398165.36695	  24.00000	   0.41976	   1.90529	  -0.00018	   1.90529	   0.00553
398168.69795	  24.00000	   0.33183	   1.94746	  -0.03162	   1.94771	   0.93017
398172.90395	  24.00000	   0.26261	   2.00305	  -0.02674	   2.00323	   0.76477
398178.21195	  24.00000	   0.20791	   2.04650	   0.01252	   2.04654	  -0.35050
398184.91595	  24.00000	   0.16452	   2.06323	   0.07304	   2.06452	  -2.02747
398193.39295	  24.00000	   0.13007	   2.04630	   0.13816	   2.05096	  -3.86250
398204.08295	  24.00000	   0.10309	   1.99625	   0.18871	   2.00515	  -5.40014
398217.59695	  24.00000	   0.08153	   1.92225	   0.20837	   1.93351	  -6.18669
398234.69396	  24.00000	   0.06443	   1.84478	   0.18227	   1.85377	  -5.64258
398256.27996	  24.00000	   0.05102	   1.80811	   0.07932	   1.80984	  -2.51198
398283.52296	  24.00000	   0.04042	   1.86185	  -0.06249	   1.86289	   1.92221
398318.01796	  24.00000	   0.03192	   2.04377	  -0.17239	   2.05103	   4.82144
398361.56497	  24.00000	   0.02528	   2.32697	  -0.15079	   2.33185	   3.70752
398416.62997	  24.00000	   0.01999	   2.62321	   0.07128	   2.62418	  -1.55646
414895.98628	  25.00000	20004.45300	   1.40735	  -0.02096	   1.40751	   0.85330
414896.12928	  25.00000	15829.12600	   1.41771	  -0.00757	   1.41773	   0.30601
414896.27128	  25.00000	12516.70300	   1.42851	   0.00476	   1.42852	  -0.19096
414896.41328	  25.00000	9909.44240	   1.43731	   0.01445	   1.43738	  -0.57583
414896.57728	  25.00000	7835.48000	   1.44341	   0.02113	   1.44357	  -0.83850
414896.77828	  25.00000	6217.24610	   1.44963	   0.02831	   1.44991	  -1.11870
414897.01628	  25.00000	4905.29100	   1.45764	   0.03227	   1.45799	  -1.26806
414897.25528	  25.00000	3881.27370	   1.46551	   0.03692	   1.46598	  -1.44293
414897.49328	  25.00000	3070.98270	   1.47224	   0.04064	   1.47280	  -1.58115
414897.73128	  25.00000	2430.77780	   1.48093	   0.04521	   1.48162	  -1.74845
414897.96928	  25.00000	1923.15370	   1.48860	   0.04809	   1.48938	  -1.85031
414898.20728	  25.00000	1522.43580	   1.49626	   0.05084	   1.49712	  -1.94613
414898.44528	  25.00000	1203.84460	   1.50518	   0.05257	   1.50610	  -2.00030
414898.68428	  25.00000	 952.86591	   1.51523	   0.05692	   1.51629	  -2.15146
414898.92228	  25.00000	 754.27557	   1.52390	   0.05903	   1.52505	  -2.21818
414899.15928	  25.00000	 596.71857	   1.53171	   0.06284	   1.53300	  -2.34940
414899.39728	  25.00000	 471.96338	   1.54180	   0.06494	   1.54317	  -2.41184
414899.63628	  25.00000	 373.20856	   1.55127	   0.06800	   1.55276	  -2.51000
414899.87428	  25.00000	 295.47278	   1.56289	   0.07171	   1.56454	  -2.62703
414900.11328	  25.00000	 233.87738	   1.57267	   0.07786	   1.57460	  -2.83418
414900.35128	  25.00000	 185.05922	   1.58242	   0.08060	   1.58447	  -2.91583
414900.58728	  25.00000	 146.35823	   1.59378	   0.08419	   1.59600	  -3.02393
414900.82328	  25.00000	 115.77804	   1.60543	   0.08884	   1.60789	  -3.16732
414901.05828	  25.00000	  91.67210	   1.61857	   0.09563	   1.62140	  -3.38126
414901.30328	  25.00000	  72.51701	   1.63102	   0.10190	   1.63420	  -3.57499
414901.53228	  25.00000	  57.36816	   1.64469	   0.10632	   1.64812	  -3.69872
414901.76928	  25.00000	  45.36290	   1.66287	   0.11277	   1.66669	  -3.87972
414902.00128	  25.00000	  35.93134	   1.68255	   0.12643	   1.68729	  -4.29715
414902.25128	  25.00000	  28.40909	   1.70086	   0.13278	   1.70604	  -4.46391
414902.46628	  25.00000	  22.48202	   1.72574	   0.13781	   1.73124	  -4.56565
414902.73128	  25.00000	  17.79613	   1.75724	   0.14347	   1.76309	  -4.66747
414902.98328	  25.00000	  14.06813	   1.78529	   0.13176	   1.79015	  -4.22093
414903.19928	  25.00000	  11.14480	   1.80796	   0.13699	   1.81314	  -4.33321
414903.46628	  25.00000	   8.81772	   1.82955	   0.11204	   1.83297	  -3.50446
414903.64528	  25.00000	   6.97545	   1.86245	   0.10376	   1.86534	  -3.18881
414903.86328	  25.00000	   5.51730	   1.87414	   0.10836	   1.87728	  -3.30912
414904.13228	  25.00000	   4.36941	   1.86977	   0.09580	   1.87222	  -2.93292
414904.46728	  25.00000	   3.45686	   1.87256	   0.06729	   1.87377	  -2.05813
414904.88628	  25.00000	   2.73547	   1.89469	   0.04057	   1.89512	  -1.22661
414905.41128	  25.00000	   2.16054	   1.92495	   0.03568	   1.92528	  -1.06188
414906.07028	  25.00000	   1.70952	   1.94350	   0.05273	   1.94421	  -1.55406
414906.89928	  25.00000	   1.35352	   1.94000	   0.07785	   1.94156	  -2.29789
414907.94228	  25.00000	   1.07079	   1.91035	   0.09009	   1.91247	  -2.70010
414909.25528	  25.00000	   0.84734	   1.87686	   0.07960	   1.87855	  -2.42866
414910.91128	  25.00000	   0.67072	   1.85649	   0.05001	   1.85716	  -1.54321
414913.00028	  25.00000	   0.53067	   1.86193	   0.00614	   1.86194	  -0.18897
414915.63728	  25.00000	   0.41976	   1.89854	  -0.02519	   1.89871	   0.76001
414918.96828	  25.00000	   0.33183	   1.94917	  -0.02483	   1.94933	   0.72984
414923.17428	  25.00000	   0.26261	   1.99069	   0.01055	   1.99072	  -0.30353
414928.48228	  25.00000	   0.20791	   2.00859	   0.06598	   2.00967	  -1.88149
414935.18628	  25.00000	   0.16452	   1.98723	   0.12109	   1.99091	  -3.48707
414943.66328	  25.00000	   0.13007	   1.94210	   0.16157	   1.94881	  -4.75561
414954.35329	  25.00000	   0.10309	   1.87997	   0.17216	   1.88783	  -5.23217
414967.86729	  25.00000	   0.08153	   1.82056	   0.13930	   1.82589	  -4.37530
414984.96429	  25.00000	   0.06443	   1.79294	   0.07335	   1.79444	  -2.34257
415006.55129	  25.00000	   0.05102	   1.83341	  -0.03863	   1.83382	   1.20703
415033.79329	  25.00000	   0.04042	   1.97793	  -0.12631	   1.98196	   3.65400
415068.28830	  25.00000	   0.03192	   2.21262	  -0.11008	   2.21536	   2.84809
415111.83530	  25.00000	   0.02528	   2.45137	   0.06901	   2.45235	  -1.61259
415166.90031	  25.00000	   0.01999	   2.57984	   0.41956	   2.61373	  -9.23707
431635.74242	  26.00000	20004.45300	   1.39409	  -0.02243	   1.39427	   0.92176
431635.88542	  26.00000	15829.12600	   1.40241	  -0.00722	   1.40243	   0.29505
431636.02742	  26.00000	12516.70300	   1.40899	   0.00415	   1.40899	  -0.16866
431636.16942	  26.00000	9909.44240	   1.41642	   0.01350	   1.41648	  -0.54596
431636.33342	  26.00000	7835.48000	   1.42240	   0.02092	   1.42255	  -0.84243
431636.53442	  26.00000	6217.24610	   1.42952	   0.02558	   1.42975	  -1.02515
431636.77242	  26.00000	4905.29100	   1.43919	   0.03110	   1.43952	  -1.23798
431637.01142	  26.00000	3881.27370	   1.44635	   0.03675	   1.44682	  -1.45562
431637.24942	  26.00000	3070.98270	   1.45271	   0.04128	   1.45329	  -1.62756
431637.48742	  26.00000	2430.77780	   1.46157	   0.04436	   1.46224	  -1.73826
431637.72542	  26.00000	1923.15370	   1.46957	   0.04660	   1.47031	  -1.81643
431637.96342	  26.00000	1522.43580	   1.47729	   0.05065	   1.47815	  -1.96376
431638.20142	  26.00000	1203.84460	   1.48578	   0.05445	   1.48678	  -2.09878
431638.44042	  26.00000	 952.86591	   1.49363	   0.05733	   1.49473	  -2.19799
431638.67842	  26.00000	 754.27557	   1.50159	   0.05850	   1.50273	  -2.23093
431638.91542	  26.00000	 596.71857	   1.51100	   0.06349	   1.51233	  -2.40592
431639.15342	  26.00000	 471.96338	   1.51997	   0.06439	   1.52133	  -2.42564
431639.39242	  26.00000	 373.20856	   1.52932	   0.06879	   1.53087	  -2.57536
431639.63042	  26.00000	 295.47278	   1.54028	   0.07288	   1.54200	  -2.70917
431639.86942	  26.00000	 233.87738	   1.54984	   0.07630	   1.55171	  -2.81842
431640.10742	  26.00000	 185.05922	   1.56103	   0.07966	   1.56306	  -2.92140
