Repository: kbm2110/Battery_Diagnostics_Thesis

# Battery_Diagnostics_Thesis
 Data-driven battery diagnostics using EIS

**Author:** Bala Manikanta Yaswanth Kanagarla
**Institution:** Technische Hochschule Ingolstadt (THI)
**Supervisor:** Prof. Dr. H.-G. Schweiger

## Overview

This project implements a machine learning framework for 
non-invasive State of Health (SoH) estimation of lithium-ion 
batteries using Electrochemical Impedance Spectroscopy (EIS).

Eight physically interpretable features are extracted from 
impedance spectra and used to train six ML models under a 
strict cell-level train-test split. The stacking ensemble 
achieves R² = 0.9122 and RMSE = 0.0234 on completely unseen 
cells.

---

File: data/EIS/EIS_state_IV_45C02.txt (part 3 of 37)
time/s	           cycle number	freq/Hz	           Re(Z)/Ohm	  -Im(Z)/Ohm	   |Z|/Ohm	   Phase(Z)/deg
273311.79239	  17.00000	   0.05102	   0.91493	   0.15558	   0.92806	  -9.65093
273339.03540	  17.00000	   0.04042	   0.92914	   0.19995	   0.95041	 -12.14471
273373.53040	  17.00000	   0.03192	   0.93228	   0.23930	   0.96250	 -14.39626
273417.07840	  17.00000	   0.02528	   0.93485	   0.26528	   0.97176	 -15.84234
273472.14341	  17.00000	   0.01999	   0.95055	   0.28190	   0.99147	 -16.51861
289335.81533	  18.00000	20004.45300	   0.43324	  -0.03324	   0.43451	   4.38722
289335.95733	  18.00000	15829.12600	   0.43735	  -0.01568	   0.43763	   2.05273
289336.09933	  18.00000	12516.70300	   0.44416	  -0.00559	   0.44420	   0.72062
289336.24133	  18.00000	9909.44240	   0.44791	   0.00409	   0.44793	  -0.52311
289336.40633	  18.00000	7835.48000	   0.45362	   0.01377	   0.45383	  -1.73825
289336.60633	  18.00000	6217.24610	   0.46192	   0.02050	   0.46237	  -2.54136
289336.84533	  18.00000	4905.29100	   0.46528	   0.02702	   0.46606	  -3.32365
289337.08333	  18.00000	3881.27370	   0.47254	   0.03144	   0.47358	  -3.80664
289337.32133	  18.00000	3070.98270	   0.47958	   0.03694	   0.48100	  -4.40399
289337.55933	  18.00000	2430.77780	   0.48719	   0.04016	   0.48884	  -4.71235
289337.79733	  18.00000	1923.15370	   0.49273	   0.04364	   0.49466	  -5.06168
289338.03433	  18.00000	1522.43580	   0.50072	   0.04654	   0.50287	  -5.30975
289338.27333	  18.00000	1203.84460	   0.50887	   0.05019	   0.51134	  -5.63300
289338.51133	  18.00000	 952.86591	   0.51618	   0.05344	   0.51894	  -5.91052
289338.75033	  18.00000	 754.27557	   0.52533	   0.05485	   0.52819	  -5.96066
289338.98733	  18.00000	 596.71857	   0.53330	   0.05795	   0.53644	  -6.20177
289339.22433	  18.00000	 471.96338	   0.54196	   0.06117	   0.54540	  -6.44009
289339.46333	  18.00000	 373.20856	   0.55135	   0.06323	   0.55497	  -6.54167
289339.70133	  18.00000	 295.47278	   0.56050	   0.06631	   0.56441	  -6.74675
289339.94033	  18.00000	 233.87738	   0.57097	   0.06885	   0.57511	  -6.87561
289340.17833	  18.00000	 185.05922	   0.58114	   0.07442	   0.58588	  -7.29755
289340.41533	  18.00000	 146.35823	   0.59174	   0.07797	   0.59686	  -7.50585
289340.65133	  18.00000	 115.77804	   0.60483	   0.08347	   0.61056	  -7.85770
289340.88533	  18.00000	  91.67210	   0.61815	   0.08764	   0.62433	  -8.06910
289341.13133	  18.00000	  72.51701	   0.63454	   0.08893	   0.64074	  -7.97772
289341.36033	  18.00000	  57.36816	   0.65185	   0.09075	   0.65813	  -7.92577
289341.59733	  18.00000	  45.36290	   0.66882	   0.09055	   0.67493	  -7.70994
289341.82933	  18.00000	  35.93134	   0.68724	   0.08865	   0.69293	  -7.35041
289342.07933	  18.00000	  28.40909	   0.70220	   0.08074	   0.70683	  -6.55932
289342.29433	  18.00000	  22.48202	   0.71559	   0.07380	   0.71939	  -5.88841
289342.55933	  18.00000	  17.79613	   0.72697	   0.06529	   0.72989	  -5.13243
289342.81133	  18.00000	  14.06813	   0.73459	   0.05621	   0.73673	  -4.37555
289343.02733	  18.00000	  11.14480	   0.74299	   0.05177	   0.74479	  -3.98588
289343.29433	  18.00000	   8.81772	   0.74787	   0.04369	   0.74914	  -3.34357
289343.47233	  18.00000	   6.97545	   0.75199	   0.03837	   0.75297	  -2.92126
289343.69133	  18.00000	   5.51730	   0.75639	   0.03539	   0.75722	  -2.67912
289343.96033	  18.00000	   4.36941	   0.75928	   0.03454	   0.76007	  -2.60442
289344.29533	  18.00000	   3.45686	   0.76043	   0.02939	   0.76100	  -2.21304
289344.71433	  18.00000	   2.73547	   0.76225	   0.02599	   0.76269	  -1.95279
289345.23933	  18.00000	   2.16054	   0.76751	   0.02460	   0.76791	  -1.83615
289345.89833	  18.00000	   1.70952	   0.77220	   0.02575	   0.77263	  -1.91027
289346.72733	  18.00000	   1.35352	   0.77671	   0.03044	   0.77730	  -2.24435
289347.77033	  18.00000	   1.07079	   0.77755	   0.03572	   0.77837	  -2.63057
289349.08333	  18.00000	   0.84734	   0.77647	   0.03948	   0.77747	  -2.91063
289350.73933	  18.00000	   0.67072	   0.77483	   0.04203	   0.77596	  -3.10499
289352.82833	  18.00000	   0.53067	   0.77569	   0.04162	   0.77681	  -3.07118
289355.46533	  18.00000	   0.41976	   0.78029	   0.04016	   0.78132	  -2.94650
289358.79633	  18.00000	   0.33183	   0.78979	   0.04127	   0.79086	  -2.99122
289363.00233	  18.00000	   0.26261	   0.80377	   0.04714	   0.80515	  -3.35613
289368.31033	  18.00000	   0.20791	   0.81906	   0.06087	   0.82131	  -4.25009
289375.01433	  18.00000	   0.16452	   0.83027	   0.08166	   0.83427	  -5.61734
289383.49133	  18.00000	   0.13007	   0.83412	   0.10526	   0.84074	  -7.19208
289394.18134	  18.00000	   0.10309	   0.83102	   0.12484	   0.84034	  -8.54371
289407.69534	  18.00000	   0.08153	   0.82819	   0.13697	   0.83944	  -9.39092
289424.79334	  18.00000	   0.06443	   0.83173	   0.14708	   0.84464	 -10.02827
289446.37834	  18.00000	   0.05102	   0.84557	   0.15179	   0.85908	 -10.17663
289473.62134	  18.00000	   0.04042	   0.86998	   0.16110	   0.88477	 -10.49116
289508.11635	  18.00000	   0.03192	   0.90522	   0.17821	   0.92260	 -11.13746
289551.66435	  18.00000	   0.02528	   0.95012	   0.20771	   0.97256	 -12.33153
289606.72936	  18.00000	   0.01999	   0.99634	   0.25546	   1.02856	 -14.38059
305453.20309	  19.00000	20004.45300	   0.43537	  -0.03351	   0.43666	   4.40092
305453.34509	  19.00000	15829.12600	   0.43858	  -0.01716	   0.43891	   2.24115
305453.48709	  19.00000	12516.70300	   0.44428	  -0.00458	   0.44431	   0.59021
305453.62909	  19.00000	9909.44240	   0.44999	   0.00390	   0.45001	  -0.49660
305453.79409	  19.00000	7835.48000	   0.45661	   0.01369	   0.45681	  -1.71677
305453.99409	  19.00000	6217.24610	   0.46161	   0.02148	   0.46211	  -2.66435
305454.23209	  19.00000	4905.29100	   0.46897	   0.02614	   0.46970	  -3.19021
305454.47109	  19.00000	3881.27370	   0.47598	   0.03182	   0.47704	  -3.82517
305454.70909	  19.00000	3070.98270	   0.48181	   0.03579	   0.48314	  -4.24879
305454.94709	  19.00000	2430.77780	   0.48908	   0.04025	   0.49074	  -4.70444
305455.18509	  19.00000	1923.15370	   0.49474	   0.04414	   0.49670	  -5.09799
305455.42309	  19.00000	1522.43580	   0.50166	   0.04742	   0.50390	  -5.39980
305455.66109	  19.00000	1203.84460	   0.51062	   0.04932	   0.51299	  -5.51758
305455.90009	  19.00000	 952.86591	   0.51840	   0.05239	   0.52104	  -5.77047
305456.13809	  19.00000	 754.27557	   0.52698	   0.05450	   0.52980	  -5.90448
305456.37609	  19.00000	 596.71857	   0.53351	   0.05852	   0.53671	  -6.25943
305456.61309	  19.00000	 471.96338	   0.54380	   0.06149	   0.54726	  -6.45175
305456.85209	  19.00000	 373.20856	   0.55251	   0.06373	   0.55617	  -6.57931
305457.09009	  19.00000	 295.47278	   0.56257	   0.06721	   0.56657	  -6.81306
305457.32909	  19.00000	 233.87738	   0.57322	   0.06941	   0.57741	  -6.90396
305457.56709	  19.00000	 185.05922	   0.58136	   0.07309	   0.58593	  -7.16600
305457.80309	  19.00000	 146.35823	   0.59358	   0.07921	   0.59884	  -7.60114
305458.04009	  19.00000	 115.77804	   0.60615	   0.08337	   0.61186	  -7.83171
305458.27409	  19.00000	  91.67210	   0.62064	   0.08662	   0.62665	  -7.94484
305458.51909	  19.00000	  72.51701	   0.63527	   0.09014	   0.64164	  -8.07620
305458.74909	  19.00000	  57.36816	   0.65191	   0.09110	   0.65824	  -7.95561
305458.98509	  19.00000	  45.36290	   0.67114	   0.08953	   0.67709	  -7.59863
305459.21809	  19.00000	  35.93134	   0.68753	   0.08674	   0.69298	  -7.19045
305459.46809	  19.00000	  28.40909	   0.70377	   0.08176	   0.70850	  -6.62645
305459.68209	  19.00000	  22.48202	   0.71720	   0.07514	   0.72112	  -5.98135
305459.94709	  19.00000	  17.79613	   0.72911	   0.06556	   0.73205	  -5.13843
305460.19909	  19.00000	  14.06813	   0.73689	   0.05920	   0.73926	  -4.59339
305460.41509	  19.00000	  11.14480	   0.74481	   0.05085	   0.74654	  -3.90551
305460.68309	  19.00000	   8.81772	   0.75042	   0.04496	   0.75177	  -3.42886
305460.86109	  19.00000	   6.97545	   0.75366	   0.03974	   0.75470	  -3.01826
305461.07909	  19.00000	   5.51730	   0.75689	   0.03487	   0.75770	  -2.63753
305461.34809	  19.00000	   4.36941	   0.76213	   0.03160	   0.76278	  -2.37392
305461.68409	  19.00000	   3.45686	   0.76525	   0.02989	   0.76583	  -2.23676
305462.10209	  19.00000	   2.73547	   0.76635	   0.02998	   0.76694	  -2.24005
305462.62709	  19.00000	   2.16054	   0.76723	   0.02950	   0.76779	  -2.20208
305463.28709	  19.00000	   1.70952	   0.76790	   0.02850	   0.76843	  -2.12524
305464.11509	  19.00000	   1.35352	   0.77158	   0.02581	   0.77201	  -1.91576
305465.15809	  19.00000	   1.07079	   0.77759	   0.02558	   0.77802	  -1.88398
305466.47209	  19.00000	   0.84734	   0.78480	   0.02811	   0.78530	  -2.05169
305468.12809	  19.00000	   0.67072	   0.79123	   0.03531	   0.79202	  -2.55498
305470.21609	  19.00000	   0.53067	   0.79530	   0.04599	   0.79663	  -3.30932
305472.85309	  19.00000	   0.41976	   0.79430	   0.05682	   0.79633	  -4.09154
305476.18409	  19.00000	   0.33183	   0.79087	   0.06371	   0.79343	  -4.60596
305480.39009	  19.00000	   0.26261	   0.78919	   0.06609	   0.79195	  -4.78720
305485.69809	  19.00000	   0.20791	   0.79332	   0.06592	   0.79605	  -4.75027
305492.40309	  19.00000	   0.16452	   0.80321	   0.06703	   0.80600	  -4.77043
305500.87909	  19.00000	   0.13007	   0.82002	   0.07181	   0.82315	  -5.00468
305511.57010	  19.00000	   0.10309	   0.84174	   0.08515	   0.84603	  -5.77638
305525.08310	  19.00000	   0.08153	   0.86507	   0.10874	   0.87188	  -7.16459
305542.18110	  19.00000	   0.06443	   0.88355	   0.14050	   0.89465	  -9.03510
305563.76810	  19.00000	   0.05102	   0.89210	   0.17932	   0.90995	 -11.36544
305591.01010	  19.00000	   0.04042	   0.89100	   0.21043	   0.91551	 -13.28792
305625.50611	  19.00000	   0.03192	   0.89274	   0.23114	   0.92218	 -14.51560
305669.05311	  19.00000	   0.02528	   0.90840	   0.24470	   0.94079	 -15.07626
305724.11912	  19.00000	   0.01999	   0.93677	   0.26017	   0.97223	 -15.52176
321563.24725	  20.00000	20004.45300	   0.43335	  -0.03349	   0.43464	   4.41930
321563.38925	  20.00000	15829.12600	   0.43873	  -0.01779	   0.43910	   2.32263
321563.53125	  20.00000	12516.70300	   0.44526	  -0.00494	   0.44529	   0.63596
321563.67325	  20.00000	9909.44240	   0.44992	   0.00489	   0.44995	  -0.62277
321563.83825	  20.00000	7835.48000	   0.45591	   0.01443	   0.45614	  -1.81316
321564.03825	  20.00000	6217.24610	   0.46050	   0.02026	   0.46094	  -2.51871
321564.27725	  20.00000	4905.29100	   0.46908	   0.02659	   0.46983	  -3.24418
321564.51525	  20.00000	3881.27370	   0.47458	   0.03115	   0.47560	  -3.75536
321564.75325	  20.00000	3070.98270	   0.48057	   0.03587	   0.48191	  -4.26906
321564.99125	  20.00000	2430.77780	   0.48877	   0.03932	   0.49035	  -4.59968
321565.22925	  20.00000	1923.15370	   0.49567	   0.04299	   0.49753	  -4.95712
321565.46726	  20.00000	1522.43580	   0.50265	   0.04675	   0.50482	  -5.31352
321565.70626	  20.00000	1203.84460	   0.50923	   0.04990	   0.51166	  -5.59664
321565.94426	  20.00000	 952.86591	   0.51779	   0.05305	   0.52050	  -5.84998
321566.18226	  20.00000	 754.27557	   0.52705	   0.05514	   0.52993	  -5.97238
321566.42026	  20.00000	 596.71857	   0.53408	   0.05725	   0.53714	  -6.11851
321566.65726	  20.00000	 471.96338	   0.54351	   0.06047	   0.54686	  -6.34857
321566.89626	  20.00000	 373.20856	   0.55197	   0.06216	   0.55546	  -6.42508
321567.13426	  20.00000	 295.47278	   0.56108	   0.06572	   0.56491	  -6.68109
321567.37326	  20.00000	 233.87738	   0.57209	   0.07001	   0.57636	  -6.97711
321567.61126	  20.00000	 185.05922	   0.58186	   0.07373	   0.58651	  -7.22132
321567.84826	  20.00000	 146.35823	   0.59276	   0.07743	   0.59780	  -7.44260
321568.08426	  20.00000	 115.77804	   0.60550	   0.08252	   0.61110	  -7.76066
321568.31826	  20.00000	  91.67210	   0.61994	   0.08601	   0.62587	  -7.89903
321568.56426	  20.00000	  72.51701	   0.63374	   0.08954	   0.64004	  -8.04202
321568.79326	  20.00000	  57.36816	   0.65239	   0.08944	   0.65849	  -7.80627
321569.03026	  20.00000	  45.36290	   0.66998	   0.09095	   0.67612	  -7.73064
321569.26226	  20.00000	  35.93134	   0.68784	   0.08703	   0.69333	  -7.21068
321569.51226	  20.00000	  28.40909	   0.70323	   0.08106	   0.70788	  -6.57553
321569.72726	  20.00000	  22.48202	   0.71703	   0.07387	   0.72082	  -5.88230
321569.99226	  20.00000	  17.79613	   0.72807	   0.06723	   0.73117	  -5.27544
321570.24426	  20.00000	  14.06813	   0.73778	   0.05869	   0.74011	  -4.54848
321570.46026	  20.00000	  11.14480	   0.74385	   0.05115	   0.74561	  -3.93338
321570.72726	  20.00000	   8.81772	   0.74983	   0.04327	   0.75108	  -3.30242
321570.90526	  20.00000	   6.97545	   0.75454	   0.03911	   0.75555	  -2.96713
321571.12426	  20.00000	   5.51730	   0.75727	   0.03696	   0.75817	  -2.79417
321571.39326	  20.00000	   4.36941	   0.75818	   0.03119	   0.75882	  -2.35554
321571.72826	  20.00000	   3.45686	   0.76269	   0.02807	   0.76320	  -2.10801
321572.14726	  20.00000	   2.73547	   0.76767	   0.02630	   0.76812	  -1.96243
321572.67226	  20.00000	   2.16054	   0.77115	   0.02791	   0.77166	  -2.07279
321573.33126	  20.00000	   1.70952	   0.77307	   0.03038	   0.77367	  -2.25058
321574.16026	  20.00000	   1.35352	   0.77274	   0.03373	   0.77348	  -2.49907
321575.20226	  20.00000	   1.07079	   0.77150	   0.03415	   0.77226	  -2.53433
321576.51626	  20.00000	   0.84734	   0.77300	   0.03302	   0.77371	  -2.44566
321578.17226	  20.00000	   0.67072	   0.77694	   0.03244	   0.77761	  -2.39067
321580.26126	  20.00000	   0.53067	   0.78370	   0.03221	   0.78436	  -2.35330
321582.89826	  20.00000	   0.41976	   0.79467	   0.03677	   0.79552	  -2.64930
321586.22926	  20.00000	   0.33183	   0.80630	   0.04755	   0.80770	  -3.37513
321590.43526	  20.00000	   0.26261	   0.81427	   0.06439	   0.81681	  -4.52149
321595.74326	  20.00000	   0.20791	   0.81557	   0.08251	   0.81973	  -5.77725
321602.44726	  20.00000	   0.16452	   0.81168	   0.09683	   0.81743	  -6.80311
321610.92426	  20.00000	   0.13007	   0.80903	   0.10355	   0.81563	  -7.29389
321621.61426	  20.00000	   0.10309	   0.81215	   0.10655	   0.81911	  -7.47432
321635.12826	  20.00000	   0.08153	   0.82388	   0.10989	   0.83117	  -7.59755
321652.22626	  20.00000	   0.06443	   0.84366	   0.11902	   0.85202	  -8.02993
321673.81227	  20.00000	   0.05102	   0.87122	   0.13181	   0.88114	  -8.60333
321701.05527	  20.00000	   0.04042	   0.90750	   0.15731	   0.92103	  -9.83410
321735.55027	  20.00000	   0.03192	   0.94376	   0.20022	   0.96477	 -11.97784
321779.09828	  20.00000	   0.02528	   0.96907	   0.25399	   1.00180	 -14.68676
321834.16328	  20.00000	   0.01999	   0.97920	   0.30364	   1.02520	 -17.22842
337661.55443	  21.00000	20004.45300	   0.42039	  -0.03296	   0.42168	   4.48342
337661.69643	  21.00000	15829.12600	   0.42426	  -0.01699	   0.42460	   2.29265
337661.83843	  21.00000	12516.70300	   0.43126	  -0.00471	   0.43129	   0.62598
337661.98043	  21.00000	9909.44240	   0.43795	   0.00452	   0.43798	  -0.59178
337662.14543	  21.00000	7835.48000	   0.44342	   0.01389	   0.44363	  -1.79413
337662.34543	  21.00000	6217.24610	   0.44821	   0.02133	   0.44872	  -2.72425
337662.58443	  21.00000	4905.29100	   0.45498	   0.02632	   0.45574	  -3.31108
337662.82243	  21.00000	3881.27370	   0.46005	   0.03404	   0.46131	  -4.23209
337663.06043	  21.00000	3070.98270	   0.46759	   0.03618	   0.46899	  -4.42460
337663.29843	  21.00000	2430.77780	   0.47437	   0.04122	   0.47616	  -4.96620
337663.53643	  21.00000	1923.15370	   0.48142	   0.04390	   0.48342	  -5.20991
337663.77443	  21.00000	1522.43580	   0.48931	   0.04625	   0.49149	  -5.39940
337664.01243	  21.00000	1203.84460	   0.49678	   0.04981	   0.49927	  -5.72584
337664.25143	  21.00000	 952.86591	   0.50517	   0.05196	   0.50783	  -5.87222
337664.48943	  21.00000	 754.27557	   0.51406	   0.05565	   0.51706	  -6.17856
337664.72743	  21.00000	 596.71857	   0.52066	   0.05813	   0.52390	  -6.37099
337664.96443	  21.00000	 471.96338	   0.53075	   0.06086	   0.53422	  -6.54125
337665.20343	  21.00000	 373.20856	   0.53911	   0.06234	   0.54270	  -6.59607
337665.44143	  21.00000	 295.47278	   0.54768	   0.06657	   0.55171	  -6.93051
337665.68043	  21.00000	 233.87738	   0.55816	   0.07048	   0.56259	  -7.19692
337665.91843	  21.00000	 185.05922	   0.56754	   0.07409	   0.57236	  -7.43795
337666.15443	  21.00000	 146.35823	   0.58100	   0.07940	   0.58640	  -7.78224
337666.39143	  21.00000	 115.77804	   0.59291	   0.08087	   0.59840	  -7.76689
337666.62543	  21.00000	  91.67210	   0.60636	   0.08710	   0.61259	  -8.17447
337666.87043	  21.00000	  72.51701	   0.62163	   0.09079	   0.62822	  -8.30922
337667.10043	  21.00000	  57.36816	   0.63985	   0.09096	   0.64629	  -8.09087
337667.33643	  21.00000	  45.36290	   0.65776	   0.09089	   0.66401	  -7.86731
337667.56943	  21.00000	  35.93134	   0.67398	   0.08707	   0.67958	  -7.36124
337667.81943	  21.00000	  28.40909	   0.69100	   0.08078	   0.69571	  -6.66769
337668.03343	  21.00000	  22.48202	   0.70395	   0.07389	   0.70781	  -5.99215
337668.29843	  21.00000	  17.79613	   0.71522	   0.06680	   0.71833	  -5.33594
337668.55043	  21.00000	  14.06813	   0.72455	   0.06037	   0.72706	  -4.76316
337668.76743	  21.00000	  11.14480	   0.73163	   0.05072	   0.73339	  -3.96577
337669.03443	  21.00000	   8.81772	   0.73721	   0.04453	   0.73856	  -3.45659
337669.21243	  21.00000	   6.97545	   0.74246	   0.03886	   0.74348	  -2.99594
337669.43043	  21.00000	   5.51730	   0.74408	   0.03659	   0.74498	  -2.81525
337669.69943	  21.00000	   4.36941	   0.74737	   0.03107	   0.74802	  -2.38086
337670.03543	  21.00000	   3.45686	   0.75247	   0.02821	   0.75300	  -2.14671
337670.45343	  21.00000	   2.73547	   0.75593	   0.02908	   0.75649	  -2.20295
337670.97843	  21.00000	   2.16054	   0.75751	   0.03058	   0.75812	  -2.31138
337671.63843	  21.00000	   1.70952	   0.75712	   0.03187	   0.75779	  -2.41066
337672.46643	  21.00000	   1.35352	   0.75697	   0.03121	   0.75761	  -2.36070
337673.50943	  21.00000	   1.07079	   0.75896	   0.02897	   0.75952	  -2.18587
337674.82343	  21.00000	   0.84734	   0.76383	   0.02812	   0.76435	  -2.10865
337676.47943	  21.00000	   0.67072	   0.76996	   0.02960	   0.77053	  -2.20126
337678.56743	  21.00000	   0.53067	   0.77971	   0.03429	   0.78046	  -2.51849
337681.20443	  21.00000	   0.41976	   0.78872	   0.04532	   0.79002	  -3.28847
337684.53643	  21.00000	   0.33183	   0.79277	   0.05998	   0.79504	  -4.32695
337688.74143	  21.00000	   0.26261	   0.79108	   0.07398	   0.79453	  -5.34253
337694.04943	  21.00000	   0.20791	   0.78750	   0.08268	   0.79183	  -5.99339
337700.75443	  21.00000	   0.16452	   0.78624	   0.08605	   0.79094	  -6.24609
337709.23043	  21.00000	   0.13007	   0.79196	   0.08723	   0.79675	  -6.28564
337719.92144	  21.00000	   0.10309	   0.80533	   0.08989	   0.81033	  -6.36908
337733.43444	  21.00000	   0.08153	   0.82589	   0.09786	   0.83167	  -6.75750
337750.53244	  21.00000	   0.06443	   0.85145	   0.11583	   0.85929	  -7.74719
337772.11944	  21.00000	   0.05102	   0.88213	   0.14279	   0.89361	  -9.19492
337799.36144	  21.00000	   0.04042	   0.90809	   0.18556	   0.92685	 -11.54890
337833.85745	  21.00000	   0.03192	   0.92076	   0.23319	   0.94983	 -14.21163
337877.40445	  21.00000	   0.02528	   0.92434	   0.27099	   0.96324	 -16.33959
337932.47046	  21.00000	   0.01999	   0.93152	   0.29661	   0.97760	 -17.66203
353749.40401	  22.00000	20004.45300	   0.42158	  -0.03135	   0.42274	   4.25295
353749.54601	  22.00000	15829.12600	   0.42441	  -0.01676	   0.42474	   2.26141
353749.68801	  22.00000	12516.70300	   0.42995	  -0.00525	   0.42998	   0.69914
353749.83001	  22.00000	9909.44240	   0.43600	   0.00479	   0.43603	  -0.62981
353749.99501	  22.00000	7835.48000	   0.44278	   0.01333	   0.44298	  -1.72447
353750.19501	  22.00000	6217.24610	   0.44877	   0.02115	   0.44927	  -2.69864
353750.43401	  22.00000	4905.29100	   0.45382	   0.02702	   0.45462	  -3.40690
353750.67201	  22.00000	3881.27370	   0.46146	   0.03242	   0.46260	  -4.01876
353750.91001	  22.00000	3070.98270	   0.46847	   0.03565	   0.46983	  -4.35186
353751.14801	  22.00000	2430.77780	   0.47486	   0.04029	   0.47657	  -4.84915
353751.38601	  22.00000	1923.15370	   0.48175	   0.04364	   0.48373	  -5.17644
353751.62401	  22.00000	1522.43580	   0.48943	   0.04908	   0.49188	  -5.72706
353751.86201	  22.00000	1203.84460	   0.49717	   0.04965	   0.49964	  -5.70261
353752.10101	  22.00000	 952.86591	   0.50417	   0.05315	   0.50697	  -6.01814
353752.33901	  22.00000	 754.27557	   0.51342	   0.05529	   0.51639	  -6.14615
353752.57701	  22.00000	 596.71857	   0.52057	   0.05802	   0.52379	  -6.36018
353752.81401	  22.00000	 471.96338	   0.53036	   0.05904	   0.53363	  -6.35198
353753.05301	  22.00000	 373.20856	   0.53949	   0.06244	   0.54309	  -6.60196
353753.29101	  22.00000	 295.47278	   0.54929	   0.06678	   0.55334	  -6.93159
353753.53001	  22.00000	 233.87738	   0.55886	   0.06995	   0.56322	  -7.13474
353753.76801	  22.00000	 185.05922	   0.57014	   0.07379	   0.57490	  -7.37408
353754.00401	  22.00000	 146.35823	   0.58135	   0.07998	   0.58682	  -7.83310
353754.24101	  22.00000	 115.77804	   0.59252	   0.08197	   0.59816	  -7.87653
353754.47501	  22.00000	  91.67210	   0.60592	   0.08674	   0.61210	  -8.14690
353754.72001	  22.00000	  72.51701	   0.62215	   0.09107	   0.62878	  -8.32791
353754.95001	  22.00000	  57.36816	   0.63908	   0.09207	   0.64568	  -8.19821
353755.18601	  22.00000	  45.36290	   0.65784	   0.09143	   0.66417	  -7.91250
353755.41901	  22.00000	  35.93134	   0.67422	   0.08816	   0.67996	  -7.44979
353755.66901	  22.00000	  28.40909	   0.69112	   0.08066	   0.69581	  -6.65701
353755.88301	  22.00000	  22.48202	   0.70488	   0.07492	   0.70885	  -6.06671
353756.14801	  22.00000	  17.79613	   0.71639	   0.06615	   0.71944	  -5.27554
353756.40001	  22.00000	  14.06813	   0.72564	   0.06032	   0.72814	  -4.75166
353756.61701	  22.00000	  11.14480	   0.73295	   0.04979	   0.73464	  -3.88580
353756.88401	  22.00000	   8.81772	   0.73909	   0.04586	   0.74051	  -3.55079
353757.06201	  22.00000	   6.97545	   0.74226	   0.03976	   0.74333	  -3.06590
353757.28001	  22.00000	   5.51730	   0.74748	   0.03670	   0.74838	  -2.81118
353757.54901	  22.00000	   4.36941	   0.75038	   0.03196	   0.75106	  -2.43919
353757.88501	  22.00000	   3.45686	   0.75345	   0.03005	   0.75405	  -2.28402
353758.30301	  22.00000	   2.73547	   0.75715	   0.03039	   0.75776	  -2.29853
353758.82801	  22.00000	   2.16054	   0.75606	   0.03113	   0.75670	  -2.35777
353759.48801	  22.00000	   1.70952	   0.75725	   0.02973	   0.75783	  -2.24854
353760.31601	  22.00000	   1.35352	   0.75849	   0.02805	   0.75901	  -2.11813
353761.35901	  22.00000	   1.07079	   0.76214	   0.02660	   0.76261	  -1.99925
353762.67301	  22.00000	   0.84734	   0.76917	   0.02711	   0.76965	  -2.01893
353764.32901	  22.00000	   0.67072	   0.77707	   0.03134	   0.77770	  -2.30983
353766.41701	  22.00000	   0.53067	   0.78426	   0.04099	   0.78533	  -2.99205
353769.05401	  22.00000	   0.41976	   0.78745	   0.05376	   0.78929	  -3.90573
353772.38501	  22.00000	   0.33183	   0.78516	   0.06504	   0.78785	  -4.73556
353776.59101	  22.00000	   0.26261	   0.78177	   0.07216	   0.78509	  -5.27379
353781.89901	  22.00000	   0.20791	   0.78141	   0.07356	   0.78487	  -5.37749
353788.60401	  22.00000	   0.16452	   0.78714	   0.07405	   0.79061	  -5.37455
353797.08002	  22.00000	   0.13007	   0.79970	   0.07599	   0.80330	  -5.42788
353807.77102	  22.00000	   0.10309	   0.81972	   0.08348	   0.82396	  -5.81509
353821.28402	  22.00000	   0.08153	   0.84425	   0.10025	   0.85018	  -6.77213
353838.38202	  22.00000	   0.06443	   0.86870	   0.12751	   0.87800	  -8.35051
353859.96902	  22.00000	   0.05102	   0.88816	   0.16663	   0.90366	 -10.62609
353887.21103	  22.00000	   0.04042	   0.89460	   0.20736	   0.91832	 -13.04993
353921.70703	  22.00000	   0.03192	   0.89541	   0.23962	   0.92692	 -14.98167
353965.25403	  22.00000	   0.02528	   0.90202	   0.25889	   0.93844	 -16.01436
354020.32004	  22.00000	   0.01999	   0.92386	   0.27408	   0.96366	 -16.52426
369820.91260	  23.00000	20004.45300	   0.42033	  -0.03167	   0.42153	   4.30922
369821.05460	  23.00000	15829.12600	   0.42396	  -0.01757	   0.42432	   2.37253
369821.19661	  23.00000	12516.70300	   0.43027	  -0.00565	   0.43031	   0.75265
369821.33861	  23.00000	9909.44240	   0.43541	   0.00591	   0.43545	  -0.77708
369821.50361	  23.00000	7835.48000	   0.44342	   0.01325	   0.44362	  -1.71208
369821.70361	  23.00000	6217.24610	   0.44844	   0.02042	   0.44891	  -2.60671
369821.94261	  23.00000	4905.29100	   0.45239	   0.02617	   0.45315	  -3.31107
369822.18061	  23.00000	3881.27370	   0.46042	   0.03113	   0.46147	  -3.86827
369822.41861	  23.00000	3070.98270	   0.46697	   0.03598	   0.46835	  -4.40603
369822.65661	  23.00000	2430.77780	   0.47216	   0.04055	   0.47390	  -4.90803
369822.89461	  23.00000	1923.15370	   0.48300	   0.04426	   0.48502	  -5.23632
369823.13261	  23.00000	1522.43580	   0.48797	   0.04752	   0.49028	  -5.56221
369823.37061	  23.00000	1203.84460	   0.49624	   0.04957	   0.49871	  -5.70442
369823.60961	  23.00000	 952.86591	   0.50422	   0.05210	   0.50690	  -5.89976
369823.84761	  23.00000	 754.27557	   0.51173	   0.05507	   0.51468	  -6.14243
369824.08561	  23.00000	 596.71857	   0.52136	   0.05766	   0.52453	  -6.31090
369824.32261	  23.00000	 471.96338	   0.52972	   0.06138	   0.53327	  -6.60917
369824.56161	  23.00000	 373.20856	   0.53863	   0.06332	   0.54233	  -6.70436
369824.79961	  23.00000	 295.47278	   0.54879	   0.06643	   0.55279	  -6.90149
369825.03861	  23.00000	 233.87738	   0.55796	   0.07115	   0.56248	  -7.26697
369825.27661	  23.00000	 185.05922	   0.56847	   0.07455	   0.57334	  -7.47107
369825.51261	  23.00000	 146.35823	   0.58039	   0.07831	   0.58564	  -7.68400
369825.74961	  23.00000	 115.77804	   0.59161	   0.08344	   0.59746	  -8.02796
369825.98361	  23.00000	  91.67210	   0.60606	   0.08666	   0.61222	  -8.13775
369826.22961	  23.00000	  72.51701	   0.62065	   0.08884	   0.62697	  -8.14629
369826.45861	  23.00000	  57.36816	   0.63947	   0.09273	   0.64616	  -8.25066
369826.69461	  23.00000	  45.36290	   0.65785	   0.09118	   0.66414	  -7.89130
369826.92761	  23.00000	  35.93134	   0.67496	   0.08785	   0.68065	  -7.41541
369827.17761	  23.00000	  28.40909	   0.69071	   0.08236	   0.69560	  -6.79992
369827.39161	  23.00000	  22.48202	   0.70462	   0.07493	   0.70859	  -6.07031
369827.65661	  23.00000	  17.79613	   0.71617	   0.06822	   0.71942	  -5.44096
369827.90961	  23.00000	  14.06813	   0.72637	   0.05980	   0.72883	  -4.70649
369828.12561	  23.00000	  11.14480	   0.73246	   0.05177	   0.73429	  -4.04313
369828.39261	  23.00000	   8.81772	   0.73872	   0.04477	   0.74008	  -3.46837
369828.57061	  23.00000	   6.97545	   0.74375	   0.04182	   0.74493	  -3.21820
369828.78861	  23.00000	   5.51730	   0.74558	   0.03568	   0.74643	  -2.73979
369829.05861	  23.00000	   4.36941	   0.74950	   0.03059	   0.75012	  -2.33741
369829.39361	  23.00000	   3.45686	   0.75254	   0.02923	   0.75310	  -2.22454
369829.81161	  23.00000	   2.73547	   0.75720	   0.02813	   0.75772	  -2.12741
369830.33761	  23.00000	   2.16054	   0.75987	   0.03026	   0.76048	  -2.28036
369830.99661	  23.00000	   1.70952	   0.75983	   0.03156	   0.76048	  -2.37821
369831.82461	  23.00000	   1.35352	   0.75931	   0.03228	   0.75999	  -2.43445
369832.86761	  23.00000	   1.07079	   0.76026	   0.03122	   0.76090	  -2.35161
369834.18161	  23.00000	   0.84734	   0.76393	   0.02966	   0.76451	  -2.22311
369835.83761	  23.00000	   0.67072	   0.76957	   0.02978	   0.77015	  -2.21623
369837.92561	  23.00000	   0.53067	   0.77924	   0.03264	   0.77992	  -2.39837
369840.56261	  23.00000	   0.41976	   0.78943	   0.04155	   0.79052	  -3.01254
369843.89461	  23.00000	   0.33183	   0.79625	   0.05652	   0.79826	  -4.06053
369848.09961	  23.00000	   0.26261	   0.79772	   0.07223	   0.80098	  -5.17398
369853.40861	  23.00000	   0.20791	   0.79465	   0.08470	   0.79915	  -6.08433
369860.11261	  23.00000	   0.16452	   0.79112	   0.09096	   0.79633	  -6.55879
369868.58961	  23.00000	   0.13007	   0.79314	   0.09300	   0.79858	  -6.68788
369879.27961	  23.00000	   0.10309	   0.80328	   0.09493	   0.80886	  -6.73966
369892.79361	  23.00000	   0.08153	   0.82175	   0.10070	   0.82790	  -6.98655
369909.89061	  23.00000	   0.06443	   0.84626	   0.11470	   0.85400	  -7.71858
369931.47762	  23.00000	   0.05102	   0.87771	   0.13751	   0.88842	  -8.90403
369958.72062	  23.00000	   0.04042	   0.90955	   0.17568	   0.92636	 -10.93194
369993.21562	  23.00000	   0.03192	   0.93056	   0.22483	   0.95734	 -13.58299
370036.76363	  23.00000	   0.02528	   0.93863	   0.27091	   0.97695	 -16.09943
370091.82863	  23.00000	   0.01999	   0.94366	   0.30412	   0.99146	 -17.86311
385886.64460	  24.00000	20004.45300	   0.42076	  -0.03334	   0.42208	   4.53031
385886.78660	  24.00000	15829.12600	   0.42489	  -0.01756	   0.42525	   2.36617
385886.92860	  24.00000	12516.70300	   0.43100	  -0.00399	   0.43102	   0.53001
385887.07060	  24.00000	9909.44240	   0.43760	   0.00523	   0.43763	  -0.68445
385887.23560	  24.00000	7835.48000	   0.44247	   0.01474	   0.44271	  -1.90814
385887.43560	  24.00000	6217.24610	   0.44855	   0.02065	   0.44902	  -2.63587
385887.67460	  24.00000	4905.29100	   0.45377	   0.02613	   0.45453	  -3.29521
385887.91260	  24.00000	3881.27370	   0.46086	   0.03264	   0.46202	  -4.05156
385888.15060	  24.00000	3070.98270	   0.46684	   0.03454	   0.46812	  -4.23080
385888.38860	  24.00000	2430.77780	   0.47459	   0.03954	   0.47623	  -4.76287
385888.62660	  24.00000	1923.15370	   0.48162	   0.04315	   0.48355	  -5.11921
385888.86460	  24.00000	1522.43580	   0.48860	   0.04721	   0.49088	  -5.51836
385889.10260	  24.00000	1203.84460	   0.49748	   0.04972	   0.49995	  -5.70781
385889.34160	  24.00000	 952.86591	   0.50515	   0.05414	   0.50805	  -6.11751
385889.57960	  24.00000	 754.27557	   0.51251	   0.05433	   0.51538	  -6.05095
385889.81760	  24.00000	 596.71857	   0.52116	   0.05693	   0.52426	  -6.23443
385890.05460	  24.00000	 471.96338	   0.52959	   0.06199	   0.53321	  -6.67595
385890.29360	  24.00000	 373.20856	   0.53880	   0.06344	   0.54253	  -6.71529
385890.53160	  24.00000	 295.47278	   0.54866	   0.06546	   0.55255	  -6.80372
385890.77060	  24.00000	 233.87738	   0.55760	   0.07050	   0.56204	  -7.20596
385891.00860	  24.00000	 185.05922	   0.56839	   0.07502	   0.57332	  -7.51895
385891.24460	  24.00000	 146.35823	   0.57918	   0.07855	   0.58448	  -7.72304
385891.48160	  24.00000	 115.77804	   0.59158	   0.08293	   0.59736	  -7.98003
385891.71560	  24.00000	  91.67210	   0.60668	   0.08744	   0.61295	  -8.20170
385891.96160	  24.00000	  72.51701	   0.62208	   0.09187	   0.62882	  -8.40094
385892.19060	  24.00000	  57.36816	   0.63898	   0.09277	   0.64568	  -8.26069
385892.42660	  24.00000	  45.36290	   0.65810	   0.09345	   0.66470	  -8.08160
385892.65960	  24.00000	  35.93134	   0.67523	   0.08820	   0.68097	  -7.44180
385892.90960	  24.00000	  28.40909	   0.69154	   0.08341	   0.69655	  -6.87786
385893.12360	  24.00000	  22.48202	   0.70634	   0.07445	   0.71025	  -6.01706
385893.38860	  24.00000	  17.79613	   0.71767	   0.06740	   0.72083	  -5.36485
385893.64060	  24.00000	  14.06813	   0.72695	   0.06193	   0.72958	  -4.86960
385893.85760	  24.00000	  11.14480	   0.73479	   0.05127	   0.73658	  -3.99134
385894.12460	  24.00000	   8.81772	   0.74108	   0.04585	   0.74250	  -3.54009
385894.30260	  24.00000	   6.97545	   0.74380	   0.04284	   0.74504	  -3.29672
385894.52060	  24.00000	   5.51730	   0.74798	   0.03649	   0.74887	  -2.79256
385894.78960	  24.00000	   4.36941	   0.75193	   0.03083	   0.75257	  -2.34813
385895.12560	  24.00000	   3.45686	   0.75550	   0.03036	   0.75611	  -2.30089
385895.54360	  24.00000	   2.73547	   0.75809	   0.03137	   0.75874	  -2.36953
385896.06860	  24.00000	   2.16054	   0.75809	   0.03125	   0.75874	  -2.36054
385896.72860	  24.00000	   1.70952	   0.75871	   0.03045	   0.75932	  -2.29809
385897.55660	  24.00000	   1.35352	   0.76005	   0.02739	   0.76055	  -2.06374
385898.59960	  24.00000	   1.07079	   0.76433	   0.02682	   0.76480	  -2.00973
385899.91360	  24.00000	   0.84734	   0.77057	   0.02750	   0.77106	  -2.04382
385901.56960	  24.00000	   0.67072	   0.77833	   0.03124	   0.77896	  -2.29870
385903.65761	  24.00000	   0.53067	   0.78633	   0.04071	   0.78739	  -2.96371
385906.29461	  24.00000	   0.41976	   0.78906	   0.05361	   0.79088	  -3.88684
385909.62661	  24.00000	   0.33183	   0.78724	   0.06504	   0.78992	  -4.72328
385913.83161	  24.00000	   0.26261	   0.78348	   0.07209	   0.78679	  -5.25692
385919.13961	  24.00000	   0.20791	   0.78302	   0.07380	   0.78649	  -5.38416
385925.84461	  24.00000	   0.16452	   0.78871	   0.07432	   0.79221	  -5.38315
385934.32061	  24.00000	   0.13007	   0.80180	   0.07632	   0.80543	  -5.43700
385945.01161	  24.00000	   0.10309	   0.82123	   0.08376	   0.82549	  -5.82367
385958.52561	  24.00000	   0.08153	   0.84630	   0.09987	   0.85217	  -6.73049
385975.62261	  24.00000	   0.06443	   0.86991	   0.12818	   0.87930	  -8.38204
385997.20961	  24.00000	   0.05102	   0.88990	   0.16695	   0.90543	 -10.62531
386024.45162	  24.00000	   0.04042	   0.89665	   0.20820	   0.92050	 -13.07238
386058.94762	  24.00000	   0.03192	   0.89777	   0.24035	   0.92938	 -14.98785
386102.49563	  24.00000	   0.02528	   0.90468	   0.25922	   0.94108	 -15.98844
386157.56063	  24.00000	   0.01999	   0.92594	   0.27464	   0.96582	 -16.52088
401943.51681	  25.00000	20004.45300	   0.42245	  -0.03118	   0.42359	   4.22150
401943.65881	  25.00000	15829.12600	   0.42727	  -0.01641	   0.42758	   2.19979
401943.80081	  25.00000	12516.70300	   0.43400	  -0.00568	   0.43404	   0.74941
401943.94281	  25.00000	9909.44240	   0.43792	   0.00552	   0.43796	  -0.72272
401944.10781	  25.00000	7835.48000	   0.44499	   0.01493	   0.44524	  -1.92116
401944.30781	  25.00000	6217.24610	   0.44926	   0.02056	   0.44973	  -2.62005
401944.54581	  25.00000	4905.29100	   0.45707	   0.02682	   0.45786	  -3.35825
401944.78481	  25.00000	3881.27370	   0.46275	   0.03062	   0.46376	  -3.78535
401945.02281	  25.00000	3070.98270	   0.46982	   0.03554	   0.47117	  -4.32620
401945.26081	  25.00000	2430.77780	   0.47645	   0.04007	   0.47813	  -4.80681
401945.49881	  25.00000	1923.15370	   0.48368	   0.04308	   0.48560	  -5.08949
401945.73681	  25.00000	1522.43580	   0.49141	   0.04692	   0.49364	  -5.45366
401945.97481	  25.00000	1203.84460	   0.49978	   0.04935	   0.50221	  -5.63976
401946.21381	  25.00000	 952.86591	   0.50717	   0.05342	   0.50998	  -6.01302
401946.45181	  25.00000	 754.27557	   0.51410	   0.05446	   0.51698	  -6.04665
401946.68981	  25.00000	 596.71857	   0.52314	   0.05719	   0.52625	  -6.23836
401946.92681	  25.00000	 471.96338	   0.53182	   0.06079	   0.53528	  -6.52076
401947.16581	  25.00000	 373.20856	   0.54085	   0.06397	   0.54462	  -6.74528
401947.40381	  25.00000	 295.47278	   0.55099	   0.06680	   0.55503	  -6.91206
401947.64281	  25.00000	 233.87738	   0.56008	   0.06971	   0.56441	  -7.09427
401947.88081	  25.00000	 185.05922	   0.57037	   0.07485	   0.57526	  -7.47637
401948.11681	  25.00000	 146.35823	   0.58299	   0.07819	   0.58821	  -7.63887
401948.35381	  25.00000	 115.77804	   0.59358	   0.08283	   0.59933	  -7.94400
401948.58781	  25.00000	  91.67210	   0.60704	   0.08576	   0.61307	  -8.04134
401948.83281	  25.00000	  72.51701	   0.62394	   0.09026	   0.63043	  -8.23110
401949.06281	  25.00000	  57.36816	   0.64109	   0.09220	   0.64769	  -8.18370
401949.29881	  25.00000	  45.36290	   0.65911	   0.09176	   0.66546	  -7.92561
401949.53181	  25.00000	  35.93134	   0.67570	   0.08914	   0.68155	  -7.51559
401949.78181	  25.00000	  28.40909	   0.69403	   0.08389	   0.69908	  -6.89210
401949.99581	  25.00000	  22.48202	   0.70891	   0.07737	   0.71312	  -6.22890
401950.26081	  25.00000	  17.79613	   0.71909	   0.06863	   0.72235	  -5.45150
401950.51281	  25.00000	  14.06813	   0.72803	   0.06008	   0.73050	  -4.71761
401950.72981	  25.00000	  11.14480	   0.73593	   0.05259	   0.73781	  -4.08759
401950.99681	  25.00000	   8.81772	   0.74130	   0.04617	   0.74274	  -3.56353
401951.17481	  25.00000	   6.97545	   0.74662	   0.04042	   0.74771	  -3.09875
401951.39281	  25.00000	   5.51730	   0.75014	   0.03443	   0.75093	  -2.62754
401951.66181	  25.00000	   4.36941	   0.75468	   0.03168	   0.75534	  -2.40365
401951.99781	  25.00000	   3.45686	   0.75668	   0.03244	   0.75737	  -2.45469
401952.41581	  25.00000	   2.73547	   0.75723	   0.03149	   0.75789	  -2.38115
401952.94081	  25.00000	   2.16054	   0.75742	   0.02780	   0.75793	  -2.10192
401953.60081	  25.00000	   1.70952	   0.76043	   0.02600	   0.76087	  -1.95825
401954.42881	  25.00000	   1.35352	   0.76562	   0.02458	   0.76602	  -1.83911
401955.47181	  25.00000	   1.07079	   0.77163	   0.02668	   0.77209	  -1.98049
401956.78581	  25.00000	   0.84734	   0.77855	   0.03167	   0.77920	  -2.32968
401958.44181	  25.00000	   0.67072	   0.78195	   0.04094	   0.78302	  -2.99734
401960.52981	  25.00000	   0.53067	   0.78166	   0.04997	   0.78326	  -3.65817
401963.16681	  25.00000	   0.41976	   0.77854	   0.05656	   0.78059	  -4.15527
401966.49881	  25.00000	   0.33183	   0.77659	   0.05834	   0.77878	  -4.29580
401970.70381	  25.00000	   0.26261	   0.77992	   0.05826	   0.78209	  -4.27179
401976.01181	  25.00000	   0.20791	   0.78826	   0.05835	   0.79042	  -4.23315
401982.71681	  25.00000	   0.16452	   0.80356	   0.06241	   0.80598	  -4.44079
401991.19281	  25.00000	   0.13007	   0.82312	   0.07405	   0.82644	  -5.14071
402001.88381	  25.00000	   0.10309	   0.84419	   0.09476	   0.84949	  -6.40444
402015.39682	  25.00000	   0.08153	   0.85857	   0.12586	   0.86775	  -8.34000
402032.49482	  25.00000	   0.06443	   0.86701	   0.15893	   0.88146	 -10.38713
402054.08182	  25.00000	   0.05102	   0.86414	   0.18611	   0.88395	 -12.15390
402081.32382	  25.00000	   0.04042	   0.86389	   0.20358	   0.88755	 -13.26020
402115.81983	  25.00000	   0.03192	   0.87669	   0.21513	   0.90270	 -13.78709
402159.36783	  25.00000	   0.02528	   0.90050	   0.22853	   0.92904	 -14.24004
402214.43284	  25.00000	   0.01999	   0.93828	   0.24634	   0.97008	 -14.71094
417990.27082	  26.00000	20004.45300	   0.41891	  -0.03232	   0.42015	   4.41143
417990.41282	  26.00000	15829.12600	   0.42301	  -0.01694	   0.42335	   2.29285
417990.55482	  26.00000	12516.70300	   0.42872	  -0.00532	   0.42876	   0.71064
417990.69682	  26.00000	9909.44240	   0.43393	   0.00347	   0.43394	  -0.45785
417990.86182	  26.00000	7835.48000	   0.44056	   0.01376	   0.44077	  -1.78951
417991.06182	  26.00000	6217.24610	   0.44631	   0.02055	   0.44679	  -2.63614
417991.30082	  26.00000	4905.29100	   0.45195	   0.02588	   0.45269	  -3.27679
417991.53882	  26.00000	3881.27370	   0.45943	   0.03019	   0.46042	  -3.75908
417991.77682	  26.00000	3070.98270	   0.46525	   0.03678	   0.46670	  -4.52048
417992.01482	  26.00000	2430.77780	   0.47226	   0.04040	   0.47399	  -4.88990
417992.25282	  26.00000	1923.15370	   0.48053	   0.04361	   0.48251	  -5.18605
417992.49082	  26.00000	1522.43580	   0.48738	   0.04686	   0.48963	  -5.49236
417992.72882	  26.00000	1203.84460	   0.49434	   0.05071	   0.49694	  -5.85728
417992.96782	  26.00000	 952.86591	   0.50331	   0.05301	   0.50610	  -6.01280
417993.20582	  26.00000	 754.27557	   0.51118	   0.05427	   0.51405	  -6.06055
417993.44382	  26.00000	 596.71857	   0.52025	   0.05756	   0.52342	  -6.31296
417993.68082	  26.00000	 471.96338	   0.52803	   0.06015	   0.53145	  -6.49918
417993.91982	  26.00000	 373.20856	   0.53766	   0.06538	   0.54162	  -6.93353
417994.15782	  26.00000	 295.47278	   0.54655	   0.06574	   0.55049	  -6.85874
417994.39682	  26.00000	 233.87738	   0.55580	   0.07001	   0.56019	  -7.17980
