Repository: kbm2110/Battery_Diagnostics_Thesis

# Battery_Diagnostics_Thesis
 Data-driven battery diagnostics using EIS

**Author:** Bala Manikanta Yaswanth Kanagarla
**Institution:** Technische Hochschule Ingolstadt (THI)
**Supervisor:** Prof. Dr. H.-G. Schweiger

## Overview

This project implements a machine learning framework for 
non-invasive State of Health (SoH) estimation of lithium-ion 
batteries using Electrochemical Impedance Spectroscopy (EIS).

Eight physically interpretable features are extracted from 
impedance spectra and used to train six ML models under a 
strict cell-level train-test split. The stacking ensemble 
achieves R² = 0.9122 and RMSE = 0.0234 on completely unseen 
cells.

---

File: data/EIS/EIS_state_IX_45C02.txt (part 3 of 37)
time/s	           cycle number	freq/Hz	           Re(Z)/Ohm	  -Im(Z)/Ohm	   |Z|/Ohm	   Phase(Z)/deg
277503.84595	  17.00000	   0.05102	   1.09953	   0.22008	   1.12134	 -11.31866
277531.08796	  17.00000	   0.04042	   1.13740	   0.25687	   1.16605	 -12.72600
277565.58396	  17.00000	   0.03192	   1.17970	   0.31362	   1.22068	 -14.88738
277609.13096	  17.00000	   0.02528	   1.21236	   0.38641	   1.27245	 -17.67826
277664.19697	  17.00000	   0.01999	   1.23368	   0.46140	   1.31714	 -20.50608
293525.42229	  18.00000	20004.45300	   0.45592	  -0.02118	   0.45641	   2.66040
293525.56529	  18.00000	15829.12600	   0.46443	  -0.00765	   0.46450	   0.94358
293525.70729	  18.00000	12516.70300	   0.46813	   0.00553	   0.46817	  -0.67676
293525.84929	  18.00000	9909.44240	   0.47588	   0.01332	   0.47606	  -1.60294
293526.01329	  18.00000	7835.48000	   0.48216	   0.02074	   0.48260	  -2.46349
293526.21429	  18.00000	6217.24610	   0.49012	   0.02892	   0.49097	  -3.37674
293526.45229	  18.00000	4905.29100	   0.49665	   0.03460	   0.49786	  -3.98565
293526.69129	  18.00000	3881.27370	   0.50413	   0.03737	   0.50551	  -4.23987
293526.92929	  18.00000	3070.98270	   0.51179	   0.04323	   0.51361	  -4.82862
293527.16729	  18.00000	2430.77780	   0.52077	   0.04581	   0.52278	  -5.02744
293527.40529	  18.00000	1923.15370	   0.52593	   0.04954	   0.52826	  -5.38125
293527.64329	  18.00000	1522.43580	   0.53563	   0.05205	   0.53815	  -5.55033
293527.88129	  18.00000	1203.84460	   0.54346	   0.05635	   0.54637	  -5.91922
293528.12029	  18.00000	 952.86591	   0.55174	   0.05931	   0.55492	  -6.13504
293528.35829	  18.00000	 754.27557	   0.56179	   0.06215	   0.56521	  -6.31319
293528.59529	  18.00000	 596.71857	   0.57114	   0.06483	   0.57481	  -6.47596
293528.83329	  18.00000	 471.96338	   0.58003	   0.06726	   0.58391	  -6.61425
293529.07229	  18.00000	 373.20856	   0.58946	   0.06905	   0.59349	  -6.68159
293529.31029	  18.00000	 295.47278	   0.60047	   0.07308	   0.60490	  -6.93929
293529.54929	  18.00000	 233.87738	   0.61117	   0.07573	   0.61584	  -7.06339
293529.78729	  18.00000	 185.05922	   0.62292	   0.08122	   0.62820	  -7.42852
293530.02329	  18.00000	 146.35823	   0.63372	   0.08369	   0.63922	  -7.52259
293530.26029	  18.00000	 115.77804	   0.64567	   0.08870	   0.65173	  -7.82218
293530.49429	  18.00000	  91.67210	   0.65741	   0.09566	   0.66433	  -8.27887
293530.73929	  18.00000	  72.51701	   0.67052	   0.10128	   0.67813	  -8.58906
293530.96829	  18.00000	  57.36816	   0.68359	   0.10949	   0.69230	  -9.09944
293531.20529	  18.00000	  45.36290	   0.70199	   0.11725	   0.71172	  -9.48237
293531.43729	  18.00000	  35.93134	   0.72218	   0.12583	   0.73306	  -9.88395
293531.68829	  18.00000	  28.40909	   0.74587	   0.13411	   0.75783	 -10.19277
293531.90229	  18.00000	  22.48202	   0.76943	   0.13923	   0.78193	 -10.25648
293532.16729	  18.00000	  17.79613	   0.79691	   0.14185	   0.80944	 -10.09306
293532.41929	  18.00000	  14.06813	   0.82370	   0.14263	   0.83596	  -9.82368
293532.63529	  18.00000	  11.14480	   0.85139	   0.13631	   0.86223	  -9.09626
293532.90329	  18.00000	   8.81772	   0.87618	   0.12734	   0.88538	  -8.26931
293533.08129	  18.00000	   6.97545	   0.89645	   0.11838	   0.90423	  -7.52249
293533.29929	  18.00000	   5.51730	   0.91403	   0.10685	   0.92025	  -6.66777
293533.56829	  18.00000	   4.36941	   0.92852	   0.09345	   0.93321	  -5.74695
293533.90329	  18.00000	   3.45686	   0.94216	   0.08079	   0.94562	  -4.90134
293534.32229	  18.00000	   2.73547	   0.95100	   0.07368	   0.95385	  -4.43016
293534.84729	  18.00000	   2.16054	   0.95765	   0.06664	   0.95996	  -3.98079
293535.50629	  18.00000	   1.70952	   0.96310	   0.06103	   0.96503	  -3.62577
293536.33529	  18.00000	   1.35352	   0.96810	   0.05683	   0.96976	  -3.35959
293537.37829	  18.00000	   1.07079	   0.97163	   0.05420	   0.97314	  -3.19306
293538.69229	  18.00000	   0.84734	   0.97573	   0.05350	   0.97720	  -3.13838
293540.34729	  18.00000	   0.67072	   0.98049	   0.05496	   0.98203	  -3.20815
293542.43629	  18.00000	   0.53067	   0.98619	   0.05823	   0.98790	  -3.37907
293545.07329	  18.00000	   0.41976	   0.99225	   0.06543	   0.99441	  -3.77265
293548.40429	  18.00000	   0.33183	   0.99628	   0.07544	   0.99913	  -4.33028
293552.61029	  18.00000	   0.26261	   0.99958	   0.08588	   1.00326	  -4.91058
293557.91829	  18.00000	   0.20791	   1.00447	   0.09598	   1.00905	  -5.45824
293564.62329	  18.00000	   0.16452	   1.01191	   0.10850	   1.01771	  -6.12031
293573.09930	  18.00000	   0.13007	   1.02188	   0.12419	   1.02940	  -6.92927
293583.78930	  18.00000	   0.10309	   1.03479	   0.14211	   1.04450	  -7.81972
293597.30330	  18.00000	   0.08153	   1.05384	   0.16271	   1.06633	  -8.77699
293614.40130	  18.00000	   0.06443	   1.07844	   0.19175	   1.09535	 -10.08180
293635.98730	  18.00000	   0.05102	   1.10960	   0.23037	   1.13326	 -11.72903
293663.23030	  18.00000	   0.04042	   1.13433	   0.28379	   1.16929	 -14.04624
293697.72631	  18.00000	   0.03192	   1.15056	   0.34048	   1.19988	 -16.48488
293741.27331	  18.00000	   0.02528	   1.16550	   0.38969	   1.22893	 -18.48768
293796.33832	  18.00000	   0.01999	   1.19132	   0.43317	   1.26763	 -19.98163
309641.80705	  19.00000	20004.45300	   0.45820	  -0.02148	   0.45870	   2.68416
309641.94905	  19.00000	15829.12600	   0.46406	  -0.00826	   0.46414	   1.02020
309642.09105	  19.00000	12516.70300	   0.47098	   0.00418	   0.47100	  -0.50791
309642.23305	  19.00000	9909.44240	   0.47789	   0.01493	   0.47812	  -1.78934
309642.39705	  19.00000	7835.48000	   0.48560	   0.02220	   0.48611	  -2.61792
309642.59805	  19.00000	6217.24610	   0.49076	   0.02852	   0.49158	  -3.32562
309642.83605	  19.00000	4905.29100	   0.49884	   0.03290	   0.49993	  -3.77359
309643.07505	  19.00000	3881.27370	   0.50495	   0.03810	   0.50639	  -4.31509
309643.31305	  19.00000	3070.98270	   0.51304	   0.04237	   0.51479	  -4.72106
309643.55105	  19.00000	2430.77780	   0.52086	   0.04566	   0.52286	  -5.01039
309643.78905	  19.00000	1923.15370	   0.52761	   0.04966	   0.52994	  -5.37689
309644.02705	  19.00000	1522.43580	   0.53680	   0.05226	   0.53934	  -5.56055
309644.26505	  19.00000	1203.84460	   0.54477	   0.05591	   0.54763	  -5.85984
309644.50405	  19.00000	 952.86591	   0.55337	   0.05888	   0.55649	  -6.07338
309644.74205	  19.00000	 754.27557	   0.56224	   0.06199	   0.56565	  -6.29202
309644.97905	  19.00000	 596.71857	   0.57183	   0.06318	   0.57530	  -6.30467
309645.21705	  19.00000	 471.96338	   0.58098	   0.06700	   0.58483	  -6.57884
309645.45605	  19.00000	 373.20856	   0.58986	   0.06890	   0.59387	  -6.66243
309645.69405	  19.00000	 295.47278	   0.60069	   0.07427	   0.60526	  -7.04854
309645.93305	  19.00000	 233.87738	   0.61052	   0.07752	   0.61542	  -7.23680
309646.17105	  19.00000	 185.05922	   0.62223	   0.08098	   0.62748	  -7.41531
309646.40705	  19.00000	 146.35823	   0.63231	   0.08361	   0.63781	  -7.53209
309646.64405	  19.00000	 115.77804	   0.64576	   0.09143	   0.65220	  -8.05873
309646.87805	  19.00000	  91.67210	   0.65833	   0.09551	   0.66522	  -8.25512
309647.12305	  19.00000	  72.51701	   0.67086	   0.10261	   0.67866	  -8.69604
309647.35205	  19.00000	  57.36816	   0.68628	   0.11008	   0.69506	  -9.11236
309647.58905	  19.00000	  45.36290	   0.70312	   0.11838	   0.71302	  -9.55698
309647.82105	  19.00000	  35.93134	   0.72301	   0.12758	   0.73418	 -10.00689
309648.07205	  19.00000	  28.40909	   0.74597	   0.13405	   0.75792	 -10.18720
309648.28605	  19.00000	  22.48202	   0.77007	   0.14073	   0.78283	 -10.35681
309648.55105	  19.00000	  17.79613	   0.79788	   0.14274	   0.81055	 -10.14256
309648.80305	  19.00000	  14.06813	   0.82576	   0.14161	   0.83782	  -9.73094
309649.01905	  19.00000	  11.14480	   0.85340	   0.13718	   0.86436	  -9.13213
309649.28705	  19.00000	   8.81772	   0.87839	   0.12827	   0.88771	  -8.30834
309649.46505	  19.00000	   6.97545	   0.89963	   0.11674	   0.90717	  -7.39373
309649.68305	  19.00000	   5.51730	   0.91621	   0.10590	   0.92231	  -6.59341
309649.95205	  19.00000	   4.36941	   0.93190	   0.09457	   0.93668	  -5.79460
309650.28705	  19.00000	   3.45686	   0.94232	   0.08283	   0.94596	  -5.02368
309650.70605	  19.00000	   2.73547	   0.95163	   0.07368	   0.95448	  -4.42708
309651.23105	  19.00000	   2.16054	   0.95977	   0.06583	   0.96203	  -3.92383
309651.89105	  19.00000	   1.70952	   0.96574	   0.05951	   0.96757	  -3.52606
309652.71905	  19.00000	   1.35352	   0.97175	   0.05660	   0.97340	  -3.33367
309653.76205	  19.00000	   1.07079	   0.97599	   0.05532	   0.97756	  -3.24385
309655.07605	  19.00000	   0.84734	   0.97886	   0.05663	   0.98049	  -3.31121
309656.73105	  19.00000	   0.67072	   0.98187	   0.05802	   0.98358	  -3.38195
309658.82005	  19.00000	   0.53067	   0.98581	   0.05998	   0.98764	  -3.48170
309661.45705	  19.00000	   0.41976	   0.99043	   0.06489	   0.99256	  -3.74825
309664.78805	  19.00000	   0.33183	   0.99589	   0.07150	   0.99845	  -4.10634
309668.99405	  19.00000	   0.26261	   1.00245	   0.07959	   1.00561	  -4.53947
309674.30205	  19.00000	   0.20791	   1.01305	   0.09030	   1.01706	  -5.09400
309681.00706	  19.00000	   0.16452	   1.02541	   0.10829	   1.03111	  -6.02835
309689.48306	  19.00000	   0.13007	   1.03615	   0.13207	   1.04454	  -7.26359
309700.17306	  19.00000	   0.10309	   1.04391	   0.15821	   1.05583	  -8.61770
309713.68706	  19.00000	   0.08153	   1.05128	   0.18375	   1.06722	  -9.91432
309730.78506	  19.00000	   0.06443	   1.06330	   0.20955	   1.08375	 -11.14852
309752.37206	  19.00000	   0.05102	   1.08276	   0.23375	   1.10771	 -12.18245
309779.61407	  19.00000	   0.04042	   1.10637	   0.26400	   1.13743	 -13.42104
309814.11007	  19.00000	   0.03192	   1.13933	   0.29652	   1.17728	 -14.58813
309857.65707	  19.00000	   0.02528	   1.18755	   0.33679	   1.23439	 -15.83313
309912.72308	  19.00000	   0.01999	   1.25179	   0.39880	   1.31378	 -17.67097
325751.07742	  20.00000	20004.45300	   0.45145	  -0.02308	   0.45204	   2.92649
325751.22042	  20.00000	15829.12600	   0.45842	  -0.00546	   0.45845	   0.68208
325751.36242	  20.00000	12516.70300	   0.46543	   0.00560	   0.46547	  -0.68918
325751.50442	  20.00000	9909.44240	   0.47187	   0.01298	   0.47205	  -1.57507
325751.66842	  20.00000	7835.48000	   0.47922	   0.02189	   0.47972	  -2.61538
325751.86942	  20.00000	6217.24610	   0.48526	   0.02684	   0.48600	  -3.16587
325752.10742	  20.00000	4905.29100	   0.49336	   0.03324	   0.49448	  -3.85402
325752.34642	  20.00000	3881.27370	   0.49819	   0.03822	   0.49965	  -4.38760
325752.58442	  20.00000	3070.98270	   0.50615	   0.04252	   0.50793	  -4.80158
325752.82242	  20.00000	2430.77780	   0.51420	   0.04604	   0.51626	  -5.11607
325753.06042	  20.00000	1923.15370	   0.52194	   0.04967	   0.52430	  -5.43607
325753.29842	  20.00000	1522.43580	   0.53140	   0.05298	   0.53403	  -5.69358
325753.53642	  20.00000	1203.84460	   0.53843	   0.05602	   0.54133	  -5.93971
325753.77542	  20.00000	 952.86591	   0.54819	   0.05904	   0.55136	  -6.14702
325754.01342	  20.00000	 754.27557	   0.55749	   0.06094	   0.56081	  -6.23836
325754.25042	  20.00000	 596.71857	   0.56656	   0.06492	   0.57026	  -6.53641
325754.48842	  20.00000	 471.96338	   0.57633	   0.06744	   0.58026	  -6.67375
325754.72742	  20.00000	 373.20856	   0.58518	   0.07018	   0.58937	  -6.83918
325754.96542	  20.00000	 295.47278	   0.59682	   0.07385	   0.60137	  -7.05378
325755.20442	  20.00000	 233.87738	   0.60519	   0.07739	   0.61011	  -7.28719
325755.44242	  20.00000	 185.05922	   0.61724	   0.08002	   0.62240	  -7.38679
325755.67842	  20.00000	 146.35823	   0.62736	   0.08469	   0.63305	  -7.68851
325755.91542	  20.00000	 115.77804	   0.63913	   0.08907	   0.64531	  -7.93383
325756.14942	  20.00000	  91.67210	   0.65199	   0.09586	   0.65900	  -8.36438
325756.39442	  20.00000	  72.51701	   0.66523	   0.10327	   0.67320	  -8.82423
325756.62342	  20.00000	  57.36816	   0.67983	   0.10886	   0.68849	  -9.09741
325756.86042	  20.00000	  45.36290	   0.69723	   0.11802	   0.70714	  -9.60782
325757.09242	  20.00000	  35.93134	   0.71660	   0.12525	   0.72746	  -9.91436
325757.34342	  20.00000	  28.40909	   0.73871	   0.13384	   0.75074	 -10.26925
325757.55742	  20.00000	  22.48202	   0.76443	   0.14093	   0.77731	 -10.44581
325757.82242	  20.00000	  17.79613	   0.79250	   0.14373	   0.80543	 -10.27975
325758.07442	  20.00000	  14.06813	   0.82005	   0.14233	   0.83231	  -9.84625
325758.29142	  20.00000	  11.14480	   0.84619	   0.13768	   0.85732	  -9.24127
325758.55842	  20.00000	   8.81772	   0.87247	   0.12829	   0.88185	  -8.36521
325758.73642	  20.00000	   6.97545	   0.89640	   0.11749	   0.90407	  -7.46702
325758.95442	  20.00000	   5.51730	   0.91063	   0.10570	   0.91675	  -6.62065
325759.22342	  20.00000	   4.36941	   0.92708	   0.09368	   0.93180	  -5.76994
325759.55842	  20.00000	   3.45686	   0.93795	   0.08330	   0.94165	  -5.07524
325759.97742	  20.00000	   2.73547	   0.94744	   0.07328	   0.95027	  -4.42265
325760.50242	  20.00000	   2.16054	   0.95466	   0.06633	   0.95696	  -3.97442
325761.16242	  20.00000	   1.70952	   0.96027	   0.06136	   0.96223	  -3.65595
325761.99042	  20.00000	   1.35352	   0.96482	   0.05767	   0.96654	  -3.42083
325763.03342	  20.00000	   1.07079	   0.96898	   0.05603	   0.97060	  -3.30944
325764.34742	  20.00000	   0.84734	   0.97249	   0.05462	   0.97402	  -3.21473
325766.00242	  20.00000	   0.67072	   0.97733	   0.05573	   0.97892	  -3.26354
325768.09142	  20.00000	   0.53067	   0.98129	   0.05842	   0.98303	  -3.40686
325770.72842	  20.00000	   0.41976	   0.98716	   0.06312	   0.98918	  -3.65831
325774.05942	  20.00000	   0.33183	   0.99430	   0.07104	   0.99683	  -4.08663
325778.26542	  20.00000	   0.26261	   1.00233	   0.08279	   1.00575	  -4.72185
325783.57342	  20.00000	   0.20791	   1.00880	   0.09849	   1.01360	  -5.57625
325790.27842	  20.00000	   0.16452	   1.01306	   0.11564	   1.01964	  -6.51219
325798.75442	  20.00000	   0.13007	   1.01918	   0.13236	   1.02774	  -7.39969
325809.44442	  20.00000	   0.10309	   1.02958	   0.14945	   1.04037	  -8.25932
325822.95842	  20.00000	   0.08153	   1.04446	   0.17036	   1.05826	  -9.26390
325840.05643	  20.00000	   0.06443	   1.06378	   0.19586	   1.08166	 -10.43238
325861.64343	  20.00000	   0.05102	   1.08691	   0.22084	   1.10912	 -11.48522
325888.88543	  20.00000	   0.04042	   1.12344	   0.25428	   1.15186	 -12.75344
325923.38144	  20.00000	   0.03192	   1.16814	   0.30593	   1.20754	 -14.67584
325966.92844	  20.00000	   0.02528	   1.20902	   0.37777	   1.26666	 -17.35187
326021.99445	  20.00000	   0.01999	   1.23518	   0.45760	   1.31722	 -20.32825
341847.89139	  21.00000	20004.45300	   0.44278	  -0.02053	   0.44326	   2.65528
341848.03439	  21.00000	15829.12600	   0.45033	  -0.00831	   0.45040	   1.05732
341848.17639	  21.00000	12516.70300	   0.45635	   0.00417	   0.45637	  -0.52340
341848.31839	  21.00000	9909.44240	   0.46234	   0.01313	   0.46253	  -1.62695
341848.48239	  21.00000	7835.48000	   0.46944	   0.02204	   0.46996	  -2.68796
341848.68339	  21.00000	6217.24610	   0.47703	   0.02718	   0.47780	  -3.26115
341848.92139	  21.00000	4905.29100	   0.48517	   0.03276	   0.48627	  -3.86264
341849.15939	  21.00000	3881.27370	   0.48962	   0.03970	   0.49122	  -4.63584
341849.39839	  21.00000	3070.98270	   0.49846	   0.04314	   0.50033	  -4.94681
341849.63639	  21.00000	2430.77780	   0.50499	   0.04601	   0.50708	  -5.20627
341849.87439	  21.00000	1923.15370	   0.51264	   0.04904	   0.51498	  -5.46437
341850.11239	  21.00000	1522.43580	   0.52148	   0.05219	   0.52408	  -5.71513
341850.35039	  21.00000	1203.84460	   0.53053	   0.05462	   0.53333	  -5.87790
341850.58939	  21.00000	 952.86591	   0.53816	   0.05783	   0.54126	  -6.13313
341850.82739	  21.00000	 754.27557	   0.54825	   0.06173	   0.55171	  -6.42451
341851.06439	  21.00000	 596.71857	   0.55691	   0.06404	   0.56058	  -6.56020
341851.30239	  21.00000	 471.96338	   0.56547	   0.06641	   0.56935	  -6.69779
341851.54139	  21.00000	 373.20856	   0.57795	   0.07002	   0.58218	  -6.90795
341851.77939	  21.00000	 295.47278	   0.58705	   0.07345	   0.59162	  -7.13152
341852.01839	  21.00000	 233.87738	   0.59713	   0.07710	   0.60209	  -7.35707
341852.25639	  21.00000	 185.05922	   0.60830	   0.08051	   0.61360	  -7.53976
341852.49239	  21.00000	 146.35823	   0.61923	   0.08598	   0.62517	  -7.90468
341852.72839	  21.00000	 115.77804	   0.63088	   0.08921	   0.63715	  -8.04847
341852.96339	  21.00000	  91.67210	   0.64324	   0.09547	   0.65029	  -8.44238
341853.20839	  21.00000	  72.51701	   0.65682	   0.10166	   0.66464	  -8.79834
341853.43739	  21.00000	  57.36816	   0.67147	   0.11017	   0.68045	  -9.31802
341853.67439	  21.00000	  45.36290	   0.68959	   0.11757	   0.69954	  -9.67546
341853.90639	  21.00000	  35.93134	   0.70847	   0.12664	   0.71970	 -10.13426
341854.15739	  21.00000	  28.40909	   0.72935	   0.13525	   0.74178	 -10.50527
341854.37139	  21.00000	  22.48202	   0.75396	   0.13964	   0.76679	 -10.49282
341854.63639	  21.00000	  17.79613	   0.78278	   0.14442	   0.79599	 -10.45309
341854.88839	  21.00000	  14.06813	   0.81079	   0.14355	   0.82340	 -10.04041
341855.10439	  21.00000	  11.14480	   0.83774	   0.13716	   0.84890	  -9.29828
341855.37239	  21.00000	   8.81772	   0.86463	   0.12991	   0.87434	  -8.54478
341855.55039	  21.00000	   6.97545	   0.88715	   0.11851	   0.89503	  -7.60854
341855.76839	  21.00000	   5.51730	   0.90404	   0.10623	   0.91026	  -6.70162
341856.03739	  21.00000	   4.36941	   0.91880	   0.09520	   0.92372	  -5.91577
341856.37239	  21.00000	   3.45686	   0.92986	   0.08532	   0.93377	  -5.24262
341856.79139	  21.00000	   2.73547	   0.93951	   0.07515	   0.94251	  -4.57349
341857.31639	  21.00000	   2.16054	   0.94780	   0.06700	   0.95017	  -4.04327
341857.97539	  21.00000	   1.70952	   0.95366	   0.06177	   0.95566	  -3.70566
341858.80439	  21.00000	   1.35352	   0.95802	   0.05813	   0.95978	  -3.47258
341859.84739	  21.00000	   1.07079	   0.96128	   0.05610	   0.96291	  -3.33985
341861.16139	  21.00000	   0.84734	   0.96544	   0.05524	   0.96702	  -3.27496
341862.81639	  21.00000	   0.67072	   0.96912	   0.05655	   0.97077	  -3.33935
341864.90539	  21.00000	   0.53067	   0.97392	   0.05917	   0.97572	  -3.47681
341867.54239	  21.00000	   0.41976	   0.97884	   0.06346	   0.98089	  -3.70966
341870.87339	  21.00000	   0.33183	   0.98625	   0.07054	   0.98877	  -4.09105
341875.07940	  21.00000	   0.26261	   0.99491	   0.08193	   0.99828	  -4.70774
341880.38740	  21.00000	   0.20791	   1.00231	   0.09809	   1.00710	  -5.58927
341887.09240	  21.00000	   0.16452	   1.00734	   0.11631	   1.01403	  -6.58621
341895.56840	  21.00000	   0.13007	   1.01300	   0.13378	   1.02179	  -7.52335
341906.25840	  21.00000	   0.10309	   1.02248	   0.15112	   1.03358	  -8.40752
341919.77240	  21.00000	   0.08153	   1.03639	   0.17149	   1.05049	  -9.39531
341936.87040	  21.00000	   0.06443	   1.05529	   0.19648	   1.07342	 -10.54674
341958.45740	  21.00000	   0.05102	   1.07742	   0.22247	   1.10015	 -11.66697
341985.69941	  21.00000	   0.04042	   1.11154	   0.25403	   1.14020	 -12.87324
342020.19541	  21.00000	   0.03192	   1.15747	   0.30141	   1.19607	 -14.59602
342063.74241	  21.00000	   0.02528	   1.20203	   0.37022	   1.25775	 -17.11873
342118.80842	  21.00000	   0.01999	   1.23373	   0.45231	   1.31403	 -20.13383
357932.14458	  22.00000	20004.45300	   0.44249	  -0.02059	   0.44297	   2.66480
357932.28758	  22.00000	15829.12600	   0.45094	  -0.00703	   0.45099	   0.89361
357932.42958	  22.00000	12516.70300	   0.45626	   0.00596	   0.45630	  -0.74843
357932.57158	  22.00000	9909.44240	   0.46403	   0.01345	   0.46423	  -1.66035
357932.73558	  22.00000	7835.48000	   0.47049	   0.02107	   0.47096	  -2.56421
357932.93658	  22.00000	6217.24610	   0.47748	   0.02852	   0.47833	  -3.41824
357933.17458	  22.00000	4905.29100	   0.48492	   0.03290	   0.48603	  -3.88171
357933.41358	  22.00000	3881.27370	   0.49298	   0.03908	   0.49453	  -4.53301
357933.65158	  22.00000	3070.98270	   0.49954	   0.04138	   0.50125	  -4.73545
357933.88958	  22.00000	2430.77780	   0.50735	   0.04607	   0.50943	  -5.18870
357934.12758	  22.00000	1923.15370	   0.51466	   0.05046	   0.51713	  -5.59944
357934.36558	  22.00000	1522.43580	   0.52383	   0.05215	   0.52642	  -5.68537
357934.60358	  22.00000	1203.84460	   0.53103	   0.05529	   0.53390	  -5.94369
357934.84258	  22.00000	 952.86591	   0.53976	   0.05895	   0.54297	  -6.23343
357935.08058	  22.00000	 754.27557	   0.55041	   0.06237	   0.55393	  -6.46537
357935.31758	  22.00000	 596.71857	   0.55757	   0.06384	   0.56122	  -6.53157
357935.55558	  22.00000	 471.96338	   0.56738	   0.06656	   0.57127	  -6.69109
357935.79458	  22.00000	 373.20856	   0.57736	   0.07040	   0.58164	  -6.95162
357936.03158	  22.00000	 295.47278	   0.58857	   0.07306	   0.59308	  -7.07618
357936.27158	  22.00000	 233.87738	   0.59696	   0.07777	   0.60201	  -7.42227
357936.50958	  22.00000	 185.05922	   0.60905	   0.08026	   0.61432	  -7.50681
357936.74558	  22.00000	 146.35823	   0.62064	   0.08452	   0.62637	  -7.75474
357936.98158	  22.00000	 115.77804	   0.63269	   0.08925	   0.63895	  -8.02913
357937.21658	  22.00000	  91.67210	   0.64474	   0.09624	   0.65189	  -8.48939
357937.46158	  22.00000	  72.51701	   0.65643	   0.10295	   0.66446	  -8.91363
357937.69058	  22.00000	  57.36816	   0.67319	   0.11033	   0.68217	  -9.30740
357937.92758	  22.00000	  45.36290	   0.68980	   0.11909	   0.70000	  -9.79499
357938.15958	  22.00000	  35.93134	   0.70918	   0.12677	   0.72042	 -10.13488
357938.41058	  22.00000	  28.40909	   0.73017	   0.13440	   0.74244	 -10.42952
357938.62458	  22.00000	  22.48202	   0.75409	   0.14151	   0.76725	 -10.62827
357938.88958	  22.00000	  17.79613	   0.78448	   0.14552	   0.79786	 -10.50920
357939.14158	  22.00000	  14.06813	   0.81228	   0.14336	   0.82483	 -10.00905
357939.35758	  22.00000	  11.14480	   0.83923	   0.13855	   0.85059	  -9.37481
357939.62558	  22.00000	   8.81772	   0.86427	   0.13106	   0.87415	  -8.62249
357939.80358	  22.00000	   6.97545	   0.88802	   0.12018	   0.89611	  -7.70730
357940.02158	  22.00000	   5.51730	   0.90535	   0.10827	   0.91180	  -6.81938
357940.29058	  22.00000	   4.36941	   0.92049	   0.09568	   0.92545	  -5.93423
357940.62558	  22.00000	   3.45686	   0.93166	   0.08477	   0.93551	  -5.19904
357941.04458	  22.00000	   2.73547	   0.94161	   0.07487	   0.94458	  -4.54594
357941.56958	  22.00000	   2.16054	   0.94911	   0.06666	   0.95145	  -4.01755
357942.22858	  22.00000	   1.70952	   0.95485	   0.06274	   0.95691	  -3.75930
357943.05758	  22.00000	   1.35352	   0.95993	   0.05858	   0.96172	  -3.49231
357944.10058	  22.00000	   1.07079	   0.96332	   0.05686	   0.96499	  -3.37792
357945.41458	  22.00000	   0.84734	   0.96768	   0.05560	   0.96928	  -3.28817
357947.06958	  22.00000	   0.67072	   0.97177	   0.05636	   0.97340	  -3.31901
357949.15858	  22.00000	   0.53067	   0.97588	   0.05918	   0.97768	  -3.47029
357951.79558	  22.00000	   0.41976	   0.98099	   0.06357	   0.98305	  -3.70781
357955.12658	  22.00000	   0.33183	   0.98838	   0.07009	   0.99086	  -4.05613
357959.33258	  22.00000	   0.26261	   0.99682	   0.08158	   1.00015	  -4.67884
357964.64058	  22.00000	   0.20791	   1.00437	   0.09758	   1.00910	  -5.54900
357971.34558	  22.00000	   0.16452	   1.00967	   0.11572	   1.01628	  -6.53850
357979.82158	  22.00000	   0.13007	   1.01515	   0.13357	   1.02390	  -7.49548
357990.51158	  22.00000	   0.10309	   1.02400	   0.15116	   1.03509	  -8.39714
358004.02558	  22.00000	   0.08153	   1.03842	   0.17162	   1.05251	  -9.38454
358021.12359	  22.00000	   0.06443	   1.05604	   0.19632	   1.07413	 -10.53109
358042.70959	  22.00000	   0.05102	   1.07804	   0.22195	   1.10065	 -11.63352
358069.95259	  22.00000	   0.04042	   1.11168	   0.25315	   1.14014	 -12.82866
358104.44860	  22.00000	   0.03192	   1.15738	   0.29954	   1.19552	 -14.51031
358147.99460	  22.00000	   0.02528	   1.20330	   0.36634	   1.25783	 -16.93248
358203.05961	  22.00000	   0.01999	   1.23786	   0.44788	   1.31639	 -19.89099
374002.19497	  23.00000	20004.45300	   0.44419	  -0.02222	   0.44475	   2.86316
374002.33797	  23.00000	15829.12600	   0.45060	  -0.00746	   0.45066	   0.94900
374002.47997	  23.00000	12516.70300	   0.45900	   0.00555	   0.45904	  -0.69283
374002.62197	  23.00000	9909.44240	   0.46365	   0.01388	   0.46386	  -1.71528
374002.78597	  23.00000	7835.48000	   0.47069	   0.02112	   0.47116	  -2.56876
374002.98697	  23.00000	6217.24610	   0.47858	   0.03052	   0.47956	  -3.64848
374003.22497	  23.00000	4905.29100	   0.48607	   0.03260	   0.48716	  -3.83643
374003.46397	  23.00000	3881.27370	   0.49300	   0.03826	   0.49448	  -4.43742
374003.70197	  23.00000	3070.98270	   0.50071	   0.04293	   0.50255	  -4.90089
374003.93997	  23.00000	2430.77780	   0.50826	   0.04568	   0.51031	  -5.13548
374004.17797	  23.00000	1923.15370	   0.51608	   0.04799	   0.51831	  -5.31310
374004.41597	  23.00000	1522.43580	   0.52342	   0.05342	   0.52614	  -5.82748
374004.65397	  23.00000	1203.84460	   0.53287	   0.05643	   0.53585	  -6.04484
374004.89297	  23.00000	 952.86591	   0.54133	   0.05736	   0.54436	  -6.04847
374005.13097	  23.00000	 754.27557	   0.55065	   0.06180	   0.55411	  -6.40329
374005.36797	  23.00000	 596.71857	   0.56067	   0.06460	   0.56438	  -6.57272
374005.60597	  23.00000	 471.96338	   0.56994	   0.06705	   0.57387	  -6.70925
374005.84497	  23.00000	 373.20856	   0.57808	   0.06955	   0.58225	  -6.86087
374006.08297	  23.00000	 295.47278	   0.59043	   0.07347	   0.59498	  -7.09330
374006.32197	  23.00000	 233.87738	   0.59956	   0.07645	   0.60441	  -7.26636
374006.55997	  23.00000	 185.05922	   0.61040	   0.08129	   0.61579	  -7.58607
374006.79597	  23.00000	 146.35823	   0.62182	   0.08340	   0.62739	  -7.63926
374007.03297	  23.00000	 115.77804	   0.63309	   0.09056	   0.63953	  -8.14040
374007.26697	  23.00000	  91.67210	   0.64526	   0.09585	   0.65234	  -8.44957
374007.51197	  23.00000	  72.51701	   0.65772	   0.10329	   0.66578	  -8.92494
374007.74097	  23.00000	  57.36816	   0.67259	   0.11107	   0.68170	  -9.37708
374007.97797	  23.00000	  45.36290	   0.69054	   0.11869	   0.70067	  -9.75303
374008.20997	  23.00000	  35.93134	   0.70849	   0.12651	   0.71969	 -10.12387
374008.46097	  23.00000	  28.40909	   0.72951	   0.13469	   0.74184	 -10.46040
374008.67497	  23.00000	  22.48202	   0.75674	   0.14092	   0.76975	 -10.54884
374008.93997	  23.00000	  17.79613	   0.78474	   0.14609	   0.79823	 -10.54594
374009.19197	  23.00000	  14.06813	   0.81331	   0.14449	   0.82605	 -10.07394
374009.40797	  23.00000	  11.14480	   0.84033	   0.13951	   0.85183	  -9.42602
374009.67597	  23.00000	   8.81772	   0.86562	   0.13178	   0.87559	  -8.65629
374009.85397	  23.00000	   6.97545	   0.89033	   0.12234	   0.89869	  -7.82378
374010.07197	  23.00000	   5.51730	   0.90647	   0.10925	   0.91303	  -6.87227
374010.34097	  23.00000	   4.36941	   0.92168	   0.09723	   0.92679	  -6.02171
374010.67597	  23.00000	   3.45686	   0.93347	   0.08511	   0.93734	  -5.20988
374011.09497	  23.00000	   2.73547	   0.94463	   0.07541	   0.94763	  -4.56398
374011.61997	  23.00000	   2.16054	   0.95194	   0.06835	   0.95439	  -4.10686
374012.27997	  23.00000	   1.70952	   0.95676	   0.06311	   0.95883	  -3.77384
374013.10797	  23.00000	   1.35352	   0.96149	   0.05841	   0.96326	  -3.47669
374014.15097	  23.00000	   1.07079	   0.96579	   0.05621	   0.96742	  -3.33078
374015.46497	  23.00000	   0.84734	   0.97036	   0.05538	   0.97194	  -3.26643
374017.11997	  23.00000	   0.67072	   0.97439	   0.05688	   0.97605	  -3.34059
374019.20897	  23.00000	   0.53067	   0.97937	   0.05846	   0.98111	  -3.41581
374021.84597	  23.00000	   0.41976	   0.98551	   0.06384	   0.98757	  -3.70640
374025.17697	  23.00000	   0.33183	   0.99221	   0.07345	   0.99492	  -4.23380
374029.38298	  23.00000	   0.26261	   0.99764	   0.08603	   1.00134	  -4.92885
374034.69098	  23.00000	   0.20791	   1.00126	   0.09964	   1.00621	  -5.68291
374041.39598	  23.00000	   0.16452	   1.00662	   0.11300	   1.01294	  -6.40479
374049.87198	  23.00000	   0.13007	   1.01579	   0.12720	   1.02372	  -7.13744
374060.56198	  23.00000	   0.10309	   1.02793	   0.14540	   1.03816	  -8.05119
374074.07598	  23.00000	   0.08153	   1.04340	   0.16639	   1.05658	  -9.06081
374091.17398	  23.00000	   0.06443	   1.06415	   0.19156	   1.08126	 -10.20444
374112.76098	  23.00000	   0.05102	   1.09421	   0.22059	   1.11622	 -11.39786
374140.00299	  23.00000	   0.04042	   1.13234	   0.26511	   1.16296	 -13.17701
374174.49899	  23.00000	   0.03192	   1.16515	   0.32796	   1.21043	 -15.72049
374218.04599	  23.00000	   0.02528	   1.18458	   0.39339	   1.24819	 -18.37085
374273.11200	  23.00000	   0.01999	   1.20214	   0.45246	   1.28447	 -20.62518
390065.77737	  24.00000	20004.45300	   0.44613	  -0.02185	   0.44666	   2.80444
390065.92037	  24.00000	15829.12600	   0.45166	  -0.00725	   0.45172	   0.91948
390066.06237	  24.00000	12516.70300	   0.45927	   0.00515	   0.45930	  -0.64187
390066.20437	  24.00000	9909.44240	   0.46432	   0.01423	   0.46453	  -1.75550
390066.36837	  24.00000	7835.48000	   0.47200	   0.02170	   0.47250	  -2.63281
390066.56937	  24.00000	6217.24610	   0.47878	   0.02811	   0.47960	  -3.36039
390066.80737	  24.00000	4905.29100	   0.48603	   0.03423	   0.48724	  -4.02899
390067.04637	  24.00000	3881.27370	   0.49395	   0.03786	   0.49540	  -4.38247
390067.28437	  24.00000	3070.98270	   0.50136	   0.04236	   0.50315	  -4.82918
390067.52237	  24.00000	2430.77780	   0.50978	   0.04591	   0.51184	  -5.14616
390067.76037	  24.00000	1923.15370	   0.51647	   0.04914	   0.51880	  -5.43530
390067.99837	  24.00000	1522.43580	   0.52449	   0.05255	   0.52712	  -5.72164
390068.23637	  24.00000	1203.84460	   0.53408	   0.05517	   0.53692	  -5.89794
390068.47537	  24.00000	 952.86591	   0.54099	   0.05974	   0.54428	  -6.30149
390068.71337	  24.00000	 754.27557	   0.55243	   0.06116	   0.55580	  -6.31791
390068.95037	  24.00000	 596.71857	   0.56082	   0.06438	   0.56450	  -6.54816
390069.18837	  24.00000	 471.96338	   0.57037	   0.06774	   0.57438	  -6.77347
390069.42737	  24.00000	 373.20856	   0.58056	   0.06816	   0.58455	  -6.69600
390069.66537	  24.00000	 295.47278	   0.58976	   0.07347	   0.59432	  -7.10134
390069.90437	  24.00000	 233.87738	   0.60063	   0.07806	   0.60568	  -7.40470
390070.14237	  24.00000	 185.05922	   0.61038	   0.08073	   0.61570	  -7.53470
390070.37837	  24.00000	 146.35823	   0.62277	   0.08545	   0.62860	  -7.81252
390070.61437	  24.00000	 115.77804	   0.63317	   0.09031	   0.63958	  -8.11746
390070.84937	  24.00000	  91.67210	   0.64512	   0.09740	   0.65243	  -8.58551
390071.09437	  24.00000	  72.51701	   0.65997	   0.10322	   0.66799	  -8.88951
390071.32337	  24.00000	  57.36816	   0.67446	   0.11009	   0.68339	  -9.27001
390071.56037	  24.00000	  45.36290	   0.68969	   0.11875	   0.69984	  -9.76947
390071.79237	  24.00000	  35.93134	   0.71066	   0.12902	   0.72227	 -10.29023
390072.04337	  24.00000	  28.40909	   0.73264	   0.13549	   0.74506	 -10.47761
390072.25737	  24.00000	  22.48202	   0.75653	   0.14208	   0.76976	 -10.63687
390072.52237	  24.00000	  17.79613	   0.78486	   0.14697	   0.79850	 -10.60652
390072.77437	  24.00000	  14.06813	   0.81316	   0.14491	   0.82597	 -10.10470
390072.99037	  24.00000	  11.14480	   0.84159	   0.14178	   0.85345	  -9.56288
390073.25837	  24.00000	   8.81772	   0.86731	   0.13262	   0.87739	  -8.69377
390073.43637	  24.00000	   6.97545	   0.89177	   0.12195	   0.90007	  -7.78676
390073.65437	  24.00000	   5.51730	   0.91001	   0.10986	   0.91662	  -6.88360
390073.92337	  24.00000	   4.36941	   0.92475	   0.09804	   0.92993	  -6.05175
390074.25837	  24.00000	   3.45686	   0.93599	   0.08684	   0.94001	  -5.30035
390074.67737	  24.00000	   2.73547	   0.94497	   0.07608	   0.94803	  -4.60298
390075.20237	  24.00000	   2.16054	   0.95473	   0.06788	   0.95714	  -4.06658
390075.86137	  24.00000	   1.70952	   0.96048	   0.06324	   0.96256	  -3.76684
390076.69037	  24.00000	   1.35352	   0.96478	   0.05929	   0.96660	  -3.51659
390077.73337	  24.00000	   1.07079	   0.96870	   0.05683	   0.97036	  -3.35765
390079.04737	  24.00000	   0.84734	   0.97209	   0.05576	   0.97368	  -3.28310
390080.70237	  24.00000	   0.67072	   0.97655	   0.05691	   0.97821	  -3.33518
390082.79137	  24.00000	   0.53067	   0.98087	   0.05944	   0.98267	  -3.46763
390085.42837	  24.00000	   0.41976	   0.98584	   0.06423	   0.98793	  -3.72744
390088.75937	  24.00000	   0.33183	   0.99338	   0.07030	   0.99586	  -4.04822
390092.96538	  24.00000	   0.26261	   1.00172	   0.08198	   1.00507	  -4.67860
390098.27338	  24.00000	   0.20791	   1.00960	   0.09750	   1.01429	  -5.51635
390104.97838	  24.00000	   0.16452	   1.01511	   0.11592	   1.02171	  -6.51486
390113.45438	  24.00000	   0.13007	   1.02001	   0.13435	   1.02882	  -7.50370
390124.14438	  24.00000	   0.10309	   1.02949	   0.15154	   1.04058	  -8.37365
390137.65838	  24.00000	   0.08153	   1.04291	   0.17209	   1.05701	  -9.36981
390154.75638	  24.00000	   0.06443	   1.06112	   0.19668	   1.07919	 -10.50076
390176.34238	  24.00000	   0.05102	   1.08321	   0.22301	   1.10593	 -11.63367
390203.58539	  24.00000	   0.04042	   1.11665	   0.25297	   1.14495	 -12.76463
390238.08139	  24.00000	   0.03192	   1.16319	   0.29907	   1.20102	 -14.41910
390281.62839	  24.00000	   0.02528	   1.20947	   0.36631	   1.26373	 -16.84965
390336.69340	  24.00000	   0.01999	   1.24458	   0.44876	   1.32301	 -19.82790
406121.77598	  25.00000	20004.45300	   0.44744	  -0.02127	   0.44795	   2.72178
406121.91898	  25.00000	15829.12600	   0.45157	  -0.00689	   0.45162	   0.87387
406122.06098	  25.00000	12516.70300	   0.45965	   0.00533	   0.45968	  -0.66417
406122.20298	  25.00000	9909.44240	   0.46677	   0.01399	   0.46698	  -1.71737
406122.36698	  25.00000	7835.48000	   0.47418	   0.02037	   0.47461	  -2.45941
406122.56798	  25.00000	6217.24610	   0.47984	   0.02896	   0.48072	  -3.45403
406122.80598	  25.00000	4905.29100	   0.48773	   0.03336	   0.48887	  -3.91316
406123.04398	  25.00000	3881.27370	   0.49425	   0.04028	   0.49589	  -4.65920
406123.28198	  25.00000	3070.98270	   0.50183	   0.04113	   0.50351	  -4.68576
406123.51998	  25.00000	2430.77780	   0.51066	   0.04639	   0.51276	  -5.19081
406123.75798	  25.00000	1923.15370	   0.51940	   0.05041	   0.52184	  -5.54311
406123.99598	  25.00000	1522.43580	   0.52606	   0.05203	   0.52863	  -5.64854
406124.23398	  25.00000	1203.84460	   0.53531	   0.05557	   0.53818	  -5.92643
406124.47298	  25.00000	 952.86591	   0.54461	   0.05946	   0.54784	  -6.23107
406124.71098	  25.00000	 754.27557	   0.55181	   0.06236	   0.55532	  -6.44802
406124.94798	  25.00000	 596.71857	   0.56159	   0.06288	   0.56510	  -6.38914
406125.18598	  25.00000	 471.96338	   0.57225	   0.06628	   0.57608	  -6.60669
406125.42498	  25.00000	 373.20856	   0.58065	   0.07072	   0.58494	  -6.94415
406125.66198	  25.00000	 295.47278	   0.59181	   0.07237	   0.59622	  -6.97175
406125.90198	  25.00000	 233.87738	   0.60146	   0.07595	   0.60624	  -7.19720
406126.13998	  25.00000	 185.05922	   0.61312	   0.08009	   0.61833	  -7.44210
406126.37598	  25.00000	 146.35823	   0.62328	   0.08390	   0.62890	  -7.66688
406126.61198	  25.00000	 115.77804	   0.63476	   0.09035	   0.64116	  -8.10110
406126.84698	  25.00000	  91.67210	   0.64653	   0.09571	   0.65358	  -8.42081
406127.09198	  25.00000	  72.51701	   0.66153	   0.10296	   0.66949	  -8.84684
406127.32098	  25.00000	  57.36816	   0.67518	   0.11025	   0.68412	  -9.27377
406127.55798	  25.00000	  45.36290	   0.69274	   0.11899	   0.70288	  -9.74679
406127.78998	  25.00000	  35.93134	   0.71199	   0.12702	   0.72323	 -10.11491
406128.03998	  25.00000	  28.40909	   0.73355	   0.13669	   0.74618	 -10.55573
406128.25498	  25.00000	  22.48202	   0.75874	   0.14270	   0.77204	 -10.65157
406128.51998	  25.00000	  17.79613	   0.78766	   0.14635	   0.80114	 -10.52601
406128.77198	  25.00000	  14.06813	   0.81592	   0.14651	   0.82897	 -10.17977
406128.98798	  25.00000	  11.14480	   0.84256	   0.14089	   0.85426	  -9.49323
406129.25598	  25.00000	   8.81772	   0.87038	   0.13385	   0.88062	  -8.74256
406129.43398	  25.00000	   6.97545	   0.89149	   0.12064	   0.89961	  -7.70641
406129.65198	  25.00000	   5.51730	   0.91198	   0.11185	   0.91882	  -6.99198
406129.92098	  25.00000	   4.36941	   0.92673	   0.09821	   0.93192	  -6.04946
406130.25598	  25.00000	   3.45686	   0.93897	   0.08769	   0.94305	  -5.33544
406130.67498	  25.00000	   2.73547	   0.94877	   0.07669	   0.95186	  -4.62127
406131.19998	  25.00000	   2.16054	   0.95633	   0.06865	   0.95879	  -4.10613
406131.85898	  25.00000	   1.70952	   0.96280	   0.06251	   0.96482	  -3.71500
406132.68798	  25.00000	   1.35352	   0.96881	   0.06032	   0.97069	  -3.56284
406133.73098	  25.00000	   1.07079	   0.97195	   0.05802	   0.97368	  -3.41635
406135.04498	  25.00000	   0.84734	   0.97590	   0.05699	   0.97756	  -3.34240
406136.69998	  25.00000	   0.67072	   0.97966	   0.05812	   0.98138	  -3.39531
406138.78898	  25.00000	   0.53067	   0.98366	   0.06032	   0.98551	  -3.50883
406141.42598	  25.00000	   0.41976	   0.98819	   0.06481	   0.99031	  -3.75257
406144.75698	  25.00000	   0.33183	   0.99454	   0.07073	   0.99705	  -4.06806
406148.96298	  25.00000	   0.26261	   1.00331	   0.08025	   1.00652	  -4.57310
406154.27098	  25.00000	   0.20791	   1.01316	   0.09512	   1.01761	  -5.36376
406160.97598	  25.00000	   0.16452	   1.02263	   0.11452	   1.02902	  -6.38992
406169.45198	  25.00000	   0.13007	   1.02838	   0.13646	   1.03740	  -7.55855
406180.14198	  25.00000	   0.10309	   1.03459	   0.15666	   1.04638	  -8.61070
406193.65599	  25.00000	   0.08153	   1.04543	   0.17746	   1.06038	  -9.63387
406210.75399	  25.00000	   0.06443	   1.06177	   0.20159	   1.08073	 -10.75061
406232.34099	  25.00000	   0.05102	   1.08357	   0.22814	   1.10732	 -11.88950
406259.58299	  25.00000	   0.04042	   1.11148	   0.25707	   1.14082	 -13.02254
406294.07900	  25.00000	   0.03192	   1.15247	   0.29407	   1.18939	 -14.31438
406337.62600	  25.00000	   0.02528	   1.20575	   0.34923	   1.25531	 -16.15297
406392.69201	  25.00000	   0.01999	   1.25928	   0.42794	   1.33001	 -18.76922
422166.59799	  26.00000	20004.45300	   0.44149	  -0.02144	   0.44201	   2.77997
422166.74099	  26.00000	15829.12600	   0.44865	  -0.00605	   0.44869	   0.77258
422166.88299	  26.00000	12516.70300	   0.45462	   0.00462	   0.45465	  -0.58227
422167.02499	  26.00000	9909.44240	   0.46254	   0.01565	   0.46280	  -1.93751
422167.18899	  26.00000	7835.48000	   0.46980	   0.02197	   0.47031	  -2.67744
422167.38999	  26.00000	6217.24610	   0.47627	   0.02684	   0.47702	  -3.22530
422167.62799	  26.00000	4905.29100	   0.48264	   0.03432	   0.48386	  -4.06788
422167.86699	  26.00000	3881.27370	   0.49227	   0.03771	   0.49371	  -4.38056
422168.10499	  26.00000	3070.98270	   0.49855	   0.04231	   0.50035	  -4.85059
422168.34299	  26.00000	2430.77780	   0.50599	   0.04577	   0.50806	  -5.16885
422168.58099	  26.00000	1923.15370	   0.51484	   0.04934	   0.51720	  -5.47414
422168.81899	  26.00000	1522.43580	   0.52322	   0.05405	   0.52600	  -5.89838
422169.05699	  26.00000	1203.84460	   0.53089	   0.05496	   0.53373	  -5.91046
422169.29599	  26.00000	 952.86591	   0.53932	   0.05971	   0.54262	  -6.31794
422169.53399	  26.00000	 754.27557	   0.54691	   0.06166	   0.55037	  -6.43205
422169.77099	  26.00000	 596.71857	   0.55686	   0.06426	   0.56055	  -6.58226
422170.00899	  26.00000	 471.96338	   0.56681	   0.06718	   0.57078	  -6.75883
422170.24799	  26.00000	 373.20856	   0.57733	   0.07023	   0.58158	  -6.93589
422170.48599	  26.00000	 295.47278	   0.58585	   0.07294	   0.59037	  -7.09722
422170.72499	  26.00000	 233.87738	   0.59673	   0.07733	   0.60172	  -7.38422
