Repository: kbm2110/Battery_Diagnostics_Thesis

# Battery_Diagnostics_Thesis
 Data-driven battery diagnostics using EIS

**Author:** Bala Manikanta Yaswanth Kanagarla
**Institution:** Technische Hochschule Ingolstadt (THI)
**Supervisor:** Prof. Dr. H.-G. Schweiger

## Overview

This project implements a machine learning framework for 
non-invasive State of Health (SoH) estimation of lithium-ion 
batteries using Electrochemical Impedance Spectroscopy (EIS).

Eight physically interpretable features are extracted from 
impedance spectra and used to train six ML models under a 
strict cell-level train-test split. The stacking ensemble 
achieves R² = 0.9122 and RMSE = 0.0234 on completely unseen 
cells.

---

File: data/EIS/EIS_state_V_35C01.txt (part 3 of 39)
time/s	           cycle number	freq/Hz	           Re(Z)/Ohm	  -Im(Z)/Ohm	   |Z|/Ohm	   Phase(Z)/deg
267881.57078	  17.00000	   0.05102	   0.83553	   0.16767	   0.85219	 -11.34678
267908.81378	  17.00000	   0.04042	   0.85360	   0.19215	   0.87496	 -12.68586
267943.30979	  17.00000	   0.03192	   0.87920	   0.21716	   0.90562	 -13.87411
267986.85679	  17.00000	   0.02528	   0.91362	   0.24998	   0.94721	 -15.30250
268041.92180	  17.00000	   0.01999	   0.95280	   0.29470	   0.99734	 -17.18705
283477.78083	  18.00000	20004.45300	   0.27161	  -0.03123	   0.27340	   6.55820
283477.92383	  18.00000	15829.12600	   0.27507	  -0.01366	   0.27541	   2.84290
283478.06583	  18.00000	12516.70300	   0.28165	  -0.00036	   0.28165	   0.07271
283478.20783	  18.00000	9909.44240	   0.28784	   0.01037	   0.28802	  -2.06316
283478.37183	  18.00000	7835.48000	   0.29718	   0.01949	   0.29781	  -3.75214
283478.57283	  18.00000	6217.24610	   0.30322	   0.02910	   0.30462	  -5.48146
283478.81083	  18.00000	4905.29100	   0.31025	   0.03560	   0.31228	  -6.54581
283479.04983	  18.00000	3881.27370	   0.31849	   0.04258	   0.32132	  -7.61466
283479.28783	  18.00000	3070.98270	   0.32680	   0.04739	   0.33022	  -8.25150
283479.52583	  18.00000	2430.77780	   0.33479	   0.05128	   0.33869	  -8.70891
283479.76383	  18.00000	1923.15370	   0.34513	   0.05852	   0.35005	  -9.62292
283480.00183	  18.00000	1522.43580	   0.35399	   0.06111	   0.35922	  -9.79453
283480.23983	  18.00000	1203.84460	   0.36361	   0.06584	   0.36952	 -10.26422
283480.47883	  18.00000	 952.86591	   0.37451	   0.06886	   0.38079	 -10.41848
283480.71683	  18.00000	 754.27557	   0.38666	   0.07275	   0.39344	 -10.65635
283480.95383	  18.00000	 596.71857	   0.39719	   0.07679	   0.40454	 -10.94246
283481.19183	  18.00000	 471.96338	   0.40965	   0.08068	   0.41752	 -11.14191
283481.43083	  18.00000	 373.20856	   0.42099	   0.08448	   0.42938	 -11.34718
283481.66783	  18.00000	 295.47278	   0.43408	   0.08953	   0.44322	 -11.65347
283481.90783	  18.00000	 233.87738	   0.44722	   0.09131	   0.45645	 -11.54016
283482.14583	  18.00000	 185.05922	   0.46189	   0.09659	   0.47188	 -11.81190
283482.38183	  18.00000	 146.35823	   0.47719	   0.09951	   0.48746	 -11.77929
283482.61783	  18.00000	 115.77804	   0.49088	   0.10535	   0.50206	 -12.11215
283482.85183	  18.00000	  91.67210	   0.50748	   0.11137	   0.51955	 -12.37827
283483.09783	  18.00000	  72.51701	   0.52537	   0.11519	   0.53785	 -12.36670
283483.32583	  18.00000	  57.36816	   0.54558	   0.11955	   0.55852	 -12.35990
283483.56283	  18.00000	  45.36290	   0.56695	   0.12334	   0.58021	 -12.27383
283483.79483	  18.00000	  35.93134	   0.59222	   0.12270	   0.60480	 -11.70500
283484.04483	  18.00000	  28.40909	   0.61539	   0.11938	   0.62686	 -10.97826
283484.25983	  18.00000	  22.48202	   0.63846	   0.11229	   0.64826	  -9.97456
283484.52483	  18.00000	  17.79613	   0.65694	   0.10285	   0.66495	  -8.89806
283484.77683	  18.00000	  14.06813	   0.67431	   0.09163	   0.68051	  -7.73836
283484.99283	  18.00000	  11.14480	   0.68859	   0.08160	   0.69340	  -6.75864
283485.25983	  18.00000	   8.81772	   0.69769	   0.07144	   0.70134	  -5.84642
283485.43783	  18.00000	   6.97545	   0.70645	   0.06248	   0.70921	  -5.05397
283485.65583	  18.00000	   5.51730	   0.71085	   0.05501	   0.71297	  -4.42483
283485.92583	  18.00000	   4.36941	   0.71738	   0.05004	   0.71912	  -3.99001
283486.26083	  18.00000	   3.45686	   0.72202	   0.04515	   0.72343	  -3.57810
283486.67983	  18.00000	   2.73547	   0.72476	   0.04036	   0.72588	  -3.18743
283487.20483	  18.00000	   2.16054	   0.72925	   0.03822	   0.73025	  -3.00026
283487.86383	  18.00000	   1.70952	   0.73309	   0.03730	   0.73404	  -2.91259
283488.69183	  18.00000	   1.35352	   0.73562	   0.03680	   0.73654	  -2.86388
283489.73483	  18.00000	   1.07079	   0.73916	   0.03694	   0.74009	  -2.86127
283491.04883	  18.00000	   0.84734	   0.74249	   0.03853	   0.74349	  -2.97020
283492.70483	  18.00000	   0.67072	   0.74598	   0.04179	   0.74715	  -3.20641
283494.79383	  18.00000	   0.53067	   0.74810	   0.04555	   0.74949	  -3.48417
283497.43083	  18.00000	   0.41976	   0.75316	   0.04894	   0.75475	  -3.71806
283500.76184	  18.00000	   0.33183	   0.75866	   0.05470	   0.76063	  -4.12407
283504.96784	  18.00000	   0.26261	   0.76467	   0.06240	   0.76721	  -4.66490
283510.27584	  18.00000	   0.20791	   0.77071	   0.07145	   0.77401	  -5.29630
283516.97984	  18.00000	   0.16452	   0.77749	   0.08114	   0.78171	  -5.95786
283525.45684	  18.00000	   0.13007	   0.78664	   0.09250	   0.79206	  -6.70666
283536.14684	  18.00000	   0.10309	   0.79921	   0.10799	   0.80647	  -7.69548
283549.66084	  18.00000	   0.08153	   0.81189	   0.12782	   0.82189	  -8.94723
283566.75884	  18.00000	   0.06443	   0.82452	   0.15077	   0.83819	 -10.36244
283588.34484	  18.00000	   0.05102	   0.83608	   0.17236	   0.85366	 -11.64883
283615.58785	  18.00000	   0.04042	   0.85454	   0.19490	   0.87648	 -12.84787
283650.08285	  18.00000	   0.03192	   0.88069	   0.22235	   0.90832	 -14.16929
283693.63086	  18.00000	   0.02528	   0.90830	   0.25576	   0.94362	 -15.72613
283748.69586	  18.00000	   0.01999	   0.93954	   0.29064	   0.98347	 -17.18925
299152.14872	  19.00000	20004.45300	   0.27193	  -0.02928	   0.27350	   6.14483
299152.29172	  19.00000	15829.12600	   0.27680	  -0.01324	   0.27712	   2.73773
299152.43372	  19.00000	12516.70300	   0.28099	   0.00015	   0.28099	  -0.03153
299152.57572	  19.00000	9909.44240	   0.28878	   0.01118	   0.28900	  -2.21769
299152.73972	  19.00000	7835.48000	   0.29395	   0.02124	   0.29471	  -4.13360
299152.94072	  19.00000	6217.24610	   0.30352	   0.02870	   0.30487	  -5.40172
299153.17872	  19.00000	4905.29100	   0.30872	   0.03648	   0.31087	  -6.73826
299153.41772	  19.00000	3881.27370	   0.31666	   0.04166	   0.31939	  -7.49493
299153.65572	  19.00000	3070.98270	   0.32645	   0.04818	   0.32998	  -8.39504
299153.89372	  19.00000	2430.77780	   0.33470	   0.05222	   0.33875	  -8.86858
299154.13172	  19.00000	1923.15370	   0.34474	   0.05710	   0.34944	  -9.40515
299154.36972	  19.00000	1522.43580	   0.35495	   0.06075	   0.36011	  -9.71249
299154.60772	  19.00000	1203.84460	   0.36471	   0.06564	   0.37057	 -10.20349
299154.84672	  19.00000	 952.86591	   0.37443	   0.06909	   0.38075	 -10.45472
299155.08472	  19.00000	 754.27557	   0.38555	   0.07200	   0.39222	 -10.57762
299155.32172	  19.00000	 596.71857	   0.39711	   0.07604	   0.40432	 -10.83945
299155.55972	  19.00000	 471.96338	   0.40759	   0.08053	   0.41547	 -11.17584
299155.79872	  19.00000	 373.20856	   0.42090	   0.08568	   0.42953	 -11.50665
299156.03672	  19.00000	 295.47278	   0.43395	   0.08894	   0.44297	 -11.58197
299156.27572	  19.00000	 233.87738	   0.44807	   0.09268	   0.45755	 -11.68627
299156.51372	  19.00000	 185.05922	   0.46075	   0.09618	   0.47068	 -11.79156
299156.74972	  19.00000	 146.35823	   0.47530	   0.10064	   0.48584	 -11.95569
299156.98572	  19.00000	 115.77804	   0.48961	   0.10620	   0.50100	 -12.23820
299157.22072	  19.00000	  91.67210	   0.50771	   0.11044	   0.51959	 -12.27199
299157.46572	  19.00000	  72.51701	   0.52568	   0.11549	   0.53822	 -12.39078
299157.69472	  19.00000	  57.36816	   0.54689	   0.11972	   0.55984	 -12.34738
299157.93172	  19.00000	  45.36290	   0.56750	   0.12347	   0.58078	 -12.27431
299158.16372	  19.00000	  35.93134	   0.59241	   0.12263	   0.60497	 -11.69529
299158.41372	  19.00000	  28.40909	   0.61481	   0.11969	   0.62636	 -11.01653
299158.62872	  19.00000	  22.48202	   0.63878	   0.11307	   0.64871	 -10.03765
299158.89372	  19.00000	  17.79613	   0.65757	   0.10297	   0.66559	  -8.89946
299159.14572	  19.00000	  14.06813	   0.67338	   0.09303	   0.67977	  -7.86583
299159.36172	  19.00000	  11.14480	   0.68692	   0.08286	   0.69190	  -6.87808
299159.62872	  19.00000	   8.81772	   0.69918	   0.07203	   0.70288	  -5.88196
299159.80672	  19.00000	   6.97545	   0.70661	   0.06355	   0.70946	  -5.13947
299160.02572	  19.00000	   5.51730	   0.71181	   0.05580	   0.71400	  -4.48211
299160.29472	  19.00000	   4.36941	   0.71783	   0.04942	   0.71953	  -3.93864
299160.62972	  19.00000	   3.45686	   0.72202	   0.04519	   0.72344	  -3.58153
299161.04872	  19.00000	   2.73547	   0.72556	   0.04086	   0.72671	  -3.22298
299161.57372	  19.00000	   2.16054	   0.72984	   0.03791	   0.73082	  -2.97313
299162.23272	  19.00000	   1.70952	   0.73306	   0.03741	   0.73401	  -2.92158
299163.06172	  19.00000	   1.35352	   0.73710	   0.03695	   0.73803	  -2.86972
299164.10472	  19.00000	   1.07079	   0.73946	   0.03695	   0.74038	  -2.86057
299165.41772	  19.00000	   0.84734	   0.74219	   0.03859	   0.74319	  -2.97630
299167.07372	  19.00000	   0.67072	   0.74648	   0.04107	   0.74761	  -3.14938
299169.16272	  19.00000	   0.53067	   0.75089	   0.04478	   0.75223	  -3.41276
299171.79972	  19.00000	   0.41976	   0.75416	   0.05015	   0.75582	  -3.80470
299175.13072	  19.00000	   0.33183	   0.75851	   0.05538	   0.76053	  -4.17597
299179.33672	  19.00000	   0.26261	   0.76379	   0.06225	   0.76632	  -4.65967
299184.64472	  19.00000	   0.20791	   0.77079	   0.07099	   0.77405	  -5.26235
299191.34873	  19.00000	   0.16452	   0.77837	   0.08219	   0.78270	  -6.02787
299199.82573	  19.00000	   0.13007	   0.78579	   0.09398	   0.79139	  -6.82015
299210.51573	  19.00000	   0.10309	   0.79642	   0.10732	   0.80361	  -7.67423
299224.02973	  19.00000	   0.08153	   0.81108	   0.12385	   0.82048	  -8.68192
299241.12773	  19.00000	   0.06443	   0.82786	   0.14607	   0.84064	 -10.00621
299262.71373	  19.00000	   0.05102	   0.84262	   0.17352	   0.86030	 -11.63614
299289.95674	  19.00000	   0.04042	   0.85730	   0.20053	   0.88044	 -13.16505
299324.45274	  19.00000	   0.03192	   0.87749	   0.22628	   0.90620	 -14.46009
299367.99974	  19.00000	   0.02528	   0.90652	   0.25557	   0.94186	 -15.74451
299423.06475	  19.00000	   0.01999	   0.94098	   0.29171	   0.98516	 -17.22391
314801.06803	  20.00000	20004.45300	   0.26913	  -0.02934	   0.27073	   6.22139
314801.21103	  20.00000	15829.12600	   0.27461	  -0.01491	   0.27501	   3.10880
314801.35303	  20.00000	12516.70300	   0.28141	  -0.00101	   0.28142	   0.20514
314801.49503	  20.00000	9909.44240	   0.28752	   0.01069	   0.28772	  -2.12938
314801.65903	  20.00000	7835.48000	   0.29579	   0.02073	   0.29652	  -4.00811
314801.86003	  20.00000	6217.24610	   0.30195	   0.02822	   0.30326	  -5.33925
314802.09803	  20.00000	4905.29100	   0.30931	   0.03537	   0.31133	  -6.52361
314802.33703	  20.00000	3881.27370	   0.31587	   0.04149	   0.31859	  -7.48302
314802.57503	  20.00000	3070.98270	   0.32550	   0.04496	   0.32859	  -7.86495
314802.81303	  20.00000	2430.77780	   0.33564	   0.05226	   0.33968	  -8.85057
314803.05103	  20.00000	1923.15370	   0.34293	   0.05709	   0.34765	  -9.45236
314803.28903	  20.00000	1522.43580	   0.35350	   0.05968	   0.35850	  -9.58223
314803.52703	  20.00000	1203.84460	   0.36264	   0.06594	   0.36859	 -10.30525
314803.76603	  20.00000	 952.86591	   0.37354	   0.07008	   0.38006	 -10.62646
314804.00403	  20.00000	 754.27557	   0.38528	   0.07451	   0.39242	 -10.94606
314804.24103	  20.00000	 596.71857	   0.39447	   0.07745	   0.40200	 -11.10759
314804.47903	  20.00000	 471.96338	   0.40730	   0.08022	   0.41513	 -11.14249
314804.71803	  20.00000	 373.20856	   0.42001	   0.08463	   0.42845	 -11.39174
314804.95603	  20.00000	 295.47278	   0.43330	   0.08782	   0.44211	 -11.45699
314805.19503	  20.00000	 233.87738	   0.44551	   0.09133	   0.45477	 -11.58466
314805.43303	  20.00000	 185.05922	   0.45852	   0.09412	   0.46808	 -11.59963
314805.66903	  20.00000	 146.35823	   0.47273	   0.10094	   0.48338	 -12.05298
314805.90603	  20.00000	 115.77804	   0.48879	   0.10385	   0.49970	 -11.99518
314806.14003	  20.00000	  91.67210	   0.50397	   0.10894	   0.51561	 -12.19714
314806.38503	  20.00000	  72.51701	   0.52247	   0.11559	   0.53510	 -12.47498
314806.61403	  20.00000	  57.36816	   0.54347	   0.11962	   0.55647	 -12.41289
314806.85103	  20.00000	  45.36290	   0.56593	   0.12295	   0.57913	 -12.25732
314807.08303	  20.00000	  35.93134	   0.58845	   0.12193	   0.60094	 -11.70601
314807.33403	  20.00000	  28.40909	   0.61389	   0.11957	   0.62543	 -11.02136
314807.54803	  20.00000	  22.48202	   0.63547	   0.11216	   0.64529	 -10.00998
314807.81303	  20.00000	  17.79613	   0.65570	   0.10317	   0.66376	  -8.94154
314808.06503	  20.00000	  14.06813	   0.67120	   0.09266	   0.67756	  -7.85975
314808.28103	  20.00000	  11.14480	   0.68319	   0.08146	   0.68803	  -6.79924
314808.54903	  20.00000	   8.81772	   0.69677	   0.07179	   0.70046	  -5.88280
314808.72703	  20.00000	   6.97545	   0.70313	   0.06435	   0.70607	  -5.22926
314808.94503	  20.00000	   5.51730	   0.70955	   0.05559	   0.71172	  -4.47964
314809.21403	  20.00000	   4.36941	   0.71489	   0.04895	   0.71656	  -3.91681
314809.54903	  20.00000	   3.45686	   0.71954	   0.04347	   0.72086	  -3.45700
314809.96803	  20.00000	   2.73547	   0.72242	   0.04144	   0.72361	  -3.28301
314810.49303	  20.00000	   2.16054	   0.72670	   0.03810	   0.72770	  -3.00109
314811.15203	  20.00000	   1.70952	   0.73016	   0.03697	   0.73110	  -2.89855
314811.98103	  20.00000	   1.35352	   0.73343	   0.03651	   0.73433	  -2.84982
314813.02403	  20.00000	   1.07079	   0.73571	   0.03727	   0.73665	  -2.89967
314814.33803	  20.00000	   0.84734	   0.73975	   0.03838	   0.74075	  -2.96999
314815.99303	  20.00000	   0.67072	   0.74362	   0.04068	   0.74473	  -3.13115
314818.08203	  20.00000	   0.53067	   0.74756	   0.04497	   0.74891	  -3.44274
314820.71903	  20.00000	   0.41976	   0.75084	   0.04933	   0.75246	  -3.75921
314824.05003	  20.00000	   0.33183	   0.75605	   0.05465	   0.75803	  -4.13443
314828.25603	  20.00000	   0.26261	   0.76195	   0.06191	   0.76446	  -4.64510
314833.56403	  20.00000	   0.20791	   0.76944	   0.07185	   0.77279	  -5.33493
314840.26903	  20.00000	   0.16452	   0.77582	   0.08367	   0.78032	  -6.15540
314848.74503	  20.00000	   0.13007	   0.78249	   0.09663	   0.78843	  -7.03967
314859.43503	  20.00000	   0.10309	   0.79188	   0.10927	   0.79938	  -7.85624
314872.94904	  20.00000	   0.08153	   0.80445	   0.12468	   0.81406	  -8.81018
314890.04704	  20.00000	   0.06443	   0.82029	   0.14527	   0.83305	 -10.04273
314911.63304	  20.00000	   0.05102	   0.83579	   0.16835	   0.85258	 -11.38823
314938.87604	  20.00000	   0.04042	   0.85419	   0.19189	   0.87548	 -12.66096
314973.37205	  20.00000	   0.03192	   0.88121	   0.21813	   0.90781	 -13.90311
315016.91905	  20.00000	   0.02528	   0.91686	   0.25262	   0.95102	 -15.40441
315071.98506	  20.00000	   0.01999	   0.95271	   0.29927	   0.99860	 -17.43874
330441.22154	  21.00000	20004.45300	   0.26938	  -0.03004	   0.27105	   6.36306
330441.36454	  21.00000	15829.12600	   0.27517	  -0.01383	   0.27552	   2.87724
330441.50654	  21.00000	12516.70300	   0.28059	  -0.00122	   0.28059	   0.24941
330441.64854	  21.00000	9909.44240	   0.28870	   0.01171	   0.28894	  -2.32358
330441.81254	  21.00000	7835.48000	   0.29394	   0.02224	   0.29478	  -4.32604
330442.01354	  21.00000	6217.24610	   0.30287	   0.02883	   0.30424	  -5.43785
330442.25154	  21.00000	4905.29100	   0.30797	   0.03467	   0.30992	  -6.42244
330442.49054	  21.00000	3881.27370	   0.31718	   0.04107	   0.31983	  -7.37758
330442.72854	  21.00000	3070.98270	   0.32566	   0.04573	   0.32885	  -7.99381
330442.96654	  21.00000	2430.77780	   0.33377	   0.05252	   0.33788	  -8.94214
330443.20454	  21.00000	1923.15370	   0.34323	   0.05682	   0.34790	  -9.39948
330443.44254	  21.00000	1522.43580	   0.35235	   0.06021	   0.35746	  -9.69751
330443.68054	  21.00000	1203.84460	   0.36241	   0.06502	   0.36820	 -10.17057
330443.91954	  21.00000	 952.86591	   0.37287	   0.06887	   0.37918	 -10.46429
330444.15754	  21.00000	 754.27557	   0.38375	   0.07230	   0.39051	 -10.67007
330444.39454	  21.00000	 596.71857	   0.39516	   0.07629	   0.40246	 -10.92762
330444.63254	  21.00000	 471.96338	   0.40721	   0.07897	   0.41480	 -10.97498
330444.87154	  21.00000	 373.20856	   0.42020	   0.08376	   0.42846	 -11.27288
330445.10954	  21.00000	 295.47278	   0.43142	   0.08670	   0.44004	 -11.36282
330445.34854	  21.00000	 233.87738	   0.44387	   0.09168	   0.45324	 -11.67039
330445.58654	  21.00000	 185.05922	   0.45825	   0.09509	   0.46801	 -11.72270
330445.82254	  21.00000	 146.35823	   0.47266	   0.10047	   0.48322	 -12.00011
330446.05854	  21.00000	 115.77804	   0.48836	   0.10610	   0.49975	 -12.25771
330446.29354	  21.00000	  91.67210	   0.50471	   0.11067	   0.51670	 -12.36780
330446.53854	  21.00000	  72.51701	   0.52205	   0.11561	   0.53469	 -12.48671
330446.76754	  21.00000	  57.36816	   0.54239	   0.12064	   0.55565	 -12.53948
330447.00454	  21.00000	  45.36290	   0.56421	   0.12311	   0.57748	 -12.30934
330447.23654	  21.00000	  35.93134	   0.58853	   0.12241	   0.60112	 -11.74995
330447.48754	  21.00000	  28.40909	   0.61246	   0.11963	   0.62403	 -11.05193
330447.70154	  21.00000	  22.48202	   0.63462	   0.11353	   0.64469	 -10.14276
330447.96654	  21.00000	  17.79613	   0.65548	   0.10338	   0.66358	  -8.96255
330448.21854	  21.00000	  14.06813	   0.67057	   0.09140	   0.67678	  -7.76166
330448.43454	  21.00000	  11.14480	   0.68514	   0.08160	   0.68998	  -6.79184
330448.70254	  21.00000	   8.81772	   0.69479	   0.07297	   0.69861	  -5.99525
330448.88054	  21.00000	   6.97545	   0.70335	   0.06361	   0.70622	  -5.16761
330449.09854	  21.00000	   5.51730	   0.70947	   0.05697	   0.71176	  -4.59123
330449.36754	  21.00000	   4.36941	   0.71465	   0.04930	   0.71635	  -3.94614
330449.70254	  21.00000	   3.45686	   0.72044	   0.04407	   0.72179	  -3.50082
330450.12154	  21.00000	   2.73547	   0.72347	   0.04010	   0.72458	  -3.17227
330450.64654	  21.00000	   2.16054	   0.72655	   0.03841	   0.72757	  -3.02634
330451.30554	  21.00000	   1.70952	   0.73005	   0.03609	   0.73094	  -2.83049
330452.13454	  21.00000	   1.35352	   0.73384	   0.03664	   0.73476	  -2.85819
330453.17754	  21.00000	   1.07079	   0.73660	   0.03775	   0.73756	  -2.93384
330454.49154	  21.00000	   0.84734	   0.73939	   0.03879	   0.74041	  -3.00308
330456.14654	  21.00000	   0.67072	   0.74280	   0.04075	   0.74392	  -3.14046
330458.23554	  21.00000	   0.53067	   0.74669	   0.04412	   0.74799	  -3.38185
330460.87254	  21.00000	   0.41976	   0.75160	   0.04949	   0.75323	  -3.76761
330464.20354	  21.00000	   0.33183	   0.75587	   0.05548	   0.75790	  -4.19822
330468.40954	  21.00000	   0.26261	   0.76114	   0.06224	   0.76368	  -4.67470
330473.71755	  21.00000	   0.20791	   0.76867	   0.07065	   0.77191	  -5.25113
330480.42255	  21.00000	   0.16452	   0.77703	   0.08150	   0.78129	  -5.98744
330488.89855	  21.00000	   0.13007	   0.78548	   0.09614	   0.79134	  -6.97837
330499.58855	  21.00000	   0.10309	   0.79323	   0.11181	   0.80107	  -8.02341
330513.10255	  21.00000	   0.08153	   0.80289	   0.12736	   0.81293	  -9.01344
330530.20055	  21.00000	   0.06443	   0.81667	   0.14661	   0.82972	 -10.17761
330551.78755	  21.00000	   0.05102	   0.83565	   0.16719	   0.85221	 -11.31424
330579.02956	  21.00000	   0.04042	   0.85533	   0.19441	   0.87714	 -12.80557
330613.52556	  21.00000	   0.03192	   0.87733	   0.22157	   0.90488	 -14.17399
330657.07256	  21.00000	   0.02528	   0.90807	   0.24921	   0.94164	 -15.34666
330712.13857	  21.00000	   0.01999	   0.94965	   0.28695	   0.99206	 -16.81278
346069.15566	  22.00000	20004.45300	   0.26884	  -0.03092	   0.27061	   6.56051
346069.29866	  22.00000	15829.12600	   0.27429	  -0.01444	   0.27467	   3.01452
346069.44066	  22.00000	12516.70300	   0.28142	   0.00076	   0.28142	  -0.15466
346069.58266	  22.00000	9909.44240	   0.28655	   0.01072	   0.28675	  -2.14346
346069.74666	  22.00000	7835.48000	   0.29346	   0.01971	   0.29412	  -3.84308
346069.94766	  22.00000	6217.24610	   0.30016	   0.02808	   0.30147	  -5.34464
346070.18566	  22.00000	4905.29100	   0.30906	   0.03639	   0.31119	  -6.71450
346070.42466	  22.00000	3881.27370	   0.31629	   0.04082	   0.31891	  -7.35471
346070.66266	  22.00000	3070.98270	   0.32427	   0.04729	   0.32770	  -8.29693
346070.90066	  22.00000	2430.77780	   0.33231	   0.05273	   0.33647	  -9.01726
346071.13866	  22.00000	1923.15370	   0.34183	   0.05677	   0.34652	  -9.43005
346071.37666	  22.00000	1522.43580	   0.35298	   0.06215	   0.35841	  -9.98546
346071.61466	  22.00000	1203.84460	   0.36150	   0.06546	   0.36738	 -10.26356
346071.85366	  22.00000	 952.86591	   0.37316	   0.07028	   0.37972	 -10.66672
346072.09166	  22.00000	 754.27557	   0.38217	   0.07322	   0.38912	 -10.84574
346072.32866	  22.00000	 596.71857	   0.39528	   0.07569	   0.40246	 -10.83997
346072.56666	  22.00000	 471.96338	   0.40664	   0.07969	   0.41437	 -11.08856
346072.80566	  22.00000	 373.20856	   0.41978	   0.08361	   0.42802	 -11.26495
346073.04366	  22.00000	 295.47278	   0.43104	   0.08780	   0.43989	 -11.51290
346073.28266	  22.00000	 233.87738	   0.44460	   0.09101	   0.45382	 -11.56908
346073.52066	  22.00000	 185.05922	   0.45899	   0.09612	   0.46895	 -11.82802
346073.75666	  22.00000	 146.35823	   0.47348	   0.10141	   0.48422	 -12.08915
346073.99366	  22.00000	 115.77804	   0.48787	   0.10516	   0.49907	 -12.16451
346074.22766	  22.00000	  91.67210	   0.50501	   0.11004	   0.51686	 -12.29243
346074.47266	  22.00000	  72.51701	   0.52291	   0.11654	   0.53573	 -12.56377
346074.70166	  22.00000	  57.36816	   0.54301	   0.11999	   0.55611	 -12.46042
346074.93866	  22.00000	  45.36290	   0.56563	   0.12310	   0.57887	 -12.27795
346075.17066	  22.00000	  35.93134	   0.58844	   0.12261	   0.60108	 -11.76973
346075.42166	  22.00000	  28.40909	   0.61370	   0.11942	   0.62521	 -11.01192
346075.63567	  22.00000	  22.48202	   0.63549	   0.11287	   0.64544	 -10.07108
346075.90067	  22.00000	  17.79613	   0.65422	   0.10484	   0.66257	  -9.10394
346076.15267	  22.00000	  14.06813	   0.67033	   0.09257	   0.67669	  -7.86295
346076.36867	  22.00000	  11.14480	   0.68416	   0.08077	   0.68892	  -6.73336
346076.63667	  22.00000	   8.81772	   0.69523	   0.07366	   0.69913	  -6.04828
346076.81467	  22.00000	   6.97545	   0.70235	   0.06366	   0.70523	  -5.17934
346077.03267	  22.00000	   5.51730	   0.70908	   0.05616	   0.71131	  -4.52879
346077.30167	  22.00000	   4.36941	   0.71469	   0.04886	   0.71636	  -3.91084
346077.63667	  22.00000	   3.45686	   0.71937	   0.04468	   0.72075	  -3.55408
346078.05567	  22.00000	   2.73547	   0.72318	   0.04157	   0.72438	  -3.28961
346078.58067	  22.00000	   2.16054	   0.72700	   0.03853	   0.72802	  -3.03350
346079.23967	  22.00000	   1.70952	   0.73044	   0.03719	   0.73138	  -2.91454
346080.06867	  22.00000	   1.35352	   0.73345	   0.03702	   0.73439	  -2.88973
346081.11167	  22.00000	   1.07079	   0.73643	   0.03736	   0.73738	  -2.90439
346082.42467	  22.00000	   0.84734	   0.74025	   0.03834	   0.74124	  -2.96460
346084.08067	  22.00000	   0.67072	   0.74403	   0.04117	   0.74517	  -3.16684
346086.16967	  22.00000	   0.53067	   0.74740	   0.04484	   0.74874	  -3.43329
346088.80667	  22.00000	   0.41976	   0.75163	   0.04959	   0.75327	  -3.77496
346092.13767	  22.00000	   0.33183	   0.75619	   0.05554	   0.75822	  -4.20063
346096.34367	  22.00000	   0.26261	   0.76215	   0.06174	   0.76465	  -4.63108
346101.65167	  22.00000	   0.20791	   0.76991	   0.07122	   0.77319	  -5.28538
346108.35667	  22.00000	   0.16452	   0.77753	   0.08379	   0.78204	  -6.15095
346116.83267	  22.00000	   0.13007	   0.78372	   0.09714	   0.78971	  -7.06552
346127.52267	  22.00000	   0.10309	   0.79169	   0.11072	   0.79939	  -7.96102
346141.03667	  22.00000	   0.08153	   0.80406	   0.12587	   0.81386	  -8.89691
346158.13467	  22.00000	   0.06443	   0.81974	   0.14553	   0.83256	 -10.06683
346179.72068	  22.00000	   0.05102	   0.83680	   0.16894	   0.85368	 -11.41385
346206.96368	  22.00000	   0.04042	   0.85474	   0.19303	   0.87626	 -12.72589
346241.45968	  22.00000	   0.03192	   0.88040	   0.21884	   0.90719	 -13.95892
346285.00669	  22.00000	   0.02528	   0.91602	   0.25117	   0.94983	 -15.33336
346340.07269	  22.00000	   0.01999	   0.95544	   0.29624	   1.00031	 -17.22662
361686.30400	  23.00000	20004.45300	   0.26887	  -0.03033	   0.27057	   6.43633
361686.44700	  23.00000	15829.12600	   0.27474	  -0.01330	   0.27506	   2.77106
361686.58900	  23.00000	12516.70300	   0.28197	  -0.00034	   0.28197	   0.06944
361686.73100	  23.00000	9909.44240	   0.28892	   0.01145	   0.28914	  -2.26881
361686.89500	  23.00000	7835.48000	   0.29403	   0.02143	   0.29481	  -4.16868
361687.09600	  23.00000	6217.24610	   0.30129	   0.02865	   0.30265	  -5.43248
361687.33400	  23.00000	4905.29100	   0.30946	   0.03625	   0.31157	  -6.68172
361687.57300	  23.00000	3881.27370	   0.31641	   0.04062	   0.31900	  -7.31607
361687.81100	  23.00000	3070.98270	   0.32585	   0.04827	   0.32941	  -8.42626
361688.04900	  23.00000	2430.77780	   0.33313	   0.05163	   0.33711	  -8.81037
361688.28700	  23.00000	1923.15370	   0.34199	   0.05761	   0.34681	  -9.56260
361688.52500	  23.00000	1522.43580	   0.35283	   0.06185	   0.35821	  -9.94282
361688.76300	  23.00000	1203.84460	   0.36151	   0.06534	   0.36737	 -10.24530
361689.00200	  23.00000	 952.86591	   0.37223	   0.06882	   0.37854	 -10.47442
361689.24000	  23.00000	 754.27557	   0.38325	   0.07185	   0.38992	 -10.61779
361689.47700	  23.00000	 596.71857	   0.39449	   0.07743	   0.40202	 -11.10461
361689.71500	  23.00000	 471.96338	   0.40508	   0.07990	   0.41288	 -11.15815
361689.95400	  23.00000	 373.20856	   0.41751	   0.08567	   0.42621	 -11.59632
361690.19200	  23.00000	 295.47278	   0.43153	   0.08820	   0.44045	 -11.55098
361690.43100	  23.00000	 233.87738	   0.44548	   0.09353	   0.45519	 -11.85681
361690.66900	  23.00000	 185.05922	   0.45953	   0.09748	   0.46975	 -11.97621
361690.90500	  23.00000	 146.35823	   0.47395	   0.10035	   0.48445	 -11.95471
361691.14200	  23.00000	 115.77804	   0.48948	   0.10567	   0.50076	 -12.18263
361691.37600	  23.00000	  91.67210	   0.50462	   0.11096	   0.51668	 -12.40092
361691.62100	  23.00000	  72.51701	   0.52249	   0.11515	   0.53503	 -12.42893
361691.85000	  23.00000	  57.36816	   0.54394	   0.12058	   0.55715	 -12.49862
361692.08700	  23.00000	  45.36290	   0.56552	   0.12386	   0.57893	 -12.35422
361692.31900	  23.00000	  35.93134	   0.59116	   0.12437	   0.60410	 -11.88030
361692.57000	  23.00000	  28.40909	   0.61491	   0.12014	   0.62654	 -11.05546
361692.78400	  23.00000	  22.48202	   0.63738	   0.11465	   0.64761	 -10.19727
361693.04900	  23.00000	  17.79613	   0.65691	   0.10480	   0.66522	  -9.06409
361693.30100	  23.00000	  14.06813	   0.67318	   0.09523	   0.67989	  -8.05144
361693.51700	  23.00000	  11.14480	   0.68837	   0.08474	   0.69357	  -7.01777
361693.78500	  23.00000	   8.81772	   0.69860	   0.07367	   0.70248	  -6.01964
361693.96300	  23.00000	   6.97545	   0.70621	   0.06603	   0.70929	  -5.34139
361694.18100	  23.00000	   5.51730	   0.71347	   0.05696	   0.71574	  -4.56430
361694.45000	  23.00000	   4.36941	   0.71810	   0.05004	   0.71984	  -3.98602
361694.78500	  23.00000	   3.45686	   0.72394	   0.04532	   0.72535	  -3.58245
361695.20400	  23.00000	   2.73547	   0.72784	   0.04216	   0.72906	  -3.31546
361695.72900	  23.00000	   2.16054	   0.73095	   0.03934	   0.73200	  -3.08052
361696.38800	  23.00000	   1.70952	   0.73358	   0.03808	   0.73457	  -2.97137
361697.21700	  23.00000	   1.35352	   0.73736	   0.03797	   0.73833	  -2.94781
361698.26000	  23.00000	   1.07079	   0.74081	   0.03762	   0.74176	  -2.90716
361699.57400	  23.00000	   0.84734	   0.74380	   0.03928	   0.74483	  -3.02328
361701.22900	  23.00000	   0.67072	   0.74742	   0.04172	   0.74859	  -3.19515
361703.31800	  23.00000	   0.53067	   0.75173	   0.04423	   0.75303	  -3.36750
361705.95500	  23.00000	   0.41976	   0.75644	   0.04975	   0.75807	  -3.76307
361709.28600	  23.00000	   0.33183	   0.76040	   0.05597	   0.76246	  -4.21001
361713.49200	  23.00000	   0.26261	   0.76557	   0.06280	   0.76815	  -4.68940
361718.80000	  23.00000	   0.20791	   0.77257	   0.07060	   0.77579	  -5.22169
361725.50500	  23.00000	   0.16452	   0.78144	   0.08207	   0.78573	  -5.99538
361733.98100	  23.00000	   0.13007	   0.79022	   0.09670	   0.79612	  -6.97647
361744.67100	  23.00000	   0.10309	   0.79796	   0.11258	   0.80586	  -8.03049
361758.18500	  23.00000	   0.08153	   0.80737	   0.12851	   0.81753	  -9.04422
361775.28300	  23.00000	   0.06443	   0.82119	   0.14697	   0.83424	 -10.14683
361796.86901	  23.00000	   0.05102	   0.83984	   0.16840	   0.85655	 -11.33826
361824.11201	  23.00000	   0.04042	   0.86000	   0.19540	   0.88192	 -12.80106
361858.60801	  23.00000	   0.03192	   0.88210	   0.22270	   0.90977	 -14.16915
361902.15502	  23.00000	   0.02528	   0.91283	   0.25143	   0.94682	 -15.39988
361957.22102	  23.00000	   0.01999	   0.95454	   0.28830	   0.99713	 -16.80570
377279.00674	  24.00000	20004.45300	   0.26848	  -0.03205	   0.27039	   6.80714
377279.14874	  24.00000	15829.12600	   0.27386	  -0.01412	   0.27423	   2.95174
377279.29074	  24.00000	12516.70300	   0.28013	  -0.00044	   0.28013	   0.09012
377279.43274	  24.00000	9909.44240	   0.28773	   0.01132	   0.28796	  -2.25328
377279.59674	  24.00000	7835.48000	   0.29325	   0.02013	   0.29394	  -3.92716
377279.79774	  24.00000	6217.24610	   0.30266	   0.02881	   0.30403	  -5.43667
377280.03574	  24.00000	4905.29100	   0.30949	   0.03569	   0.31154	  -6.57772
377280.27474	  24.00000	3881.27370	   0.31731	   0.04143	   0.32000	  -7.43857
377280.51274	  24.00000	3070.98270	   0.32384	   0.04653	   0.32716	  -8.17568
377280.75074	  24.00000	2430.77780	   0.33392	   0.05204	   0.33796	  -8.85868
377280.98874	  24.00000	1923.15370	   0.34284	   0.05821	   0.34774	  -9.63635
377281.22674	  24.00000	1522.43580	   0.35157	   0.06145	   0.35690	  -9.91395
377281.46474	  24.00000	1203.84460	   0.36299	   0.06618	   0.36897	 -10.33341
377281.70374	  24.00000	 952.86591	   0.37178	   0.06897	   0.37812	 -10.51025
377281.94174	  24.00000	 754.27557	   0.38356	   0.07410	   0.39065	 -10.93452
377282.17874	  24.00000	 596.71857	   0.39474	   0.07663	   0.40211	 -10.98592
377282.41674	  24.00000	 471.96338	   0.40738	   0.08110	   0.41538	 -11.25902
377282.65574	  24.00000	 373.20856	   0.41978	   0.08502	   0.42830	 -11.44973
377282.89374	  24.00000	 295.47278	   0.43358	   0.08799	   0.44242	 -11.47208
377283.13274	  24.00000	 233.87738	   0.44477	   0.09204	   0.45419	 -11.69180
377283.37074	  24.00000	 185.05922	   0.45994	   0.09705	   0.47007	 -11.91518
377283.60674	  24.00000	 146.35823	   0.47323	   0.10134	   0.48396	 -12.08678
377283.84274	  24.00000	 115.77804	   0.48924	   0.10620	   0.50064	 -12.24745
377284.07774	  24.00000	  91.67210	   0.50497	   0.11068	   0.51696	 -12.36225
377284.32274	  24.00000	  72.51701	   0.52311	   0.11588	   0.53579	 -12.49108
377284.55174	  24.00000	  57.36816	   0.54408	   0.12138	   0.55745	 -12.57644
377284.78874	  24.00000	  45.36290	   0.56513	   0.12286	   0.57833	 -12.26520
377285.02074	  24.00000	  35.93134	   0.58856	   0.12373	   0.60142	 -11.87191
377285.27074	  24.00000	  28.40909	   0.61303	   0.12234	   0.62511	 -11.28622
377285.48574	  24.00000	  22.48202	   0.63787	   0.11518	   0.64819	 -10.23594
377285.75074	  24.00000	  17.79613	   0.65710	   0.10597	   0.66559	  -9.16075
377286.00274	  24.00000	  14.06813	   0.67476	   0.09673	   0.68166	  -8.15838
377286.21874	  24.00000	  11.14480	   0.68845	   0.08467	   0.69364	  -7.01165
377286.48574	  24.00000	   8.81772	   0.69945	   0.07508	   0.70347	  -6.12699
377286.66474	  24.00000	   6.97545	   0.70879	   0.06393	   0.71167	  -5.15394
377286.88274	  24.00000	   5.51730	   0.71435	   0.05725	   0.71664	  -4.58218
377287.15174	  24.00000	   4.36941	   0.71945	   0.05104	   0.72126	  -4.05788
377287.48675	  24.00000	   3.45686	   0.72386	   0.04616	   0.72533	  -3.64871
377287.90575	  24.00000	   2.73547	   0.72743	   0.04231	   0.72866	  -3.32869
377288.43075	  24.00000	   2.16054	   0.73148	   0.03934	   0.73253	  -3.07834
377289.08975	  24.00000	   1.70952	   0.73531	   0.03744	   0.73626	  -2.91515
377289.91875	  24.00000	   1.35352	   0.73783	   0.03736	   0.73878	  -2.89864
377290.96175	  24.00000	   1.07079	   0.74103	   0.03737	   0.74197	  -2.88660
377292.27475	  24.00000	   0.84734	   0.74432	   0.03921	   0.74535	  -3.01571
377293.93075	  24.00000	   0.67072	   0.74866	   0.04111	   0.74979	  -3.14277
377296.01975	  24.00000	   0.53067	   0.75236	   0.04568	   0.75374	  -3.47461
377298.65675	  24.00000	   0.41976	   0.75609	   0.04944	   0.75770	  -3.74120
377301.98775	  24.00000	   0.33183	   0.76068	   0.05525	   0.76268	  -4.15444
377306.19375	  24.00000	   0.26261	   0.76703	   0.06230	   0.76956	  -4.64324
377311.50175	  24.00000	   0.20791	   0.77438	   0.07178	   0.77770	  -5.29563
377318.20675	  24.00000	   0.16452	   0.78159	   0.08400	   0.78610	  -6.13411
377326.68275	  24.00000	   0.13007	   0.78839	   0.09777	   0.79443	  -7.06956
377337.37275	  24.00000	   0.10309	   0.79681	   0.11091	   0.80449	  -7.92423
377350.88675	  24.00000	   0.08153	   0.80938	   0.12575	   0.81909	  -8.83100
377367.98475	  24.00000	   0.06443	   0.82430	   0.14582	   0.83710	 -10.03197
377389.57076	  24.00000	   0.05102	   0.84134	   0.16985	   0.85831	 -11.41322
377416.81376	  24.00000	   0.04042	   0.85954	   0.19432	   0.88123	 -12.73919
377451.30876	  24.00000	   0.03192	   0.88554	   0.21962	   0.91237	 -13.92843
377494.85677	  24.00000	   0.02528	   0.92131	   0.25282	   0.95537	 -15.34515
377549.92177	  24.00000	   0.01999	   0.96026	   0.29855	   1.00560	 -17.27077
392851.02311	  25.00000	20004.45300	   0.26734	  -0.03009	   0.26903	   6.42122
392851.16611	  25.00000	15829.12600	   0.27443	  -0.01213	   0.27470	   2.53030
392851.30811	  25.00000	12516.70300	   0.28011	   0.00052	   0.28011	  -0.10718
392851.45011	  25.00000	9909.44240	   0.28656	   0.00994	   0.28674	  -1.98708
392851.61411	  25.00000	7835.48000	   0.29334	   0.02026	   0.29404	  -3.95102
392851.81511	  25.00000	6217.24610	   0.30008	   0.02809	   0.30139	  -5.34815
392852.05311	  25.00000	4905.29100	   0.30905	   0.03522	   0.31105	  -6.50096
392852.29211	  25.00000	3881.27370	   0.31588	   0.04183	   0.31863	  -7.54392
392852.53011	  25.00000	3070.98270	   0.32305	   0.04704	   0.32645	  -8.28432
392852.76811	  25.00000	2430.77780	   0.33341	   0.05201	   0.33744	  -8.86666
392853.00611	  25.00000	1923.15370	   0.34179	   0.05786	   0.34666	  -9.60851
392853.24411	  25.00000	1522.43580	   0.35164	   0.06155	   0.35698	  -9.92806
392853.48211	  25.00000	1203.84460	   0.36237	   0.06453	   0.36807	 -10.09675
392853.72111	  25.00000	 952.86591	   0.37093	   0.06979	   0.37744	 -10.65522
392853.95911	  25.00000	 754.27557	   0.38308	   0.07288	   0.38995	 -10.77193
392854.19611	  25.00000	 596.71857	   0.39585	   0.07751	   0.40337	 -11.07801
392854.43411	  25.00000	 471.96338	   0.40674	   0.08091	   0.41471	 -11.25072
392854.67311	  25.00000	 373.20856	   0.41863	   0.08518	   0.42721	 -11.50160
392854.91111	  25.00000	 295.47278	   0.43003	   0.08777	   0.43889	 -11.53645
392855.15011	  25.00000	 233.87738	   0.44451	   0.09028	   0.45358	 -11.48090
392855.38811	  25.00000	 185.05922	   0.45827	   0.09540	   0.46810	 -11.75967
392855.62411	  25.00000	 146.35823	   0.47271	   0.10035	   0.48325	 -11.98452
392855.86111	  25.00000	 115.77804	   0.48836	   0.10546	   0.49961	 -12.18540
392856.09511	  25.00000	  91.67210	   0.50331	   0.11101	   0.51541	 -12.43792
392856.34011	  25.00000	  72.51701	   0.52254	   0.11519	   0.53508	 -12.43186
392856.56911	  25.00000	  57.36816	   0.54190	   0.12131	   0.55531	 -12.61785
392856.80611	  25.00000	  45.36290	   0.56495	   0.12493	   0.57859	 -12.46941
392857.03811	  25.00000	  35.93134	   0.58936	   0.12460	   0.60239	 -11.93702
392857.28911	  25.00000	  28.40909	   0.61235	   0.12175	   0.62433	 -11.24544
392857.50311	  25.00000	  22.48202	   0.63523	   0.11520	   0.64559	 -10.27912
392857.76811	  25.00000	  17.79613	   0.65726	   0.10678	   0.66588	  -9.22800
392858.02011	  25.00000	  14.06813	   0.67526	   0.09597	   0.68204	  -8.08867
392858.23611	  25.00000	  11.14480	   0.68836	   0.08463	   0.69354	  -7.00926
392858.50411	  25.00000	   8.81772	   0.70001	   0.07412	   0.70393	  -6.04385
392858.68211	  25.00000	   6.97545	   0.70687	   0.06551	   0.70990	  -5.29475
392858.90011	  25.00000	   5.51730	   0.71435	   0.05638	   0.71657	  -4.51254
392859.16911	  25.00000	   4.36941	   0.71895	   0.05122	   0.72077	  -4.07518
392859.50411	  25.00000	   3.45686	   0.72519	   0.04524	   0.72660	  -3.56939
392859.92311	  25.00000	   2.73547	   0.72767	   0.04232	   0.72890	  -3.32856
392860.44811	  25.00000	   2.16054	   0.73219	   0.03977	   0.73327	  -3.10924
392861.10711	  25.00000	   1.70952	   0.73484	   0.03816	   0.73583	  -2.97256
392861.93611	  25.00000	   1.35352	   0.73770	   0.03749	   0.73865	  -2.90913
392862.97911	  25.00000	   1.07079	   0.74207	   0.03797	   0.74304	  -2.92899
392864.29311	  25.00000	   0.84734	   0.74480	   0.03884	   0.74581	  -2.98486
392865.94811	  25.00000	   0.67072	   0.74819	   0.04146	   0.74934	  -3.17162
392868.03711	  25.00000	   0.53067	   0.75266	   0.04459	   0.75398	  -3.39020
392870.67411	  25.00000	   0.41976	   0.75670	   0.04971	   0.75833	  -3.75849
392874.00511	  25.00000	   0.33183	   0.76131	   0.05576	   0.76335	  -4.18883
392878.21111	  25.00000	   0.26261	   0.76637	   0.06254	   0.76892	  -4.66547
392883.51911	  25.00000	   0.20791	   0.77418	   0.07086	   0.77742	  -5.22960
392890.22411	  25.00000	   0.16452	   0.78278	   0.08328	   0.78720	  -6.07301
392898.70011	  25.00000	   0.13007	   0.79011	   0.09775	   0.79614	  -7.05275
392909.39011	  25.00000	   0.10309	   0.79772	   0.11216	   0.80557	  -8.00337
392922.90412	  25.00000	   0.08153	   0.80864	   0.12714	   0.81857	  -8.93539
392940.00212	  25.00000	   0.06443	   0.82279	   0.14617	   0.83567	 -10.07379
392961.58812	  25.00000	   0.05102	   0.84154	   0.16924	   0.85839	 -11.37105
392988.83112	  25.00000	   0.04042	   0.86026	   0.19544	   0.88218	 -12.79949
393023.32713	  25.00000	   0.03192	   0.88368	   0.22149	   0.91101	 -14.07115
393066.87413	  25.00000	   0.02528	   0.91698	   0.25127	   0.95078	 -15.32384
393121.93914	  25.00000	   0.01999	   0.95838	   0.29187	   1.00183	 -16.93776
408404.73449	  26.00000	20004.45300	   0.26967	  -0.02983	   0.27132	   6.31315
408404.87749	  26.00000	15829.12600	   0.27446	  -0.01428	   0.27484	   2.97772
408405.01949	  26.00000	12516.70300	   0.27974	  -0.00038	   0.27974	   0.07724
408405.16149	  26.00000	9909.44240	   0.28619	   0.01120	   0.28641	  -2.24110
408405.32549	  26.00000	7835.48000	   0.29287	   0.02033	   0.29358	  -3.97157
408405.52649	  26.00000	6217.24610	   0.30015	   0.02786	   0.30144	  -5.30334
408405.76449	  26.00000	4905.29100	   0.30749	   0.03529	   0.30951	  -6.54754
408406.00349	  26.00000	3881.27370	   0.31534	   0.04224	   0.31816	  -7.62845
408406.24149	  26.00000	3070.98270	   0.32401	   0.04579	   0.32723	  -8.04441
408406.47949	  26.00000	2430.77780	   0.33232	   0.05169	   0.33632	  -8.84079
408406.71749	  26.00000	1923.15370	   0.34108	   0.05527	   0.34553	  -9.20424
408406.95549	  26.00000	1522.43580	   0.35120	   0.06115	   0.35648	  -9.87720
408407.19349	  26.00000	1203.84460	   0.36092	   0.06418	   0.36659	 -10.08369
408407.43249	  26.00000	 952.86591	   0.37084	   0.06817	   0.37705	 -10.41565
408407.67049	  26.00000	 754.27557	   0.38261	   0.07144	   0.38922	 -10.57643
408407.90749	  26.00000	 596.71857	   0.39386	   0.07465	   0.40087	 -10.73269
408408.14549	  26.00000	 471.96338	   0.40551	   0.07997	   0.41332	 -11.15592
408408.38449	  26.00000	 373.20856	   0.41793	   0.08192	   0.42588	 -11.08978
408408.62249	  26.00000	 295.47278	   0.43007	   0.08691	   0.43876	 -11.42530
408408.86149	  26.00000	 233.87738	   0.44400	   0.09087	   0.45320	 -11.56647
