Repository: kbm2110/Battery_Diagnostics_Thesis

# Battery_Diagnostics_Thesis
 Data-driven battery diagnostics using EIS

**Author:** Bala Manikanta Yaswanth Kanagarla
**Institution:** Technische Hochschule Ingolstadt (THI)
**Supervisor:** Prof. Dr. H.-G. Schweiger

## Overview

This project implements a machine learning framework for 
non-invasive State of Health (SoH) estimation of lithium-ion 
batteries using Electrochemical Impedance Spectroscopy (EIS).

Eight physically interpretable features are extracted from 
impedance spectra and used to train six ML models under a 
strict cell-level train-test split. The stacking ensemble 
achieves R² = 0.9122 and RMSE = 0.0234 on completely unseen 
cells.

---

File: data/EIS/EIS_state_V_45C02.txt (part 3 of 37)
time/s	           cycle number	freq/Hz	           Re(Z)/Ohm	  -Im(Z)/Ohm	   |Z|/Ohm	   Phase(Z)/deg
274482.85592	  17.00000	   0.05102	   0.87908	   0.15071	   0.89191	  -9.72840
274510.09792	  17.00000	   0.04042	   0.89834	   0.17045	   0.91436	 -10.74331
274544.59392	  17.00000	   0.03192	   0.92437	   0.19688	   0.94511	 -12.02361
274588.14093	  17.00000	   0.02528	   0.95311	   0.23184	   0.98090	 -13.67160
274643.20693	  17.00000	   0.01999	   0.97880	   0.27268	   1.01608	 -15.56728
290506.87485	  18.00000	20004.45300	   0.42930	  -0.03088	   0.43041	   4.11394
290507.01785	  18.00000	15829.12600	   0.43335	  -0.01621	   0.43365	   2.14188
290507.15985	  18.00000	12516.70300	   0.43794	  -0.00541	   0.43797	   0.70723
290507.30185	  18.00000	9909.44240	   0.44412	   0.00457	   0.44414	  -0.59011
290507.46585	  18.00000	7835.48000	   0.44898	   0.01385	   0.44920	  -1.76632
290507.66685	  18.00000	6217.24610	   0.45532	   0.02007	   0.45576	  -2.52353
290507.90485	  18.00000	4905.29100	   0.46200	   0.02610	   0.46274	  -3.23339
290508.14385	  18.00000	3881.27370	   0.46630	   0.03161	   0.46737	  -3.87801
290508.38185	  18.00000	3070.98270	   0.47481	   0.03640	   0.47620	  -4.38365
290508.61985	  18.00000	2430.77780	   0.48042	   0.04163	   0.48222	  -4.95276
290508.85785	  18.00000	1923.15370	   0.48839	   0.04265	   0.49024	  -4.99096
290509.09585	  18.00000	1522.43580	   0.49608	   0.04675	   0.49828	  -5.38361
290509.33385	  18.00000	1203.84460	   0.50251	   0.04888	   0.50488	  -5.55586
290509.57285	  18.00000	 952.86591	   0.51178	   0.05326	   0.51454	  -5.94119
290509.81085	  18.00000	 754.27557	   0.51846	   0.05496	   0.52137	  -6.05101
290510.04785	  18.00000	 596.71857	   0.52819	   0.05697	   0.53125	  -6.15560
290510.28585	  18.00000	 471.96338	   0.53705	   0.05989	   0.54037	  -6.36278
290510.52485	  18.00000	 373.20856	   0.54587	   0.06307	   0.54950	  -6.59091
290510.76285	  18.00000	 295.47278	   0.55454	   0.06689	   0.55856	  -6.87759
290511.00185	  18.00000	 233.87738	   0.56473	   0.07150	   0.56923	  -7.21556
290511.23985	  18.00000	 185.05922	   0.57670	   0.07500	   0.58155	  -7.40941
290511.47585	  18.00000	 146.35823	   0.58518	   0.07817	   0.59038	  -7.60843
290511.71285	  18.00000	 115.77804	   0.60048	   0.08114	   0.60594	  -7.69529
290511.94685	  18.00000	  91.67210	   0.61429	   0.08701	   0.62042	  -8.06229
290512.19185	  18.00000	  72.51701	   0.63069	   0.08986	   0.63706	  -8.10924
290512.42085	  18.00000	  57.36816	   0.64670	   0.09164	   0.65316	  -8.06499
290512.65785	  18.00000	  45.36290	   0.66591	   0.09002	   0.67197	  -7.69900
290512.88985	  18.00000	  35.93134	   0.68229	   0.08724	   0.68784	  -7.28667
290513.14085	  18.00000	  28.40909	   0.69954	   0.08144	   0.70427	  -6.64027
290513.35485	  18.00000	  22.48202	   0.71169	   0.07350	   0.71548	  -5.89609
290513.61985	  18.00000	  17.79613	   0.72319	   0.06689	   0.72628	  -5.28408
290513.87185	  18.00000	  14.06813	   0.73318	   0.05893	   0.73554	  -4.59528
290514.08785	  18.00000	  11.14480	   0.73972	   0.05057	   0.74145	  -3.91097
290514.35585	  18.00000	   8.81772	   0.74500	   0.04421	   0.74631	  -3.39585
290514.53385	  18.00000	   6.97545	   0.74855	   0.03863	   0.74955	  -2.95432
290514.75185	  18.00000	   5.51730	   0.75232	   0.03517	   0.75314	  -2.67675
290515.02085	  18.00000	   4.36941	   0.75681	   0.03156	   0.75747	  -2.38825
290515.35585	  18.00000	   3.45686	   0.75963	   0.02885	   0.76018	  -2.17496
290515.77485	  18.00000	   2.73547	   0.76221	   0.02820	   0.76273	  -2.11916
290516.29985	  18.00000	   2.16054	   0.76335	   0.02671	   0.76381	  -2.00374
290516.95885	  18.00000	   1.70952	   0.76632	   0.02760	   0.76682	  -2.06260
290517.78785	  18.00000	   1.35352	   0.76861	   0.02812	   0.76913	  -2.09529
290518.83085	  18.00000	   1.07079	   0.77074	   0.02994	   0.77132	  -2.22492
290520.14485	  18.00000	   0.84734	   0.77318	   0.03180	   0.77383	  -2.35514
290521.79985	  18.00000	   0.67072	   0.77573	   0.03538	   0.77654	  -2.61116
290523.88885	  18.00000	   0.53067	   0.78043	   0.03846	   0.78138	  -2.82101
290526.52585	  18.00000	   0.41976	   0.78379	   0.04426	   0.78504	  -3.23230
290529.85685	  18.00000	   0.33183	   0.78845	   0.05021	   0.79005	  -3.64399
290534.06285	  18.00000	   0.26261	   0.79336	   0.05690	   0.79540	  -4.10219
290539.37086	  18.00000	   0.20791	   0.80068	   0.06432	   0.80326	  -4.59248
290546.07586	  18.00000	   0.16452	   0.80880	   0.07498	   0.81227	  -5.29616
290554.55186	  18.00000	   0.13007	   0.81620	   0.08823	   0.82096	  -6.16988
290565.24186	  18.00000	   0.10309	   0.82328	   0.10135	   0.82949	  -7.01780
290578.75586	  18.00000	   0.08153	   0.83305	   0.11464	   0.84090	  -7.83546
290595.85386	  18.00000	   0.06443	   0.84625	   0.13124	   0.85637	  -8.81536
290617.44086	  18.00000	   0.05102	   0.86249	   0.15150	   0.87569	  -9.96253
290644.68287	  18.00000	   0.04042	   0.87927	   0.17413	   0.89634	 -11.20213
290679.17887	  18.00000	   0.03192	   0.89989	   0.19771	   0.92136	 -12.39125
290722.72587	  18.00000	   0.02528	   0.92845	   0.22349	   0.95497	 -13.53454
290777.79188	  18.00000	   0.01999	   0.96503	   0.25844	   0.99904	 -14.99207
306624.26561	  19.00000	20004.45300	   0.43033	  -0.03228	   0.43154	   4.28967
306624.40861	  19.00000	15829.12600	   0.43490	  -0.01617	   0.43520	   2.12991
306624.55061	  19.00000	12516.70300	   0.44055	  -0.00457	   0.44057	   0.59406
306624.69261	  19.00000	9909.44240	   0.44554	   0.00433	   0.44556	  -0.55700
306624.85661	  19.00000	7835.48000	   0.45104	   0.01266	   0.45122	  -1.60757
306625.05761	  19.00000	6217.24610	   0.45682	   0.01942	   0.45723	  -2.43406
306625.29561	  19.00000	4905.29100	   0.46326	   0.02676	   0.46403	  -3.30584
306625.53461	  19.00000	3881.27370	   0.46980	   0.03157	   0.47086	  -3.84409
306625.77261	  19.00000	3070.98270	   0.47523	   0.03563	   0.47657	  -4.28789
306626.01061	  19.00000	2430.77780	   0.48402	   0.04035	   0.48570	  -4.76567
306626.24861	  19.00000	1923.15370	   0.48946	   0.04461	   0.49149	  -5.20708
306626.48661	  19.00000	1522.43580	   0.49729	   0.04496	   0.49932	  -5.16663
306626.72461	  19.00000	1203.84460	   0.50564	   0.04908	   0.50801	  -5.54449
306626.96361	  19.00000	 952.86591	   0.51247	   0.05400	   0.51531	  -6.01490
306627.20161	  19.00000	 754.27557	   0.52214	   0.05552	   0.52508	  -6.06910
306627.43861	  19.00000	 596.71857	   0.53008	   0.05858	   0.53331	  -6.30603
306627.67661	  19.00000	 471.96338	   0.53804	   0.06046	   0.54143	  -6.41152
306627.91561	  19.00000	 373.20856	   0.54822	   0.06367	   0.55191	  -6.62498
306628.15361	  19.00000	 295.47278	   0.55773	   0.06646	   0.56167	  -6.79589
306628.39261	  19.00000	 233.87738	   0.56629	   0.06996	   0.57060	  -7.04301
306628.63061	  19.00000	 185.05922	   0.57816	   0.07489	   0.58299	  -7.38024
306628.86661	  19.00000	 146.35823	   0.58837	   0.07923	   0.59368	  -7.66914
306629.10361	  19.00000	 115.77804	   0.60274	   0.08209	   0.60831	  -7.75590
306629.33761	  19.00000	  91.67210	   0.61553	   0.08662	   0.62159	  -8.01077
306629.58261	  19.00000	  72.51701	   0.63074	   0.08932	   0.63704	  -8.06054
306629.81161	  19.00000	  57.36816	   0.64827	   0.09149	   0.65470	  -8.03266
306630.04861	  19.00000	  45.36290	   0.66727	   0.09106	   0.67346	  -7.77080
306630.28061	  19.00000	  35.93134	   0.68357	   0.08759	   0.68916	  -7.30176
306630.53161	  19.00000	  28.40909	   0.70032	   0.08331	   0.70526	  -6.78440
306630.74561	  19.00000	  22.48202	   0.71411	   0.07437	   0.71798	  -5.94576
306631.01061	  19.00000	  17.79613	   0.72684	   0.06645	   0.72987	  -5.22337
306631.26261	  19.00000	  14.06813	   0.73427	   0.05911	   0.73665	  -4.60238
306631.47861	  19.00000	  11.14480	   0.74101	   0.05044	   0.74273	  -3.89377
306631.74661	  19.00000	   8.81772	   0.74785	   0.04438	   0.74917	  -3.39603
306631.92461	  19.00000	   6.97545	   0.75314	   0.03948	   0.75418	  -3.00054
306632.14261	  19.00000	   5.51730	   0.75529	   0.03334	   0.75603	  -2.52751
306632.41161	  19.00000	   4.36941	   0.75915	   0.03136	   0.75980	  -2.36574
306632.74661	  19.00000	   3.45686	   0.76144	   0.02930	   0.76200	  -2.20359
306633.16561	  19.00000	   2.73547	   0.76470	   0.02742	   0.76519	  -2.05369
306633.69061	  19.00000	   2.16054	   0.76631	   0.02672	   0.76678	  -1.99727
306634.35061	  19.00000	   1.70952	   0.76865	   0.02826	   0.76917	  -2.10556
306635.17861	  19.00000	   1.35352	   0.77083	   0.02757	   0.77133	  -2.04851
306636.22161	  19.00000	   1.07079	   0.77334	   0.03000	   0.77392	  -2.22174
306637.53561	  19.00000	   0.84734	   0.77704	   0.03178	   0.77769	  -2.34193
306639.19061	  19.00000	   0.67072	   0.77946	   0.03562	   0.78027	  -2.61653
306641.27961	  19.00000	   0.53067	   0.78209	   0.03909	   0.78307	  -2.86157
306643.91661	  19.00000	   0.41976	   0.78610	   0.04388	   0.78733	  -3.19463
306647.24761	  19.00000	   0.33183	   0.79169	   0.04984	   0.79326	  -3.60204
306651.45361	  19.00000	   0.26261	   0.79714	   0.05744	   0.79921	  -4.12163
306656.76161	  19.00000	   0.20791	   0.80258	   0.06571	   0.80527	  -4.68068
306663.46662	  19.00000	   0.16452	   0.80929	   0.07388	   0.81266	  -5.21595
306671.94262	  19.00000	   0.13007	   0.81942	   0.08502	   0.82382	  -5.92352
306682.63262	  19.00000	   0.10309	   0.83004	   0.09955	   0.83599	  -6.83911
306696.14662	  19.00000	   0.08153	   0.84011	   0.11753	   0.84830	  -7.96367
306713.24462	  19.00000	   0.06443	   0.85148	   0.13748	   0.86250	  -9.17157
306734.83162	  19.00000	   0.05102	   0.86362	   0.15403	   0.87725	 -10.11266
306762.07363	  19.00000	   0.04042	   0.88231	   0.17394	   0.89929	 -11.15225
306796.56963	  19.00000	   0.03192	   0.90482	   0.20058	   0.92678	 -12.49945
306840.11663	  19.00000	   0.02528	   0.92864	   0.22992	   0.95668	 -13.90601
306895.18264	  19.00000	   0.01999	   0.95669	   0.25842	   0.99098	 -15.11598
322734.30878	  20.00000	20004.45300	   0.42878	  -0.03040	   0.42986	   4.05549
322734.45178	  20.00000	15829.12600	   0.43459	  -0.01669	   0.43491	   2.19873
322734.59378	  20.00000	12516.70300	   0.43917	  -0.00516	   0.43920	   0.67358
322734.73578	  20.00000	9909.44240	   0.44427	   0.00388	   0.44429	  -0.50008
322734.89978	  20.00000	7835.48000	   0.45057	   0.01439	   0.45080	  -1.82894
322735.10078	  20.00000	6217.24610	   0.45599	   0.01944	   0.45640	  -2.44105
322735.33878	  20.00000	4905.29100	   0.46289	   0.02610	   0.46363	  -3.22750
322735.57778	  20.00000	3881.27370	   0.46893	   0.03201	   0.47002	  -3.90548
322735.81578	  20.00000	3070.98270	   0.47633	   0.03379	   0.47752	  -4.05775
322736.05378	  20.00000	2430.77780	   0.48258	   0.03946	   0.48419	  -4.67460
322736.29178	  20.00000	1923.15370	   0.48947	   0.04218	   0.49128	  -4.92479
322736.52978	  20.00000	1522.43580	   0.49677	   0.04571	   0.49887	  -5.25727
322736.76778	  20.00000	1203.84460	   0.50456	   0.04985	   0.50702	  -5.64259
322737.00678	  20.00000	 952.86591	   0.51304	   0.05145	   0.51561	  -5.72717
322737.24478	  20.00000	 754.27557	   0.52178	   0.05489	   0.52466	  -6.00570
322737.48178	  20.00000	 596.71857	   0.52932	   0.05815	   0.53251	  -6.26932
322737.71978	  20.00000	 471.96338	   0.53847	   0.05929	   0.54173	  -6.28306
322737.95878	  20.00000	 373.20856	   0.54850	   0.06300	   0.55211	  -6.55207
322738.19678	  20.00000	 295.47278	   0.55615	   0.06654	   0.56011	  -6.82243
322738.43578	  20.00000	 233.87738	   0.56738	   0.07014	   0.57170	  -7.04712
322738.67378	  20.00000	 185.05922	   0.57518	   0.07315	   0.57981	  -7.24742
322738.90978	  20.00000	 146.35823	   0.58753	   0.07700	   0.59255	  -7.46659
322739.14678	  20.00000	 115.77804	   0.60149	   0.08316	   0.60721	  -7.87153
322739.38078	  20.00000	  91.67210	   0.61530	   0.08824	   0.62159	  -8.16123
322739.62578	  20.00000	  72.51701	   0.63272	   0.08909	   0.63896	  -8.01489
322739.85478	  20.00000	  57.36816	   0.65005	   0.09090	   0.65638	  -7.96005
322740.09178	  20.00000	  45.36290	   0.66684	   0.09146	   0.67308	  -7.80995
322740.32378	  20.00000	  35.93134	   0.68479	   0.08672	   0.69026	  -7.21705
322740.57478	  20.00000	  28.40909	   0.70084	   0.08120	   0.70552	  -6.60903
322740.78878	  20.00000	  22.48202	   0.71306	   0.07563	   0.71706	  -6.05467
322741.05378	  20.00000	  17.79613	   0.72578	   0.06612	   0.72879	  -5.20547
322741.30578	  20.00000	  14.06813	   0.73354	   0.05909	   0.73592	  -4.60525
322741.52178	  20.00000	  11.14480	   0.74210	   0.05238	   0.74395	  -4.03775
322741.78978	  20.00000	   8.81772	   0.74680	   0.04508	   0.74816	  -3.45460
322741.96778	  20.00000	   6.97545	   0.75086	   0.04051	   0.75195	  -3.08834
322742.18578	  20.00000	   5.51730	   0.75443	   0.03522	   0.75525	  -2.67291
322742.45478	  20.00000	   4.36941	   0.75692	   0.03284	   0.75763	  -2.48396
322742.78978	  20.00000	   3.45686	   0.76019	   0.02960	   0.76077	  -2.22962
322743.20878	  20.00000	   2.73547	   0.76258	   0.02819	   0.76310	  -2.11710
322743.73378	  20.00000	   2.16054	   0.76579	   0.02643	   0.76625	  -1.97681
322744.39278	  20.00000	   1.70952	   0.76802	   0.02752	   0.76852	  -2.05214
322745.22178	  20.00000	   1.35352	   0.76939	   0.02794	   0.76989	  -2.07946
322746.26478	  20.00000	   1.07079	   0.77278	   0.02900	   0.77332	  -2.14895
322747.57878	  20.00000	   0.84734	   0.77534	   0.03142	   0.77597	  -2.32046
322749.23378	  20.00000	   0.67072	   0.77921	   0.03505	   0.77999	  -2.57576
322751.32278	  20.00000	   0.53067	   0.78168	   0.03974	   0.78269	  -2.91049
322753.95978	  20.00000	   0.41976	   0.78519	   0.04456	   0.78645	  -3.24820
322757.29078	  20.00000	   0.33183	   0.78975	   0.04964	   0.79131	  -3.59649
322761.49678	  20.00000	   0.26261	   0.79594	   0.05698	   0.79798	  -4.09452
322766.80478	  20.00000	   0.20791	   0.80215	   0.06599	   0.80486	  -4.70261
322773.50878	  20.00000	   0.16452	   0.80845	   0.07531	   0.81195	  -5.32208
322781.98478	  20.00000	   0.13007	   0.81713	   0.08522	   0.82157	  -5.95422
322792.67478	  20.00000	   0.10309	   0.82818	   0.09768	   0.83392	  -6.72668
322806.18878	  20.00000	   0.08153	   0.84069	   0.11535	   0.84856	  -7.81289
322823.28679	  20.00000	   0.06443	   0.85422	   0.13653	   0.86506	  -9.08068
322844.87379	  20.00000	   0.05102	   0.86407	   0.15646	   0.87812	 -10.26388
322872.11579	  20.00000	   0.04042	   0.87994	   0.17591	   0.89735	 -11.30526
322906.61179	  20.00000	   0.03192	   0.90273	   0.20038	   0.92470	 -12.51498
322950.15880	  20.00000	   0.02528	   0.92842	   0.22977	   0.95643	 -13.90076
323005.22481	  20.00000	   0.01999	   0.95651	   0.26232	   0.99183	 -15.33614
338832.61695	  21.00000	20004.45300	   0.41674	  -0.03402	   0.41813	   4.66718
338832.75995	  21.00000	15829.12600	   0.42146	  -0.01672	   0.42179	   2.27197
338832.90095	  21.00000	12516.70300	   0.42664	  -0.00424	   0.42666	   0.56941
338833.04295	  21.00000	9909.44240	   0.43261	   0.00551	   0.43265	  -0.72953
338833.20695	  21.00000	7835.48000	   0.43753	   0.01319	   0.43772	  -1.72664
338833.40795	  21.00000	6217.24610	   0.44408	   0.02118	   0.44459	  -2.73084
338833.64595	  21.00000	4905.29100	   0.45018	   0.02665	   0.45097	  -3.38764
338833.88395	  21.00000	3881.27370	   0.45548	   0.03264	   0.45665	  -4.09893
338834.12195	  21.00000	3070.98270	   0.46289	   0.03643	   0.46433	  -4.49959
338834.36095	  21.00000	2430.77780	   0.46985	   0.04029	   0.47157	  -4.90066
338834.59895	  21.00000	1923.15370	   0.47707	   0.04452	   0.47914	  -5.33114
338834.83695	  21.00000	1522.43580	   0.48383	   0.04619	   0.48603	  -5.45281
338835.07495	  21.00000	1203.84460	   0.49204	   0.05055	   0.49463	  -5.86570
338835.31395	  21.00000	 952.86591	   0.50003	   0.05222	   0.50275	  -5.96190
338835.55195	  21.00000	 754.27557	   0.50861	   0.05465	   0.51154	  -6.13287
338835.78895	  21.00000	 596.71857	   0.51592	   0.05738	   0.51910	  -6.34599
338836.02695	  21.00000	 471.96338	   0.52577	   0.06136	   0.52934	  -6.65704
338836.26595	  21.00000	 373.20856	   0.53395	   0.06454	   0.53783	  -6.89201
338836.50395	  21.00000	 295.47278	   0.54452	   0.06649	   0.54856	  -6.96147
338836.74295	  21.00000	 233.87738	   0.55151	   0.06847	   0.55574	  -7.07728
338836.98095	  21.00000	 185.05922	   0.56417	   0.07356	   0.56894	  -7.42916
338837.21695	  21.00000	 146.35823	   0.57535	   0.07769	   0.58057	  -7.69047
338837.45295	  21.00000	 115.77804	   0.58823	   0.08268	   0.59401	  -8.00128
338837.68795	  21.00000	  91.67210	   0.60105	   0.08778	   0.60743	  -8.30919
338837.93295	  21.00000	  72.51701	   0.61874	   0.08904	   0.62511	  -8.18854
338838.16195	  21.00000	  57.36816	   0.63355	   0.09203	   0.64020	  -8.26526
338838.39895	  21.00000	  45.36290	   0.65321	   0.09145	   0.65958	  -7.96983
338838.63095	  21.00000	  35.93134	   0.66925	   0.08856	   0.67509	  -7.53765
338838.88195	  21.00000	  28.40909	   0.68605	   0.08085	   0.69080	  -6.72086
338839.09595	  21.00000	  22.48202	   0.70106	   0.07344	   0.70490	  -5.98028
338839.36095	  21.00000	  17.79613	   0.71344	   0.06750	   0.71662	  -5.40504
338839.61295	  21.00000	  14.06813	   0.72072	   0.05891	   0.72312	  -4.67297
338839.82895	  21.00000	  11.14480	   0.72938	   0.05196	   0.73123	  -4.07478
338840.09695	  21.00000	   8.81772	   0.73503	   0.04527	   0.73643	  -3.52433
338840.27495	  21.00000	   6.97545	   0.73892	   0.03969	   0.73998	  -3.07476
338840.49295	  21.00000	   5.51730	   0.74214	   0.03495	   0.74296	  -2.69649
338840.76195	  21.00000	   4.36941	   0.74527	   0.03141	   0.74593	  -2.41326
338841.09695	  21.00000	   3.45686	   0.74806	   0.02848	   0.74860	  -2.18064
338841.51595	  21.00000	   2.73547	   0.75082	   0.02847	   0.75136	  -2.17119
338842.04095	  21.00000	   2.16054	   0.75344	   0.02717	   0.75393	  -2.06523
338842.69995	  21.00000	   1.70952	   0.75570	   0.02741	   0.75620	  -2.07692
338843.52895	  21.00000	   1.35352	   0.75763	   0.02821	   0.75816	  -2.13266
338844.57195	  21.00000	   1.07079	   0.76055	   0.03053	   0.76116	  -2.29866
338845.88595	  21.00000	   0.84734	   0.76235	   0.03191	   0.76301	  -2.39689
338847.54095	  21.00000	   0.67072	   0.76556	   0.03487	   0.76635	  -2.60795
338849.62995	  21.00000	   0.53067	   0.76919	   0.03884	   0.77018	  -2.89103
338852.26695	  21.00000	   0.41976	   0.77353	   0.04423	   0.77479	  -3.27288
338855.59795	  21.00000	   0.33183	   0.77775	   0.05041	   0.77938	  -3.70818
338859.80395	  21.00000	   0.26261	   0.78271	   0.05643	   0.78475	  -4.12363
338865.11195	  21.00000	   0.20791	   0.78920	   0.06448	   0.79183	  -4.67086
338871.81696	  21.00000	   0.16452	   0.79761	   0.07469	   0.80110	  -5.34995
338880.29296	  21.00000	   0.13007	   0.80654	   0.08824	   0.81135	  -6.24332
338890.98296	  21.00000	   0.10309	   0.81349	   0.10141	   0.81979	  -7.10563
338904.49696	  21.00000	   0.08153	   0.82231	   0.11628	   0.83049	  -8.04853
338921.59496	  21.00000	   0.06443	   0.83570	   0.13200	   0.84606	  -8.97573
338943.18196	  21.00000	   0.05102	   0.85256	   0.15113	   0.86585	 -10.05230
338970.42397	  21.00000	   0.04042	   0.87053	   0.17543	   0.88803	 -11.39389
339004.91997	  21.00000	   0.03192	   0.88973	   0.20005	   0.91194	 -12.67191
339048.46697	  21.00000	   0.02528	   0.91793	   0.22373	   0.94480	 -13.69753
339103.53298	  21.00000	   0.01999	   0.95359	   0.25781	   0.98782	 -15.12845
354920.46653	  22.00000	20004.45300	   0.41601	  -0.03178	   0.41722	   4.36888
354920.60953	  22.00000	15829.12600	   0.42203	  -0.01832	   0.42242	   2.48612
354920.75153	  22.00000	12516.70300	   0.42689	  -0.00527	   0.42692	   0.70787
354920.89353	  22.00000	9909.44240	   0.43146	   0.00518	   0.43149	  -0.68776
354921.05753	  22.00000	7835.48000	   0.43712	   0.01236	   0.43730	  -1.61951
354921.25853	  22.00000	6217.24610	   0.44337	   0.01965	   0.44380	  -2.53816
354921.49653	  22.00000	4905.29100	   0.44887	   0.02618	   0.44963	  -3.33858
354921.73553	  22.00000	3881.27370	   0.45613	   0.03148	   0.45721	  -3.94768
354921.97353	  22.00000	3070.98270	   0.46182	   0.03565	   0.46319	  -4.41378
354922.21153	  22.00000	2430.77780	   0.46848	   0.03967	   0.47016	  -4.83981
354922.44953	  22.00000	1923.15370	   0.47822	   0.04362	   0.48020	  -5.21134
354922.68753	  22.00000	1522.43580	   0.48449	   0.04708	   0.48678	  -5.54991
354922.92553	  22.00000	1203.84460	   0.49204	   0.04871	   0.49444	  -5.65418
354923.16453	  22.00000	 952.86591	   0.50040	   0.05319	   0.50322	  -6.06790
354923.40253	  22.00000	 754.27557	   0.50893	   0.05530	   0.51193	  -6.20106
354923.63953	  22.00000	 596.71857	   0.51584	   0.05734	   0.51901	  -6.34318
354923.87753	  22.00000	 471.96338	   0.52572	   0.06083	   0.52923	  -6.59986
354924.11653	  22.00000	 373.20856	   0.53561	   0.06366	   0.53938	  -6.77838
354924.35453	  22.00000	 295.47278	   0.54346	   0.06687	   0.54756	  -7.01479
354924.59353	  22.00000	 233.87738	   0.55329	   0.07097	   0.55782	  -7.30911
354924.83153	  22.00000	 185.05922	   0.56344	   0.07346	   0.56821	  -7.42815
354925.06753	  22.00000	 146.35823	   0.57638	   0.07672	   0.58146	  -7.58156
354925.30453	  22.00000	 115.77804	   0.58815	   0.08310	   0.59399	  -8.04251
354925.53853	  22.00000	  91.67210	   0.60091	   0.08668	   0.60713	  -8.20811
354925.78353	  22.00000	  72.51701	   0.61642	   0.09026	   0.62299	  -8.33026
354926.01253	  22.00000	  57.36816	   0.63469	   0.09280	   0.64144	  -8.31843
354926.24953	  22.00000	  45.36290	   0.65358	   0.09234	   0.66007	  -8.04197
354926.48153	  22.00000	  35.93134	   0.66936	   0.08835	   0.67516	  -7.51940
354926.73253	  22.00000	  28.40909	   0.68726	   0.08331	   0.69229	  -6.91193
354926.94653	  22.00000	  22.48202	   0.70148	   0.07542	   0.70552	  -6.13650
354927.21153	  22.00000	  17.79613	   0.71336	   0.06735	   0.71653	  -5.39334
354927.46353	  22.00000	  14.06813	   0.72193	   0.05905	   0.72434	  -4.67578
354927.67953	  22.00000	  11.14480	   0.73082	   0.05261	   0.73271	  -4.11716
354927.94753	  22.00000	   8.81772	   0.73609	   0.04493	   0.73746	  -3.49329
354928.12553	  22.00000	   6.97545	   0.74010	   0.03949	   0.74115	  -3.05415
354928.34353	  22.00000	   5.51730	   0.74374	   0.03573	   0.74459	  -2.75035
354928.61253	  22.00000	   4.36941	   0.74735	   0.03206	   0.74803	  -2.45639
354928.94753	  22.00000	   3.45686	   0.74912	   0.02983	   0.74972	  -2.28019
354929.36653	  22.00000	   2.73547	   0.75223	   0.02867	   0.75277	  -2.18255
354929.89153	  22.00000	   2.16054	   0.75468	   0.02725	   0.75517	  -2.06800
354930.55053	  22.00000	   1.70952	   0.75655	   0.02781	   0.75706	  -2.10486
354931.37953	  22.00000	   1.35352	   0.75917	   0.02831	   0.75970	  -2.13546
354932.42253	  22.00000	   1.07079	   0.76204	   0.02996	   0.76263	  -2.25125
354933.73653	  22.00000	   0.84734	   0.76339	   0.03249	   0.76408	  -2.43735
354935.39153	  22.00000	   0.67072	   0.76695	   0.03564	   0.76777	  -2.66032
354937.48053	  22.00000	   0.53067	   0.77062	   0.03865	   0.77158	  -2.87161
354940.11754	  22.00000	   0.41976	   0.77462	   0.04398	   0.77587	  -3.24944
354943.44854	  22.00000	   0.33183	   0.77954	   0.05059	   0.78118	  -3.71319
354947.65454	  22.00000	   0.26261	   0.78372	   0.05701	   0.78579	  -4.16049
354952.96254	  22.00000	   0.20791	   0.79053	   0.06426	   0.79313	  -4.64726
354959.66754	  22.00000	   0.16452	   0.79923	   0.07460	   0.80270	  -5.33250
354968.14354	  22.00000	   0.13007	   0.80775	   0.08784	   0.81251	  -6.20651
354978.83354	  22.00000	   0.10309	   0.81558	   0.10206	   0.82194	  -7.13249
354992.34754	  22.00000	   0.08153	   0.82387	   0.11668	   0.83210	  -8.06073
355009.44454	  22.00000	   0.06443	   0.83633	   0.13335	   0.84689	  -9.05913
355031.03054	  22.00000	   0.05102	   0.85374	   0.15122	   0.86703	 -10.04448
355058.27355	  22.00000	   0.04042	   0.87213	   0.17553	   0.88962	 -11.37991
355092.76955	  22.00000	   0.03192	   0.89110	   0.20108	   0.91351	 -12.71620
355136.31656	  22.00000	   0.02528	   0.91702	   0.22571	   0.94439	 -13.82760
355191.38256	  22.00000	   0.01999	   0.95318	   0.25678	   0.98716	 -15.07693
370991.97413	  23.00000	20004.45300	   0.41590	  -0.03196	   0.41712	   4.39386
370992.11713	  23.00000	15829.12600	   0.42122	  -0.01776	   0.42159	   2.41461
370992.25913	  23.00000	12516.70300	   0.42751	  -0.00510	   0.42754	   0.68379
370992.40113	  23.00000	9909.44240	   0.43191	   0.00408	   0.43193	  -0.54079
370992.56513	  23.00000	7835.48000	   0.43701	   0.01279	   0.43720	  -1.67632
370992.76613	  23.00000	6217.24610	   0.44286	   0.02026	   0.44332	  -2.61945
370993.00413	  23.00000	4905.29100	   0.44870	   0.02679	   0.44950	  -3.41704
370993.24213	  23.00000	3881.27370	   0.45463	   0.03205	   0.45576	  -4.03224
370993.48013	  23.00000	3070.98270	   0.46325	   0.03645	   0.46468	  -4.49860
370993.71913	  23.00000	2430.77780	   0.46914	   0.03943	   0.47080	  -4.80397
370993.95713	  23.00000	1923.15370	   0.47495	   0.04191	   0.47680	  -5.04329
370994.19513	  23.00000	1522.43580	   0.48253	   0.04711	   0.48482	  -5.57572
370994.43313	  23.00000	1203.84460	   0.49061	   0.04925	   0.49308	  -5.73270
370994.67213	  23.00000	 952.86591	   0.49983	   0.05194	   0.50252	  -5.93251
370994.91013	  23.00000	 754.27557	   0.50864	   0.05540	   0.51164	  -6.21608
370995.14713	  23.00000	 596.71857	   0.51535	   0.05742	   0.51854	  -6.35807
370995.38513	  23.00000	 471.96338	   0.52341	   0.06103	   0.52696	  -6.65042
370995.62413	  23.00000	 373.20856	   0.53356	   0.06201	   0.53715	  -6.62916
370995.86113	  23.00000	 295.47278	   0.54249	   0.06555	   0.54643	  -6.89010
370996.10113	  23.00000	 233.87738	   0.55175	   0.07026	   0.55621	  -7.25682
370996.33913	  23.00000	 185.05922	   0.56322	   0.07460	   0.56813	  -7.54499
370996.57513	  23.00000	 146.35823	   0.57512	   0.07869	   0.58048	  -7.79130
370996.81113	  23.00000	 115.77804	   0.58722	   0.08283	   0.59303	  -8.02896
370997.04613	  23.00000	  91.67210	   0.60038	   0.08525	   0.60641	  -8.08144
370997.29113	  23.00000	  72.51701	   0.61762	   0.09104	   0.62429	  -8.38521
370997.52013	  23.00000	  57.36816	   0.63428	   0.09162	   0.64086	  -8.21921
370997.75713	  23.00000	  45.36290	   0.65423	   0.09137	   0.66058	  -7.95076
370997.98913	  23.00000	  35.93134	   0.66973	   0.08896	   0.67561	  -7.56659
370998.23913	  23.00000	  28.40909	   0.68664	   0.08473	   0.69184	  -7.03436
370998.45413	  23.00000	  22.48202	   0.70214	   0.07535	   0.70617	  -6.12527
370998.71913	  23.00000	  17.79613	   0.71371	   0.06783	   0.71693	  -5.42880
370998.97113	  23.00000	  14.06813	   0.72225	   0.05913	   0.72467	  -4.68013
370999.18713	  23.00000	  11.14480	   0.73090	   0.05190	   0.73274	  -4.06165
370999.45413	  23.00000	   8.81772	   0.73549	   0.04617	   0.73694	  -3.59184
370999.63313	  23.00000	   6.97545	   0.74031	   0.04019	   0.74140	  -3.10763
370999.85113	  23.00000	   5.51730	   0.74387	   0.03523	   0.74470	  -2.71173
371000.12013	  23.00000	   4.36941	   0.74758	   0.03262	   0.74829	  -2.49885
371000.45513	  23.00000	   3.45686	   0.75031	   0.03186	   0.75099	  -2.43118
371000.87413	  23.00000	   2.73547	   0.75207	   0.02828	   0.75260	  -2.15324
371001.39913	  23.00000	   2.16054	   0.75523	   0.02758	   0.75574	  -2.09132
371002.05813	  23.00000	   1.70952	   0.75735	   0.02734	   0.75784	  -2.06711
371002.88713	  23.00000	   1.35352	   0.75918	   0.02883	   0.75973	  -2.17446
371003.93013	  23.00000	   1.07079	   0.76199	   0.02960	   0.76257	  -2.22457
371005.24413	  23.00000	   0.84734	   0.76489	   0.03171	   0.76555	  -2.37420
371006.89913	  23.00000	   0.67072	   0.76843	   0.03453	   0.76920	  -2.57294
371008.98813	  23.00000	   0.53067	   0.77151	   0.03908	   0.77249	  -2.89970
371011.62513	  23.00000	   0.41976	   0.77494	   0.04384	   0.77618	  -3.23814
371014.95613	  23.00000	   0.33183	   0.77961	   0.04949	   0.78118	  -3.63195
371019.16213	  23.00000	   0.26261	   0.78589	   0.05683	   0.78795	  -4.13593
371024.47013	  23.00000	   0.20791	   0.79213	   0.06638	   0.79491	  -4.79036
371031.17413	  23.00000	   0.16452	   0.79805	   0.07697	   0.80175	  -5.50876
371039.65113	  23.00000	   0.13007	   0.80518	   0.08785	   0.80996	  -6.22667
371050.34113	  23.00000	   0.10309	   0.81394	   0.09903	   0.81994	  -6.93710
371063.85513	  23.00000	   0.08153	   0.82656	   0.11412	   0.83440	  -7.86125
371080.95314	  23.00000	   0.06443	   0.84092	   0.13282	   0.85135	  -8.97556
371102.53914	  23.00000	   0.05102	   0.85381	   0.15226	   0.86728	 -10.11097
371129.78214	  23.00000	   0.04042	   0.87157	   0.17240	   0.88846	 -11.18859
371164.27815	  23.00000	   0.03192	   0.89830	   0.19719	   0.91969	 -12.38082
371207.82515	  23.00000	   0.02528	   0.92787	   0.23133	   0.95627	 -13.99908
371262.89016	  23.00000	   0.01999	   0.95679	   0.27262	   0.99487	 -15.90419
387057.70713	  24.00000	20004.45300	   0.41720	  -0.03219	   0.41844	   4.41151
387057.85013	  24.00000	15829.12600	   0.42113	  -0.01709	   0.42148	   2.32403
387057.99213	  24.00000	12516.70300	   0.42542	  -0.00390	   0.42544	   0.52565
387058.13413	  24.00000	9909.44240	   0.43119	   0.00461	   0.43122	  -0.61237
387058.29813	  24.00000	7835.48000	   0.43639	   0.01463	   0.43664	  -1.92065
387058.49913	  24.00000	6217.24610	   0.44406	   0.02115	   0.44456	  -2.72673
387058.73713	  24.00000	4905.29100	   0.44962	   0.02664	   0.45040	  -3.39062
387058.97613	  24.00000	3881.27370	   0.45561	   0.03071	   0.45664	  -3.85626
387059.21413	  24.00000	3070.98270	   0.46330	   0.03620	   0.46471	  -4.46758
387059.45213	  24.00000	2430.77780	   0.46901	   0.03928	   0.47065	  -4.78787
387059.69013	  24.00000	1923.15370	   0.47545	   0.04400	   0.47748	  -5.28761
387059.92813	  24.00000	1522.43580	   0.48319	   0.04740	   0.48551	  -5.60241
387060.16613	  24.00000	1203.84460	   0.49225	   0.04990	   0.49477	  -5.78798
387060.40513	  24.00000	 952.86591	   0.49949	   0.05236	   0.50223	  -5.98415
387060.64313	  24.00000	 754.27557	   0.50796	   0.05370	   0.51079	  -6.03459
387060.88013	  24.00000	 596.71857	   0.51741	   0.05828	   0.52068	  -6.42699
387061.11813	  24.00000	 471.96338	   0.52542	   0.06084	   0.52893	  -6.60514
387061.35713	  24.00000	 373.20856	   0.53474	   0.06245	   0.53838	  -6.66072
387061.59413	  24.00000	 295.47278	   0.54312	   0.06731	   0.54727	  -7.06457
387061.83413	  24.00000	 233.87738	   0.55284	   0.06867	   0.55709	  -7.08049
387062.07213	  24.00000	 185.05922	   0.56274	   0.07380	   0.56756	  -7.47138
387062.30813	  24.00000	 146.35823	   0.57387	   0.07951	   0.57935	  -7.88819
387062.54413	  24.00000	 115.77804	   0.58691	   0.08396	   0.59289	  -8.14071
387062.77913	  24.00000	  91.67210	   0.60068	   0.08739	   0.60700	  -8.27766
387063.02413	  24.00000	  72.51701	   0.61749	   0.09163	   0.62425	  -8.44021
387063.25313	  24.00000	  57.36816	   0.63310	   0.09353	   0.63997	  -8.40397
387063.49013	  24.00000	  45.36290	   0.65164	   0.09245	   0.65816	  -8.07507
387063.72213	  24.00000	  35.93134	   0.67071	   0.08980	   0.67669	  -7.62579
387063.97213	  24.00000	  28.40909	   0.68745	   0.08218	   0.69234	  -6.81673
387064.18713	  24.00000	  22.48202	   0.70228	   0.07698	   0.70649	  -6.25508
387064.45213	  24.00000	  17.79613	   0.71375	   0.06853	   0.71703	  -5.48468
387064.70313	  24.00000	  14.06813	   0.72425	   0.05957	   0.72669	  -4.70200
387064.91813	  24.00000	  11.14480	   0.73218	   0.05280	   0.73408	  -4.12479
387065.18513	  24.00000	   8.81772	   0.73704	   0.04549	   0.73844	  -3.53199
387065.36413	  24.00000	   6.97545	   0.74222	   0.04152	   0.74338	  -3.20158
387065.58213	  24.00000	   5.51730	   0.74535	   0.03596	   0.74622	  -2.76181
387065.85113	  24.00000	   4.36941	   0.74854	   0.03258	   0.74924	  -2.49203
387066.18613	  24.00000	   3.45686	   0.75097	   0.02909	   0.75154	  -2.21831
387066.60513	  24.00000	   2.73547	   0.75351	   0.02833	   0.75404	  -2.15331
387067.13013	  24.00000	   2.16054	   0.75655	   0.02781	   0.75706	  -2.10485
387067.78913	  24.00000	   1.70952	   0.75816	   0.02836	   0.75869	  -2.14186
387068.61813	  24.00000	   1.35352	   0.76076	   0.02817	   0.76128	  -2.12052
387069.66113	  24.00000	   1.07079	   0.76322	   0.02932	   0.76378	  -2.19975
387070.97513	  24.00000	   0.84734	   0.76641	   0.03233	   0.76710	  -2.41538
387072.63013	  24.00000	   0.67072	   0.76930	   0.03609	   0.77015	  -2.68627
387074.71913	  24.00000	   0.53067	   0.77167	   0.03913	   0.77266	  -2.90271
387077.35613	  24.00000	   0.41976	   0.77566	   0.04361	   0.77689	  -3.21793
387080.68713	  24.00000	   0.33183	   0.78075	   0.04991	   0.78234	  -3.65758
387084.89313	  24.00000	   0.26261	   0.78604	   0.05775	   0.78816	  -4.20218
387090.20113	  24.00000	   0.20791	   0.79169	   0.06560	   0.79440	  -4.73681
387096.90613	  24.00000	   0.16452	   0.79857	   0.07436	   0.80203	  -5.31990
387105.38213	  24.00000	   0.13007	   0.80880	   0.08521	   0.81328	  -6.01436
387116.07213	  24.00000	   0.10309	   0.81947	   0.09974	   0.82552	  -6.93959
387129.58613	  24.00000	   0.08153	   0.82971	   0.11787	   0.83804	  -8.08526
387146.68413	  24.00000	   0.06443	   0.84100	   0.13764	   0.85218	  -9.29451
387168.27014	  24.00000	   0.05102	   0.85257	   0.15549	   0.86663	 -10.33580
387195.51314	  24.00000	   0.04042	   0.87268	   0.17485	   0.89002	 -11.32951
387230.00914	  24.00000	   0.03192	   0.89492	   0.20179	   0.91739	 -12.70694
387273.55615	  24.00000	   0.02528	   0.91889	   0.23102	   0.94749	 -14.11246
387328.62115	  24.00000	   0.01999	   0.94790	   0.25932	   0.98273	 -15.29996
403114.57933	  25.00000	20004.45300	   0.41820	  -0.03129	   0.41936	   4.27943
403114.72233	  25.00000	15829.12600	   0.42366	  -0.01750	   0.42402	   2.36586
403114.86433	  25.00000	12516.70300	   0.43011	  -0.00507	   0.43014	   0.67531
403115.00633	  25.00000	9909.44240	   0.43379	   0.00453	   0.43381	  -0.59838
403115.17033	  25.00000	7835.48000	   0.43870	   0.01253	   0.43888	  -1.63555
403115.37133	  25.00000	6217.24610	   0.44455	   0.02106	   0.44505	  -2.71196
403115.60933	  25.00000	4905.29100	   0.45192	   0.02500	   0.45262	  -3.16658
403115.84833	  25.00000	3881.27370	   0.45755	   0.03281	   0.45872	  -4.10149
403116.08633	  25.00000	3070.98270	   0.46398	   0.03621	   0.46539	  -4.46259
403116.32433	  25.00000	2430.77780	   0.47183	   0.04042	   0.47355	  -4.89650
403116.56233	  25.00000	1923.15370	   0.47787	   0.04305	   0.47981	  -5.14715
403116.80033	  25.00000	1522.43580	   0.48686	   0.04643	   0.48907	  -5.44773
403117.03833	  25.00000	1203.84460	   0.49423	   0.04936	   0.49669	  -5.70306
403117.27733	  25.00000	 952.86591	   0.50245	   0.05224	   0.50515	  -5.93595
403117.51533	  25.00000	 754.27557	   0.50870	   0.05383	   0.51154	  -6.04092
403117.75233	  25.00000	 596.71857	   0.51624	   0.05641	   0.51931	  -6.23554
403117.99033	  25.00000	 471.96338	   0.52722	   0.05985	   0.53060	  -6.47633
403118.22933	  25.00000	 373.20856	   0.53521	   0.06217	   0.53881	  -6.62621
403118.46633	  25.00000	 295.47278	   0.54368	   0.06509	   0.54756	  -6.82705
403118.70633	  25.00000	 233.87738	   0.55477	   0.06865	   0.55900	  -7.05418
403118.94433	  25.00000	 185.05922	   0.56447	   0.07381	   0.56927	  -7.44974
403119.18033	  25.00000	 146.35823	   0.57536	   0.07672	   0.58045	  -7.59555
403119.41633	  25.00000	 115.77804	   0.58928	   0.08228	   0.59499	  -7.94897
403119.65133	  25.00000	  91.67210	   0.60323	   0.08685	   0.60945	  -8.19259
403119.89633	  25.00000	  72.51701	   0.61893	   0.08975	   0.62540	  -8.25131
403120.12533	  25.00000	  57.36816	   0.63554	   0.09218	   0.64219	  -8.25247
403120.36233	  25.00000	  45.36290	   0.65645	   0.09125	   0.66276	  -7.91370
403120.59433	  25.00000	  35.93134	   0.67066	   0.08914	   0.67656	  -7.57125
403120.84433	  25.00000	  28.40909	   0.68880	   0.08410	   0.69391	  -6.96154
403121.05933	  25.00000	  22.48202	   0.70369	   0.07646	   0.70783	  -6.20135
403121.32433	  25.00000	  17.79613	   0.71503	   0.06823	   0.71828	  -5.45076
403121.57633	  25.00000	  14.06813	   0.72519	   0.06027	   0.72769	  -4.75100
403121.79233	  25.00000	  11.14480	   0.73176	   0.05322	   0.73369	  -4.15948
403122.05933	  25.00000	   8.81772	   0.73818	   0.04613	   0.73962	  -3.57572
403122.23833	  25.00000	   6.97545	   0.74404	   0.03929	   0.74508	  -3.02308
403122.45633	  25.00000	   5.51730	   0.74508	   0.03562	   0.74593	  -2.73688
403122.72533	  25.00000	   4.36941	   0.75111	   0.03247	   0.75181	  -2.47512
403123.06033	  25.00000	   3.45686	   0.75254	   0.03041	   0.75316	  -2.31423
403123.47933	  25.00000	   2.73547	   0.75603	   0.02763	   0.75654	  -2.09311
403124.00433	  25.00000	   2.16054	   0.75748	   0.02766	   0.75798	  -2.09116
403124.66333	  25.00000	   1.70952	   0.76012	   0.02802	   0.76064	  -2.11095
403125.49233	  25.00000	   1.35352	   0.76109	   0.02832	   0.76161	  -2.13074
403126.53533	  25.00000	   1.07079	   0.76390	   0.02933	   0.76447	  -2.19859
403127.84933	  25.00000	   0.84734	   0.76693	   0.03265	   0.76763	  -2.43804
403129.50433	  25.00000	   0.67072	   0.77030	   0.03584	   0.77113	  -2.66373
403131.59333	  25.00000	   0.53067	   0.77324	   0.03947	   0.77424	  -2.92223
403134.23033	  25.00000	   0.41976	   0.77682	   0.04362	   0.77804	  -3.21397
403137.56133	  25.00000	   0.33183	   0.78219	   0.04960	   0.78376	  -3.62864
403141.76733	  25.00000	   0.26261	   0.78782	   0.05745	   0.78991	  -4.17060
403147.07533	  25.00000	   0.20791	   0.79336	   0.06592	   0.79609	  -4.74966
403153.78033	  25.00000	   0.16452	   0.79996	   0.07476	   0.80345	  -5.33901
403162.25634	  25.00000	   0.13007	   0.80948	   0.08535	   0.81396	  -6.01874
403172.94634	  25.00000	   0.10309	   0.82089	   0.09937	   0.82688	  -6.90228
403186.46034	  25.00000	   0.08153	   0.83139	   0.11783	   0.83970	  -8.06677
403203.55834	  25.00000	   0.06443	   0.84271	   0.13807	   0.85395	  -9.30482
403225.14434	  25.00000	   0.05102	   0.85449	   0.15477	   0.86839	 -10.26614
403252.38734	  25.00000	   0.04042	   0.87244	   0.17567	   0.88995	 -11.38475
403286.88335	  25.00000	   0.03192	   0.89570	   0.20144	   0.91807	 -12.67445
403330.43035	  25.00000	   0.02528	   0.92022	   0.23114	   0.94881	 -14.09950
403385.49536	  25.00000	   0.01999	   0.94864	   0.26093	   0.98387	 -15.37947
419161.33234	  26.00000	20004.45300	   0.41459	  -0.03117	   0.41576	   4.29902
419161.47534	  26.00000	15829.12600	   0.41964	  -0.01696	   0.41998	   2.31434
419161.61734	  26.00000	12516.70300	   0.42486	  -0.00531	   0.42489	   0.71604
419161.75934	  26.00000	9909.44240	   0.43057	   0.00626	   0.43061	  -0.83295
419161.92334	  26.00000	7835.48000	   0.43527	   0.01421	   0.43551	  -1.86950
419162.12434	  26.00000	6217.24610	   0.44297	   0.02128	   0.44348	  -2.75085
419162.36234	  26.00000	4905.29100	   0.44722	   0.02610	   0.44798	  -3.33976
419162.60134	  26.00000	3881.27370	   0.45465	   0.03132	   0.45572	  -3.94055
419162.83934	  26.00000	3070.98270	   0.46099	   0.03514	   0.46232	  -4.35920
419163.07734	  26.00000	2430.77780	   0.46786	   0.03999	   0.46956	  -4.88514
419163.31534	  26.00000	1923.15370	   0.47512	   0.04297	   0.47706	  -5.16774
419163.55334	  26.00000	1522.43580	   0.48167	   0.04565	   0.48383	  -5.41425
419163.79134	  26.00000	1203.84460	   0.48927	   0.04983	   0.49180	  -5.81542
419164.03034	  26.00000	 952.86591	   0.49723	   0.05202	   0.49994	  -5.97263
419164.26834	  26.00000	 754.27557	   0.50589	   0.05497	   0.50886	  -6.20098
419164.50534	  26.00000	 596.71857	   0.51398	   0.05728	   0.51716	  -6.35942
419164.74334	  26.00000	 471.96338	   0.52367	   0.05997	   0.52709	  -6.53256
419164.98234	  26.00000	 373.20856	   0.53108	   0.06325	   0.53483	  -6.79207
419165.21934	  26.00000	 295.47278	   0.54053	   0.06690	   0.54465	  -7.05529
419165.45834	  26.00000	 233.87738	   0.55059	   0.06967	   0.55498	  -7.21157
