Repository: kbm2110/Battery_Diagnostics_Thesis

# Battery_Diagnostics_Thesis
 Data-driven battery diagnostics using EIS

**Author:** Bala Manikanta Yaswanth Kanagarla
**Institution:** Technische Hochschule Ingolstadt (THI)
**Supervisor:** Prof. Dr. H.-G. Schweiger

## Overview

This project implements a machine learning framework for 
non-invasive State of Health (SoH) estimation of lithium-ion 
batteries using Electrochemical Impedance Spectroscopy (EIS).

Eight physically interpretable features are extracted from 
impedance spectra and used to train six ML models under a 
strict cell-level train-test split. The stacking ensemble 
achieves R² = 0.9122 and RMSE = 0.0234 on completely unseen 
cells.

---

File: data/EIS/EIS_state_III_35C01.txt (part 4 of 39)
time/s	           cycle number	freq/Hz	           Re(Z)/Ohm	  -Im(Z)/Ohm	   |Z|/Ohm	   Phase(Z)/deg 10194.00151	   1.00000	20004.45300	   0.29797	  -0.02827	   0.29930	   5.42007
405674.25110	  26.00000	 185.05922	   0.45994	   0.09488	   0.46963	 -11.65626
405674.48710	  26.00000	 146.35823	   0.47517	   0.09957	   0.48549	 -11.83440
405674.72410	  26.00000	 115.77804	   0.49051	   0.10500	   0.50162	 -12.08260
405674.95810	  26.00000	  91.67210	   0.50588	   0.10901	   0.51749	 -12.16089
405675.20310	  26.00000	  72.51701	   0.52530	   0.11321	   0.53736	 -12.16258
405675.43210	  26.00000	  57.36816	   0.54581	   0.11832	   0.55849	 -12.23108
405675.66910	  26.00000	  45.36290	   0.56730	   0.11927	   0.57970	 -11.87317
405675.90110	  26.00000	  35.93134	   0.58964	   0.11846	   0.60142	 -11.35982
405676.15210	  26.00000	  28.40909	   0.61289	   0.11337	   0.62329	 -10.47962
405676.36610	  26.00000	  22.48202	   0.63341	   0.10584	   0.64219	  -9.48607
405676.63110	  26.00000	  17.79613	   0.65078	   0.09819	   0.65815	  -8.57965
405676.88310	  26.00000	  14.06813	   0.66451	   0.08717	   0.67020	  -7.47352
405677.09910	  26.00000	  11.14480	   0.67726	   0.07677	   0.68160	  -6.46734
405677.36710	  26.00000	   8.81772	   0.68830	   0.06548	   0.69141	  -5.43469
405677.54510	  26.00000	   6.97545	   0.69609	   0.06057	   0.69872	  -4.97339
405677.76310	  26.00000	   5.51730	   0.69790	   0.05365	   0.69996	  -4.39570
405678.03210	  26.00000	   4.36941	   0.70370	   0.04660	   0.70524	  -3.78892
405678.36710	  26.00000	   3.45686	   0.70961	   0.03984	   0.71073	  -3.21313
405678.78610	  26.00000	   2.73547	   0.71923	   0.03878	   0.72028	  -3.08636
405679.31110	  26.00000	   2.16054	   0.72355	   0.04244	   0.72479	  -3.35711
405679.97010	  26.00000	   1.70952	   0.72375	   0.04612	   0.72522	  -3.64597
405680.79910	  26.00000	   1.35352	   0.72084	   0.04658	   0.72234	  -3.69696
405681.84210	  26.00000	   1.07079	   0.71851	   0.04225	   0.71975	  -3.36501
405683.15610	  26.00000	   0.84734	   0.72156	   0.03556	   0.72243	  -2.82141
405684.81110	  26.00000	   0.67072	   0.73081	   0.02883	   0.73138	  -2.25882
405686.90010	  26.00000	   0.53067	   0.74867	   0.02762	   0.74918	  -2.11276
405689.53710	  26.00000	   0.41976	   0.77267	   0.03825	   0.77361	  -2.83393
405692.86810	  26.00000	   0.33183	   0.79034	   0.06615	   0.79310	  -4.78433
405697.07410	  26.00000	   0.26261	   0.79195	   0.10419	   0.79877	  -7.49457
405702.38210	  26.00000	   0.20791	   0.77090	   0.13816	   0.78318	 -10.16104
405709.08710	  26.00000	   0.16452	   0.73341	   0.15146	   0.74889	 -11.66857
405717.56310	  26.00000	   0.13007	   0.69490	   0.13255	   0.70743	 -10.79955
405728.25311	  26.00000	   0.10309	   0.68321	   0.08162	   0.68807	  -6.81274
405741.76711	  26.00000	   0.08153	   0.72126	   0.01430	   0.72140	  -1.13592
405758.86511	  26.00000	   0.06443	   0.81302	  -0.03156	   0.81364	   2.22314
405780.45111	  26.00000	   0.05102	   0.98592	  -0.02253	   0.98617	   1.30932
405807.69411	  26.00000	   0.04042	   1.18026	   0.11404	   1.18576	  -5.51881
405842.19012	  26.00000	   0.03192	   1.28716	   0.38600	   1.34379	 -16.69332
405885.73712	  26.00000	   0.02528	   1.22954	   0.76199	   1.44651	 -31.78804
405940.80213	  26.00000	   0.01999	   0.90366	   1.07705	   1.40593	 -50.00280
421212.78069	  27.00000	20004.45300	   0.27168	  -0.02652	   0.27297	   5.57490
421212.92369	  27.00000	15829.12600	   0.27725	  -0.01089	   0.27746	   2.24936
421213.06569	  27.00000	12516.70300	   0.28527	   0.00356	   0.28529	  -0.71552
421213.20769	  27.00000	9909.44240	   0.29244	   0.01432	   0.29279	  -2.80262
421213.37169	  27.00000	7835.48000	   0.29851	   0.02104	   0.29925	  -4.03161
421213.57269	  27.00000	6217.24610	   0.30623	   0.02914	   0.30761	  -5.43571
421213.81069	  27.00000	4905.29100	   0.31334	   0.03777	   0.31561	  -6.87232
421214.04969	  27.00000	3881.27370	   0.32151	   0.04176	   0.32421	  -7.39987
421214.28769	  27.00000	3070.98270	   0.33017	   0.04682	   0.33347	  -8.07169
421214.52569	  27.00000	2430.77780	   0.33769	   0.05240	   0.34173	  -8.82043
421214.76369	  27.00000	1923.15370	   0.34594	   0.05703	   0.35061	  -9.36113
421215.00169	  27.00000	1522.43580	   0.35746	   0.05953	   0.36238	  -9.45559
421215.23969	  27.00000	1203.84460	   0.36665	   0.06344	   0.37210	  -9.81680
421215.47869	  27.00000	 952.86591	   0.37662	   0.06856	   0.38281	 -10.31727
421215.71669	  27.00000	 754.27557	   0.38717	   0.07267	   0.39393	 -10.63010
421215.95369	  27.00000	 596.71857	   0.39805	   0.07563	   0.40517	 -10.75776
421216.19169	  27.00000	 471.96338	   0.40954	   0.07842	   0.41698	 -10.83946
421216.43069	  27.00000	 373.20856	   0.42187	   0.08234	   0.42983	 -11.04348
421216.66869	  27.00000	 295.47278	   0.43456	   0.08629	   0.44304	 -11.23061
421216.90769	  27.00000	 233.87738	   0.44700	   0.08861	   0.45570	 -11.21241
421217.14569	  27.00000	 185.05922	   0.46040	   0.09444	   0.46999	 -11.59141
421217.38169	  27.00000	 146.35823	   0.47414	   0.10026	   0.48463	 -11.93970
421217.61869	  27.00000	 115.77804	   0.49040	   0.10467	   0.50144	 -12.04865
421217.85269	  27.00000	  91.67210	   0.50652	   0.11017	   0.51837	 -12.27084
421218.09769	  27.00000	  72.51701	   0.52536	   0.11279	   0.53733	 -12.11645
421218.32569	  27.00000	  57.36816	   0.54518	   0.11740	   0.55768	 -12.15233
421218.56269	  27.00000	  45.36290	   0.56796	   0.11796	   0.58008	 -11.73291
421218.79469	  27.00000	  35.93134	   0.58868	   0.11769	   0.60033	 -11.30526
421219.04569	  27.00000	  28.40909	   0.61190	   0.11401	   0.62243	 -10.55465
421219.25969	  27.00000	  22.48202	   0.63350	   0.10594	   0.64229	  -9.49353
421219.52469	  27.00000	  17.79613	   0.65038	   0.09638	   0.65748	  -8.42903
421219.77669	  27.00000	  14.06813	   0.66515	   0.08746	   0.67088	  -7.49102
421219.99269	  27.00000	  11.14480	   0.67702	   0.07738	   0.68143	  -6.52013
421220.26069	  27.00000	   8.81772	   0.68756	   0.06734	   0.69085	  -5.59375
421220.43869	  27.00000	   6.97545	   0.69522	   0.06102	   0.69789	  -5.01585
421220.65669	  27.00000	   5.51730	   0.69810	   0.05439	   0.70022	  -4.45458
421220.92569	  27.00000	   4.36941	   0.70234	   0.04707	   0.70392	  -3.83391
421221.26069	  27.00000	   3.45686	   0.70976	   0.04070	   0.71092	  -3.28182
421221.67969	  27.00000	   2.73547	   0.71836	   0.03867	   0.71940	  -3.08126
421222.20469	  27.00000	   2.16054	   0.72361	   0.04236	   0.72485	  -3.35057
421222.86369	  27.00000	   1.70952	   0.72281	   0.04626	   0.72429	  -3.66158
421223.69269	  27.00000	   1.35352	   0.71954	   0.04564	   0.72098	  -3.62966
421224.73569	  27.00000	   1.07079	   0.71807	   0.04130	   0.71926	  -3.29186
421226.04969	  27.00000	   0.84734	   0.72158	   0.03443	   0.72240	  -2.73169
421227.70469	  27.00000	   0.67072	   0.73177	   0.02855	   0.73233	  -2.23439
421229.79369	  27.00000	   0.53067	   0.75036	   0.02818	   0.75089	  -2.15050
421232.43069	  27.00000	   0.41976	   0.77310	   0.04130	   0.77420	  -3.05792
421235.76169	  27.00000	   0.33183	   0.78962	   0.06999	   0.79272	  -5.06566
421239.96769	  27.00000	   0.26261	   0.78755	   0.10705	   0.79479	  -7.74060
421245.27569	  27.00000	   0.20791	   0.76440	   0.13800	   0.77676	 -10.23354
421251.98069	  27.00000	   0.16452	   0.72690	   0.14712	   0.74164	 -11.44164
421260.45669	  27.00000	   0.13007	   0.69222	   0.12372	   0.70319	 -10.13374
421271.14669	  27.00000	   0.10309	   0.68663	   0.07109	   0.69030	  -5.91074
421284.66069	  27.00000	   0.08153	   0.73246	   0.00639	   0.73248	  -0.50006
421301.75869	  27.00000	   0.06443	   0.83058	  -0.03219	   0.83120	   2.21951
421323.34570	  27.00000	   0.05102	   1.00356	  -0.00787	   1.00359	   0.44927
421350.58770	  27.00000	   0.04042	   1.18582	   0.14157	   1.19424	  -6.80783
421385.08370	  27.00000	   0.03192	   1.27957	   0.43235	   1.35064	 -18.66967
421428.63071	  27.00000	   0.02528	   1.18127	   0.79156	   1.42195	 -33.82564
421483.69671	  27.00000	   0.01999	   0.82872	   1.06883	   1.35247	 -52.21185
436754.57287	  28.00000	20004.45300	   0.27130	  -0.02657	   0.27259	   5.59452
436754.71587	  28.00000	15829.12600	   0.27678	  -0.01081	   0.27699	   2.23754
436754.85787	  28.00000	12516.70300	   0.28469	   0.00242	   0.28470	  -0.48804
436754.99987	  28.00000	9909.44240	   0.29147	   0.01265	   0.29174	  -2.48541
436755.16387	  28.00000	7835.48000	   0.29849	   0.02367	   0.29943	  -4.53442
436755.36487	  28.00000	6217.24610	   0.30542	   0.02984	   0.30687	  -5.57939
436755.60287	  28.00000	4905.29100	   0.31217	   0.03687	   0.31434	  -6.73515
436755.84187	  28.00000	3881.27370	   0.32153	   0.04252	   0.32433	  -7.53269
436756.07987	  28.00000	3070.98270	   0.32849	   0.04678	   0.33180	  -8.10513
436756.31787	  28.00000	2430.77780	   0.33855	   0.05238	   0.34258	  -8.79568
436756.55587	  28.00000	1923.15370	   0.34796	   0.05550	   0.35236	  -9.06201
436756.79387	  28.00000	1522.43580	   0.35597	   0.05945	   0.36090	  -9.48124
436757.03187	  28.00000	1203.84460	   0.36468	   0.06387	   0.37023	  -9.93350
436757.27087	  28.00000	 952.86591	   0.37647	   0.06741	   0.38246	 -10.15135
436757.50887	  28.00000	 754.27557	   0.38752	   0.07107	   0.39399	 -10.39166
436757.74587	  28.00000	 596.71857	   0.39730	   0.07591	   0.40449	 -10.81679
436757.98387	  28.00000	 471.96338	   0.40871	   0.07907	   0.41629	 -10.94948
436758.22287	  28.00000	 373.20856	   0.42096	   0.08272	   0.42901	 -11.11769
436758.45987	  28.00000	 295.47278	   0.43307	   0.08689	   0.44170	 -11.34483
436758.69987	  28.00000	 233.87738	   0.44611	   0.09066	   0.45523	 -11.48810
436758.93787	  28.00000	 185.05922	   0.45985	   0.09354	   0.46926	 -11.49742
436759.17387	  28.00000	 146.35823	   0.47403	   0.09934	   0.48432	 -11.83545
436759.40987	  28.00000	 115.77804	   0.48897	   0.10548	   0.50021	 -12.17295
436759.64487	  28.00000	  91.67210	   0.50512	   0.11010	   0.51698	 -12.29656
436759.88987	  28.00000	  72.51701	   0.52433	   0.11367	   0.53651	 -12.23190
436760.11887	  28.00000	  57.36816	   0.54476	   0.11811	   0.55741	 -12.23263
436760.35587	  28.00000	  45.36290	   0.56643	   0.12011	   0.57902	 -11.97189
436760.58787	  28.00000	  35.93134	   0.59012	   0.11962	   0.60212	 -11.45893
436760.83887	  28.00000	  28.40909	   0.61262	   0.11449	   0.62323	 -10.58573
436761.05287	  28.00000	  22.48202	   0.63102	   0.10580	   0.63982	  -9.51796
436761.31787	  28.00000	  17.79613	   0.65049	   0.09725	   0.65772	  -8.50297
436761.56987	  28.00000	  14.06813	   0.66686	   0.08601	   0.67238	  -7.34970
436761.78587	  28.00000	  11.14480	   0.67577	   0.07774	   0.68023	  -6.56229
436762.05287	  28.00000	   8.81772	   0.68716	   0.06738	   0.69045	  -5.60065
436762.23187	  28.00000	   6.97545	   0.69606	   0.06250	   0.69886	  -5.13054
436762.44987	  28.00000	   5.51730	   0.69836	   0.05562	   0.70057	  -4.55345
436762.71887	  28.00000	   4.36941	   0.70365	   0.04765	   0.70526	  -3.87410
436763.05387	  28.00000	   3.45686	   0.70952	   0.04059	   0.71068	  -3.27401
436763.47287	  28.00000	   2.73547	   0.71772	   0.03836	   0.71875	  -3.05956
436763.99787	  28.00000	   2.16054	   0.72377	   0.04169	   0.72497	  -3.29643
436764.65687	  28.00000	   1.70952	   0.72412	   0.04547	   0.72554	  -3.59276
436765.48587	  28.00000	   1.35352	   0.72116	   0.04630	   0.72265	  -3.67323
436766.52887	  28.00000	   1.07079	   0.71854	   0.04361	   0.71986	  -3.47297
436767.84287	  28.00000	   0.84734	   0.72042	   0.03659	   0.72135	  -2.90791
436769.49787	  28.00000	   0.67072	   0.72867	   0.02997	   0.72929	  -2.35524
436771.58687	  28.00000	   0.53067	   0.74597	   0.02707	   0.74646	  -2.07838
436774.22387	  28.00000	   0.41976	   0.76979	   0.03617	   0.77064	  -2.68984
436777.55487	  28.00000	   0.33183	   0.79024	   0.06229	   0.79269	  -4.50701
436781.76087	  28.00000	   0.26261	   0.79456	   0.10084	   0.80094	  -7.23316
436787.06888	  28.00000	   0.20791	   0.77538	   0.13726	   0.78744	 -10.03887
436793.77388	  28.00000	   0.16452	   0.73847	   0.15494	   0.75455	 -11.84969
436802.24988	  28.00000	   0.13007	   0.69778	   0.14067	   0.71182	 -11.39779
436812.93988	  28.00000	   0.10309	   0.67878	   0.09205	   0.68499	  -7.72272
436826.45388	  28.00000	   0.08153	   0.70950	   0.02320	   0.70988	  -1.87247
436843.55188	  28.00000	   0.06443	   0.79392	  -0.02980	   0.79448	   2.14989
436865.13788	  28.00000	   0.05102	   0.96359	  -0.03528	   0.96423	   2.09659
436892.38089	  28.00000	   0.04042	   1.16722	   0.08377	   1.17022	  -4.10522
436926.87689	  28.00000	   0.03192	   1.30959	   0.35470	   1.35678	 -15.15483
436970.42389	  28.00000	   0.02528	   1.27507	   0.73543	   1.47196	 -29.97523
437025.48890	  28.00000	   0.01999	   0.97267	   1.08231	   1.45516	 -48.05400
452273.90928	  29.00000	20004.45300	   0.27130	  -0.02629	   0.27257	   5.53420
452274.05228	  29.00000	15829.12600	   0.27876	  -0.00919	   0.27891	   1.88908
452274.19428	  29.00000	12516.70300	   0.28457	   0.00284	   0.28458	  -0.57203
452274.33628	  29.00000	9909.44240	   0.29244	   0.01314	   0.29273	  -2.57306
452274.50028	  29.00000	7835.48000	   0.29757	   0.02294	   0.29845	  -4.40847
452274.70128	  29.00000	6217.24610	   0.30660	   0.03041	   0.30811	  -5.66370
452274.93928	  29.00000	4905.29100	   0.31283	   0.03692	   0.31500	  -6.73009
452275.17828	  29.00000	3881.27370	   0.32176	   0.04245	   0.32455	  -7.51578
452275.41628	  29.00000	3070.98270	   0.32732	   0.04732	   0.33073	  -8.22582
452275.65428	  29.00000	2430.77780	   0.33746	   0.05398	   0.34175	  -9.08831
452275.89228	  29.00000	1923.15370	   0.34789	   0.05577	   0.35233	  -9.10719
452276.13028	  29.00000	1522.43580	   0.35598	   0.06063	   0.36110	  -9.66537
452276.36828	  29.00000	1203.84460	   0.36623	   0.06503	   0.37195	 -10.06916
452276.60728	  29.00000	 952.86591	   0.37647	   0.06709	   0.38240	 -10.10389
452276.84528	  29.00000	 754.27557	   0.38760	   0.07312	   0.39444	 -10.68258
452277.08228	  29.00000	 596.71857	   0.39841	   0.07567	   0.40553	 -10.75378
452277.32028	  29.00000	 471.96338	   0.40929	   0.07962	   0.41696	 -11.00813
452277.55928	  29.00000	 373.20856	   0.42147	   0.08307	   0.42958	 -11.14915
452277.79728	  29.00000	 295.47278	   0.43370	   0.08798	   0.44253	 -11.46756
452278.03628	  29.00000	 233.87738	   0.44725	   0.09032	   0.45628	 -11.41767
452278.27428	  29.00000	 185.05922	   0.46091	   0.09340	   0.47028	 -11.45503
452278.51028	  29.00000	 146.35823	   0.47478	   0.09933	   0.48506	 -11.81649
452278.74628	  29.00000	 115.77804	   0.49027	   0.10396	   0.50117	 -11.97203
452278.98128	  29.00000	  91.67210	   0.50631	   0.10866	   0.51784	 -12.11217
452279.22628	  29.00000	  72.51701	   0.52528	   0.11392	   0.53749	 -12.23615
452279.45528	  29.00000	  57.36816	   0.54506	   0.11868	   0.55784	 -12.28333
452279.69228	  29.00000	  45.36290	   0.56728	   0.12130	   0.58011	 -12.06913
452279.92428	  29.00000	  35.93134	   0.59059	   0.12018	   0.60270	 -11.50250
452280.17528	  29.00000	  28.40909	   0.61325	   0.11459	   0.62386	 -10.58439
452280.38928	  29.00000	  22.48202	   0.63391	   0.10889	   0.64319	  -9.74656
452280.65428	  29.00000	  17.79613	   0.65151	   0.09913	   0.65901	  -8.65157
452280.90628	  29.00000	  14.06813	   0.66903	   0.09063	   0.67514	  -7.71449
452281.12228	  29.00000	  11.14480	   0.67906	   0.07949	   0.68369	  -6.67682
452281.39028	  29.00000	   8.81772	   0.69045	   0.06822	   0.69381	  -5.64315
452281.56828	  29.00000	   6.97545	   0.69932	   0.06435	   0.70228	  -5.25722
452281.78628	  29.00000	   5.51730	   0.70417	   0.05655	   0.70644	  -4.59112
452282.05528	  29.00000	   4.36941	   0.70686	   0.04836	   0.70851	  -3.91399
452282.39028	  29.00000	   3.45686	   0.71346	   0.04127	   0.71466	  -3.31051
452282.80928	  29.00000	   2.73547	   0.72135	   0.03879	   0.72239	  -3.07797
452283.33428	  29.00000	   2.16054	   0.72816	   0.04196	   0.72936	  -3.29815
452283.99328	  29.00000	   1.70952	   0.72847	   0.04522	   0.72987	  -3.55225
452284.82228	  29.00000	   1.35352	   0.72639	   0.04758	   0.72795	  -3.74766
452285.86528	  29.00000	   1.07079	   0.72287	   0.04485	   0.72426	  -3.54998
452287.17928	  29.00000	   0.84734	   0.72465	   0.03748	   0.72562	  -2.96098
452288.83428	  29.00000	   0.67072	   0.73154	   0.03166	   0.73222	  -2.47801
452290.92328	  29.00000	   0.53067	   0.74802	   0.02683	   0.74850	  -2.05458
452293.56028	  29.00000	   0.41976	   0.77238	   0.03428	   0.77314	  -2.54137
452296.89128	  29.00000	   0.33183	   0.79466	   0.05879	   0.79683	  -4.23105
452301.09728	  29.00000	   0.26261	   0.80217	   0.09714	   0.80803	  -6.90450
452306.40528	  29.00000	   0.20791	   0.78664	   0.13620	   0.79835	  -9.82306
452313.11028	  29.00000	   0.16452	   0.75004	   0.15855	   0.76662	 -11.93565
452321.58628	  29.00000	   0.13007	   0.70681	   0.14944	   0.72244	 -11.93847
452332.27628	  29.00000	   0.10309	   0.68090	   0.10451	   0.68887	  -8.72594
452345.79028	  29.00000	   0.08153	   0.70254	   0.03466	   0.70339	  -2.82436
452362.88829	  29.00000	   0.06443	   0.77898	  -0.02548	   0.77939	   1.87359
452384.47429	  29.00000	   0.05102	   0.94486	  -0.04619	   0.94599	   2.79890
452411.71729	  29.00000	   0.04042	   1.15543	   0.05140	   1.15657	  -2.54721
452446.21329	  29.00000	   0.03192	   1.32340	   0.31022	   1.35927	 -13.19270
452489.76030	  29.00000	   0.02528	   1.32967	   0.69456	   1.50014	 -27.58042
452544.82630	  29.00000	   0.01999	   1.06440	   1.07727	   1.51442	 -45.34423
467772.65350	  30.00000	20004.45300	   0.27070	  -0.02579	   0.27193	   5.44187
467772.79650	  30.00000	15829.12600	   0.27792	  -0.01020	   0.27811	   2.10105
467772.93850	  30.00000	12516.70300	   0.28420	   0.00254	   0.28421	  -0.51204
467773.08050	  30.00000	9909.44240	   0.29132	   0.01321	   0.29162	  -2.59676
467773.24450	  30.00000	7835.48000	   0.29839	   0.02297	   0.29927	  -4.40207
467773.44550	  30.00000	6217.24610	   0.30482	   0.03058	   0.30635	  -5.72901
467773.68350	  30.00000	4905.29100	   0.31355	   0.03719	   0.31575	  -6.76421
467773.92150	  30.00000	3881.27370	   0.32045	   0.04282	   0.32330	  -7.61095
467774.16050	  30.00000	3070.98270	   0.32859	   0.04746	   0.33200	  -8.21940
467774.39850	  30.00000	2430.77780	   0.33848	   0.05220	   0.34249	  -8.76639
467774.63650	  30.00000	1923.15370	   0.34585	   0.05653	   0.35044	  -9.28332
467774.87450	  30.00000	1522.43580	   0.35660	   0.06098	   0.36177	  -9.70401
467775.11250	  30.00000	1203.84460	   0.36551	   0.06388	   0.37105	  -9.91419
467775.35150	  30.00000	 952.86591	   0.37650	   0.06827	   0.38264	 -10.27781
467775.58950	  30.00000	 754.27557	   0.38609	   0.07108	   0.39258	 -10.43103
467775.82650	  30.00000	 596.71857	   0.39835	   0.07514	   0.40538	 -10.68227
467776.06450	  30.00000	 471.96338	   0.41069	   0.08071	   0.41855	 -11.11885
467776.30350	  30.00000	 373.20856	   0.42369	   0.08433	   0.43200	 -11.25678
467776.54150	  30.00000	 295.47278	   0.43368	   0.08764	   0.44245	 -11.42508
467776.78050	  30.00000	 233.87738	   0.44686	   0.09120	   0.45608	 -11.53497
467777.01850	  30.00000	 185.05922	   0.46097	   0.09525	   0.47071	 -11.67456
467777.25450	  30.00000	 146.35823	   0.47411	   0.10071	   0.48469	 -11.99198
467777.49050	  30.00000	 115.77804	   0.49075	   0.10542	   0.50195	 -12.12370
467777.72550	  30.00000	  91.67210	   0.50705	   0.11115	   0.51909	 -12.36446
467777.97050	  30.00000	  72.51701	   0.52474	   0.11535	   0.53727	 -12.39817
467778.19950	  30.00000	  57.36816	   0.54612	   0.11859	   0.55885	 -12.25128
467778.43650	  30.00000	  45.36290	   0.56823	   0.11950	   0.58065	 -11.87629
467778.66850	  30.00000	  35.93134	   0.59087	   0.11981	   0.60290	 -11.46278
467778.91950	  30.00000	  28.40909	   0.61284	   0.11639	   0.62380	 -10.75353
467779.13350	  30.00000	  22.48202	   0.63496	   0.10851	   0.64416	  -9.69746
467779.39850	  30.00000	  17.79613	   0.65352	   0.10161	   0.66137	  -8.83758
467779.65050	  30.00000	  14.06813	   0.66819	   0.08864	   0.67404	  -7.55692
467779.86650	  30.00000	  11.14480	   0.68069	   0.08042	   0.68543	  -6.73826
467780.13450	  30.00000	   8.81772	   0.69063	   0.06782	   0.69395	  -5.60821
467780.31250	  30.00000	   6.97545	   0.70019	   0.06085	   0.70283	  -4.96704
467780.53050	  30.00000	   5.51730	   0.70459	   0.05824	   0.70699	  -4.72548
467780.79950	  30.00000	   4.36941	   0.70863	   0.05077	   0.71045	  -4.09826
467781.13450	  30.00000	   3.45686	   0.71271	   0.04335	   0.71403	  -3.48038
467781.55350	  30.00000	   2.73547	   0.71935	   0.03786	   0.72035	  -3.01259
467782.07850	  30.00000	   2.16054	   0.72839	   0.03770	   0.72937	  -2.96272
467782.73750	  30.00000	   1.70952	   0.73407	   0.04232	   0.73529	  -3.29977
467783.56650	  30.00000	   1.35352	   0.73360	   0.04811	   0.73518	  -3.75211
467784.60950	  30.00000	   1.07079	   0.72995	   0.05113	   0.73174	  -4.00702
467785.92350	  30.00000	   0.84734	   0.72535	   0.04776	   0.72692	  -3.76699
467787.57850	  30.00000	   0.67072	   0.72568	   0.04096	   0.72684	  -3.23056
467789.66750	  30.00000	   0.53067	   0.73287	   0.03152	   0.73354	  -2.46295
467792.30450	  30.00000	   0.41976	   0.75379	   0.02620	   0.75425	  -1.99040
467795.63550	  30.00000	   0.33183	   0.78289	   0.03423	   0.78363	  -2.50319
467799.84150	  30.00000	   0.26261	   0.81139	   0.06283	   0.81382	  -4.42811
467805.14950	  30.00000	   0.20791	   0.82214	   0.10963	   0.82942	  -7.59551
467811.85450	  30.00000	   0.16452	   0.80527	   0.16082	   0.82117	 -11.29394
467820.33050	  30.00000	   0.13007	   0.76010	   0.19269	   0.78414	 -14.22522
467831.02050	  30.00000	   0.10309	   0.70121	   0.18610	   0.72549	 -14.86374
467844.53450	  30.00000	   0.08153	   0.66267	   0.13189	   0.67567	 -11.25620
467861.63250	  30.00000	   0.06443	   0.67077	   0.05501	   0.67302	  -4.68822
467883.21851	  30.00000	   0.05102	   0.76793	  -0.04815	   0.76944	   3.58759
467910.46151	  30.00000	   0.04042	   0.97522	  -0.09324	   0.97966	   5.46135
467944.95751	  30.00000	   0.03192	   1.25487	   0.00612	   1.25489	  -0.27954
467988.50452	  30.00000	   0.02528	   1.50531	   0.31670	   1.53826	 -11.88100
468043.56952	  30.00000	   0.01999	   1.55501	   0.81717	   1.75665	 -27.72236
483254.08853	  31.00000	20004.45300	   0.27099	  -0.02524	   0.27217	   5.32156
483254.23153	  31.00000	15829.12600	   0.27745	  -0.00998	   0.27763	   2.06087
483254.37353	  31.00000	12516.70300	   0.28605	   0.00309	   0.28607	  -0.61862
483254.51553	  31.00000	9909.44240	   0.29225	   0.01380	   0.29258	  -2.70425
483254.67953	  31.00000	7835.48000	   0.29845	   0.02346	   0.29937	  -4.49390
483254.88053	  31.00000	6217.24610	   0.30588	   0.03029	   0.30737	  -5.65629
483255.11853	  31.00000	4905.29100	   0.31288	   0.03556	   0.31489	  -6.48455
483255.35753	  31.00000	3881.27370	   0.32280	   0.04236	   0.32557	  -7.47685
483255.59553	  31.00000	3070.98270	   0.32943	   0.04690	   0.33275	  -8.10179
483255.83353	  31.00000	2430.77780	   0.33789	   0.05208	   0.34188	  -8.76199
483256.07153	  31.00000	1923.15370	   0.34686	   0.05710	   0.35153	  -9.34804
483256.30953	  31.00000	1522.43580	   0.35646	   0.05978	   0.36144	  -9.52054
483256.54753	  31.00000	1203.84460	   0.36703	   0.06425	   0.37261	  -9.92972
483256.78653	  31.00000	 952.86591	   0.37805	   0.06908	   0.38431	 -10.35452
483257.02453	  31.00000	 754.27557	   0.38677	   0.07202	   0.39342	 -10.54855
483257.26153	  31.00000	 596.71857	   0.39834	   0.07566	   0.40546	 -10.75495
483257.49953	  31.00000	 471.96338	   0.41093	   0.07930	   0.41851	 -10.92196
483257.73853	  31.00000	 373.20856	   0.42327	   0.08342	   0.43141	 -11.14948
483257.97653	  31.00000	 295.47278	   0.43519	   0.08708	   0.44381	 -11.31559
483258.21553	  31.00000	 233.87738	   0.44689	   0.09048	   0.45596	 -11.44534
483258.45353	  31.00000	 185.05922	   0.46071	   0.09600	   0.47060	 -11.77104
483258.68953	  31.00000	 146.35823	   0.47427	   0.10076	   0.48485	 -11.99446
483258.92653	  31.00000	 115.77804	   0.49017	   0.10511	   0.50132	 -12.10263
483259.16053	  31.00000	  91.67210	   0.50786	   0.10933	   0.51949	 -12.14868
483259.40553	  31.00000	  72.51701	   0.52492	   0.11657	   0.53770	 -12.52020
483259.63453	  31.00000	  57.36816	   0.54611	   0.12002	   0.55914	 -12.39499
483259.87153	  31.00000	  45.36290	   0.56765	   0.12131	   0.58047	 -12.06344
483260.10353	  31.00000	  35.93134	   0.59167	   0.11936	   0.60359	 -11.40541
483260.35453	  31.00000	  28.40909	   0.61440	   0.11622	   0.62530	 -10.71186
483260.56853	  31.00000	  22.48202	   0.63504	   0.11041	   0.64456	  -9.86341
483260.83353	  31.00000	  17.79613	   0.65325	   0.10157	   0.66109	  -8.83747
483261.08553	  31.00000	  14.06813	   0.67100	   0.08909	   0.67689	  -7.56280
483261.30153	  31.00000	  11.14480	   0.68084	   0.08120	   0.68566	  -6.80090
483261.56953	  31.00000	   8.81772	   0.69262	   0.06862	   0.69601	  -5.65768
483261.74753	  31.00000	   6.97545	   0.70213	   0.06244	   0.70491	  -5.08214
483261.96553	  31.00000	   5.51730	   0.70698	   0.05670	   0.70925	  -4.58551
483262.23453	  31.00000	   4.36941	   0.70933	   0.05022	   0.71111	  -4.04991
483262.56953	  31.00000	   3.45686	   0.71403	   0.04476	   0.71544	  -3.58667
483262.98853	  31.00000	   2.73547	   0.72152	   0.03781	   0.72251	  -3.00004
483263.51353	  31.00000	   2.16054	   0.73058	   0.03825	   0.73158	  -2.99667
483264.17253	  31.00000	   1.70952	   0.73562	   0.04313	   0.73688	  -3.35565
483265.00153	  31.00000	   1.35352	   0.73519	   0.04888	   0.73681	  -3.80412
483266.04453	  31.00000	   1.07079	   0.73161	   0.05132	   0.73341	  -4.01280
483267.35853	  31.00000	   0.84734	   0.72708	   0.04837	   0.72868	  -3.80577
483269.01353	  31.00000	   0.67072	   0.72700	   0.04247	   0.72824	  -3.34300
483271.10253	  31.00000	   0.53067	   0.73515	   0.03165	   0.73583	  -2.46545
483273.73953	  31.00000	   0.41976	   0.75504	   0.02627	   0.75550	  -1.99286
483277.07053	  31.00000	   0.33183	   0.78438	   0.03406	   0.78512	  -2.48665
483281.27653	  31.00000	   0.26261	   0.81302	   0.06280	   0.81544	  -4.41715
483286.58453	  31.00000	   0.20791	   0.82416	   0.10974	   0.83144	  -7.58415
483293.28953	  31.00000	   0.16452	   0.80776	   0.16085	   0.82362	 -11.26224
483301.76553	  31.00000	   0.13007	   0.76241	   0.19375	   0.78664	 -14.25882
483312.45553	  31.00000	   0.10309	   0.70382	   0.18756	   0.72838	 -14.92194
483325.96953	  31.00000	   0.08153	   0.66479	   0.13344	   0.67805	 -11.34996
483343.06754	  31.00000	   0.06443	   0.67090	   0.05595	   0.67322	  -4.76691
483364.65454	  31.00000	   0.05102	   0.77054	  -0.04837	   0.77206	   3.59209
483391.89654	  31.00000	   0.04042	   0.97746	  -0.09277	   0.98185	   5.42172
483426.39254	  31.00000	   0.03192	   1.25791	   0.00894	   1.25794	  -0.40735
483469.93955	  31.00000	   0.02528	   1.50575	   0.32145	   1.53968	 -12.05070
483525.00556	  31.00000	   0.01999	   1.54287	   0.81983	   1.74717	 -27.98466
498721.38117	  32.00000	20004.45300	   0.27196	  -0.02579	   0.27318	   5.41725
498721.52417	  32.00000	15829.12600	   0.27677	  -0.00938	   0.27693	   1.94101
498721.66617	  32.00000	12516.70300	   0.28441	   0.00337	   0.28443	  -0.67986
498721.80817	  32.00000	9909.44240	   0.28964	   0.01416	   0.28999	  -2.79813
498721.97217	  32.00000	7835.48000	   0.29835	   0.02192	   0.29916	  -4.20106
498722.17317	  32.00000	6217.24610	   0.30619	   0.02938	   0.30760	  -5.48082
498722.41117	  32.00000	4905.29100	   0.31494	   0.03706	   0.31712	  -6.71104
498722.64917	  32.00000	3881.27370	   0.32268	   0.04169	   0.32537	  -7.36113
498722.88817	  32.00000	3070.98270	   0.33112	   0.04900	   0.33473	  -8.41704
498723.12617	  32.00000	2430.77780	   0.33766	   0.05172	   0.34160	  -8.70843
498723.36417	  32.00000	1923.15370	   0.34735	   0.05683	   0.35197	  -9.29210
498723.60217	  32.00000	1522.43580	   0.35610	   0.06040	   0.36119	  -9.62626
498723.84017	  32.00000	1203.84460	   0.36546	   0.06557	   0.37129	 -10.17120
498724.07917	  32.00000	 952.86591	   0.37541	   0.06932	   0.38176	 -10.46148
498724.31717	  32.00000	 754.27557	   0.38669	   0.07192	   0.39333	 -10.53611
498724.55417	  32.00000	 596.71857	   0.39835	   0.07617	   0.40556	 -10.82539
498724.79217	  32.00000	 471.96338	   0.41057	   0.07864	   0.41804	 -10.84346
498725.03117	  32.00000	 373.20856	   0.42142	   0.08229	   0.42938	 -11.04838
498725.26817	  32.00000	 295.47278	   0.43506	   0.08622	   0.44352	 -11.20980
498725.50817	  32.00000	 233.87738	   0.44818	   0.09085	   0.45729	 -11.45900
498725.74617	  32.00000	 185.05922	   0.46049	   0.09382	   0.46995	 -11.51564
498725.98217	  32.00000	 146.35823	   0.47409	   0.09966	   0.48445	 -11.87156
498726.21817	  32.00000	 115.77804	   0.49026	   0.10510	   0.50140	 -12.09960
498726.45317	  32.00000	  91.67210	   0.50602	   0.11059	   0.51797	 -12.32834
498726.69817	  32.00000	  72.51701	   0.52426	   0.11479	   0.53668	 -12.35053
498726.92717	  32.00000	  57.36816	   0.54530	   0.12023	   0.55840	 -12.43416
498727.16417	  32.00000	  45.36290	   0.56723	   0.12103	   0.58000	 -12.04464
498727.39617	  32.00000	  35.93134	   0.59050	   0.12206	   0.60298	 -11.67942
498727.64617	  32.00000	  28.40909	   0.61413	   0.11724	   0.62522	 -10.80773
498727.86117	  32.00000	  22.48202	   0.63607	   0.10921	   0.64538	  -9.74235
498728.12617	  32.00000	  17.79613	   0.65425	   0.10187	   0.66214	  -8.85022
498728.37817	  32.00000	  14.06813	   0.66931	   0.08820	   0.67509	  -7.50674
498728.59417	  32.00000	  11.14480	   0.68150	   0.08191	   0.68641	  -6.85320
498728.86117	  32.00000	   8.81772	   0.69246	   0.06968	   0.69595	  -5.74617
498729.04017	  32.00000	   6.97545	   0.70335	   0.06047	   0.70594	  -4.91425
498729.25817	  32.00000	   5.51730	   0.70674	   0.05822	   0.70914	  -4.70889
498729.52717	  32.00000	   4.36941	   0.71113	   0.05221	   0.71304	  -4.19898
498729.86117	  32.00000	   3.45686	   0.71333	   0.04487	   0.71474	  -3.59937
498730.28017	  32.00000	   2.73547	   0.72067	   0.03763	   0.72165	  -2.98939
498730.80517	  32.00000	   2.16054	   0.72863	   0.03575	   0.72951	  -2.80905
498731.46417	  32.00000	   1.70952	   0.73644	   0.04054	   0.73755	  -3.15121
498732.29317	  32.00000	   1.35352	   0.73874	   0.04690	   0.74022	  -3.63281
498733.33617	  32.00000	   1.07079	   0.73508	   0.05280	   0.73697	  -4.10836
498734.64917	  32.00000	   0.84734	   0.72975	   0.05222	   0.73162	  -4.09265
498736.30517	  32.00000	   0.67072	   0.72696	   0.04772	   0.72852	  -3.75602
498738.39417	  32.00000	   0.53067	   0.73151	   0.03660	   0.73243	  -2.86414
498741.03117	  32.00000	   0.41976	   0.74623	   0.02760	   0.74674	  -2.11844
498744.36217	  32.00000	   0.33183	   0.77447	   0.02760	   0.77496	  -2.04126
498748.56817	  32.00000	   0.26261	   0.80830	   0.04745	   0.80969	  -3.35964
498753.87617	  32.00000	   0.20791	   0.83152	   0.09020	   0.83640	  -6.19127
498760.58017	  32.00000	   0.16452	   0.83080	   0.14725	   0.84375	 -10.05082
498769.05717	  32.00000	   0.13007	   0.79585	   0.19880	   0.82031	 -14.02525
498779.74718	  32.00000	   0.10309	   0.73309	   0.21646	   0.76438	 -16.45006
498793.26118	  32.00000	   0.08153	   0.67236	   0.18390	   0.69705	 -15.29717
498810.35918	  32.00000	   0.06443	   0.65427	   0.11304	   0.66396	  -9.80280
498831.94518	  32.00000	   0.05102	   0.69979	  -0.00878	   0.69985	   0.71891
498859.18818	  32.00000	   0.04042	   0.87525	  -0.10717	   0.88179	   6.98105
498893.68419	  32.00000	   0.03192	   1.15998	  -0.09161	   1.16359	   4.51577
498937.23119	  32.00000	   0.02528	   1.48466	   0.13454	   1.49075	  -5.17792
498992.29620	  32.00000	   0.01999	   1.68340	   0.61378	   1.79180	 -20.03211
514163.92163	  33.00000	20004.45300	   0.27211	  -0.02613	   0.27336	   5.48528
514164.06463	  33.00000	15829.12600	   0.27696	  -0.00957	   0.27713	   1.97877
514164.20663	  33.00000	12516.70300	   0.28494	   0.00318	   0.28495	  -0.63846
514164.34863	  33.00000	9909.44240	   0.29228	   0.01402	   0.29262	  -2.74676
514164.51263	  33.00000	7835.48000	   0.29924	   0.02262	   0.30010	  -4.32246
514164.71363	  33.00000	6217.24610	   0.30549	   0.03069	   0.30703	  -5.73724
514164.95163	  33.00000	4905.29100	   0.31287	   0.03652	   0.31499	  -6.65722
514165.18963	  33.00000	3881.27370	   0.32254	   0.04244	   0.32532	  -7.49607
514165.42863	  33.00000	3070.98270	   0.33113	   0.04712	   0.33446	  -8.09906
514165.66663	  33.00000	2430.77780	   0.33806	   0.05104	   0.34189	  -8.58538
514165.90463	  33.00000	1923.15370	   0.34700	   0.05758	   0.35175	  -9.42080
514166.14263	  33.00000	1522.43580	   0.35763	   0.05925	   0.36250	  -9.40634
514166.38063	  33.00000	1203.84460	   0.36544	   0.06514	   0.37120	 -10.10733
514166.61963	  33.00000	 952.86591	   0.37438	   0.06901	   0.38069	 -10.44345
514166.85763	  33.00000	 754.27557	   0.38683	   0.07119	   0.39333	 -10.42739
514167.09463	  33.00000	 596.71857	   0.39835	   0.07502	   0.40536	 -10.66596
514167.33263	  33.00000	 471.96338	   0.41021	   0.07838	   0.41763	 -10.81779
514167.57163	  33.00000	 373.20856	   0.42197	   0.08346	   0.43014	 -11.18799
514167.80963	  33.00000	 295.47278	   0.43458	   0.08676	   0.44316	 -11.29071
514168.04863	  33.00000	 233.87738	   0.44764	   0.09010	   0.45662	 -11.37987
514168.28663	  33.00000	 185.05922	   0.46052	   0.09523	   0.47026	 -11.68371
514168.52263	  33.00000	 146.35823	   0.47550	   0.10017	   0.48593	 -11.89632
514168.75863	  33.00000	 115.77804	   0.48957	   0.10570	   0.50085	 -12.18285
514168.99363	  33.00000	  91.67210	   0.50690	   0.10988	   0.51867	 -12.23080
514169.23863	  33.00000	  72.51701	   0.52585	   0.11698	   0.53871	 -12.54180
514169.46763	  33.00000	  57.36816	   0.54560	   0.11957	   0.55855	 -12.36066
514169.70463	  33.00000	  45.36290	   0.56703	   0.11993	   0.57957	 -11.94282
514169.93663	  33.00000	  35.93134	   0.59068	   0.12063	   0.60287	 -11.54283
514170.18763	  33.00000	  28.40909	   0.61441	   0.11827	   0.62569	 -10.89569
514170.40163	  33.00000	  22.48202	   0.63548	   0.11009	   0.64495	  -9.82802
514170.66663	  33.00000	  17.79613	   0.65540	   0.10176	   0.66325	  -8.82564
514170.91863	  33.00000	  14.06813	   0.67028	   0.08959	   0.67624	  -7.61270
514171.13463	  33.00000	  11.14480	   0.68260	   0.08094	   0.68738	  -6.76222
514171.40263	  33.00000	   8.81772	   0.69322	   0.06995	   0.69674	  -5.76211
514171.58063	  33.00000	   6.97545	   0.70347	   0.06154	   0.70615	  -4.99936
514171.79863	  33.00000	   5.51730	   0.70706	   0.05736	   0.70938	  -4.63811
514172.06763	  33.00000	   4.36941	   0.71092	   0.05078	   0.71273	  -4.08575
514172.40263	  33.00000	   3.45686	   0.71643	   0.04328	   0.71773	  -3.45691
514172.82163	  33.00000	   2.73547	   0.72203	   0.03829	   0.72304	  -3.03533
514173.34663	  33.00000	   2.16054	   0.73089	   0.03748	   0.73185	  -2.93519
514174.00563	  33.00000	   1.70952	   0.73682	   0.04209	   0.73802	  -3.26943
514174.83463	  33.00000	   1.35352	   0.73773	   0.04820	   0.73930	  -3.73847
514175.87763	  33.00000	   1.07079	   0.73376	   0.05180	   0.73558	  -4.03830
514177.19163	  33.00000	   0.84734	   0.72919	   0.04879	   0.73082	  -3.82822
514178.84663	  33.00000	   0.67072	   0.72786	   0.04273	   0.72912	  -3.36011
514180.93563	  33.00000	   0.53067	   0.73583	   0.03319	   0.73658	  -2.58273
514183.57263	  33.00000	   0.41976	   0.75449	   0.02641	   0.75495	  -2.00462
514186.90363	  33.00000	   0.33183	   0.78361	   0.03235	   0.78428	  -2.36434
514191.10963	  33.00000	   0.26261	   0.81381	   0.05887	   0.81593	  -4.13738
514196.41763	  33.00000	   0.20791	   0.82790	   0.10529	   0.83457	  -7.24773
514203.12263	  33.00000	   0.16452	   0.81453	   0.15807	   0.82973	 -10.98229
514211.59864	  33.00000	   0.13007	   0.77080	   0.19576	   0.79527	 -14.24991
514222.28864	  33.00000	   0.10309	   0.71084	   0.19421	   0.73690	 -15.28052
514235.80264	  33.00000	   0.08153	   0.66620	   0.14441	   0.68167	 -12.23076
514252.90064	  33.00000	   0.06443	   0.66547	   0.06796	   0.66893	  -5.83090
514274.48664	  33.00000	   0.05102	   0.75445	  -0.04108	   0.75556	   3.11670
514301.72964	  33.00000	   0.04042	   0.95741	  -0.09835	   0.96245	   5.86521
514336.22565	  33.00000	   0.03192	   1.24031	  -0.01701	   1.24042	   0.78555
514379.77265	  33.00000	   0.02528	   1.50408	   0.27032	   1.52818	 -10.18848
514434.83766	  33.00000	   0.01999	   1.58450	   0.77919	   1.76572	 -26.18599
529609.87186	  34.00000	20004.45300	   0.27056	  -0.02596	   0.27180	   5.48040
529610.01486	  34.00000	15829.12600	   0.27827	  -0.00999	   0.27845	   2.05543
529610.15686	  34.00000	12516.70300	   0.28477	   0.00222	   0.28477	  -0.44660
529610.29886	  34.00000	9909.44240	   0.28994	   0.01450	   0.29030	  -2.86217
529610.46286	  34.00000	7835.48000	   0.29866	   0.02288	   0.29953	  -4.38024
529610.66386	  34.00000	6217.24610	   0.30652	   0.03064	   0.30805	  -5.70831
529610.90186	  34.00000	4905.29100	   0.31274	   0.03797	   0.31504	  -6.92313
529611.14086	  34.00000	3881.27370	   0.32172	   0.04253	   0.32452	  -7.53038
529611.37886	  34.00000	3070.98270	   0.33008	   0.04641	   0.33332	  -8.00351
529611.61686	  34.00000	2430.77780	   0.33793	   0.05259	   0.34200	  -8.84623
529611.85486	  34.00000	1923.15370	   0.34638	   0.05594	   0.35087	  -9.17472
529612.09286	  34.00000	1522.43580	   0.35720	   0.06057	   0.36230	  -9.62373
529612.33086	  34.00000	1203.84460	   0.36591	   0.06363	   0.37141	  -9.86506
529612.56986	  34.00000	 952.86591	   0.37619	   0.06834	   0.38234	 -10.29581
529612.80786	  34.00000	 754.27557	   0.38701	   0.07239	   0.39372	 -10.59441
529613.04486	  34.00000	 596.71857	   0.39720	   0.07588	   0.40439	 -10.81593
529613.28286	  34.00000	 471.96338	   0.41062	   0.07804	   0.41797	 -10.76069
529613.52186	  34.00000	 373.20856	   0.42096	   0.08321	   0.42911	 -11.18165
529613.75886	  34.00000	 295.47278	   0.43348	   0.08635	   0.44200	 -11.26633
529613.99886	  34.00000	 233.87738	   0.44745	   0.08995	   0.45640	 -11.36694
529614.23686	  34.00000	 185.05922	   0.46121	   0.09482	   0.47085	 -11.61722
529614.47286	  34.00000	 146.35823	   0.47322	   0.10040	   0.48376	 -11.97813
529614.70886	  34.00000	 115.77804	   0.48896	   0.10548	   0.50021	 -12.17294
529614.94386	  34.00000	  91.67210	   0.50576	   0.10935	   0.51745	 -12.20003
529615.18886	  34.00000	  72.51701	   0.52365	   0.11522	   0.53618	 -12.40962
529615.41786	  34.00000	  57.36816	   0.54516	   0.11786	   0.55776	 -12.19969
529615.65486	  34.00000	  45.36290	   0.56691	   0.12232	   0.57996	 -12.17615
529615.88686	  34.00000	  35.93134	   0.59105	   0.12131	   0.60338	 -11.59878
529616.13686	  34.00000	  28.40909	   0.61398	   0.11697	   0.62503	 -10.78600
529616.35186	  34.00000	  22.48202	   0.63715	   0.11045	   0.64665	  -9.83488
529616.61686	  34.00000	  17.79613	   0.65303	   0.10072	   0.66075	  -8.76763
529616.86886	  34.00000	  14.06813	   0.67101	   0.09242	   0.67735	  -7.84223
529617.08486	  34.00000	  11.14480	   0.68195	   0.07976	   0.68660	  -6.67079
529617.35186	  34.00000	   8.81772	   0.69484	   0.07054	   0.69841	  -5.79649
529617.52986	  34.00000	   6.97545	   0.70299	   0.06415	   0.70591	  -5.21373
529617.74886	  34.00000	   5.51730	   0.70670	   0.05855	   0.70913	  -4.73636
529618.01786	  34.00000	   4.36941	   0.71137	   0.04962	   0.71310	  -3.99012
529618.35286	  34.00000	   3.45686	   0.71794	   0.04255	   0.71920	  -3.39180
529618.77186	  34.00000	   2.73547	   0.72599	   0.04113	   0.72716	  -3.24283
529619.29686	  34.00000	   2.16054	   0.73111	   0.04310	   0.73238	  -3.37373
529619.95586	  34.00000	   1.70952	   0.73204	   0.04760	   0.73358	  -3.72031
529620.78486	  34.00000	   1.35352	   0.72856	   0.04716	   0.73008	  -3.70350
529621.82786	  34.00000	   1.07079	   0.72670	   0.04339	   0.72799	  -3.41682
529623.14086	  34.00000	   0.84734	   0.72879	   0.03632	   0.72969	  -2.85289
529624.79686	  34.00000	   0.67072	   0.73775	   0.02984	   0.73835	  -2.31603
529626.88586	  34.00000	   0.53067	   0.75550	   0.02664	   0.75597	  -2.01933
