Repository: kbm2110/Battery_Diagnostics_Thesis

# Battery_Diagnostics_Thesis
 Data-driven battery diagnostics using EIS

**Author:** Bala Manikanta Yaswanth Kanagarla
**Institution:** Technische Hochschule Ingolstadt (THI)
**Supervisor:** Prof. Dr. H.-G. Schweiger

## Overview

This project implements a machine learning framework for 
non-invasive State of Health (SoH) estimation of lithium-ion 
batteries using Electrochemical Impedance Spectroscopy (EIS).

Eight physically interpretable features are extracted from 
impedance spectra and used to train six ML models under a 
strict cell-level train-test split. The stacking ensemble 
achieves R² = 0.9122 and RMSE = 0.0234 on completely unseen 
cells.

---

File: data/EIS/EIS_state_II_45C01.txt (part 4 of 36)
time/s	           cycle number	freq/Hz	           Re(Z)/Ohm	  -Im(Z)/Ohm	   |Z|/Ohm	   Phase(Z)/deg
431640.34342	  26.00000	 146.35823	   1.57146	   0.08442	   1.57372	  -3.07487
431640.57942	  26.00000	 115.77804	   1.58197	   0.08744	   1.58438	  -3.16376
431640.81442	  26.00000	  91.67210	   1.59639	   0.09484	   1.59920	  -3.39998
431641.05942	  26.00000	  72.51701	   1.60821	   0.10144	   1.61141	  -3.60917
431641.28842	  26.00000	  57.36816	   1.62466	   0.10635	   1.62814	  -3.74537
431641.52542	  26.00000	  45.36290	   1.64217	   0.11396	   1.64612	  -3.96986
431641.75742	  26.00000	  35.93134	   1.66006	   0.12567	   1.66481	  -4.32922
431642.00842	  26.00000	  28.40909	   1.68075	   0.12990	   1.68577	  -4.41935
431642.22242	  26.00000	  22.48202	   1.70407	   0.13761	   1.70962	  -4.61687
431642.48742	  26.00000	  17.79613	   1.73113	   0.14396	   1.73710	  -4.75383
431642.73942	  26.00000	  14.06813	   1.76951	   0.13578	   1.77472	  -4.38772
431642.95542	  26.00000	  11.14480	   1.78239	   0.13651	   1.78761	  -4.37949
431643.22342	  26.00000	   8.81772	   1.81642	   0.11399	   1.82000	  -3.59084
431643.40142	  26.00000	   6.97545	   1.84481	   0.11581	   1.84844	  -3.59201
431643.61942	  26.00000	   5.51730	   1.84475	   0.11327	   1.84823	  -3.51354
431643.88842	  26.00000	   4.36941	   1.84470	   0.08439	   1.84663	  -2.61915
431644.22342	  26.00000	   3.45686	   1.86631	   0.05463	   1.86711	  -1.67677
431644.64242	  26.00000	   2.73547	   1.89863	   0.04548	   1.89917	  -1.37219
431645.16742	  26.00000	   2.16054	   1.91874	   0.05999	   1.91968	  -1.79089
431645.82642	  26.00000	   1.70952	   1.91396	   0.08272	   1.91575	  -2.47461
431646.65542	  26.00000	   1.35352	   1.88585	   0.09205	   1.88810	  -2.79456
431647.69842	  26.00000	   1.07079	   1.85384	   0.07498	   1.85535	  -2.31610
431649.01242	  26.00000	   0.84734	   1.83776	   0.03598	   1.83811	  -1.12171
431650.66742	  26.00000	   0.67072	   1.84944	  -0.00430	   1.84944	   0.13334
431652.75642	  26.00000	   0.53067	   1.89098	  -0.03100	   1.89124	   0.93926
431655.39342	  26.00000	   0.41976	   1.94498	  -0.02303	   1.94512	   0.67842
431658.72442	  26.00000	   0.33183	   1.98144	   0.02036	   1.98154	  -0.58865
431662.93042	  26.00000	   0.26261	   1.98298	   0.07889	   1.98455	  -2.27837
431668.23842	  26.00000	   0.20791	   1.94908	   0.12625	   1.95316	  -3.70606
431674.94243	  26.00000	   0.16452	   1.89679	   0.14448	   1.90228	  -4.35600
431683.41943	  26.00000	   0.13007	   1.84683	   0.13204	   1.85154	  -4.08948
431694.10943	  26.00000	   0.10309	   1.81287	   0.08914	   1.81506	  -2.81491
431707.62343	  26.00000	   0.08153	   1.81403	   0.02170	   1.81416	  -0.68527
431724.72043	  26.00000	   0.06443	   1.86467	  -0.04997	   1.86534	   1.53512
431746.30743	  26.00000	   0.05102	   2.00194	  -0.08849	   2.00389	   2.53106
431773.54944	  26.00000	   0.04042	   2.19031	  -0.02805	   2.19049	   0.73379
431808.04444	  26.00000	   0.03192	   2.34575	   0.16712	   2.35169	  -4.07514
431851.59144	  26.00000	   0.02528	   2.36861	   0.46340	   2.41351	 -11.06954
431906.65645	  26.00000	   0.01999	   2.18888	   0.76006	   2.31708	 -19.14886
448350.10313	  27.00000	20004.45300	   1.39556	  -0.02126	   1.39572	   0.87288
448350.24613	  27.00000	15829.12600	   1.40275	  -0.00644	   1.40277	   0.26309
448350.38813	  27.00000	12516.70300	   1.41086	   0.00422	   1.41086	  -0.17136
448350.53013	  27.00000	9909.44240	   1.41824	   0.01437	   1.41831	  -0.58043
448350.69413	  27.00000	7835.48000	   1.42367	   0.02189	   1.42384	  -0.88101
448350.89513	  27.00000	6217.24610	   1.43148	   0.02753	   1.43174	  -1.10168
448351.13313	  27.00000	4905.29100	   1.43958	   0.03172	   1.43993	  -1.26230
448351.37213	  27.00000	3881.27370	   1.44672	   0.03754	   1.44721	  -1.48645
448351.61013	  27.00000	3070.98270	   1.45534	   0.03978	   1.45588	  -1.56561
448351.84813	  27.00000	2430.77780	   1.46125	   0.04472	   1.46194	  -1.75300
448352.08613	  27.00000	1923.15370	   1.46862	   0.04767	   1.46939	  -1.85928
448352.32413	  27.00000	1522.43580	   1.47685	   0.05245	   1.47778	  -2.03380
448352.56213	  27.00000	1203.84460	   1.48622	   0.05420	   1.48720	  -2.08838
448352.80114	  27.00000	 952.86591	   1.49577	   0.05648	   1.49684	  -2.16228
448353.03914	  27.00000	 754.27557	   1.50380	   0.05912	   1.50496	  -2.25136
448353.27614	  27.00000	 596.71857	   1.51163	   0.06415	   1.51299	  -2.42995
448353.51414	  27.00000	 471.96338	   1.52093	   0.06526	   1.52233	  -2.45695
448353.75314	  27.00000	 373.20856	   1.52970	   0.06876	   1.53124	  -2.57363
448353.99114	  27.00000	 295.47278	   1.54014	   0.07109	   1.54178	  -2.64288
448354.23014	  27.00000	 233.87738	   1.55138	   0.07528	   1.55321	  -2.77812
448354.46814	  27.00000	 185.05922	   1.56102	   0.08099	   1.56312	  -2.97016
448354.70414	  27.00000	 146.35823	   1.57141	   0.08142	   1.57352	  -2.96604
448354.94014	  27.00000	 115.77804	   1.58290	   0.08794	   1.58534	  -3.17994
448355.17514	  27.00000	  91.67210	   1.59593	   0.09383	   1.59868	  -3.36465
448355.42014	  27.00000	  72.51701	   1.60935	   0.10069	   1.61250	  -3.58025
448355.64914	  27.00000	  57.36816	   1.62684	   0.10936	   1.63051	  -3.84560
448355.88614	  27.00000	  45.36290	   1.64350	   0.11496	   1.64751	  -4.00131
448356.11814	  27.00000	  35.93134	   1.65939	   0.12459	   1.66406	  -4.29371
448356.36914	  27.00000	  28.40909	   1.68248	   0.13000	   1.68749	  -4.41823
448356.58314	  27.00000	  22.48202	   1.70778	   0.13571	   1.71316	  -4.54345
448356.84814	  27.00000	  17.79613	   1.73140	   0.14090	   1.73712	  -4.65257
448357.10014	  27.00000	  14.06813	   1.77162	   0.14220	   1.77732	  -4.58912
448357.31614	  27.00000	  11.14480	   1.78309	   0.13037	   1.78785	  -4.18182
448357.58414	  27.00000	   8.81772	   1.82399	   0.12186	   1.82806	  -3.82229
448357.76214	  27.00000	   6.97545	   1.84098	   0.12327	   1.84510	  -3.83061
448357.98014	  27.00000	   5.51730	   1.83933	   0.10414	   1.84227	  -3.24062
448358.24914	  27.00000	   4.36941	   1.85571	   0.07214	   1.85711	  -2.22629
448358.58414	  27.00000	   3.45686	   1.88780	   0.05746	   1.88868	  -1.74342
448359.00314	  27.00000	   2.73547	   1.91125	   0.06611	   1.91239	  -1.98119
448359.52814	  27.00000	   2.16054	   1.90974	   0.08437	   1.91161	  -2.52959
448360.18714	  27.00000	   1.70952	   1.88699	   0.09042	   1.88915	  -2.74352
448361.01614	  27.00000	   1.35352	   1.85880	   0.07263	   1.86022	  -2.23768
448362.05914	  27.00000	   1.07079	   1.84760	   0.03413	   1.84792	  -1.05826
448363.37314	  27.00000	   0.84734	   1.86472	  -0.00556	   1.86473	   0.17074
448365.02814	  27.00000	   0.67072	   1.90092	  -0.02554	   1.90109	   0.76984
448367.11714	  27.00000	   0.53067	   1.95019	  -0.01441	   1.95024	   0.42326
448369.75414	  27.00000	   0.41976	   1.98159	   0.02902	   1.98180	  -0.83912
448373.08514	  27.00000	   0.33183	   1.97679	   0.08551	   1.97864	  -2.47677
448377.29114	  27.00000	   0.26261	   1.93851	   0.12594	   1.94260	  -3.71703
448382.59914	  27.00000	   0.20791	   1.88552	   0.13335	   1.89022	  -4.04527
448389.30314	  27.00000	   0.16452	   1.84256	   0.10880	   1.84577	  -3.37938
448397.78014	  27.00000	   0.13007	   1.82692	   0.06235	   1.82798	  -1.95453
448408.47014	  27.00000	   0.10309	   1.84208	   0.00726	   1.84210	  -0.22593
448421.98414	  27.00000	   0.08153	   1.90362	  -0.04105	   1.90407	   1.23549
448439.08114	  27.00000	   0.06443	   2.01237	  -0.05952	   2.01325	   1.69421
448460.66815	  27.00000	   0.05102	   2.15554	   0.01084	   2.15556	  -0.28808
448487.91015	  27.00000	   0.04042	   2.26234	   0.18965	   2.27027	  -4.79181
448522.40515	  27.00000	   0.03192	   2.24918	   0.43235	   2.29036	 -10.88097
448565.95216	  27.00000	   0.02528	   2.07194	   0.63923	   2.16830	 -17.14586
448621.01716	  27.00000	   0.01999	   1.76178	   0.71104	   1.89985	 -21.97873
465054.85790	  28.00000	20004.45300	   1.42402	  -0.02245	   1.42420	   0.90339
465055.00090	  28.00000	15829.12600	   1.43234	  -0.00678	   1.43236	   0.27108
465055.14290	  28.00000	12516.70300	   1.43899	   0.00550	   1.43900	  -0.21893
465055.28490	  28.00000	9909.44240	   1.44677	   0.01506	   1.44685	  -0.59630
465055.44890	  28.00000	7835.48000	   1.45357	   0.02178	   1.45373	  -0.85830
465055.64990	  28.00000	6217.24610	   1.46104	   0.02708	   1.46129	  -1.06185
465055.88790	  28.00000	4905.29100	   1.46818	   0.03162	   1.46852	  -1.23380
465056.12590	  28.00000	3881.27370	   1.47503	   0.03687	   1.47549	  -1.43190
465056.36490	  28.00000	3070.98270	   1.48377	   0.04072	   1.48432	  -1.57206
465056.60290	  28.00000	2430.77780	   1.48965	   0.04540	   1.49035	  -1.74578
465056.84090	  28.00000	1923.15370	   1.49698	   0.04796	   1.49775	  -1.83492
465057.07890	  28.00000	1522.43580	   1.50410	   0.05236	   1.50501	  -1.99385
465057.31690	  28.00000	1203.84460	   1.51257	   0.05493	   1.51357	  -2.07975
465057.55590	  28.00000	 952.86591	   1.52165	   0.05535	   1.52265	  -2.08319
465057.79390	  28.00000	 754.27557	   1.53022	   0.06024	   1.53141	  -2.25445
465058.03090	  28.00000	 596.71857	   1.54133	   0.06216	   1.54258	  -2.30932
465058.26890	  28.00000	 471.96338	   1.54873	   0.06562	   1.55012	  -2.42626
465058.50790	  28.00000	 373.20856	   1.56179	   0.06816	   1.56327	  -2.49906
465058.74490	  28.00000	 295.47278	   1.57030	   0.07016	   1.57186	  -2.55823
465058.98490	  28.00000	 233.87738	   1.58074	   0.07436	   1.58249	  -2.69345
465059.22290	  28.00000	 185.05922	   1.59148	   0.07966	   1.59347	  -2.86561
465059.45890	  28.00000	 146.35823	   1.60348	   0.08325	   1.60564	  -2.97209
465059.69490	  28.00000	 115.77804	   1.61463	   0.08761	   1.61700	  -3.10599
465059.92990	  28.00000	  91.67210	   1.62938	   0.09380	   1.63208	  -3.29486
465060.17490	  28.00000	  72.51701	   1.64088	   0.10095	   1.64398	  -3.52047
465060.40390	  28.00000	  57.36816	   1.65225	   0.10891	   1.65583	  -3.77142
465060.64090	  28.00000	  45.36290	   1.67007	   0.11819	   1.67425	  -4.04800
465060.87290	  28.00000	  35.93134	   1.69206	   0.12266	   1.69650	  -4.14614
465061.12290	  28.00000	  28.40909	   1.71454	   0.13583	   1.71991	  -4.52957
465061.33790	  28.00000	  22.48202	   1.74140	   0.14073	   1.74708	  -4.62042
465061.60290	  28.00000	  17.79613	   1.76964	   0.13788	   1.77500	  -4.45501
465061.85490	  28.00000	  14.06813	   1.78759	   0.13850	   1.79295	  -4.43032
465062.07090	  28.00000	  11.14480	   1.82688	   0.13228	   1.83166	  -4.14140
465062.33790	  28.00000	   8.81772	   1.83796	   0.13064	   1.84260	  -4.06573
465062.51590	  28.00000	   6.97545	   1.85720	   0.10457	   1.86014	  -3.22271
465062.73490	  28.00000	   5.51730	   1.89133	   0.08872	   1.89341	  -2.68568
465063.00390	  28.00000	   4.36941	   1.91097	   0.09488	   1.91332	  -2.84254
465063.33890	  28.00000	   3.45686	   1.90473	   0.09640	   1.90716	  -2.89717
465063.75790	  28.00000	   2.73547	   1.89229	   0.07870	   1.89393	  -2.38150
465064.28290	  28.00000	   2.16054	   1.89030	   0.04633	   1.89086	  -1.40401
465064.94190	  28.00000	   1.70952	   1.91209	   0.01746	   1.91217	  -0.52319
465065.77090	  28.00000	   1.35352	   1.94773	   0.00873	   1.94775	  -0.25672
465066.81390	  28.00000	   1.07079	   1.97617	   0.02901	   1.97638	  -0.84101
465068.12690	  28.00000	   0.84734	   1.98246	   0.06610	   1.98357	  -1.90968
465069.78290	  28.00000	   0.67072	   1.96391	   0.09754	   1.96633	  -2.84335
465071.87190	  28.00000	   0.53067	   1.91891	   0.10867	   1.92199	  -3.24112
465074.50790	  28.00000	   0.41976	   1.87695	   0.08561	   1.87890	  -2.61152
465077.83990	  28.00000	   0.33183	   1.86126	   0.04075	   1.86171	  -1.25431
465082.04491	  28.00000	   0.26261	   1.88261	  -0.00382	   1.88262	   0.11630
465087.35391	  28.00000	   0.20791	   1.92968	  -0.02525	   1.92984	   0.74964
465094.05791	  28.00000	   0.16452	   1.98795	  -0.01363	   1.98800	   0.39272
465102.53391	  28.00000	   0.13007	   2.04805	   0.03291	   2.04831	  -0.92068
465113.22491	  28.00000	   0.10309	   2.06800	   0.10774	   2.07080	  -2.98223
465126.73791	  28.00000	   0.08153	   2.05366	   0.20550	   2.06392	  -5.71416
465143.83591	  28.00000	   0.06443	   1.99645	   0.29463	   2.01807	  -8.39490
465165.42191	  28.00000	   0.05102	   1.87121	   0.32139	   1.89860	  -9.74569
465192.66492	  28.00000	   0.04042	   1.74201	   0.24742	   1.75949	  -8.08362
465227.15992	  28.00000	   0.03192	   1.69410	   0.06877	   1.69550	  -2.32469
465270.70692	  28.00000	   0.02528	   1.79807	  -0.15036	   1.80435	   4.78009
465325.77193	  28.00000	   0.01999	   2.09374	  -0.31568	   2.11740	   8.57414
481754.96967	  29.00000	20004.45300	   1.40747	  -0.02083	   1.40762	   0.84777
481755.11267	  29.00000	15829.12600	   1.41303	  -0.00571	   1.41304	   0.23172
481755.25467	  29.00000	12516.70300	   1.42170	   0.00420	   1.42171	  -0.16934
481755.39667	  29.00000	9909.44240	   1.42833	   0.01434	   1.42840	  -0.57538
481755.56067	  29.00000	7835.48000	   1.43588	   0.02355	   1.43608	  -0.93979
481755.76167	  29.00000	6217.24610	   1.44414	   0.02703	   1.44439	  -1.07223
481755.99967	  29.00000	4905.29100	   1.45028	   0.03278	   1.45065	  -1.29487
481756.23867	  29.00000	3881.27370	   1.45729	   0.03631	   1.45774	  -1.42712
481756.47667	  29.00000	3070.98270	   1.46555	   0.04046	   1.46611	  -1.58141
481756.71467	  29.00000	2430.77780	   1.47221	   0.04420	   1.47288	  -1.71952
481756.95267	  29.00000	1923.15370	   1.48097	   0.04822	   1.48176	  -1.86490
481757.19067	  29.00000	1522.43580	   1.49042	   0.05168	   1.49132	  -1.98573
481757.42867	  29.00000	1203.84460	   1.49646	   0.05309	   1.49740	  -2.03187
481757.66767	  29.00000	 952.86591	   1.50450	   0.05745	   1.50559	  -2.18682
481757.90567	  29.00000	 754.27557	   1.51258	   0.05932	   1.51374	  -2.24603
481758.14267	  29.00000	 596.71857	   1.52179	   0.06233	   1.52307	  -2.34552
481758.38067	  29.00000	 471.96338	   1.53392	   0.06512	   1.53530	  -2.43101
481758.61967	  29.00000	 373.20856	   1.54231	   0.06785	   1.54380	  -2.51911
481758.85767	  29.00000	 295.47278	   1.55141	   0.07228	   1.55310	  -2.66750
481759.09667	  29.00000	 233.87738	   1.56354	   0.07498	   1.56533	  -2.74550
481759.33467	  29.00000	 185.05922	   1.57310	   0.08003	   1.57514	  -2.91252
481759.57067	  29.00000	 146.35823	   1.58374	   0.08303	   1.58592	  -3.00109
481759.80667	  29.00000	 115.77804	   1.59391	   0.08833	   1.59636	  -3.17194
481760.04167	  29.00000	  91.67210	   1.60650	   0.09398	   1.60924	  -3.34782
481760.28667	  29.00000	  72.51701	   1.62153	   0.09949	   1.62458	  -3.51087
481760.51567	  29.00000	  57.36816	   1.63839	   0.10901	   1.64201	  -3.80665
481760.75267	  29.00000	  45.36290	   1.65590	   0.11759	   1.66007	  -4.06178
481760.98467	  29.00000	  35.93134	   1.67066	   0.12620	   1.67542	  -4.31996
481761.23567	  29.00000	  28.40909	   1.69644	   0.13035	   1.70144	  -4.39389
481761.44967	  29.00000	  22.48202	   1.72114	   0.13501	   1.72642	  -4.48523
481761.71467	  29.00000	  17.79613	   1.74340	   0.14028	   1.74903	  -4.60035
481761.96667	  29.00000	  14.06813	   1.77951	   0.14708	   1.78558	  -4.72493
481762.18267	  29.00000	  11.14480	   1.79782	   0.12878	   1.80243	  -4.09707
481762.44967	  29.00000	   8.81772	   1.83595	   0.12746	   1.84036	  -3.97140
481762.62867	  29.00000	   6.97545	   1.84476	   0.12606	   1.84906	  -3.90928
481762.84667	  29.00000	   5.51730	   1.85260	   0.09722	   1.85515	  -3.00402
481763.11567	  29.00000	   4.36941	   1.87795	   0.07061	   1.87927	  -2.15332
481763.45067	  29.00000	   3.45686	   1.90978	   0.06836	   1.91101	  -2.05003
481763.86967	  29.00000	   2.73547	   1.92055	   0.08289	   1.92234	  -2.47118
481764.39467	  29.00000	   2.16054	   1.90639	   0.09144	   1.90858	  -2.74611
481765.05367	  29.00000	   1.70952	   1.88131	   0.07869	   1.88296	  -2.39519
481765.88267	  29.00000	   1.35352	   1.86720	   0.04565	   1.86776	  -1.40056
481766.92567	  29.00000	   1.07079	   1.87865	   0.00826	   1.87867	  -0.25202
481768.23967	  29.00000	   0.84734	   1.91259	  -0.01502	   1.91265	   0.44997
481769.89467	  29.00000	   0.67072	   1.95215	  -0.01215	   1.95219	   0.35656
481771.98367	  29.00000	   0.53067	   1.98680	   0.02330	   1.98694	  -0.67204
481774.62068	  29.00000	   0.41976	   1.98822	   0.07479	   1.98963	  -2.15425
481777.95168	  29.00000	   0.33183	   1.95467	   0.11626	   1.95813	  -3.40376
481782.15768	  29.00000	   0.26261	   1.90388	   0.12772	   1.90816	  -3.83781
481787.46568	  29.00000	   0.20791	   1.86279	   0.10292	   1.86563	  -3.16244
481794.16968	  29.00000	   0.16452	   1.84601	   0.05967	   1.84697	  -1.85139
481802.64668	  29.00000	   0.13007	   1.86221	   0.01039	   1.86224	  -0.31979
481813.33668	  29.00000	   0.10309	   1.91312	  -0.02791	   1.91332	   0.83579
481826.85068	  29.00000	   0.08153	   2.00380	  -0.03382	   2.00409	   0.96687
481843.94768	  29.00000	   0.06443	   2.10694	   0.00868	   2.10696	  -0.23609
481865.53468	  29.00000	   0.05102	   2.20167	   0.14705	   2.20657	  -3.82103
481892.77669	  29.00000	   0.04042	   2.20325	   0.34941	   2.23079	  -9.01151
481927.27169	  29.00000	   0.03192	   2.06825	   0.53287	   2.13579	 -14.44752
481970.81870	  29.00000	   0.02528	   1.82434	   0.59539	   1.91904	 -18.07452
482025.88370	  29.00000	   0.01999	   1.55175	   0.47507	   1.62284	 -17.02219
498423.08967	  30.00000	20004.45300	   1.35905	  -0.02140	   1.35922	   0.90232
498423.23267	  30.00000	15829.12600	   1.36681	  -0.00722	   1.36683	   0.30279
498423.37467	  30.00000	12516.70300	   1.37473	   0.00558	   1.37474	  -0.23265
498423.51667	  30.00000	9909.44240	   1.38268	   0.01354	   1.38275	  -0.56110
498423.68067	  30.00000	7835.48000	   1.38879	   0.02229	   1.38896	  -0.91935
498423.88167	  30.00000	6217.24610	   1.39546	   0.02824	   1.39574	  -1.15938
498424.11967	  30.00000	4905.29100	   1.40194	   0.03271	   1.40232	  -1.33670
498424.35867	  30.00000	3881.27370	   1.41115	   0.03740	   1.41165	  -1.51825
498424.59667	  30.00000	3070.98270	   1.41877	   0.04208	   1.41939	  -1.69897
498424.83467	  30.00000	2430.77780	   1.42707	   0.04559	   1.42780	  -1.82966
498425.07267	  30.00000	1923.15370	   1.43462	   0.04915	   1.43546	  -1.96232
498425.31067	  30.00000	1522.43580	   1.44210	   0.05184	   1.44303	  -2.05871
498425.54867	  30.00000	1203.84460	   1.45165	   0.05346	   1.45264	  -2.10918
498425.78767	  30.00000	 952.86591	   1.45988	   0.05611	   1.46096	  -2.20105
498426.02567	  30.00000	 754.27557	   1.46860	   0.05874	   1.46977	  -2.29057
498426.26267	  30.00000	 596.71857	   1.47973	   0.06236	   1.48104	  -2.41328
498426.50067	  30.00000	 471.96338	   1.48948	   0.06453	   1.49087	  -2.48058
498426.73967	  30.00000	 373.20856	   1.49973	   0.06985	   1.50136	  -2.66656
498426.97767	  30.00000	 295.47278	   1.50893	   0.07307	   1.51070	  -2.77255
498427.21667	  30.00000	 233.87738	   1.51989	   0.07524	   1.52175	  -2.83404
498427.45467	  30.00000	 185.05922	   1.53250	   0.07894	   1.53454	  -2.94863
498427.69067	  30.00000	 146.35823	   1.54404	   0.08293	   1.54627	  -3.07423
498427.92667	  30.00000	 115.77804	   1.55821	   0.08818	   1.56070	  -3.23897
498428.16167	  30.00000	  91.67210	   1.56934	   0.09426	   1.57217	  -3.43717
498428.40667	  30.00000	  72.51701	   1.58344	   0.09975	   1.58658	  -3.60456
498428.63567	  30.00000	  57.36816	   1.60132	   0.10917	   1.60504	  -3.90005
498428.87267	  30.00000	  45.36290	   1.61588	   0.11534	   1.61999	  -4.08286
498429.10467	  30.00000	  35.93134	   1.63233	   0.12448	   1.63707	  -4.36076
498429.35567	  30.00000	  28.40909	   1.65750	   0.12987	   1.66258	  -4.48025
498429.56967	  30.00000	  22.48202	   1.68109	   0.13549	   1.68654	  -4.60800
498429.83467	  30.00000	  17.79613	   1.70502	   0.14107	   1.71084	  -4.72974
498430.08667	  30.00000	  14.06813	   1.74228	   0.14475	   1.74828	  -4.74927
498430.30267	  30.00000	  11.14480	   1.75776	   0.13144	   1.76267	  -4.27633
498430.57067	  30.00000	   8.81772	   1.79804	   0.12404	   1.80231	  -3.94639
498430.74867	  30.00000	   6.97545	   1.81169	   0.12308	   1.81587	  -3.88640
498430.96667	  30.00000	   5.51730	   1.81502	   0.10237	   1.81791	  -3.22806
498431.23567	  30.00000	   4.36941	   1.83324	   0.07506	   1.83478	  -2.34465
498431.57067	  30.00000	   3.45686	   1.86298	   0.06158	   1.86399	  -1.89315
498431.98967	  30.00000	   2.73547	   1.88173	   0.06974	   1.88302	  -2.12256
498432.51467	  30.00000	   2.16054	   1.87850	   0.08365	   1.88036	  -2.54970
498433.17367	  30.00000	   1.70952	   1.85847	   0.08386	   1.86036	  -2.58366
498434.00267	  30.00000	   1.35352	   1.83725	   0.06519	   1.83840	  -2.03205
498435.04567	  30.00000	   1.07079	   1.83125	   0.02975	   1.83149	  -0.93063
498436.35967	  30.00000	   0.84734	   1.85117	  -0.00369	   1.85118	   0.11411
498438.01467	  30.00000	   0.67072	   1.88513	  -0.01775	   1.88522	   0.53953
498440.10367	  30.00000	   0.53067	   1.92803	  -0.00136	   1.92803	   0.04047
498442.74067	  30.00000	   0.41976	   1.95133	   0.04106	   1.95176	  -1.20540
498446.07167	  30.00000	   0.33183	   1.93954	   0.09111	   1.94168	  -2.68935
498450.27767	  30.00000	   0.26261	   1.90039	   0.12354	   1.90440	  -3.71942
498455.58567	  30.00000	   0.20791	   1.85180	   0.12370	   1.85593	  -3.82163
498462.28967	  30.00000	   0.16452	   1.81683	   0.09440	   1.81928	  -2.97440
498470.76667	  30.00000	   0.13007	   1.80737	   0.04873	   1.80802	  -1.54450
498481.45667	  30.00000	   0.10309	   1.83063	  -0.00357	   1.83064	   0.11181
498494.97068	  30.00000	   0.08153	   1.90218	  -0.04501	   1.90271	   1.35545
498512.06768	  30.00000	   0.06443	   2.00577	  -0.04580	   2.00629	   1.30821
498533.65368	  30.00000	   0.05102	   2.14684	   0.04301	   2.14727	  -1.14781
498560.89668	  30.00000	   0.04042	   2.22757	   0.23286	   2.23971	  -5.96771
498595.39169	  30.00000	   0.03192	   2.18181	   0.47073	   2.23202	 -12.17508
498638.93869	  30.00000	   0.02528	   1.98175	   0.64846	   2.08515	 -18.11894
498694.00370	  30.00000	   0.01999	   1.66685	   0.67260	   1.79744	 -21.97492
515080.64062	  31.00000	20004.45300	   1.38875	  -0.02228	   1.38893	   0.91905
515080.78362	  31.00000	15829.12600	   1.39479	  -0.00698	   1.39481	   0.28682
515080.92562	  31.00000	12516.70300	   1.40170	   0.00380	   1.40170	  -0.15526
515081.06762	  31.00000	9909.44240	   1.40824	   0.01532	   1.40832	  -0.62336
515081.23162	  31.00000	7835.48000	   1.41700	   0.02127	   1.41715	  -0.86006
515081.43262	  31.00000	6217.24610	   1.42363	   0.02787	   1.42390	  -1.12161
515081.67062	  31.00000	4905.29100	   1.42930	   0.03326	   1.42969	  -1.33288
515081.90862	  31.00000	3881.27370	   1.43813	   0.03761	   1.43862	  -1.49808
515082.14762	  31.00000	3070.98270	   1.44488	   0.04200	   1.44549	  -1.66484
515082.38562	  31.00000	2430.77780	   1.45217	   0.04504	   1.45287	  -1.77633
515082.62362	  31.00000	1923.15370	   1.45987	   0.04942	   1.46071	  -1.93870
515082.86162	  31.00000	1522.43580	   1.46692	   0.05064	   1.46779	  -1.97731
515083.09962	  31.00000	1203.84460	   1.47512	   0.05377	   1.47610	  -2.08753
515083.33862	  31.00000	 952.86591	   1.48498	   0.05601	   1.48603	  -2.16009
515083.57662	  31.00000	 754.27557	   1.49374	   0.06007	   1.49495	  -2.30271
515083.81362	  31.00000	 596.71857	   1.50231	   0.06220	   1.50360	  -2.37095
515084.05162	  31.00000	 471.96338	   1.51156	   0.06538	   1.51298	  -2.47651
515084.29062	  31.00000	 373.20856	   1.52116	   0.06949	   1.52274	  -2.61548
515084.52862	  31.00000	 295.47278	   1.53309	   0.07095	   1.53474	  -2.64964
515084.76762	  31.00000	 233.87738	   1.54321	   0.07494	   1.54503	  -2.78001
515085.00562	  31.00000	 185.05922	   1.55221	   0.07920	   1.55423	  -2.92092
515085.24162	  31.00000	 146.35823	   1.56456	   0.08537	   1.56689	  -3.12334
515085.47762	  31.00000	 115.77804	   1.57748	   0.08862	   1.57997	  -3.21530
515085.71262	  31.00000	  91.67210	   1.59061	   0.09435	   1.59340	  -3.39447
515085.95762	  31.00000	  72.51701	   1.60209	   0.10096	   1.60527	  -3.60604
515086.18662	  31.00000	  57.36816	   1.61559	   0.10651	   1.61910	  -3.77188
515086.42362	  31.00000	  45.36290	   1.63248	   0.11656	   1.63664	  -4.08385
515086.65562	  31.00000	  35.93134	   1.65561	   0.12583	   1.66039	  -4.34618
515086.90662	  31.00000	  28.40909	   1.67360	   0.13738	   1.67923	  -4.69261
515087.12062	  31.00000	  22.48202	   1.70149	   0.14314	   1.70750	  -4.80860
515087.38562	  31.00000	  17.79613	   1.73263	   0.14372	   1.73858	  -4.74163
515087.63762	  31.00000	  14.06813	   1.75251	   0.13682	   1.75784	  -4.46393
515087.85362	  31.00000	  11.14480	   1.78847	   0.13964	   1.79391	  -4.46440
515088.12162	  31.00000	   8.81772	   1.79931	   0.12564	   1.80369	  -3.99438
515088.29962	  31.00000	   6.97545	   1.83136	   0.10425	   1.83432	  -3.25795
515088.51762	  31.00000	   5.51730	   1.86134	   0.10492	   1.86430	  -3.22608
515088.78662	  31.00000	   4.36941	   1.86207	   0.10488	   1.86503	  -3.22370
515089.12062	  31.00000	   3.45686	   1.85430	   0.08870	   1.85642	  -2.73869
515089.53962	  31.00000	   2.73547	   1.85729	   0.05871	   1.85822	  -1.81065
515090.06462	  31.00000	   2.16054	   1.87845	   0.03124	   1.87871	  -0.95283
515090.72362	  31.00000	   1.70952	   1.90954	   0.02407	   1.90969	  -0.72214
515091.55262	  31.00000	   1.35352	   1.93312	   0.04117	   1.93356	  -1.22010
515092.59562	  31.00000	   1.07079	   1.93387	   0.07228	   1.93522	  -2.14048
515093.90963	  31.00000	   0.84734	   1.90810	   0.09732	   1.91058	  -2.91963
515095.56463	  31.00000	   0.67072	   1.87306	   0.09657	   1.87555	  -2.95154
515097.65363	  31.00000	   0.53067	   1.83989	   0.06790	   1.84114	  -2.11360
515100.29063	  31.00000	   0.41976	   1.83364	   0.02227	   1.83377	  -0.69570
515103.62163	  31.00000	   0.33183	   1.86079	  -0.01663	   1.86087	   0.51219
515107.82763	  31.00000	   0.26261	   1.91131	  -0.02757	   1.91151	   0.82649
515113.13563	  31.00000	   0.20791	   1.96211	  -0.00546	   1.96212	   0.15935
515119.83963	  31.00000	   0.16452	   1.99379	   0.04704	   1.99435	  -1.35153
515128.31663	  31.00000	   0.13007	   1.99909	   0.11589	   2.00245	  -3.31794
515139.00663	  31.00000	   0.10309	   1.96713	   0.18590	   1.97590	  -5.39869
515152.52063	  31.00000	   0.08153	   1.89243	   0.23119	   1.90650	  -6.96491
515169.61763	  31.00000	   0.06443	   1.80933	   0.23876	   1.82502	  -7.51726
515191.20364	  31.00000	   0.05102	   1.73228	   0.15508	   1.73921	  -5.11578
515218.44664	  31.00000	   0.04042	   1.73105	   0.00558	   1.73106	  -0.18471
515252.94164	  31.00000	   0.03192	   1.86411	  -0.15017	   1.87015	   4.60585
515296.48865	  31.00000	   0.02528	   2.13376	  -0.21451	   2.14452	   5.74062
515351.55365	  31.00000	   0.01999	   2.48024	  -0.09364	   2.48200	   2.16216
531741.70965	  32.00000	20004.45300	   1.39239	  -0.02238	   1.39257	   0.92096
531741.85265	  32.00000	15829.12600	   1.40000	  -0.00663	   1.40001	   0.27146
531741.99465	  32.00000	12516.70300	   1.40810	   0.00515	   1.40811	  -0.20936
531742.13665	  32.00000	9909.44240	   1.41482	   0.01452	   1.41489	  -0.58787
531742.30065	  32.00000	7835.48000	   1.42101	   0.02092	   1.42116	  -0.84355
531742.50165	  32.00000	6217.24610	   1.42869	   0.02960	   1.42899	  -1.18705
531742.73965	  32.00000	4905.29100	   1.43715	   0.03253	   1.43752	  -1.29648
531742.97865	  32.00000	3881.27370	   1.44311	   0.03757	   1.44359	  -1.49144
531743.21665	  32.00000	3070.98270	   1.45077	   0.04012	   1.45132	  -1.58398
531743.45465	  32.00000	2430.77780	   1.45805	   0.04459	   1.45873	  -1.75168
531743.69265	  32.00000	1923.15370	   1.46517	   0.04779	   1.46595	  -1.86817
531743.93065	  32.00000	1522.43580	   1.47422	   0.05144	   1.47511	  -1.99835
531744.16865	  32.00000	1203.84460	   1.48185	   0.05415	   1.48284	  -2.09265
531744.40765	  32.00000	 952.86591	   1.49114	   0.05771	   1.49226	  -2.21653
531744.64565	  32.00000	 754.27557	   1.49973	   0.06007	   1.50093	  -2.29367
531744.88265	  32.00000	 596.71857	   1.50900	   0.06161	   1.51026	  -2.33782
531745.12065	  32.00000	 471.96338	   1.51779	   0.06601	   1.51923	  -2.49030
531745.35965	  32.00000	 373.20856	   1.52820	   0.06801	   1.52972	  -2.54825
531745.59665	  32.00000	 295.47278	   1.53856	   0.07248	   1.54027	  -2.69704
531745.83665	  32.00000	 233.87738	   1.54795	   0.07708	   1.54987	  -2.85083
531746.07465	  32.00000	 185.05922	   1.55910	   0.07900	   1.56110	  -2.90065
531746.31065	  32.00000	 146.35823	   1.57093	   0.08377	   1.57317	  -3.05227
531746.54665	  32.00000	 115.77804	   1.58103	   0.08806	   1.58348	  -3.18786
531746.78165	  32.00000	  91.67210	   1.59250	   0.09367	   1.59525	  -3.36614
531747.02665	  32.00000	  72.51701	   1.60658	   0.09958	   1.60967	  -3.54675
531747.25565	  32.00000	  57.36816	   1.62345	   0.10899	   1.62710	  -3.84075
531747.49265	  32.00000	  45.36290	   1.64178	   0.11734	   1.64596	  -4.08792
531747.72465	  32.00000	  35.93134	   1.65479	   0.12320	   1.65937	  -4.25780
531747.97465	  32.00000	  28.40909	   1.68139	   0.13154	   1.68653	  -4.47338
531748.18965	  32.00000	  22.48202	   1.70596	   0.13737	   1.71148	  -4.60382
531748.45465	  32.00000	  17.79613	   1.73008	   0.14092	   1.73581	  -4.65666
531748.70665	  32.00000	  14.06813	   1.76616	   0.14636	   1.77222	  -4.73733
531748.92265	  32.00000	  11.14480	   1.78608	   0.13201	   1.79096	  -4.22702
531749.18965	  32.00000	   8.81772	   1.82202	   0.12776	   1.82649	  -4.01092
531749.36765	  32.00000	   6.97545	   1.83679	   0.12358	   1.84094	  -3.84898
531749.58665	  32.00000	   5.51730	   1.84253	   0.09958	   1.84522	  -3.09353
531749.85565	  32.00000	   4.36941	   1.86517	   0.07437	   1.86665	  -2.28340
531750.19065	  32.00000	   3.45686	   1.89446	   0.06805	   1.89569	  -2.05713
531750.60965	  32.00000	   2.73547	   1.90666	   0.07813	   1.90826	  -2.34639
531751.13465	  32.00000	   2.16054	   1.89677	   0.08638	   1.89874	  -2.60757
531751.79365	  32.00000	   1.70952	   1.87601	   0.07950	   1.87769	  -2.42649
531752.62265	  32.00000	   1.35352	   1.86186	   0.05173	   1.86258	  -1.59158
531753.66465	  32.00000	   1.07079	   1.86717	   0.01770	   1.86725	  -0.54306
531754.97865	  32.00000	   0.84734	   1.89444	  -0.00873	   1.89446	   0.26397
531756.63465	  32.00000	   0.67072	   1.92958	  -0.01018	   1.92961	   0.30228
531758.72365	  32.00000	   0.53067	   1.96526	   0.01564	   1.96532	  -0.45595
531761.36065	  32.00000	   0.41976	   1.97346	   0.06216	   1.97444	  -1.80405
531764.69165	  32.00000	   0.33183	   1.94996	   0.10560	   1.95282	  -3.09985
531768.89765	  32.00000	   0.26261	   1.90436	   0.12296	   1.90833	  -3.69436
531774.20565	  32.00000	   0.20791	   1.86106	   0.10798	   1.86419	  -3.32048
531780.90965	  32.00000	   0.16452	   1.83771	   0.07087	   1.83908	  -2.20845
531789.38665	  32.00000	   0.13007	   1.84291	   0.02176	   1.84304	  -0.67643
531800.07665	  32.00000	   0.10309	   1.88792	  -0.02380	   1.88807	   0.72218
531813.58965	  32.00000	   0.08153	   1.97540	  -0.04230	   1.97585	   1.22685
531830.68766	  32.00000	   0.06443	   2.08404	  -0.00804	   2.08406	   0.22091
531852.27366	  32.00000	   0.05102	   2.19217	   0.11687	   2.19528	  -3.05164
531879.51666	  32.00000	   0.04042	   2.21745	   0.32096	   2.24056	  -8.23592
531914.01167	  32.00000	   0.03192	   2.10685	   0.52505	   2.17129	 -13.99359
531957.55867	  32.00000	   0.02528	   1.86343	   0.62453	   1.96531	 -18.52865
532012.62368	  32.00000	   0.01999	   1.57281	   0.53850	   1.66244	 -18.90037
548370.29210	  33.00000	20004.45300	   1.25374	  -0.02271	   1.25395	   1.03790
548370.43510	  33.00000	15829.12600	   1.26259	  -0.00836	   1.26262	   0.37937
548370.57710	  33.00000	12516.70300	   1.26914	   0.00520	   1.26916	  -0.23493
548370.71910	  33.00000	9909.44240	   1.27598	   0.01376	   1.27606	  -0.61805
548370.88310	  33.00000	7835.48000	   1.28203	   0.02145	   1.28221	  -0.95834
548371.08410	  33.00000	6217.24610	   1.28940	   0.02752	   1.28970	  -1.22279
548371.32210	  33.00000	4905.29100	   1.29673	   0.03322	   1.29715	  -1.46734
548371.56110	  33.00000	3881.27370	   1.30479	   0.03666	   1.30531	  -1.60950
548371.79910	  33.00000	3070.98270	   1.31362	   0.04165	   1.31428	  -1.81615
548372.03710	  33.00000	2430.77780	   1.31820	   0.04377	   1.31893	  -1.90190
548372.27510	  33.00000	1923.15370	   1.32713	   0.04911	   1.32804	  -2.11935
548372.51310	  33.00000	1522.43580	   1.33632	   0.05099	   1.33729	  -2.18529
548372.75110	  33.00000	1203.84460	   1.34366	   0.05395	   1.34475	  -2.29909
548372.99010	  33.00000	 952.86591	   1.35327	   0.05701	   1.35447	  -2.41225
548373.22810	  33.00000	 754.27557	   1.36164	   0.05810	   1.36288	  -2.44319
548373.46510	  33.00000	 596.71857	   1.37058	   0.06285	   1.37202	  -2.62554
548373.70310	  33.00000	 471.96338	   1.38114	   0.06672	   1.38275	  -2.76574
548373.94210	  33.00000	 373.20856	   1.39138	   0.06848	   1.39306	  -2.81758
548374.18010	  33.00000	 295.47278	   1.39925	   0.07111	   1.40106	  -2.90923
548374.41910	  33.00000	 233.87738	   1.41076	   0.07537	   1.41278	  -3.05826
548374.65710	  33.00000	 185.05922	   1.42093	   0.07906	   1.42313	  -3.18452
548374.89310	  33.00000	 146.35823	   1.43196	   0.08367	   1.43441	  -3.34383
548375.12910	  33.00000	 115.77804	   1.44342	   0.08919	   1.44617	  -3.53580
548375.36410	  33.00000	  91.67210	   1.45437	   0.09458	   1.45744	  -3.72093
548375.60910	  33.00000	  72.51701	   1.46707	   0.09958	   1.47045	  -3.88310
548375.83810	  33.00000	  57.36816	   1.48558	   0.10905	   1.48958	  -4.19844
548376.07510	  33.00000	  45.36290	   1.50137	   0.11638	   1.50588	  -4.43257
548376.30710	  33.00000	  35.93134	   1.51683	   0.12555	   1.52201	  -4.73156
548376.55710	  33.00000	  28.40909	   1.54186	   0.13105	   1.54742	  -4.85822
548376.77210	  33.00000	  22.48202	   1.56257	   0.13769	   1.56862	  -5.03586
548377.03710	  33.00000	  17.79613	   1.59061	   0.14477	   1.59718	  -5.20030
548377.28910	  33.00000	  14.06813	   1.62897	   0.14424	   1.63535	  -5.06026
548377.50510	  33.00000	  11.14480	   1.64414	   0.13503	   1.64967	  -4.69504
548377.77210	  33.00000	   8.81772	   1.68358	   0.12451	   1.68818	  -4.22971
548377.95110	  33.00000	   6.97545	   1.70464	   0.12494	   1.70921	  -4.19195
548378.16910	  33.00000	   5.51730	   1.70395	   0.10950	   1.70747	  -3.67697
548378.43810	  33.00000	   4.36941	   1.71658	   0.07796	   1.71835	  -2.60039
548378.77310	  33.00000	   3.45686	   1.74851	   0.05941	   1.74952	  -1.94592
548379.19210	  33.00000	   2.73547	   1.77494	   0.06466	   1.77612	  -2.08642
548379.71710	  33.00000	   2.16054	   1.77769	   0.08298	   1.77963	  -2.67253
548380.37610	  33.00000	   1.70952	   1.75736	   0.09089	   1.75970	  -2.96056
548381.20510	  33.00000	   1.35352	   1.73061	   0.07769	   1.73235	  -2.57023
548382.24810	  33.00000	   1.07079	   1.71428	   0.04276	   1.71482	  -1.42896
548383.56110	  33.00000	   0.84734	   1.72788	   0.00262	   1.72788	  -0.08679
548385.21710	  33.00000	   0.67072	   1.75945	  -0.02170	   1.75959	   0.70673
548387.30510	  33.00000	   0.53067	   1.80895	  -0.01744	   1.80904	   0.55235
548389.94210	  33.00000	   0.41976	   1.84496	   0.02059	   1.84508	  -0.63946
548393.27310	  33.00000	   0.33183	   1.84724	   0.07606	   1.84881	  -2.35792
548397.47910	  33.00000	   0.26261	   1.81355	   0.12009	   1.81752	  -3.78859
548402.78710	  33.00000	   0.20791	   1.76205	   0.13471	   1.76719	  -4.37168
548409.49110	  33.00000	   0.16452	   1.71584	   0.11624	   1.71977	  -3.87543
548417.96810	  33.00000	   0.13007	   1.68616	   0.07232	   1.68771	  -2.45588
548428.65810	  33.00000	   0.10309	   1.69771	   0.01784	   1.69780	  -0.60190
548442.17110	  33.00000	   0.08153	   1.75225	  -0.03823	   1.75266	   1.24978
548459.26811	  33.00000	   0.06443	   1.85084	  -0.06142	   1.85186	   1.90079
548480.85411	  33.00000	   0.05102	   2.00306	  -0.00838	   2.00308	   0.23965
548508.09711	  33.00000	   0.04042	   2.12757	   0.15898	   2.13350	  -4.27350
548542.59212	  33.00000	   0.03192	   2.14140	   0.40494	   2.17935	 -10.70830
548586.13912	  33.00000	   0.02528	   2.00212	   0.65667	   2.10706	 -18.15892
548641.20413	  33.00000	   0.01999	   1.68375	   0.74866	   1.84269	 -23.97159
564949.19533	  34.00000	20004.45300	   1.28212	  -0.01746	   1.28224	   0.78029
564949.33833	  34.00000	15829.12600	   1.29186	  -0.00865	   1.29189	   0.38342
564949.48033	  34.00000	12516.70300	   1.29811	   0.00484	   1.29812	  -0.21367
564949.62233	  34.00000	9909.44240	   1.30655	   0.01397	   1.30662	  -0.61273
564949.78633	  34.00000	7835.48000	   1.31335	   0.02276	   1.31355	  -0.99265
564949.98733	  34.00000	6217.24610	   1.32056	   0.02819	   1.32086	  -1.22304
564950.22533	  34.00000	4905.29100	   1.32814	   0.03422	   1.32858	  -1.47585
564950.46433	  34.00000	3881.27370	   1.33430	   0.03682	   1.33481	  -1.58071
564950.70233	  34.00000	3070.98270	   1.34364	   0.04121	   1.34427	  -1.75673
564950.94033	  34.00000	2430.77780	   1.34993	   0.04505	   1.35068	  -1.91130
564951.17833	  34.00000	1923.15370	   1.35914	   0.04907	   1.36003	  -2.06774
564951.41633	  34.00000	1522.43580	   1.36577	   0.05137	   1.36674	  -2.15398
564951.65433	  34.00000	1203.84460	   1.37536	   0.05406	   1.37642	  -2.25109
564951.89333	  34.00000	 952.86591	   1.38440	   0.05704	   1.38558	  -2.35938
564952.13133	  34.00000	 754.27557	   1.39269	   0.06069	   1.39402	  -2.49514
564952.36833	  34.00000	 596.71857	   1.40062	   0.06292	   1.40203	  -2.57235
564952.60633	  34.00000	 471.96338	   1.41160	   0.06547	   1.41311	  -2.65535
564952.84533	  34.00000	 373.20856	   1.42259	   0.06981	   1.42431	  -2.80939
564953.08333	  34.00000	 295.47278	   1.43019	   0.07264	   1.43203	  -2.90763
564953.32233	  34.00000	 233.87738	   1.44029	   0.07428	   1.44220	  -2.95224
564953.56033	  34.00000	 185.05922	   1.45157	   0.07905	   1.45372	  -3.11726
564953.79633	  34.00000	 146.35823	   1.46296	   0.08186	   1.46524	  -3.20275
564954.03333	  34.00000	 115.77804	   1.47427	   0.08868	   1.47694	  -3.44213
564954.26733	  34.00000	  91.67210	   1.48622	   0.09317	   1.48914	  -3.58720
564954.51233	  34.00000	  72.51701	   1.50095	   0.10097	   1.50434	  -3.84848
564954.74133	  34.00000	  57.36816	   1.51372	   0.10864	   1.51761	  -4.10498
564954.97833	  34.00000	  45.36290	   1.52935	   0.11770	   1.53387	  -4.40084
564955.21033	  34.00000	  35.93134	   1.55097	   0.12436	   1.55595	  -4.58445
564955.46133	  34.00000	  28.40909	   1.57527	   0.13703	   1.58122	  -4.97155
564955.67533	  34.00000	  22.48202	   1.60148	   0.14141	   1.60771	  -5.04597
564955.94033	  34.00000	  17.79613	   1.62747	   0.13958	   1.63345	  -4.90205
564956.19233	  34.00000	  14.06813	   1.64892	   0.14378	   1.65518	  -4.98342
564956.40833	  34.00000	  11.14480	   1.68764	   0.13392	   1.69294	  -4.53700
564956.67633	  34.00000	   8.81772	   1.70301	   0.13732	   1.70854	  -4.60993
564956.85433	  34.00000	   6.97545	   1.71932	   0.11172	   1.72294	  -3.71769
564957.07233	  34.00000	   5.51730	   1.75170	   0.09088	   1.75405	  -2.96990
564957.34133	  34.00000	   4.36941	   1.77945	   0.09302	   1.78188	  -2.99231
564957.67633	  34.00000	   3.45686	   1.77985	   0.10005	   1.78266	  -3.21724
564958.09533	  34.00000	   2.73547	   1.76452	   0.08990	   1.76680	  -2.91651
564958.62033	  34.00000	   2.16054	   1.75606	   0.06051	   1.75710	  -1.97347
564959.27933	  34.00000	   1.70952	   1.76841	   0.02510	   1.76859	  -0.81322
564960.10833	  34.00000	   1.35352	   1.79999	   0.00454	   1.80000	  -0.14445
564961.15133	  34.00000	   1.07079	   1.83596	   0.01266	   1.83601	  -0.39519
564962.46433	  34.00000	   0.84734	   1.85759	   0.04505	   1.85814	  -1.38910
564964.12033	  34.00000	   0.67072	   1.85346	   0.08180	   1.85527	  -2.52716
564966.20933	  34.00000	   0.53067	   1.81662	   0.11164	   1.82004	  -3.51653
564968.84634	  34.00000	   0.41976	   1.76613	   0.10912	   1.76950	  -3.53544
