Repository: kbm2110/Battery_Diagnostics_Thesis

# Battery_Diagnostics_Thesis
 Data-driven battery diagnostics using EIS

**Author:** Bala Manikanta Yaswanth Kanagarla
**Institution:** Technische Hochschule Ingolstadt (THI)
**Supervisor:** Prof. Dr. H.-G. Schweiger

## Overview

This project implements a machine learning framework for 
non-invasive State of Health (SoH) estimation of lithium-ion 
batteries using Electrochemical Impedance Spectroscopy (EIS).

Eight physically interpretable features are extracted from 
impedance spectra and used to train six ML models under a 
strict cell-level train-test split. The stacking ensemble 
achieves R² = 0.9122 and RMSE = 0.0234 on completely unseen 
cells.

---

File: data/EIS/EIS_state_IV_45C02.txt (part 4 of 37)
time/s	           cycle number	freq/Hz	           Re(Z)/Ohm	  -Im(Z)/Ohm	   |Z|/Ohm	   Phase(Z)/deg
417994.63482	  26.00000	 185.05922	   0.56679	   0.07497	   0.57173	  -7.53524
417994.87082	  26.00000	 146.35823	   0.57831	   0.07883	   0.58366	  -7.76269
417995.10782	  26.00000	 115.77804	   0.59034	   0.08334	   0.59619	  -8.03510
417995.34182	  26.00000	  91.67210	   0.60435	   0.08879	   0.61084	  -8.35789
417995.58782	  26.00000	  72.51701	   0.62159	   0.09065	   0.62817	  -8.29757
417995.81682	  26.00000	  57.36816	   0.63652	   0.09127	   0.64303	  -8.16027
417996.05282	  26.00000	  45.36290	   0.65523	   0.09222	   0.66169	  -8.01124
417996.28582	  26.00000	  35.93134	   0.67366	   0.09065	   0.67973	  -7.66410
417996.53582	  26.00000	  28.40909	   0.68836	   0.08460	   0.69354	  -7.00679
417996.74982	  26.00000	  22.48202	   0.70490	   0.07725	   0.70912	  -6.25445
417997.01482	  26.00000	  17.79613	   0.71611	   0.06840	   0.71937	  -5.45633
417997.26782	  26.00000	  14.06813	   0.72431	   0.05967	   0.72676	  -4.70961
417997.48382	  26.00000	  11.14480	   0.73259	   0.05328	   0.73453	  -4.15947
417997.75082	  26.00000	   8.81772	   0.73824	   0.04671	   0.73972	  -3.62030
417997.92882	  26.00000	   6.97545	   0.74342	   0.04053	   0.74452	  -3.12083
417998.14682	  26.00000	   5.51730	   0.74760	   0.03475	   0.74841	  -2.66151
417998.41682	  26.00000	   4.36941	   0.75093	   0.03457	   0.75172	  -2.63558
417998.75182	  26.00000	   3.45686	   0.75168	   0.03179	   0.75235	  -2.42158
417999.16982	  26.00000	   2.73547	   0.75265	   0.02975	   0.75324	  -2.26381
417999.69582	  26.00000	   2.16054	   0.75495	   0.02734	   0.75545	  -2.07382
418000.35482	  26.00000	   1.70952	   0.75843	   0.02547	   0.75885	  -1.92359
418001.18282	  26.00000	   1.35352	   0.76423	   0.02493	   0.76464	  -1.86838
418002.22582	  26.00000	   1.07079	   0.77067	   0.02908	   0.77122	  -2.16107
418003.53982	  26.00000	   0.84734	   0.77461	   0.03527	   0.77541	  -2.60738
418005.19582	  26.00000	   0.67072	   0.77598	   0.04360	   0.77720	  -3.21594
418007.28482	  26.00000	   0.53067	   0.77338	   0.05006	   0.77499	  -3.70371
418009.92082	  26.00000	   0.41976	   0.77135	   0.05320	   0.77318	  -3.94579
418013.25282	  26.00000	   0.33183	   0.77201	   0.05310	   0.77383	  -3.93464
418017.45882	  26.00000	   0.26261	   0.77873	   0.05286	   0.78052	  -3.88332
418022.76682	  26.00000	   0.20791	   0.79090	   0.05457	   0.79278	  -3.94694
418029.47082	  26.00000	   0.16452	   0.80809	   0.06261	   0.81051	  -4.43046
418037.94783	  26.00000	   0.13007	   0.82745	   0.07917	   0.83123	  -5.46551
418048.63783	  26.00000	   0.10309	   0.84306	   0.10567	   0.84966	  -7.14393
418062.15183	  26.00000	   0.08153	   0.84987	   0.13647	   0.86076	  -9.12277
418079.24983	  26.00000	   0.06443	   0.85157	   0.16448	   0.86731	 -10.93181
418100.83583	  26.00000	   0.05102	   0.84810	   0.18222	   0.86745	 -12.12615
418128.07884	  26.00000	   0.04042	   0.85451	   0.19240	   0.87590	 -12.68912
418162.57384	  26.00000	   0.03192	   0.87352	   0.20342	   0.89689	 -13.10936
418206.12184	  26.00000	   0.02528	   0.90484	   0.21787	   0.93069	 -13.53792
418261.18685	  26.00000	   0.01999	   0.94759	   0.23842	   0.97712	 -14.12266
434026.38544	  27.00000	20004.45300	   0.41502	  -0.03153	   0.41621	   4.34413
434026.52744	  27.00000	15829.12600	   0.41959	  -0.01668	   0.41992	   2.27652
434026.66944	  27.00000	12516.70300	   0.42414	  -0.00428	   0.42417	   0.57867
434026.81144	  27.00000	9909.44240	   0.43067	   0.00536	   0.43071	  -0.71271
434026.97644	  27.00000	7835.48000	   0.43739	   0.01398	   0.43761	  -1.83095
434027.17644	  27.00000	6217.24610	   0.44356	   0.02183	   0.44410	  -2.81775
434027.41544	  27.00000	4905.29100	   0.44871	   0.02612	   0.44947	  -3.33203
434027.65344	  27.00000	3881.27370	   0.45502	   0.03025	   0.45602	  -3.80303
434027.89144	  27.00000	3070.98270	   0.46135	   0.03585	   0.46274	  -4.44345
434028.12944	  27.00000	2430.77780	   0.46823	   0.03828	   0.46979	  -4.67411
434028.36744	  27.00000	1923.15370	   0.47607	   0.04470	   0.47816	  -5.36370
434028.60544	  27.00000	1522.43580	   0.48532	   0.04607	   0.48750	  -5.42295
434028.84344	  27.00000	1203.84460	   0.49103	   0.05086	   0.49366	  -5.91395
434029.08244	  27.00000	 952.86591	   0.49989	   0.05217	   0.50260	  -5.95754
434029.32044	  27.00000	 754.27557	   0.50708	   0.05505	   0.51006	  -6.19548
434029.55844	  27.00000	 596.71857	   0.51507	   0.05653	   0.51816	  -6.26295
434029.79544	  27.00000	 471.96338	   0.52475	   0.05977	   0.52814	  -6.49818
434030.03444	  27.00000	 373.20856	   0.53365	   0.06208	   0.53724	  -6.63497
434030.27244	  27.00000	 295.47278	   0.54304	   0.06647	   0.54710	  -6.97883
434030.51144	  27.00000	 233.87738	   0.55175	   0.07030	   0.55621	  -7.26138
434030.74944	  27.00000	 185.05922	   0.56189	   0.07424	   0.56677	  -7.52663
434030.98544	  27.00000	 146.35823	   0.57398	   0.07904	   0.57939	  -7.84057
434031.22244	  27.00000	 115.77804	   0.58648	   0.08317	   0.59235	  -8.07091
434031.45644	  27.00000	  91.67210	   0.59945	   0.08648	   0.60566	  -8.20960
434031.70244	  27.00000	  72.51701	   0.61480	   0.09105	   0.62150	  -8.42428
434031.93144	  27.00000	  57.36816	   0.63282	   0.09168	   0.63943	  -8.24327
434032.16744	  27.00000	  45.36290	   0.65059	   0.09291	   0.65719	  -8.12768
434032.40044	  27.00000	  35.93134	   0.66952	   0.08943	   0.67546	  -7.60855
434032.65044	  27.00000	  28.40909	   0.68331	   0.08495	   0.68857	  -7.08673
434032.86444	  27.00000	  22.48202	   0.69918	   0.07713	   0.70342	  -6.29488
434033.12944	  27.00000	  17.79613	   0.71146	   0.06856	   0.71476	  -5.50464
434033.38244	  27.00000	  14.06813	   0.72052	   0.06002	   0.72302	  -4.76175
434033.59844	  27.00000	  11.14480	   0.72682	   0.05464	   0.72887	  -4.29885
434033.86544	  27.00000	   8.81772	   0.73451	   0.04586	   0.73594	  -3.57286
434034.04344	  27.00000	   6.97545	   0.73936	   0.03985	   0.74043	  -3.08502
434034.26144	  27.00000	   5.51730	   0.74180	   0.03725	   0.74274	  -2.87489
434034.53144	  27.00000	   4.36941	   0.74457	   0.03326	   0.74531	  -2.55744
434034.86644	  27.00000	   3.45686	   0.74759	   0.02983	   0.74819	  -2.28517
434035.28444	  27.00000	   2.73547	   0.75290	   0.02664	   0.75337	  -2.02643
434035.80944	  27.00000	   2.16054	   0.75662	   0.02861	   0.75716	  -2.16546
434036.46944	  27.00000	   1.70952	   0.75890	   0.03105	   0.75953	  -2.34287
434037.29744	  27.00000	   1.35352	   0.75836	   0.03413	   0.75913	  -2.57677
434038.34044	  27.00000	   1.07079	   0.75754	   0.03441	   0.75832	  -2.60062
434039.65444	  27.00000	   0.84734	   0.75824	   0.03334	   0.75897	  -2.51802
434041.31044	  27.00000	   0.67072	   0.76146	   0.03260	   0.76215	  -2.45151
434043.39844	  27.00000	   0.53067	   0.76868	   0.03252	   0.76937	  -2.42241
434046.03544	  27.00000	   0.41976	   0.77912	   0.03651	   0.77998	  -2.68321
434049.36744	  27.00000	   0.33183	   0.79176	   0.04677	   0.79314	  -3.38070
434053.57244	  27.00000	   0.26261	   0.80062	   0.06360	   0.80315	  -4.54183
434058.88144	  27.00000	   0.20791	   0.80238	   0.08243	   0.80660	  -5.86521
434065.58545	  27.00000	   0.16452	   0.79845	   0.09667	   0.80428	  -6.90362
434074.06145	  27.00000	   0.13007	   0.79542	   0.10517	   0.80235	  -7.53217
434084.75245	  27.00000	   0.10309	   0.79768	   0.10836	   0.80500	  -7.73595
434098.26645	  27.00000	   0.08153	   0.80880	   0.11204	   0.81652	  -7.88657
434115.36345	  27.00000	   0.06443	   0.82772	   0.12008	   0.83639	  -8.25466
434136.95045	  27.00000	   0.05102	   0.85560	   0.13261	   0.86581	  -8.81026
434164.19246	  27.00000	   0.04042	   0.89218	   0.15755	   0.90598	 -10.01476
434198.68846	  27.00000	   0.03192	   0.92978	   0.19973	   0.95099	 -12.12340
434242.23646	  27.00000	   0.02528	   0.95550	   0.25327	   0.98850	 -14.84599
434297.30147	  27.00000	   0.01999	   0.96792	   0.30525	   1.01491	 -17.50336
450051.98227	  28.00000	20004.45300	   0.41036	  -0.03235	   0.41163	   4.50810
450052.12427	  28.00000	15829.12600	   0.41611	  -0.01687	   0.41646	   2.32227
450052.26627	  28.00000	12516.70300	   0.42079	  -0.00331	   0.42080	   0.45067
450052.40827	  28.00000	9909.44240	   0.42690	   0.00463	   0.42693	  -0.62077
450052.57327	  28.00000	7835.48000	   0.43278	   0.01380	   0.43300	  -1.82576
450052.77327	  28.00000	6217.24610	   0.43849	   0.02168	   0.43902	  -2.83061
450053.01127	  28.00000	4905.29100	   0.44414	   0.02628	   0.44492	  -3.38649
450053.25027	  28.00000	3881.27370	   0.45108	   0.03270	   0.45226	  -4.14664
450053.48827	  28.00000	3070.98270	   0.45714	   0.03557	   0.45852	  -4.44891
450053.72627	  28.00000	2430.77780	   0.46503	   0.04088	   0.46682	  -5.02398
450053.96427	  28.00000	1923.15370	   0.47209	   0.04390	   0.47413	  -5.31217
450054.20227	  28.00000	1522.43580	   0.47848	   0.04659	   0.48075	  -5.56144
450054.44027	  28.00000	1203.84460	   0.48647	   0.04817	   0.48885	  -5.65549
450054.67927	  28.00000	 952.86591	   0.49515	   0.05347	   0.49803	  -6.16333
450054.91727	  28.00000	 754.27557	   0.50323	   0.05539	   0.50627	  -6.28163
450055.15527	  28.00000	 596.71857	   0.51141	   0.05791	   0.51468	  -6.46007
450055.39227	  28.00000	 471.96338	   0.51951	   0.06049	   0.52302	  -6.64127
450055.63127	  28.00000	 373.20856	   0.52821	   0.06374	   0.53205	  -6.88116
450055.86927	  28.00000	 295.47278	   0.53857	   0.06603	   0.54260	  -6.98933
450056.10827	  28.00000	 233.87738	   0.54669	   0.07088	   0.55127	  -7.38706
450056.34627	  28.00000	 185.05922	   0.55862	   0.07476	   0.56360	  -7.62303
450056.58227	  28.00000	 146.35823	   0.56867	   0.07934	   0.57417	  -7.94248
450056.81927	  28.00000	 115.77804	   0.58123	   0.08377	   0.58723	  -8.20091
450057.05327	  28.00000	  91.67210	   0.59570	   0.08693	   0.60201	  -8.30215
450057.29827	  28.00000	  72.51701	   0.61134	   0.09127	   0.61811	  -8.49121
450057.52827	  28.00000	  57.36816	   0.62829	   0.09296	   0.63513	  -8.41660
450057.76427	  28.00000	  45.36290	   0.64773	   0.09420	   0.65454	  -8.27496
450057.99627	  28.00000	  35.93134	   0.66539	   0.09141	   0.67164	  -7.82250
450058.24727	  28.00000	  28.40909	   0.68157	   0.08557	   0.68692	  -7.15619
450058.46127	  28.00000	  22.48202	   0.69671	   0.07734	   0.70099	  -6.33420
450058.72627	  28.00000	  17.79613	   0.70852	   0.06984	   0.71195	  -5.62940
450058.97827	  28.00000	  14.06813	   0.71895	   0.06068	   0.72150	  -4.82410
450059.19427	  28.00000	  11.14480	   0.72477	   0.05418	   0.72679	  -4.27523
450059.46227	  28.00000	   8.81772	   0.73199	   0.04649	   0.73347	  -3.63411
450059.64027	  28.00000	   6.97545	   0.73627	   0.04178	   0.73745	  -3.24796
450059.85827	  28.00000	   5.51730	   0.74043	   0.03803	   0.74141	  -2.94051
450060.12727	  28.00000	   4.36941	   0.74235	   0.03372	   0.74312	  -2.60104
450060.46227	  28.00000	   3.45686	   0.74494	   0.03007	   0.74555	  -2.31121
450060.88127	  28.00000	   2.73547	   0.74807	   0.02721	   0.74857	  -2.08292
450061.40627	  28.00000	   2.16054	   0.75298	   0.02663	   0.75345	  -2.02559
450062.06627	  28.00000	   1.70952	   0.75799	   0.02775	   0.75849	  -2.09703
450062.89427	  28.00000	   1.35352	   0.76045	   0.03246	   0.76115	  -2.44437
450063.93727	  28.00000	   1.07079	   0.75971	   0.03661	   0.76059	  -2.75908
450065.25127	  28.00000	   0.84734	   0.75867	   0.03860	   0.75965	  -2.91273
450066.90727	  28.00000	   0.67072	   0.75883	   0.03985	   0.75988	  -3.00640
450068.99527	  28.00000	   0.53067	   0.76072	   0.03796	   0.76166	  -2.85696
450071.63227	  28.00000	   0.41976	   0.76759	   0.03749	   0.76851	  -2.79602
450074.96327	  28.00000	   0.33183	   0.77956	   0.04071	   0.78062	  -2.98924
450079.16927	  28.00000	   0.26261	   0.79377	   0.05034	   0.79536	  -3.62909
450084.47727	  28.00000	   0.20791	   0.80624	   0.06800	   0.80910	  -4.82101
450091.18227	  28.00000	   0.16452	   0.81177	   0.08948	   0.81669	  -6.29005
450099.65827	  28.00000	   0.13007	   0.81014	   0.11000	   0.81757	  -7.73245
450110.34828	  28.00000	   0.10309	   0.80636	   0.12414	   0.81585	  -8.75189
450123.86228	  28.00000	   0.08153	   0.80658	   0.13073	   0.81711	  -9.20624
450140.96028	  28.00000	   0.06443	   0.81591	   0.13790	   0.82749	  -9.59287
450162.54728	  28.00000	   0.05102	   0.83470	   0.14435	   0.84709	  -9.81123
450189.78928	  28.00000	   0.04042	   0.86374	   0.15669	   0.87784	 -10.28179
450224.28529	  28.00000	   0.03192	   0.90396	   0.17928	   0.92157	 -11.21765
450267.83229	  28.00000	   0.02528	   0.94912	   0.21918	   0.97410	 -13.00310
450322.89830	  28.00000	   0.01999	   0.98713	   0.27534	   1.02481	 -15.58526
466071.60750	  29.00000	20004.45300	   0.41090	  -0.03213	   0.41216	   4.47074
466071.74950	  29.00000	15829.12600	   0.41655	  -0.01597	   0.41686	   2.19550
466071.89150	  29.00000	12516.70300	   0.42152	  -0.00528	   0.42156	   0.71698
466072.03350	  29.00000	9909.44240	   0.42773	   0.00497	   0.42776	  -0.66545
466072.19850	  29.00000	7835.48000	   0.43284	   0.01286	   0.43303	  -1.70161
466072.39850	  29.00000	6217.24610	   0.43870	   0.02206	   0.43925	  -2.87899
466072.63650	  29.00000	4905.29100	   0.44513	   0.02587	   0.44588	  -3.32650
466072.87550	  29.00000	3881.27370	   0.45119	   0.02998	   0.45219	  -3.80101
466073.11350	  29.00000	3070.98270	   0.45887	   0.03584	   0.46027	  -4.46660
466073.35150	  29.00000	2430.77780	   0.46441	   0.03999	   0.46613	  -4.92152
466073.58950	  29.00000	1923.15370	   0.47142	   0.04395	   0.47347	  -5.32606
466073.82650	  29.00000	1522.43580	   0.48017	   0.04670	   0.48244	  -5.55473
466074.06450	  29.00000	1203.84460	   0.48741	   0.04933	   0.48990	  -5.77920
466074.30350	  29.00000	 952.86591	   0.49623	   0.05241	   0.49899	  -6.02876
466074.54150	  29.00000	 754.27557	   0.50413	   0.05430	   0.50705	  -6.14755
466074.77950	  29.00000	 596.71857	   0.51173	   0.05808	   0.51501	  -6.47522
466075.01650	  29.00000	 471.96338	   0.52130	   0.06169	   0.52494	  -6.74906
466075.25550	  29.00000	 373.20856	   0.52800	   0.06311	   0.53176	  -6.81597
466075.49350	  29.00000	 295.47278	   0.54039	   0.06727	   0.54456	  -7.09632
466075.73250	  29.00000	 233.87738	   0.54801	   0.06967	   0.55242	  -7.24578
466075.97050	  29.00000	 185.05922	   0.55918	   0.07517	   0.56421	  -7.65585
466076.20650	  29.00000	 146.35823	   0.57104	   0.07760	   0.57629	  -7.73829
466076.44350	  29.00000	 115.77804	   0.58311	   0.08333	   0.58904	  -8.13285
466076.67750	  29.00000	  91.67210	   0.59599	   0.08672	   0.60226	  -8.27923
466076.92250	  29.00000	  72.51701	   0.61136	   0.09145	   0.61816	  -8.50723
466077.15250	  29.00000	  57.36816	   0.62914	   0.09292	   0.63596	  -8.40164
466077.38850	  29.00000	  45.36290	   0.64678	   0.09391	   0.65356	  -8.26170
466077.62150	  29.00000	  35.93134	   0.66500	   0.09195	   0.67133	  -7.87230
466077.87150	  29.00000	  28.40909	   0.68271	   0.08475	   0.68795	  -7.07663
466078.08550	  29.00000	  22.48202	   0.69870	   0.07920	   0.70317	  -6.46707
466078.35050	  29.00000	  17.79613	   0.71021	   0.07076	   0.71372	  -5.68968
466078.60250	  29.00000	  14.06813	   0.71908	   0.06180	   0.72173	  -4.91194
466078.81950	  29.00000	  11.14480	   0.72676	   0.05384	   0.72875	  -4.23723
466079.08650	  29.00000	   8.81772	   0.73222	   0.04729	   0.73374	  -3.69560
466079.26450	  29.00000	   6.97545	   0.73862	   0.03957	   0.73968	  -3.06655
466079.48250	  29.00000	   5.51730	   0.74263	   0.03756	   0.74358	  -2.89531
466079.75150	  29.00000	   4.36941	   0.74587	   0.03601	   0.74674	  -2.76385
466080.08750	  29.00000	   3.45686	   0.74625	   0.03334	   0.74700	  -2.55780
466080.50550	  29.00000	   2.73547	   0.74812	   0.02885	   0.74867	  -2.20851
466081.03050	  29.00000	   2.16054	   0.75211	   0.02588	   0.75255	  -1.97064
466081.69050	  29.00000	   1.70952	   0.75703	   0.02632	   0.75748	  -1.99122
466082.51850	  29.00000	   1.35352	   0.76291	   0.02833	   0.76344	  -2.12677
466083.56150	  29.00000	   1.07079	   0.76569	   0.03410	   0.76645	  -2.55012
466084.87550	  29.00000	   0.84734	   0.76567	   0.04011	   0.76672	  -2.99886
466086.53150	  29.00000	   0.67072	   0.76471	   0.04462	   0.76601	  -3.33969
466088.61950	  29.00000	   0.53067	   0.76284	   0.04551	   0.76420	  -3.41413
466091.25650	  29.00000	   0.41976	   0.76478	   0.04449	   0.76607	  -3.32971
466094.58750	  29.00000	   0.33183	   0.77173	   0.04398	   0.77298	  -3.26134
466098.79351	  29.00000	   0.26261	   0.78408	   0.04643	   0.78545	  -3.38895
466104.10151	  29.00000	   0.20791	   0.80022	   0.05572	   0.80216	  -3.98315
466110.80651	  29.00000	   0.16452	   0.81581	   0.07326	   0.81909	  -5.13167
466119.28251	  29.00000	   0.13007	   0.82568	   0.09803	   0.83148	  -6.77101
466129.97351	  29.00000	   0.10309	   0.82728	   0.12371	   0.83648	  -8.50466
466143.48651	  29.00000	   0.08153	   0.82375	   0.14358	   0.83617	  -9.88701
466160.58451	  29.00000	   0.06443	   0.82372	   0.15767	   0.83867	 -10.83583
466182.17151	  29.00000	   0.05102	   0.83189	   0.16378	   0.84786	 -11.13782
466209.41352	  29.00000	   0.04042	   0.85106	   0.17185	   0.86824	 -11.41598
466243.90952	  29.00000	   0.03192	   0.88107	   0.18487	   0.90025	 -11.85023
466287.45752	  29.00000	   0.02528	   0.92296	   0.20708	   0.94590	 -12.64566
466342.52253	  29.00000	   0.01999	   0.97359	   0.24429	   1.00377	 -14.08550
482075.27355	  30.00000	20004.45300	   0.40740	  -0.03156	   0.40862	   4.42906
482075.41555	  30.00000	15829.12600	   0.41330	  -0.01611	   0.41362	   2.23192
482075.55755	  30.00000	12516.70300	   0.41971	  -0.00443	   0.41973	   0.60473
482075.69955	  30.00000	9909.44240	   0.42450	   0.00487	   0.42453	  -0.65775
482075.86455	  30.00000	7835.48000	   0.43152	   0.01375	   0.43174	  -1.82537
482076.06455	  30.00000	6217.24610	   0.43604	   0.01961	   0.43649	  -2.57563
482076.30255	  30.00000	4905.29100	   0.44348	   0.02656	   0.44428	  -3.42731
482076.54155	  30.00000	3881.27370	   0.45126	   0.03135	   0.45235	  -3.97425
482076.77955	  30.00000	3070.98270	   0.45698	   0.03525	   0.45834	  -4.41104
482077.01755	  30.00000	2430.77780	   0.46380	   0.04040	   0.46555	  -4.97790
482077.25555	  30.00000	1923.15370	   0.47066	   0.04269	   0.47259	  -5.18213
482077.49355	  30.00000	1522.43580	   0.47748	   0.04778	   0.47986	  -5.71480
482077.73155	  30.00000	1203.84460	   0.48547	   0.05032	   0.48807	  -5.91814
482077.97055	  30.00000	 952.86591	   0.49500	   0.05099	   0.49762	  -5.88085
482078.20855	  30.00000	 754.27557	   0.50245	   0.05651	   0.50562	  -6.41659
482078.44655	  30.00000	 596.71857	   0.51042	   0.05777	   0.51368	  -6.45789
482078.68355	  30.00000	 471.96338	   0.51879	   0.05955	   0.52219	  -6.54771
482078.92255	  30.00000	 373.20856	   0.52765	   0.06344	   0.53145	  -6.85581
482079.16055	  30.00000	 295.47278	   0.53647	   0.06766	   0.54072	  -7.18807
482079.39955	  30.00000	 233.87738	   0.54555	   0.07009	   0.55003	  -7.32140
482079.63755	  30.00000	 185.05922	   0.55607	   0.07437	   0.56102	  -7.61766
482079.87355	  30.00000	 146.35823	   0.56911	   0.07955	   0.57464	  -7.95680
482080.11055	  30.00000	 115.77804	   0.57938	   0.08363	   0.58539	  -8.21350
482080.34455	  30.00000	  91.67210	   0.59504	   0.08733	   0.60142	  -8.34966
482080.58955	  30.00000	  72.51701	   0.61020	   0.09168	   0.61705	  -8.54457
482080.81955	  30.00000	  57.36816	   0.62713	   0.09206	   0.63385	  -8.35155
482081.05555	  30.00000	  45.36290	   0.64634	   0.09369	   0.65309	  -8.24756
482081.28855	  30.00000	  35.93134	   0.66401	   0.09196	   0.67034	  -7.88459
482081.53855	  30.00000	  28.40909	   0.68161	   0.08645	   0.68707	  -7.22809
482081.75255	  30.00000	  22.48202	   0.69640	   0.07932	   0.70091	  -6.49830
482082.01755	  30.00000	  17.79613	   0.70872	   0.07087	   0.71225	  -5.71015
482082.26955	  30.00000	  14.06813	   0.71893	   0.06310	   0.72169	  -5.01596
482082.48555	  30.00000	  11.14480	   0.72547	   0.05312	   0.72741	  -4.18760
482082.75355	  30.00000	   8.81772	   0.73242	   0.04717	   0.73394	  -3.68505
482082.93155	  30.00000	   6.97545	   0.73802	   0.04193	   0.73921	  -3.25149
482083.14955	  30.00000	   5.51730	   0.73832	   0.03713	   0.73925	  -2.87868
482083.41855	  30.00000	   4.36941	   0.74262	   0.03247	   0.74333	  -2.50340
482083.75455	  30.00000	   3.45686	   0.74636	   0.02889	   0.74692	  -2.21705
482084.17255	  30.00000	   2.73547	   0.75108	   0.02864	   0.75163	  -2.18363
482084.69755	  30.00000	   2.16054	   0.75285	   0.03116	   0.75349	  -2.37008
482085.35755	  30.00000	   1.70952	   0.75365	   0.03262	   0.75435	  -2.47842
482086.18555	  30.00000	   1.35352	   0.75373	   0.03175	   0.75440	  -2.41201
482087.22855	  30.00000	   1.07079	   0.75418	   0.03125	   0.75483	  -2.37286
482088.54255	  30.00000	   0.84734	   0.75806	   0.02958	   0.75864	  -2.23490
482090.19855	  30.00000	   0.67072	   0.76360	   0.02982	   0.76419	  -2.23651
482092.28655	  30.00000	   0.53067	   0.77332	   0.03311	   0.77403	  -2.45188
482094.92355	  30.00000	   0.41976	   0.78344	   0.04187	   0.78456	  -3.05945
482098.25455	  30.00000	   0.33183	   0.78990	   0.05670	   0.79193	  -4.10563
482102.46055	  30.00000	   0.26261	   0.79094	   0.07281	   0.79428	  -5.25930
482107.76855	  30.00000	   0.20791	   0.78781	   0.08466	   0.79234	  -6.13339
482114.47355	  30.00000	   0.16452	   0.78496	   0.09079	   0.79019	  -6.59802
482122.94955	  30.00000	   0.13007	   0.78726	   0.09315	   0.79275	  -6.74771
482133.63955	  30.00000	   0.10309	   0.79743	   0.09527	   0.80310	  -6.81312
482147.15355	  30.00000	   0.08153	   0.81627	   0.10109	   0.82250	  -7.05985
482164.25156	  30.00000	   0.06443	   0.84051	   0.11646	   0.84854	  -7.88876
482185.83856	  30.00000	   0.05102	   0.87247	   0.13868	   0.88342	  -9.03134
482213.08056	  30.00000	   0.04042	   0.90457	   0.17727	   0.92178	 -11.08790
482247.57657	  30.00000	   0.03192	   0.92501	   0.22638	   0.95230	 -13.75192
482291.12357	  30.00000	   0.02528	   0.93396	   0.27259	   0.97293	 -16.27092
482346.18958	  30.00000	   0.01999	   0.93910	   0.30512	   0.98743	 -17.99914
498067.93480	  31.00000	20004.45300	   0.40710	  -0.03253	   0.40840	   4.56789
498068.07680	  31.00000	15829.12600	   0.41111	  -0.01681	   0.41146	   2.34146
498068.21880	  31.00000	12516.70300	   0.41780	  -0.00524	   0.41783	   0.71802
498068.36080	  31.00000	9909.44240	   0.42194	   0.00581	   0.42198	  -0.78849
498068.52580	  31.00000	7835.48000	   0.42826	   0.01306	   0.42846	  -1.74644
498068.72580	  31.00000	6217.24610	   0.43408	   0.02049	   0.43457	  -2.70282
498068.96480	  31.00000	4905.29100	   0.44110	   0.02625	   0.44188	  -3.40508
498069.20280	  31.00000	3881.27370	   0.44749	   0.03109	   0.44856	  -3.97442
498069.44080	  31.00000	3070.98270	   0.45421	   0.03641	   0.45567	  -4.58282
498069.67880	  31.00000	2430.77780	   0.46142	   0.04022	   0.46317	  -4.98124
498069.91680	  31.00000	1923.15370	   0.46813	   0.04375	   0.47017	  -5.33934
498070.15480	  31.00000	1522.43580	   0.47488	   0.04708	   0.47721	  -5.66178
498070.39280	  31.00000	1203.84460	   0.48395	   0.04944	   0.48647	  -5.83255
498070.63180	  31.00000	 952.86591	   0.49118	   0.05289	   0.49402	  -6.14576
498070.86980	  31.00000	 754.27557	   0.49916	   0.05432	   0.50210	  -6.21030
498071.10780	  31.00000	 596.71857	   0.50692	   0.05687	   0.51010	  -6.40091
498071.34480	  31.00000	 471.96338	   0.51659	   0.06044	   0.52011	  -6.67291
498071.58380	  31.00000	 373.20856	   0.52580	   0.06415	   0.52970	  -6.95593
498071.82180	  31.00000	 295.47278	   0.53412	   0.06597	   0.53818	  -7.04088
498072.06080	  31.00000	 233.87738	   0.54371	   0.07028	   0.54823	  -7.36531
498072.29880	  31.00000	 185.05922	   0.55425	   0.07485	   0.55928	  -7.69109
498072.53480	  31.00000	 146.35823	   0.56534	   0.07962	   0.57092	  -8.01699
498072.77180	  31.00000	 115.77804	   0.57862	   0.08411	   0.58470	  -8.27049
498073.00580	  31.00000	  91.67210	   0.59296	   0.08905	   0.59961	  -8.54055
498073.25180	  31.00000	  72.51701	   0.60826	   0.09117	   0.61505	  -8.52431
498073.48080	  31.00000	  57.36816	   0.62507	   0.09336	   0.63200	  -8.49504
498073.71680	  31.00000	  45.36290	   0.64212	   0.09333	   0.64887	  -8.26990
498073.94980	  31.00000	  35.93134	   0.66171	   0.09193	   0.66807	  -7.90895
498074.19980	  31.00000	  28.40909	   0.68038	   0.08630	   0.68583	  -7.22859
498074.41380	  31.00000	  22.48202	   0.69551	   0.07768	   0.69984	  -6.37287
498074.67880	  31.00000	  17.79613	   0.70592	   0.07054	   0.70944	  -5.70620
498074.93180	  31.00000	  14.06813	   0.71557	   0.06214	   0.71827	  -4.96305
498075.14780	  31.00000	  11.14480	   0.72438	   0.05401	   0.72640	  -4.26411
498075.41480	  31.00000	   8.81772	   0.73064	   0.04852	   0.73225	  -3.79894
498075.59280	  31.00000	   6.97545	   0.73451	   0.04239	   0.73573	  -3.30283
498075.81080	  31.00000	   5.51730	   0.73743	   0.03656	   0.73833	  -2.83858
498076.07980	  31.00000	   4.36941	   0.74419	   0.03289	   0.74492	  -2.53020
498076.41580	  31.00000	   3.45686	   0.74728	   0.03252	   0.74799	  -2.49206
498076.83380	  31.00000	   2.73547	   0.74642	   0.03258	   0.74713	  -2.49951
498077.35880	  31.00000	   2.16054	   0.74763	   0.02992	   0.74823	  -2.29198
498078.01880	  31.00000	   1.70952	   0.75028	   0.02829	   0.75082	  -2.15945
498078.84680	  31.00000	   1.35352	   0.75261	   0.02617	   0.75306	  -1.99155
498079.88980	  31.00000	   1.07079	   0.75868	   0.02616	   0.75913	  -1.97488
498081.20380	  31.00000	   0.84734	   0.76632	   0.02977	   0.76689	  -2.22451
498082.85980	  31.00000	   0.67072	   0.77214	   0.03698	   0.77303	  -2.74212
498084.94780	  31.00000	   0.53067	   0.77487	   0.04774	   0.77634	  -3.52553
498087.58480	  31.00000	   0.41976	   0.77311	   0.05735	   0.77524	  -4.24233
498090.91680	  31.00000	   0.33183	   0.76949	   0.06335	   0.77209	  -4.70609
498095.12180	  31.00000	   0.26261	   0.76931	   0.06449	   0.77201	  -4.79160
498100.42980	  31.00000	   0.20791	   0.77459	   0.06449	   0.77727	  -4.75930
498107.13480	  31.00000	   0.16452	   0.78597	   0.06606	   0.78875	  -4.80451
498115.61080	  31.00000	   0.13007	   0.80358	   0.07189	   0.80679	  -5.11229
498126.30181	  31.00000	   0.10309	   0.82582	   0.08697	   0.83039	  -6.01191
498139.81581	  31.00000	   0.08153	   0.84808	   0.11335	   0.85562	  -7.61266
498156.91281	  31.00000	   0.06443	   0.86371	   0.14660	   0.87606	  -9.63330
498178.49981	  31.00000	   0.05102	   0.86843	   0.18437	   0.88779	 -11.98600
498205.74281	  31.00000	   0.04042	   0.86744	   0.21218	   0.89301	 -13.74517
498240.23782	  31.00000	   0.03192	   0.87189	   0.23037	   0.90181	 -14.80027
498283.78582	  31.00000	   0.02528	   0.89022	   0.24261	   0.92269	 -15.24443
498338.85083	  31.00000	   0.01999	   0.92089	   0.25930	   0.95670	 -15.72593
514051.88506	  32.00000	20004.45300	   0.40555	  -0.03067	   0.40671	   4.32544
514052.02706	  32.00000	15829.12600	   0.41169	  -0.01697	   0.41204	   2.36046
514052.16906	  32.00000	12516.70300	   0.41821	  -0.00318	   0.41822	   0.43610
514052.31106	  32.00000	9909.44240	   0.42316	   0.00569	   0.42320	  -0.77042
514052.47606	  32.00000	7835.48000	   0.42900	   0.01311	   0.42920	  -1.74973
514052.67606	  32.00000	6217.24610	   0.43379	   0.01918	   0.43421	  -2.53234
514052.91506	  32.00000	4905.29100	   0.44049	   0.02715	   0.44133	  -3.52723
514053.15306	  32.00000	3881.27370	   0.44812	   0.03252	   0.44930	  -4.15054
514053.39106	  32.00000	3070.98270	   0.45522	   0.03689	   0.45671	  -4.63286
514053.62906	  32.00000	2430.77780	   0.46247	   0.04134	   0.46431	  -5.10814
514053.86706	  32.00000	1923.15370	   0.46945	   0.04285	   0.47140	  -5.21566
514054.10506	  32.00000	1522.43580	   0.47577	   0.04693	   0.47808	  -5.63355
514054.34306	  32.00000	1203.84460	   0.48332	   0.04962	   0.48586	  -5.86112
514054.58206	  32.00000	 952.86591	   0.49217	   0.05230	   0.49494	  -6.06619
514054.82006	  32.00000	 754.27557	   0.50022	   0.05421	   0.50315	  -6.18468
514055.05806	  32.00000	 596.71857	   0.50946	   0.05787	   0.51273	  -6.48090
514055.29506	  32.00000	 471.96338	   0.51772	   0.06097	   0.52129	  -6.71652
514055.53406	  32.00000	 373.20856	   0.52606	   0.06393	   0.52993	  -6.92868
514055.77206	  32.00000	 295.47278	   0.53606	   0.06710	   0.54024	  -7.13492
514056.01106	  32.00000	 233.87738	   0.54580	   0.07016	   0.55029	  -7.32521
514056.24906	  32.00000	 185.05922	   0.55666	   0.07363	   0.56151	  -7.53455
514056.48506	  32.00000	 146.35823	   0.56574	   0.07861	   0.57117	  -7.91032
514056.72206	  32.00000	 115.77804	   0.57870	   0.08423	   0.58480	  -8.28115
514056.95606	  32.00000	  91.67210	   0.59349	   0.08755	   0.59992	  -8.39133
514057.20206	  32.00000	  72.51701	   0.60882	   0.09171	   0.61569	  -8.56623
514057.43106	  32.00000	  57.36816	   0.62601	   0.09332	   0.63293	  -8.47905
514057.66706	  32.00000	  45.36290	   0.64324	   0.09472	   0.65018	  -8.37672
514057.90006	  32.00000	  35.93134	   0.66280	   0.09179	   0.66912	  -7.88462
514058.15006	  32.00000	  28.40909	   0.67947	   0.08636	   0.68493	  -7.24351
514058.36406	  32.00000	  22.48202	   0.69371	   0.07795	   0.69808	  -6.41093
514058.62906	  32.00000	  17.79613	   0.70693	   0.07139	   0.71052	  -5.76629
514058.88206	  32.00000	  14.06813	   0.71743	   0.06260	   0.72016	  -4.98648
514059.09806	  32.00000	  11.14480	   0.72407	   0.05605	   0.72623	  -4.42658
514059.36506	  32.00000	   8.81772	   0.73166	   0.04664	   0.73315	  -3.64713
514059.54306	  32.00000	   6.97545	   0.73574	   0.04273	   0.73698	  -3.32384
514059.76106	  32.00000	   5.51730	   0.73969	   0.03854	   0.74069	  -2.98269
514060.03006	  32.00000	   4.36941	   0.74185	   0.03310	   0.74259	  -2.55444
514060.36606	  32.00000	   3.45686	   0.74567	   0.02904	   0.74623	  -2.23063
514060.78406	  32.00000	   2.73547	   0.75073	   0.02801	   0.75125	  -2.13659
514061.30906	  32.00000	   2.16054	   0.75455	   0.02953	   0.75513	  -2.24138
514061.96906	  32.00000	   1.70952	   0.75623	   0.03239	   0.75693	  -2.45251
514062.79706	  32.00000	   1.35352	   0.75513	   0.03405	   0.75589	  -2.58165
514063.84006	  32.00000	   1.07079	   0.75404	   0.03448	   0.75483	  -2.61781
514065.15406	  32.00000	   0.84734	   0.75614	   0.03346	   0.75688	  -2.53339
514066.81006	  32.00000	   0.67072	   0.75989	   0.03188	   0.76056	  -2.40204
514068.89806	  32.00000	   0.53067	   0.76745	   0.03248	   0.76814	  -2.42319
514071.53506	  32.00000	   0.41976	   0.77871	   0.03713	   0.77960	  -2.72958
514074.86706	  32.00000	   0.33183	   0.79012	   0.04863	   0.79162	  -3.52228
514079.07206	  32.00000	   0.26261	   0.79731	   0.06561	   0.80001	  -4.70391
514084.38006	  32.00000	   0.20791	   0.79767	   0.08337	   0.80201	  -5.96701
514091.08506	  32.00000	   0.16452	   0.79371	   0.09653	   0.79955	  -6.93440
514099.56106	  32.00000	   0.13007	   0.79083	   0.10358	   0.79759	  -7.46170
514110.25206	  32.00000	   0.10309	   0.79485	   0.10602	   0.80189	  -7.59712
514123.76607	  32.00000	   0.08153	   0.80785	   0.11003	   0.81531	  -7.75617
514140.86307	  32.00000	   0.06443	   0.82834	   0.11896	   0.83684	  -8.17272
514162.45007	  32.00000	   0.05102	   0.85734	   0.13354	   0.86768	  -8.85334
514189.69207	  32.00000	   0.04042	   0.89472	   0.16101	   0.90909	 -10.20161
514224.18808	  32.00000	   0.03192	   0.92950	   0.20603	   0.95206	 -12.49792
514267.73608	  32.00000	   0.02528	   0.95178	   0.26031	   0.98674	 -15.29620
514322.80109	  32.00000	   0.01999	   0.96032	   0.30827	   1.00858	 -17.79726
530025.99423	  33.00000	20004.45300	   0.40347	  -0.03209	   0.40474	   4.54794
530026.13623	  33.00000	15829.12600	   0.40848	  -0.01654	   0.40882	   2.31804
530026.27823	  33.00000	12516.70300	   0.41348	  -0.00298	   0.41349	   0.41331
530026.42023	  33.00000	9909.44240	   0.41905	   0.00479	   0.41908	  -0.65423
530026.58523	  33.00000	7835.48000	   0.42471	   0.01430	   0.42495	  -1.92900
530026.78523	  33.00000	6217.24610	   0.43118	   0.02033	   0.43166	  -2.69965
530027.02423	  33.00000	4905.29100	   0.43769	   0.02683	   0.43851	  -3.50837
530027.26223	  33.00000	3881.27370	   0.44404	   0.03130	   0.44514	  -4.03239
530027.50023	  33.00000	3070.98270	   0.45253	   0.03677	   0.45403	  -4.64572
530027.73823	  33.00000	2430.77780	   0.45758	   0.03984	   0.45931	  -4.97553
530027.97623	  33.00000	1923.15370	   0.46539	   0.04384	   0.46745	  -5.38200
530028.21423	  33.00000	1522.43580	   0.47136	   0.04615	   0.47362	  -5.59237
530028.45223	  33.00000	1203.84460	   0.48108	   0.05004	   0.48368	  -5.93828
530028.69123	  33.00000	 952.86591	   0.48796	   0.05171	   0.49070	  -6.04880
530028.92923	  33.00000	 754.27557	   0.49666	   0.05489	   0.49968	  -6.30613
530029.16723	  33.00000	 596.71857	   0.50532	   0.05765	   0.50860	  -6.50844
530029.40423	  33.00000	 471.96338	   0.51361	   0.06049	   0.51716	  -6.71712
530029.64323	  33.00000	 373.20856	   0.52228	   0.06491	   0.52630	  -7.08427
530029.88123	  33.00000	 295.47278	   0.53137	   0.06700	   0.53558	  -7.18689
530030.12023	  33.00000	 233.87738	   0.54151	   0.07063	   0.54610	  -7.43098
530030.35823	  33.00000	 185.05922	   0.55227	   0.07478	   0.55731	  -7.71105
530030.59423	  33.00000	 146.35823	   0.56369	   0.07850	   0.56913	  -7.92857
530030.83123	  33.00000	 115.77804	   0.57481	   0.08259	   0.58071	  -8.17665
530031.06523	  33.00000	  91.67210	   0.58800	   0.08869	   0.59466	  -8.57785
530031.31123	  33.00000	  72.51701	   0.60407	   0.09097	   0.61088	  -8.56451
530031.54023	  33.00000	  57.36816	   0.62222	   0.09548	   0.62950	  -8.72402
530031.77623	  33.00000	  45.36290	   0.64131	   0.09382	   0.64814	  -8.32259
530032.00923	  33.00000	  35.93134	   0.65816	   0.09338	   0.66475	  -8.07492
530032.25923	  33.00000	  28.40909	   0.67551	   0.08730	   0.68113	  -7.36403
530032.47323	  33.00000	  22.48202	   0.69127	   0.07956	   0.69584	  -6.56577
530032.73823	  33.00000	  17.79613	   0.70358	   0.07109	   0.70716	  -5.76956
530032.99123	  33.00000	  14.06813	   0.71475	   0.06363	   0.71757	  -5.08694
530033.20723	  33.00000	  11.14480	   0.72221	   0.05477	   0.72429	  -4.33675
530033.47423	  33.00000	   8.81772	   0.72900	   0.04832	   0.73060	  -3.79250
530033.65223	  33.00000	   6.97545	   0.73494	   0.04302	   0.73620	  -3.35022
530033.87023	  33.00000	   5.51730	   0.73625	   0.03775	   0.73722	  -2.93509
530034.14023	  33.00000	   4.36941	   0.73885	   0.03218	   0.73955	  -2.49387
530034.47523	  33.00000	   3.45686	   0.74246	   0.03013	   0.74307	  -2.32373
530034.89323	  33.00000	   2.73547	   0.74839	   0.02805	   0.74891	  -2.14617
530035.41923	  33.00000	   2.16054	   0.75115	   0.02976	   0.75174	  -2.26850
530036.07823	  33.00000	   1.70952	   0.75208	   0.03227	   0.75277	  -2.45708
530036.90623	  33.00000	   1.35352	   0.75175	   0.03406	   0.75252	  -2.59439
530037.94923	  33.00000	   1.07079	   0.75131	   0.03265	   0.75202	  -2.48873
530039.26323	  33.00000	   0.84734	   0.75346	   0.03128	   0.75411	  -2.37762
530040.91923	  33.00000	   0.67072	   0.75864	   0.03102	   0.75927	  -2.34146
530043.00823	  33.00000	   0.53067	   0.76690	   0.03257	   0.76759	  -2.43154
530045.64423	  33.00000	   0.41976	   0.77803	   0.03926	   0.77902	  -2.88843
530048.97623	  33.00000	   0.33183	   0.78803	   0.05247	   0.78978	  -3.80911
530053.18224	  33.00000	   0.26261	   0.79208	   0.06953	   0.79513	  -5.01696
530058.49024	  33.00000	   0.20791	   0.78983	   0.08501	   0.79440	  -6.14319
530065.19424	  33.00000	   0.16452	   0.78618	   0.09471	   0.79186	  -6.86945
530073.67124	  33.00000	   0.13007	   0.78533	   0.09927	   0.79158	  -7.20458
530084.36124	  33.00000	   0.10309	   0.79231	   0.10124	   0.79875	  -7.28155
530097.87524	  33.00000	   0.08153	   0.80785	   0.10519	   0.81467	  -7.41842
530114.97324	  33.00000	   0.06443	   0.83057	   0.11746	   0.83883	  -8.04966
530136.55925	  33.00000	   0.05102	   0.86125	   0.13456	   0.87170	  -8.88018
530163.80225	  33.00000	   0.04042	   0.89714	   0.16743	   0.91263	 -10.57138
530198.29725	  33.00000	   0.03192	   0.92621	   0.21595	   0.95105	 -13.12407
530241.84526	  33.00000	   0.02528	   0.94240	   0.26781	   0.97972	 -15.86414
530296.91026	  33.00000	   0.01999	   0.94726	   0.30946	   0.99653	 -18.09162
545988.10702	  34.00000	20004.45300	   0.40113	  -0.03199	   0.40241	   4.55951
545988.24902	  34.00000	15829.12600	   0.40736	  -0.01665	   0.40770	   2.33990
545988.39102	  34.00000	12516.70300	   0.41226	  -0.00445	   0.41228	   0.61885
545988.53302	  34.00000	9909.44240	   0.41717	   0.00519	   0.41720	  -0.71247
545988.69802	  34.00000	7835.48000	   0.42500	   0.01448	   0.42524	  -1.95113
545988.89802	  34.00000	6217.24610	   0.42969	   0.02083	   0.43020	  -2.77484
545989.13602	  34.00000	4905.29100	   0.43587	   0.02578	   0.43663	  -3.38431
545989.37502	  34.00000	3881.27370	   0.44359	   0.03167	   0.44472	  -4.08352
545989.61302	  34.00000	3070.98270	   0.45073	   0.03679	   0.45223	  -4.66607
545989.85102	  34.00000	2430.77780	   0.45641	   0.03948	   0.45812	  -4.94351
545990.08902	  34.00000	1923.15370	   0.46361	   0.04363	   0.46566	  -5.37585
545990.32602	  34.00000	1522.43580	   0.47214	   0.04626	   0.47440	  -5.59577
545990.56402	  34.00000	1203.84460	   0.47860	   0.05065	   0.48127	  -6.04109
545990.80302	  34.00000	 952.86591	   0.48782	   0.05204	   0.49059	  -6.08883
545991.04102	  34.00000	 754.27557	   0.49549	   0.05526	   0.49856	  -6.36326
545991.27902	  34.00000	 596.71857	   0.50338	   0.05814	   0.50673	  -6.58834
545991.51602	  34.00000	 471.96338	   0.51230	   0.05963	   0.51575	  -6.63948
545991.75503	  34.00000	 373.20856	   0.51892	   0.06321	   0.52276	  -6.94479
545991.99303	  34.00000	 295.47278	   0.53026	   0.06813	   0.53462	  -7.32150
545992.23203	  34.00000	 233.87738	   0.53843	   0.07112	   0.54311	  -7.52484
545992.47003	  34.00000	 185.05922	   0.55062	   0.07548	   0.55577	  -7.80593
545992.70603	  34.00000	 146.35823	   0.56125	   0.07877	   0.56675	  -7.98956
545992.94303	  34.00000	 115.77804	   0.57411	   0.08476	   0.58033	  -8.39864
545993.17703	  34.00000	  91.67210	   0.58866	   0.08905	   0.59536	  -8.60224
545993.42303	  34.00000	  72.51701	   0.60265	   0.09237	   0.60969	  -8.71391
545993.65203	  34.00000	  57.36816	   0.62043	   0.09435	   0.62756	  -8.64664
545993.88803	  34.00000	  45.36290	   0.64014	   0.09453	   0.64708	  -8.40063
545994.12103	  34.00000	  35.93134	   0.65818	   0.09236	   0.66463	  -7.98774
545994.37103	  34.00000	  28.40909	   0.67665	   0.08678	   0.68220	  -7.30849
545994.58503	  34.00000	  22.48202	   0.68991	   0.07966	   0.69449	  -6.58656
545994.85003	  34.00000	  17.79613	   0.70286	   0.07306	   0.70664	  -5.93414
545995.10303	  34.00000	  14.06813	   0.71341	   0.06451	   0.71632	  -5.16696
545995.31903	  34.00000	  11.14480	   0.71974	   0.05466	   0.72182	  -4.34301
545995.58603	  34.00000	   8.81772	   0.72773	   0.04712	   0.72926	  -3.70470
545995.76403	  34.00000	   6.97545	   0.73343	   0.04340	   0.73471	  -3.38659
545995.98203	  34.00000	   5.51730	   0.73419	   0.04023	   0.73529	  -3.13660
545996.25203	  34.00000	   4.36941	   0.73848	   0.03344	   0.73924	  -2.59284
545996.58703	  34.00000	   3.45686	   0.74217	   0.03116	   0.74283	  -2.40420
545997.00503	  34.00000	   2.73547	   0.74714	   0.02882	   0.74770	  -2.20868
545997.53003	  34.00000	   2.16054	   0.75087	   0.03043	   0.75149	  -2.32101
545998.19003	  34.00000	   1.70952	   0.75145	   0.03313	   0.75218	  -2.52413
545999.01803	  34.00000	   1.35352	   0.75079	   0.03412	   0.75156	  -2.60236
546000.06103	  34.00000	   1.07079	   0.75069	   0.03276	   0.75141	  -2.49902
546001.37503	  34.00000	   0.84734	   0.75283	   0.03202	   0.75351	  -2.43564
546003.03103	  34.00000	   0.67072	   0.75803	   0.03094	   0.75866	  -2.33695
546005.11903	  34.00000	   0.53067	   0.76639	   0.03232	   0.76707	  -2.41499
