Repository: kbm2110/Battery_Diagnostics_Thesis

# Battery_Diagnostics_Thesis
 Data-driven battery diagnostics using EIS

**Author:** Bala Manikanta Yaswanth Kanagarla
**Institution:** Technische Hochschule Ingolstadt (THI)
**Supervisor:** Prof. Dr. H.-G. Schweiger

## Overview

This project implements a machine learning framework for 
non-invasive State of Health (SoH) estimation of lithium-ion 
batteries using Electrochemical Impedance Spectroscopy (EIS).

Eight physically interpretable features are extracted from 
impedance spectra and used to train six ML models under a 
strict cell-level train-test split. The stacking ensemble 
achieves R² = 0.9122 and RMSE = 0.0234 on completely unseen 
cells.

---

File: data/EIS/EIS_state_IX_45C02.txt (part 4 of 37)
time/s	           cycle number	freq/Hz	           Re(Z)/Ohm	  -Im(Z)/Ohm	   |Z|/Ohm	   Phase(Z)/deg
422170.96299	  26.00000	 185.05922	   0.60775	   0.08052	   0.61306	  -7.54666
422171.19899	  26.00000	 146.35823	   0.61840	   0.08570	   0.62431	  -7.89037
422171.43499	  26.00000	 115.77804	   0.62982	   0.08979	   0.63619	  -8.11343
422171.66999	  26.00000	  91.67210	   0.64356	   0.09503	   0.65054	  -8.39956
422171.91499	  26.00000	  72.51701	   0.65498	   0.10285	   0.66301	  -8.92440
422172.14299	  26.00000	  57.36816	   0.67026	   0.10937	   0.67912	  -9.26757
422172.37999	  26.00000	  45.36290	   0.68586	   0.11908	   0.69612	  -9.84939
422172.61199	  26.00000	  35.93134	   0.70635	   0.12624	   0.71754	 -10.13280
422172.86299	  26.00000	  28.40909	   0.72777	   0.13539	   0.74026	 -10.53843
422173.07699	  26.00000	  22.48202	   0.75256	   0.14281	   0.76599	 -10.74523
422173.34199	  26.00000	  17.79613	   0.78088	   0.14654	   0.79451	 -10.62851
422173.59399	  26.00000	  14.06813	   0.80789	   0.14521	   0.82083	 -10.18938
422173.80999	  26.00000	  11.14480	   0.83655	   0.14190	   0.84850	  -9.62693
422174.07799	  26.00000	   8.81772	   0.86344	   0.13322	   0.87366	  -8.77095
422174.25599	  26.00000	   6.97545	   0.88711	   0.12043	   0.89525	  -7.73086
422174.47399	  26.00000	   5.51730	   0.90466	   0.11030	   0.91136	  -6.95128
422174.74299	  26.00000	   4.36941	   0.92100	   0.09752	   0.92615	  -6.04427
422175.07799	  26.00000	   3.45686	   0.93326	   0.08654	   0.93727	  -5.29794
422175.49699	  26.00000	   2.73547	   0.94239	   0.07595	   0.94545	  -4.60762
422176.02199	  26.00000	   2.16054	   0.95202	   0.06778	   0.95443	  -4.07251
422176.68099	  26.00000	   1.70952	   0.95690	   0.06381	   0.95902	  -3.81480
422177.50999	  26.00000	   1.35352	   0.96203	   0.05942	   0.96387	  -3.53460
422178.55299	  26.00000	   1.07079	   0.96516	   0.05784	   0.96689	  -3.42923
422179.86699	  26.00000	   0.84734	   0.96933	   0.05631	   0.97096	  -3.32479
422181.52199	  26.00000	   0.67072	   0.97342	   0.05686	   0.97508	  -3.34276
422183.61099	  26.00000	   0.53067	   0.97757	   0.05963	   0.97939	  -3.49075
422186.24799	  26.00000	   0.41976	   0.98296	   0.06393	   0.98504	  -3.72136
422189.57899	  26.00000	   0.33183	   0.99034	   0.07062	   0.99286	  -4.07896
422193.78499	  26.00000	   0.26261	   0.99917	   0.08168	   1.00250	  -4.67351
422199.09300	  26.00000	   0.20791	   1.00712	   0.09836	   1.01191	  -5.57789
422205.79800	  26.00000	   0.16452	   1.01242	   0.11718	   1.01918	  -6.60214
422214.27400	  26.00000	   0.13007	   1.01717	   0.13465	   1.02604	  -7.54105
422224.96400	  26.00000	   0.10309	   1.02603	   0.15189	   1.03721	  -8.42091
422238.47800	  26.00000	   0.08153	   1.03969	   0.17218	   1.05385	  -9.40337
422255.57600	  26.00000	   0.06443	   1.05895	   0.19691	   1.07710	 -10.53362
422277.16300	  26.00000	   0.05102	   1.08051	   0.22127	   1.10293	 -11.57343
422304.40501	  26.00000	   0.04042	   1.11425	   0.25174	   1.14234	 -12.73097
422338.90101	  26.00000	   0.03192	   1.16137	   0.29827	   1.19906	 -14.40375
422382.44801	  26.00000	   0.02528	   1.20927	   0.36591	   1.26342	 -16.83540
422437.51402	  26.00000	   0.01999	   1.24352	   0.44917	   1.32215	 -19.86006
438201.49921	  27.00000	20004.45300	   0.43689	  -0.01959	   0.43733	   2.56734
438201.64221	  27.00000	15829.12600	   0.44240	  -0.00472	   0.44242	   0.61141
438201.78421	  27.00000	12516.70300	   0.45013	   0.00603	   0.45017	  -0.76790
438201.92621	  27.00000	9909.44240	   0.45709	   0.01411	   0.45731	  -1.76784
438202.09021	  27.00000	7835.48000	   0.46375	   0.02258	   0.46430	  -2.78698
438202.29121	  27.00000	6217.24610	   0.47235	   0.02903	   0.47324	  -3.51730
438202.52921	  27.00000	4905.29100	   0.47880	   0.03444	   0.48004	  -4.11364
438202.76721	  27.00000	3881.27370	   0.48510	   0.03866	   0.48664	  -4.55712
438203.00521	  27.00000	3070.98270	   0.49148	   0.04294	   0.49335	  -4.99334
438203.24421	  27.00000	2430.77780	   0.49985	   0.04661	   0.50202	  -5.32727
438203.48221	  27.00000	1923.15370	   0.50877	   0.05108	   0.51133	  -5.73330
438203.72021	  27.00000	1522.43580	   0.51626	   0.05116	   0.51879	  -5.65937
438203.95821	  27.00000	1203.84460	   0.52423	   0.05584	   0.52719	  -6.07980
438204.19721	  27.00000	 952.86591	   0.53314	   0.05916	   0.53641	  -6.33227
438204.43521	  27.00000	 754.27557	   0.54252	   0.06278	   0.54614	  -6.60061
438204.67221	  27.00000	 596.71857	   0.55138	   0.06350	   0.55502	  -6.56987
438204.91021	  27.00000	 471.96338	   0.56167	   0.06597	   0.56554	  -6.69865
438205.14921	  27.00000	 373.20856	   0.57118	   0.06925	   0.57536	  -6.91247
438205.38621	  27.00000	 295.47278	   0.58063	   0.07212	   0.58509	  -7.08082
438205.62621	  27.00000	 233.87738	   0.59180	   0.07642	   0.59671	  -7.35802
438205.86421	  27.00000	 185.05922	   0.60314	   0.08071	   0.60851	  -7.62190
438206.10021	  27.00000	 146.35823	   0.61292	   0.08498	   0.61879	  -7.89355
438206.33621	  27.00000	 115.77804	   0.62389	   0.09082	   0.63046	  -8.28223
438206.57121	  27.00000	  91.67210	   0.63735	   0.09565	   0.64449	  -8.53514
438206.81621	  27.00000	  72.51701	   0.65129	   0.10221	   0.65926	  -8.91862
438207.04521	  27.00000	  57.36816	   0.66431	   0.11118	   0.67355	  -9.50074
438207.28221	  27.00000	  45.36290	   0.68174	   0.11914	   0.69208	  -9.91253
438207.51421	  27.00000	  35.93134	   0.70099	   0.12783	   0.71255	 -10.33490
438207.76521	  27.00000	  28.40909	   0.72352	   0.13546	   0.73609	 -10.60439
438207.97921	  27.00000	  22.48202	   0.74700	   0.14293	   0.76055	 -10.83228
438208.24421	  27.00000	  17.79613	   0.77518	   0.14766	   0.78912	 -10.78498
438208.49621	  27.00000	  14.06813	   0.80366	   0.14614	   0.81684	 -10.30650
438208.71221	  27.00000	  11.14480	   0.83316	   0.14136	   0.84507	  -9.62923
438208.98021	  27.00000	   8.81772	   0.85908	   0.13370	   0.86942	  -8.84590
438209.15821	  27.00000	   6.97545	   0.88299	   0.12426	   0.89169	  -8.01046
438209.37621	  27.00000	   5.51730	   0.90089	   0.11144	   0.90775	  -7.05140
438209.64521	  27.00000	   4.36941	   0.91759	   0.09896	   0.92291	  -6.15552
438209.98021	  27.00000	   3.45686	   0.92832	   0.08849	   0.93253	  -5.44514
438210.39921	  27.00000	   2.73547	   0.93934	   0.07744	   0.94253	  -4.71304
438210.92421	  27.00000	   2.16054	   0.94617	   0.06949	   0.94872	  -4.20049
438211.58321	  27.00000	   1.70952	   0.95129	   0.06278	   0.95336	  -3.77573
438212.41221	  27.00000	   1.35352	   0.95726	   0.05817	   0.95903	  -3.47737
438213.45521	  27.00000	   1.07079	   0.96282	   0.05603	   0.96445	  -3.33041
438214.76921	  27.00000	   0.84734	   0.96758	   0.05670	   0.96924	  -3.35390
438216.42421	  27.00000	   0.67072	   0.97230	   0.05884	   0.97408	  -3.46306
438218.51322	  27.00000	   0.53067	   0.97481	   0.06281	   0.97683	  -3.68656
438221.15022	  27.00000	   0.41976	   0.97799	   0.06779	   0.98034	  -3.96539
438224.48122	  27.00000	   0.33183	   0.98275	   0.07327	   0.98547	  -4.26377
438228.68722	  27.00000	   0.26261	   0.98873	   0.08150	   0.99208	  -4.71222
438233.99522	  27.00000	   0.20791	   0.99606	   0.09241	   1.00034	  -5.30034
438240.70022	  27.00000	   0.16452	   1.00625	   0.10475	   1.01168	  -5.94317
438249.17622	  27.00000	   0.13007	   1.02085	   0.12138	   1.02804	  -6.78046
438259.86622	  27.00000	   0.10309	   1.03845	   0.14663	   1.04875	  -8.03687
438273.38022	  27.00000	   0.08153	   1.05434	   0.18005	   1.06961	  -9.69099
438290.47822	  27.00000	   0.06443	   1.06769	   0.21756	   1.08963	 -11.51705
438312.06422	  27.00000	   0.05102	   1.07591	   0.25003	   1.10458	 -13.08297
438339.30723	  27.00000	   0.04042	   1.09103	   0.28016	   1.12643	 -14.40141
438373.80323	  27.00000	   0.03192	   1.11711	   0.31381	   1.16035	 -15.69090
438417.35024	  27.00000	   0.02528	   1.15087	   0.35089	   1.20318	 -16.95572
438472.41624	  27.00000	   0.01999	   1.19694	   0.39148	   1.25934	 -18.11104
454225.21864	  28.00000	20004.45300	   0.43361	  -0.02171	   0.43415	   2.86639
454225.36164	  28.00000	15829.12600	   0.44024	  -0.00556	   0.44027	   0.72402
454225.50364	  28.00000	12516.70300	   0.44512	   0.00444	   0.44514	  -0.57212
454225.64564	  28.00000	9909.44240	   0.45457	   0.01420	   0.45479	  -1.78919
454225.80964	  28.00000	7835.48000	   0.46060	   0.02335	   0.46119	  -2.90170
454226.01064	  28.00000	6217.24610	   0.46750	   0.02944	   0.46843	  -3.60359
454226.24864	  28.00000	4905.29100	   0.47340	   0.03377	   0.47460	  -4.07971
454226.48764	  28.00000	3881.27370	   0.48226	   0.03706	   0.48368	  -4.39414
454226.72564	  28.00000	3070.98270	   0.49051	   0.04395	   0.49247	  -5.12011
454226.96364	  28.00000	2430.77780	   0.49734	   0.04628	   0.49949	  -5.31667
454227.20164	  28.00000	1923.15370	   0.50499	   0.04932	   0.50739	  -5.57833
454227.43964	  28.00000	1522.43580	   0.51358	   0.05296	   0.51630	  -5.88787
454227.67764	  28.00000	1203.84460	   0.52111	   0.05574	   0.52408	  -6.10540
454227.91664	  28.00000	 952.86591	   0.53126	   0.05954	   0.53459	  -6.39502
454228.15464	  28.00000	 754.27557	   0.54025	   0.06022	   0.54359	  -6.36000
454228.39164	  28.00000	 596.71857	   0.54901	   0.06384	   0.55271	  -6.63268
454228.62964	  28.00000	 471.96338	   0.55910	   0.06666	   0.56306	  -6.79891
454228.86864	  28.00000	 373.20856	   0.56876	   0.07049	   0.57312	  -7.06456
454229.10664	  28.00000	 295.47278	   0.57879	   0.07462	   0.58358	  -7.34632
454229.34564	  28.00000	 233.87738	   0.58836	   0.07741	   0.59344	  -7.49547
454229.58364	  28.00000	 185.05922	   0.59969	   0.08076	   0.60511	  -7.66987
454229.81964	  28.00000	 146.35823	   0.61076	   0.08435	   0.61656	  -7.86305
454230.05664	  28.00000	 115.77804	   0.62130	   0.08966	   0.62774	  -8.21134
454230.29064	  28.00000	  91.67210	   0.63496	   0.09501	   0.64202	  -8.51002
454230.53564	  28.00000	  72.51701	   0.64673	   0.10295	   0.65487	  -9.04515
454230.76464	  28.00000	  57.36816	   0.66184	   0.11028	   0.67097	  -9.45992
454231.00164	  28.00000	  45.36290	   0.67889	   0.11863	   0.68918	  -9.91203
454231.23364	  28.00000	  35.93134	   0.69949	   0.12703	   0.71093	 -10.29265
454231.48464	  28.00000	  28.40909	   0.72014	   0.13516	   0.73272	 -10.63014
454231.69864	  28.00000	  22.48202	   0.74399	   0.14410	   0.75782	 -10.96156
454231.96364	  28.00000	  17.79613	   0.77382	   0.14723	   0.78770	 -10.77235
454232.21564	  28.00000	  14.06813	   0.80269	   0.14863	   0.81634	 -10.49049
454232.43164	  28.00000	  11.14480	   0.82976	   0.14467	   0.84228	  -9.89028
454232.69964	  28.00000	   8.81772	   0.85783	   0.13551	   0.86847	  -8.97638
454232.87764	  28.00000	   6.97545	   0.88198	   0.12466	   0.89074	  -8.04491
454233.09564	  28.00000	   5.51730	   0.89796	   0.11275	   0.90501	  -7.15686
454233.36464	  28.00000	   4.36941	   0.91735	   0.10045	   0.92284	  -6.24877
454233.69964	  28.00000	   3.45686	   0.92880	   0.08916	   0.93307	  -5.48326
454234.11864	  28.00000	   2.73547	   0.93844	   0.07943	   0.94180	  -4.83817
454234.64364	  28.00000	   2.16054	   0.94600	   0.07079	   0.94864	  -4.27927
454235.30364	  28.00000	   1.70952	   0.95173	   0.06402	   0.95388	  -3.84805
454236.13164	  28.00000	   1.35352	   0.95730	   0.05966	   0.95915	  -3.56590
454237.17464	  28.00000	   1.07079	   0.96139	   0.05660	   0.96306	  -3.36957
454238.48864	  28.00000	   0.84734	   0.96720	   0.05586	   0.96881	  -3.30516
454240.14464	  28.00000	   0.67072	   0.97233	   0.05752	   0.97403	  -3.38577
454242.23264	  28.00000	   0.53067	   0.97704	   0.06245	   0.97903	  -3.65708
454244.86964	  28.00000	   0.41976	   0.98022	   0.06928	   0.98267	  -4.04259
454248.20065	  28.00000	   0.33183	   0.98302	   0.07576	   0.98593	  -4.40729
454252.40665	  28.00000	   0.26261	   0.98824	   0.08382	   0.99179	  -4.84823
454257.71465	  28.00000	   0.20791	   0.99577	   0.09442	   1.00023	  -5.41652
454264.41965	  28.00000	   0.16452	   1.00450	   0.10750	   1.01024	  -6.10818
454272.89565	  28.00000	   0.13007	   1.01632	   0.12290	   1.02372	  -6.89504
454283.58565	  28.00000	   0.10309	   1.03379	   0.14228	   1.04354	  -7.83606
454297.09965	  28.00000	   0.08153	   1.05649	   0.17070	   1.07019	  -9.17822
454314.19765	  28.00000	   0.06443	   1.07863	   0.20773	   1.09845	 -10.90121
454335.78465	  28.00000	   0.05102	   1.09295	   0.25168	   1.12156	 -12.96794
454363.02666	  28.00000	   0.04042	   1.10363	   0.29353	   1.14200	 -14.89380
454397.52266	  28.00000	   0.03192	   1.12072	   0.33044	   1.16842	 -16.42783
454441.06967	  28.00000	   0.02528	   1.14792	   0.36781	   1.20541	 -17.76626
454496.13567	  28.00000	   0.01999	   1.18619	   0.40878	   1.25465	 -19.01496
470242.23148	  29.00000	20004.45300	   0.43325	  -0.02040	   0.43373	   2.69591
470242.37448	  29.00000	15829.12600	   0.44041	  -0.00653	   0.44046	   0.84888
470242.51648	  29.00000	12516.70300	   0.44662	   0.00539	   0.44665	  -0.69131
470242.65848	  29.00000	9909.44240	   0.45388	   0.01527	   0.45413	  -1.92711
470242.82248	  29.00000	7835.48000	   0.46030	   0.02258	   0.46086	  -2.80889
470243.02348	  29.00000	6217.24610	   0.46800	   0.02801	   0.46883	  -3.42462
470243.26148	  29.00000	4905.29100	   0.47481	   0.03330	   0.47598	  -4.01161
470243.49948	  29.00000	3881.27370	   0.48241	   0.03707	   0.48383	  -4.39422
470243.73848	  29.00000	3070.98270	   0.48914	   0.04279	   0.49101	  -4.99908
470243.97648	  29.00000	2430.77780	   0.49743	   0.04638	   0.49959	  -5.32724
470244.21448	  29.00000	1923.15370	   0.50525	   0.04963	   0.50768	  -5.61064
470244.45248	  29.00000	1522.43580	   0.51232	   0.05304	   0.51506	  -5.91031
470244.69048	  29.00000	1203.84460	   0.52245	   0.05597	   0.52544	  -6.11519
470244.92948	  29.00000	 952.86591	   0.52964	   0.05765	   0.53276	  -6.21213
470245.16748	  29.00000	 754.27557	   0.54045	   0.06089	   0.54387	  -6.42799
470245.40448	  29.00000	 596.71857	   0.54977	   0.06460	   0.55355	  -6.70149
470245.64248	  29.00000	 471.96338	   0.55854	   0.06767	   0.56263	  -6.90781
470245.88148	  29.00000	 373.20856	   0.56776	   0.06966	   0.57202	  -6.99494
470246.11848	  29.00000	 295.47278	   0.57883	   0.07378	   0.58351	  -7.26437
470246.35848	  29.00000	 233.87738	   0.59004	   0.07848	   0.59523	  -7.57592
470246.59648	  29.00000	 185.05922	   0.59953	   0.08143	   0.60504	  -7.73522
470246.83248	  29.00000	 146.35823	   0.61159	   0.08419	   0.61736	  -7.83813
470247.06848	  29.00000	 115.77804	   0.62259	   0.09052	   0.62914	  -8.27254
470247.30348	  29.00000	  91.67210	   0.63476	   0.09559	   0.64192	  -8.56401
470247.54848	  29.00000	  72.51701	   0.64874	   0.10189	   0.65669	  -8.92601
470247.77748	  29.00000	  57.36816	   0.66260	   0.11041	   0.67173	  -9.46002
470248.01448	  29.00000	  45.36290	   0.67934	   0.11893	   0.68967	  -9.92966
470248.24648	  29.00000	  35.93134	   0.69854	   0.12725	   0.71004	 -10.32428
470248.49748	  29.00000	  28.40909	   0.72071	   0.13792	   0.73379	 -10.83348
470248.71148	  29.00000	  22.48202	   0.74627	   0.14297	   0.75984	 -10.84490
470248.97648	  29.00000	  17.79613	   0.77379	   0.14903	   0.78801	 -10.90135
470249.22848	  29.00000	  14.06813	   0.80241	   0.14708	   0.81578	 -10.38664
470249.44448	  29.00000	  11.14480	   0.83043	   0.14453	   0.84291	  -9.87308
470249.71248	  29.00000	   8.81772	   0.85841	   0.13618	   0.86915	  -9.01412
470249.89048	  29.00000	   6.97545	   0.88242	   0.12407	   0.89110	  -8.00370
470250.10848	  29.00000	   5.51730	   0.90005	   0.11185	   0.90697	  -7.08394
470250.37748	  29.00000	   4.36941	   0.91602	   0.10101	   0.92157	  -6.29234
470250.71248	  29.00000	   3.45686	   0.92961	   0.08932	   0.93389	  -5.48804
470251.13148	  29.00000	   2.73547	   0.93795	   0.07730	   0.94113	  -4.71137
470251.65648	  29.00000	   2.16054	   0.94675	   0.06959	   0.94931	  -4.20403
470252.31548	  29.00000	   1.70952	   0.95323	   0.06369	   0.95536	  -3.82269
470253.14448	  29.00000	   1.35352	   0.95916	   0.06019	   0.96104	  -3.59059
470254.18748	  29.00000	   1.07079	   0.96261	   0.05778	   0.96434	  -3.43499
470255.50148	  29.00000	   0.84734	   0.96560	   0.05724	   0.96730	  -3.39250
470257.15648	  29.00000	   0.67072	   0.96986	   0.05799	   0.97159	  -3.42175
470259.24548	  29.00000	   0.53067	   0.97423	   0.06026	   0.97609	  -3.53929
470261.88248	  29.00000	   0.41976	   0.97897	   0.06447	   0.98110	  -3.76802
470265.21348	  29.00000	   0.33183	   0.98496	   0.07067	   0.98749	  -4.10364
470269.41948	  29.00000	   0.26261	   0.99333	   0.07941	   0.99650	  -4.57074
470274.72748	  29.00000	   0.20791	   1.00318	   0.09373	   1.00754	  -5.33807
470281.43248	  29.00000	   0.16452	   1.01182	   0.11342	   1.01815	  -6.39592
470289.90848	  29.00000	   0.13007	   1.01803	   0.13459	   1.02689	  -7.53132
470300.59848	  29.00000	   0.10309	   1.02454	   0.15464	   1.03614	  -8.58304
470314.11249	  29.00000	   0.08153	   1.03581	   0.17485	   1.05047	  -9.58156
470331.21049	  29.00000	   0.06443	   1.05223	   0.19881	   1.07084	 -10.69957
470352.79749	  29.00000	   0.05102	   1.07420	   0.22550	   1.09761	 -11.85576
470380.03949	  29.00000	   0.04042	   1.10132	   0.25473	   1.13039	 -13.02304
470414.53550	  29.00000	   0.03192	   1.14339	   0.29065	   1.17976	 -14.26226
470458.08250	  29.00000	   0.02528	   1.19650	   0.34547	   1.24538	 -16.10538
470513.14851	  29.00000	   0.01999	   1.24655	   0.42241	   1.31617	 -18.71969
486244.88232	  30.00000	20004.45300	   0.43033	  -0.02016	   0.43080	   2.68238
486245.02532	  30.00000	15829.12600	   0.43835	  -0.00563	   0.43839	   0.73599
486245.16732	  30.00000	12516.70300	   0.44608	   0.00566	   0.44611	  -0.72675
486245.30932	  30.00000	9909.44240	   0.45198	   0.01546	   0.45224	  -1.95873
486245.47332	  30.00000	7835.48000	   0.45942	   0.02325	   0.46001	  -2.89667
486245.67432	  30.00000	6217.24610	   0.46651	   0.02782	   0.46734	  -3.41322
486245.91232	  30.00000	4905.29100	   0.47323	   0.03374	   0.47443	  -4.07805
486246.15132	  30.00000	3881.27370	   0.48140	   0.03773	   0.48288	  -4.48098
486246.38932	  30.00000	3070.98270	   0.48799	   0.04246	   0.48983	  -4.97238
486246.62732	  30.00000	2430.77780	   0.49529	   0.04719	   0.49753	  -5.44208
486246.86532	  30.00000	1923.15370	   0.50486	   0.04815	   0.50715	  -5.44842
486247.10332	  30.00000	1522.43580	   0.51157	   0.05321	   0.51433	  -5.93860
486247.34132	  30.00000	1203.84460	   0.52032	   0.05599	   0.52333	  -6.14184
486247.58032	  30.00000	 952.86591	   0.52879	   0.05841	   0.53200	  -6.30332
486247.81832	  30.00000	 754.27557	   0.53691	   0.06135	   0.54041	  -6.51810
486248.05532	  30.00000	 596.71857	   0.54673	   0.06484	   0.55056	  -6.76332
486248.29332	  30.00000	 471.96338	   0.55633	   0.06661	   0.56030	  -6.82754
486248.53232	  30.00000	 373.20856	   0.56516	   0.06933	   0.56940	  -6.99364
486248.76932	  30.00000	 295.47278	   0.57650	   0.07335	   0.58115	  -7.25105
486249.00932	  30.00000	 233.87738	   0.58701	   0.07602	   0.59191	  -7.37875
486249.24732	  30.00000	 185.05922	   0.59641	   0.07949	   0.60169	  -7.59149
486249.48332	  30.00000	 146.35823	   0.60701	   0.08502	   0.61294	  -7.97288
486249.71932	  30.00000	 115.77804	   0.62000	   0.08975	   0.62646	  -8.23683
486249.95432	  30.00000	  91.67210	   0.63152	   0.09594	   0.63877	  -8.63832
486250.19932	  30.00000	  72.51701	   0.64671	   0.10350	   0.65494	  -9.09229
486250.42832	  30.00000	  57.36816	   0.66086	   0.11116	   0.67015	  -9.54844
486250.66532	  30.00000	  45.36290	   0.67803	   0.11986	   0.68854	 -10.02485
486250.89732	  30.00000	  35.93134	   0.69683	   0.12937	   0.70874	 -10.51749
486251.14732	  30.00000	  28.40909	   0.72010	   0.13837	   0.73328	 -10.87710
486251.36232	  30.00000	  22.48202	   0.74421	   0.14553	   0.75831	 -11.06486
486251.62732	  30.00000	  17.79613	   0.77229	   0.14794	   0.78633	 -10.84415
486251.87932	  30.00000	  14.06813	   0.80153	   0.14949	   0.81535	 -10.56442
486252.09532	  30.00000	  11.14480	   0.83058	   0.14522	   0.84318	  -9.91766
486252.36232	  30.00000	   8.81772	   0.85841	   0.13713	   0.86930	  -9.07632
486252.54132	  30.00000	   6.97545	   0.88021	   0.12692	   0.88932	  -8.20502
486252.75932	  30.00000	   5.51730	   0.90203	   0.11380	   0.90918	  -7.19041
486253.02832	  30.00000	   4.36941	   0.91648	   0.10177	   0.92211	  -6.33652
486253.36332	  30.00000	   3.45686	   0.92988	   0.08958	   0.93418	  -5.50290
486253.78232	  30.00000	   2.73547	   0.94097	   0.08041	   0.94440	  -4.88409
486254.30732	  30.00000	   2.16054	   0.94728	   0.07209	   0.95002	  -4.35191
486254.96632	  30.00000	   1.70952	   0.95303	   0.06535	   0.95527	  -3.92242
486255.79532	  30.00000	   1.35352	   0.95835	   0.06081	   0.96028	  -3.63088
486256.83832	  30.00000	   1.07079	   0.96308	   0.05714	   0.96477	  -3.39555
486258.15232	  30.00000	   0.84734	   0.96702	   0.05621	   0.96865	  -3.32641
486259.80732	  30.00000	   0.67072	   0.97163	   0.05682	   0.97329	  -3.34652
486261.89632	  30.00000	   0.53067	   0.97745	   0.05993	   0.97929	  -3.50834
486264.53332	  30.00000	   0.41976	   0.98336	   0.06568	   0.98555	  -3.82105
486267.86432	  30.00000	   0.33183	   0.98861	   0.07618	   0.99154	  -4.40655
486272.07033	  30.00000	   0.26261	   0.99240	   0.08714	   0.99622	  -5.01799
486277.37833	  30.00000	   0.20791	   0.99609	   0.09858	   1.00096	  -5.65175
486284.08333	  30.00000	   0.16452	   1.00298	   0.11081	   1.00909	  -6.30468
486292.55933	  30.00000	   0.13007	   1.01359	   0.12600	   1.02140	  -7.08620
486303.24933	  30.00000	   0.10309	   1.02652	   0.14414	   1.03659	  -7.99272
486316.76333	  30.00000	   0.08153	   1.04310	   0.16531	   1.05611	  -9.00556
486333.86133	  30.00000	   0.06443	   1.06688	   0.19104	   1.08385	 -10.15202
486355.44733	  30.00000	   0.05102	   1.09860	   0.22552	   1.12151	 -11.60054
486382.69034	  30.00000	   0.04042	   1.13169	   0.27637	   1.16495	 -13.72375
486417.18634	  30.00000	   0.03192	   1.15386	   0.33740	   1.20218	 -16.29937
486460.73335	  30.00000	   0.02528	   1.16914	   0.39173	   1.23302	 -18.52364
486515.79835	  30.00000	   0.01999	   1.19087	   0.44009	   1.26959	 -20.28216
502236.71798	  31.00000	20004.45300	   0.43240	  -0.01962	   0.43284	   2.59768
502236.86098	  31.00000	15829.12600	   0.43981	  -0.00472	   0.43984	   0.61537
502237.00298	  31.00000	12516.70300	   0.44568	   0.00575	   0.44572	  -0.73974
502237.14498	  31.00000	9909.44240	   0.45276	   0.01622	   0.45305	  -2.05187
502237.30898	  31.00000	7835.48000	   0.46061	   0.02167	   0.46112	  -2.69399
502237.50998	  31.00000	6217.24610	   0.46716	   0.02904	   0.46806	  -3.55672
502237.74798	  31.00000	4905.29100	   0.47362	   0.03326	   0.47479	  -4.01696
502237.98598	  31.00000	3881.27370	   0.48110	   0.03992	   0.48275	  -4.74325
502238.22498	  31.00000	3070.98270	   0.48771	   0.04272	   0.48958	  -5.00579
502238.46298	  31.00000	2430.77780	   0.49641	   0.04733	   0.49866	  -5.44688
502238.70098	  31.00000	1923.15370	   0.50306	   0.04916	   0.50546	  -5.58149
502238.93898	  31.00000	1522.43580	   0.51215	   0.05323	   0.51491	  -5.93316
502239.17698	  31.00000	1203.84460	   0.52100	   0.05629	   0.52404	  -6.16595
502239.41598	  31.00000	 952.86591	   0.53180	   0.05813	   0.53497	  -6.23771
502239.65398	  31.00000	 754.27557	   0.53785	   0.06190	   0.54140	  -6.56524
502239.89098	  31.00000	 596.71857	   0.54710	   0.06482	   0.55093	  -6.75725
502240.12898	  31.00000	 471.96338	   0.55744	   0.06825	   0.56161	  -6.98059
502240.36798	  31.00000	 373.20856	   0.56604	   0.07066	   0.57043	  -7.11519
502240.60598	  31.00000	 295.47278	   0.57720	   0.07278	   0.58177	  -7.18665
502240.84498	  31.00000	 233.87738	   0.58828	   0.07661	   0.59324	  -7.41986
502241.08298	  31.00000	 185.05922	   0.59912	   0.08131	   0.60462	  -7.72867
502241.31898	  31.00000	 146.35823	   0.60936	   0.08478	   0.61523	  -7.92107
502241.55598	  31.00000	 115.77804	   0.62002	   0.09101	   0.62667	  -8.35014
502241.78998	  31.00000	  91.67210	   0.63324	   0.09531	   0.64038	  -8.55913
502242.03398	  31.00000	  72.51701	   0.64694	   0.10376	   0.65521	  -9.11143
502242.26298	  31.00000	  57.36816	   0.66107	   0.11135	   0.67038	  -9.56075
502242.49998	  31.00000	  45.36290	   0.67728	   0.12034	   0.68789	 -10.07544
502242.73198	  31.00000	  35.93134	   0.69686	   0.12841	   0.70860	 -10.44103
502242.98298	  31.00000	  28.40909	   0.71877	   0.13803	   0.73191	 -10.87035
502243.19698	  31.00000	  22.48202	   0.74486	   0.14520	   0.75888	 -11.03060
502243.46198	  31.00000	  17.79613	   0.77334	   0.14962	   0.78769	 -10.95013
502243.71398	  31.00000	  14.06813	   0.80140	   0.14953	   0.81523	 -10.56867
502243.92998	  31.00000	  11.14480	   0.83056	   0.14624	   0.84333	  -9.98621
502244.19798	  31.00000	   8.81772	   0.85833	   0.13793	   0.86934	  -9.12929
502244.37598	  31.00000	   6.97545	   0.88259	   0.12532	   0.89144	  -8.08179
502244.59398	  31.00000	   5.51730	   0.90135	   0.11510	   0.90867	  -7.27712
502244.86298	  31.00000	   4.36941	   0.91773	   0.10175	   0.92335	  -6.32662
502245.19798	  31.00000	   3.45686	   0.93087	   0.09038	   0.93525	  -5.54538
502245.61698	  31.00000	   2.73547	   0.94167	   0.07966	   0.94503	  -4.83552
502246.14198	  31.00000	   2.16054	   0.94963	   0.07072	   0.95226	  -4.25875
502246.80098	  31.00000	   1.70952	   0.95661	   0.06528	   0.95884	  -3.90390
502247.62998	  31.00000	   1.35352	   0.96153	   0.06123	   0.96348	  -3.64382
502248.67298	  31.00000	   1.07079	   0.96549	   0.05964	   0.96733	  -3.53448
502249.98698	  31.00000	   0.84734	   0.96852	   0.05820	   0.97027	  -3.43868
502251.64198	  31.00000	   0.67072	   0.97396	   0.05814	   0.97569	  -3.41598
502253.73098	  31.00000	   0.53067	   0.97742	   0.06113	   0.97933	  -3.57859
502256.36798	  31.00000	   0.41976	   0.98236	   0.06487	   0.98450	  -3.77801
502259.69898	  31.00000	   0.33183	   0.98902	   0.07160	   0.99160	  -4.14052
502263.90498	  31.00000	   0.26261	   0.99794	   0.08104	   1.00123	  -4.64263
502269.21298	  31.00000	   0.20791	   1.00698	   0.09643	   1.01158	  -5.46985
502275.91798	  31.00000	   0.16452	   1.01350	   0.11522	   1.02003	  -6.48581
502284.39398	  31.00000	   0.13007	   1.01896	   0.13582	   1.02798	  -7.59255
502295.08398	  31.00000	   0.10309	   1.02657	   0.15438	   1.03812	  -8.55223
502308.59798	  31.00000	   0.08153	   1.03862	   0.17437	   1.05316	  -9.53051
502325.69599	  31.00000	   0.06443	   1.05735	   0.19909	   1.07593	 -10.66369
502347.28199	  31.00000	   0.05102	   1.07859	   0.22587	   1.10198	 -11.82764
502374.52499	  31.00000	   0.04042	   1.10950	   0.25391	   1.13819	 -12.88996
502409.02099	  31.00000	   0.03192	   1.15408	   0.29539	   1.19128	 -14.35667
502452.56800	  31.00000	   0.02528	   1.20528	   0.35492	   1.25645	 -16.40811
502507.63400	  31.00000	   0.01999	   1.25015	   0.43658	   1.32419	 -19.25027
518218.20004	  32.00000	20004.45300	   0.43096	  -0.01848	   0.43135	   2.45567
518218.34304	  32.00000	15829.12600	   0.43658	  -0.00577	   0.43662	   0.75715
518218.48504	  32.00000	12516.70300	   0.44437	   0.00591	   0.44441	  -0.76137
518218.62704	  32.00000	9909.44240	   0.44977	   0.01434	   0.45000	  -1.82666
518218.79104	  32.00000	7835.48000	   0.45758	   0.02239	   0.45813	  -2.80144
518218.99204	  32.00000	6217.24610	   0.46568	   0.02790	   0.46651	  -3.42859
518219.23004	  32.00000	4905.29100	   0.47250	   0.03332	   0.47367	  -4.03336
518219.46904	  32.00000	3881.27370	   0.47951	   0.03819	   0.48103	  -4.55326
518219.70704	  32.00000	3070.98270	   0.48671	   0.04418	   0.48871	  -5.18613
518219.94504	  32.00000	2430.77780	   0.49526	   0.04643	   0.49743	  -5.35524
518220.18304	  32.00000	1923.15370	   0.50345	   0.05016	   0.50594	  -5.68938
518220.42104	  32.00000	1522.43580	   0.51193	   0.05365	   0.51473	  -5.98260
518220.65904	  32.00000	1203.84460	   0.51966	   0.05550	   0.52261	  -6.09621
518220.89804	  32.00000	 952.86591	   0.52914	   0.05885	   0.53240	  -6.34579
518221.13604	  32.00000	 754.27557	   0.53754	   0.06127	   0.54102	  -6.50304
518221.37304	  32.00000	 596.71857	   0.54702	   0.06451	   0.55081	  -6.72608
518221.61104	  32.00000	 471.96338	   0.55590	   0.06877	   0.56014	  -7.05224
518221.85004	  32.00000	 373.20856	   0.56540	   0.06892	   0.56958	  -6.95004
518222.08804	  32.00000	 295.47278	   0.57471	   0.07261	   0.57928	  -7.20116
518222.32704	  32.00000	 233.87738	   0.58651	   0.07611	   0.59143	  -7.39414
518222.56504	  32.00000	 185.05922	   0.59642	   0.08132	   0.60194	  -7.76381
518222.80104	  32.00000	 146.35823	   0.60818	   0.08491	   0.61408	  -7.94808
518223.03804	  32.00000	 115.77804	   0.61943	   0.08982	   0.62591	  -8.25055
518223.27204	  32.00000	  91.67210	   0.63199	   0.09652	   0.63932	  -8.68345
518223.51704	  32.00000	  72.51701	   0.64577	   0.10334	   0.65398	  -9.09176
518223.74604	  32.00000	  57.36816	   0.66102	   0.11005	   0.67011	  -9.45238
518223.98304	  32.00000	  45.36290	   0.67819	   0.11998	   0.68872	 -10.03292
518224.21504	  32.00000	  35.93134	   0.69708	   0.12955	   0.70901	 -10.52834
518224.46604	  32.00000	  28.40909	   0.71775	   0.13750	   0.73080	 -10.84445
518224.68004	  32.00000	  22.48202	   0.74512	   0.14481	   0.75907	 -10.99812
518224.94504	  32.00000	  17.79613	   0.77229	   0.14970	   0.78667	 -10.97010
518225.19704	  32.00000	  14.06813	   0.80113	   0.15158	   0.81534	 -10.71389
518225.41304	  32.00000	  11.14480	   0.83028	   0.14650	   0.84311	 -10.00650
518225.68104	  32.00000	   8.81772	   0.85763	   0.13880	   0.86878	  -9.19284
518225.85904	  32.00000	   6.97545	   0.88061	   0.12812	   0.88988	  -8.27786
518226.07704	  32.00000	   5.51730	   0.90131	   0.11499	   0.90861	  -7.27067
518226.34604	  32.00000	   4.36941	   0.91822	   0.10269	   0.92395	  -6.38129
518226.68104	  32.00000	   3.45686	   0.93151	   0.09096	   0.93594	  -5.57693
518227.10004	  32.00000	   2.73547	   0.94159	   0.08143	   0.94510	  -4.94280
518227.62504	  32.00000	   2.16054	   0.94834	   0.07223	   0.95109	  -4.35571
518228.28404	  32.00000	   1.70952	   0.95561	   0.06561	   0.95786	  -3.92740
518229.11304	  32.00000	   1.35352	   0.96047	   0.06076	   0.96239	  -3.61950
518230.15604	  32.00000	   1.07079	   0.96445	   0.05753	   0.96617	  -3.41342
518231.47004	  32.00000	   0.84734	   0.96975	   0.05580	   0.97135	  -3.29305
518233.12504	  32.00000	   0.67072	   0.97496	   0.05740	   0.97665	  -3.36908
518235.21404	  32.00000	   0.53067	   0.98044	   0.06153	   0.98237	  -3.59101
518237.85004	  32.00000	   0.41976	   0.98486	   0.06874	   0.98725	  -3.99266
518241.18104	  32.00000	   0.33183	   0.98718	   0.07750	   0.99021	  -4.48909
518245.38704	  32.00000	   0.26261	   0.99178	   0.08585	   0.99549	  -4.94731
518250.69504	  32.00000	   0.20791	   0.99791	   0.09553	   1.00247	  -5.46839
518257.40004	  32.00000	   0.16452	   1.00617	   0.10842	   1.01200	  -6.15020
518265.87604	  32.00000	   0.13007	   1.01673	   0.12373	   1.02423	  -6.93824
518276.56604	  32.00000	   0.10309	   1.03169	   0.14172	   1.04138	  -7.82165
518290.08004	  32.00000	   0.08153	   1.05401	   0.16476	   1.06681	  -8.88420
518307.17805	  32.00000	   0.06443	   1.07844	   0.19801	   1.09646	 -10.40385
518328.76505	  32.00000	   0.05102	   1.10343	   0.24288	   1.12984	 -12.41339
518356.00705	  32.00000	   0.04042	   1.11987	   0.29155	   1.15719	 -14.59267
518390.50306	  32.00000	   0.03192	   1.13252	   0.33752	   1.18175	 -16.59537
518434.05006	  32.00000	   0.02528	   1.15435	   0.37610	   1.21407	 -18.04622
518489.11607	  32.00000	   0.01999	   1.18663	   0.41615	   1.25748	 -19.32588
534191.20318	  33.00000	20004.45300	   0.42608	  -0.01938	   0.42652	   2.60389
534191.34618	  33.00000	15829.12600	   0.43345	  -0.00623	   0.43350	   0.82407
534191.48818	  33.00000	12516.70300	   0.44107	   0.00557	   0.44111	  -0.72300
534191.63018	  33.00000	9909.44240	   0.44714	   0.01429	   0.44737	  -1.83061
534191.79418	  33.00000	7835.48000	   0.45492	   0.02249	   0.45548	  -2.83068
534191.99518	  33.00000	6217.24610	   0.46088	   0.03028	   0.46187	  -3.75841
534192.23318	  33.00000	4905.29100	   0.46904	   0.03527	   0.47036	  -4.30066
534192.47118	  33.00000	3881.27370	   0.47525	   0.04000	   0.47693	  -4.81050
534192.70818	  33.00000	3070.98270	   0.48198	   0.04392	   0.48398	  -5.20671
534192.94618	  33.00000	2430.77780	   0.49055	   0.04631	   0.49273	  -5.39292
534193.18418	  33.00000	1923.15370	   0.49928	   0.05011	   0.50179	  -5.73121
534193.42218	  33.00000	1522.43580	   0.50699	   0.05385	   0.50985	  -6.06316
534193.66018	  33.00000	1203.84460	   0.51669	   0.05600	   0.51972	  -6.18568
534193.89918	  33.00000	 952.86591	   0.52477	   0.05822	   0.52799	  -6.33041
534194.13718	  33.00000	 754.27557	   0.53372	   0.06040	   0.53713	  -6.45609
534194.37418	  33.00000	 596.71857	   0.54442	   0.06439	   0.54821	  -6.74566
534194.61218	  33.00000	 471.96338	   0.55198	   0.06609	   0.55592	  -6.82740
534194.85118	  33.00000	 373.20856	   0.56136	   0.07086	   0.56582	  -7.19457
534195.08918	  33.00000	 295.47278	   0.57217	   0.07355	   0.57688	  -7.32475
534195.32818	  33.00000	 233.87738	   0.58267	   0.07621	   0.58763	  -7.45139
534195.56618	  33.00000	 185.05922	   0.59282	   0.08128	   0.59837	  -7.80718
534195.80218	  33.00000	 146.35823	   0.60440	   0.08463	   0.61030	  -7.97062
534196.03918	  33.00000	 115.77804	   0.61668	   0.09142	   0.62342	  -8.43249
534196.27318	  33.00000	  91.67210	   0.62842	   0.09572	   0.63567	  -8.66027
534196.51818	  33.00000	  72.51701	   0.64050	   0.10274	   0.64868	  -9.11292
534196.74718	  33.00000	  57.36816	   0.65737	   0.11070	   0.66663	  -9.55867
534196.98418	  33.00000	  45.36290	   0.67398	   0.11887	   0.68438	 -10.00211
534197.21618	  33.00000	  35.93134	   0.69244	   0.12938	   0.70443	 -10.58325
534197.46718	  33.00000	  28.40909	   0.71452	   0.13772	   0.72767	 -10.90952
534197.68118	  33.00000	  22.48202	   0.73831	   0.14506	   0.75243	 -11.11564
534197.94618	  33.00000	  17.79613	   0.76726	   0.15102	   0.78198	 -11.13512
534198.19818	  33.00000	  14.06813	   0.79654	   0.14964	   0.81047	 -10.63942
534198.41418	  33.00000	  11.14480	   0.82603	   0.14506	   0.83867	  -9.96035
534198.68218	  33.00000	   8.81772	   0.85227	   0.14003	   0.86370	  -9.33034
534198.86018	  33.00000	   6.97545	   0.87833	   0.12770	   0.88757	  -8.27255
534199.07818	  33.00000	   5.51730	   0.89730	   0.11638	   0.90482	  -7.39029
534199.34718	  33.00000	   4.36941	   0.91518	   0.10421	   0.92109	  -6.49645
534199.68218	  33.00000	   3.45686	   0.92731	   0.09174	   0.93184	  -5.64977
534200.10118	  33.00000	   2.73547	   0.93814	   0.08000	   0.94155	  -4.87403
534200.62618	  33.00000	   2.16054	   0.94651	   0.07165	   0.94922	  -4.32881
534201.28618	  33.00000	   1.70952	   0.95271	   0.06695	   0.95506	  -4.01997
534202.11418	  33.00000	   1.35352	   0.95810	   0.06153	   0.96007	  -3.67466
534203.15718	  33.00000	   1.07079	   0.96197	   0.05882	   0.96376	  -3.49914
534204.47118	  33.00000	   0.84734	   0.96577	   0.05763	   0.96749	  -3.41486
534206.12618	  33.00000	   0.67072	   0.97070	   0.05776	   0.97242	  -3.40518
534208.21518	  33.00000	   0.53067	   0.97469	   0.06087	   0.97659	  -3.57355
534210.85218	  33.00000	   0.41976	   0.98027	   0.06436	   0.98238	  -3.75665
534214.18318	  33.00000	   0.33183	   0.98764	   0.07137	   0.99022	  -4.13309
534218.38918	  33.00000	   0.26261	   0.99581	   0.08305	   0.99927	  -4.76764
534223.69718	  33.00000	   0.20791	   1.00175	   0.09839	   1.00657	  -5.60930
534230.40218	  33.00000	   0.16452	   1.00717	   0.11575	   1.01380	  -6.55588
534238.87818	  33.00000	   0.13007	   1.01285	   0.13273	   1.02151	  -7.46564
534249.56818	  33.00000	   0.10309	   1.02251	   0.14983	   1.03343	  -8.33641
534263.08219	  33.00000	   0.08153	   1.03742	   0.17047	   1.05133	  -9.33150
534280.18019	  33.00000	   0.06443	   1.05728	   0.19586	   1.07526	 -10.49530
534301.76619	  33.00000	   0.05102	   1.07973	   0.22133	   1.10219	 -11.58446
534329.00919	  33.00000	   0.04042	   1.11498	   0.25334	   1.14340	 -12.80121
534363.50520	  33.00000	   0.03192	   1.16112	   0.30269	   1.19993	 -14.61126
534407.05220	  33.00000	   0.02528	   1.20127	   0.37109	   1.25728	 -17.16655
534462.11721	  33.00000	   0.01999	   1.23019	   0.44831	   1.30933	 -20.02279
550150.15977	  34.00000	20004.45300	   0.42525	  -0.01988	   0.42571	   2.67625
550150.30277	  34.00000	15829.12600	   0.43160	  -0.00481	   0.43163	   0.63891
550150.44477	  34.00000	12516.70300	   0.44020	   0.00699	   0.44026	  -0.91024
550150.58677	  34.00000	9909.44240	   0.44670	   0.01550	   0.44697	  -1.98734
550150.75077	  34.00000	7835.48000	   0.45334	   0.02429	   0.45399	  -3.06725
550150.95177	  34.00000	6217.24610	   0.46072	   0.02866	   0.46161	  -3.55972
550151.18977	  34.00000	4905.29100	   0.46850	   0.03456	   0.46978	  -4.21873
550151.42777	  34.00000	3881.27370	   0.47529	   0.04078	   0.47704	  -4.90408
550151.66577	  34.00000	3070.98270	   0.48187	   0.04262	   0.48376	  -5.05426
550151.90477	  34.00000	2430.77780	   0.48981	   0.04722	   0.49209	  -5.50641
550152.14277	  34.00000	1923.15370	   0.49812	   0.04988	   0.50061	  -5.71812
550152.38077	  34.00000	1522.43580	   0.50637	   0.05172	   0.50900	  -5.83157
550152.61877	  34.00000	1203.84460	   0.51337	   0.05646	   0.51646	  -6.27660
550152.85777	  34.00000	 952.86591	   0.52063	   0.05747	   0.52380	  -6.29930
550153.09577	  34.00000	 754.27557	   0.53283	   0.06171	   0.53639	  -6.60618
550153.33277	  34.00000	 596.71857	   0.54135	   0.06377	   0.54509	  -6.71813
550153.57077	  34.00000	 471.96338	   0.55177	   0.06646	   0.55575	  -6.86805
550153.80977	  34.00000	 373.20856	   0.56228	   0.07020	   0.56664	  -7.11656
550154.04677	  34.00000	 295.47278	   0.57149	   0.07254	   0.57608	  -7.23429
550154.28677	  34.00000	 233.87738	   0.58196	   0.07590	   0.58689	  -7.43066
550154.52477	  34.00000	 185.05922	   0.59200	   0.08135	   0.59757	  -7.82473
550154.76077	  34.00000	 146.35823	   0.60371	   0.08542	   0.60973	  -8.05332
550154.99677	  34.00000	 115.77804	   0.61459	   0.08991	   0.62113	  -8.32284
550155.23177	  34.00000	  91.67210	   0.62878	   0.09604	   0.63607	  -8.68431
550155.47677	  34.00000	  72.51701	   0.64092	   0.10334	   0.64919	  -9.15925
550155.70577	  34.00000	  57.36816	   0.65578	   0.11068	   0.66506	  -9.57946
550155.94277	  34.00000	  45.36290	   0.67192	   0.11899	   0.68237	 -10.04204
550156.17477	  34.00000	  35.93134	   0.69080	   0.12920	   0.70277	 -10.59365
550156.42477	  34.00000	  28.40909	   0.71229	   0.13872	   0.72567	 -11.02044
550156.63977	  34.00000	  22.48202	   0.73895	   0.14620	   0.75327	 -11.19101
550156.90477	  34.00000	  17.79613	   0.76678	   0.15109	   0.78153	 -11.14732
550157.15677	  34.00000	  14.06813	   0.79725	   0.15114	   0.81145	 -10.73423
550157.37277	  34.00000	  11.14480	   0.82734	   0.14747	   0.84038	 -10.10638
550157.63977	  34.00000	   8.81772	   0.85304	   0.13954	   0.86438	  -9.29025
550157.81877	  34.00000	   6.97545	   0.87816	   0.12989	   0.88771	  -8.41380
550158.03677	  34.00000	   5.51730	   0.89839	   0.11748	   0.90604	  -7.45014
550158.30577	  34.00000	   4.36941	   0.91499	   0.10604	   0.92112	  -6.61056
550158.64077	  34.00000	   3.45686	   0.92797	   0.09215	   0.93254	  -5.67120
550159.05978	  34.00000	   2.73547	   0.93896	   0.08243	   0.94257	  -5.01735
550159.58478	  34.00000	   2.16054	   0.94679	   0.07312	   0.94961	  -4.41605
550160.24378	  34.00000	   1.70952	   0.95333	   0.06501	   0.95555	  -3.90105
550161.07278	  34.00000	   1.35352	   0.95972	   0.06033	   0.96161	  -3.59710
550162.11578	  34.00000	   1.07079	   0.96467	   0.05890	   0.96647	  -3.49424
550163.42978	  34.00000	   0.84734	   0.96857	   0.05893	   0.97036	  -3.48150
550165.08478	  34.00000	   0.67072	   0.97184	   0.06062	   0.97373	  -3.56922
550167.17378	  34.00000	   0.53067	   0.97524	   0.06219	   0.97722	  -3.64888
