Repository: kbm2110/Battery_Diagnostics_Thesis

# Battery_Diagnostics_Thesis
 Data-driven battery diagnostics using EIS

**Author:** Bala Manikanta Yaswanth Kanagarla
**Institution:** Technische Hochschule Ingolstadt (THI)
**Supervisor:** Prof. Dr. H.-G. Schweiger

## Overview

This project implements a machine learning framework for 
non-invasive State of Health (SoH) estimation of lithium-ion 
batteries using Electrochemical Impedance Spectroscopy (EIS).

Eight physically interpretable features are extracted from 
impedance spectra and used to train six ML models under a 
strict cell-level train-test split. The stacking ensemble 
achieves R² = 0.9122 and RMSE = 0.0234 on completely unseen 
cells.

---

File: data/EIS/EIS_state_V_35C01.txt (part 4 of 39)
time/s	           cycle number	freq/Hz	           Re(Z)/Ohm	  -Im(Z)/Ohm	   |Z|/Ohm	   Phase(Z)/deg
408409.09949	  26.00000	 185.05922	   0.45694	   0.09630	   0.46698	 -11.90135
408409.33549	  26.00000	 146.35823	   0.47102	   0.09973	   0.48146	 -11.95517
408409.57249	  26.00000	 115.77804	   0.48569	   0.10559	   0.49704	 -12.26528
408409.80649	  26.00000	  91.67210	   0.50204	   0.11046	   0.51405	 -12.40852
408410.05149	  26.00000	  72.51701	   0.52058	   0.11475	   0.53308	 -12.43056
408410.28049	  26.00000	  57.36816	   0.54100	   0.11980	   0.55411	 -12.48578
408410.51749	  26.00000	  45.36290	   0.56245	   0.12313	   0.57577	 -12.34850
408410.74949	  26.00000	  35.93134	   0.58687	   0.12265	   0.59954	 -11.80414
408411.00049	  26.00000	  28.40909	   0.61129	   0.11986	   0.62293	 -11.09332
408411.21449	  26.00000	  22.48202	   0.63383	   0.11553	   0.64428	 -10.33034
408411.47949	  26.00000	  17.79613	   0.65324	   0.10588	   0.66177	  -9.20680
408411.73149	  26.00000	  14.06813	   0.67248	   0.09545	   0.67922	  -8.07860
408411.94749	  26.00000	  11.14480	   0.68453	   0.08489	   0.68977	  -7.06948
408412.21549	  26.00000	   8.81772	   0.69652	   0.07422	   0.70047	  -6.08239
408412.39349	  26.00000	   6.97545	   0.70485	   0.06498	   0.70784	  -5.26743
408412.61149	  26.00000	   5.51730	   0.70991	   0.05564	   0.71209	  -4.48154
408412.88049	  26.00000	   4.36941	   0.71576	   0.05087	   0.71757	  -4.06514
408413.21549	  26.00000	   3.45686	   0.72025	   0.04495	   0.72165	  -3.57106
408413.63449	  26.00000	   2.73547	   0.72534	   0.04137	   0.72652	  -3.26456
408414.15949	  26.00000	   2.16054	   0.72851	   0.03933	   0.72957	  -3.09058
408414.81949	  26.00000	   1.70952	   0.73150	   0.03736	   0.73246	  -2.92399
408415.64749	  26.00000	   1.35352	   0.73527	   0.03696	   0.73620	  -2.87744
408416.69049	  26.00000	   1.07079	   0.73809	   0.03726	   0.73903	  -2.89014
408418.00449	  26.00000	   0.84734	   0.74166	   0.03958	   0.74271	  -3.05504
408419.65949	  26.00000	   0.67072	   0.74466	   0.04162	   0.74582	  -3.19906
408421.74849	  26.00000	   0.53067	   0.74792	   0.04462	   0.74925	  -3.41401
408424.38549	  26.00000	   0.41976	   0.75266	   0.04897	   0.75425	  -3.72264
408427.71649	  26.00000	   0.33183	   0.75765	   0.05536	   0.75967	  -4.17941
408431.92249	  26.00000	   0.26261	   0.76281	   0.06295	   0.76540	  -4.71747
408437.23049	  26.00000	   0.20791	   0.76923	   0.07173	   0.77257	  -5.32716
408443.93549	  26.00000	   0.16452	   0.77715	   0.08052	   0.78131	  -5.91503
408452.41149	  26.00000	   0.13007	   0.78777	   0.09444	   0.79342	  -6.83601
408463.10149	  26.00000	   0.10309	   0.79775	   0.11184	   0.80556	  -7.98015
408476.61549	  26.00000	   0.08153	   0.80741	   0.13066	   0.81791	  -9.19259
408493.71350	  26.00000	   0.06443	   0.81914	   0.15132	   0.83300	 -10.46650
408515.30050	  26.00000	   0.05102	   0.83546	   0.16930	   0.85244	 -11.45543
408542.54250	  26.00000	   0.04042	   0.85724	   0.19415	   0.87895	 -12.76118
408577.03850	  26.00000	   0.03192	   0.88095	   0.22482	   0.90918	 -14.31666
408620.58551	  26.00000	   0.02528	   0.90712	   0.25527	   0.94236	 -15.71691
408675.65151	  26.00000	   0.01999	   0.94407	   0.28662	   0.98662	 -16.88834
423942.68408	  27.00000	20004.45300	   0.26841	  -0.03084	   0.27018	   6.55467
423942.82708	  27.00000	15829.12600	   0.27405	  -0.01354	   0.27438	   2.82823
423942.96908	  27.00000	12516.70300	   0.27983	   0.00050	   0.27983	  -0.10305
423943.11108	  27.00000	9909.44240	   0.28619	   0.00972	   0.28636	  -1.94544
423943.27508	  27.00000	7835.48000	   0.29355	   0.02068	   0.29428	  -4.03015
423943.47608	  27.00000	6217.24610	   0.30012	   0.02771	   0.30140	  -5.27418
423943.71408	  27.00000	4905.29100	   0.30759	   0.03556	   0.30964	  -6.59540
423943.95208	  27.00000	3881.27370	   0.31422	   0.03947	   0.31669	  -7.15907
423944.19008	  27.00000	3070.98270	   0.32384	   0.04658	   0.32717	  -8.18591
423944.42908	  27.00000	2430.77780	   0.33240	   0.05036	   0.33620	  -8.61440
423944.66708	  27.00000	1923.15370	   0.34173	   0.05514	   0.34615	  -9.16547
423944.90508	  27.00000	1522.43580	   0.35030	   0.06109	   0.35559	  -9.89286
423945.14308	  27.00000	1203.84460	   0.36067	   0.06411	   0.36632	 -10.07963
423945.38208	  27.00000	 952.86591	   0.37186	   0.06758	   0.37795	 -10.30041
423945.62008	  27.00000	 754.27557	   0.38261	   0.07158	   0.38925	 -10.59681
423945.85708	  27.00000	 596.71857	   0.39277	   0.07675	   0.40020	 -11.05646
423946.09508	  27.00000	 471.96338	   0.40409	   0.07837	   0.41162	 -10.97650
423946.33408	  27.00000	 373.20856	   0.41673	   0.08168	   0.42466	 -11.08968
423946.57108	  27.00000	 295.47278	   0.42824	   0.08707	   0.43701	 -11.49315
423946.81108	  27.00000	 233.87738	   0.44186	   0.09077	   0.45109	 -11.60860
423947.04908	  27.00000	 185.05922	   0.45478	   0.09477	   0.46455	 -11.77139
423947.28508	  27.00000	 146.35823	   0.46829	   0.09926	   0.47870	 -11.96690
423947.52108	  27.00000	 115.77804	   0.48434	   0.10496	   0.49558	 -12.22790
423947.75608	  27.00000	  91.67210	   0.50213	   0.11059	   0.51417	 -12.42054
423948.00108	  27.00000	  72.51701	   0.51913	   0.11376	   0.53145	 -12.35999
423948.23008	  27.00000	  57.36816	   0.53973	   0.12072	   0.55306	 -12.60821
423948.46708	  27.00000	  45.36290	   0.56258	   0.12335	   0.57595	 -12.36684
423948.69908	  27.00000	  35.93134	   0.58573	   0.12205	   0.59831	 -11.77058
423948.94908	  27.00000	  28.40909	   0.61001	   0.12030	   0.62175	 -11.15584
423949.16408	  27.00000	  22.48202	   0.63276	   0.11441	   0.64302	 -10.24918
423949.42908	  27.00000	  17.79613	   0.65266	   0.10586	   0.66119	  -9.21282
423949.68108	  27.00000	  14.06813	   0.67067	   0.09402	   0.67723	  -7.97981
423949.89608	  27.00000	  11.14480	   0.68332	   0.08428	   0.68850	  -7.03130
423950.16308	  27.00000	   8.81772	   0.69529	   0.07450	   0.69928	  -6.11616
423950.34208	  27.00000	   6.97545	   0.70257	   0.06440	   0.70552	  -5.23703
423950.56008	  27.00000	   5.51730	   0.70961	   0.05654	   0.71186	  -4.55528
423950.82908	  27.00000	   4.36941	   0.71574	   0.05007	   0.71749	  -4.00191
423951.16408	  27.00000	   3.45686	   0.71904	   0.04539	   0.72047	  -3.61178
423951.58308	  27.00000	   2.73547	   0.72356	   0.04214	   0.72479	  -3.33300
423952.10808	  27.00000	   2.16054	   0.72663	   0.03896	   0.72767	  -3.06888
423952.76708	  27.00000	   1.70952	   0.73061	   0.03763	   0.73158	  -2.94850
423953.59608	  27.00000	   1.35352	   0.73310	   0.03687	   0.73402	  -2.87888
423954.63908	  27.00000	   1.07079	   0.73711	   0.03729	   0.73805	  -2.89647
423955.95208	  27.00000	   0.84734	   0.74017	   0.03895	   0.74120	  -3.01203
423957.60808	  27.00000	   0.67072	   0.74385	   0.04140	   0.74501	  -3.18561
423959.69708	  27.00000	   0.53067	   0.74820	   0.04474	   0.74954	  -3.42191
423962.33408	  27.00000	   0.41976	   0.75180	   0.04989	   0.75345	  -3.79677
423965.66508	  27.00000	   0.33183	   0.75537	   0.05601	   0.75744	  -4.24054
423969.87108	  27.00000	   0.26261	   0.76104	   0.06258	   0.76361	  -4.70075
423975.17908	  27.00000	   0.20791	   0.76777	   0.07111	   0.77106	  -5.29128
423981.88408	  27.00000	   0.16452	   0.77557	   0.08201	   0.77990	  -6.03610
423990.36008	  27.00000	   0.13007	   0.78356	   0.09456	   0.78924	  -6.88091
424001.05008	  27.00000	   0.10309	   0.79294	   0.10839	   0.80031	  -7.78402
424014.56408	  27.00000	   0.08153	   0.80705	   0.12379	   0.81649	  -8.72052
424031.66209	  27.00000	   0.06443	   0.82393	   0.14505	   0.83660	  -9.98421
424053.24809	  27.00000	   0.05102	   0.84282	   0.17248	   0.86029	 -11.56579
424080.49109	  27.00000	   0.04042	   0.85848	   0.20256	   0.88206	 -13.27611
424114.98709	  27.00000	   0.03192	   0.87663	   0.23029	   0.90637	 -14.71925
424158.53410	  27.00000	   0.02528	   0.90371	   0.25876	   0.94002	 -15.97823
424213.59910	  27.00000	   0.01999	   0.93860	   0.29317	   0.98332	 -17.34615
439484.97766	  28.00000	20004.45300	   0.26735	  -0.02921	   0.26894	   6.23504
439485.12066	  28.00000	15829.12600	   0.27335	  -0.01246	   0.27364	   2.61087
439485.26266	  28.00000	12516.70300	   0.28050	  -0.00139	   0.28050	   0.28304
439485.40466	  28.00000	9909.44240	   0.28618	   0.01033	   0.28636	  -2.06701
439485.56866	  28.00000	7835.48000	   0.29352	   0.01900	   0.29414	  -3.70355
439485.76966	  28.00000	6217.24610	   0.29994	   0.02783	   0.30123	  -5.30121
439486.00766	  28.00000	4905.29100	   0.30696	   0.03630	   0.30910	  -6.74355
439486.24666	  28.00000	3881.27370	   0.31671	   0.04195	   0.31947	  -7.54556
439486.48466	  28.00000	3070.98270	   0.32331	   0.04597	   0.32656	  -8.09279
439486.72266	  28.00000	2430.77780	   0.33334	   0.05124	   0.33725	  -8.73972
439486.96066	  28.00000	1923.15370	   0.34294	   0.05722	   0.34769	  -9.47266
439487.19866	  28.00000	1522.43580	   0.35191	   0.06075	   0.35712	  -9.79493
439487.43666	  28.00000	1203.84460	   0.36045	   0.06402	   0.36609	 -10.07171
439487.67566	  28.00000	 952.86591	   0.37168	   0.06993	   0.37820	 -10.65553
439487.91366	  28.00000	 754.27557	   0.38218	   0.07255	   0.38900	 -10.74842
439488.15066	  28.00000	 596.71857	   0.39408	   0.07626	   0.40139	 -10.95237
439488.38866	  28.00000	 471.96338	   0.40446	   0.08035	   0.41236	 -11.23586
439488.62766	  28.00000	 373.20856	   0.41804	   0.08469	   0.42653	 -11.45205
439488.86566	  28.00000	 295.47278	   0.43062	   0.08717	   0.43936	 -11.44318
439489.10466	  28.00000	 233.87738	   0.44398	   0.09306	   0.45363	 -11.83839
439489.34266	  28.00000	 185.05922	   0.45681	   0.09431	   0.46644	 -11.66510
439489.57866	  28.00000	 146.35823	   0.47096	   0.10050	   0.48156	 -12.04608
439489.81566	  28.00000	 115.77804	   0.48689	   0.10572	   0.49824	 -12.25047
439490.04966	  28.00000	  91.67210	   0.50330	   0.11092	   0.51538	 -12.42859
439490.29466	  28.00000	  72.51701	   0.52058	   0.11687	   0.53353	 -12.65327
439490.52466	  28.00000	  57.36816	   0.54093	   0.12133	   0.55437	 -12.64194
439490.76066	  28.00000	  45.36290	   0.56382	   0.12320	   0.57712	 -12.32583
439490.99266	  28.00000	  35.93134	   0.58718	   0.12440	   0.60021	 -11.96207
439491.24366	  28.00000	  28.40909	   0.61101	   0.12241	   0.62316	 -11.32863
439491.45766	  28.00000	  22.48202	   0.63483	   0.11601	   0.64535	 -10.35634
439491.72266	  28.00000	  17.79613	   0.65553	   0.10636	   0.66410	  -9.21570
439491.97466	  28.00000	  14.06813	   0.67235	   0.09724	   0.67935	  -8.22958
439492.19066	  28.00000	  11.14480	   0.68721	   0.08673	   0.69266	  -7.19309
439492.45866	  28.00000	   8.81772	   0.69837	   0.07465	   0.70235	  -6.10151
439492.63666	  28.00000	   6.97545	   0.70685	   0.06537	   0.70987	  -5.28385
439492.85466	  28.00000	   5.51730	   0.71541	   0.05764	   0.71773	  -4.60608
439493.12366	  28.00000	   4.36941	   0.71972	   0.05029	   0.72148	  -3.99724
439493.45966	  28.00000	   3.45686	   0.72291	   0.04588	   0.72436	  -3.63141
439493.87766	  28.00000	   2.73547	   0.72723	   0.04268	   0.72848	  -3.35855
439494.40266	  28.00000	   2.16054	   0.73060	   0.03861	   0.73162	  -3.02509
439495.06266	  28.00000	   1.70952	   0.73488	   0.03792	   0.73585	  -2.95388
439495.89066	  28.00000	   1.35352	   0.73825	   0.03749	   0.73920	  -2.90682
439496.93366	  28.00000	   1.07079	   0.74102	   0.03776	   0.74198	  -2.91716
439498.24766	  28.00000	   0.84734	   0.74434	   0.03866	   0.74534	  -2.97313
439499.90366	  28.00000	   0.67072	   0.74806	   0.04153	   0.74921	  -3.17772
439501.99166	  28.00000	   0.53067	   0.75210	   0.04527	   0.75346	  -3.44418
439504.62866	  28.00000	   0.41976	   0.75574	   0.05081	   0.75745	  -3.84621
439507.95967	  28.00000	   0.33183	   0.75998	   0.05612	   0.76205	  -4.22298
439512.16567	  28.00000	   0.26261	   0.76564	   0.06262	   0.76820	  -4.67561
439517.47367	  28.00000	   0.20791	   0.77242	   0.07150	   0.77572	  -5.28862
439524.17867	  28.00000	   0.16452	   0.78000	   0.08276	   0.78438	  -6.05644
439532.65467	  28.00000	   0.13007	   0.78785	   0.09533	   0.79360	  -6.89904
439543.34567	  28.00000	   0.10309	   0.79804	   0.10793	   0.80530	  -7.70185
439556.85867	  28.00000	   0.08153	   0.81276	   0.12460	   0.82225	  -8.71608
439573.95667	  28.00000	   0.06443	   0.82941	   0.14694	   0.84232	 -10.04620
439595.54367	  28.00000	   0.05102	   0.84635	   0.17510	   0.86427	 -11.68864
439622.78568	  28.00000	   0.04042	   0.86066	   0.20340	   0.88437	 -13.29699
439657.28168	  28.00000	   0.03192	   0.88072	   0.22993	   0.91024	 -14.63160
439700.82869	  28.00000	   0.02528	   0.90958	   0.25875	   0.94567	 -15.87990
439755.89469	  28.00000	   0.01999	   0.94447	   0.29490	   0.98943	 -17.34024
455008.85186	  29.00000	20004.45300	   0.26818	  -0.02966	   0.26981	   6.31116
455008.99486	  29.00000	15829.12600	   0.27505	  -0.01323	   0.27536	   2.75453
455009.13686	  29.00000	12516.70300	   0.27982	  -0.00077	   0.27983	   0.15788
455009.27886	  29.00000	9909.44240	   0.28667	   0.01129	   0.28689	  -2.25447
455009.44286	  29.00000	7835.48000	   0.29325	   0.02006	   0.29394	  -3.91337
455009.64386	  29.00000	6217.24610	   0.30072	   0.02821	   0.30204	  -5.35999
455009.88186	  29.00000	4905.29100	   0.30733	   0.03499	   0.30932	  -6.49552
455010.12086	  29.00000	3881.27370	   0.31547	   0.04066	   0.31808	  -7.34407
455010.35886	  29.00000	3070.98270	   0.32344	   0.04828	   0.32703	  -8.49037
455010.59686	  29.00000	2430.77780	   0.33281	   0.05222	   0.33688	  -8.91799
455010.83486	  29.00000	1923.15370	   0.34325	   0.05699	   0.34795	  -9.42762
455011.07286	  29.00000	1522.43580	   0.35173	   0.06183	   0.35712	  -9.96943
455011.31086	  29.00000	1203.84460	   0.36224	   0.06516	   0.36805	 -10.19738
455011.54986	  29.00000	 952.86591	   0.37265	   0.06916	   0.37901	 -10.51356
455011.78786	  29.00000	 754.27557	   0.38436	   0.07393	   0.39141	 -10.88797
455012.02486	  29.00000	 596.71857	   0.39566	   0.07681	   0.40304	 -10.98579
455012.26286	  29.00000	 471.96338	   0.40600	   0.07981	   0.41377	 -11.12073
455012.50186	  29.00000	 373.20856	   0.41991	   0.08381	   0.42819	 -11.28697
455012.73986	  29.00000	 295.47278	   0.43249	   0.08816	   0.44139	 -11.52110
455012.97886	  29.00000	 233.87738	   0.44451	   0.09120	   0.45377	 -11.59505
455013.21686	  29.00000	 185.05922	   0.45794	   0.09615	   0.46793	 -11.85743
455013.45286	  29.00000	 146.35823	   0.47178	   0.10081	   0.48243	 -12.06136
455013.68886	  29.00000	 115.77804	   0.48695	   0.10662	   0.49849	 -12.35040
455013.92386	  29.00000	  91.67210	   0.50509	   0.11070	   0.51708	 -12.36174
455014.16886	  29.00000	  72.51701	   0.52133	   0.11582	   0.53404	 -12.52504
455014.39786	  29.00000	  57.36816	   0.54240	   0.12241	   0.55604	 -12.71792
455014.63486	  29.00000	  45.36290	   0.56352	   0.12577	   0.57739	 -12.58100
455014.86686	  29.00000	  35.93134	   0.59015	   0.12650	   0.60356	 -12.09829
455015.11786	  29.00000	  28.40909	   0.61401	   0.12355	   0.62631	 -11.37712
455015.33186	  29.00000	  22.48202	   0.63532	   0.11553	   0.64574	 -10.30624
455015.59686	  29.00000	  17.79613	   0.65743	   0.10793	   0.66623	  -9.32307
455015.84886	  29.00000	  14.06813	   0.67663	   0.09741	   0.68361	  -8.19186
455016.06486	  29.00000	  11.14480	   0.68868	   0.08712	   0.69416	  -7.20980
455016.33286	  29.00000	   8.81772	   0.69960	   0.07598	   0.70371	  -6.19828
455016.51086	  29.00000	   6.97545	   0.71081	   0.06672	   0.71393	  -5.36250
455016.72886	  29.00000	   5.51730	   0.71532	   0.05870	   0.71773	  -4.69139
455016.99786	  29.00000	   4.36941	   0.72170	   0.05176	   0.72355	  -4.10229
455017.33286	  29.00000	   3.45686	   0.72603	   0.04596	   0.72748	  -3.62244
455017.75186	  29.00000	   2.73547	   0.73149	   0.04184	   0.73268	  -3.27334
455018.27686	  29.00000	   2.16054	   0.73482	   0.04019	   0.73592	  -3.13038
455018.93586	  29.00000	   1.70952	   0.73761	   0.03867	   0.73862	  -3.00130
455019.76486	  29.00000	   1.35352	   0.74134	   0.03728	   0.74228	  -2.87848
455020.80786	  29.00000	   1.07079	   0.74447	   0.03777	   0.74543	  -2.90433
455022.12186	  29.00000	   0.84734	   0.74779	   0.03977	   0.74884	  -3.04457
455023.77686	  29.00000	   0.67072	   0.75132	   0.04222	   0.75251	  -3.21670
455025.86587	  29.00000	   0.53067	   0.75469	   0.04401	   0.75597	  -3.33708
455028.50287	  29.00000	   0.41976	   0.75879	   0.04931	   0.76039	  -3.71783
455031.83387	  29.00000	   0.33183	   0.76460	   0.05559	   0.76662	  -4.15823
455036.03987	  29.00000	   0.26261	   0.76983	   0.06321	   0.77243	  -4.69413
455041.34787	  29.00000	   0.20791	   0.77541	   0.07173	   0.77872	  -5.28480
455048.05287	  29.00000	   0.16452	   0.78316	   0.08132	   0.78737	  -5.92812
455056.52887	  29.00000	   0.13007	   0.79394	   0.09429	   0.79952	  -6.77267
455067.21887	  29.00000	   0.10309	   0.80552	   0.11165	   0.81322	  -7.89129
455080.73287	  29.00000	   0.08153	   0.81524	   0.13148	   0.82578	  -9.16157
455097.83087	  29.00000	   0.06443	   0.82704	   0.15346	   0.84116	 -10.51179
455119.41787	  29.00000	   0.05102	   0.84108	   0.17243	   0.85858	 -11.58596
455146.65988	  29.00000	   0.04042	   0.86235	   0.19578	   0.88429	 -12.79106
455181.15588	  29.00000	   0.03192	   0.88810	   0.22645	   0.91652	 -14.30471
455224.70289	  29.00000	   0.02528	   0.91448	   0.25812	   0.95021	 -15.76216
455279.76889	  29.00000	   0.01999	   0.94862	   0.29000	   0.99195	 -16.99873
470509.44828	  30.00000	20004.45300	   0.26993	  -0.02933	   0.27152	   6.20109
470509.59128	  30.00000	15829.12600	   0.27412	  -0.01370	   0.27446	   2.86145
470509.73328	  30.00000	12516.70300	   0.28093	  -0.00031	   0.28093	   0.06229
470509.87528	  30.00000	9909.44240	   0.28651	   0.01127	   0.28673	  -2.25184
470510.03928	  30.00000	7835.48000	   0.29206	   0.02062	   0.29279	  -4.03869
470510.24028	  30.00000	6217.24610	   0.30059	   0.02827	   0.30191	  -5.37294
470510.47828	  30.00000	4905.29100	   0.30890	   0.03508	   0.31089	  -6.47965
470510.71728	  30.00000	3881.27370	   0.31573	   0.04038	   0.31830	  -7.28794
470510.95528	  30.00000	3070.98270	   0.32418	   0.04667	   0.32752	  -8.19190
470511.19328	  30.00000	2430.77780	   0.33463	   0.05113	   0.33852	  -8.68729
470511.43128	  30.00000	1923.15370	   0.34185	   0.05581	   0.34638	  -9.27216
470511.66928	  30.00000	1522.43580	   0.35085	   0.05945	   0.35585	  -9.61712
470511.90728	  30.00000	1203.84460	   0.36182	   0.06397	   0.36744	 -10.02599
470512.14628	  30.00000	 952.86591	   0.37178	   0.06981	   0.37827	 -10.63459
470512.38428	  30.00000	 754.27557	   0.38357	   0.07261	   0.39038	 -10.71926
470512.62128	  30.00000	 596.71857	   0.39528	   0.07589	   0.40250	 -10.86792
470512.85928	  30.00000	 471.96338	   0.40564	   0.08123	   0.41370	 -11.32301
470513.09828	  30.00000	 373.20856	   0.42005	   0.08390	   0.42835	 -11.29539
470513.33628	  30.00000	 295.47278	   0.43177	   0.08815	   0.44068	 -11.53944
470513.57528	  30.00000	 233.87738	   0.44269	   0.09118	   0.45198	 -11.63814
470513.81328	  30.00000	 185.05922	   0.45722	   0.09463	   0.46691	 -11.69385
470514.04928	  30.00000	 146.35823	   0.47145	   0.09996	   0.48193	 -11.97049
470514.28628	  30.00000	 115.77804	   0.48822	   0.10519	   0.49942	 -12.15926
470514.52028	  30.00000	  91.67210	   0.50250	   0.11078	   0.51456	 -12.43241
470514.76528	  30.00000	  72.51701	   0.52097	   0.11697	   0.53394	 -12.65454
470514.99428	  30.00000	  57.36816	   0.54107	   0.12134	   0.55451	 -12.63971
470515.23128	  30.00000	  45.36290	   0.56430	   0.12624	   0.57825	 -12.61038
470515.46328	  30.00000	  35.93134	   0.58917	   0.12592	   0.60247	 -12.06427
470515.71428	  30.00000	  28.40909	   0.61187	   0.12457	   0.62443	 -11.50760
470515.92828	  30.00000	  22.48202	   0.63549	   0.11921	   0.64657	 -10.62420
470516.19328	  30.00000	  17.79613	   0.65772	   0.10896	   0.66669	  -9.40652
470516.44528	  30.00000	  14.06813	   0.67638	   0.09772	   0.68340	  -8.22071
470516.66128	  30.00000	  11.14480	   0.69095	   0.08683	   0.69638	  -7.16299
470516.92928	  30.00000	   8.81772	   0.70190	   0.07659	   0.70606	  -6.22738
470517.10728	  30.00000	   6.97545	   0.71146	   0.06668	   0.71457	  -5.35421
470517.32528	  30.00000	   5.51730	   0.71792	   0.05836	   0.72029	  -4.64755
470517.59428	  30.00000	   4.36941	   0.72212	   0.05226	   0.72401	  -4.13910
470517.92928	  30.00000	   3.45686	   0.72759	   0.04644	   0.72907	  -3.65195
470518.34828	  30.00000	   2.73547	   0.73181	   0.04273	   0.73306	  -3.34142
470518.87328	  30.00000	   2.16054	   0.73451	   0.04008	   0.73560	  -3.12358
470519.53228	  30.00000	   1.70952	   0.73901	   0.03899	   0.74003	  -3.02029
470520.36128	  30.00000	   1.35352	   0.74270	   0.03701	   0.74362	  -2.85314
470521.40428	  30.00000	   1.07079	   0.74519	   0.03872	   0.74619	  -2.97413
470522.71828	  30.00000	   0.84734	   0.74843	   0.03994	   0.74949	  -3.05445
470524.37328	  30.00000	   0.67072	   0.75108	   0.04202	   0.75226	  -3.20244
470526.46228	  30.00000	   0.53067	   0.75497	   0.04377	   0.75624	  -3.31815
470529.09928	  30.00000	   0.41976	   0.76034	   0.04979	   0.76197	  -3.74671
470532.43028	  30.00000	   0.33183	   0.76501	   0.05617	   0.76707	  -4.19921
470536.63628	  30.00000	   0.26261	   0.76964	   0.06322	   0.77223	  -4.69565
470541.94428	  30.00000	   0.20791	   0.77642	   0.07096	   0.77966	  -5.22170
470548.64929	  30.00000	   0.16452	   0.78543	   0.08194	   0.78969	  -5.95552
470557.12529	  30.00000	   0.13007	   0.79500	   0.09680	   0.80087	  -6.94203
470567.81529	  30.00000	   0.10309	   0.80347	   0.11372	   0.81148	  -8.05615
470581.32929	  30.00000	   0.08153	   0.81198	   0.13048	   0.82240	  -9.12911
470598.42729	  30.00000	   0.06443	   0.82535	   0.14957	   0.83879	 -10.27154
470620.01429	  30.00000	   0.05102	   0.84401	   0.16977	   0.86092	 -11.37310
470647.25630	  30.00000	   0.04042	   0.86488	   0.19655	   0.88694	 -12.80357
470681.75230	  30.00000	   0.03192	   0.88738	   0.22548	   0.91558	 -14.25666
470725.29930	  30.00000	   0.02528	   0.91702	   0.25373	   0.95148	 -15.46620
470780.36531	  30.00000	   0.01999	   0.95852	   0.28851	   1.00100	 -16.75150
485992.51811	  31.00000	20004.45300	   0.26915	  -0.03024	   0.27084	   6.40972
485992.66111	  31.00000	15829.12600	   0.27439	  -0.01267	   0.27468	   2.64338
485992.80311	  31.00000	12516.70300	   0.28131	  -0.00118	   0.28131	   0.23938
485992.94511	  31.00000	9909.44240	   0.28717	   0.00897	   0.28731	  -1.78931
485993.10911	  31.00000	7835.48000	   0.29437	   0.02152	   0.29515	  -4.18027
485993.31011	  31.00000	6217.24610	   0.30080	   0.02966	   0.30226	  -5.63116
485993.54811	  31.00000	4905.29100	   0.30879	   0.03585	   0.31087	  -6.62215
485993.78711	  31.00000	3881.27370	   0.31773	   0.04168	   0.32045	  -7.47416
485994.02511	  31.00000	3070.98270	   0.32632	   0.04580	   0.32952	  -7.98986
485994.26311	  31.00000	2430.77780	   0.33351	   0.05236	   0.33760	  -8.92189
485994.50111	  31.00000	1923.15370	   0.34341	   0.05685	   0.34808	  -9.39966
485994.73911	  31.00000	1522.43580	   0.35132	   0.06096	   0.35657	  -9.84437
485994.97711	  31.00000	1203.84460	   0.36260	   0.06583	   0.36853	 -10.28917
485995.21611	  31.00000	 952.86591	   0.37232	   0.06989	   0.37882	 -10.63215
485995.45411	  31.00000	 754.27557	   0.38319	   0.07295	   0.39007	 -10.77863
485995.69111	  31.00000	 596.71857	   0.39425	   0.07640	   0.40159	 -10.96736
485995.92911	  31.00000	 471.96338	   0.40628	   0.08126	   0.41433	 -11.30995
485996.16811	  31.00000	 373.20856	   0.41891	   0.08429	   0.42731	 -11.37734
485996.40611	  31.00000	 295.47278	   0.43059	   0.08822	   0.43953	 -11.57824
485996.64511	  31.00000	 233.87738	   0.44345	   0.09156	   0.45280	 -11.66655
485996.88311	  31.00000	 185.05922	   0.45838	   0.09586	   0.46829	 -11.81164
485997.11911	  31.00000	 146.35823	   0.47156	   0.10123	   0.48230	 -12.11544
485997.35611	  31.00000	 115.77804	   0.48646	   0.10602	   0.49788	 -12.29531
485997.59011	  31.00000	  91.67210	   0.50409	   0.11332	   0.51667	 -12.66939
485997.83511	  31.00000	  72.51701	   0.52318	   0.11610	   0.53590	 -12.51163
485998.06411	  31.00000	  57.36816	   0.54208	   0.12253	   0.55576	 -12.73705
485998.30111	  31.00000	  45.36290	   0.56733	   0.12544	   0.58104	 -12.46800
485998.53311	  31.00000	  35.93134	   0.58827	   0.12734	   0.60189	 -12.21407
485998.78411	  31.00000	  28.40909	   0.61427	   0.12404	   0.62667	 -11.41635
485998.99811	  31.00000	  22.48202	   0.63692	   0.11876	   0.64790	 -10.56166
485999.26311	  31.00000	  17.79613	   0.65800	   0.10950	   0.66705	  -9.44818
485999.51511	  31.00000	  14.06813	   0.67634	   0.09841	   0.68346	  -8.27870
485999.73111	  31.00000	  11.14480	   0.69154	   0.08764	   0.69707	  -7.22295
485999.99911	  31.00000	   8.81772	   0.70341	   0.07659	   0.70757	  -6.21448
486000.17711	  31.00000	   6.97545	   0.71114	   0.06787	   0.71438	  -5.45203
486000.39511	  31.00000	   5.51730	   0.72015	   0.05840	   0.72251	  -4.63650
486000.66411	  31.00000	   4.36941	   0.72432	   0.05301	   0.72626	  -4.18588
486000.99911	  31.00000	   3.45686	   0.72938	   0.04734	   0.73091	  -3.71387
486001.41811	  31.00000	   2.73547	   0.73344	   0.04281	   0.73468	  -3.34088
486001.94311	  31.00000	   2.16054	   0.73709	   0.04054	   0.73820	  -3.14822
486002.60211	  31.00000	   1.70952	   0.74029	   0.03936	   0.74134	  -3.04359
486003.43111	  31.00000	   1.35352	   0.74376	   0.03743	   0.74470	  -2.88068
486004.47411	  31.00000	   1.07079	   0.74792	   0.03812	   0.74889	  -2.91803
486005.78811	  31.00000	   0.84734	   0.75071	   0.03983	   0.75177	  -3.03674
486007.44311	  31.00000	   0.67072	   0.75374	   0.04236	   0.75493	  -3.21625
486009.53211	  31.00000	   0.53067	   0.75761	   0.04538	   0.75897	  -3.42792
486012.16911	  31.00000	   0.41976	   0.76293	   0.04949	   0.76454	  -3.71137
486015.50011	  31.00000	   0.33183	   0.76727	   0.05578	   0.76929	  -4.15822
486019.70611	  31.00000	   0.26261	   0.77242	   0.06396	   0.77507	  -4.73332
486025.01412	  31.00000	   0.20791	   0.77873	   0.07178	   0.78203	  -5.26617
486031.71912	  31.00000	   0.16452	   0.78726	   0.08147	   0.79147	  -5.90829
486040.19512	  31.00000	   0.13007	   0.79731	   0.09536	   0.80299	  -6.82056
486050.88512	  31.00000	   0.10309	   0.80747	   0.11298	   0.81534	  -7.96528
486064.39912	  31.00000	   0.08153	   0.81669	   0.13197	   0.82729	  -9.17913
486081.49712	  31.00000	   0.06443	   0.82851	   0.15287	   0.84249	 -10.45391
486103.08412	  31.00000	   0.05102	   0.84482	   0.17106	   0.86197	 -11.44673
486130.32613	  31.00000	   0.04042	   0.86723	   0.19645	   0.88920	 -12.76368
486164.82213	  31.00000	   0.03192	   0.89139	   0.22758	   0.91998	 -14.32188
486208.36913	  31.00000	   0.02528	   0.91798	   0.25810	   0.95357	 -15.70366
486263.43514	  31.00000	   0.01999	   0.95509	   0.28918	   0.99791	 -16.84543
501461.71875	  32.00000	20004.45300	   0.26955	  -0.02845	   0.27105	   6.02508
501461.86175	  32.00000	15829.12600	   0.27444	  -0.01237	   0.27472	   2.58110
501462.00375	  32.00000	12516.70300	   0.28073	   0.00132	   0.28073	  -0.26929
501462.14575	  32.00000	9909.44240	   0.28755	   0.01010	   0.28773	  -2.01241
501462.30975	  32.00000	7835.48000	   0.29497	   0.02079	   0.29570	  -4.03196
501462.51075	  32.00000	6217.24610	   0.30216	   0.02894	   0.30354	  -5.47010
501462.74875	  32.00000	4905.29100	   0.30757	   0.03552	   0.30962	  -6.58694
501462.98775	  32.00000	3881.27370	   0.31632	   0.04298	   0.31923	  -7.73832
501463.22575	  32.00000	3070.98270	   0.32438	   0.04687	   0.32775	  -8.22178
501463.46375	  32.00000	2430.77780	   0.33431	   0.05117	   0.33820	  -8.70289
501463.70175	  32.00000	1923.15370	   0.34192	   0.05609	   0.34649	  -9.31566
501463.93975	  32.00000	1522.43580	   0.35013	   0.06061	   0.35534	  -9.82162
501464.17775	  32.00000	1203.84460	   0.36154	   0.06508	   0.36735	 -10.20364
501464.41675	  32.00000	 952.86591	   0.37254	   0.06823	   0.37874	 -10.37871
501464.65475	  32.00000	 754.27557	   0.38292	   0.07249	   0.38972	 -10.71988
501464.89175	  32.00000	 596.71857	   0.39382	   0.07758	   0.40139	 -11.14365
501465.12975	  32.00000	 471.96338	   0.40669	   0.08033	   0.41455	 -11.17309
501465.36875	  32.00000	 373.20856	   0.41748	   0.08373	   0.42580	 -11.34131
501465.60575	  32.00000	 295.47278	   0.43144	   0.08824	   0.44037	 -11.55881
501465.84475	  32.00000	 233.87738	   0.44358	   0.09105	   0.45283	 -11.59897
501466.08275	  32.00000	 185.05922	   0.45757	   0.09538	   0.46740	 -11.77488
501466.31875	  32.00000	 146.35823	   0.47041	   0.10120	   0.48118	 -12.14089
501466.55575	  32.00000	 115.77804	   0.48686	   0.10630	   0.49833	 -12.31671
501466.78975	  32.00000	  91.67210	   0.50356	   0.11102	   0.51565	 -12.43282
501467.03475	  32.00000	  72.51701	   0.52254	   0.11666	   0.53540	 -12.58494
501467.26375	  32.00000	  57.36816	   0.54155	   0.12233	   0.55519	 -12.72852
501467.50075	  32.00000	  45.36290	   0.56598	   0.12502	   0.57963	 -12.45609
501467.73275	  32.00000	  35.93134	   0.58795	   0.12697	   0.60151	 -12.18642
501467.98375	  32.00000	  28.40909	   0.61310	   0.12503	   0.62572	 -11.52633
501468.19775	  32.00000	  22.48202	   0.63831	   0.11817	   0.64916	 -10.48795
501468.46275	  32.00000	  17.79613	   0.65911	   0.10997	   0.66822	  -9.47267
501468.71475	  32.00000	  14.06813	   0.67622	   0.09765	   0.68323	  -8.21719
501468.93075	  32.00000	  11.14480	   0.69199	   0.08922	   0.69772	  -7.34700
501469.19875	  32.00000	   8.81772	   0.70304	   0.07669	   0.70721	  -6.22511
501469.37675	  32.00000	   6.97545	   0.70977	   0.06806	   0.71303	  -5.47732
501469.59475	  32.00000	   5.51730	   0.71970	   0.05940	   0.72215	  -4.71802
501469.86375	  32.00000	   4.36941	   0.72382	   0.05216	   0.72570	  -4.12157
501470.19875	  32.00000	   3.45686	   0.72848	   0.04647	   0.72996	  -3.64973
501470.61775	  32.00000	   2.73547	   0.73366	   0.04283	   0.73491	  -3.34089
501471.14275	  32.00000	   2.16054	   0.73727	   0.04027	   0.73837	  -3.12652
501471.80275	  32.00000	   1.70952	   0.74082	   0.03881	   0.74184	  -2.99921
501472.63075	  32.00000	   1.35352	   0.74327	   0.03803	   0.74424	  -2.92921
501473.67375	  32.00000	   1.07079	   0.74697	   0.03836	   0.74796	  -2.93997
501474.98775	  32.00000	   0.84734	   0.75054	   0.04014	   0.75162	  -3.06161
501476.64375	  32.00000	   0.67072	   0.75339	   0.04266	   0.75460	  -3.24116
501478.73175	  32.00000	   0.53067	   0.75634	   0.04545	   0.75771	  -3.43886
501481.36875	  32.00000	   0.41976	   0.76187	   0.04916	   0.76345	  -3.69195
501484.69976	  32.00000	   0.33183	   0.76713	   0.05560	   0.76914	  -4.14568
501488.90576	  32.00000	   0.26261	   0.77199	   0.06369	   0.77461	  -4.71596
501494.21376	  32.00000	   0.20791	   0.77813	   0.07218	   0.78147	  -5.29984
501500.91876	  32.00000	   0.16452	   0.78576	   0.08183	   0.79001	  -5.94515
501509.39476	  32.00000	   0.13007	   0.79679	   0.09436	   0.80236	  -6.75392
501520.08476	  32.00000	   0.10309	   0.80747	   0.11161	   0.81515	  -7.86983
501533.59876	  32.00000	   0.08153	   0.81780	   0.13180	   0.82835	  -9.15522
501550.69676	  32.00000	   0.06443	   0.82932	   0.15367	   0.84344	 -10.49755
501572.28376	  32.00000	   0.05102	   0.84414	   0.17240	   0.86156	 -11.54324
501599.52577	  32.00000	   0.04042	   0.86591	   0.19615	   0.88785	 -12.76359
501634.02177	  32.00000	   0.03192	   0.89148	   0.22719	   0.91997	 -14.29707
501677.56878	  32.00000	   0.02528	   0.91795	   0.25930	   0.95387	 -15.77355
501732.63478	  32.00000	   0.01999	   0.95255	   0.29096	   0.99600	 -16.98515
516904.16741	  33.00000	20004.45300	   0.26776	  -0.02950	   0.26938	   6.28748
516904.31041	  33.00000	15829.12600	   0.27453	  -0.01385	   0.27488	   2.88733
516904.45241	  33.00000	12516.70300	   0.28089	   0.00059	   0.28089	  -0.12020
516904.59441	  33.00000	9909.44240	   0.28751	   0.01190	   0.28776	  -2.37039
516904.75841	  33.00000	7835.48000	   0.29316	   0.02050	   0.29388	  -3.99972
516904.95941	  33.00000	6217.24610	   0.30090	   0.02906	   0.30230	  -5.51618
516905.19741	  33.00000	4905.29100	   0.30822	   0.03578	   0.31029	  -6.62164
516905.43541	  33.00000	3881.27370	   0.31685	   0.04142	   0.31954	  -7.44835
516905.67341	  33.00000	3070.98270	   0.32384	   0.04725	   0.32726	  -8.30065
516905.91241	  33.00000	2430.77780	   0.33292	   0.05248	   0.33703	  -8.95774
516906.15041	  33.00000	1923.15370	   0.34300	   0.05569	   0.34750	  -9.22253
516906.38841	  33.00000	1522.43580	   0.35170	   0.06010	   0.35680	  -9.69775
516906.62641	  33.00000	1203.84460	   0.36190	   0.06440	   0.36759	 -10.09060
516906.86541	  33.00000	 952.86591	   0.37221	   0.06828	   0.37843	 -10.39566
516907.10341	  33.00000	 754.27557	   0.38109	   0.07209	   0.38785	 -10.71148
516907.34041	  33.00000	 596.71857	   0.39499	   0.07657	   0.40234	 -10.97028
516907.57841	  33.00000	 471.96338	   0.40518	   0.08010	   0.41302	 -11.18260
516907.81741	  33.00000	 373.20856	   0.41760	   0.08329	   0.42583	 -11.27985
516908.05441	  33.00000	 295.47278	   0.43059	   0.08807	   0.43951	 -11.55920
516908.29441	  33.00000	 233.87738	   0.44351	   0.09240	   0.45304	 -11.76800
516908.53241	  33.00000	 185.05922	   0.45820	   0.09575	   0.46810	 -11.80370
516908.76841	  33.00000	 146.35823	   0.47070	   0.10105	   0.48142	 -12.11693
516909.00441	  33.00000	 115.77804	   0.48593	   0.10618	   0.49740	 -12.32567
516909.23941	  33.00000	  91.67210	   0.50221	   0.11121	   0.51438	 -12.48655
516909.48441	  33.00000	  72.51701	   0.52042	   0.11765	   0.53355	 -12.73841
516909.71341	  33.00000	  57.36816	   0.54162	   0.12242	   0.55528	 -12.73617
516909.95041	  33.00000	  45.36290	   0.56330	   0.12643	   0.57731	 -12.65059
516910.18241	  33.00000	  35.93134	   0.58733	   0.12609	   0.60072	 -12.11629
516910.43241	  33.00000	  28.40909	   0.61286	   0.12469	   0.62542	 -11.50009
516910.64741	  33.00000	  22.48202	   0.63572	   0.11761	   0.64651	 -10.48145
516910.91241	  33.00000	  17.79613	   0.65794	   0.10899	   0.66691	  -9.40578
516911.16441	  33.00000	  14.06813	   0.67596	   0.09913	   0.68319	  -8.34331
516911.38041	  33.00000	  11.14480	   0.69016	   0.08858	   0.69582	  -7.31382
516911.64741	  33.00000	   8.81772	   0.70233	   0.07745	   0.70659	  -6.29275
516911.82541	  33.00000	   6.97545	   0.71189	   0.06723	   0.71505	  -5.39486
516912.04441	  33.00000	   5.51730	   0.71807	   0.05896	   0.72049	  -4.69380
516912.31341	  33.00000	   4.36941	   0.72422	   0.05286	   0.72615	  -4.17458
516912.64841	  33.00000	   3.45686	   0.72824	   0.04612	   0.72970	  -3.62404
516913.06741	  33.00000	   2.73547	   0.73212	   0.04313	   0.73339	  -3.37110
516913.59241	  33.00000	   2.16054	   0.73676	   0.04081	   0.73789	  -3.17043
516914.25141	  33.00000	   1.70952	   0.73968	   0.03862	   0.74069	  -2.98905
516915.08041	  33.00000	   1.35352	   0.74317	   0.03767	   0.74413	  -2.90154
516916.12342	  33.00000	   1.07079	   0.74637	   0.03830	   0.74735	  -2.93770
516917.43642	  33.00000	   0.84734	   0.74984	   0.03977	   0.75090	  -3.03588
516919.09242	  33.00000	   0.67072	   0.75316	   0.04241	   0.75435	  -3.22256
516921.18142	  33.00000	   0.53067	   0.75627	   0.04445	   0.75757	  -3.36387
516923.81842	  33.00000	   0.41976	   0.76085	   0.04977	   0.76248	  -3.74256
516927.14942	  33.00000	   0.33183	   0.76679	   0.05602	   0.76884	  -4.17858
516931.35542	  33.00000	   0.26261	   0.77141	   0.06359	   0.77402	  -4.71235
516936.66342	  33.00000	   0.20791	   0.77765	   0.07184	   0.78096	  -5.27790
516943.36742	  33.00000	   0.16452	   0.78574	   0.08166	   0.78997	  -5.93347
516951.84442	  33.00000	   0.13007	   0.79641	   0.09492	   0.80205	  -6.79696
516962.53442	  33.00000	   0.10309	   0.80643	   0.11250	   0.81424	  -7.94183
516976.04842	  33.00000	   0.08153	   0.81495	   0.13204	   0.82558	  -9.20297
516993.14642	  33.00000	   0.06443	   0.82707	   0.15303	   0.84111	 -10.48271
517014.73243	  33.00000	   0.05102	   0.84307	   0.17104	   0.86024	 -11.46825
517041.97543	  33.00000	   0.04042	   0.86535	   0.19608	   0.88729	 -12.76707
517076.47143	  33.00000	   0.03192	   0.88967	   0.22701	   0.91817	 -14.31454
517120.01844	  33.00000	   0.02528	   0.91606	   0.25736	   0.95153	 -15.69237
517175.08344	  33.00000	   0.01999	   0.95295	   0.28888	   0.99578	 -16.86407
532345.54365	  34.00000	20004.45300	   0.26873	  -0.03000	   0.27040	   6.36963
532345.68565	  34.00000	15829.12600	   0.27578	  -0.01183	   0.27603	   2.45556
532345.82865	  34.00000	12516.70300	   0.28117	   0.00126	   0.28117	  -0.25740
532345.97065	  34.00000	9909.44240	   0.28802	   0.01140	   0.28824	  -2.26754
532346.13465	  34.00000	7835.48000	   0.29559	   0.02102	   0.29634	  -4.06760
532346.33565	  34.00000	6217.24610	   0.30241	   0.02823	   0.30373	  -5.33244
532346.57365	  34.00000	4905.29100	   0.30878	   0.03400	   0.31064	  -6.28401
532346.81165	  34.00000	3881.27370	   0.31590	   0.04245	   0.31874	  -7.65268
532347.04965	  34.00000	3070.98270	   0.32590	   0.04666	   0.32922	  -8.14719
532347.28865	  34.00000	2430.77780	   0.33395	   0.05296	   0.33812	  -9.01077
532347.52665	  34.00000	1923.15370	   0.34414	   0.05611	   0.34869	  -9.25995
532347.76465	  34.00000	1522.43580	   0.35155	   0.06038	   0.35670	  -9.74611
532348.00265	  34.00000	1203.84460	   0.36295	   0.06523	   0.36877	 -10.18873
532348.24165	  34.00000	 952.86591	   0.37242	   0.06890	   0.37874	 -10.48139
532348.47965	  34.00000	 754.27557	   0.38282	   0.07322	   0.38976	 -10.82733
532348.71665	  34.00000	 596.71857	   0.39413	   0.07542	   0.40129	 -10.83359
532348.95465	  34.00000	 471.96338	   0.40618	   0.08119	   0.41422	 -11.30307
532349.19365	  34.00000	 373.20856	   0.41735	   0.08507	   0.42593	 -11.52082
532349.43165	  34.00000	 295.47278	   0.42966	   0.08744	   0.43847	 -11.50346
532349.67065	  34.00000	 233.87738	   0.44400	   0.09240	   0.45352	 -11.75538
532349.90865	  34.00000	 185.05922	   0.45760	   0.09590	   0.46754	 -11.83574
532350.14465	  34.00000	 146.35823	   0.47258	   0.10127	   0.48331	 -12.09519
532350.38065	  34.00000	 115.77804	   0.48737	   0.10761	   0.49911	 -12.45149
532350.61465	  34.00000	  91.67210	   0.50249	   0.11161	   0.51473	 -12.52304
532350.85965	  34.00000	  72.51701	   0.52205	   0.11921	   0.53549	 -12.86327
532351.08865	  34.00000	  57.36816	   0.54273	   0.12305	   0.55650	 -12.77422
532351.32565	  34.00000	  45.36290	   0.56564	   0.12817	   0.57998	 -12.76663
532351.55765	  34.00000	  35.93134	   0.58991	   0.12939	   0.60393	 -12.37133
532351.80865	  34.00000	  28.40909	   0.61468	   0.12521	   0.62730	 -11.51364
532352.02265	  34.00000	  22.48202	   0.63831	   0.11968	   0.64944	 -10.61894
532352.28765	  34.00000	  17.79613	   0.65895	   0.11109	   0.66825	  -9.56961
532352.53965	  34.00000	  14.06813	   0.67664	   0.09979	   0.68396	  -8.38947
532352.75565	  34.00000	  11.14480	   0.69254	   0.09036	   0.69841	  -7.43363
532353.02365	  34.00000	   8.81772	   0.70418	   0.07904	   0.70860	  -6.40400
532353.20165	  34.00000	   6.97545	   0.71502	   0.06788	   0.71824	  -5.42303
532353.41965	  34.00000	   5.51730	   0.72038	   0.06009	   0.72288	  -4.76793
532353.68865	  34.00000	   4.36941	   0.72724	   0.05359	   0.72921	  -4.21430
532354.02365	  34.00000	   3.45686	   0.73058	   0.04871	   0.73220	  -3.81459
532354.44265	  34.00000	   2.73547	   0.73502	   0.04337	   0.73629	  -3.37677
532354.96765	  34.00000	   2.16054	   0.73980	   0.04051	   0.74091	  -3.13459
532355.62665	  34.00000	   1.70952	   0.74346	   0.03934	   0.74450	  -3.02929
532356.45565	  34.00000	   1.35352	   0.74599	   0.03895	   0.74701	  -2.98849
532357.49865	  34.00000	   1.07079	   0.74945	   0.03838	   0.75043	  -2.93156
532358.81265	  34.00000	   0.84734	   0.75315	   0.03999	   0.75421	  -3.03917
532360.46765	  34.00000	   0.67072	   0.75732	   0.04267	   0.75852	  -3.22502
532362.55665	  34.00000	   0.53067	   0.76047	   0.04548	   0.76183	  -3.42265
