Repository: kbm2110/Battery_Diagnostics_Thesis

# Battery_Diagnostics_Thesis
 Data-driven battery diagnostics using EIS

**Author:** Bala Manikanta Yaswanth Kanagarla
**Institution:** Technische Hochschule Ingolstadt (THI)
**Supervisor:** Prof. Dr. H.-G. Schweiger

## Overview

This project implements a machine learning framework for 
non-invasive State of Health (SoH) estimation of lithium-ion 
batteries using Electrochemical Impedance Spectroscopy (EIS).

Eight physically interpretable features are extracted from 
impedance spectra and used to train six ML models under a 
strict cell-level train-test split. The stacking ensemble 
achieves R² = 0.9122 and RMSE = 0.0234 on completely unseen 
cells.

---

File: data/EIS/EIS_state_V_45C02.txt (part 4 of 37)
time/s	           cycle number	freq/Hz	           Re(Z)/Ohm	  -Im(Z)/Ohm	   |Z|/Ohm	   Phase(Z)/deg
419165.69634	  26.00000	 185.05922	   0.56116	   0.07332	   0.56593	  -7.44446
419165.93234	  26.00000	 146.35823	   0.57156	   0.07814	   0.57688	  -7.78500
419166.16934	  26.00000	 115.77804	   0.58646	   0.08239	   0.59222	  -7.99728
419166.40334	  26.00000	  91.67210	   0.60008	   0.08698	   0.60635	  -8.24738
419166.64834	  26.00000	  72.51701	   0.61499	   0.09051	   0.62161	  -8.37245
419166.87734	  26.00000	  57.36816	   0.63417	   0.09369	   0.64105	  -8.40396
419167.11434	  26.00000	  45.36290	   0.65166	   0.09302	   0.65826	  -8.12381
419167.34634	  26.00000	  35.93134	   0.66987	   0.09044	   0.67595	  -7.68909
419167.59734	  26.00000	  28.40909	   0.68517	   0.08568	   0.69050	  -7.12761
419167.81134	  26.00000	  22.48202	   0.70034	   0.07670	   0.70453	  -6.25026
419168.07634	  26.00000	  17.79613	   0.71302	   0.06888	   0.71634	  -5.51802
419168.32834	  26.00000	  14.06813	   0.72187	   0.05990	   0.72435	  -4.74375
419168.54434	  26.00000	  11.14480	   0.72839	   0.05224	   0.73026	  -4.10253
419168.81234	  26.00000	   8.81772	   0.73563	   0.04649	   0.73709	  -3.61625
419168.99034	  26.00000	   6.97545	   0.73961	   0.04000	   0.74069	  -3.09598
419169.20834	  26.00000	   5.51730	   0.74346	   0.03680	   0.74437	  -2.83339
419169.47734	  26.00000	   4.36941	   0.74697	   0.03230	   0.74767	  -2.47603
419169.81234	  26.00000	   3.45686	   0.74855	   0.02994	   0.74915	  -2.29078
419170.23134	  26.00000	   2.73547	   0.75299	   0.02832	   0.75352	  -2.15417
419170.75634	  26.00000	   2.16054	   0.75444	   0.02735	   0.75494	  -2.07642
419171.41534	  26.00000	   1.70952	   0.75660	   0.02758	   0.75710	  -2.08780
419172.24434	  26.00000	   1.35352	   0.75941	   0.02808	   0.75993	  -2.11778
419173.28734	  26.00000	   1.07079	   0.76155	   0.03002	   0.76215	  -2.25758
419174.60134	  26.00000	   0.84734	   0.76456	   0.03263	   0.76526	  -2.44395
419176.25634	  26.00000	   0.67072	   0.76664	   0.03548	   0.76746	  -2.64988
419178.34534	  26.00000	   0.53067	   0.77051	   0.03878	   0.77148	  -2.88138
419180.98235	  26.00000	   0.41976	   0.77469	   0.04377	   0.77592	  -3.23377
419184.31335	  26.00000	   0.33183	   0.77967	   0.05057	   0.78130	  -3.71115
419188.51935	  26.00000	   0.26261	   0.78400	   0.05719	   0.78608	  -4.17188
419193.82735	  26.00000	   0.20791	   0.79064	   0.06482	   0.79329	  -4.68700
419200.53235	  26.00000	   0.16452	   0.79917	   0.07402	   0.80259	  -5.29151
419209.00835	  26.00000	   0.13007	   0.80798	   0.08733	   0.81268	  -6.16854
419219.69835	  26.00000	   0.10309	   0.81687	   0.10237	   0.82326	  -7.14330
419233.21135	  26.00000	   0.08153	   0.82505	   0.11795	   0.83344	  -8.13623
419250.30935	  26.00000	   0.06443	   0.83642	   0.13506	   0.84725	  -9.17264
419271.89535	  26.00000	   0.05102	   0.85299	   0.15206	   0.86644	 -10.10767
419299.13836	  26.00000	   0.04042	   0.87106	   0.17497	   0.88846	 -11.35800
419333.63436	  26.00000	   0.03192	   0.89261	   0.20262	   0.91532	 -12.78936
419377.18137	  26.00000	   0.02528	   0.91664	   0.22679	   0.94427	 -13.89659
419432.24737	  26.00000	   0.01999	   0.95239	   0.25733	   0.98654	 -15.11964
435197.44796	  27.00000	20004.45300	   0.41004	  -0.03124	   0.41123	   4.35627
435197.59096	  27.00000	15829.12600	   0.41680	  -0.01590	   0.41710	   2.18504
435197.73296	  27.00000	12516.70300	   0.42149	  -0.00490	   0.42152	   0.66667
435197.87496	  27.00000	9909.44240	   0.42705	   0.00541	   0.42708	  -0.72523
435198.03896	  27.00000	7835.48000	   0.43238	   0.01214	   0.43255	  -1.60794
435198.23996	  27.00000	6217.24610	   0.43894	   0.02131	   0.43946	  -2.77945
435198.47696	  27.00000	4905.29100	   0.44430	   0.02639	   0.44509	  -3.39952
435198.71496	  27.00000	3881.27370	   0.44956	   0.03205	   0.45070	  -4.07822
435198.95396	  27.00000	3070.98270	   0.45608	   0.03540	   0.45745	  -4.43819
435199.19196	  27.00000	2430.77780	   0.46417	   0.04003	   0.46589	  -4.92948
435199.42996	  27.00000	1923.15370	   0.47131	   0.04279	   0.47325	  -5.18792
435199.66796	  27.00000	1522.43580	   0.47862	   0.04553	   0.48078	  -5.43372
435199.90596	  27.00000	1203.84460	   0.48597	   0.05047	   0.48858	  -5.92923
435200.14496	  27.00000	 952.86591	   0.49403	   0.05188	   0.49675	  -5.99517
435200.38296	  27.00000	 754.27557	   0.50229	   0.05443	   0.50523	  -6.18427
435200.61996	  27.00000	 596.71857	   0.51227	   0.05788	   0.51553	  -6.44645
435200.85796	  27.00000	 471.96338	   0.51836	   0.06053	   0.52188	  -6.66036
435201.09696	  27.00000	 373.20856	   0.52699	   0.06324	   0.53077	  -6.84323
435201.33496	  27.00000	 295.47278	   0.53563	   0.06619	   0.53971	  -7.04405
435201.57396	  27.00000	 233.87738	   0.54828	   0.06914	   0.55263	  -7.18705
435201.81196	  27.00000	 185.05922	   0.55837	   0.07307	   0.56313	  -7.45511
435202.04796	  27.00000	 146.35823	   0.56887	   0.07722	   0.57409	  -7.73043
435202.28396	  27.00000	 115.77804	   0.58200	   0.08219	   0.58778	  -8.03843
435202.51896	  27.00000	  91.67210	   0.59609	   0.08723	   0.60244	  -8.32539
435202.76396	  27.00000	  72.51701	   0.61015	   0.09072	   0.61686	  -8.45711
435202.99296	  27.00000	  57.36816	   0.62824	   0.09401	   0.63524	  -8.51031
435203.22996	  27.00000	  45.36290	   0.64817	   0.09332	   0.65485	  -8.19268
435203.46196	  27.00000	  35.93134	   0.66580	   0.08914	   0.67174	  -7.62578
435203.71196	  27.00000	  28.40909	   0.68155	   0.08515	   0.68685	  -7.12131
435203.92696	  27.00000	  22.48202	   0.69792	   0.07817	   0.70228	  -6.39052
435204.19196	  27.00000	  17.79613	   0.70935	   0.06934	   0.71273	  -5.58287
435204.44396	  27.00000	  14.06813	   0.71841	   0.06058	   0.72096	  -4.81971
435204.65996	  27.00000	  11.14480	   0.72593	   0.05282	   0.72785	  -4.16162
435204.92696	  27.00000	   8.81772	   0.73293	   0.04595	   0.73436	  -3.58702
435205.10596	  27.00000	   6.97545	   0.73674	   0.04015	   0.73783	  -3.11970
435205.32396	  27.00000	   5.51730	   0.73899	   0.03714	   0.73992	  -2.87737
435205.59296	  27.00000	   4.36941	   0.74292	   0.03216	   0.74361	  -2.47898
435205.92796	  27.00000	   3.45686	   0.74621	   0.03112	   0.74686	  -2.38818
435206.34696	  27.00000	   2.73547	   0.74834	   0.02851	   0.74888	  -2.18199
435206.87196	  27.00000	   2.16054	   0.75167	   0.02827	   0.75220	  -2.15414
435207.53096	  27.00000	   1.70952	   0.75297	   0.02761	   0.75347	  -2.10021
435208.35996	  27.00000	   1.35352	   0.75579	   0.02832	   0.75632	  -2.14575
435209.40296	  27.00000	   1.07079	   0.75893	   0.03060	   0.75955	  -2.30894
435210.71696	  27.00000	   0.84734	   0.76136	   0.03227	   0.76204	  -2.42717
435212.37197	  27.00000	   0.67072	   0.76369	   0.03540	   0.76451	  -2.65384
435214.46097	  27.00000	   0.53067	   0.76720	   0.03880	   0.76818	  -2.89554
435217.09797	  27.00000	   0.41976	   0.77169	   0.04407	   0.77295	  -3.26837
435220.42897	  27.00000	   0.33183	   0.77633	   0.05054	   0.77797	  -3.72457
435224.63497	  27.00000	   0.26261	   0.78082	   0.05723	   0.78292	  -4.19191
435229.94297	  27.00000	   0.20791	   0.78745	   0.06480	   0.79011	  -4.70428
435236.64797	  27.00000	   0.16452	   0.79599	   0.07469	   0.79949	  -5.36036
435245.12397	  27.00000	   0.13007	   0.80472	   0.08759	   0.80947	  -6.21183
435255.81397	  27.00000	   0.10309	   0.81278	   0.10272	   0.81924	  -7.20259
435269.32797	  27.00000	   0.08153	   0.82133	   0.11749	   0.82969	  -8.14100
435286.42597	  27.00000	   0.06443	   0.83319	   0.13414	   0.84392	  -9.14594
435308.01198	  27.00000	   0.05102	   0.85026	   0.15207	   0.86375	 -10.14024
435335.25498	  27.00000	   0.04042	   0.86881	   0.17574	   0.88640	 -11.43508
435369.75098	  27.00000	   0.03192	   0.88871	   0.20160	   0.91129	 -12.78124
435413.29799	  27.00000	   0.02528	   0.91438	   0.22683	   0.94209	 -13.93241
435468.36399	  27.00000	   0.01999	   0.95056	   0.25709	   0.98472	 -15.13394
451223.04479	  28.00000	20004.45300	   0.40604	  -0.03203	   0.40730	   4.51004
451223.18779	  28.00000	15829.12600	   0.41147	  -0.01538	   0.41175	   2.14047
451223.32979	  28.00000	12516.70300	   0.41573	  -0.00409	   0.41575	   0.56419
451223.47179	  28.00000	9909.44240	   0.42128	   0.00571	   0.42132	  -0.77611
451223.63579	  28.00000	7835.48000	   0.42719	   0.01295	   0.42739	  -1.73627
451223.83679	  28.00000	6217.24610	   0.43404	   0.02007	   0.43450	  -2.64797
451224.07479	  28.00000	4905.29100	   0.43873	   0.02526	   0.43945	  -3.29466
451224.31379	  28.00000	3881.27370	   0.44511	   0.03207	   0.44626	  -4.12083
451224.55179	  28.00000	3070.98270	   0.45265	   0.03594	   0.45408	  -4.54028
451224.78979	  28.00000	2430.77780	   0.45831	   0.03953	   0.46002	  -4.93012
451225.02779	  28.00000	1923.15370	   0.46683	   0.04246	   0.46876	  -5.19673
451225.26579	  28.00000	1522.43580	   0.47358	   0.04539	   0.47575	  -5.47458
451225.50379	  28.00000	1203.84460	   0.48076	   0.04920	   0.48327	  -5.84299
451225.74279	  28.00000	 952.86591	   0.48837	   0.05250	   0.49118	  -6.13626
451225.98079	  28.00000	 754.27557	   0.49662	   0.05334	   0.49948	  -6.13025
451226.21779	  28.00000	 596.71857	   0.50572	   0.05770	   0.50900	  -6.50946
451226.45579	  28.00000	 471.96338	   0.51523	   0.05946	   0.51865	  -6.58314
451226.69479	  28.00000	 373.20856	   0.52480	   0.06310	   0.52858	  -6.85595
451226.93279	  28.00000	 295.47278	   0.53133	   0.06540	   0.53534	  -7.01754
451227.17179	  28.00000	 233.87738	   0.54221	   0.06894	   0.54657	  -7.24568
451227.40979	  28.00000	 185.05922	   0.55242	   0.07433	   0.55739	  -7.66318
451227.64579	  28.00000	 146.35823	   0.56431	   0.07684	   0.56951	  -7.75425
451227.88279	  28.00000	 115.77804	   0.57490	   0.08225	   0.58075	  -8.14193
451228.11679	  28.00000	  91.67210	   0.59212	   0.08564	   0.59828	  -8.22945
451228.36179	  28.00000	  72.51701	   0.60657	   0.08998	   0.61321	  -8.43749
451228.59079	  28.00000	  57.36816	   0.62299	   0.09442	   0.63010	  -8.61794
451228.82779	  28.00000	  45.36290	   0.64220	   0.09259	   0.64884	  -8.20394
451229.05979	  28.00000	  35.93134	   0.66114	   0.09108	   0.66738	  -7.84398
451229.30979	  28.00000	  28.40909	   0.67795	   0.08535	   0.68330	  -7.17533
451229.52479	  28.00000	  22.48202	   0.69245	   0.07742	   0.69676	  -6.37951
451229.78979	  28.00000	  17.79613	   0.70556	   0.06900	   0.70892	  -5.58524
451230.04179	  28.00000	  14.06813	   0.71502	   0.06217	   0.71772	  -4.96927
451230.25779	  28.00000	  11.14480	   0.72164	   0.05347	   0.72362	  -4.23770
451230.52479	  28.00000	   8.81772	   0.72830	   0.04668	   0.72980	  -3.66694
451230.70379	  28.00000	   6.97545	   0.73364	   0.04139	   0.73480	  -3.22919
451230.92179	  28.00000	   5.51730	   0.73706	   0.03695	   0.73798	  -2.87012
451231.19079	  28.00000	   4.36941	   0.74064	   0.03381	   0.74141	  -2.61375
451231.52579	  28.00000	   3.45686	   0.74301	   0.03072	   0.74365	  -2.36739
451231.94479	  28.00000	   2.73547	   0.74592	   0.02904	   0.74648	  -2.22941
451232.46979	  28.00000	   2.16054	   0.74850	   0.02811	   0.74903	  -2.15047
451233.12879	  28.00000	   1.70952	   0.75018	   0.02791	   0.75070	  -2.13103
451233.95779	  28.00000	   1.35352	   0.75341	   0.02802	   0.75393	  -2.12982
451235.00079	  28.00000	   1.07079	   0.75559	   0.02993	   0.75618	  -2.26829
451236.31479	  28.00000	   0.84734	   0.75791	   0.03214	   0.75859	  -2.42848
451237.96979	  28.00000	   0.67072	   0.76113	   0.03579	   0.76197	  -2.69185
451240.05879	  28.00000	   0.53067	   0.76392	   0.03881	   0.76490	  -2.90798
451242.69579	  28.00000	   0.41976	   0.76842	   0.04364	   0.76966	  -3.25059
451246.02679	  28.00000	   0.33183	   0.77329	   0.05099	   0.77496	  -3.77238
451250.23279	  28.00000	   0.26261	   0.77827	   0.05786	   0.78042	  -4.25171
451255.54080	  28.00000	   0.20791	   0.78420	   0.06524	   0.78691	  -4.75537
451262.24580	  28.00000	   0.16452	   0.79299	   0.07433	   0.79647	  -5.35525
451270.72180	  28.00000	   0.13007	   0.80186	   0.08708	   0.80658	  -6.19798
451281.41180	  28.00000	   0.10309	   0.81086	   0.10237	   0.81730	  -7.19544
451294.92580	  28.00000	   0.08153	   0.81941	   0.11842	   0.82793	  -8.22349
451312.02380	  28.00000	   0.06443	   0.83059	   0.13542	   0.84155	  -9.26028
451333.60980	  28.00000	   0.05102	   0.84646	   0.15255	   0.86009	 -10.21653
451360.85281	  28.00000	   0.04042	   0.86583	   0.17550	   0.88343	 -11.45865
451395.34881	  28.00000	   0.03192	   0.88637	   0.20294	   0.90931	 -12.89592
451438.89581	  28.00000	   0.02528	   0.91029	   0.22870	   0.93858	 -14.10295
451493.96082	  28.00000	   0.01999	   0.94504	   0.25847	   0.97975	 -15.29637
467242.66902	  29.00000	20004.45300	   0.40658	  -0.03203	   0.40784	   4.50392
467242.81202	  29.00000	15829.12600	   0.41118	  -0.01687	   0.41153	   2.34873
467242.95402	  29.00000	12516.70300	   0.41806	  -0.00510	   0.41809	   0.69884
467243.09602	  29.00000	9909.44240	   0.42142	   0.00478	   0.42145	  -0.64999
467243.26002	  29.00000	7835.48000	   0.42686	   0.01312	   0.42706	  -1.75985
467243.46102	  29.00000	6217.24610	   0.43534	   0.02123	   0.43586	  -2.79131
467243.69902	  29.00000	4905.29100	   0.43878	   0.02725	   0.43963	  -3.55330
467243.93802	  29.00000	3881.27370	   0.44732	   0.03121	   0.44841	  -3.99159
467244.17602	  29.00000	3070.98270	   0.45275	   0.03518	   0.45411	  -4.44303
467244.41402	  29.00000	2430.77780	   0.46011	   0.03986	   0.46184	  -4.95182
467244.65202	  29.00000	1923.15370	   0.46765	   0.04413	   0.46973	  -5.39113
467244.89002	  29.00000	1522.43580	   0.47566	   0.04597	   0.47788	  -5.52039
467245.12802	  29.00000	1203.84460	   0.48244	   0.05078	   0.48510	  -6.00880
467245.36702	  29.00000	 952.86591	   0.49066	   0.05189	   0.49340	  -6.03743
467245.60502	  29.00000	 754.27557	   0.49886	   0.05438	   0.50181	  -6.22104
467245.84202	  29.00000	 596.71857	   0.50764	   0.05680	   0.51080	  -6.38459
467246.08002	  29.00000	 471.96338	   0.51513	   0.06033	   0.51865	  -6.67950
467246.31902	  29.00000	 373.20856	   0.52273	   0.06416	   0.52665	  -6.99753
467246.55702	  29.00000	 295.47278	   0.53420	   0.06644	   0.53832	  -7.08957
467246.79602	  29.00000	 233.87738	   0.54407	   0.06947	   0.54849	  -7.27672
467247.03402	  29.00000	 185.05922	   0.55306	   0.07296	   0.55785	  -7.51455
467247.27003	  29.00000	 146.35823	   0.56571	   0.07849	   0.57113	  -7.89899
467247.50703	  29.00000	 115.77804	   0.57817	   0.08325	   0.58413	  -8.19395
467247.74103	  29.00000	  91.67210	   0.59155	   0.08668	   0.59787	  -8.33591
467247.98603	  29.00000	  72.51701	   0.60704	   0.09036	   0.61372	  -8.46670
467248.21503	  29.00000	  57.36816	   0.62460	   0.09297	   0.63148	  -8.46625
467248.45203	  29.00000	  45.36290	   0.64271	   0.09360	   0.64950	  -8.28624
467248.68403	  29.00000	  35.93134	   0.66087	   0.09114	   0.66712	  -7.85207
467248.93503	  29.00000	  28.40909	   0.67909	   0.08433	   0.68431	  -7.07904
467249.14903	  29.00000	  22.48202	   0.69451	   0.07743	   0.69881	  -6.36158
467249.41403	  29.00000	  17.79613	   0.70588	   0.06945	   0.70929	  -5.61948
467249.66603	  29.00000	  14.06813	   0.71694	   0.06234	   0.71965	  -4.96967
467249.88203	  29.00000	  11.14480	   0.72453	   0.05550	   0.72666	  -4.38060
467250.14903	  29.00000	   8.81772	   0.73063	   0.04683	   0.73213	  -3.66719
467250.32803	  29.00000	   6.97545	   0.73543	   0.04149	   0.73660	  -3.22888
467250.54603	  29.00000	   5.51730	   0.73863	   0.03518	   0.73946	  -2.72725
467250.81503	  29.00000	   4.36941	   0.74257	   0.03323	   0.74331	  -2.56213
467251.15003	  29.00000	   3.45686	   0.74434	   0.02958	   0.74493	  -2.27539
467251.56903	  29.00000	   2.73547	   0.74843	   0.02864	   0.74897	  -2.19129
467252.09403	  29.00000	   2.16054	   0.75018	   0.02870	   0.75072	  -2.19065
467252.75303	  29.00000	   1.70952	   0.75271	   0.02830	   0.75324	  -2.15335
467253.58203	  29.00000	   1.35352	   0.75463	   0.02839	   0.75517	  -2.15485
467254.62503	  29.00000	   1.07079	   0.75686	   0.02995	   0.75746	  -2.26605
467255.93903	  29.00000	   0.84734	   0.76027	   0.03219	   0.76095	  -2.42468
467257.59403	  29.00000	   0.67072	   0.76300	   0.03586	   0.76384	  -2.69081
467259.68303	  29.00000	   0.53067	   0.76575	   0.03896	   0.76674	  -2.91235
467262.32003	  29.00000	   0.41976	   0.76996	   0.04356	   0.77119	  -3.23780
467265.65103	  29.00000	   0.33183	   0.77533	   0.05006	   0.77694	  -3.69399
467269.85703	  29.00000	   0.26261	   0.78032	   0.05743	   0.78243	  -4.20934
467275.16503	  29.00000	   0.20791	   0.78572	   0.06575	   0.78847	  -4.78373
467281.87003	  29.00000	   0.16452	   0.79307	   0.07461	   0.79657	  -5.37420
467290.34603	  29.00000	   0.13007	   0.80270	   0.08566	   0.80725	  -6.09144
467301.03603	  29.00000	   0.10309	   0.81333	   0.10099	   0.81957	  -7.07793
467314.55003	  29.00000	   0.08153	   0.82316	   0.11909	   0.83174	  -8.23231
467331.64803	  29.00000	   0.06443	   0.83395	   0.13831	   0.84534	  -9.41683
467353.23404	  29.00000	   0.05102	   0.84662	   0.15455	   0.86061	 -10.34535
467380.47704	  29.00000	   0.04042	   0.86662	   0.17580	   0.88427	 -11.46757
467414.97304	  29.00000	   0.03192	   0.88883	   0.20255	   0.91162	 -12.83744
467458.52005	  29.00000	   0.02528	   0.91295	   0.23195	   0.94195	 -14.25520
467513.58505	  29.00000	   0.01999	   0.94212	   0.26033	   0.97743	 -15.44650
483246.33607	  30.00000	20004.45300	   0.40420	  -0.03116	   0.40540	   4.40871
483246.47907	  30.00000	15829.12600	   0.40850	  -0.01712	   0.40886	   2.39987
483246.62107	  30.00000	12516.70300	   0.41500	  -0.00489	   0.41503	   0.67527
483246.76307	  30.00000	9909.44240	   0.41983	   0.00588	   0.41987	  -0.80201
483246.92707	  30.00000	7835.48000	   0.42628	   0.01194	   0.42645	  -1.60424
483247.12807	  30.00000	6217.24610	   0.43212	   0.02095	   0.43262	  -2.77595
483247.36607	  30.00000	4905.29100	   0.43861	   0.02627	   0.43940	  -3.42693
483247.60507	  30.00000	3881.27370	   0.44348	   0.03221	   0.44465	  -4.15375
483247.84307	  30.00000	3070.98270	   0.45158	   0.03649	   0.45305	  -4.61932
483248.08107	  30.00000	2430.77780	   0.45701	   0.03785	   0.45857	  -4.73479
483248.31907	  30.00000	1923.15370	   0.46517	   0.04255	   0.46711	  -5.22688
483248.55707	  30.00000	1522.43580	   0.47216	   0.04643	   0.47444	  -5.61580
483248.79507	  30.00000	1203.84460	   0.48095	   0.04984	   0.48353	  -5.91611
483249.03407	  30.00000	 952.86591	   0.48856	   0.05131	   0.49125	  -5.99563
483249.27207	  30.00000	 754.27557	   0.49544	   0.05579	   0.49857	  -6.42531
483249.50907	  30.00000	 596.71857	   0.50460	   0.05850	   0.50798	  -6.61259
483249.74707	  30.00000	 471.96338	   0.51377	   0.06072	   0.51734	  -6.74026
483249.98607	  30.00000	 373.20856	   0.52380	   0.06382	   0.52768	  -6.94697
483250.22307	  30.00000	 295.47278	   0.53055	   0.06493	   0.53451	  -6.97721
483250.46307	  30.00000	 233.87738	   0.54004	   0.06880	   0.54440	  -7.26028
483250.70107	  30.00000	 185.05922	   0.55214	   0.07412	   0.55710	  -7.64621
483250.93707	  30.00000	 146.35823	   0.56357	   0.07761	   0.56889	  -7.84070
483251.17307	  30.00000	 115.77804	   0.57654	   0.08238	   0.58240	  -8.13216
483251.40807	  30.00000	  91.67210	   0.59015	   0.08638	   0.59643	  -8.32696
483251.65307	  30.00000	  72.51701	   0.60631	   0.09219	   0.61328	  -8.64604
483251.88207	  30.00000	  57.36816	   0.62266	   0.09333	   0.62961	  -8.52427
483252.11907	  30.00000	  45.36290	   0.64245	   0.09471	   0.64939	  -8.38636
483252.35107	  30.00000	  35.93134	   0.65913	   0.09238	   0.66557	  -7.97809
483252.60107	  30.00000	  28.40909	   0.67702	   0.08627	   0.68250	  -7.26155
483252.81607	  30.00000	  22.48202	   0.69228	   0.07964	   0.69685	  -6.56206
483253.08107	  30.00000	  17.79613	   0.70468	   0.07117	   0.70827	  -5.76727
483253.33307	  30.00000	  14.06813	   0.71632	   0.06235	   0.71903	  -4.97449
483253.54907	  30.00000	  11.14480	   0.72254	   0.05556	   0.72467	  -4.39676
483253.81607	  30.00000	   8.81772	   0.72911	   0.04755	   0.73066	  -3.73115
483253.99507	  30.00000	   6.97545	   0.73501	   0.04305	   0.73627	  -3.35193
483254.21307	  30.00000	   5.51730	   0.73816	   0.03767	   0.73912	  -2.92168
483254.48207	  30.00000	   4.36941	   0.74129	   0.03248	   0.74200	  -2.50850
483254.81707	  30.00000	   3.45686	   0.74328	   0.03106	   0.74393	  -2.39290
483255.23607	  30.00000	   2.73547	   0.74607	   0.02753	   0.74658	  -2.11323
483255.76107	  30.00000	   2.16054	   0.74882	   0.02866	   0.74936	  -2.19204
483256.42007	  30.00000	   1.70952	   0.75142	   0.02887	   0.75197	  -2.19996
483257.24907	  30.00000	   1.35352	   0.75348	   0.02855	   0.75402	  -2.17009
483258.29207	  30.00000	   1.07079	   0.75633	   0.03051	   0.75694	  -2.31039
483259.60607	  30.00000	   0.84734	   0.75938	   0.03253	   0.76008	  -2.45266
483261.26107	  30.00000	   0.67072	   0.76214	   0.03552	   0.76297	  -2.66844
483263.35007	  30.00000	   0.53067	   0.76444	   0.03966	   0.76546	  -2.97025
483265.98707	  30.00000	   0.41976	   0.76890	   0.04397	   0.77016	  -3.27263
483269.31807	  30.00000	   0.33183	   0.77382	   0.05005	   0.77544	  -3.70086
483273.52407	  30.00000	   0.26261	   0.77933	   0.05781	   0.78147	  -4.24265
483278.83207	  30.00000	   0.20791	   0.78461	   0.06628	   0.78740	  -4.82862
483285.53707	  30.00000	   0.16452	   0.79172	   0.07462	   0.79523	  -5.38399
483294.01307	  30.00000	   0.13007	   0.80155	   0.08575	   0.80613	  -6.10626
483304.70308	  30.00000	   0.10309	   0.81247	   0.10014	   0.81862	  -7.02678
483318.21708	  30.00000	   0.08153	   0.82322	   0.11851	   0.83171	  -8.19168
483335.31508	  30.00000	   0.06443	   0.83410	   0.13852	   0.84553	  -9.42895
483356.90108	  30.00000	   0.05102	   0.84636	   0.15585	   0.86059	 -10.43389
483384.14408	  30.00000	   0.04042	   0.86624	   0.17636	   0.88401	 -11.50764
483418.64009	  30.00000	   0.03192	   0.88872	   0.20302	   0.91161	 -12.86782
483462.18709	  30.00000	   0.02528	   0.91233	   0.23251	   0.94149	 -14.29780
483517.25210	  30.00000	   0.01999	   0.94158	   0.26150	   0.97722	 -15.52132
499238.99732	  31.00000	20004.45300	   0.40288	  -0.03180	   0.40414	   4.51335
499239.13932	  31.00000	15829.12600	   0.40746	  -0.01636	   0.40779	   2.29934
499239.28132	  31.00000	12516.70300	   0.41212	  -0.00270	   0.41213	   0.37470
499239.42332	  31.00000	9909.44240	   0.41794	   0.00458	   0.41797	  -0.62830
499239.58732	  31.00000	7835.48000	   0.42447	   0.01274	   0.42466	  -1.71900
499239.78832	  31.00000	6217.24610	   0.42985	   0.02150	   0.43039	  -2.86401
499240.02632	  31.00000	4905.29100	   0.43697	   0.02704	   0.43781	  -3.54036
499240.26532	  31.00000	3881.27370	   0.44195	   0.03119	   0.44305	  -4.03675
499240.50332	  31.00000	3070.98270	   0.44845	   0.03650	   0.44993	  -4.65267
499240.74132	  31.00000	2430.77780	   0.45658	   0.03961	   0.45830	  -4.95795
499240.97932	  31.00000	1923.15370	   0.46259	   0.04286	   0.46457	  -5.29385
499241.21732	  31.00000	1522.43580	   0.47124	   0.04707	   0.47358	  -5.70421
499241.45532	  31.00000	1203.84460	   0.47833	   0.04882	   0.48082	  -5.82787
499241.69432	  31.00000	 952.86591	   0.48517	   0.05311	   0.48807	  -6.24709
499241.93232	  31.00000	 754.27557	   0.49421	   0.05497	   0.49726	  -6.34725
499242.16932	  31.00000	 596.71857	   0.50298	   0.05737	   0.50624	  -6.50749
499242.40732	  31.00000	 471.96338	   0.51207	   0.06009	   0.51558	  -6.69324
499242.64632	  31.00000	 373.20856	   0.52110	   0.06268	   0.52486	  -6.85872
499242.88432	  31.00000	 295.47278	   0.53039	   0.06726	   0.53464	  -7.22773
499243.12332	  31.00000	 233.87738	   0.53835	   0.06970	   0.54284	  -7.37753
499243.36132	  31.00000	 185.05922	   0.54930	   0.07319	   0.55416	  -7.58966
499243.59732	  31.00000	 146.35823	   0.56030	   0.07767	   0.56566	  -7.89190
499243.83332	  31.00000	 115.77804	   0.57404	   0.08205	   0.57988	  -8.13424
499244.06832	  31.00000	  91.67210	   0.58710	   0.08854	   0.59374	  -8.57616
499244.31332	  31.00000	  72.51701	   0.60088	   0.09049	   0.60766	  -8.56381
499244.54232	  31.00000	  57.36816	   0.61959	   0.09346	   0.62660	  -8.57765
499244.77932	  31.00000	  45.36290	   0.63925	   0.09468	   0.64622	  -8.42510
499245.01132	  31.00000	  35.93134	   0.65751	   0.09161	   0.66386	  -7.93173
499245.26232	  31.00000	  28.40909	   0.67541	   0.08742	   0.68105	  -7.37514
499245.47632	  31.00000	  22.48202	   0.68964	   0.07907	   0.69415	  -6.54077
499245.74132	  31.00000	  17.79613	   0.70225	   0.07092	   0.70582	  -5.76679
499245.99332	  31.00000	  14.06813	   0.71313	   0.06292	   0.71590	  -5.04238
499246.20932	  31.00000	  11.14480	   0.72196	   0.05497	   0.72405	  -4.35410
499246.47732	  31.00000	   8.81772	   0.72657	   0.04841	   0.72818	  -3.81192
499246.65532	  31.00000	   6.97545	   0.73085	   0.04186	   0.73205	  -3.27805
499246.87332	  31.00000	   5.51730	   0.73534	   0.03622	   0.73623	  -2.81996
499247.14232	  31.00000	   4.36941	   0.73871	   0.03383	   0.73948	  -2.62237
499247.47732	  31.00000	   3.45686	   0.74160	   0.03159	   0.74227	  -2.43889
499247.89632	  31.00000	   2.73547	   0.74352	   0.02895	   0.74408	  -2.23007
499248.42132	  31.00000	   2.16054	   0.74696	   0.02840	   0.74750	  -2.17721
499249.08032	  31.00000	   1.70952	   0.74907	   0.02700	   0.74956	  -2.06469
499249.90932	  31.00000	   1.35352	   0.75169	   0.02911	   0.75226	  -2.21744
499250.95232	  31.00000	   1.07079	   0.75480	   0.03012	   0.75540	  -2.28486
499252.26632	  31.00000	   0.84734	   0.75644	   0.03258	   0.75714	  -2.46631
499253.92132	  31.00000	   0.67072	   0.76030	   0.03511	   0.76111	  -2.64406
499256.01032	  31.00000	   0.53067	   0.76420	   0.03950	   0.76522	  -2.95921
499258.64732	  31.00000	   0.41976	   0.76718	   0.04492	   0.76849	  -3.35125
499261.97832	  31.00000	   0.33183	   0.77120	   0.05095	   0.77288	  -3.77995
499266.18432	  31.00000	   0.26261	   0.77614	   0.05713	   0.77824	  -4.20969
499271.49232	  31.00000	   0.20791	   0.78320	   0.06510	   0.78590	  -4.75171
499278.19733	  31.00000	   0.16452	   0.79073	   0.07592	   0.79436	  -5.48398
499286.67333	  31.00000	   0.13007	   0.79833	   0.08739	   0.80310	  -6.24710
499297.36333	  31.00000	   0.10309	   0.80727	   0.09931	   0.81336	  -7.01343
499310.87733	  31.00000	   0.08153	   0.81961	   0.11344	   0.82743	  -7.87988
499327.97533	  31.00000	   0.06443	   0.83596	   0.13243	   0.84639	  -9.00153
499349.56133	  31.00000	   0.05102	   0.85237	   0.15667	   0.86665	 -10.41501
499376.80434	  31.00000	   0.04042	   0.86682	   0.18353	   0.88604	 -11.95476
499411.30034	  31.00000	   0.03192	   0.88386	   0.20871	   0.90817	 -13.28597
499454.84734	  31.00000	   0.02528	   0.90826	   0.23346	   0.93778	 -14.41511
499509.91235	  31.00000	   0.01999	   0.94017	   0.26498	   0.97680	 -15.74031
515222.94858	  32.00000	20004.45300	   0.40362	  -0.03110	   0.40481	   4.40609
515223.09058	  32.00000	15829.12600	   0.40851	  -0.01583	   0.40881	   2.21910
515223.23258	  32.00000	12516.70300	   0.41147	  -0.00493	   0.41150	   0.68688
515223.37458	  32.00000	9909.44240	   0.41924	   0.00518	   0.41928	  -0.70737
515223.53858	  32.00000	7835.48000	   0.42536	   0.01375	   0.42559	  -1.85141
515223.73958	  32.00000	6217.24610	   0.43094	   0.02058	   0.43143	  -2.73404
515223.97758	  32.00000	4905.29100	   0.43707	   0.02675	   0.43789	  -3.50170
515224.21658	  32.00000	3881.27370	   0.44312	   0.03212	   0.44428	  -4.14613
515224.45458	  32.00000	3070.98270	   0.44981	   0.03550	   0.45121	  -4.51231
515224.69258	  32.00000	2430.77780	   0.45664	   0.03963	   0.45836	  -4.96063
515224.93058	  32.00000	1923.15370	   0.46249	   0.04235	   0.46442	  -5.23238
515225.16858	  32.00000	1522.43580	   0.47041	   0.04648	   0.47270	  -5.64243
515225.40658	  32.00000	1203.84460	   0.47830	   0.04966	   0.48087	  -5.92713
515225.64558	  32.00000	 952.86591	   0.48588	   0.05163	   0.48862	  -6.06598
515225.88358	  32.00000	 754.27557	   0.49431	   0.05513	   0.49738	  -6.36392
515226.12058	  32.00000	 596.71857	   0.50341	   0.05691	   0.50662	  -6.45028
515226.35858	  32.00000	 471.96338	   0.51164	   0.06034	   0.51519	  -6.72555
515226.59758	  32.00000	 373.20856	   0.52074	   0.06189	   0.52441	  -6.77738
515226.83558	  32.00000	 295.47278	   0.53083	   0.06702	   0.53504	  -7.19547
515227.07458	  32.00000	 233.87738	   0.54103	   0.07013	   0.54556	  -7.38587
515227.31258	  32.00000	 185.05922	   0.54943	   0.07366	   0.55434	  -7.63572
515227.54858	  32.00000	 146.35823	   0.56232	   0.07810	   0.56772	  -7.90741
515227.78558	  32.00000	 115.77804	   0.57364	   0.08330	   0.57966	  -8.26225
515228.01958	  32.00000	  91.67210	   0.58765	   0.08761	   0.59414	  -8.47976
515228.26458	  32.00000	  72.51701	   0.60242	   0.09255	   0.60949	  -8.73361
515228.49358	  32.00000	  57.36816	   0.62099	   0.09466	   0.62816	  -8.66738
515228.73058	  32.00000	  45.36290	   0.63987	   0.09507	   0.64689	  -8.45099
515228.96258	  32.00000	  35.93134	   0.65877	   0.09178	   0.66513	  -7.93160
515229.21358	  32.00000	  28.40909	   0.67622	   0.08701	   0.68180	  -7.33166
515229.42758	  32.00000	  22.48202	   0.69056	   0.07840	   0.69500	  -6.47708
515229.69258	  32.00000	  17.79613	   0.70376	   0.07226	   0.70746	  -5.86249
515229.94458	  32.00000	  14.06813	   0.71511	   0.06276	   0.71786	  -5.01579
515230.16058	  32.00000	  11.14480	   0.72138	   0.05565	   0.72353	  -4.41149
515230.42858	  32.00000	   8.81772	   0.72768	   0.04878	   0.72931	  -3.83527
515230.60658	  32.00000	   6.97545	   0.73344	   0.04210	   0.73465	  -3.28499
515230.82458	  32.00000	   5.51730	   0.73769	   0.03779	   0.73866	  -2.93271
515231.09358	  32.00000	   4.36941	   0.74038	   0.03385	   0.74115	  -2.61785
515231.42858	  32.00000	   3.45686	   0.74321	   0.03136	   0.74387	  -2.41582
515231.84758	  32.00000	   2.73547	   0.74537	   0.02886	   0.74593	  -2.21768
515232.37258	  32.00000	   2.16054	   0.74878	   0.02860	   0.74933	  -2.18727
515233.03258	  32.00000	   1.70952	   0.75067	   0.02854	   0.75121	  -2.17757
515233.86058	  32.00000	   1.35352	   0.75207	   0.02877	   0.75262	  -2.19094
515234.90358	  32.00000	   1.07079	   0.75542	   0.03016	   0.75602	  -2.28596
515236.21758	  32.00000	   0.84734	   0.75867	   0.03194	   0.75934	  -2.41068
515237.87258	  32.00000	   0.67072	   0.76158	   0.03492	   0.76238	  -2.62520
515239.96158	  32.00000	   0.53067	   0.76462	   0.03944	   0.76563	  -2.95268
515242.59858	  32.00000	   0.41976	   0.76819	   0.04396	   0.76945	  -3.27510
515245.92958	  32.00000	   0.33183	   0.77354	   0.04968	   0.77513	  -3.67476
515250.13558	  32.00000	   0.26261	   0.77953	   0.05794	   0.78168	  -4.25058
515255.44358	  32.00000	   0.20791	   0.78506	   0.06735	   0.78794	  -4.90314
515262.14858	  32.00000	   0.16452	   0.79050	   0.07701	   0.79424	  -5.56430
515270.62459	  32.00000	   0.13007	   0.79814	   0.08727	   0.80290	  -6.24018
515281.31459	  32.00000	   0.10309	   0.80843	   0.09948	   0.81452	  -7.01492
515294.82859	  32.00000	   0.08153	   0.82026	   0.11519	   0.82831	  -7.99394
515311.92659	  32.00000	   0.06443	   0.83351	   0.13428	   0.84426	  -9.15198
515333.51359	  32.00000	   0.05102	   0.84708	   0.15269	   0.86073	 -10.21788
515360.75560	  32.00000	   0.04042	   0.86759	   0.17286	   0.88465	 -11.26811
515395.25160	  32.00000	   0.03192	   0.89520	   0.20140	   0.91758	 -12.67925
515438.79860	  32.00000	   0.02528	   0.92276	   0.23859	   0.95310	 -14.49727
515493.86461	  32.00000	   0.01999	   0.94626	   0.27724	   0.98604	 -16.33001
531197.05577	  33.00000	20004.45300	   0.40036	  -0.03103	   0.40156	   4.43164
531197.19877	  33.00000	15829.12600	   0.40341	  -0.01608	   0.40373	   2.28286
531197.34077	  33.00000	12516.70300	   0.40957	  -0.00330	   0.40958	   0.46122
531197.48277	  33.00000	9909.44240	   0.41396	   0.00596	   0.41400	  -0.82539
531197.64677	  33.00000	7835.48000	   0.42052	   0.01340	   0.42073	  -1.82484
531197.84777	  33.00000	6217.24610	   0.42545	   0.02158	   0.42600	  -2.90349
531198.08577	  33.00000	4905.29100	   0.43456	   0.02628	   0.43536	  -3.46030
531198.32477	  33.00000	3881.27370	   0.43949	   0.03230	   0.44067	  -4.20351
531198.56277	  33.00000	3070.98270	   0.44630	   0.03649	   0.44779	  -4.67461
531198.80077	  33.00000	2430.77780	   0.45164	   0.03863	   0.45329	  -4.88875
531199.03877	  33.00000	1923.15370	   0.45898	   0.04343	   0.46103	  -5.40494
531199.27677	  33.00000	1522.43580	   0.46676	   0.04830	   0.46925	  -5.90783
531199.51477	  33.00000	1203.84460	   0.47416	   0.04986	   0.47678	  -6.00311
531199.75377	  33.00000	 952.86591	   0.48193	   0.05262	   0.48479	  -6.23090
531199.99177	  33.00000	 754.27557	   0.49119	   0.05436	   0.49419	  -6.31473
531200.22877	  33.00000	 596.71857	   0.49945	   0.05840	   0.50286	  -6.66954
531200.46677	  33.00000	 471.96338	   0.50775	   0.06120	   0.51143	  -6.87260
531200.70577	  33.00000	 373.20856	   0.51781	   0.06416	   0.52177	  -7.06300
531200.94377	  33.00000	 295.47278	   0.52626	   0.06706	   0.53052	  -7.26195
531201.18277	  33.00000	 233.87738	   0.53621	   0.06994	   0.54075	  -7.43126
531201.42077	  33.00000	 185.05922	   0.54696	   0.07479	   0.55205	  -7.78574
531201.65677	  33.00000	 146.35823	   0.55844	   0.07779	   0.56384	  -7.93035
531201.89377	  33.00000	 115.77804	   0.56939	   0.08350	   0.57548	  -8.34276
531202.12777	  33.00000	  91.67210	   0.58411	   0.08787	   0.59068	  -8.55463
531202.37277	  33.00000	  72.51701	   0.60014	   0.09090	   0.60698	  -8.61303
531202.60177	  33.00000	  57.36816	   0.61632	   0.09564	   0.62370	  -8.82054
531202.83877	  33.00000	  45.36290	   0.63578	   0.09570	   0.64294	  -8.56043
531203.07077	  33.00000	  35.93134	   0.65424	   0.09228	   0.66072	  -8.02811
531203.32177	  33.00000	  28.40909	   0.67153	   0.08731	   0.67718	  -7.40785
531203.53577	  33.00000	  22.48202	   0.68765	   0.08172	   0.69249	  -6.77684
531203.80077	  33.00000	  17.79613	   0.70073	   0.07178	   0.70439	  -5.84851
531204.05277	  33.00000	  14.06813	   0.71183	   0.06469	   0.71476	  -5.19255
531204.26877	  33.00000	  11.14480	   0.71892	   0.05562	   0.72107	  -4.42417
531204.53677	  33.00000	   8.81772	   0.72579	   0.04759	   0.72735	  -3.75175
531204.71477	  33.00000	   6.97545	   0.72854	   0.04169	   0.72973	  -3.27546
531204.93277	  33.00000	   5.51730	   0.73403	   0.03796	   0.73501	  -2.96013
531205.20177	  33.00000	   4.36941	   0.73667	   0.03371	   0.73744	  -2.62017
531205.53677	  33.00000	   3.45686	   0.74072	   0.03066	   0.74136	  -2.37014
531205.95577	  33.00000	   2.73547	   0.74299	   0.02873	   0.74355	  -2.21438
531206.48077	  33.00000	   2.16054	   0.74544	   0.02854	   0.74599	  -2.19262
531207.13977	  33.00000	   1.70952	   0.74786	   0.02857	   0.74840	  -2.18779
531207.96877	  33.00000	   1.35352	   0.75040	   0.02860	   0.75095	  -2.18283
531209.01177	  33.00000	   1.07079	   0.75327	   0.03016	   0.75388	  -2.29270
531210.32577	  33.00000	   0.84734	   0.75521	   0.03285	   0.75593	  -2.49059
531211.98077	  33.00000	   0.67072	   0.75805	   0.03549	   0.75888	  -2.68072
531214.06977	  33.00000	   0.53067	   0.76177	   0.03900	   0.76277	  -2.93063
531216.70677	  33.00000	   0.41976	   0.76595	   0.04424	   0.76723	  -3.30536
531220.03777	  33.00000	   0.33183	   0.77058	   0.05044	   0.77223	  -3.74493
531224.24377	  33.00000	   0.26261	   0.77507	   0.05774	   0.77722	  -4.26073
531229.55178	  33.00000	   0.20791	   0.78138	   0.06529	   0.78410	  -4.77648
531236.25678	  33.00000	   0.16452	   0.78991	   0.07511	   0.79347	  -5.43176
531244.73278	  33.00000	   0.13007	   0.79905	   0.08797	   0.80388	  -6.28287
531255.42278	  33.00000	   0.10309	   0.80743	   0.10310	   0.81399	  -7.27672
531268.93678	  33.00000	   0.08153	   0.81586	   0.11848	   0.82442	  -8.26302
531286.03478	  33.00000	   0.06443	   0.82804	   0.13609	   0.83915	  -9.33355
531307.62178	  33.00000	   0.05102	   0.84493	   0.15382	   0.85882	 -10.31757
531334.86379	  33.00000	   0.04042	   0.86418	   0.17717	   0.88215	 -11.58627
531369.35979	  33.00000	   0.03192	   0.88357	   0.20357	   0.90672	 -12.97403
531412.90680	  33.00000	   0.02528	   0.90928	   0.23009	   0.93794	 -14.20015
531467.97280	  33.00000	   0.01999	   0.94534	   0.25926	   0.98025	 -15.33640
547159.16856	  34.00000	20004.45300	   0.39665	  -0.03202	   0.39794	   4.61517
547159.31156	  34.00000	15829.12600	   0.40325	  -0.01554	   0.40355	   2.20731
547159.45356	  34.00000	12516.70300	   0.40817	  -0.00374	   0.40818	   0.52533
547159.59556	  34.00000	9909.44240	   0.41340	   0.00569	   0.41344	  -0.78857
547159.75956	  34.00000	7835.48000	   0.41952	   0.01407	   0.41976	  -1.92072
547159.96056	  34.00000	6217.24610	   0.42565	   0.02245	   0.42624	  -3.01915
547160.19856	  34.00000	4905.29100	   0.43153	   0.02747	   0.43241	  -3.64284
547160.43656	  34.00000	3881.27370	   0.43799	   0.03223	   0.43918	  -4.20905
547160.67456	  34.00000	3070.98270	   0.44445	   0.03617	   0.44592	  -4.65290
547160.91356	  34.00000	2430.77780	   0.45106	   0.04017	   0.45284	  -5.08884
547161.15156	  34.00000	1923.15370	   0.45794	   0.04296	   0.45995	  -5.35880
547161.38956	  34.00000	1522.43580	   0.46719	   0.04598	   0.46945	  -5.62088
547161.62756	  34.00000	1203.84460	   0.47369	   0.05036	   0.47636	  -6.06837
547161.86556	  34.00000	 952.86591	   0.48184	   0.05257	   0.48470	  -6.22686
547162.10456	  34.00000	 754.27557	   0.48999	   0.05546	   0.49312	  -6.45716
547162.34156	  34.00000	 596.71857	   0.49861	   0.05820	   0.50199	  -6.65798
547162.57956	  34.00000	 471.96338	   0.50703	   0.06088	   0.51067	  -6.84716
547162.81856	  34.00000	 373.20856	   0.51634	   0.06400	   0.52030	  -7.06573
547163.05556	  34.00000	 295.47278	   0.52501	   0.06552	   0.52909	  -7.11398
547163.29556	  34.00000	 233.87738	   0.53586	   0.07004	   0.54041	  -7.44629
547163.53356	  34.00000	 185.05922	   0.54454	   0.07511	   0.54970	  -7.85339
547163.76956	  34.00000	 146.35823	   0.55617	   0.07784	   0.56159	  -7.96760
547164.00556	  34.00000	 115.77804	   0.56780	   0.08400	   0.57398	  -8.41499
547164.24056	  34.00000	  91.67210	   0.58189	   0.08887	   0.58864	  -8.68336
547164.48556	  34.00000	  72.51701	   0.59884	   0.09100	   0.60571	  -8.64060
547164.71456	  34.00000	  57.36816	   0.61662	   0.09489	   0.62388	  -8.74812
547164.95156	  34.00000	  45.36290	   0.63370	   0.09609	   0.64094	  -8.62199
547165.18356	  34.00000	  35.93134	   0.65486	   0.09301	   0.66143	  -8.08372
547165.43356	  34.00000	  28.40909	   0.67248	   0.08847	   0.67827	  -7.49480
547165.64856	  34.00000	  22.48202	   0.68690	   0.08066	   0.69162	  -6.69762
547165.91356	  34.00000	  17.79613	   0.69986	   0.07192	   0.70355	  -5.86721
547166.16557	  34.00000	  14.06813	   0.71074	   0.06332	   0.71355	  -5.09133
547166.38157	  34.00000	  11.14480	   0.71751	   0.05593	   0.71968	  -4.45728
547166.64857	  34.00000	   8.81772	   0.72561	   0.04936	   0.72729	  -3.89140
547166.82757	  34.00000	   6.97545	   0.73134	   0.04336	   0.73262	  -3.39314
547167.04557	  34.00000	   5.51730	   0.73375	   0.03784	   0.73473	  -2.95233
547167.31457	  34.00000	   4.36941	   0.73672	   0.03402	   0.73751	  -2.64364
547167.64957	  34.00000	   3.45686	   0.73995	   0.03049	   0.74058	  -2.35951
547168.06857	  34.00000	   2.73547	   0.74236	   0.03052	   0.74299	  -2.35430
547168.59357	  34.00000	   2.16054	   0.74449	   0.02921	   0.74506	  -2.24649
547169.25257	  34.00000	   1.70952	   0.74705	   0.02908	   0.74761	  -2.22894
547170.08157	  34.00000	   1.35352	   0.74934	   0.02892	   0.74990	  -2.21000
547171.12457	  34.00000	   1.07079	   0.75177	   0.03061	   0.75240	  -2.33186
547172.43757	  34.00000	   0.84734	   0.75441	   0.03242	   0.75511	  -2.46049
547174.09357	  34.00000	   0.67072	   0.75771	   0.03536	   0.75854	  -2.67201
547176.18257	  34.00000	   0.53067	   0.76114	   0.03897	   0.76214	  -2.93070
