Repository: kbm2110/Battery_Diagnostics_Thesis

# Battery_Diagnostics_Thesis
 Data-driven battery diagnostics using EIS

**Author:** Bala Manikanta Yaswanth Kanagarla
**Institution:** Technische Hochschule Ingolstadt (THI)
**Supervisor:** Prof. Dr. H.-G. Schweiger

## Overview

This project implements a machine learning framework for 
non-invasive State of Health (SoH) estimation of lithium-ion 
batteries using Electrochemical Impedance Spectroscopy (EIS).

Eight physically interpretable features are extracted from 
impedance spectra and used to train six ML models under a 
strict cell-level train-test split. The stacking ensemble 
achieves R² = 0.9122 and RMSE = 0.0234 on completely unseen 
cells.

---

File: data/EIS/EIS_state_III_35C01.txt (part 5 of 39)
time/s	           cycle number	freq/Hz	           Re(Z)/Ohm	  -Im(Z)/Ohm	   |Z|/Ohm	   Phase(Z)/deg 10194.00151	   1.00000	20004.45300	   0.29797	  -0.02827	   0.29930	   5.42007
529629.52286	  34.00000	   0.41976	   0.77940	   0.03832	   0.78034	  -2.81449
529632.85386	  34.00000	   0.33183	   0.79781	   0.06520	   0.80047	  -4.67220
529637.05986	  34.00000	   0.26261	   0.80010	   0.10282	   0.80668	  -7.32274
529642.36786	  34.00000	   0.20791	   0.78012	   0.13776	   0.79219	 -10.01452
529649.07287	  34.00000	   0.16452	   0.74283	   0.15210	   0.75824	 -11.57154
529657.54887	  34.00000	   0.13007	   0.70405	   0.13512	   0.71690	 -10.86374
529668.23887	  34.00000	   0.10309	   0.68951	   0.08527	   0.69477	  -7.04957
529681.75287	  34.00000	   0.08153	   0.72540	   0.01846	   0.72563	  -1.45761
529698.85087	  34.00000	   0.06443	   0.81629	  -0.03121	   0.81689	   2.18925
529720.43687	  34.00000	   0.05102	   0.99068	  -0.02333	   0.99095	   1.34895
529747.67988	  34.00000	   0.04042	   1.18401	   0.10980	   1.18909	  -5.29822
529782.17588	  34.00000	   0.03192	   1.30564	   0.38814	   1.36211	 -16.55617
529825.72289	  34.00000	   0.02528	   1.24663	   0.75950	   1.45977	 -31.35147
529880.78789	  34.00000	   0.01999	   0.92086	   1.07907	   1.41858	 -49.52308
545034.37151	  35.00000	20004.45300	   0.27292	  -0.02484	   0.27405	   5.20131
545034.51451	  35.00000	15829.12600	   0.27719	  -0.00932	   0.27735	   1.92504
545034.65651	  35.00000	12516.70300	   0.28409	   0.00255	   0.28410	  -0.51422
545034.79851	  35.00000	9909.44240	   0.29210	   0.01378	   0.29243	  -2.70129
545034.96251	  35.00000	7835.48000	   0.29866	   0.02280	   0.29953	  -4.36643
545035.16351	  35.00000	6217.24610	   0.30571	   0.02918	   0.30710	  -5.45326
545035.40051	  35.00000	4905.29100	   0.31371	   0.03649	   0.31582	  -6.63451
545035.63851	  35.00000	3881.27370	   0.32209	   0.04270	   0.32491	  -7.55091
545035.87751	  35.00000	3070.98270	   0.32903	   0.04806	   0.33252	  -8.30935
545036.11551	  35.00000	2430.77780	   0.33845	   0.05252	   0.34250	  -8.82021
545036.35351	  35.00000	1923.15370	   0.34697	   0.05675	   0.35158	  -9.28936
545036.59151	  35.00000	1522.43580	   0.35564	   0.06074	   0.36079	  -9.69167
545036.82951	  35.00000	1203.84460	   0.36658	   0.06419	   0.37216	  -9.93159
545037.06851	  35.00000	 952.86591	   0.37667	   0.06885	   0.38291	 -10.35861
545037.30651	  35.00000	 754.27557	   0.38815	   0.07201	   0.39477	 -10.50995
545037.54351	  35.00000	 596.71857	   0.39868	   0.07655	   0.40596	 -10.86846
545037.78151	  35.00000	 471.96338	   0.40853	   0.08069	   0.41643	 -11.17307
545038.02051	  35.00000	 373.20856	   0.42168	   0.08247	   0.42967	 -11.06592
545038.25851	  35.00000	 295.47278	   0.43315	   0.08789	   0.44198	 -11.46949
545038.49751	  35.00000	 233.87738	   0.44624	   0.09119	   0.45546	 -11.54898
545038.73551	  35.00000	 185.05922	   0.46039	   0.09504	   0.47010	 -11.66404
545038.97151	  35.00000	 146.35823	   0.47543	   0.09985	   0.48580	 -11.86079
545039.20751	  35.00000	 115.77804	   0.49060	   0.10582	   0.50188	 -12.17222
545039.44251	  35.00000	  91.67210	   0.50835	   0.10932	   0.51997	 -12.13613
545039.68751	  35.00000	  72.51701	   0.52551	   0.11642	   0.53825	 -12.49101
545039.91651	  35.00000	  57.36816	   0.54546	   0.12016	   0.55854	 -12.42349
545040.15351	  35.00000	  45.36290	   0.56770	   0.12200	   0.58066	 -12.12850
545040.38551	  35.00000	  35.93134	   0.59091	   0.12254	   0.60349	 -11.71542
545040.63551	  35.00000	  28.40909	   0.61310	   0.11811	   0.62437	 -10.90427
545040.85051	  35.00000	  22.48202	   0.63603	   0.11048	   0.64555	  -9.85450
545041.11551	  35.00000	  17.79613	   0.65602	   0.10270	   0.66401	  -8.89777
545041.36651	  35.00000	  14.06813	   0.67149	   0.08992	   0.67749	  -7.62753
545041.58251	  35.00000	  11.14480	   0.68414	   0.08274	   0.68912	  -6.89600
545041.84951	  35.00000	   8.81772	   0.69336	   0.06990	   0.69688	  -5.75698
545042.02851	  35.00000	   6.97545	   0.70389	   0.06149	   0.70657	  -4.99221
545042.24651	  35.00000	   5.51730	   0.71166	   0.05833	   0.71405	  -4.68538
545042.51551	  35.00000	   4.36941	   0.71247	   0.05226	   0.71439	  -4.19550
545042.85051	  35.00000	   3.45686	   0.71618	   0.04566	   0.71763	  -3.64794
545043.26951	  35.00000	   2.73547	   0.72315	   0.03962	   0.72424	  -3.13559
545043.79451	  35.00000	   2.16054	   0.73110	   0.03589	   0.73198	  -2.81022
545044.45351	  35.00000	   1.70952	   0.73878	   0.03938	   0.73982	  -3.05118
545045.28251	  35.00000	   1.35352	   0.74211	   0.04659	   0.74357	  -3.59234
545046.32551	  35.00000	   1.07079	   0.73937	   0.05262	   0.74124	  -4.07086
545047.63851	  35.00000	   0.84734	   0.73327	   0.05389	   0.73525	  -4.20306
545049.29451	  35.00000	   0.67072	   0.72997	   0.05004	   0.73168	  -3.92118
545051.38351	  35.00000	   0.53067	   0.73236	   0.03972	   0.73343	  -3.10407
545054.02051	  35.00000	   0.41976	   0.74573	   0.02870	   0.74628	  -2.20383
545057.35151	  35.00000	   0.33183	   0.77259	   0.02631	   0.77304	  -1.95035
545061.55751	  35.00000	   0.26261	   0.80777	   0.04295	   0.80891	  -3.04358
545066.86551	  35.00000	   0.20791	   0.83524	   0.08365	   0.83941	  -5.71897
545073.57051	  35.00000	   0.16452	   0.83946	   0.14175	   0.85134	  -9.58467
545082.04651	  35.00000	   0.13007	   0.80812	   0.19702	   0.83179	 -13.70166
545092.73651	  35.00000	   0.10309	   0.74566	   0.22286	   0.77825	 -16.64034
545106.25052	  35.00000	   0.08153	   0.68075	   0.19822	   0.70902	 -16.23447
545123.34852	  35.00000	   0.06443	   0.64491	   0.13247	   0.65837	 -11.60791
545144.93452	  35.00000	   0.05102	   0.68248	   0.01031	   0.68256	  -0.86514
545172.17752	  35.00000	   0.04042	   0.83965	  -0.10374	   0.84604	   7.04354
545206.67353	  35.00000	   0.03192	   1.12210	  -0.12034	   1.12853	   6.12143
545250.22053	  35.00000	   0.02528	   1.46864	   0.07358	   1.47048	  -2.86807
545305.28554	  35.00000	   0.01999	   1.71673	   0.53470	   1.79807	 -17.30005
560439.25538	  36.00000	20004.45300	   0.27182	  -0.02507	   0.27297	   5.26978
560439.39838	  36.00000	15829.12600	   0.27921	  -0.00836	   0.27933	   1.71457
560439.54038	  36.00000	12516.70300	   0.28682	   0.00328	   0.28684	  -0.65461
560439.68238	  36.00000	9909.44240	   0.29260	   0.01431	   0.29295	  -2.80072
560439.84638	  36.00000	7835.48000	   0.29910	   0.02155	   0.29988	  -4.12073
560440.04738	  36.00000	6217.24610	   0.30657	   0.03044	   0.30807	  -5.66962
560440.28538	  36.00000	4905.29100	   0.31431	   0.03710	   0.31649	  -6.73196
560440.52338	  36.00000	3881.27370	   0.32117	   0.04408	   0.32418	  -7.81516
560440.76238	  36.00000	3070.98270	   0.33023	   0.04851	   0.33378	  -8.35661
560441.00038	  36.00000	2430.77780	   0.33975	   0.05176	   0.34367	  -8.66184
560441.23838	  36.00000	1923.15370	   0.34854	   0.05750	   0.35325	  -9.36767
560441.47638	  36.00000	1522.43580	   0.35657	   0.06099	   0.36175	  -9.70678
560441.71438	  36.00000	1203.84460	   0.36682	   0.06581	   0.37268	 -10.17113
560441.95338	  36.00000	 952.86591	   0.37630	   0.06760	   0.38232	 -10.18411
560442.19138	  36.00000	 754.27557	   0.38849	   0.07216	   0.39513	 -10.52182
560442.42838	  36.00000	 596.71857	   0.39891	   0.07635	   0.40615	 -10.83578
560442.66638	  36.00000	 471.96338	   0.40812	   0.08008	   0.41590	 -11.10192
560442.90538	  36.00000	 373.20856	   0.42275	   0.08248	   0.43072	 -11.03928
560443.14338	  36.00000	 295.47278	   0.43451	   0.08620	   0.44298	 -11.22107
560443.38238	  36.00000	 233.87738	   0.44835	   0.08960	   0.45721	 -11.30093
560443.62038	  36.00000	 185.05922	   0.46089	   0.09472	   0.47052	 -11.61299
560443.85638	  36.00000	 146.35823	   0.47557	   0.10040	   0.48605	 -11.92064
560444.09238	  36.00000	 115.77804	   0.48946	   0.10679	   0.50097	 -12.30768
560444.32738	  36.00000	  91.67210	   0.50611	   0.11082	   0.51810	 -12.35038
560444.57238	  36.00000	  72.51701	   0.52460	   0.11610	   0.53729	 -12.47889
560444.80138	  36.00000	  57.36816	   0.54601	   0.12038	   0.55912	 -12.43299
560445.03838	  36.00000	  45.36290	   0.56855	   0.12297	   0.58169	 -12.20433
560445.27038	  36.00000	  35.93134	   0.59152	   0.12334	   0.60424	 -11.77782
560445.52038	  36.00000	  28.40909	   0.61503	   0.11865	   0.62637	 -10.91919
560445.73538	  36.00000	  22.48202	   0.63678	   0.11213	   0.64658	  -9.98664
560446.00038	  36.00000	  17.79613	   0.65716	   0.10324	   0.66522	  -8.92811
560446.25238	  36.00000	  14.06813	   0.67248	   0.09168	   0.67870	  -7.76341
560446.46838	  36.00000	  11.14480	   0.68592	   0.08334	   0.69097	  -6.92784
560446.73538	  36.00000	   8.81772	   0.69523	   0.07184	   0.69893	  -5.89990
560446.91438	  36.00000	   6.97545	   0.70453	   0.06077	   0.70715	  -4.93016
560447.13238	  36.00000	   5.51730	   0.71336	   0.05923	   0.71582	  -4.74672
560447.40138	  36.00000	   4.36941	   0.71577	   0.05393	   0.71780	  -4.30879
560447.73638	  36.00000	   3.45686	   0.71823	   0.04806	   0.71983	  -3.82839
560448.15538	  36.00000	   2.73547	   0.72230	   0.04056	   0.72344	  -3.21417
560448.68038	  36.00000	   2.16054	   0.72910	   0.03542	   0.72996	  -2.78135
560449.33938	  36.00000	   1.70952	   0.73812	   0.03633	   0.73901	  -2.81788
560450.16838	  36.00000	   1.35352	   0.74608	   0.04169	   0.74725	  -3.19830
560451.21138	  36.00000	   1.07079	   0.74798	   0.05131	   0.74974	  -3.92429
560452.52438	  36.00000	   0.84734	   0.74279	   0.05714	   0.74498	  -4.39894
560454.18038	  36.00000	   0.67072	   0.73666	   0.05915	   0.73903	  -4.59034
560456.26938	  36.00000	   0.53067	   0.73198	   0.05252	   0.73387	  -4.10380
560458.90638	  36.00000	   0.41976	   0.73580	   0.03942	   0.73686	  -3.06701
560462.23738	  36.00000	   0.33183	   0.75457	   0.02698	   0.75505	  -2.04803
560466.44338	  36.00000	   0.26261	   0.78850	   0.02652	   0.78894	  -1.92620
560471.75138	  36.00000	   0.20791	   0.82891	   0.05053	   0.83045	  -3.48816
560478.45638	  36.00000	   0.16452	   0.85992	   0.10205	   0.86595	  -6.76809
560486.93238	  36.00000	   0.13007	   0.86053	   0.17402	   0.87795	 -11.43212
560497.62239	  36.00000	   0.10309	   0.81546	   0.23796	   0.84947	 -16.26799
560511.13639	  36.00000	   0.08153	   0.73793	   0.26448	   0.78390	 -19.71829
560528.23439	  36.00000	   0.06443	   0.66311	   0.24382	   0.70651	 -20.18800
560549.82039	  36.00000	   0.05102	   0.61682	   0.13569	   0.63156	 -12.40649
560577.06340	  36.00000	   0.04042	   0.67441	  -0.02732	   0.67496	   2.31946
560611.55940	  36.00000	   0.03192	   0.88532	  -0.17433	   0.90233	  11.13989
560655.10640	  36.00000	   0.02528	   1.25846	  -0.18415	   1.27186	   8.32482
560710.17141	  36.00000	   0.01999	   1.70258	   0.08200	   1.70455	  -2.75726
575827.57767	  37.00000	20004.45300	   0.27267	  -0.02577	   0.27388	   5.39836
575827.72067	  37.00000	15829.12600	   0.27986	  -0.00818	   0.27998	   1.67433
575827.86267	  37.00000	12516.70300	   0.28724	   0.00298	   0.28726	  -0.59370
575828.00467	  37.00000	9909.44240	   0.29238	   0.01360	   0.29270	  -2.66410
575828.16867	  37.00000	7835.48000	   0.29999	   0.02316	   0.30088	  -4.41552
575828.36967	  37.00000	6217.24610	   0.30746	   0.03116	   0.30903	  -5.78763
575828.60767	  37.00000	4905.29100	   0.31357	   0.03731	   0.31579	  -6.78527
575828.84667	  37.00000	3881.27370	   0.32255	   0.04362	   0.32549	  -7.70111
575829.08467	  37.00000	3070.98270	   0.33082	   0.04665	   0.33409	  -8.02574
575829.32267	  37.00000	2430.77780	   0.33899	   0.05281	   0.34307	  -8.85448
575829.56067	  37.00000	1923.15370	   0.34706	   0.05627	   0.35159	  -9.20949
575829.79867	  37.00000	1522.43580	   0.35815	   0.06101	   0.36331	  -9.66692
575830.03667	  37.00000	1203.84460	   0.36595	   0.06431	   0.37156	  -9.96654
575830.27567	  37.00000	 952.86591	   0.37770	   0.06887	   0.38393	 -10.33440
575830.51367	  37.00000	 754.27557	   0.38764	   0.07087	   0.39406	 -10.36006
575830.75067	  37.00000	 596.71857	   0.39897	   0.07484	   0.40593	 -10.62425
575830.98867	  37.00000	 471.96338	   0.41003	   0.07773	   0.41734	 -10.73405
575831.22767	  37.00000	 373.20856	   0.42183	   0.08313	   0.42994	 -11.14791
575831.46567	  37.00000	 295.47278	   0.43412	   0.08840	   0.44303	 -11.50966
575831.70467	  37.00000	 233.87738	   0.44755	   0.09070	   0.45665	 -11.45670
575831.94267	  37.00000	 185.05922	   0.46107	   0.09349	   0.47045	 -11.46220
575832.17867	  37.00000	 146.35823	   0.47461	   0.10034	   0.48510	 -11.93716
575832.41567	  37.00000	 115.77804	   0.48888	   0.10477	   0.49998	 -12.09590
575832.64967	  37.00000	  91.67210	   0.50559	   0.10984	   0.51739	 -12.25716
575832.89467	  37.00000	  72.51701	   0.52579	   0.11480	   0.53817	 -12.31616
575833.12367	  37.00000	  57.36816	   0.54655	   0.11990	   0.55955	 -12.37352
575833.36067	  37.00000	  45.36290	   0.56871	   0.12367	   0.58200	 -12.26842
575833.59267	  37.00000	  35.93134	   0.59174	   0.12306	   0.60440	 -11.74803
575833.84367	  37.00000	  28.40909	   0.61425	   0.11823	   0.62553	 -10.89500
575834.05767	  37.00000	  22.48202	   0.63790	   0.11131	   0.64754	  -9.89837
575834.32267	  37.00000	  17.79613	   0.65630	   0.10420	   0.66452	  -9.02114
575834.57467	  37.00000	  14.06813	   0.67334	   0.09348	   0.67980	  -7.90413
575834.78967	  37.00000	  11.14480	   0.68687	   0.08343	   0.69192	  -6.92528
575835.05667	  37.00000	   8.81772	   0.69687	   0.07167	   0.70054	  -5.87215
575835.23567	  37.00000	   6.97545	   0.70598	   0.06691	   0.70914	  -5.41418
575835.45367	  37.00000	   5.51730	   0.70965	   0.05903	   0.71210	  -4.75498
575835.72267	  37.00000	   4.36941	   0.71478	   0.05063	   0.71657	  -4.05140
575836.05767	  37.00000	   3.45686	   0.72058	   0.04319	   0.72187	  -3.42979
575836.47667	  37.00000	   2.73547	   0.72915	   0.04120	   0.73032	  -3.23364
575837.00167	  37.00000	   2.16054	   0.73533	   0.04324	   0.73660	  -3.36533
575837.66067	  37.00000	   1.70952	   0.73674	   0.04728	   0.73826	  -3.67195
575838.48967	  37.00000	   1.35352	   0.73333	   0.04876	   0.73495	  -3.80412
575839.53267	  37.00000	   1.07079	   0.73104	   0.04597	   0.73248	  -3.59841
575840.84667	  37.00000	   0.84734	   0.73227	   0.03923	   0.73332	  -3.06624
575842.50167	  37.00000	   0.67072	   0.73903	   0.03229	   0.73974	  -2.50211
575844.59067	  37.00000	   0.53067	   0.75552	   0.02673	   0.75599	  -2.02630
575847.22767	  37.00000	   0.41976	   0.77928	   0.03402	   0.78003	  -2.49969
575850.55867	  37.00000	   0.33183	   0.80154	   0.05781	   0.80362	  -4.12533
575854.76467	  37.00000	   0.26261	   0.81115	   0.09616	   0.81683	  -6.76053
575860.07267	  37.00000	   0.20791	   0.79565	   0.13528	   0.80707	  -9.64953
575866.77768	  37.00000	   0.16452	   0.75940	   0.15990	   0.77606	 -11.89063
575875.25368	  37.00000	   0.13007	   0.71602	   0.15225	   0.73203	 -12.00453
575885.94368	  37.00000	   0.10309	   0.68883	   0.10822	   0.69728	  -8.92855
575899.45768	  37.00000	   0.08153	   0.70701	   0.03859	   0.70806	  -3.12423
575916.55568	  37.00000	   0.06443	   0.78337	  -0.02415	   0.78374	   1.76574
575938.14168	  37.00000	   0.05102	   0.94845	  -0.04705	   0.94962	   2.83984
575965.38469	  37.00000	   0.04042	   1.16085	   0.04737	   1.16182	  -2.33661
575999.88069	  37.00000	   0.03192	   1.33267	   0.30316	   1.36672	 -12.81586
576043.42770	  37.00000	   0.02528	   1.34173	   0.68869	   1.50815	 -27.17065
576098.49270	  37.00000	   0.01999	   1.07984	   1.07893	   1.52648	 -44.97608
591206.97037	  38.00000	20004.45300	   0.27263	  -0.02488	   0.27376	   5.21497
591207.11337	  38.00000	15829.12600	   0.27964	  -0.01055	   0.27984	   2.16086
591207.25537	  38.00000	12516.70300	   0.28550	   0.00334	   0.28552	  -0.67031
591207.39737	  38.00000	9909.44240	   0.29234	   0.01420	   0.29269	  -2.78012
591207.56137	  38.00000	7835.48000	   0.29961	   0.02391	   0.30057	  -4.56273
591207.76237	  38.00000	6217.24610	   0.30726	   0.03026	   0.30875	  -5.62472
591208.00037	  38.00000	4905.29100	   0.31548	   0.03702	   0.31765	  -6.69310
591208.23837	  38.00000	3881.27370	   0.32227	   0.04139	   0.32492	  -7.31840
591208.47737	  38.00000	3070.98270	   0.32935	   0.04809	   0.33284	  -8.30672
591208.71537	  38.00000	2430.77780	   0.33997	   0.05223	   0.34396	  -8.73460
591208.95337	  38.00000	1923.15370	   0.34906	   0.05645	   0.35359	  -9.18573
591209.19137	  38.00000	1522.43580	   0.35743	   0.05965	   0.36238	  -9.47377
591209.42937	  38.00000	1203.84460	   0.36779	   0.06531	   0.37355	 -10.06926
591209.66837	  38.00000	 952.86591	   0.37836	   0.06739	   0.38432	 -10.09932
591209.90637	  38.00000	 754.27557	   0.38877	   0.07246	   0.39547	 -10.55790
591210.14337	  38.00000	 596.71857	   0.39895	   0.07461	   0.40587	 -10.59332
591210.38137	  38.00000	 471.96338	   0.40930	   0.07929	   0.41690	 -10.96353
591210.62037	  38.00000	 373.20856	   0.42142	   0.08198	   0.42932	 -11.00913
591210.85737	  38.00000	 295.47278	   0.43424	   0.08753	   0.44297	 -11.39609
591211.09737	  38.00000	 233.87738	   0.44841	   0.08940	   0.45724	 -11.27553
591211.33537	  38.00000	 185.05922	   0.46186	   0.09452	   0.47143	 -11.56570
591211.57137	  38.00000	 146.35823	   0.47518	   0.09953	   0.48549	 -11.83036
591211.80737	  38.00000	 115.77804	   0.49005	   0.10495	   0.50116	 -12.08742
591212.04237	  38.00000	  91.67210	   0.50709	   0.10939	   0.51875	 -12.17377
591212.28737	  38.00000	  72.51701	   0.52432	   0.11605	   0.53701	 -12.48028
591212.51637	  38.00000	  57.36816	   0.54548	   0.11801	   0.55810	 -12.20702
591212.75337	  38.00000	  45.36290	   0.56751	   0.12287	   0.58066	 -12.21666
591212.98537	  38.00000	  35.93134	   0.59164	   0.12252	   0.60419	 -11.69959
591213.23537	  38.00000	  28.40909	   0.61376	   0.11850	   0.62509	 -10.92783
591213.45037	  38.00000	  22.48202	   0.63658	   0.11290	   0.64651	 -10.05710
591213.71537	  38.00000	  17.79613	   0.65717	   0.10531	   0.66555	  -9.10401
591213.96737	  38.00000	  14.06813	   0.67375	   0.09271	   0.68010	  -7.83448
591214.18337	  38.00000	  11.14480	   0.68613	   0.08378	   0.69123	  -6.96187
591214.45037	  38.00000	   8.81772	   0.69662	   0.07111	   0.70024	  -5.82833
591214.62837	  38.00000	   6.97545	   0.70513	   0.06251	   0.70790	  -5.06589
591214.84737	  38.00000	   5.51730	   0.71136	   0.05896	   0.71380	  -4.73841
591215.11637	  38.00000	   4.36941	   0.71363	   0.05288	   0.71558	  -4.23749
591215.45037	  38.00000	   3.45686	   0.71867	   0.04404	   0.72001	  -3.50670
591215.86937	  38.00000	   2.73547	   0.72509	   0.03857	   0.72612	  -3.04490
591216.39437	  38.00000	   2.16054	   0.73425	   0.03775	   0.73522	  -2.94289
591217.05337	  38.00000	   1.70952	   0.74126	   0.04219	   0.74246	  -3.25732
591217.88237	  38.00000	   1.35352	   0.74259	   0.04842	   0.74417	  -3.73046
591218.92537	  38.00000	   1.07079	   0.73831	   0.05265	   0.74019	  -4.07922
591220.23837	  38.00000	   0.84734	   0.73331	   0.05075	   0.73506	  -3.95905
591221.89438	  38.00000	   0.67072	   0.73176	   0.04540	   0.73317	  -3.55024
591223.98338	  38.00000	   0.53067	   0.73734	   0.03523	   0.73818	  -2.73576
591226.62038	  38.00000	   0.41976	   0.75498	   0.02693	   0.75546	  -2.04301
591229.95138	  38.00000	   0.33183	   0.78400	   0.03051	   0.78459	  -2.22841
591234.15738	  38.00000	   0.26261	   0.81596	   0.05441	   0.81777	  -3.81508
591239.46538	  38.00000	   0.20791	   0.83397	   0.09926	   0.83985	  -6.78784
591246.16938	  38.00000	   0.16452	   0.82524	   0.15429	   0.83954	 -10.59004
591254.64638	  38.00000	   0.13007	   0.78484	   0.19805	   0.80944	 -14.16294
591265.33638	  38.00000	   0.10309	   0.72298	   0.20459	   0.75137	 -15.80080
591278.85038	  38.00000	   0.08153	   0.67150	   0.16120	   0.69058	 -13.49927
591295.94838	  38.00000	   0.06443	   0.66109	   0.08523	   0.66656	  -7.34608
591317.53439	  38.00000	   0.05102	   0.73507	  -0.02895	   0.73564	   2.25543
591344.77739	  38.00000	   0.04042	   0.92775	  -0.10480	   0.93365	   6.44469
591379.27239	  38.00000	   0.03192	   1.21412	  -0.05088	   1.21518	   2.39979
591422.82040	  38.00000	   0.02528	   1.50842	   0.22078	   1.52449	  -8.32711
591477.88541	  38.00000	   0.01999	   1.63981	   0.71781	   1.79004	 -23.64073
606569.93230	  39.00000	20004.45300	   0.27226	  -0.02574	   0.27347	   5.40170
606570.07530	  39.00000	15829.12600	   0.27769	  -0.00852	   0.27782	   1.75823
606570.21730	  39.00000	12516.70300	   0.28452	   0.00426	   0.28455	  -0.85743
606570.35930	  39.00000	9909.44240	   0.29429	   0.01527	   0.29469	  -2.97025
606570.52330	  39.00000	7835.48000	   0.30061	   0.02237	   0.30144	  -4.25506
606570.72430	  39.00000	6217.24610	   0.30774	   0.03177	   0.30938	  -5.89462
606570.96230	  39.00000	4905.29100	   0.31651	   0.03717	   0.31868	  -6.69738
606571.20030	  39.00000	3881.27370	   0.32364	   0.04201	   0.32635	  -7.39577
606571.43930	  39.00000	3070.98270	   0.33055	   0.04668	   0.33383	  -8.03816
606571.67730	  39.00000	2430.77780	   0.34039	   0.05186	   0.34431	  -8.66303
606571.91530	  39.00000	1923.15370	   0.34799	   0.05695	   0.35262	  -9.29463
606572.15330	  39.00000	1522.43580	   0.35685	   0.06163	   0.36213	  -9.79798
606572.39130	  39.00000	1203.84460	   0.36688	   0.06406	   0.37243	  -9.90428
606572.63030	  39.00000	 952.86591	   0.37667	   0.06788	   0.38274	 -10.21548
606572.86830	  39.00000	 754.27557	   0.38725	   0.07216	   0.39392	 -10.55487
606573.10530	  39.00000	 596.71857	   0.39918	   0.07588	   0.40633	 -10.76286
606573.34330	  39.00000	 471.96338	   0.41116	   0.07946	   0.41877	 -10.93857
606573.58230	  39.00000	 373.20856	   0.42254	   0.08269	   0.43055	 -11.07229
606573.82030	  39.00000	 295.47278	   0.43707	   0.08753	   0.44575	 -11.32455
606574.05930	  39.00000	 233.87738	   0.44804	   0.09081	   0.45715	 -11.45788
606574.29730	  39.00000	 185.05922	   0.46134	   0.09397	   0.47082	 -11.51343
606574.53330	  39.00000	 146.35823	   0.47538	   0.09975	   0.48573	 -11.85068
606574.76930	  39.00000	 115.77804	   0.48929	   0.10504	   0.50044	 -12.11637
606575.00430	  39.00000	  91.67210	   0.50626	   0.11050	   0.51818	 -12.31305
606575.24930	  39.00000	  72.51701	   0.52527	   0.11579	   0.53788	 -12.43123
606575.47830	  39.00000	  57.36816	   0.54521	   0.11981	   0.55821	 -12.39394
606575.71530	  39.00000	  45.36290	   0.56845	   0.12514	   0.58206	 -12.41504
606575.94730	  39.00000	  35.93134	   0.59361	   0.12390	   0.60641	 -11.78993
606576.19830	  39.00000	  28.40909	   0.61590	   0.11959	   0.62741	 -10.98859
606576.41230	  39.00000	  22.48202	   0.63699	   0.11344	   0.64702	 -10.09816
606576.67730	  39.00000	  17.79613	   0.65695	   0.10478	   0.66526	  -9.06172
606576.92930	  39.00000	  14.06813	   0.67446	   0.09266	   0.68079	  -7.82255
606577.14530	  39.00000	  11.14480	   0.68720	   0.08534	   0.69247	  -7.07873
606577.41330	  39.00000	   8.81772	   0.69623	   0.07249	   0.70000	  -5.94372
606577.59130	  39.00000	   6.97545	   0.70815	   0.06368	   0.71100	  -5.13817
606577.80930	  39.00000	   5.51730	   0.71437	   0.06091	   0.71696	  -4.87346
606578.07830	  39.00000	   4.36941	   0.71573	   0.05278	   0.71767	  -4.21718
606578.41330	  39.00000	   3.45686	   0.71949	   0.04602	   0.72096	  -3.66006
606578.83230	  39.00000	   2.73547	   0.72673	   0.03892	   0.72777	  -3.06517
606579.35730	  39.00000	   2.16054	   0.73505	   0.03719	   0.73599	  -2.89678
606580.01630	  39.00000	   1.70952	   0.74232	   0.04015	   0.74341	  -3.09608
606580.84530	  39.00000	   1.35352	   0.74550	   0.04699	   0.74698	  -3.60648
606581.88830	  39.00000	   1.07079	   0.74300	   0.05215	   0.74482	  -4.01468
606583.20230	  39.00000	   0.84734	   0.73699	   0.05397	   0.73896	  -4.18803
606584.85730	  39.00000	   0.67072	   0.73352	   0.04965	   0.73520	  -3.87242
606586.94630	  39.00000	   0.53067	   0.73563	   0.03930	   0.73668	  -3.05769
606589.58330	  39.00000	   0.41976	   0.75068	   0.02849	   0.75122	  -2.17326
606592.91430	  39.00000	   0.33183	   0.77785	   0.02725	   0.77833	  -2.00627
606597.12030	  39.00000	   0.26261	   0.81209	   0.04481	   0.81333	  -3.15848
606602.42830	  39.00000	   0.20791	   0.83853	   0.08550	   0.84288	  -5.82180
606609.13330	  39.00000	   0.16452	   0.84100	   0.14408	   0.85325	  -9.72119
606617.60930	  39.00000	   0.13007	   0.80867	   0.19827	   0.83262	 -13.77581
606628.29930	  39.00000	   0.10309	   0.74642	   0.22126	   0.77853	 -16.51162
606641.81330	  39.00000	   0.08153	   0.68189	   0.19442	   0.70907	 -15.91359
606658.91131	  39.00000	   0.06443	   0.64928	   0.12996	   0.66216	 -11.31833
606680.49731	  39.00000	   0.05102	   0.68859	   0.00655	   0.68862	  -0.54485
606707.74031	  39.00000	   0.04042	   0.84873	  -0.10549	   0.85526	   7.08512
606742.23632	  39.00000	   0.03192	   1.13107	  -0.11737	   1.13714	   5.92438
606785.78332	  39.00000	   0.02528	   1.47617	   0.07951	   1.47831	  -3.08302
606840.84833	  39.00000	   0.01999	   1.71891	   0.54301	   1.80264	 -17.53150
621915.99504	  40.00000	20004.45300	   0.27175	  -0.02365	   0.27278	   4.97430
621916.13804	  40.00000	15829.12600	   0.28039	  -0.00853	   0.28052	   1.74197
621916.28004	  40.00000	12516.70300	   0.28464	   0.00387	   0.28466	  -0.77850
621916.42204	  40.00000	9909.44240	   0.29294	   0.01433	   0.29329	  -2.80098
621916.58604	  40.00000	7835.48000	   0.29893	   0.02317	   0.29982	  -4.43165
621916.78704	  40.00000	6217.24610	   0.30875	   0.02961	   0.31016	  -5.47724
621917.02504	  40.00000	4905.29100	   0.31396	   0.03646	   0.31607	  -6.62355
621917.26404	  40.00000	3881.27370	   0.32312	   0.04192	   0.32583	  -7.39137
621917.50204	  40.00000	3070.98270	   0.33071	   0.04788	   0.33415	  -8.23830
621917.74004	  40.00000	2430.77780	   0.33928	   0.05227	   0.34328	  -8.75827
621917.97804	  40.00000	1923.15370	   0.34737	   0.05627	   0.35190	  -9.20063
621918.21604	  40.00000	1522.43580	   0.35700	   0.06129	   0.36222	  -9.74192
621918.45404	  40.00000	1203.84460	   0.36696	   0.06601	   0.37285	 -10.19789
621918.69304	  40.00000	 952.86591	   0.37763	   0.06741	   0.38360	 -10.12136
621918.93104	  40.00000	 754.27557	   0.38806	   0.07160	   0.39461	 -10.45403
621919.16804	  40.00000	 596.71857	   0.40022	   0.07543	   0.40727	 -10.67352
621919.40604	  40.00000	 471.96338	   0.41098	   0.07823	   0.41836	 -10.77737
621919.64504	  40.00000	 373.20856	   0.42307	   0.08238	   0.43102	 -11.01918
621919.88304	  40.00000	 295.47278	   0.43430	   0.08618	   0.44277	 -11.22380
621920.12204	  40.00000	 233.87738	   0.44847	   0.09045	   0.45750	 -11.40268
621920.36004	  40.00000	 185.05922	   0.46041	   0.09484	   0.47008	 -11.63895
621920.59604	  40.00000	 146.35823	   0.47529	   0.09918	   0.48553	 -11.78742
621920.83204	  40.00000	 115.77804	   0.49058	   0.10521	   0.50174	 -12.10432
621921.06704	  40.00000	  91.67210	   0.50648	   0.10966	   0.51821	 -12.21681
621921.31204	  40.00000	  72.51701	   0.52632	   0.11731	   0.53923	 -12.56515
621921.54104	  40.00000	  57.36816	   0.54546	   0.12065	   0.55864	 -12.47244
621921.77804	  40.00000	  45.36290	   0.56852	   0.12437	   0.58197	 -12.33937
621922.01004	  40.00000	  35.93134	   0.59255	   0.12272	   0.60512	 -11.70093
621922.26104	  40.00000	  28.40909	   0.61575	   0.11937	   0.62722	 -10.97083
621922.47504	  40.00000	  22.48202	   0.63887	   0.11478	   0.64910	 -10.18546
621922.74004	  40.00000	  17.79613	   0.65817	   0.10580	   0.66662	  -9.13199
621922.99204	  40.00000	  14.06813	   0.67482	   0.09489	   0.68146	  -8.00415
621923.20804	  40.00000	  11.14480	   0.68886	   0.08448	   0.69402	  -6.99191
621923.47604	  40.00000	   8.81772	   0.69739	   0.07221	   0.70111	  -5.91121
621923.65404	  40.00000	   6.97545	   0.70730	   0.06324	   0.71012	  -5.10903
621923.87204	  40.00000	   5.51730	   0.71753	   0.05913	   0.71996	  -4.71103
621924.14104	  40.00000	   4.36941	   0.71929	   0.05522	   0.72140	  -4.39011
621924.47604	  40.00000	   3.45686	   0.72119	   0.04660	   0.72270	  -3.69724
621924.89504	  40.00000	   2.73547	   0.72536	   0.04108	   0.72653	  -3.24129
621925.42004	  40.00000	   2.16054	   0.73268	   0.03606	   0.73357	  -2.81733
621926.07904	  40.00000	   1.70952	   0.74256	   0.03669	   0.74347	  -2.82843
621926.90804	  40.00000	   1.35352	   0.74944	   0.04312	   0.75068	  -3.29313
621927.95104	  40.00000	   1.07079	   0.75022	   0.05089	   0.75194	  -3.88031
621929.26504	  40.00000	   0.84734	   0.74554	   0.05751	   0.74776	  -4.41066
621930.92004	  40.00000	   0.67072	   0.73916	   0.05865	   0.74148	  -4.53646
621933.00904	  40.00000	   0.53067	   0.73459	   0.05128	   0.73638	  -3.99328
621935.64604	  40.00000	   0.41976	   0.73981	   0.03828	   0.74080	  -2.96224
621938.97704	  40.00000	   0.33183	   0.75961	   0.02693	   0.76008	  -2.03055
621943.18304	  40.00000	   0.26261	   0.79409	   0.02803	   0.79458	  -2.02165
621948.49104	  40.00000	   0.20791	   0.83375	   0.05299	   0.83543	  -3.63632
621955.19604	  40.00000	   0.16452	   0.86256	   0.10655	   0.86912	  -7.04171
621963.67204	  40.00000	   0.13007	   0.85934	   0.17733	   0.87745	 -11.65997
621974.36205	  40.00000	   0.10309	   0.81152	   0.23855	   0.84585	 -16.38077
621987.87605	  40.00000	   0.08153	   0.73402	   0.26010	   0.77874	 -19.51159
622004.97405	  40.00000	   0.06443	   0.66148	   0.23166	   0.70087	 -19.30067
622026.56105	  40.00000	   0.05102	   0.62499	   0.11709	   0.63586	 -10.61143
622053.80306	  40.00000	   0.04042	   0.69492	  -0.04179	   0.69617	   3.44133
622088.29906	  40.00000	   0.03192	   0.91940	  -0.17545	   0.93599	  10.80374
622131.84606	  40.00000	   0.02528	   1.29689	  -0.16077	   1.30682	   7.06658
622186.91207	  40.00000	   0.01999	   1.72404	   0.13551	   1.72936	  -4.49436
637240.17868	  41.00000	20004.45300	   0.27281	  -0.02474	   0.27393	   5.18087
637240.32068	  41.00000	15829.12600	   0.27909	  -0.00894	   0.27923	   1.83518
637240.46368	  41.00000	12516.70300	   0.28562	   0.00324	   0.28564	  -0.64904
637240.60568	  41.00000	9909.44240	   0.29524	   0.01426	   0.29558	  -2.76506
637240.76968	  41.00000	7835.48000	   0.30024	   0.02340	   0.30115	  -4.45721
637240.97068	  41.00000	6217.24610	   0.30718	   0.03035	   0.30867	  -5.64285
637241.20868	  41.00000	4905.29100	   0.31625	   0.03766	   0.31849	  -6.79077
637241.44668	  41.00000	3881.27370	   0.32277	   0.04249	   0.32556	  -7.49931
637241.68568	  41.00000	3070.98270	   0.33040	   0.04731	   0.33377	  -8.14895
637241.92368	  41.00000	2430.77780	   0.33996	   0.05201	   0.34391	  -8.69863
637242.16168	  41.00000	1923.15370	   0.34899	   0.05686	   0.35359	  -9.25431
637242.39968	  41.00000	1522.43580	   0.35892	   0.06044	   0.36397	  -9.55851
637242.63768	  41.00000	1203.84460	   0.36760	   0.06427	   0.37318	  -9.91723
637242.87668	  41.00000	 952.86591	   0.37839	   0.06835	   0.38451	 -10.23856
637243.11468	  41.00000	 754.27557	   0.38774	   0.07046	   0.39409	 -10.29925
637243.35168	  41.00000	 596.71857	   0.40104	   0.07466	   0.40793	 -10.54637
637243.58968	  41.00000	 471.96338	   0.41053	   0.07833	   0.41794	 -10.80178
637243.82868	  41.00000	 373.20856	   0.42218	   0.08329	   0.43032	 -11.15989
637244.06668	  41.00000	 295.47278	   0.43582	   0.08652	   0.44432	 -11.22870
637244.30568	  41.00000	 233.87738	   0.44779	   0.09026	   0.45680	 -11.39628
637244.54368	  41.00000	 185.05922	   0.46100	   0.09453	   0.47059	 -11.58780
637244.77968	  41.00000	 146.35823	   0.47560	   0.09957	   0.48591	 -11.82470
637245.01568	  41.00000	 115.77804	   0.49071	   0.10532	   0.50189	 -12.11313
637245.25068	  41.00000	  91.67210	   0.50613	   0.11028	   0.51800	 -12.29240
637245.49568	  41.00000	  72.51701	   0.52517	   0.11609	   0.53785	 -12.46503
637245.72468	  41.00000	  57.36816	   0.54692	   0.12103	   0.56015	 -12.47772
637245.96168	  41.00000	  45.36290	   0.56984	   0.12429	   0.58324	 -12.30426
637246.19368	  41.00000	  35.93134	   0.59239	   0.12443	   0.60532	 -11.86191
637246.44468	  41.00000	  28.40909	   0.61516	   0.11929	   0.62662	 -10.97421
637246.65868	  41.00000	  22.48202	   0.63939	   0.11391	   0.64946	 -10.10188
637246.92368	  41.00000	  17.79613	   0.65841	   0.10627	   0.66693	  -9.16877
637247.17568	  41.00000	  14.06813	   0.67659	   0.09361	   0.68304	  -7.87742
637247.39168	  41.00000	  11.14480	   0.68660	   0.08407	   0.69172	  -6.98101
637247.65968	  41.00000	   8.81772	   0.70112	   0.07467	   0.70509	  -6.07913
637247.83768	  41.00000	   6.97545	   0.71004	   0.06755	   0.71324	  -5.43445
637248.05568	  41.00000	   5.51730	   0.71356	   0.05967	   0.71605	  -4.78016
637248.32468	  41.00000	   4.36941	   0.71848	   0.05005	   0.72022	  -3.98521
637248.65968	  41.00000	   3.45686	   0.72574	   0.04438	   0.72709	  -3.49956
637249.07868	  41.00000	   2.73547	   0.73436	   0.04133	   0.73552	  -3.22116
637249.60368	  41.00000	   2.16054	   0.73875	   0.04472	   0.74010	  -3.46401
637250.26268	  41.00000	   1.70952	   0.73873	   0.04813	   0.74030	  -3.72754
637251.09168	  41.00000	   1.35352	   0.73587	   0.04786	   0.73743	  -3.72102
637252.13468	  41.00000	   1.07079	   0.73451	   0.04240	   0.73574	  -3.30375
637253.44868	  41.00000	   0.84734	   0.73812	   0.03535	   0.73896	  -2.74173
637255.10368	  41.00000	   0.67072	   0.74848	   0.02946	   0.74906	  -2.25417
637257.19268	  41.00000	   0.53067	   0.76554	   0.03003	   0.76613	  -2.24641
637259.82969	  41.00000	   0.41976	   0.78961	   0.04231	   0.79075	  -3.06738
637263.16069	  41.00000	   0.33183	   0.80525	   0.07125	   0.80840	  -5.05623
637267.36669	  41.00000	   0.26261	   0.80327	   0.10769	   0.81045	  -7.63602
637272.67469	  41.00000	   0.20791	   0.77949	   0.13869	   0.79173	 -10.08871
637279.37969	  41.00000	   0.16452	   0.74250	   0.14642	   0.75680	 -11.15538
637287.85569	  41.00000	   0.13007	   0.70881	   0.12314	   0.71943	  -9.85527
637298.54569	  41.00000	   0.10309	   0.70384	   0.07086	   0.70740	  -5.74890
637312.05969	  41.00000	   0.08153	   0.75038	   0.00719	   0.75042	  -0.54873
637329.15769	  41.00000	   0.06443	   0.84887	  -0.03071	   0.84942	   2.07195
637350.74470	  41.00000	   0.05102	   1.02508	  -0.00346	   1.02509	   0.19312
637377.98670	  41.00000	   0.04042	   1.20516	   0.15283	   1.21481	  -7.22747
637412.48270	  41.00000	   0.03192	   1.29144	   0.44566	   1.36617	 -19.03875
637456.02971	  41.00000	   0.02528	   1.18583	   0.79960	   1.43023	 -33.99153
637511.09572	  41.00000	   0.01999	   0.82847	   1.06436	   1.34879	 -52.10375
652558.52453	  42.00000	20004.45300	   0.27159	  -0.02483	   0.27272	   5.22437
652558.66753	  42.00000	15829.12600	   0.27912	  -0.00819	   0.27924	   1.68059
652558.80953	  42.00000	12516.70300	   0.28661	   0.00278	   0.28663	  -0.55536
652558.95153	  42.00000	9909.44240	   0.29308	   0.01314	   0.29337	  -2.56616
652559.11553	  42.00000	7835.48000	   0.30036	   0.02262	   0.30122	  -4.30731
652559.31653	  42.00000	6217.24610	   0.30704	   0.02961	   0.30847	  -5.50747
652559.55453	  42.00000	4905.29100	   0.31621	   0.03628	   0.31828	  -6.54467
652559.79353	  42.00000	3881.27370	   0.32347	   0.04377	   0.32642	  -7.70697
652560.03153	  42.00000	3070.98270	   0.33266	   0.04869	   0.33620	  -8.32637
652560.26953	  42.00000	2430.77780	   0.34042	   0.05222	   0.34440	  -8.72100
652560.50753	  42.00000	1923.15370	   0.34806	   0.05677	   0.35266	  -9.26386
652560.74553	  42.00000	1522.43580	   0.35801	   0.05861	   0.36278	  -9.29738
652560.98353	  42.00000	1203.84460	   0.36672	   0.06425	   0.37230	  -9.93803
652561.22253	  42.00000	 952.86591	   0.37843	   0.06839	   0.38456	 -10.24446
652561.46053	  42.00000	 754.27557	   0.38738	   0.07222	   0.39406	 -10.56050
652561.69753	  42.00000	 596.71857	   0.39967	   0.07577	   0.40679	 -10.73538
652561.93553	  42.00000	 471.96338	   0.41056	   0.07839	   0.41797	 -10.80950
652562.17453	  42.00000	 373.20856	   0.42118	   0.08245	   0.42918	 -11.07553
652562.41253	  42.00000	 295.47278	   0.43506	   0.08661	   0.44359	 -11.25858
652562.65153	  42.00000	 233.87738	   0.44821	   0.09065	   0.45728	 -11.43387
652562.88953	  42.00000	 185.05922	   0.46164	   0.09463	   0.47124	 -11.58430
652563.12553	  42.00000	 146.35823	   0.47435	   0.09967	   0.48471	 -11.86682
652563.36253	  42.00000	 115.77804	   0.48990	   0.10541	   0.50111	 -12.14310
652563.59653	  42.00000	  91.67210	   0.50600	   0.11089	   0.51801	 -12.36069
652563.84153	  42.00000	  72.51701	   0.52522	   0.11674	   0.53804	 -12.53104
652564.07053	  42.00000	  57.36816	   0.54532	   0.12100	   0.55859	 -12.51093
652564.30753	  42.00000	  45.36290	   0.56821	   0.12368	   0.58151	 -12.27987
652564.53953	  42.00000	  35.93134	   0.59082	   0.12560	   0.60403	 -12.00172
652564.79053	  42.00000	  28.40909	   0.61401	   0.11961	   0.62556	 -11.02342
652565.00453	  42.00000	  22.48202	   0.63634	   0.11370	   0.64642	 -10.13036
652565.26953	  42.00000	  17.79613	   0.65657	   0.10551	   0.66499	  -9.12918
652565.52153	  42.00000	  14.06813	   0.67580	   0.09437	   0.68236	  -7.94918
652565.73753	  42.00000	  11.14480	   0.68608	   0.08351	   0.69115	  -6.93977
652566.00553	  42.00000	   8.81772	   0.69957	   0.07262	   0.70333	  -5.92656
652566.18353	  42.00000	   6.97545	   0.70880	   0.06668	   0.71193	  -5.37455
652566.40153	  42.00000	   5.51730	   0.71255	   0.06076	   0.71514	  -4.87390
652566.67053	  42.00000	   4.36941	   0.71655	   0.05029	   0.71832	  -4.01474
652567.00553	  42.00000	   3.45686	   0.72349	   0.04332	   0.72479	  -3.42676
652567.42453	  42.00000	   2.73547	   0.73296	   0.04093	   0.73410	  -3.19635
652567.94953	  42.00000	   2.16054	   0.73852	   0.04478	   0.73988	  -3.46978
652568.60953	  42.00000	   1.70952	   0.73851	   0.04775	   0.74005	  -3.69952
652569.43753	  42.00000	   1.35352	   0.73645	   0.04813	   0.73802	  -3.73907
652570.48054	  42.00000	   1.07079	   0.73316	   0.04426	   0.73449	  -3.45499
652571.79454	  42.00000	   0.84734	   0.73485	   0.03709	   0.73579	  -2.88938
652573.44954	  42.00000	   0.67072	   0.74348	   0.03095	   0.74413	  -2.38338
652575.53854	  42.00000	   0.53067	   0.76105	   0.02775	   0.76156	  -2.08814
652578.17554	  42.00000	   0.41976	   0.78463	   0.03643	   0.78548	  -2.65798
652581.50654	  42.00000	   0.33183	   0.80519	   0.06309	   0.80765	  -4.48052
652585.71254	  42.00000	   0.26261	   0.80945	   0.10134	   0.81577	  -7.13639
652591.02054	  42.00000	   0.20791	   0.79056	   0.13766	   0.80246	  -9.87757
652597.72554	  42.00000	   0.16452	   0.75313	   0.15574	   0.76906	 -11.68340
652606.20154	  42.00000	   0.13007	   0.71235	   0.14091	   0.72615	 -11.18926
652616.89154	  42.00000	   0.10309	   0.69431	   0.09219	   0.70041	  -7.56313
652630.40554	  42.00000	   0.08153	   0.72517	   0.02368	   0.72556	  -1.86993
652647.50354	  42.00000	   0.06443	   0.81047	  -0.02904	   0.81099	   2.05207
652669.09055	  42.00000	   0.05102	   0.98053	  -0.03334	   0.98110	   1.94732
652696.33255	  42.00000	   0.04042	   1.18341	   0.08487	   1.18645	  -4.10189
652730.82855	  42.00000	   0.03192	   1.32597	   0.35558	   1.37282	 -15.01167
652774.37556	  42.00000	   0.02528	   1.29198	   0.73537	   1.48660	 -29.64786
652829.44157	  42.00000	   0.01999	   0.98821	   1.08266	   1.46585	 -47.61128
667874.61339	  43.00000	20004.45300	   0.27374	  -0.02592	   0.27496	   5.40950
667874.75639	  43.00000	15829.12600	   0.28044	  -0.00840	   0.28057	   1.71535
667874.89839	  43.00000	12516.70300	   0.28697	   0.00416	   0.28700	  -0.83095
667875.04039	  43.00000	9909.44240	   0.29339	   0.01441	   0.29374	  -2.81142
667875.20439	  43.00000	7835.48000	   0.30127	   0.02343	   0.30218	  -4.44675
667875.40539	  43.00000	6217.24610	   0.30849	   0.02953	   0.30990	  -5.46799
667875.64339	  43.00000	4905.29100	   0.31567	   0.03737	   0.31787	  -6.75211
667875.88139	  43.00000	3881.27370	   0.32486	   0.04300	   0.32770	  -7.54088
667876.11939	  43.00000	3070.98270	   0.33245	   0.04656	   0.33569	  -7.97198
667876.35839	  43.00000	2430.77780	   0.33959	   0.05161	   0.34349	  -8.64198
667876.59639	  43.00000	1923.15370	   0.34910	   0.05635	   0.35361	  -9.16864
