Repository: kbm2110/Battery_Diagnostics_Thesis

# Battery_Diagnostics_Thesis
 Data-driven battery diagnostics using EIS

**Author:** Bala Manikanta Yaswanth Kanagarla
**Institution:** Technische Hochschule Ingolstadt (THI)
**Supervisor:** Prof. Dr. H.-G. Schweiger

## Overview

This project implements a machine learning framework for 
non-invasive State of Health (SoH) estimation of lithium-ion 
batteries using Electrochemical Impedance Spectroscopy (EIS).

Eight physically interpretable features are extracted from 
impedance spectra and used to train six ML models under a 
strict cell-level train-test split. The stacking ensemble 
achieves R² = 0.9122 and RMSE = 0.0234 on completely unseen 
cells.

---

File: data/EIS/EIS_state_IV_45C02.txt (part 5 of 37)
time/s	           cycle number	freq/Hz	           Re(Z)/Ohm	  -Im(Z)/Ohm	   |Z|/Ohm	   Phase(Z)/deg
546007.75603	  34.00000	   0.41976	   0.77721	   0.03941	   0.77821	  -2.90303
546011.08803	  34.00000	   0.33183	   0.78693	   0.05222	   0.78866	  -3.79621
546015.29303	  34.00000	   0.26261	   0.79161	   0.06977	   0.79468	  -5.03675
546020.60203	  34.00000	   0.20791	   0.78947	   0.08504	   0.79404	  -6.14818
546027.30603	  34.00000	   0.16452	   0.78519	   0.09490	   0.79090	  -6.89140
546035.78303	  34.00000	   0.13007	   0.78484	   0.09890	   0.79104	  -7.18192
546046.47303	  34.00000	   0.10309	   0.79176	   0.10100	   0.79818	  -7.26936
546059.98703	  34.00000	   0.08153	   0.80778	   0.10611	   0.81472	  -7.48389
546077.08404	  34.00000	   0.06443	   0.82982	   0.11702	   0.83803	  -8.02706
546098.67104	  34.00000	   0.05102	   0.86077	   0.13484	   0.87127	  -8.90326
546125.91304	  34.00000	   0.04042	   0.89597	   0.16746	   0.91148	 -10.58682
546160.40905	  34.00000	   0.03192	   0.92611	   0.21619	   0.95101	 -13.13998
546203.95705	  34.00000	   0.02528	   0.94134	   0.26727	   0.97854	 -15.85045
546259.02206	  34.00000	   0.01999	   0.94770	   0.30903	   0.99682	 -18.06034
561940.57343	  35.00000	20004.45300	   0.39996	  -0.03082	   0.40115	   4.40608
561940.71543	  35.00000	15829.12600	   0.40574	  -0.01561	   0.40604	   2.20276
561940.85743	  35.00000	12516.70300	   0.41175	  -0.00411	   0.41177	   0.57226
561940.99943	  35.00000	9909.44240	   0.41611	   0.00601	   0.41615	  -0.82698
561941.16443	  35.00000	7835.48000	   0.42293	   0.01432	   0.42318	  -1.93956
561941.36443	  35.00000	6217.24610	   0.42930	   0.02124	   0.42983	  -2.83269
561941.60343	  35.00000	4905.29100	   0.43415	   0.02676	   0.43497	  -3.52748
561941.84143	  35.00000	3881.27370	   0.44104	   0.03321	   0.44229	  -4.30667
561942.07943	  35.00000	3070.98270	   0.44786	   0.03604	   0.44931	  -4.60092
561942.31743	  35.00000	2430.77780	   0.45550	   0.04078	   0.45733	  -5.11584
561942.55543	  35.00000	1923.15370	   0.46328	   0.04398	   0.46536	  -5.42272
561942.79343	  35.00000	1522.43580	   0.46985	   0.04560	   0.47206	  -5.54318
561943.03143	  35.00000	1203.84460	   0.47805	   0.04991	   0.48065	  -5.96035
561943.27043	  35.00000	 952.86591	   0.48627	   0.05378	   0.48924	  -6.31070
561943.50843	  35.00000	 754.27557	   0.49392	   0.05477	   0.49694	  -6.32768
561943.74643	  35.00000	 596.71857	   0.50173	   0.05814	   0.50509	  -6.61026
561943.98343	  35.00000	 471.96338	   0.50957	   0.06082	   0.51319	  -6.80579
561944.22243	  35.00000	 373.20856	   0.52017	   0.06255	   0.52392	  -6.85669
561944.46043	  35.00000	 295.47278	   0.52807	   0.06579	   0.53215	  -7.10189
561944.69943	  35.00000	 233.87738	   0.53833	   0.07001	   0.54286	  -7.40948
561944.93743	  35.00000	 185.05922	   0.54765	   0.07395	   0.55262	  -7.69031
561945.17343	  35.00000	 146.35823	   0.56055	   0.07925	   0.56613	  -8.04667
561945.41043	  35.00000	 115.77804	   0.57127	   0.08414	   0.57744	  -8.37834
561945.64443	  35.00000	  91.67210	   0.58691	   0.08847	   0.59354	  -8.57209
561945.89043	  35.00000	  72.51701	   0.60244	   0.09325	   0.60962	  -8.79909
561946.11943	  35.00000	  57.36816	   0.61846	   0.09497	   0.62571	  -8.73040
561946.35543	  35.00000	  45.36290	   0.63790	   0.09570	   0.64504	  -8.53213
561946.58843	  35.00000	  35.93134	   0.65706	   0.09250	   0.66354	  -8.01368
561946.83843	  35.00000	  28.40909	   0.67435	   0.08697	   0.67994	  -7.34902
561947.05243	  35.00000	  22.48202	   0.68934	   0.08000	   0.69396	  -6.61964
561947.31743	  35.00000	  17.79613	   0.70231	   0.07201	   0.70599	  -5.85435
561947.57043	  35.00000	  14.06813	   0.71288	   0.06482	   0.71582	  -5.19584
561947.78643	  35.00000	  11.14480	   0.71977	   0.05649	   0.72198	  -4.48740
561948.05343	  35.00000	   8.81772	   0.72606	   0.04965	   0.72776	  -3.91190
561948.23143	  35.00000	   6.97545	   0.73120	   0.04252	   0.73244	  -3.32842
561948.44943	  35.00000	   5.51730	   0.73647	   0.03839	   0.73747	  -2.98374
561948.71943	  35.00000	   4.36941	   0.73888	   0.03543	   0.73973	  -2.74509
561949.05443	  35.00000	   3.45686	   0.73992	   0.03244	   0.74063	  -2.51066
561949.47243	  35.00000	   2.73547	   0.74208	   0.02911	   0.74265	  -2.24676
561949.99843	  35.00000	   2.16054	   0.74594	   0.02701	   0.74643	  -2.07370
561950.65743	  35.00000	   1.70952	   0.75053	   0.02597	   0.75098	  -1.98152
561951.48543	  35.00000	   1.35352	   0.75585	   0.02735	   0.75635	  -2.07221
561952.52843	  35.00000	   1.07079	   0.76103	   0.03253	   0.76173	  -2.44793
561953.84243	  35.00000	   0.84734	   0.76132	   0.03960	   0.76235	  -2.97783
561955.49843	  35.00000	   0.67072	   0.76025	   0.04531	   0.76160	  -3.41046
561957.58743	  35.00000	   0.53067	   0.75781	   0.04781	   0.75931	  -3.60973
561960.22343	  35.00000	   0.41976	   0.75836	   0.04762	   0.75985	  -3.59313
561963.55543	  35.00000	   0.33183	   0.76352	   0.04670	   0.76495	  -3.50007
561967.76043	  35.00000	   0.26261	   0.77414	   0.04796	   0.77562	  -3.54543
561973.06943	  35.00000	   0.20791	   0.78938	   0.05418	   0.79124	  -3.92652
561979.77343	  35.00000	   0.16452	   0.80715	   0.06898	   0.81009	  -4.88485
561988.25043	  35.00000	   0.13007	   0.82087	   0.09212	   0.82602	  -6.40313
561998.94044	  35.00000	   0.10309	   0.82653	   0.11995	   0.83519	  -8.25739
562012.45444	  35.00000	   0.08153	   0.82475	   0.14466	   0.83734	  -9.94853
562029.55244	  35.00000	   0.06443	   0.82371	   0.16327	   0.83974	 -11.21125
562051.13844	  35.00000	   0.05102	   0.82772	   0.17112	   0.84522	 -11.68079
562078.38145	  35.00000	   0.04042	   0.84346	   0.17987	   0.86243	 -12.03827
562112.87645	  35.00000	   0.03192	   0.87086	   0.19065	   0.89148	 -12.34854
562156.42445	  35.00000	   0.02528	   0.90981	   0.20976	   0.93368	 -12.98301
562211.48946	  35.00000	   0.01999	   0.96039	   0.24032	   0.99000	 -14.04866
577882.35865	  36.00000	20004.45300	   0.39943	  -0.03070	   0.40061	   4.39547
577882.50065	  36.00000	15829.12600	   0.40365	  -0.01519	   0.40394	   2.15519
577882.64265	  36.00000	12516.70300	   0.40966	  -0.00411	   0.40969	   0.57415
577882.78465	  36.00000	9909.44240	   0.41511	   0.00570	   0.41515	  -0.78708
577882.94965	  36.00000	7835.48000	   0.42044	   0.01454	   0.42069	  -1.98132
577883.14965	  36.00000	6217.24610	   0.42631	   0.02087	   0.42682	  -2.80224
577883.38765	  36.00000	4905.29100	   0.43272	   0.02771	   0.43360	  -3.66400
577883.62665	  36.00000	3881.27370	   0.43946	   0.03134	   0.44058	  -4.07932
577883.86465	  36.00000	3070.98270	   0.44772	   0.03678	   0.44923	  -4.69606
577884.10265	  36.00000	2430.77780	   0.45243	   0.03912	   0.45412	  -4.94131
577884.34065	  36.00000	1923.15370	   0.46032	   0.04404	   0.46242	  -5.46525
577884.57865	  36.00000	1522.43580	   0.46899	   0.04677	   0.47131	  -5.69485
577884.81665	  36.00000	1203.84460	   0.47526	   0.04846	   0.47772	  -5.82194
577885.05565	  36.00000	 952.86591	   0.48319	   0.05115	   0.48589	  -6.04260
577885.29365	  36.00000	 754.27557	   0.49222	   0.05492	   0.49528	  -6.36680
577885.53165	  36.00000	 596.71857	   0.49966	   0.05671	   0.50287	  -6.47522
577885.76865	  36.00000	 471.96338	   0.50883	   0.05931	   0.51227	  -6.64899
577886.00765	  36.00000	 373.20856	   0.51717	   0.06372	   0.52108	  -7.02423
577886.24565	  36.00000	 295.47278	   0.52751	   0.06650	   0.53168	  -7.18507
577886.48465	  36.00000	 233.87738	   0.53619	   0.07083	   0.54085	  -7.52551
577886.72265	  36.00000	 185.05922	   0.54667	   0.07456	   0.55173	  -7.76680
577886.95865	  36.00000	 146.35823	   0.55824	   0.07825	   0.56370	  -7.97971
577887.19565	  36.00000	 115.77804	   0.57118	   0.08452	   0.57740	  -8.41723
577887.42965	  36.00000	  91.67210	   0.58469	   0.08881	   0.59139	  -8.63660
577887.67465	  36.00000	  72.51701	   0.59921	   0.09384	   0.60652	  -8.90057
577887.90465	  36.00000	  57.36816	   0.61795	   0.09556	   0.62529	  -8.79039
577888.14065	  36.00000	  45.36290	   0.63584	   0.09556	   0.64298	  -8.54703
577888.37265	  36.00000	  35.93134	   0.65476	   0.09288	   0.66131	  -8.07411
577888.62365	  36.00000	  28.40909	   0.67265	   0.08807	   0.67839	  -7.45893
577888.83765	  36.00000	  22.48202	   0.68693	   0.08090	   0.69167	  -6.71686
577889.10265	  36.00000	  17.79613	   0.70043	   0.07284	   0.70421	  -5.93733
577889.35465	  36.00000	  14.06813	   0.71149	   0.06419	   0.71438	  -5.15491
577889.57065	  36.00000	  11.14480	   0.71986	   0.05656	   0.72208	  -4.49230
577889.83865	  36.00000	   8.81772	   0.72392	   0.05010	   0.72565	  -3.95930
577890.01665	  36.00000	   6.97545	   0.73007	   0.04285	   0.73133	  -3.35931
577890.23465	  36.00000	   5.51730	   0.73531	   0.03822	   0.73630	  -2.97537
577890.50365	  36.00000	   4.36941	   0.73785	   0.03624	   0.73874	  -2.81185
577890.83965	  36.00000	   3.45686	   0.73976	   0.03341	   0.74052	  -2.58628
577891.25765	  36.00000	   2.73547	   0.74127	   0.03003	   0.74188	  -2.32007
577891.78265	  36.00000	   2.16054	   0.74412	   0.02686	   0.74460	  -2.06713
577892.44265	  36.00000	   1.70952	   0.74929	   0.02630	   0.74975	  -2.01008
577893.27065	  36.00000	   1.35352	   0.75484	   0.02763	   0.75534	  -2.09595
577894.31365	  36.00000	   1.07079	   0.75930	   0.03338	   0.76003	  -2.51746
577895.62765	  36.00000	   0.84734	   0.76021	   0.03964	   0.76124	  -2.98457
577897.28365	  36.00000	   0.67072	   0.75931	   0.04579	   0.76069	  -3.45107
577899.37165	  36.00000	   0.53067	   0.75661	   0.04753	   0.75811	  -3.59432
577902.00865	  36.00000	   0.41976	   0.75745	   0.04696	   0.75891	  -3.54755
577905.33965	  36.00000	   0.33183	   0.76262	   0.04635	   0.76402	  -3.47806
577909.54565	  36.00000	   0.26261	   0.77347	   0.04755	   0.77493	  -3.51792
577914.85365	  36.00000	   0.20791	   0.78912	   0.05458	   0.79100	  -3.95679
577921.55865	  36.00000	   0.16452	   0.80627	   0.06965	   0.80927	  -4.93729
577930.03465	  36.00000	   0.13007	   0.81996	   0.09330	   0.82525	  -6.49177
577940.72465	  36.00000	   0.10309	   0.82536	   0.12098	   0.83418	  -8.33891
577954.23866	  36.00000	   0.08153	   0.82276	   0.14467	   0.83538	  -9.97278
577971.33666	  36.00000	   0.06443	   0.82169	   0.16239	   0.83758	 -11.17943
577992.92366	  36.00000	   0.05102	   0.82674	   0.17028	   0.84410	 -11.63816
578020.16566	  36.00000	   0.04042	   0.84218	   0.17880	   0.86095	 -11.98639
578054.66167	  36.00000	   0.03192	   0.87074	   0.19052	   0.89134	 -12.34180
578098.20867	  36.00000	   0.02528	   0.90984	   0.20972	   0.93370	 -12.98032
578153.27468	  36.00000	   0.01999	   0.96053	   0.24177	   0.99049	 -14.12801
593817.98187	  37.00000	20004.45300	   0.39790	  -0.03068	   0.39908	   4.40958
593818.12387	  37.00000	15829.12600	   0.40327	  -0.01788	   0.40366	   2.53861
593818.26587	  37.00000	12516.70300	   0.40914	  -0.00440	   0.40916	   0.61637
593818.40787	  37.00000	9909.44240	   0.41403	   0.00561	   0.41407	  -0.77669
593818.57287	  37.00000	7835.48000	   0.41941	   0.01418	   0.41965	  -1.93667
593818.77287	  37.00000	6217.24610	   0.42688	   0.02054	   0.42737	  -2.75450
593819.01187	  37.00000	4905.29100	   0.43288	   0.02694	   0.43372	  -3.56098
593819.24987	  37.00000	3881.27370	   0.43966	   0.03213	   0.44083	  -4.17947
593819.48787	  37.00000	3070.98270	   0.44544	   0.03736	   0.44700	  -4.79452
593819.72587	  37.00000	2430.77780	   0.45288	   0.03970	   0.45462	  -5.00988
593819.96387	  37.00000	1923.15370	   0.45964	   0.04275	   0.46162	  -5.31340
593820.20187	  37.00000	1522.43580	   0.46799	   0.04592	   0.47023	  -5.60439
593820.43987	  37.00000	1203.84460	   0.47571	   0.04950	   0.47827	  -5.94015
593820.67887	  37.00000	 952.86591	   0.48265	   0.05310	   0.48556	  -6.27863
593820.91687	  37.00000	 754.27557	   0.49204	   0.05379	   0.49497	  -6.23927
593821.15487	  37.00000	 596.71857	   0.50041	   0.05732	   0.50368	  -6.53466
593821.39187	  37.00000	 471.96338	   0.50818	   0.05880	   0.51157	  -6.60046
593821.63087	  37.00000	 373.20856	   0.51695	   0.06384	   0.52088	  -7.04003
593821.86887	  37.00000	 295.47278	   0.52748	   0.06769	   0.53181	  -7.31258
593822.10787	  37.00000	 233.87738	   0.53587	   0.07148	   0.54062	  -7.59757
593822.34587	  37.00000	 185.05922	   0.54617	   0.07576	   0.55140	  -7.89766
593822.58187	  37.00000	 146.35823	   0.55714	   0.07904	   0.56271	  -8.07432
593822.81887	  37.00000	 115.77804	   0.57061	   0.08329	   0.57666	  -8.30461
593823.05287	  37.00000	  91.67210	   0.58314	   0.08939	   0.58995	  -8.71540
593823.29887	  37.00000	  72.51701	   0.60050	   0.09259	   0.60759	  -8.76534
593823.52787	  37.00000	  57.36816	   0.61753	   0.09442	   0.62471	  -8.69282
593823.76387	  37.00000	  45.36290	   0.63414	   0.09594	   0.64135	  -8.60291
593823.99687	  37.00000	  35.93134	   0.65367	   0.09296	   0.66025	  -8.09397
593824.24687	  37.00000	  28.40909	   0.67240	   0.08858	   0.67821	  -7.50434
593824.46087	  37.00000	  22.48202	   0.68583	   0.08039	   0.69053	  -6.68522
593824.72587	  37.00000	  17.79613	   0.69992	   0.07300	   0.70372	  -5.95422
593824.97887	  37.00000	  14.06813	   0.71126	   0.06484	   0.71421	  -5.20898
593825.19487	  37.00000	  11.14480	   0.71718	   0.05499	   0.71929	  -4.38454
593825.46187	  37.00000	   8.81772	   0.72450	   0.04900	   0.72616	  -3.86896
593825.63987	  37.00000	   6.97545	   0.73091	   0.04408	   0.73223	  -3.45134
593825.85787	  37.00000	   5.51730	   0.73350	   0.03902	   0.73454	  -3.04485
593826.12787	  37.00000	   4.36941	   0.73547	   0.03542	   0.73632	  -2.75701
593826.46287	  37.00000	   3.45686	   0.73986	   0.02937	   0.74045	  -2.27323
593826.88087	  37.00000	   2.73547	   0.74467	   0.02831	   0.74521	  -2.17687
593827.40587	  37.00000	   2.16054	   0.74887	   0.03020	   0.74947	  -2.30904
593828.06587	  37.00000	   1.70952	   0.75056	   0.03293	   0.75129	  -2.51244
593828.89387	  37.00000	   1.35352	   0.74917	   0.03455	   0.74997	  -2.64020
593829.93587	  37.00000	   1.07079	   0.74895	   0.03417	   0.74973	  -2.61246
593831.24987	  37.00000	   0.84734	   0.75061	   0.03266	   0.75132	  -2.49114
593832.90587	  37.00000	   0.67072	   0.75479	   0.03182	   0.75546	  -2.41412
593834.99387	  37.00000	   0.53067	   0.76263	   0.03255	   0.76332	  -2.44365
593837.63088	  37.00000	   0.41976	   0.77371	   0.03805	   0.77465	  -2.81518
593840.96288	  37.00000	   0.33183	   0.78437	   0.04999	   0.78596	  -3.64705
593845.16788	  37.00000	   0.26261	   0.79046	   0.06738	   0.79333	  -4.87225
593850.47688	  37.00000	   0.20791	   0.79019	   0.08454	   0.79470	  -6.10676
593857.18088	  37.00000	   0.16452	   0.78577	   0.09636	   0.79166	  -6.99140
593865.65788	  37.00000	   0.13007	   0.78403	   0.10224	   0.79067	  -7.42935
593876.34788	  37.00000	   0.10309	   0.78899	   0.10451	   0.79588	  -7.54536
593889.86188	  37.00000	   0.08153	   0.80285	   0.10811	   0.81010	  -7.66924
593906.95888	  37.00000	   0.06443	   0.82477	   0.11946	   0.83337	  -8.24142
593928.54589	  37.00000	   0.05102	   0.85449	   0.13384	   0.86491	  -8.90188
593955.78889	  37.00000	   0.04042	   0.89142	   0.16444	   0.90646	 -10.45181
593990.28389	  37.00000	   0.03192	   0.92471	   0.21040	   0.94834	 -12.81803
594033.83190	  37.00000	   0.02528	   0.94397	   0.26354	   0.98006	 -15.59860
594088.89691	  37.00000	   0.01999	   0.95232	   0.31061	   1.00170	 -18.06404
609743.39871	  38.00000	20004.45300	   0.39838	  -0.03171	   0.39964	   4.55170
609743.54071	  38.00000	15829.12600	   0.40431	  -0.01681	   0.40465	   2.38065
609743.68271	  38.00000	12516.70300	   0.40916	  -0.00338	   0.40917	   0.47355
609743.82471	  38.00000	9909.44240	   0.41503	   0.00572	   0.41507	  -0.78893
609743.98971	  38.00000	7835.48000	   0.42205	   0.01412	   0.42228	  -1.91629
609744.18971	  38.00000	6217.24610	   0.42806	   0.02139	   0.42859	  -2.86048
609744.42771	  38.00000	4905.29100	   0.43513	   0.02734	   0.43599	  -3.59482
609744.66571	  38.00000	3881.27370	   0.43928	   0.03092	   0.44037	  -4.02638
609744.90371	  38.00000	3070.98270	   0.44764	   0.03560	   0.44905	  -4.54687
609745.14171	  38.00000	2430.77780	   0.45413	   0.03930	   0.45583	  -4.94627
609745.37971	  38.00000	1923.15370	   0.46224	   0.04399	   0.46433	  -5.43687
609745.61771	  38.00000	1522.43580	   0.46950	   0.04791	   0.47194	  -5.82655
609745.85571	  38.00000	1203.84460	   0.47697	   0.04969	   0.47956	  -5.94781
609746.09471	  38.00000	 952.86591	   0.48414	   0.05377	   0.48712	  -6.33767
609746.33271	  38.00000	 754.27557	   0.49255	   0.05445	   0.49555	  -6.30803
609746.57071	  38.00000	 596.71857	   0.50003	   0.05776	   0.50336	  -6.58874
609746.80771	  38.00000	 471.96338	   0.51141	   0.06116	   0.51505	  -6.81965
609747.04671	  38.00000	 373.20856	   0.51798	   0.06260	   0.52175	  -6.89117
609747.28471	  38.00000	 295.47278	   0.52777	   0.06670	   0.53197	  -7.20271
609747.52371	  38.00000	 233.87738	   0.53696	   0.07088	   0.54162	  -7.51994
609747.76171	  38.00000	 185.05922	   0.54770	   0.07400	   0.55268	  -7.69453
609747.99771	  38.00000	 146.35823	   0.55852	   0.07825	   0.56397	  -7.97560
609748.23471	  38.00000	 115.77804	   0.57123	   0.08482	   0.57749	  -8.44565
609748.46871	  38.00000	  91.67210	   0.58554	   0.08802	   0.59212	  -8.54866
609748.71471	  38.00000	  72.51701	   0.60022	   0.09341	   0.60744	  -8.84586
609748.94371	  38.00000	  57.36816	   0.61806	   0.09576	   0.62543	  -8.80742
609749.17971	  38.00000	  45.36290	   0.63671	   0.09649	   0.64398	  -8.61731
609749.41271	  38.00000	  35.93134	   0.65572	   0.09381	   0.66240	  -8.14188
609749.66271	  38.00000	  28.40909	   0.67338	   0.08866	   0.67919	  -7.50097
609749.87671	  38.00000	  22.48202	   0.68982	   0.07935	   0.69437	  -6.56208
609750.14171	  38.00000	  17.79613	   0.70173	   0.07395	   0.70562	  -6.01540
609750.39471	  38.00000	  14.06813	   0.71302	   0.06552	   0.71603	  -5.25020
609750.61071	  38.00000	  11.14480	   0.71938	   0.05563	   0.72153	  -4.42201
609750.87771	  38.00000	   8.81772	   0.72801	   0.04971	   0.72970	  -3.90629
609751.05571	  38.00000	   6.97545	   0.73028	   0.04441	   0.73163	  -3.47963
609751.27371	  38.00000	   5.51730	   0.73531	   0.03871	   0.73633	  -3.01383
609751.54371	  38.00000	   4.36941	   0.73884	   0.03379	   0.73962	  -2.61879
609751.87871	  38.00000	   3.45686	   0.74492	   0.03107	   0.74556	  -2.38867
609752.29671	  38.00000	   2.73547	   0.74824	   0.03122	   0.74889	  -2.38921
609752.82271	  38.00000	   2.16054	   0.74743	   0.03264	   0.74815	  -2.50063
609753.48171	  38.00000	   1.70952	   0.74821	   0.03198	   0.74889	  -2.44729
609754.30971	  38.00000	   1.35352	   0.74867	   0.03072	   0.74930	  -2.35003
609755.35271	  38.00000	   1.07079	   0.75142	   0.02854	   0.75196	  -2.17526
609756.66671	  38.00000	   0.84734	   0.75708	   0.02805	   0.75760	  -2.12190
609758.32271	  38.00000	   0.67072	   0.76497	   0.03049	   0.76557	  -2.28215
609760.41171	  38.00000	   0.53067	   0.77347	   0.03756	   0.77438	  -2.78046
609763.04771	  38.00000	   0.41976	   0.78032	   0.04980	   0.78191	  -3.65148
609766.37971	  38.00000	   0.33183	   0.78103	   0.06384	   0.78364	  -4.67285
609770.58471	  38.00000	   0.26261	   0.77767	   0.07464	   0.78124	  -5.48242
609775.89371	  38.00000	   0.20791	   0.77504	   0.08006	   0.77916	  -5.89797
609782.59771	  38.00000	   0.16452	   0.77633	   0.08127	   0.78057	  -5.97646
609791.07472	  38.00000	   0.13007	   0.78537	   0.08280	   0.78972	  -6.01802
609801.76472	  38.00000	   0.10309	   0.80203	   0.08765	   0.80680	  -6.23656
609815.27872	  38.00000	   0.08153	   0.82562	   0.09909	   0.83154	  -6.84380
609832.37672	  38.00000	   0.06443	   0.85236	   0.12099	   0.86090	  -8.07871
609853.96272	  38.00000	   0.05102	   0.88018	   0.15539	   0.89379	 -10.01168
609881.20573	  38.00000	   0.04042	   0.89790	   0.20025	   0.91996	 -12.57260
609915.70073	  38.00000	   0.03192	   0.90310	   0.24281	   0.93517	 -15.04867
609959.24874	  38.00000	   0.02528	   0.90690	   0.27218	   0.94686	 -16.70544
610014.31374	  38.00000	   0.01999	   0.92064	   0.29075	   0.96546	 -17.52676
625658.79056	  39.00000	20004.45300	   0.39869	  -0.03187	   0.39996	   4.56995
625658.93256	  39.00000	15829.12600	   0.40403	  -0.01567	   0.40433	   2.22122
625659.07456	  39.00000	12516.70300	   0.40884	  -0.00520	   0.40888	   0.72876
625659.21656	  39.00000	9909.44240	   0.41433	   0.00619	   0.41438	  -0.85562
625659.38156	  39.00000	7835.48000	   0.42082	   0.01498	   0.42109	  -2.03897
625659.58156	  39.00000	6217.24610	   0.42695	   0.02105	   0.42747	  -2.82301
625659.81956	  39.00000	4905.29100	   0.43270	   0.02673	   0.43352	  -3.53488
625660.05856	  39.00000	3881.27370	   0.44000	   0.03164	   0.44114	  -4.11336
625660.29656	  39.00000	3070.98270	   0.44673	   0.03643	   0.44821	  -4.66244
625660.53456	  39.00000	2430.77780	   0.45375	   0.04018	   0.45553	  -5.06044
625660.77256	  39.00000	1923.15370	   0.46070	   0.04316	   0.46271	  -5.35162
625661.01056	  39.00000	1522.43580	   0.46851	   0.04651	   0.47081	  -5.66940
625661.24856	  39.00000	1203.84460	   0.47551	   0.05097	   0.47824	  -6.11840
625661.48756	  39.00000	 952.86591	   0.48305	   0.05063	   0.48569	  -5.98312
625661.72556	  39.00000	 754.27557	   0.49118	   0.05510	   0.49427	  -6.40057
625661.96356	  39.00000	 596.71857	   0.49984	   0.05794	   0.50319	  -6.61155
625662.20056	  39.00000	 471.96338	   0.50901	   0.06041	   0.51259	  -6.76852
625662.43956	  39.00000	 373.20856	   0.51738	   0.06364	   0.52128	  -7.01214
625662.67756	  39.00000	 295.47278	   0.52743	   0.06621	   0.53157	  -7.15547
625662.91656	  39.00000	 233.87738	   0.53571	   0.07042	   0.54032	  -7.48857
625663.15456	  39.00000	 185.05922	   0.54712	   0.07272	   0.55193	  -7.57077
625663.39056	  39.00000	 146.35823	   0.55858	   0.07939	   0.56419	  -8.08879
625663.62756	  39.00000	 115.77804	   0.57115	   0.08514	   0.57746	  -8.47847
625663.86156	  39.00000	  91.67210	   0.58371	   0.08831	   0.59035	  -8.60333
625664.10656	  39.00000	  72.51701	   0.59897	   0.09377	   0.60627	  -8.89711
625664.33656	  39.00000	  57.36816	   0.61778	   0.09554	   0.62512	  -8.79113
625664.57256	  39.00000	  45.36290	   0.63670	   0.09746	   0.64412	  -8.70240
625664.80556	  39.00000	  35.93134	   0.65481	   0.09409	   0.66153	  -8.17666
625665.05556	  39.00000	  28.40909	   0.67249	   0.08857	   0.67829	  -7.50270
625665.26956	  39.00000	  22.48202	   0.68767	   0.08197	   0.69253	  -6.79727
625665.53456	  39.00000	  17.79613	   0.70088	   0.07440	   0.70482	  -6.05945
625665.78756	  39.00000	  14.06813	   0.71193	   0.06411	   0.71481	  -5.14540
625666.00356	  39.00000	  11.14480	   0.72092	   0.05706	   0.72318	  -4.52569
625666.27056	  39.00000	   8.81772	   0.72674	   0.04919	   0.72840	  -3.87200
625666.44856	  39.00000	   6.97545	   0.73250	   0.04350	   0.73379	  -3.39881
625666.66656	  39.00000	   5.51730	   0.73470	   0.04022	   0.73580	  -3.13345
625666.93656	  39.00000	   4.36941	   0.73835	   0.03551	   0.73920	  -2.75365
625667.27156	  39.00000	   3.45686	   0.74166	   0.03087	   0.74230	  -2.38324
625667.68956	  39.00000	   2.73547	   0.74637	   0.02845	   0.74691	  -2.18258
625668.21456	  39.00000	   2.16054	   0.74982	   0.02941	   0.75040	  -2.24638
625668.87456	  39.00000	   1.70952	   0.75251	   0.03190	   0.75318	  -2.42761
625669.70256	  39.00000	   1.35352	   0.75240	   0.03449	   0.75319	  -2.62454
625670.74556	  39.00000	   1.07079	   0.75132	   0.03527	   0.75215	  -2.68799
625672.05956	  39.00000	   0.84734	   0.75198	   0.03448	   0.75278	  -2.62562
625673.71556	  39.00000	   0.67072	   0.75517	   0.03353	   0.75592	  -2.54206
625675.80356	  39.00000	   0.53067	   0.76199	   0.03287	   0.76270	  -2.47032
625678.44056	  39.00000	   0.41976	   0.77234	   0.03678	   0.77322	  -2.72680
625681.77256	  39.00000	   0.33183	   0.78488	   0.04641	   0.78625	  -3.38363
625685.97756	  39.00000	   0.26261	   0.79353	   0.06284	   0.79601	  -4.52748
625691.28556	  39.00000	   0.20791	   0.79664	   0.08175	   0.80083	  -5.85878
625697.99056	  39.00000	   0.16452	   0.79353	   0.09746	   0.79949	  -7.00220
625706.46657	  39.00000	   0.13007	   0.78931	   0.10681	   0.79651	  -7.70677
625717.15757	  39.00000	   0.10309	   0.79096	   0.11050	   0.79865	  -7.95302
625730.67157	  39.00000	   0.08153	   0.80264	   0.11442	   0.81076	  -8.11278
625747.76857	  39.00000	   0.06443	   0.82074	   0.12270	   0.82986	  -8.50250
625769.35557	  39.00000	   0.05102	   0.84834	   0.13438	   0.85892	  -9.00114
625796.59858	  39.00000	   0.04042	   0.88447	   0.15890	   0.89863	 -10.18465
625831.09358	  39.00000	   0.03192	   0.92329	   0.19964	   0.94462	 -12.20122
625874.64159	  39.00000	   0.02528	   0.95285	   0.25352	   0.98600	 -14.89920
625929.70659	  39.00000	   0.01999	   0.96656	   0.30694	   1.01412	 -17.61761
641561.20743	  40.00000	20004.45300	   0.39649	  -0.03049	   0.39766	   4.39793
641561.34943	  40.00000	15829.12600	   0.40226	  -0.01607	   0.40258	   2.28738
641561.49143	  40.00000	12516.70300	   0.40791	  -0.00313	   0.40792	   0.43959
641561.63343	  40.00000	9909.44240	   0.41373	   0.00564	   0.41377	  -0.78123
641561.79843	  40.00000	7835.48000	   0.41923	   0.01394	   0.41946	  -1.90442
641561.99843	  40.00000	6217.24610	   0.42476	   0.02126	   0.42529	  -2.86541
641562.23743	  40.00000	4905.29100	   0.43209	   0.02701	   0.43293	  -3.57663
641562.47543	  40.00000	3881.27370	   0.43792	   0.03073	   0.43900	  -4.01338
641562.71343	  40.00000	3070.98270	   0.44363	   0.03619	   0.44511	  -4.66327
641562.95143	  40.00000	2430.77780	   0.45193	   0.04028	   0.45372	  -5.09339
641563.18943	  40.00000	1923.15370	   0.45879	   0.04400	   0.46089	  -5.47883
641563.42743	  40.00000	1522.43580	   0.46680	   0.04736	   0.46920	  -5.79261
641563.66543	  40.00000	1203.84460	   0.47531	   0.04990	   0.47793	  -5.99292
641563.90443	  40.00000	 952.86591	   0.48088	   0.05155	   0.48363	  -6.11922
641564.14243	  40.00000	 754.27557	   0.49062	   0.05511	   0.49371	  -6.40892
641564.38043	  40.00000	 596.71857	   0.49942	   0.05711	   0.50268	  -6.52370
641564.61743	  40.00000	 471.96338	   0.50893	   0.06087	   0.51255	  -6.82043
641564.85643	  40.00000	 373.20856	   0.51798	   0.06279	   0.52177	  -6.91137
641565.09443	  40.00000	 295.47278	   0.52527	   0.06619	   0.52943	  -7.18176
641565.33343	  40.00000	 233.87738	   0.53465	   0.06968	   0.53917	  -7.42540
641565.57143	  40.00000	 185.05922	   0.54310	   0.07347	   0.54805	  -7.70460
641565.80743	  40.00000	 146.35823	   0.55701	   0.07860	   0.56252	  -8.03200
641566.04443	  40.00000	 115.77804	   0.56795	   0.08268	   0.57394	  -8.28291
641566.27843	  40.00000	  91.67210	   0.58362	   0.08870	   0.59033	  -8.64182
641566.52443	  40.00000	  72.51701	   0.59942	   0.09377	   0.60671	  -8.89125
641566.75343	  40.00000	  57.36816	   0.61640	   0.09474	   0.62364	  -8.73818
641566.98943	  40.00000	  45.36290	   0.63417	   0.09737	   0.64160	  -8.72904
641567.22243	  40.00000	  35.93134	   0.65342	   0.09451	   0.66022	  -8.22996
641567.47243	  40.00000	  28.40909	   0.67204	   0.08987	   0.67803	  -7.61661
641567.68643	  40.00000	  22.48202	   0.68700	   0.08229	   0.69191	  -6.83049
641567.95143	  40.00000	  17.79613	   0.70076	   0.07416	   0.70468	  -6.04097
641568.20443	  40.00000	  14.06813	   0.71079	   0.06384	   0.71365	  -5.13199
641568.42043	  40.00000	  11.14480	   0.72047	   0.05834	   0.72283	  -4.62965
641568.68743	  40.00000	   8.81772	   0.72572	   0.04989	   0.72743	  -3.93268
641568.86543	  40.00000	   6.97545	   0.73168	   0.04387	   0.73300	  -3.43115
641569.08343	  40.00000	   5.51730	   0.73586	   0.03914	   0.73690	  -3.04436
641569.35343	  40.00000	   4.36941	   0.73987	   0.03678	   0.74078	  -2.84602
641569.68843	  40.00000	   3.45686	   0.74103	   0.03412	   0.74181	  -2.63596
641570.10643	  40.00000	   2.73547	   0.74227	   0.03031	   0.74288	  -2.33818
641570.63243	  40.00000	   2.16054	   0.74467	   0.02821	   0.74521	  -2.16952
641571.29143	  40.00000	   1.70952	   0.74980	   0.02649	   0.75027	  -2.02326
641572.11943	  40.00000	   1.35352	   0.75551	   0.02655	   0.75598	  -2.01238
641573.16243	  40.00000	   1.07079	   0.76087	   0.03109	   0.76150	  -2.34013
641574.47643	  40.00000	   0.84734	   0.76302	   0.03899	   0.76402	  -2.92537
641576.13243	  40.00000	   0.67072	   0.76242	   0.04557	   0.76378	  -3.42085
641578.22143	  40.00000	   0.53067	   0.75941	   0.04933	   0.76101	  -3.71676
641580.85743	  40.00000	   0.41976	   0.75847	   0.04963	   0.76009	  -3.74393
641584.18943	  40.00000	   0.33183	   0.76248	   0.04877	   0.76404	  -3.66010
641588.39443	  40.00000	   0.26261	   0.77185	   0.04913	   0.77341	  -3.64235
641593.70343	  40.00000	   0.20791	   0.78673	   0.05428	   0.78860	  -3.94656
641600.40743	  40.00000	   0.16452	   0.80433	   0.06635	   0.80707	  -4.71554
641608.88343	  40.00000	   0.13007	   0.82057	   0.08798	   0.82527	  -6.12010
641619.57443	  40.00000	   0.10309	   0.83010	   0.11642	   0.83822	  -7.98330
641633.08843	  40.00000	   0.08153	   0.83101	   0.14414	   0.84342	  -9.83993
641650.18544	  40.00000	   0.06443	   0.83012	   0.16617	   0.84659	 -11.31980
641671.77244	  40.00000	   0.05102	   0.83121	   0.17690	   0.84982	 -12.01444
641699.01544	  40.00000	   0.04042	   0.84311	   0.18536	   0.86324	 -12.39967
641733.51045	  40.00000	   0.03192	   0.86749	   0.19693	   0.88956	 -12.79024
641777.05845	  40.00000	   0.02528	   0.90452	   0.21383	   0.92945	 -13.30073
641832.12346	  40.00000	   0.01999	   0.95319	   0.23972	   0.98287	 -14.11686
657462.57269	  41.00000	20004.45300	   0.39747	  -0.03034	   0.39863	   4.36548
657462.71469	  41.00000	15829.12600	   0.40343	  -0.01712	   0.40379	   2.42985
657462.85669	  41.00000	12516.70300	   0.40831	  -0.00393	   0.40833	   0.55158
657462.99869	  41.00000	9909.44240	   0.41356	   0.00686	   0.41362	  -0.95074
657463.16369	  41.00000	7835.48000	   0.41929	   0.01418	   0.41953	  -1.93732
657463.36369	  41.00000	6217.24610	   0.42658	   0.02060	   0.42707	  -2.76493
657463.60269	  41.00000	4905.29100	   0.43265	   0.02631	   0.43345	  -3.47984
657463.84069	  41.00000	3881.27370	   0.43941	   0.03237	   0.44060	  -4.21340
657464.07869	  41.00000	3070.98270	   0.44606	   0.03597	   0.44751	  -4.61025
657464.31669	  41.00000	2430.77780	   0.45346	   0.03956	   0.45519	  -4.98611
657464.55469	  41.00000	1923.15370	   0.46089	   0.04359	   0.46295	  -5.40226
657464.79269	  41.00000	1522.43580	   0.46612	   0.04616	   0.46840	  -5.65592
657465.03069	  41.00000	1203.84460	   0.47507	   0.04854	   0.47755	  -5.83338
657465.26969	  41.00000	 952.86591	   0.48244	   0.05342	   0.48539	  -6.31879
657465.50769	  41.00000	 754.27557	   0.49013	   0.05521	   0.49323	  -6.42656
657465.74569	  41.00000	 596.71857	   0.49886	   0.05749	   0.50216	  -6.57382
657465.98269	  41.00000	 471.96338	   0.50945	   0.06019	   0.51299	  -6.73832
657466.22169	  41.00000	 373.20856	   0.51615	   0.06386	   0.52008	  -7.05282
657466.45969	  41.00000	 295.47278	   0.52592	   0.06629	   0.53008	  -7.18374
657466.69869	  41.00000	 233.87738	   0.53548	   0.06950	   0.53997	  -7.39530
657466.93669	  41.00000	 185.05922	   0.54623	   0.07404	   0.55122	  -7.71941
657467.17269	  41.00000	 146.35823	   0.55685	   0.07684	   0.56213	  -7.85638
657467.40969	  41.00000	 115.77804	   0.56920	   0.08283	   0.57519	  -8.27954
657467.64369	  41.00000	  91.67210	   0.58325	   0.08849	   0.58992	  -8.62691
657467.88969	  41.00000	  72.51701	   0.59895	   0.09269	   0.60608	  -8.79697
657468.11869	  41.00000	  57.36816	   0.61655	   0.09599	   0.62398	  -8.84921
657468.35469	  41.00000	  45.36290	   0.63438	   0.09616	   0.64163	  -8.61970
657468.58769	  41.00000	  35.93134	   0.65256	   0.09547	   0.65951	  -8.32344
657468.83769	  41.00000	  28.40909	   0.67189	   0.08989	   0.67788	  -7.62018
657469.05169	  41.00000	  22.48202	   0.68743	   0.08095	   0.69218	  -6.71621
657469.31669	  41.00000	  17.79613	   0.70065	   0.07285	   0.70443	  -5.93576
657469.56969	  41.00000	  14.06813	   0.71118	   0.06529	   0.71417	  -5.24502
657469.78569	  41.00000	  11.14480	   0.71945	   0.05586	   0.72162	  -4.43975
657470.05269	  41.00000	   8.81772	   0.72531	   0.05166	   0.72714	  -4.07416
657470.23069	  41.00000	   6.97545	   0.73019	   0.04308	   0.73146	  -3.37650
657470.44869	  41.00000	   5.51730	   0.73641	   0.03890	   0.73744	  -3.02345
657470.71769	  41.00000	   4.36941	   0.74016	   0.03526	   0.74100	  -2.72751
657471.05369	  41.00000	   3.45686	   0.74297	   0.03324	   0.74372	  -2.56134
657471.47169	  41.00000	   2.73547	   0.74378	   0.03213	   0.74447	  -2.47343
657471.99669	  41.00000	   2.16054	   0.74465	   0.02973	   0.74524	  -2.28608
657472.65669	  41.00000	   1.70952	   0.74623	   0.02723	   0.74673	  -2.08952
657473.48469	  41.00000	   1.35352	   0.75096	   0.02567	   0.75140	  -1.95790
657474.52769	  41.00000	   1.07079	   0.75716	   0.02673	   0.75763	  -2.02216
657475.84169	  41.00000	   0.84734	   0.76366	   0.03201	   0.76433	  -2.40050
657477.49769	  41.00000	   0.67072	   0.76860	   0.03970	   0.76962	  -2.95672
657479.58569	  41.00000	   0.53067	   0.76861	   0.05025	   0.77025	  -3.74092
657482.22269	  41.00000	   0.41976	   0.76604	   0.05719	   0.76818	  -4.26958
657485.55369	  41.00000	   0.33183	   0.76342	   0.06025	   0.76579	  -4.51265
657489.75970	  41.00000	   0.26261	   0.76536	   0.06014	   0.76772	  -4.49318
657495.06770	  41.00000	   0.20791	   0.77359	   0.06024	   0.77593	  -4.45262
657501.77270	  41.00000	   0.16452	   0.78779	   0.06369	   0.79036	  -4.62215
657510.24870	  41.00000	   0.13007	   0.80727	   0.07350	   0.81061	  -5.20246
657520.93970	  41.00000	   0.10309	   0.82847	   0.09329	   0.83370	  -6.42448
657534.45370	  41.00000	   0.08153	   0.84620	   0.12362	   0.85518	  -8.31136
657551.55070	  41.00000	   0.06443	   0.85666	   0.15716	   0.87096	 -10.39594
657573.13771	  41.00000	   0.05102	   0.85567	   0.18843	   0.87617	 -12.41912
657600.37971	  41.00000	   0.04042	   0.85504	   0.20885	   0.88018	 -13.72585
657634.87571	  41.00000	   0.03192	   0.86473	   0.22221	   0.89283	 -14.41160
657678.42272	  41.00000	   0.02528	   0.88892	   0.23491	   0.91943	 -14.80310
657733.48872	  41.00000	   0.01999	   0.92455	   0.25115	   0.95806	 -15.19751
673361.10156	  42.00000	20004.45300	   0.40310	  -0.02859	   0.40411	   4.05636
673361.24356	  42.00000	15829.12600	   0.40905	  -0.01699	   0.40941	   2.37858
673361.38556	  42.00000	12516.70300	   0.41294	  -0.00314	   0.41295	   0.43541
673361.52756	  42.00000	9909.44240	   0.41897	   0.00605	   0.41902	  -0.82759
673361.69256	  42.00000	7835.48000	   0.42587	   0.01585	   0.42617	  -2.13083
673361.89156	  42.00000	6217.24610	   0.43094	   0.02131	   0.43147	  -2.83052
673362.12956	  42.00000	4905.29100	   0.43767	   0.02785	   0.43856	  -3.64143
673362.36856	  42.00000	3881.27370	   0.44468	   0.03288	   0.44590	  -4.22859
673362.60656	  42.00000	3070.98270	   0.45190	   0.03628	   0.45336	  -4.58981
673362.84456	  42.00000	2430.77780	   0.45792	   0.04129	   0.45977	  -5.15195
673363.08256	  42.00000	1923.15370	   0.46450	   0.04324	   0.46651	  -5.31847
673363.32056	  42.00000	1522.43580	   0.47244	   0.04710	   0.47478	  -5.69347
673363.55856	  42.00000	1203.84460	   0.48006	   0.04944	   0.48260	  -5.88040
673363.79756	  42.00000	 952.86591	   0.48788	   0.05228	   0.49067	  -6.11677
673364.03556	  42.00000	 754.27557	   0.49483	   0.05546	   0.49793	  -6.39468
673364.27356	  42.00000	 596.71857	   0.50307	   0.05758	   0.50635	  -6.52979
673364.51056	  42.00000	 471.96338	   0.51235	   0.06004	   0.51585	  -6.68407
673364.74956	  42.00000	 373.20856	   0.52203	   0.06293	   0.52581	  -6.87369
673364.98756	  42.00000	 295.47278	   0.52999	   0.06643	   0.53413	  -7.14434
673365.22656	  42.00000	 233.87738	   0.54192	   0.06897	   0.54629	  -7.25317
673365.46456	  42.00000	 185.05922	   0.54991	   0.07486	   0.55498	  -7.75235
673365.70056	  42.00000	 146.35823	   0.56267	   0.07916	   0.56821	  -8.00789
673365.93756	  42.00000	 115.77804	   0.57531	   0.08345	   0.58133	  -8.25319
673366.17156	  42.00000	  91.67210	   0.58872	   0.08924	   0.59545	  -8.61931
673366.41756	  42.00000	  72.51701	   0.60309	   0.09173	   0.61002	  -8.64825
673366.64656	  42.00000	  57.36816	   0.62116	   0.09541	   0.62845	  -8.73272
673366.88256	  42.00000	  45.36290	   0.63943	   0.09701	   0.64674	  -8.62676
673367.11556	  42.00000	  35.93134	   0.65885	   0.09392	   0.66551	  -8.11281
673367.36556	  42.00000	  28.40909	   0.67578	   0.08958	   0.68170	  -7.55101
673367.57956	  42.00000	  22.48202	   0.69231	   0.08140	   0.69707	  -6.70557
673367.84356	  42.00000	  17.79613	   0.70660	   0.07468	   0.71054	  -6.03318
673368.09656	  42.00000	  14.06813	   0.71614	   0.06520	   0.71910	  -5.20192
673368.31256	  42.00000	  11.14480	   0.72341	   0.05846	   0.72577	  -4.61979
673368.57956	  42.00000	   8.81772	   0.73160	   0.04974	   0.73329	  -3.88924
673368.75756	  42.00000	   6.97545	   0.73633	   0.04308	   0.73759	  -3.34843
673368.97556	  42.00000	   5.51730	   0.74253	   0.04100	   0.74366	  -3.16023
673369.24456	  42.00000	   4.36941	   0.74330	   0.03662	   0.74420	  -2.82070
673369.58056	  42.00000	   3.45686	   0.74523	   0.03305	   0.74596	  -2.53966
673369.99856	  42.00000	   2.73547	   0.74812	   0.02858	   0.74867	  -2.18741
673370.52356	  42.00000	   2.16054	   0.75372	   0.02712	   0.75421	  -2.06095
673371.18356	  42.00000	   1.70952	   0.75894	   0.02814	   0.75946	  -2.12322
673372.01156	  42.00000	   1.35352	   0.76177	   0.03243	   0.76246	  -2.43783
673373.05456	  42.00000	   1.07079	   0.76082	   0.03701	   0.76172	  -2.78524
673374.36856	  42.00000	   0.84734	   0.76016	   0.03934	   0.76118	  -2.96231
673376.02456	  42.00000	   0.67072	   0.75932	   0.04072	   0.76041	  -3.06997
673378.11256	  42.00000	   0.53067	   0.76130	   0.03935	   0.76231	  -2.95918
673380.74957	  42.00000	   0.41976	   0.76780	   0.03844	   0.76876	  -2.86581
673384.08157	  42.00000	   0.33183	   0.77856	   0.04106	   0.77965	  -3.01908
673388.28657	  42.00000	   0.26261	   0.79288	   0.04949	   0.79443	  -3.57149
673393.59457	  42.00000	   0.20791	   0.80675	   0.06570	   0.80942	  -4.65593
673400.29957	  42.00000	   0.16452	   0.81391	   0.08788	   0.81864	  -6.16218
673408.77557	  42.00000	   0.13007	   0.81416	   0.11014	   0.82158	  -7.70410
673419.46657	  42.00000	   0.10309	   0.80984	   0.12594	   0.81957	  -8.83912
673432.98057	  42.00000	   0.08153	   0.80944	   0.13463	   0.82056	  -9.44349
673450.07757	  42.00000	   0.06443	   0.81690	   0.14161	   0.82908	  -9.83437
673471.66458	  42.00000	   0.05102	   0.83490	   0.14814	   0.84794	 -10.06152
673498.90758	  42.00000	   0.04042	   0.86275	   0.15938	   0.87735	 -10.46664
673533.40258	  42.00000	   0.03192	   0.90309	   0.18118	   0.92109	 -11.34390
673576.95059	  42.00000	   0.02528	   0.94933	   0.21763	   0.97396	 -12.91154
673632.01560	  42.00000	   0.01999	   0.99191	   0.27224	   1.02859	 -15.34737
689252.12504	  43.00000	20004.45300	   0.40097	  -0.03052	   0.40213	   4.35291
689252.26704	  43.00000	15829.12600	   0.40494	  -0.01664	   0.40528	   2.35358
689252.40904	  43.00000	12516.70300	   0.41073	  -0.00415	   0.41075	   0.57941
689252.55104	  43.00000	9909.44240	   0.41595	   0.00558	   0.41598	  -0.76816
689252.71604	  43.00000	7835.48000	   0.42320	   0.01468	   0.42345	  -1.98723
689252.91604	  43.00000	6217.24610	   0.43027	   0.02056	   0.43076	  -2.73547
689253.15404	  43.00000	4905.29100	   0.43527	   0.02629	   0.43606	  -3.45693
689253.39304	  43.00000	3881.27370	   0.44157	   0.03248	   0.44276	  -4.20635
689253.63104	  43.00000	3070.98270	   0.44975	   0.03630	   0.45121	  -4.61507
689253.86904	  43.00000	2430.77780	   0.45597	   0.04003	   0.45772	  -5.01773
689254.10704	  43.00000	1923.15370	   0.46321	   0.04380	   0.46527	  -5.40229
