Repository: kbm2110/Battery_Diagnostics_Thesis

# Battery_Diagnostics_Thesis
 Data-driven battery diagnostics using EIS

**Author:** Bala Manikanta Yaswanth Kanagarla
**Institution:** Technische Hochschule Ingolstadt (THI)
**Supervisor:** Prof. Dr. H.-G. Schweiger

## Overview

This project implements a machine learning framework for 
non-invasive State of Health (SoH) estimation of lithium-ion 
batteries using Electrochemical Impedance Spectroscopy (EIS).

Eight physically interpretable features are extracted from 
impedance spectra and used to train six ML models under a 
strict cell-level train-test split. The stacking ensemble 
achieves R² = 0.9122 and RMSE = 0.0234 on completely unseen 
cells.

---

File: data/EIS/EIS_state_IX_45C02.txt (part 5 of 37)
time/s	           cycle number	freq/Hz	           Re(Z)/Ohm	  -Im(Z)/Ohm	   |Z|/Ohm	   Phase(Z)/deg
550169.81078	  34.00000	   0.41976	   0.98020	   0.06648	   0.98245	  -3.87989
550173.14178	  34.00000	   0.33183	   0.98533	   0.07286	   0.98802	  -4.22901
550177.34778	  34.00000	   0.26261	   0.99182	   0.08065	   0.99509	  -4.64862
550182.65578	  34.00000	   0.20791	   1.00087	   0.09142	   1.00503	  -5.21873
550189.36078	  34.00000	   0.16452	   1.01325	   0.10703	   1.01888	  -6.02979
550197.83678	  34.00000	   0.13007	   1.02659	   0.12985	   1.03477	  -7.20861
550208.52678	  34.00000	   0.10309	   1.03684	   0.15753	   1.04874	  -8.63916
550222.04078	  34.00000	   0.08153	   1.04417	   0.18454	   1.06035	 -10.02251
550239.13878	  34.00000	   0.06443	   1.05525	   0.21166	   1.07627	 -11.34178
550260.72479	  34.00000	   0.05102	   1.07279	   0.23618	   1.09848	 -12.41599
550287.96779	  34.00000	   0.04042	   1.09674	   0.26539	   1.12840	 -13.60294
550322.46379	  34.00000	   0.03192	   1.12808	   0.29968	   1.16721	 -14.87706
550366.01080	  34.00000	   0.02528	   1.17002	   0.33637	   1.21742	 -16.03935
550421.07581	  34.00000	   0.01999	   1.23008	   0.38744	   1.28966	 -17.48300
566101.31778	  35.00000	20004.45300	   0.42476	  -0.01923	   0.42519	   2.59250
566101.46078	  35.00000	15829.12600	   0.43142	  -0.00540	   0.43145	   0.71757
566101.60278	  35.00000	12516.70300	   0.43760	   0.00635	   0.43765	  -0.83132
566101.74478	  35.00000	9909.44240	   0.44623	   0.01572	   0.44651	  -2.01730
566101.90878	  35.00000	7835.48000	   0.45310	   0.02214	   0.45364	  -2.79734
566102.10978	  35.00000	6217.24610	   0.45862	   0.02871	   0.45952	  -3.58173
566102.34778	  35.00000	4905.29100	   0.46872	   0.03503	   0.47003	  -4.27379
566102.58678	  35.00000	3881.27370	   0.47473	   0.03792	   0.47624	  -4.56698
566102.82478	  35.00000	3070.98270	   0.48169	   0.04253	   0.48357	  -5.04613
566103.06278	  35.00000	2430.77780	   0.48951	   0.04640	   0.49171	  -5.41503
566103.30078	  35.00000	1923.15370	   0.49801	   0.04916	   0.50043	  -5.63806
566103.53878	  35.00000	1522.43580	   0.50547	   0.05333	   0.50827	  -6.02284
566103.77678	  35.00000	1203.84460	   0.51338	   0.05478	   0.51629	  -6.09101
566104.01578	  35.00000	 952.86591	   0.52267	   0.05951	   0.52605	  -6.49521
566104.25378	  35.00000	 754.27557	   0.53195	   0.06038	   0.53536	  -6.47579
566104.49078	  35.00000	 596.71857	   0.54105	   0.06442	   0.54488	  -6.78989
566104.72878	  35.00000	 471.96338	   0.55017	   0.06582	   0.55409	  -6.82214
566104.96778	  35.00000	 373.20856	   0.56055	   0.07036	   0.56495	  -7.15382
566105.20578	  35.00000	 295.47278	   0.57071	   0.07339	   0.57541	  -7.32813
566105.44478	  35.00000	 233.87738	   0.58010	   0.07818	   0.58535	  -7.67589
566105.68278	  35.00000	 185.05922	   0.59192	   0.07983	   0.59728	  -7.68122
566105.91878	  35.00000	 146.35823	   0.60337	   0.08372	   0.60915	  -7.89917
566106.15478	  35.00000	 115.77804	   0.61338	   0.09011	   0.61996	  -8.35752
566106.38978	  35.00000	  91.67210	   0.62722	   0.09681	   0.63464	  -8.77443
566106.63478	  35.00000	  72.51701	   0.64018	   0.10312	   0.64843	  -9.15103
566106.86378	  35.00000	  57.36816	   0.65441	   0.11170	   0.66388	  -9.68658
566107.10078	  35.00000	  45.36290	   0.67140	   0.11951	   0.68196	 -10.09270
566107.33278	  35.00000	  35.93134	   0.68924	   0.12860	   0.70114	 -10.56892
566107.58378	  35.00000	  28.40909	   0.71215	   0.13866	   0.72552	 -11.01836
566107.79778	  35.00000	  22.48202	   0.73804	   0.14723	   0.75259	 -11.28190
566108.06278	  35.00000	  17.79613	   0.76614	   0.15018	   0.78073	 -11.09088
566108.31478	  35.00000	  14.06813	   0.79538	   0.15287	   0.80993	 -10.87918
566108.53078	  35.00000	  11.14480	   0.82292	   0.14910	   0.83632	 -10.26967
566108.79878	  35.00000	   8.81772	   0.85321	   0.14176	   0.86491	  -9.43343
566108.97678	  35.00000	   6.97545	   0.87639	   0.13043	   0.88605	  -8.46527
566109.19478	  35.00000	   5.51730	   0.89754	   0.11768	   0.90522	  -7.46938
566109.46378	  35.00000	   4.36941	   0.91503	   0.10438	   0.92096	  -6.50785
566109.79878	  35.00000	   3.45686	   0.93041	   0.09236	   0.93498	  -5.66917
566110.21778	  35.00000	   2.73547	   0.93874	   0.08271	   0.94238	  -5.03508
566110.74278	  35.00000	   2.16054	   0.94684	   0.07408	   0.94974	  -4.47390
566111.40178	  35.00000	   1.70952	   0.95236	   0.06636	   0.95467	  -3.98617
566112.23078	  35.00000	   1.35352	   0.95821	   0.06134	   0.96018	  -3.66306
566113.27378	  35.00000	   1.07079	   0.96303	   0.05810	   0.96478	  -3.45246
566114.58778	  35.00000	   0.84734	   0.96767	   0.05656	   0.96932	  -3.34516
566116.24278	  35.00000	   0.67072	   0.97365	   0.05750	   0.97535	  -3.37967
566118.33178	  35.00000	   0.53067	   0.97886	   0.06216	   0.98083	  -3.63367
566120.96878	  35.00000	   0.41976	   0.98295	   0.06899	   0.98537	  -4.01476
566124.29978	  35.00000	   0.33183	   0.98638	   0.07665	   0.98935	  -4.44370
566128.50578	  35.00000	   0.26261	   0.98969	   0.08459	   0.99330	  -4.88552
566133.81378	  35.00000	   0.20791	   0.99671	   0.09477	   1.00120	  -5.43171
566140.51879	  35.00000	   0.16452	   1.00520	   0.10802	   1.01099	  -6.13335
566148.99479	  35.00000	   0.13007	   1.01598	   0.12343	   1.02345	  -6.92706
566159.68479	  35.00000	   0.10309	   1.03135	   0.14151	   1.04102	  -7.81251
566173.19879	  35.00000	   0.08153	   1.05324	   0.16480	   1.06606	  -8.89284
566190.29679	  35.00000	   0.06443	   1.07738	   0.19844	   1.09550	 -10.43628
566211.88279	  35.00000	   0.05102	   1.10059	   0.24305	   1.12711	 -12.45333
566239.12580	  35.00000	   0.04042	   1.11586	   0.29165	   1.15335	 -14.64761
566273.62180	  35.00000	   0.03192	   1.12935	   0.33413	   1.17775	 -16.48151
566317.16881	  35.00000	   0.02528	   1.15110	   0.37120	   1.20948	 -17.87311
566372.23381	  35.00000	   0.01999	   1.18450	   0.41132	   1.25388	 -19.14955
582042.10700	  36.00000	20004.45300	   0.42340	  -0.01865	   0.42381	   2.52237
582042.25000	  36.00000	15829.12600	   0.42948	  -0.00611	   0.42953	   0.81528
582042.39200	  36.00000	12516.70300	   0.43774	   0.00694	   0.43780	  -0.90863
582042.53400	  36.00000	9909.44240	   0.44324	   0.01589	   0.44352	  -2.05361
582042.69800	  36.00000	7835.48000	   0.44873	   0.02390	   0.44936	  -3.04926
582042.89900	  36.00000	6217.24610	   0.45654	   0.02907	   0.45746	  -3.64352
582043.13700	  36.00000	4905.29100	   0.46447	   0.03555	   0.46583	  -4.37740
582043.37600	  36.00000	3881.27370	   0.47316	   0.03980	   0.47483	  -4.80777
582043.61400	  36.00000	3070.98270	   0.48046	   0.04388	   0.48246	  -5.21792
582043.85200	  36.00000	2430.77780	   0.48709	   0.04625	   0.48929	  -5.42440
582044.09000	  36.00000	1923.15370	   0.49545	   0.04994	   0.49796	  -5.75530
582044.32800	  36.00000	1522.43580	   0.50379	   0.05374	   0.50665	  -6.08874
582044.56600	  36.00000	1203.84460	   0.51140	   0.05596	   0.51445	  -6.24472
582044.80500	  36.00000	 952.86591	   0.52099	   0.05878	   0.52429	  -6.43705
582045.04300	  36.00000	 754.27557	   0.53037	   0.06130	   0.53390	  -6.59260
582045.28000	  36.00000	 596.71857	   0.53807	   0.06395	   0.54186	  -6.77748
582045.51800	  36.00000	 471.96338	   0.55004	   0.06707	   0.55412	  -6.95226
582045.75700	  36.00000	 373.20856	   0.55845	   0.07011	   0.56283	  -7.15590
582045.99500	  36.00000	 295.47278	   0.56807	   0.07492	   0.57298	  -7.51276
582046.23400	  36.00000	 233.87738	   0.57835	   0.07628	   0.58336	  -7.51353
582046.47200	  36.00000	 185.05922	   0.58929	   0.08073	   0.59480	  -7.80056
582046.70800	  36.00000	 146.35823	   0.60053	   0.08620	   0.60669	  -8.16834
582046.94500	  36.00000	 115.77804	   0.61253	   0.08895	   0.61896	  -8.26244
582047.17900	  36.00000	  91.67210	   0.62419	   0.09669	   0.63163	  -8.80542
582047.42400	  36.00000	  72.51701	   0.63733	   0.10346	   0.64567	  -9.22092
582047.65300	  36.00000	  57.36816	   0.65159	   0.11031	   0.66086	  -9.60857
582047.89000	  36.00000	  45.36290	   0.66907	   0.11912	   0.67959	 -10.09477
582048.12200	  36.00000	  35.93134	   0.68734	   0.12928	   0.69939	 -10.65199
582048.37300	  36.00000	  28.40909	   0.70995	   0.13822	   0.72328	 -11.01719
582048.58700	  36.00000	  22.48202	   0.73475	   0.14646	   0.74920	 -11.27310
582048.85200	  36.00000	  17.79613	   0.76306	   0.15061	   0.77779	 -11.16545
582049.10400	  36.00000	  14.06813	   0.79372	   0.15289	   0.80831	 -10.90294
582049.32000	  36.00000	  11.14480	   0.82266	   0.14890	   0.83603	 -10.25913
582049.58800	  36.00000	   8.81772	   0.85170	   0.14038	   0.86319	  -9.35948
582049.76600	  36.00000	   6.97545	   0.87495	   0.13074	   0.88466	  -8.49869
582049.98400	  36.00000	   5.51730	   0.89729	   0.11905	   0.90515	  -7.55771
582050.25300	  36.00000	   4.36941	   0.91272	   0.10612	   0.91887	  -6.63170
582050.58800	  36.00000	   3.45686	   0.92674	   0.09153	   0.93125	  -5.64035
582051.00700	  36.00000	   2.73547	   0.93813	   0.08193	   0.94170	  -4.99147
582051.53200	  36.00000	   2.16054	   0.94624	   0.07344	   0.94908	  -4.43793
582052.19200	  36.00000	   1.70952	   0.95167	   0.06675	   0.95401	  -4.01225
582053.02000	  36.00000	   1.35352	   0.95716	   0.06185	   0.95915	  -3.69707
582054.06300	  36.00000	   1.07079	   0.96174	   0.05852	   0.96352	  -3.48211
582055.37700	  36.00000	   0.84734	   0.96596	   0.05758	   0.96768	  -3.41114
582057.03200	  36.00000	   0.67072	   0.97060	   0.05747	   0.97230	  -3.38841
582059.12100	  36.00000	   0.53067	   0.97642	   0.05991	   0.97826	  -3.51107
582061.75800	  36.00000	   0.41976	   0.98229	   0.06658	   0.98455	  -3.87766
582065.08900	  36.00000	   0.33183	   0.98816	   0.07596	   0.99108	  -4.39585
582069.29500	  36.00000	   0.26261	   0.99209	   0.08733	   0.99593	  -5.03055
582074.60300	  36.00000	   0.20791	   0.99594	   0.09887	   1.00084	  -5.66906
582081.30800	  36.00000	   0.16452	   1.00341	   0.11082	   1.00951	  -6.30233
582089.78401	  36.00000	   0.13007	   1.01289	   0.12631	   1.02074	  -7.10828
582100.47401	  36.00000	   0.10309	   1.02561	   0.14448	   1.03573	  -8.01870
582113.98801	  36.00000	   0.08153	   1.04237	   0.16517	   1.05538	  -9.00397
582131.08601	  36.00000	   0.06443	   1.06582	   0.19176	   1.08293	 -10.19959
582152.67301	  36.00000	   0.05102	   1.09906	   0.22546	   1.12195	 -11.59266
582179.91502	  36.00000	   0.04042	   1.13008	   0.27655	   1.16342	 -13.75081
582214.41102	  36.00000	   0.03192	   1.15370	   0.33614	   1.20167	 -16.24377
582257.95803	  36.00000	   0.02528	   1.16859	   0.39029	   1.23204	 -18.46853
582313.02403	  36.00000	   0.01999	   1.18953	   0.43737	   1.26739	 -20.18763
597976.32623	  37.00000	20004.45300	   0.42435	  -0.01967	   0.42480	   2.65372
597976.46923	  37.00000	15829.12600	   0.43169	  -0.00549	   0.43172	   0.72827
597976.61123	  37.00000	12516.70300	   0.43787	   0.00537	   0.43790	  -0.70318
597976.75323	  37.00000	9909.44240	   0.44501	   0.01509	   0.44526	  -1.94213
597976.91723	  37.00000	7835.48000	   0.45219	   0.02349	   0.45280	  -2.97376
597977.11823	  37.00000	6217.24610	   0.45948	   0.03017	   0.46047	  -3.75640
597977.35623	  37.00000	4905.29100	   0.46712	   0.03516	   0.46844	  -4.30459
597977.59523	  37.00000	3881.27370	   0.47426	   0.03957	   0.47591	  -4.76926
597977.83323	  37.00000	3070.98270	   0.48007	   0.04375	   0.48206	  -5.20747
597978.07123	  37.00000	2430.77780	   0.48921	   0.04629	   0.49140	  -5.40532
597978.30923	  37.00000	1923.15370	   0.49623	   0.05087	   0.49883	  -5.85302
597978.54723	  37.00000	1522.43580	   0.50608	   0.05288	   0.50883	  -5.96509
597978.78523	  37.00000	1203.84460	   0.51348	   0.05526	   0.51645	  -6.14288
597979.02423	  37.00000	 952.86591	   0.52164	   0.05845	   0.52490	  -6.39354
597979.26223	  37.00000	 754.27557	   0.52961	   0.06149	   0.53316	  -6.62245
597979.49923	  37.00000	 596.71857	   0.54044	   0.06316	   0.54412	  -6.66567
597979.73723	  37.00000	 471.96338	   0.55097	   0.06716	   0.55504	  -6.94993
597979.97623	  37.00000	 373.20856	   0.56118	   0.07009	   0.56554	  -7.11889
597980.21423	  37.00000	 295.47278	   0.57072	   0.07346	   0.57543	  -7.33441
597980.45323	  37.00000	 233.87738	   0.57962	   0.07689	   0.58470	  -7.55629
597980.69123	  37.00000	 185.05922	   0.59117	   0.08013	   0.59657	  -7.71881
597980.92723	  37.00000	 146.35823	   0.60230	   0.08521	   0.60830	  -8.05257
597981.16423	  37.00000	 115.77804	   0.61408	   0.08937	   0.62054	  -8.28033
597981.39823	  37.00000	  91.67210	   0.62644	   0.09744	   0.63397	  -8.84105
597981.64323	  37.00000	  72.51701	   0.63983	   0.10325	   0.64811	  -9.16727
597981.87223	  37.00000	  57.36816	   0.65419	   0.11100	   0.66354	  -9.62996
597982.10923	  37.00000	  45.36290	   0.67088	   0.11969	   0.68147	 -10.11568
597982.34123	  37.00000	  35.93134	   0.69020	   0.12946	   0.70224	 -10.62309
597982.59223	  37.00000	  28.40909	   0.71106	   0.13780	   0.72429	 -10.96790
597982.80623	  37.00000	  22.48202	   0.73608	   0.14525	   0.75027	 -11.16292
597983.07123	  37.00000	  17.79613	   0.76428	   0.15185	   0.77922	 -11.23758
597983.32323	  37.00000	  14.06813	   0.79583	   0.15279	   0.81036	 -10.86814
597983.53923	  37.00000	  11.14480	   0.82452	   0.14828	   0.83774	 -10.19487
597983.80723	  37.00000	   8.81772	   0.85250	   0.14164	   0.86419	  -9.43342
597983.98523	  37.00000	   6.97545	   0.87878	   0.13011	   0.88836	  -8.42167
597984.20323	  37.00000	   5.51730	   0.89900	   0.11963	   0.90692	  -7.57978
597984.47223	  37.00000	   4.36941	   0.91628	   0.10581	   0.92237	  -6.58710
597984.80723	  37.00000	   3.45686	   0.92843	   0.09394	   0.93317	  -5.77731
597985.22623	  37.00000	   2.73547	   0.94003	   0.08243	   0.94364	  -5.01149
597985.75123	  37.00000	   2.16054	   0.94897	   0.07436	   0.95188	  -4.48052
597986.41023	  37.00000	   1.70952	   0.95550	   0.06806	   0.95793	  -4.07451
597987.23923	  37.00000	   1.35352	   0.95945	   0.06311	   0.96152	  -3.76346
597988.28223	  37.00000	   1.07079	   0.96423	   0.05972	   0.96608	  -3.54405
597989.59623	  37.00000	   0.84734	   0.96843	   0.05832	   0.97018	  -3.44638
597991.25123	  37.00000	   0.67072	   0.97273	   0.05865	   0.97450	  -3.45016
597993.34023	  37.00000	   0.53067	   0.97729	   0.06118	   0.97921	  -3.58187
597995.97723	  37.00000	   0.41976	   0.98302	   0.06525	   0.98518	  -3.79765
597999.30823	  37.00000	   0.33183	   0.99053	   0.07272	   0.99320	  -4.19857
598003.51423	  37.00000	   0.26261	   0.99809	   0.08483	   1.00169	  -4.85797
598008.82223	  37.00000	   0.20791	   1.00393	   0.10041	   1.00894	  -5.71178
598015.52723	  37.00000	   0.16452	   1.00841	   0.11650	   1.01512	  -6.59023
598024.00323	  37.00000	   0.13007	   1.01546	   0.13185	   1.02398	  -7.39812
598034.69323	  37.00000	   0.10309	   1.02628	   0.14948	   1.03711	  -8.28680
598048.20724	  37.00000	   0.08153	   1.04124	   0.17055	   1.05511	  -9.30216
598065.30524	  37.00000	   0.06443	   1.06083	   0.19589	   1.07877	 -10.46219
598086.89124	  37.00000	   0.05102	   1.08593	   0.22164	   1.10832	 -11.53565
598114.13424	  37.00000	   0.04042	   1.12425	   0.25566	   1.15295	 -12.81138
598148.63025	  37.00000	   0.03192	   1.16675	   0.31018	   1.20728	 -14.88760
598192.17725	  37.00000	   0.02528	   1.20376	   0.38075	   1.26254	 -17.55199
598247.24226	  37.00000	   0.01999	   1.22621	   0.45412	   1.30760	 -20.32180
613900.31807	  38.00000	20004.45300	   0.42473	  -0.01815	   0.42512	   2.44729
613900.46107	  38.00000	15829.12600	   0.43144	  -0.00600	   0.43149	   0.79701
613900.60307	  38.00000	12516.70300	   0.43704	   0.00716	   0.43709	  -0.93836
613900.74507	  38.00000	9909.44240	   0.44483	   0.01548	   0.44510	  -1.99257
613900.90907	  38.00000	7835.48000	   0.45060	   0.02333	   0.45120	  -2.96421
613901.11007	  38.00000	6217.24610	   0.45811	   0.02911	   0.45903	  -3.63542
613901.34807	  38.00000	4905.29100	   0.46551	   0.03398	   0.46675	  -4.17510
613901.58707	  38.00000	3881.27370	   0.47219	   0.03826	   0.47374	  -4.63223
613901.82507	  38.00000	3070.98270	   0.48297	   0.04413	   0.48498	  -5.22136
613902.06307	  38.00000	2430.77780	   0.48824	   0.04649	   0.49045	  -5.43885
613902.30107	  38.00000	1923.15370	   0.49606	   0.05033	   0.49860	  -5.79341
613902.53907	  38.00000	1522.43580	   0.50501	   0.05440	   0.50793	  -6.14838
613902.77707	  38.00000	1203.84460	   0.51351	   0.05604	   0.51656	  -6.22790
613903.01607	  38.00000	 952.86591	   0.52127	   0.05922	   0.52462	  -6.48168
613903.25407	  38.00000	 754.27557	   0.53050	   0.06180	   0.53409	  -6.64422
613903.49107	  38.00000	 596.71857	   0.53960	   0.06619	   0.54365	  -6.99309
613903.72907	  38.00000	 471.96338	   0.54879	   0.06683	   0.55284	  -6.94343
613903.96807	  38.00000	 373.20856	   0.56016	   0.06941	   0.56444	  -7.06381
613904.20607	  38.00000	 295.47278	   0.57050	   0.07166	   0.57498	  -7.15981
613904.44507	  38.00000	 233.87738	   0.57914	   0.07661	   0.58418	  -7.53542
613904.68307	  38.00000	 185.05922	   0.58960	   0.08020	   0.59503	  -7.74596
613904.91907	  38.00000	 146.35823	   0.60091	   0.08568	   0.60698	  -8.11442
613905.15607	  38.00000	 115.77804	   0.61234	   0.08969	   0.61887	  -8.33288
613905.39007	  38.00000	  91.67210	   0.62533	   0.09717	   0.63284	  -8.83245
613905.63507	  38.00000	  72.51701	   0.63844	   0.10210	   0.64655	  -9.08549
613905.86407	  38.00000	  57.36816	   0.65198	   0.11082	   0.66133	  -9.64701
613906.10107	  38.00000	  45.36290	   0.66748	   0.12074	   0.67832	 -10.25336
613906.33307	  38.00000	  35.93134	   0.68860	   0.12904	   0.70059	 -10.61388
613906.58407	  38.00000	  28.40909	   0.71001	   0.13944	   0.72357	 -11.11079
613906.79807	  38.00000	  22.48202	   0.73428	   0.14657	   0.74876	 -11.28832
613907.06307	  38.00000	  17.79613	   0.76365	   0.15195	   0.77862	 -11.25362
613907.31507	  38.00000	  14.06813	   0.79323	   0.15396	   0.80804	 -10.98378
613907.53107	  38.00000	  11.14480	   0.82338	   0.14969	   0.83688	 -10.30367
613907.79907	  38.00000	   8.81772	   0.85295	   0.14285	   0.86483	  -9.50739
613907.97707	  38.00000	   6.97545	   0.87805	   0.13265	   0.88801	  -8.59109
613908.19507	  38.00000	   5.51730	   0.89769	   0.11919	   0.90557	  -7.56312
613908.46407	  38.00000	   4.36941	   0.91608	   0.10541	   0.92213	  -6.56372
613908.79907	  38.00000	   3.45686	   0.92950	   0.09421	   0.93426	  -5.78756
613909.21807	  38.00000	   2.73547	   0.93878	   0.08400	   0.94253	  -5.11333
613909.74307	  38.00000	   2.16054	   0.94788	   0.07398	   0.95077	  -4.46299
613910.40307	  38.00000	   1.70952	   0.95443	   0.06736	   0.95681	  -4.03717
613911.23107	  38.00000	   1.35352	   0.95922	   0.06230	   0.96124	  -3.71580
613912.27407	  38.00000	   1.07079	   0.96495	   0.05869	   0.96673	  -3.48083
613913.58807	  38.00000	   0.84734	   0.96975	   0.05683	   0.97142	  -3.35412
613915.24307	  38.00000	   0.67072	   0.97502	   0.05815	   0.97675	  -3.41308
613917.33207	  38.00000	   0.53067	   0.98008	   0.06335	   0.98213	  -3.69824
613919.96907	  38.00000	   0.41976	   0.98329	   0.06963	   0.98576	  -4.05065
613923.30007	  38.00000	   0.33183	   0.98671	   0.07622	   0.98965	  -4.41720
613927.50607	  38.00000	   0.26261	   0.99186	   0.08395	   0.99540	  -4.83795
613932.81407	  38.00000	   0.20791	   0.99897	   0.09458	   1.00344	  -5.40825
613939.51907	  38.00000	   0.16452	   1.00741	   0.10781	   1.01317	  -6.10836
613947.99507	  38.00000	   0.13007	   1.01867	   0.12232	   1.02599	  -6.84736
613958.68507	  38.00000	   0.10309	   1.03560	   0.14135	   1.04520	  -7.77225
613972.19907	  38.00000	   0.08153	   1.05779	   0.16849	   1.07112	  -9.05033
613989.29708	  38.00000	   0.06443	   1.08101	   0.20462	   1.10020	 -10.71827
614010.88308	  38.00000	   0.05102	   1.09760	   0.24924	   1.12554	 -12.79373
614038.12608	  38.00000	   0.04042	   1.10993	   0.29143	   1.14755	 -14.71190
614072.62209	  38.00000	   0.03192	   1.12662	   0.32698	   1.17311	 -16.18440
614116.16909	  38.00000	   0.02528	   1.15038	   0.36336	   1.20640	 -17.52954
614171.23410	  38.00000	   0.01999	   1.19004	   0.40400	   1.25675	 -18.75141
629813.50772	  39.00000	20004.45300	   0.42098	  -0.01936	   0.42142	   2.63332
629813.65072	  39.00000	15829.12600	   0.42802	  -0.00503	   0.42805	   0.67391
629813.79272	  39.00000	12516.70300	   0.43634	   0.00581	   0.43638	  -0.76340
629813.93472	  39.00000	9909.44240	   0.44539	   0.01582	   0.44567	  -2.03370
629814.09872	  39.00000	7835.48000	   0.45045	   0.02307	   0.45104	  -2.93183
629814.29972	  39.00000	6217.24610	   0.45777	   0.02920	   0.45870	  -3.64965
629814.53772	  39.00000	4905.29100	   0.46479	   0.03553	   0.46615	  -4.37131
629814.77672	  39.00000	3881.27370	   0.47184	   0.03826	   0.47339	  -4.63634
629815.01472	  39.00000	3070.98270	   0.47968	   0.04319	   0.48162	  -5.14521
629815.25272	  39.00000	2430.77780	   0.48719	   0.04734	   0.48948	  -5.55041
629815.49072	  39.00000	1923.15370	   0.49340	   0.04931	   0.49586	  -5.70740
629815.72872	  39.00000	1522.43580	   0.50345	   0.05195	   0.50612	  -5.89096
629815.96672	  39.00000	1203.84460	   0.51175	   0.05610	   0.51481	  -6.25632
629816.20572	  39.00000	 952.86591	   0.52076	   0.05828	   0.52401	  -6.38543
629816.44372	  39.00000	 754.27557	   0.52931	   0.05983	   0.53268	  -6.44903
629816.68072	  39.00000	 596.71857	   0.53930	   0.06392	   0.54308	  -6.75891
629816.91872	  39.00000	 471.96338	   0.54824	   0.06588	   0.55218	  -6.85177
629817.15772	  39.00000	 373.20856	   0.55571	   0.06996	   0.56009	  -7.17509
629817.39572	  39.00000	 295.47278	   0.56913	   0.07510	   0.57407	  -7.51714
629817.63472	  39.00000	 233.87738	   0.57853	   0.07629	   0.58353	  -7.51184
629817.87272	  39.00000	 185.05922	   0.58876	   0.08069	   0.59426	  -7.80357
629818.10872	  39.00000	 146.35823	   0.59930	   0.08501	   0.60529	  -8.07344
629818.34472	  39.00000	 115.77804	   0.61136	   0.08986	   0.61793	  -8.36203
629818.57972	  39.00000	  91.67210	   0.62356	   0.09630	   0.63096	  -8.77904
629818.82472	  39.00000	  72.51701	   0.63767	   0.10210	   0.64579	  -9.09682
629819.05372	  39.00000	  57.36816	   0.65096	   0.11070	   0.66030	  -9.65146
629819.29072	  39.00000	  45.36290	   0.66608	   0.11990	   0.67679	 -10.20447
629819.52272	  39.00000	  35.93134	   0.68582	   0.12871	   0.69780	 -10.62880
629819.77372	  39.00000	  28.40909	   0.70796	   0.13825	   0.72134	 -11.04957
629819.98772	  39.00000	  22.48202	   0.73467	   0.14766	   0.74936	 -11.36408
629820.25272	  39.00000	  17.79613	   0.76311	   0.15226	   0.77816	 -11.28388
629820.50472	  39.00000	  14.06813	   0.79317	   0.15275	   0.80774	 -10.90074
629820.72072	  39.00000	  11.14480	   0.82237	   0.14931	   0.83581	 -10.29053
629820.98872	  39.00000	   8.81772	   0.85116	   0.14307	   0.86310	  -9.54167
629821.16672	  39.00000	   6.97545	   0.87801	   0.13280	   0.88800	  -8.60062
629821.38472	  39.00000	   5.51730	   0.89810	   0.12003	   0.90609	  -7.61217
629821.65372	  39.00000	   4.36941	   0.91533	   0.10711	   0.92158	  -6.67406
629821.98872	  39.00000	   3.45686	   0.92855	   0.09371	   0.93327	  -5.76304
629822.40772	  39.00000	   2.73547	   0.93998	   0.08202	   0.94355	  -4.98695
629822.93272	  39.00000	   2.16054	   0.94879	   0.07408	   0.95168	  -4.46455
629823.59172	  39.00000	   1.70952	   0.95489	   0.06855	   0.95735	  -4.10620
629824.42072	  39.00000	   1.35352	   0.95960	   0.06290	   0.96166	  -3.75009
629825.46372	  39.00000	   1.07079	   0.96432	   0.05912	   0.96613	  -3.50803
629826.77772	  39.00000	   0.84734	   0.96857	   0.05810	   0.97031	  -3.43289
629828.43272	  39.00000	   0.67072	   0.97299	   0.05819	   0.97473	  -3.42250
629830.52172	  39.00000	   0.53067	   0.97807	   0.06069	   0.97995	  -3.55055
629833.15872	  39.00000	   0.41976	   0.98468	   0.06480	   0.98681	  -3.76535
629836.48972	  39.00000	   0.33183	   0.99197	   0.07351	   0.99469	  -4.23791
629840.69572	  39.00000	   0.26261	   0.99786	   0.08589	   1.00155	  -4.91936
629846.00372	  39.00000	   0.20791	   1.00232	   0.09978	   1.00727	  -5.68499
629852.70872	  39.00000	   0.16452	   1.00718	   0.11449	   1.01366	  -6.48522
629861.18372	  39.00000	   0.13007	   1.01529	   0.12875	   1.02342	  -7.22696
629871.87372	  39.00000	   0.10309	   1.02815	   0.14688	   1.03859	  -8.13033
629885.38773	  39.00000	   0.08153	   1.04241	   0.16753	   1.05579	  -9.13026
629902.48573	  39.00000	   0.06443	   1.06292	   0.19391	   1.08046	 -10.33913
629924.07273	  39.00000	   0.05102	   1.09139	   0.21855	   1.11306	 -11.32347
629951.31473	  39.00000	   0.04042	   1.12971	   0.25924	   1.15907	 -12.92440
629985.81074	  39.00000	   0.03192	   1.16524	   0.31733	   1.20768	 -15.23403
630029.35774	  39.00000	   0.02528	   1.19129	   0.38536	   1.25207	 -17.92541
630084.42375	  39.00000	   0.01999	   1.21083	   0.44730	   1.29080	 -20.27490
645713.96439	  40.00000	20004.45300	   0.42066	  -0.01964	   0.42112	   2.67268
645714.10739	  40.00000	15829.12600	   0.42645	  -0.00546	   0.42648	   0.73420
645714.24939	  40.00000	12516.70300	   0.43398	   0.00568	   0.43402	  -0.74989
645714.39139	  40.00000	9909.44240	   0.44032	   0.01480	   0.44057	  -1.92568
645714.55539	  40.00000	7835.48000	   0.44833	   0.02200	   0.44887	  -2.80897
645714.75639	  40.00000	6217.24610	   0.45569	   0.02891	   0.45660	  -3.63039
645714.99439	  40.00000	4905.29100	   0.46320	   0.03343	   0.46441	  -4.12842
645715.23339	  40.00000	3881.27370	   0.47088	   0.03890	   0.47249	  -4.72265
645715.47139	  40.00000	3070.98270	   0.47751	   0.04375	   0.47951	  -5.23438
645715.70939	  40.00000	2430.77780	   0.48567	   0.04766	   0.48800	  -5.60433
645715.94739	  40.00000	1923.15370	   0.49324	   0.04978	   0.49575	  -5.76307
645716.18539	  40.00000	1522.43580	   0.50103	   0.05289	   0.50382	  -6.02631
645716.42339	  40.00000	1203.84460	   0.51007	   0.05595	   0.51313	  -6.26013
645716.66239	  40.00000	 952.86591	   0.51983	   0.05974	   0.52325	  -6.55578
645716.90039	  40.00000	 754.27557	   0.52826	   0.06140	   0.53181	  -6.62970
645717.13739	  40.00000	 596.71857	   0.53722	   0.06493	   0.54113	  -6.89122
645717.37539	  40.00000	 471.96338	   0.54653	   0.06690	   0.55061	  -6.97889
645717.61439	  40.00000	 373.20856	   0.55630	   0.07011	   0.56070	  -7.18301
645717.85239	  40.00000	 295.47278	   0.56688	   0.07351	   0.57162	  -7.38852
645718.09139	  40.00000	 233.87738	   0.57607	   0.07767	   0.58129	  -7.67886
645718.32939	  40.00000	 185.05922	   0.58765	   0.08061	   0.59315	  -7.81083
645718.56539	  40.00000	 146.35823	   0.59899	   0.08552	   0.60507	  -8.12497
645718.80239	  40.00000	 115.77804	   0.60986	   0.08967	   0.61642	  -8.36439
645719.03639	  40.00000	  91.67210	   0.62194	   0.09578	   0.62927	  -8.75518
645719.28139	  40.00000	  72.51701	   0.63481	   0.10357	   0.64320	  -9.26650
645719.51039	  40.00000	  57.36816	   0.65021	   0.11164	   0.65973	  -9.74230
645719.74739	  40.00000	  45.36290	   0.66626	   0.11874	   0.67676	 -10.10508
645719.97939	  40.00000	  35.93134	   0.68464	   0.12979	   0.69684	 -10.73450
645720.23039	  40.00000	  28.40909	   0.70750	   0.13909	   0.72104	 -11.12201
645720.44439	  40.00000	  22.48202	   0.73297	   0.14761	   0.74768	 -11.38657
645720.70939	  40.00000	  17.79613	   0.76115	   0.15300	   0.77637	 -11.36538
645720.96139	  40.00000	  14.06813	   0.79274	   0.15407	   0.80758	 -10.99834
645721.17739	  40.00000	  11.14480	   0.82290	   0.15063	   0.83657	 -10.37316
645721.44539	  40.00000	   8.81772	   0.85092	   0.14247	   0.86276	  -9.50517
645721.62339	  40.00000	   6.97545	   0.87520	   0.13312	   0.88526	  -8.64847
645721.84139	  40.00000	   5.51730	   0.89688	   0.12218	   0.90516	  -7.75759
645722.11039	  40.00000	   4.36941	   0.91501	   0.10781	   0.92134	  -6.71965
645722.44539	  40.00000	   3.45686	   0.92840	   0.09452	   0.93320	  -5.81321
645722.86439	  40.00000	   2.73547	   0.94093	   0.08401	   0.94467	  -5.10203
645723.38939	  40.00000	   2.16054	   0.94813	   0.07512	   0.95110	  -4.52975
645724.04839	  40.00000	   1.70952	   0.95439	   0.06848	   0.95685	  -4.10426
645724.87739	  40.00000	   1.35352	   0.96030	   0.06299	   0.96237	  -3.75287
645725.92039	  40.00000	   1.07079	   0.96529	   0.05949	   0.96712	  -3.52671
645727.23439	  40.00000	   0.84734	   0.97029	   0.05821	   0.97204	  -3.43304
645728.88939	  40.00000	   0.67072	   0.97428	   0.05838	   0.97602	  -3.42913
645730.97839	  40.00000	   0.53067	   0.98033	   0.06052	   0.98219	  -3.53272
645733.61539	  40.00000	   0.41976	   0.98659	   0.06703	   0.98887	  -3.88696
645736.94639	  40.00000	   0.33183	   0.99160	   0.07667	   0.99456	  -4.42107
645741.15239	  40.00000	   0.26261	   0.99577	   0.08735	   0.99959	  -5.01342
645746.46039	  40.00000	   0.20791	   0.99998	   0.09841	   1.00481	  -5.62066
645753.16539	  40.00000	   0.16452	   1.00701	   0.11083	   1.01309	  -6.28045
645761.64139	  40.00000	   0.13007	   1.01707	   0.12573	   1.02481	  -7.04734
645772.33139	  40.00000	   0.10309	   1.02967	   0.14441	   1.03974	  -7.98378
645785.84539	  40.00000	   0.08153	   1.04674	   0.16542	   1.05973	  -8.98041
645802.94340	  40.00000	   0.06443	   1.07108	   0.19156	   1.08807	 -10.13987
645824.52940	  40.00000	   0.05102	   1.10363	   0.22606	   1.12654	 -11.57609
645851.77140	  40.00000	   0.04042	   1.13372	   0.27687	   1.16704	 -13.72379
645886.26741	  40.00000	   0.03192	   1.15394	   0.33583	   1.20182	 -16.22652
645929.81441	  40.00000	   0.02528	   1.16857	   0.38683	   1.23093	 -18.31589
645984.88042	  40.00000	   0.01999	   1.19287	   0.43250	   1.26886	 -19.92910
661615.50765	  41.00000	20004.45300	   0.42542	  -0.01872	   0.42583	   2.51896
661615.65065	  41.00000	15829.12600	   0.43474	  -0.00482	   0.43477	   0.63472
661615.79265	  41.00000	12516.70300	   0.43952	   0.00694	   0.43958	  -0.90467
661615.93465	  41.00000	9909.44240	   0.44905	   0.01763	   0.44940	  -2.24890
661616.09865	  41.00000	7835.48000	   0.45398	   0.02240	   0.45453	  -2.82505
661616.29965	  41.00000	6217.24610	   0.46120	   0.02973	   0.46216	  -3.68879
661616.53765	  41.00000	4905.29100	   0.47054	   0.03500	   0.47184	  -4.25369
661616.77665	  41.00000	3881.27370	   0.47556	   0.03880	   0.47714	  -4.66415
661617.01465	  41.00000	3070.98270	   0.48364	   0.04330	   0.48557	  -5.11643
661617.25265	  41.00000	2430.77780	   0.48999	   0.04639	   0.49218	  -5.40864
661617.49065	  41.00000	1923.15370	   0.50041	   0.04977	   0.50288	  -5.68018
661617.72865	  41.00000	1522.43580	   0.50675	   0.05251	   0.50946	  -5.91620
661617.96665	  41.00000	1203.84460	   0.51702	   0.05597	   0.52004	  -6.17890
661618.20565	  41.00000	 952.86591	   0.52433	   0.05872	   0.52761	  -6.38949
661618.44365	  41.00000	 754.27557	   0.53348	   0.06177	   0.53705	  -6.60426
661618.68065	  41.00000	 596.71857	   0.54246	   0.06466	   0.54630	  -6.79710
661618.91865	  41.00000	 471.96338	   0.55307	   0.06813	   0.55725	  -7.02282
661619.15765	  41.00000	 373.20856	   0.56288	   0.06930	   0.56713	  -7.01828
661619.39565	  41.00000	 295.47278	   0.57172	   0.07254	   0.57630	  -7.23153
661619.63465	  41.00000	 233.87738	   0.58276	   0.07774	   0.58792	  -7.59809
661619.87265	  41.00000	 185.05922	   0.59390	   0.08035	   0.59931	  -7.70441
661620.10865	  41.00000	 146.35823	   0.60334	   0.08505	   0.60930	  -8.02375
661620.34565	  41.00000	 115.77804	   0.61600	   0.09043	   0.62260	  -8.35171
661620.57965	  41.00000	  91.67210	   0.62824	   0.09748	   0.63576	  -8.81951
661620.82465	  41.00000	  72.51701	   0.64029	   0.10349	   0.64860	  -9.18099
661621.05365	  41.00000	  57.36816	   0.65367	   0.11112	   0.66305	  -9.64815
661621.29065	  41.00000	  45.36290	   0.67127	   0.12031	   0.68197	 -10.16140
661621.52265	  41.00000	  35.93134	   0.69058	   0.13055	   0.70281	 -10.70493
661621.77365	  41.00000	  28.40909	   0.71340	   0.13820	   0.72666	 -10.96323
661621.98765	  41.00000	  22.48202	   0.73864	   0.14655	   0.75303	 -11.22199
661622.25265	  41.00000	  17.79613	   0.76656	   0.15281	   0.78164	 -11.27392
661622.50465	  41.00000	  14.06813	   0.79662	   0.15414	   0.81140	 -10.95096
661622.72065	  41.00000	  11.14480	   0.82577	   0.15056	   0.83938	 -10.33310
661622.98865	  41.00000	   8.81772	   0.85523	   0.14255	   0.86703	  -9.46304
661623.16665	  41.00000	   6.97545	   0.88210	   0.13022	   0.89166	  -8.39766
661623.38465	  41.00000	   5.51730	   0.90131	   0.11967	   0.90922	  -7.56287
661623.65365	  41.00000	   4.36941	   0.92036	   0.10760	   0.92663	  -6.66814
661623.98865	  41.00000	   3.45686	   0.93308	   0.09482	   0.93789	  -5.80225
661624.40765	  41.00000	   2.73547	   0.94446	   0.08426	   0.94821	  -5.09798
661624.93265	  41.00000	   2.16054	   0.95385	   0.07431	   0.95674	  -4.45489
661625.59165	  41.00000	   1.70952	   0.96092	   0.06923	   0.96341	  -4.12049
661626.42065	  41.00000	   1.35352	   0.96523	   0.06380	   0.96734	  -3.78178
661627.46365	  41.00000	   1.07079	   0.96911	   0.06076	   0.97102	  -3.58753
661628.77765	  41.00000	   0.84734	   0.97397	   0.05851	   0.97572	  -3.43778
661630.43265	  41.00000	   0.67072	   0.97865	   0.05941	   0.98045	  -3.47366
661632.52166	  41.00000	   0.53067	   0.98250	   0.06140	   0.98442	  -3.57615
661635.15866	  41.00000	   0.41976	   0.98841	   0.06536	   0.99056	  -3.78351
661638.48966	  41.00000	   0.33183	   0.99592	   0.07218	   0.99853	  -4.14526
661642.69566	  41.00000	   0.26261	   1.00419	   0.08385	   1.00768	  -4.77321
661648.00366	  41.00000	   0.20791	   1.01056	   0.09959	   1.01546	  -5.62841
661654.70866	  41.00000	   0.16452	   1.01548	   0.11629	   1.02212	  -6.53314
661663.18466	  41.00000	   0.13007	   1.02155	   0.13281	   1.03015	  -7.40738
661673.87466	  41.00000	   0.10309	   1.03206	   0.14985	   1.04288	  -8.26118
661687.38866	  41.00000	   0.08153	   1.04713	   0.17091	   1.06098	  -9.27010
661704.48666	  41.00000	   0.06443	   1.06607	   0.19605	   1.08394	 -10.42051
661726.07367	  41.00000	   0.05102	   1.08934	   0.22046	   1.11143	 -11.44096
661753.31567	  41.00000	   0.04042	   1.12473	   0.25405	   1.15307	 -12.72820
661787.81167	  41.00000	   0.03192	   1.16885	   0.30286	   1.20745	 -14.52658
661831.35868	  41.00000	   0.02528	   1.20883	   0.37150	   1.26463	 -17.08349
661886.42469	  41.00000	   0.01999	   1.23622	   0.44679	   1.31448	 -19.87049
677511.09673	  42.00000	20004.45300	   0.42551	  -0.01910	   0.42594	   2.57068
677511.23973	  42.00000	15829.12600	   0.43292	  -0.00501	   0.43294	   0.66303
677511.38173	  42.00000	12516.70300	   0.43923	   0.00677	   0.43929	  -0.88303
677511.52373	  42.00000	9909.44240	   0.44596	   0.01599	   0.44625	  -2.05389
677511.68773	  42.00000	7835.48000	   0.45456	   0.02263	   0.45513	  -2.85049
677511.88873	  42.00000	6217.24610	   0.46054	   0.02833	   0.46141	  -3.51969
677512.12673	  42.00000	4905.29100	   0.46795	   0.03422	   0.46920	  -4.18267
677512.36573	  42.00000	3881.27370	   0.47508	   0.04008	   0.47677	  -4.82264
677512.60373	  42.00000	3070.98270	   0.48443	   0.04323	   0.48636	  -5.09896
677512.84173	  42.00000	2430.77780	   0.49034	   0.04686	   0.49257	  -5.45953
677513.07973	  42.00000	1923.15370	   0.49936	   0.05006	   0.50186	  -5.72527
677513.31773	  42.00000	1522.43580	   0.50689	   0.05353	   0.50970	  -6.02801
677513.55573	  42.00000	1203.84460	   0.51526	   0.05724	   0.51843	  -6.33863
677513.79473	  42.00000	 952.86591	   0.52401	   0.05827	   0.52724	  -6.34553
677514.03273	  42.00000	 754.27557	   0.53326	   0.06081	   0.53672	  -6.50565
677514.26973	  42.00000	 596.71857	   0.54120	   0.06364	   0.54493	  -6.70653
677514.50773	  42.00000	 471.96338	   0.55062	   0.06670	   0.55465	  -6.90674
677514.74673	  42.00000	 373.20856	   0.56036	   0.06981	   0.56469	  -7.10142
677514.98473	  42.00000	 295.47278	   0.57114	   0.07340	   0.57584	  -7.32273
677515.22373	  42.00000	 233.87738	   0.58066	   0.07613	   0.58563	  -7.46953
677515.46173	  42.00000	 185.05922	   0.59193	   0.07899	   0.59718	  -7.60071
677515.69773	  42.00000	 146.35823	   0.60108	   0.08450	   0.60699	  -8.00174
677515.93473	  42.00000	 115.77804	   0.61379	   0.08840	   0.62012	  -8.19530
677516.16873	  42.00000	  91.67210	   0.62635	   0.09541	   0.63358	  -8.66095
677516.41373	  42.00000	  72.51701	   0.63905	   0.10346	   0.64737	  -9.19643
677516.64273	  42.00000	  57.36816	   0.65411	   0.11048	   0.66337	  -9.58725
677516.87973	  42.00000	  45.36290	   0.67122	   0.12008	   0.68188	 -10.14238
677517.11173	  42.00000	  35.93134	   0.68764	   0.12928	   0.69969	 -10.64743
677517.36273	  42.00000	  28.40909	   0.71035	   0.13775	   0.72358	 -10.97423
677517.57673	  42.00000	  22.48202	   0.73731	   0.14709	   0.75184	 -11.28195
677517.84173	  42.00000	  17.79613	   0.76471	   0.15303	   0.77988	 -11.31619
677518.09373	  42.00000	  14.06813	   0.79446	   0.15325	   0.80910	 -10.91853
677518.30973	  42.00000	  11.14480	   0.82511	   0.14926	   0.83850	 -10.25364
677518.57773	  42.00000	   8.81772	   0.85428	   0.14398	   0.86633	  -9.56675
677518.75573	  42.00000	   6.97545	   0.88123	   0.13289	   0.89119	  -8.57594
677518.97373	  42.00000	   5.51730	   0.90068	   0.11950	   0.90857	  -7.55784
677519.24273	  42.00000	   4.36941	   0.92017	   0.10724	   0.92640	  -6.64744
677519.57773	  42.00000	   3.45686	   0.93253	   0.09411	   0.93727	  -5.76284
677519.99673	  42.00000	   2.73547	   0.94341	   0.08372	   0.94711	  -5.07109
677520.52173	  42.00000	   2.16054	   0.95373	   0.07479	   0.95666	  -4.48362
677521.18073	  42.00000	   1.70952	   0.95975	   0.06967	   0.96227	  -4.15182
677522.00973	  42.00000	   1.35352	   0.96469	   0.06350	   0.96677	  -3.76583
677523.05273	  42.00000	   1.07079	   0.96976	   0.05972	   0.97159	  -3.52418
677524.36673	  42.00000	   0.84734	   0.97289	   0.05881	   0.97467	  -3.45927
677526.02173	  42.00000	   0.67072	   0.97819	   0.05922	   0.97999	  -3.46475
677528.11073	  42.00000	   0.53067	   0.98279	   0.06097	   0.98468	  -3.54991
677530.74773	  42.00000	   0.41976	   0.98925	   0.06509	   0.99139	  -3.76458
677534.07873	  42.00000	   0.33183	   0.99665	   0.07365	   0.99937	  -4.22605
677538.28473	  42.00000	   0.26261	   1.00262	   0.08621	   1.00632	  -4.91445
677543.59273	  42.00000	   0.20791	   1.00711	   0.10032	   1.01209	  -5.68857
677550.29773	  42.00000	   0.16452	   1.01187	   0.11483	   1.01837	  -6.47425
677558.77373	  42.00000	   0.13007	   1.02024	   0.12959	   1.02844	  -7.23914
677569.46373	  42.00000	   0.10309	   1.03240	   0.14719	   1.04284	  -8.11398
677582.97774	  42.00000	   0.08153	   1.04830	   0.16927	   1.06188	  -9.17233
677600.07574	  42.00000	   0.06443	   1.06799	   0.19405	   1.08548	 -10.29825
677621.66274	  42.00000	   0.05102	   1.09582	   0.21943	   1.11757	 -11.32351
677648.90474	  42.00000	   0.04042	   1.13314	   0.25917	   1.16240	 -12.88320
677683.40075	  42.00000	   0.03192	   1.17325	   0.31681	   1.21527	 -15.11102
677726.94875	  42.00000	   0.02528	   1.19967	   0.38393	   1.25961	 -17.74614
677782.01376	  42.00000	   0.01999	   1.21985	   0.44799	   1.29952	 -20.16590
693402.75061	  43.00000	20004.45300	   0.42216	  -0.01916	   0.42260	   2.59803
693402.89361	  43.00000	15829.12600	   0.42973	  -0.00467	   0.42975	   0.62315
693403.03561	  43.00000	12516.70300	   0.43549	   0.00490	   0.43552	  -0.64400
693403.17761	  43.00000	9909.44240	   0.44401	   0.01601	   0.44430	  -2.06516
693403.34161	  43.00000	7835.48000	   0.45171	   0.02259	   0.45228	  -2.86250
693403.54261	  43.00000	6217.24610	   0.45750	   0.02978	   0.45847	  -3.72383
693403.78061	  43.00000	4905.29100	   0.46547	   0.03411	   0.46672	  -4.19114
693404.01961	  43.00000	3881.27370	   0.47244	   0.03937	   0.47408	  -4.76320
693404.25761	  43.00000	3070.98270	   0.47949	   0.04210	   0.48134	  -5.01775
693404.49561	  43.00000	2430.77780	   0.48772	   0.04811	   0.49009	  -5.63326
693404.73361	  43.00000	1923.15370	   0.49732	   0.05056	   0.49988	  -5.80482
