Repository: kbm2110/Battery_Diagnostics_Thesis

# Battery_Diagnostics_Thesis
 Data-driven battery diagnostics using EIS

**Author:** Bala Manikanta Yaswanth Kanagarla
**Institution:** Technische Hochschule Ingolstadt (THI)
**Supervisor:** Prof. Dr. H.-G. Schweiger

## Overview

This project implements a machine learning framework for 
non-invasive State of Health (SoH) estimation of lithium-ion 
batteries using Electrochemical Impedance Spectroscopy (EIS).

Eight physically interpretable features are extracted from 
impedance spectra and used to train six ML models under a 
strict cell-level train-test split. The stacking ensemble 
achieves R² = 0.9122 and RMSE = 0.0234 on completely unseen 
cells.

---

File: data/EIS/EIS_state_V_35C01.txt (part 5 of 39)
time/s	           cycle number	freq/Hz	           Re(Z)/Ohm	  -Im(Z)/Ohm	   |Z|/Ohm	   Phase(Z)/deg
532365.19365	  34.00000	   0.41976	   0.76386	   0.05036	   0.76552	  -3.77233
532368.52465	  34.00000	   0.33183	   0.76879	   0.05564	   0.77080	  -4.13965
532372.73066	  34.00000	   0.26261	   0.77504	   0.06336	   0.77763	  -4.67335
532378.03866	  34.00000	   0.20791	   0.78119	   0.07279	   0.78458	  -5.32355
532384.74366	  34.00000	   0.16452	   0.78770	   0.08308	   0.79207	  -6.02060
532393.21966	  34.00000	   0.13007	   0.79707	   0.09410	   0.80260	  -6.73272
532403.90966	  34.00000	   0.10309	   0.80944	   0.10909	   0.81676	  -7.67568
532417.42366	  34.00000	   0.08153	   0.82322	   0.12936	   0.83332	  -8.93023
532434.52166	  34.00000	   0.06443	   0.83753	   0.15372	   0.85152	 -10.40002
532456.10767	  34.00000	   0.05102	   0.84874	   0.17772	   0.86714	 -11.82652
532483.35067	  34.00000	   0.04042	   0.86660	   0.20069	   0.88953	 -13.03914
532517.84667	  34.00000	   0.03192	   0.89216	   0.22769	   0.92076	 -14.31702
532561.39368	  34.00000	   0.02528	   0.92200	   0.26100	   0.95823	 -15.80586
532616.45868	  34.00000	   0.01999	   0.95441	   0.29717	   0.99961	 -17.29498
547770.62930	  35.00000	20004.45300	   0.26928	  -0.02959	   0.27090	   6.26985
547770.77230	  35.00000	15829.12600	   0.27413	  -0.01185	   0.27439	   2.47578
547770.91430	  35.00000	12516.70300	   0.28120	  -0.00032	   0.28120	   0.06553
547771.05630	  35.00000	9909.44240	   0.28774	   0.01213	   0.28799	  -2.41334
547771.22030	  35.00000	7835.48000	   0.29397	   0.02020	   0.29467	  -3.93049
547771.42130	  35.00000	6217.24610	   0.30132	   0.02961	   0.30277	  -5.61194
547771.65930	  35.00000	4905.29100	   0.30792	   0.03500	   0.30990	  -6.48540
547771.89830	  35.00000	3881.27370	   0.31604	   0.04153	   0.31875	  -7.48576
547772.13630	  35.00000	3070.98270	   0.32335	   0.04668	   0.32670	  -8.21451
547772.37430	  35.00000	2430.77780	   0.33402	   0.05078	   0.33786	  -8.64364
547772.61230	  35.00000	1923.15370	   0.34142	   0.05566	   0.34593	  -9.25971
547772.85030	  35.00000	1522.43580	   0.35216	   0.06020	   0.35727	  -9.70055
547773.08830	  35.00000	1203.84460	   0.36108	   0.06461	   0.36681	 -10.14484
547773.32730	  35.00000	 952.86591	   0.37172	   0.06892	   0.37805	 -10.50394
547773.56530	  35.00000	 754.27557	   0.38223	   0.07402	   0.38933	 -10.96029
547773.80230	  35.00000	 596.71857	   0.39491	   0.07684	   0.40232	 -11.01119
547774.04030	  35.00000	 471.96338	   0.40605	   0.08100	   0.41405	 -11.28205
547774.27930	  35.00000	 373.20856	   0.41818	   0.08448	   0.42663	 -11.42095
547774.51730	  35.00000	 295.47278	   0.43157	   0.08705	   0.44026	 -11.40428
547774.75630	  35.00000	 233.87738	   0.44435	   0.09168	   0.45371	 -11.65835
547774.99430	  35.00000	 185.05922	   0.45635	   0.09497	   0.46613	 -11.75619
547775.23030	  35.00000	 146.35823	   0.47203	   0.10126	   0.48277	 -12.10770
547775.46730	  35.00000	 115.77804	   0.48729	   0.10622	   0.49873	 -12.29674
547775.70130	  35.00000	  91.67210	   0.50385	   0.11277	   0.51632	 -12.61560
547775.94630	  35.00000	  72.51701	   0.52205	   0.11777	   0.53517	 -12.71246
547776.17530	  35.00000	  57.36816	   0.54241	   0.12391	   0.55638	 -12.86781
547776.41230	  35.00000	  45.36290	   0.56487	   0.12786	   0.57916	 -12.75378
547776.64430	  35.00000	  35.93134	   0.58924	   0.12737	   0.60284	 -12.19735
547776.89530	  35.00000	  28.40909	   0.61359	   0.12699	   0.62660	 -11.69283
547777.10930	  35.00000	  22.48202	   0.63785	   0.12100	   0.64922	 -10.74164
547777.37430	  35.00000	  17.79613	   0.66060	   0.11203	   0.67003	  -9.62475
547777.62630	  35.00000	  14.06813	   0.67758	   0.10124	   0.68511	  -8.49797
547777.84230	  35.00000	  11.14480	   0.69250	   0.09027	   0.69836	  -7.42642
547778.11030	  35.00000	   8.81772	   0.70577	   0.08061	   0.71036	  -6.51585
547778.28830	  35.00000	   6.97545	   0.71447	   0.06820	   0.71772	  -5.45254
547778.50630	  35.00000	   5.51730	   0.72153	   0.06151	   0.72414	  -4.87244
547778.77530	  35.00000	   4.36941	   0.72773	   0.05288	   0.72965	  -4.15613
547779.11130	  35.00000	   3.45686	   0.73345	   0.04871	   0.73507	  -3.79989
547779.52930	  35.00000	   2.73547	   0.73614	   0.04448	   0.73748	  -3.45744
547780.05430	  35.00000	   2.16054	   0.74109	   0.04066	   0.74221	  -3.14039
547780.71430	  35.00000	   1.70952	   0.74386	   0.03907	   0.74488	  -3.00668
547781.54230	  35.00000	   1.35352	   0.74812	   0.03877	   0.74912	  -2.96686
547782.58530	  35.00000	   1.07079	   0.75105	   0.03880	   0.75205	  -2.95735
547783.89930	  35.00000	   0.84734	   0.75414	   0.03975	   0.75519	  -3.01689
547785.55530	  35.00000	   0.67072	   0.75847	   0.04204	   0.75963	  -3.17220
547787.64330	  35.00000	   0.53067	   0.76279	   0.04602	   0.76418	  -3.45267
547790.28030	  35.00000	   0.41976	   0.76599	   0.05114	   0.76770	  -3.81986
547793.61130	  35.00000	   0.33183	   0.77006	   0.05710	   0.77217	  -4.24079
547797.81730	  35.00000	   0.26261	   0.77591	   0.06311	   0.77847	  -4.65001
547803.12530	  35.00000	   0.20791	   0.78305	   0.07214	   0.78637	  -5.26354
547809.83030	  35.00000	   0.16452	   0.79021	   0.08361	   0.79462	  -6.03978
547818.30630	  35.00000	   0.13007	   0.79800	   0.09606	   0.80376	  -6.86367
547828.99631	  35.00000	   0.10309	   0.80837	   0.10939	   0.81574	  -7.70647
547842.51031	  35.00000	   0.08153	   0.82277	   0.12614	   0.83238	  -8.71611
547859.60831	  35.00000	   0.06443	   0.83989	   0.14888	   0.85299	 -10.05185
547881.19531	  35.00000	   0.05102	   0.85678	   0.17733	   0.87494	 -11.69351
547908.43732	  35.00000	   0.04042	   0.87156	   0.20616	   0.89561	 -13.30814
547942.93332	  35.00000	   0.03192	   0.89214	   0.23304	   0.92208	 -14.63913
547986.48032	  35.00000	   0.02528	   0.92088	   0.26257	   0.95759	 -15.91432
548041.54633	  35.00000	   0.01999	   0.95665	   0.29850	   1.00214	 -17.32930
563175.87097	  36.00000	20004.45300	   0.26890	  -0.02923	   0.27049	   6.20473
563176.01397	  36.00000	15829.12600	   0.27584	  -0.01199	   0.27610	   2.48833
563176.15597	  36.00000	12516.70300	   0.28118	   0.00091	   0.28118	  -0.18538
563176.29797	  36.00000	9909.44240	   0.28782	   0.01193	   0.28807	  -2.37384
563176.46197	  36.00000	7835.48000	   0.29466	   0.02120	   0.29542	  -4.11606
563176.66297	  36.00000	6217.24610	   0.30324	   0.02791	   0.30452	  -5.25896
563176.90097	  36.00000	4905.29100	   0.30836	   0.03537	   0.31039	  -6.54391
563177.13997	  36.00000	3881.27370	   0.31740	   0.04089	   0.32002	  -7.34062
563177.37797	  36.00000	3070.98270	   0.32444	   0.04702	   0.32783	  -8.24561
563177.61597	  36.00000	2430.77780	   0.33443	   0.05245	   0.33852	  -8.91248
563177.85397	  36.00000	1923.15370	   0.34303	   0.05701	   0.34773	  -9.43595
563178.09197	  36.00000	1522.43580	   0.35290	   0.06108	   0.35814	  -9.82013
563178.32997	  36.00000	1203.84460	   0.36120	   0.06427	   0.36687	 -10.08878
563178.56897	  36.00000	 952.86591	   0.37135	   0.06926	   0.37775	 -10.56531
563178.80697	  36.00000	 754.27557	   0.38306	   0.07249	   0.38986	 -10.71606
563179.04397	  36.00000	 596.71857	   0.39463	   0.07775	   0.40222	 -11.14574
563179.28197	  36.00000	 471.96338	   0.40670	   0.08069	   0.41463	 -11.22190
563179.52097	  36.00000	 373.20856	   0.41855	   0.08380	   0.42686	 -11.32217
563179.75897	  36.00000	 295.47278	   0.42981	   0.08728	   0.43858	 -11.47936
563179.99797	  36.00000	 233.87738	   0.44429	   0.09234	   0.45378	 -11.74084
563180.23597	  36.00000	 185.05922	   0.45841	   0.09566	   0.46829	 -11.78763
563180.47197	  36.00000	 146.35823	   0.47269	   0.10231	   0.48363	 -12.21284
563180.70797	  36.00000	 115.77804	   0.48771	   0.10601	   0.49910	 -12.26358
563180.94297	  36.00000	  91.67210	   0.50295	   0.11240	   0.51535	 -12.59791
563181.18797	  36.00000	  72.51701	   0.52239	   0.11912	   0.53580	 -12.84510
563181.41697	  36.00000	  57.36816	   0.54405	   0.12343	   0.55787	 -12.78271
563181.65397	  36.00000	  45.36290	   0.56529	   0.12743	   0.57947	 -12.70366
563181.88597	  36.00000	  35.93134	   0.58830	   0.12848	   0.60217	 -12.31911
563182.13597	  36.00000	  28.40909	   0.61428	   0.12615	   0.62710	 -11.60529
563182.35097	  36.00000	  22.48202	   0.63825	   0.12087	   0.64959	 -10.72378
563182.61597	  36.00000	  17.79613	   0.66103	   0.11287	   0.67060	  -9.68963
563182.86797	  36.00000	  14.06813	   0.68018	   0.10287	   0.68791	  -8.60044
563183.08397	  36.00000	  11.14480	   0.69445	   0.08987	   0.70024	  -7.37348
563183.35097	  36.00000	   8.81772	   0.70625	   0.07932	   0.71069	  -6.40793
563183.52997	  36.00000	   6.97545	   0.71642	   0.07019	   0.71985	  -5.59581
563183.74797	  36.00000	   5.51730	   0.72371	   0.06270	   0.72642	  -4.95138
563184.01697	  36.00000	   4.36941	   0.72950	   0.05346	   0.73146	  -4.19091
563184.35197	  36.00000	   3.45686	   0.73392	   0.04794	   0.73549	  -3.73690
563184.77097	  36.00000	   2.73547	   0.73851	   0.04381	   0.73981	  -3.39528
563185.29597	  36.00000	   2.16054	   0.74242	   0.04111	   0.74356	  -3.16924
563185.95497	  36.00000	   1.70952	   0.74614	   0.03939	   0.74718	  -3.02165
563186.78397	  36.00000	   1.35352	   0.74886	   0.03842	   0.74985	  -2.93661
563187.82697	  36.00000	   1.07079	   0.75244	   0.03816	   0.75341	  -2.90321
563189.13997	  36.00000	   0.84734	   0.75671	   0.04024	   0.75778	  -3.04414
563190.79597	  36.00000	   0.67072	   0.75912	   0.04266	   0.76032	  -3.21622
563192.88497	  36.00000	   0.53067	   0.76232	   0.04596	   0.76371	  -3.45030
563195.52197	  36.00000	   0.41976	   0.76706	   0.05011	   0.76869	  -3.73780
563198.85297	  36.00000	   0.33183	   0.77252	   0.05592	   0.77454	  -4.14056
563203.05897	  36.00000	   0.26261	   0.77735	   0.06419	   0.77999	  -4.72063
563208.36697	  36.00000	   0.20791	   0.78313	   0.07298	   0.78652	  -5.32382
563215.07197	  36.00000	   0.16452	   0.79073	   0.08226	   0.79500	  -5.93938
563223.54798	  36.00000	   0.13007	   0.80176	   0.09517	   0.80739	  -6.76956
563234.23798	  36.00000	   0.10309	   0.81320	   0.11259	   0.82096	  -7.88275
563247.75198	  36.00000	   0.08153	   0.82365	   0.13297	   0.83431	  -9.17074
563264.84998	  36.00000	   0.06443	   0.83558	   0.15519	   0.84987	 -10.52133
563286.43598	  36.00000	   0.05102	   0.85016	   0.17396	   0.86777	 -11.56409
563313.67899	  36.00000	   0.04042	   0.87225	   0.19795	   0.89443	 -12.78648
563348.17499	  36.00000	   0.03192	   0.89772	   0.22854	   0.92635	 -14.28285
563391.72200	  36.00000	   0.02528	   0.92459	   0.26098	   0.96071	 -15.76276
563446.78700	  36.00000	   0.01999	   0.95938	   0.29286	   1.00308	 -16.97512
578566.35506	  37.00000	20004.45300	   0.27020	  -0.02928	   0.27179	   6.18436
578566.49806	  37.00000	15829.12600	   0.27492	  -0.01381	   0.27527	   2.87666
578566.64006	  37.00000	12516.70300	   0.28139	   0.00086	   0.28139	  -0.17461
578566.78206	  37.00000	9909.44240	   0.28705	   0.01173	   0.28729	  -2.33949
578566.94606	  37.00000	7835.48000	   0.29520	   0.02150	   0.29599	  -4.16602
578567.14706	  37.00000	6217.24610	   0.30201	   0.02850	   0.30336	  -5.39010
578567.38506	  37.00000	4905.29100	   0.31076	   0.03511	   0.31273	  -6.44681
578567.62406	  37.00000	3881.27370	   0.31625	   0.04125	   0.31892	  -7.43181
578567.86206	  37.00000	3070.98270	   0.32585	   0.04634	   0.32913	  -8.09404
578568.10006	  37.00000	2430.77780	   0.33324	   0.05234	   0.33732	  -8.92544
578568.33806	  37.00000	1923.15370	   0.34293	   0.05475	   0.34727	  -9.07083
578568.57606	  37.00000	1522.43580	   0.35139	   0.06050	   0.35656	  -9.76952
578568.81406	  37.00000	1203.84460	   0.36196	   0.06551	   0.36784	 -10.25816
578569.05306	  37.00000	 952.86591	   0.37321	   0.06918	   0.37957	 -10.50123
578569.29106	  37.00000	 754.27557	   0.38159	   0.07148	   0.38823	 -10.60994
578569.52806	  37.00000	 596.71857	   0.39399	   0.07570	   0.40120	 -10.87578
578569.76606	  37.00000	 471.96338	   0.40513	   0.07975	   0.41290	 -11.13630
578570.00506	  37.00000	 373.20856	   0.41849	   0.08364	   0.42677	 -11.30163
578570.24306	  37.00000	 295.47278	   0.43144	   0.08599	   0.43993	 -11.27119
578570.48206	  37.00000	 233.87738	   0.44398	   0.09257	   0.45353	 -11.77731
578570.72006	  37.00000	 185.05922	   0.45701	   0.09735	   0.46726	 -12.02550
578570.95606	  37.00000	 146.35823	   0.47286	   0.10194	   0.48372	 -12.16586
578571.19206	  37.00000	 115.77804	   0.48668	   0.10743	   0.49839	 -12.44756
578571.42706	  37.00000	  91.67210	   0.50185	   0.11277	   0.51436	 -12.66392
578571.67206	  37.00000	  72.51701	   0.52072	   0.11650	   0.53359	 -12.61083
578571.90106	  37.00000	  57.36816	   0.54108	   0.12316	   0.55492	 -12.82335
578572.13806	  37.00000	  45.36290	   0.56497	   0.12963	   0.57965	 -12.92261
578572.37006	  37.00000	  35.93134	   0.58843	   0.12877	   0.60235	 -12.34404
578572.62106	  37.00000	  28.40909	   0.61478	   0.12738	   0.62784	 -11.70609
578572.83506	  37.00000	  22.48202	   0.63784	   0.12294	   0.64958	 -10.90975
578573.10006	  37.00000	  17.79613	   0.66011	   0.11335	   0.66977	  -9.74368
578573.35206	  37.00000	  14.06813	   0.67743	   0.10194	   0.68506	  -8.55740
578573.56806	  37.00000	  11.14480	   0.69397	   0.09082	   0.69989	  -7.45580
578573.83606	  37.00000	   8.81772	   0.70595	   0.08059	   0.71053	  -6.51298
578574.01406	  37.00000	   6.97545	   0.71534	   0.06943	   0.71870	  -5.54396
578574.23206	  37.00000	   5.51730	   0.72316	   0.06192	   0.72581	  -4.89426
578574.50106	  37.00000	   4.36941	   0.72943	   0.05430	   0.73144	  -4.25775
578574.83606	  37.00000	   3.45686	   0.73349	   0.04852	   0.73509	  -3.78448
578575.25506	  37.00000	   2.73547	   0.73834	   0.04388	   0.73965	  -3.40147
578575.78006	  37.00000	   2.16054	   0.74165	   0.04050	   0.74275	  -3.12591
578576.43906	  37.00000	   1.70952	   0.74617	   0.03908	   0.74719	  -2.99834
578577.26806	  37.00000	   1.35352	   0.74852	   0.03828	   0.74950	  -2.92781
578578.31106	  37.00000	   1.07079	   0.75242	   0.03906	   0.75343	  -2.97172
578579.62506	  37.00000	   0.84734	   0.75524	   0.03956	   0.75627	  -2.99843
578581.28006	  37.00000	   0.67072	   0.75947	   0.04266	   0.76066	  -3.21477
578583.36906	  37.00000	   0.53067	   0.76308	   0.04646	   0.76449	  -3.48414
578586.00606	  37.00000	   0.41976	   0.76695	   0.05121	   0.76865	  -3.82041
578589.33706	  37.00000	   0.33183	   0.77114	   0.05612	   0.77318	  -4.16252
578593.54306	  37.00000	   0.26261	   0.77746	   0.06310	   0.78002	  -4.63994
578598.85106	  37.00000	   0.20791	   0.78400	   0.07282	   0.78738	  -5.30625
578605.55606	  37.00000	   0.16452	   0.79085	   0.08360	   0.79526	  -6.03445
578614.03206	  37.00000	   0.13007	   0.79882	   0.09552	   0.80451	  -6.81874
578624.72207	  37.00000	   0.10309	   0.81042	   0.10904	   0.81772	  -7.66321
578638.23607	  37.00000	   0.08153	   0.82576	   0.12780	   0.83559	  -8.79775
578655.33407	  37.00000	   0.06443	   0.84134	   0.15178	   0.85492	 -10.22605
578676.92007	  37.00000	   0.05102	   0.85489	   0.17907	   0.87344	 -11.83061
578704.16308	  37.00000	   0.04042	   0.87049	   0.20454	   0.89420	 -13.22319
578738.65908	  37.00000	   0.03192	   0.89411	   0.23061	   0.92337	 -14.46280
578782.20608	  37.00000	   0.02528	   0.92459	   0.26191	   0.96097	 -15.81611
578837.27209	  37.00000	   0.01999	   0.95896	   0.29918	   1.00455	 -17.32719
593943.11176	  38.00000	20004.45300	   0.27114	  -0.02897	   0.27268	   6.09930
593943.25376	  38.00000	15829.12600	   0.27560	  -0.01256	   0.27589	   2.60894
593943.39576	  38.00000	12516.70300	   0.28056	   0.00108	   0.28057	  -0.22039
593943.53776	  38.00000	9909.44240	   0.28980	   0.01129	   0.29002	  -2.23125
593943.70176	  38.00000	7835.48000	   0.29440	   0.01978	   0.29506	  -3.84455
593943.90276	  38.00000	6217.24610	   0.30227	   0.02944	   0.30370	  -5.56342
593944.14076	  38.00000	4905.29100	   0.31036	   0.03506	   0.31234	  -6.44583
593944.37876	  38.00000	3881.27370	   0.31731	   0.04253	   0.32015	  -7.63326
593944.61676	  38.00000	3070.98270	   0.32605	   0.04578	   0.32925	  -7.99207
593944.85576	  38.00000	2430.77780	   0.33391	   0.05194	   0.33793	  -8.84087
593945.09376	  38.00000	1923.15370	   0.34206	   0.05623	   0.34665	  -9.33429
593945.33176	  38.00000	1522.43580	   0.35297	   0.06112	   0.35822	  -9.82441
593945.56976	  38.00000	1203.84460	   0.36118	   0.06421	   0.36684	 -10.08119
593945.80876	  38.00000	 952.86591	   0.37270	   0.06944	   0.37911	 -10.55366
593946.04676	  38.00000	 754.27557	   0.38268	   0.07256	   0.38950	 -10.73609
593946.28376	  38.00000	 596.71857	   0.39354	   0.07575	   0.40077	 -10.89524
593946.52176	  38.00000	 471.96338	   0.40667	   0.08063	   0.41458	 -11.21507
593946.76076	  38.00000	 373.20856	   0.41756	   0.08379	   0.42588	 -11.34702
593946.99776	  38.00000	 295.47278	   0.43023	   0.08752	   0.43904	 -11.49816
593947.23776	  38.00000	 233.87738	   0.44289	   0.09162	   0.45227	 -11.68785
593947.47576	  38.00000	 185.05922	   0.45655	   0.09580	   0.46649	 -11.85077
593947.71176	  38.00000	 146.35823	   0.47010	   0.10089	   0.48080	 -12.11319
593947.94776	  38.00000	 115.77804	   0.48698	   0.10790	   0.49879	 -12.49318
593948.18276	  38.00000	  91.67210	   0.50351	   0.11175	   0.51576	 -12.51311
593948.42776	  38.00000	  72.51701	   0.52047	   0.11822	   0.53372	 -12.79673
593948.65676	  38.00000	  57.36816	   0.54009	   0.12351	   0.55403	 -12.88084
593948.89376	  38.00000	  45.36290	   0.56277	   0.12653	   0.57682	 -12.67178
593949.12577	  38.00000	  35.93134	   0.58824	   0.12974	   0.60238	 -12.43754
593949.37577	  38.00000	  28.40909	   0.61424	   0.12657	   0.62714	 -11.64334
593949.59077	  38.00000	  22.48202	   0.63588	   0.12236	   0.64754	 -10.89220
593949.85577	  38.00000	  17.79613	   0.65964	   0.11285	   0.66922	  -9.70788
593950.10777	  38.00000	  14.06813	   0.67975	   0.10128	   0.68725	  -8.47421
593950.32377	  38.00000	  11.14480	   0.69392	   0.09187	   0.69997	  -7.54207
593950.59077	  38.00000	   8.81772	   0.70689	   0.08024	   0.71143	  -6.47577
593950.76977	  38.00000	   6.97545	   0.71480	   0.07134	   0.71835	  -5.69979
593950.98777	  38.00000	   5.51730	   0.72153	   0.06107	   0.72411	  -4.83788
593951.25677	  38.00000	   4.36941	   0.72881	   0.05423	   0.73083	  -4.25566
593951.59177	  38.00000	   3.45686	   0.73442	   0.04868	   0.73603	  -3.79259
593952.01077	  38.00000	   2.73547	   0.73842	   0.04467	   0.73977	  -3.46179
593952.53577	  38.00000	   2.16054	   0.74279	   0.04136	   0.74394	  -3.18712
593953.19477	  38.00000	   1.70952	   0.74502	   0.03992	   0.74609	  -3.06686
593954.02377	  38.00000	   1.35352	   0.74917	   0.03901	   0.75019	  -2.98061
593955.06677	  38.00000	   1.07079	   0.75264	   0.03911	   0.75366	  -2.97425
593956.38077	  38.00000	   0.84734	   0.75561	   0.04068	   0.75671	  -3.08195
593958.03577	  38.00000	   0.67072	   0.75891	   0.04260	   0.76010	  -3.21255
593960.12477	  38.00000	   0.53067	   0.76265	   0.04507	   0.76398	  -3.38214
593962.76177	  38.00000	   0.41976	   0.76770	   0.05027	   0.76935	  -3.74627
593966.09277	  38.00000	   0.33183	   0.77227	   0.05641	   0.77433	  -4.17800
593970.29877	  38.00000	   0.26261	   0.77721	   0.06368	   0.77981	  -4.68393
593975.60677	  38.00000	   0.20791	   0.78399	   0.07205	   0.78730	  -5.25077
593982.31177	  38.00000	   0.16452	   0.79318	   0.08221	   0.79742	  -5.91725
593990.78777	  38.00000	   0.13007	   0.80230	   0.09752	   0.80821	  -6.93018
594001.47777	  38.00000	   0.10309	   0.81078	   0.11472	   0.81886	  -8.05328
594014.99177	  38.00000	   0.08153	   0.81976	   0.13214	   0.83035	  -9.15694
594032.08877	  38.00000	   0.06443	   0.83250	   0.15209	   0.84627	 -10.35314
594053.67478	  38.00000	   0.05102	   0.85148	   0.17209	   0.86870	 -11.42568
594080.91778	  38.00000	   0.04042	   0.87310	   0.19871	   0.89542	 -12.82147
594115.41378	  38.00000	   0.03192	   0.89588	   0.22842	   0.92454	 -14.30368
594158.96079	  38.00000	   0.02528	   0.92529	   0.25723	   0.96037	 -15.53579
594214.02680	  38.00000	   0.01999	   0.96688	   0.29097	   1.00971	 -16.74819
609308.39488	  39.00000	20004.45300	   0.26878	  -0.02910	   0.27035	   6.17924
609308.53788	  39.00000	15829.12600	   0.27399	  -0.01207	   0.27425	   2.52154
609308.67988	  39.00000	12516.70300	   0.28133	   0.00043	   0.28133	  -0.08767
609308.82188	  39.00000	9909.44240	   0.28825	   0.01285	   0.28854	  -2.55214
609308.98588	  39.00000	7835.48000	   0.29459	   0.02054	   0.29531	  -3.98746
609309.18688	  39.00000	6217.24610	   0.30102	   0.02894	   0.30241	  -5.49159
609309.42488	  39.00000	4905.29100	   0.30981	   0.03660	   0.31197	  -6.73715
609309.66388	  39.00000	3881.27370	   0.31648	   0.04203	   0.31926	  -7.56519
609309.90188	  39.00000	3070.98270	   0.32468	   0.04614	   0.32795	  -8.08756
609310.13988	  39.00000	2430.77780	   0.33372	   0.05131	   0.33764	  -8.74168
609310.37788	  39.00000	1923.15370	   0.34156	   0.05554	   0.34605	  -9.23643
609310.61588	  39.00000	1522.43580	   0.35164	   0.06181	   0.35703	  -9.96987
609310.85388	  39.00000	1203.84460	   0.36188	   0.06430	   0.36755	 -10.07604
609311.09288	  39.00000	 952.86591	   0.37195	   0.06827	   0.37817	 -10.40116
609311.33088	  39.00000	 754.27557	   0.38402	   0.07161	   0.39064	 -10.56296
609311.56788	  39.00000	 596.71857	   0.39457	   0.07590	   0.40181	 -10.88872
609311.80588	  39.00000	 471.96338	   0.40650	   0.07946	   0.41420	 -11.05957
609312.04488	  39.00000	 373.20856	   0.41711	   0.08424	   0.42553	 -11.41804
609312.28288	  39.00000	 295.47278	   0.43017	   0.08826	   0.43913	 -11.59432
609312.52188	  39.00000	 233.87738	   0.44369	   0.09070	   0.45286	 -11.55295
609312.75988	  39.00000	 185.05922	   0.45756	   0.09705	   0.46774	 -11.97552
609312.99588	  39.00000	 146.35823	   0.47019	   0.09970	   0.48064	 -11.97221
609313.23288	  39.00000	 115.77804	   0.48659	   0.10721	   0.49826	 -12.42558
609313.46688	  39.00000	  91.67210	   0.50341	   0.11229	   0.51578	 -12.57441
609313.71188	  39.00000	  72.51701	   0.52176	   0.11711	   0.53474	 -12.65084
609313.94088	  39.00000	  57.36816	   0.54072	   0.12357	   0.55466	 -12.87309
609314.17788	  39.00000	  45.36290	   0.56387	   0.12759	   0.57812	 -12.74982
609314.40988	  39.00000	  35.93134	   0.58961	   0.13056	   0.60389	 -12.48582
609314.66088	  39.00000	  28.40909	   0.61424	   0.12668	   0.62717	 -11.65330
609314.87488	  39.00000	  22.48202	   0.64018	   0.12258	   0.65181	 -10.83982
609315.13988	  39.00000	  17.79613	   0.66145	   0.11518	   0.67141	  -9.87806
609315.39188	  39.00000	  14.06813	   0.68011	   0.10308	   0.68788	  -8.61838
609315.60788	  39.00000	  11.14480	   0.69507	   0.09082	   0.70098	  -7.44444
609315.87588	  39.00000	   8.81772	   0.70829	   0.08018	   0.71281	  -6.45879
609316.05388	  39.00000	   6.97545	   0.71694	   0.07066	   0.72041	  -5.62845
609316.27188	  39.00000	   5.51730	   0.72500	   0.06276	   0.72771	  -4.94761
609316.54089	  39.00000	   4.36941	   0.73076	   0.05489	   0.73282	  -4.29585
609316.87589	  39.00000	   3.45686	   0.73546	   0.04904	   0.73709	  -3.81502
609317.29489	  39.00000	   2.73547	   0.73914	   0.04404	   0.74045	  -3.40996
609317.81989	  39.00000	   2.16054	   0.74372	   0.04172	   0.74489	  -3.21102
609318.47989	  39.00000	   1.70952	   0.74705	   0.03961	   0.74810	  -3.03517
609319.30789	  39.00000	   1.35352	   0.75013	   0.03903	   0.75114	  -2.97827
609320.35089	  39.00000	   1.07079	   0.75357	   0.03905	   0.75458	  -2.96626
609321.66489	  39.00000	   0.84734	   0.75740	   0.04061	   0.75849	  -3.06904
609323.31989	  39.00000	   0.67072	   0.76097	   0.04263	   0.76216	  -3.20658
609325.40889	  39.00000	   0.53067	   0.76515	   0.04513	   0.76648	  -3.37517
609328.04589	  39.00000	   0.41976	   0.76861	   0.05009	   0.77024	  -3.72858
609331.37689	  39.00000	   0.33183	   0.77468	   0.05685	   0.77676	  -4.19681
609335.58289	  39.00000	   0.26261	   0.77976	   0.06531	   0.78249	  -4.78754
609340.89089	  39.00000	   0.20791	   0.78455	   0.07448	   0.78808	  -5.42336
609347.59589	  39.00000	   0.16452	   0.79117	   0.08421	   0.79564	  -6.07590
609356.07189	  39.00000	   0.13007	   0.80044	   0.09603	   0.80618	  -6.84147
609366.76189	  39.00000	   0.10309	   0.81154	   0.11106	   0.81911	  -7.79274
609380.27589	  39.00000	   0.08153	   0.82297	   0.12923	   0.83306	  -8.92451
609397.37389	  39.00000	   0.06443	   0.83735	   0.15002	   0.85068	 -10.15745
609418.96090	  39.00000	   0.05102	   0.85612	   0.16902	   0.87265	 -11.16775
609446.20290	  39.00000	   0.04042	   0.88246	   0.19643	   0.90406	 -12.54920
609480.69890	  39.00000	   0.03192	   0.91003	   0.23386	   0.93960	 -14.41220
609524.24591	  39.00000	   0.02528	   0.93390	   0.27484	   0.97351	 -16.39875
609579.31192	  39.00000	   0.01999	   0.95896	   0.31212	   1.00847	 -18.02869
624653.39223	  40.00000	20004.45300	   0.27050	  -0.02910	   0.27206	   6.13947
624653.53523	  40.00000	15829.12600	   0.27569	  -0.01339	   0.27602	   2.78144
624653.67723	  40.00000	12516.70300	   0.28279	   0.00169	   0.28279	  -0.34232
624653.81923	  40.00000	9909.44240	   0.28744	   0.01090	   0.28765	  -2.17134
624653.98323	  40.00000	7835.48000	   0.29492	   0.02141	   0.29569	  -4.15163
624654.18423	  40.00000	6217.24610	   0.30235	   0.02861	   0.30370	  -5.40532
624654.42223	  40.00000	4905.29100	   0.30980	   0.03598	   0.31189	  -6.62384
624654.66123	  40.00000	3881.27370	   0.31819	   0.04093	   0.32081	  -7.33042
624654.89923	  40.00000	3070.98270	   0.32645	   0.04760	   0.32990	  -8.29598
624655.13723	  40.00000	2430.77780	   0.33394	   0.05169	   0.33792	  -8.79860
624655.37523	  40.00000	1923.15370	   0.34337	   0.05676	   0.34803	  -9.38597
624655.61323	  40.00000	1522.43580	   0.35345	   0.06022	   0.35855	  -9.66843
624655.85123	  40.00000	1203.84460	   0.36180	   0.06645	   0.36786	 -10.40682
624656.09023	  40.00000	 952.86591	   0.37301	   0.06852	   0.37925	 -10.40954
624656.32823	  40.00000	 754.27557	   0.38292	   0.07250	   0.38973	 -10.72038
624656.56523	  40.00000	 596.71857	   0.39423	   0.07649	   0.40159	 -10.98093
624656.80323	  40.00000	 471.96338	   0.40551	   0.07982	   0.41329	 -11.13505
624657.04223	  40.00000	 373.20856	   0.41823	   0.08363	   0.42651	 -11.30801
624657.28023	  40.00000	 295.47278	   0.43125	   0.08822	   0.44018	 -11.56076
624657.51923	  40.00000	 233.87738	   0.44297	   0.09259	   0.45254	 -11.80565
624657.75723	  40.00000	 185.05922	   0.45726	   0.09627	   0.46728	 -11.88868
624657.99323	  40.00000	 146.35823	   0.47260	   0.10131	   0.48334	 -12.09887
624658.23023	  40.00000	 115.77804	   0.48723	   0.10637	   0.49870	 -12.31506
624658.46423	  40.00000	  91.67210	   0.50454	   0.11074	   0.51655	 -12.37880
624658.70923	  40.00000	  72.51701	   0.52099	   0.11836	   0.53427	 -12.79950
624658.93823	  40.00000	  57.36816	   0.54181	   0.12358	   0.55573	 -12.84825
624659.17523	  40.00000	  45.36290	   0.56469	   0.12856	   0.57914	 -12.82520
624659.40723	  40.00000	  35.93134	   0.59045	   0.12997	   0.60458	 -12.41390
624659.65823	  40.00000	  28.40909	   0.61384	   0.12819	   0.62708	 -11.79580
624659.87223	  40.00000	  22.48202	   0.63868	   0.12390	   0.65059	 -10.97904
624660.13723	  40.00000	  17.79613	   0.66180	   0.11474	   0.67167	  -9.83637
624660.38923	  40.00000	  14.06813	   0.68149	   0.10372	   0.68934	  -8.65351
624660.60523	  40.00000	  11.14480	   0.69581	   0.09072	   0.70170	  -7.42868
624660.87323	  40.00000	   8.81772	   0.70918	   0.08055	   0.71374	  -6.47986
624661.05123	  40.00000	   6.97545	   0.71844	   0.07005	   0.72184	  -5.56923
624661.26923	  40.00000	   5.51730	   0.72462	   0.06068	   0.72716	  -4.78688
624661.53823	  40.00000	   4.36941	   0.73184	   0.05431	   0.73386	  -4.24378
624661.87323	  40.00000	   3.45686	   0.73674	   0.04887	   0.73836	  -3.79504
624662.29223	  40.00000	   2.73547	   0.74121	   0.04487	   0.74257	  -3.46411
624662.81723	  40.00000	   2.16054	   0.74562	   0.04175	   0.74679	  -3.20496
624663.47723	  40.00000	   1.70952	   0.74882	   0.04006	   0.74989	  -3.06238
624664.30523	  40.00000	   1.35352	   0.75248	   0.03871	   0.75348	  -2.94475
624665.34823	  40.00000	   1.07079	   0.75582	   0.03903	   0.75683	  -2.95605
624666.66223	  40.00000	   0.84734	   0.75967	   0.04047	   0.76074	  -3.04939
624668.31723	  40.00000	   0.67072	   0.76281	   0.04321	   0.76403	  -3.24186
624670.40623	  40.00000	   0.53067	   0.76608	   0.04570	   0.76744	  -3.41363
624673.04323	  40.00000	   0.41976	   0.77059	   0.05040	   0.77224	  -3.74243
624676.37423	  40.00000	   0.33183	   0.77647	   0.05657	   0.77852	  -4.16669
624680.58023	  40.00000	   0.26261	   0.78090	   0.06407	   0.78353	  -4.69012
624685.88823	  40.00000	   0.20791	   0.78658	   0.07269	   0.78993	  -5.27949
624692.59323	  40.00000	   0.16452	   0.79482	   0.08258	   0.79910	  -5.93162
624701.06923	  40.00000	   0.13007	   0.80568	   0.09568	   0.81135	  -6.77275
624711.75924	  40.00000	   0.10309	   0.81660	   0.11338	   0.82443	  -7.90485
624725.27324	  40.00000	   0.08153	   0.82657	   0.13374	   0.83732	  -9.19120
624742.37124	  40.00000	   0.06443	   0.83800	   0.15579	   0.85236	 -10.53121
624763.95824	  40.00000	   0.05102	   0.85299	   0.17444	   0.87065	 -11.55784
624791.20025	  40.00000	   0.04042	   0.87538	   0.19926	   0.89777	 -12.82326
624825.69625	  40.00000	   0.03192	   0.90113	   0.23002	   0.93002	 -14.31971
624869.24325	  40.00000	   0.02528	   0.92806	   0.26237	   0.96444	 -15.78577
624924.30926	  40.00000	   0.01999	   0.96392	   0.29324	   1.00754	 -16.92075
639981.10467	  41.00000	20004.45300	   0.26929	  -0.02893	   0.27084	   6.13178
639981.24767	  41.00000	15829.12600	   0.27448	  -0.01185	   0.27473	   2.47174
639981.38967	  41.00000	12516.70300	   0.28189	   0.00108	   0.28189	  -0.21908
639981.53167	  41.00000	9909.44240	   0.28878	   0.01275	   0.28906	  -2.52802
639981.69567	  41.00000	7835.48000	   0.29593	   0.02079	   0.29666	  -4.01837
639981.89667	  41.00000	6217.24610	   0.30212	   0.02839	   0.30345	  -5.36911
639982.13467	  41.00000	4905.29100	   0.31053	   0.03489	   0.31249	  -6.41147
639982.37267	  41.00000	3881.27370	   0.31918	   0.04246	   0.32199	  -7.57840
639982.61067	  41.00000	3070.98270	   0.32556	   0.04638	   0.32885	  -8.10835
639982.84867	  41.00000	2430.77780	   0.33544	   0.05168	   0.33940	  -8.75837
639983.08767	  41.00000	1923.15370	   0.34262	   0.05667	   0.34727	  -9.39253
639983.32467	  41.00000	1522.43580	   0.35082	   0.06059	   0.35601	  -9.79854
639983.56367	  41.00000	1203.84460	   0.36175	   0.06493	   0.36753	 -10.17514
639983.80167	  41.00000	 952.86591	   0.37137	   0.06679	   0.37733	 -10.19537
639984.04067	  41.00000	 754.27557	   0.38429	   0.07434	   0.39142	 -10.94889
639984.27767	  41.00000	 596.71857	   0.39439	   0.07622	   0.40168	 -10.93822
639984.51467	  41.00000	 471.96338	   0.40575	   0.08001	   0.41356	 -11.15522
639984.75467	  41.00000	 373.20856	   0.41789	   0.08308	   0.42607	 -11.24426
639984.99167	  41.00000	 295.47278	   0.43234	   0.08723	   0.44105	 -11.40698
639985.23067	  41.00000	 233.87738	   0.44344	   0.09098	   0.45268	 -11.59413
639985.46967	  41.00000	 185.05922	   0.45831	   0.09696	   0.46846	 -11.94496
639985.70567	  41.00000	 146.35823	   0.47253	   0.10174	   0.48336	 -12.15054
639985.94167	  41.00000	 115.77804	   0.48671	   0.10757	   0.49845	 -12.46249
639986.17667	  41.00000	  91.67210	   0.50393	   0.11275	   0.51639	 -12.61218
639986.42167	  41.00000	  72.51701	   0.52165	   0.11876	   0.53500	 -12.82548
639986.65067	  41.00000	  57.36816	   0.54234	   0.12543	   0.55666	 -13.02196
639986.88767	  41.00000	  45.36290	   0.56477	   0.12911	   0.57934	 -12.87637
639987.11967	  41.00000	  35.93134	   0.58818	   0.12963	   0.60230	 -12.42895
639987.36967	  41.00000	  28.40909	   0.61430	   0.12837	   0.62757	 -11.80341
639987.58467	  41.00000	  22.48202	   0.63997	   0.12312	   0.65171	 -10.88949
639987.84967	  41.00000	  17.79613	   0.66355	   0.11530	   0.67349	  -9.85747
639988.10167	  41.00000	  14.06813	   0.68025	   0.10520	   0.68834	  -8.79075
639988.31767	  41.00000	  11.14480	   0.69786	   0.09307	   0.70403	  -7.59617
639988.58467	  41.00000	   8.81772	   0.71047	   0.08166	   0.71515	  -6.55683
639988.76367	  41.00000	   6.97545	   0.71956	   0.07257	   0.72321	  -5.75872
639988.98167	  41.00000	   5.51730	   0.72700	   0.06270	   0.72970	  -4.92927
639989.25067	  41.00000	   4.36941	   0.73387	   0.05464	   0.73590	  -4.25808
639989.58567	  41.00000	   3.45686	   0.73850	   0.04893	   0.74012	  -3.79054
639990.00467	  41.00000	   2.73547	   0.74244	   0.04532	   0.74382	  -3.49310
639990.52967	  41.00000	   2.16054	   0.74650	   0.04163	   0.74766	  -3.19216
639991.18867	  41.00000	   1.70952	   0.75100	   0.03965	   0.75205	  -3.02192
639992.01767	  41.00000	   1.35352	   0.75346	   0.03977	   0.75451	  -3.02162
639993.06067	  41.00000	   1.07079	   0.75719	   0.03917	   0.75820	  -2.96158
639994.37367	  41.00000	   0.84734	   0.76031	   0.04033	   0.76138	  -3.03638
639996.02967	  41.00000	   0.67072	   0.76432	   0.04291	   0.76552	  -3.21307
639998.11867	  41.00000	   0.53067	   0.76738	   0.04757	   0.76885	  -3.54728
640000.75567	  41.00000	   0.41976	   0.77097	   0.05123	   0.77267	  -3.80187
640004.08667	  41.00000	   0.33183	   0.77648	   0.05624	   0.77851	  -4.14260
640008.29267	  41.00000	   0.26261	   0.78248	   0.06376	   0.78507	  -4.65867
640013.60067	  41.00000	   0.20791	   0.78871	   0.07327	   0.79211	  -5.30713
640020.30467	  41.00000	   0.16452	   0.79544	   0.08382	   0.79985	  -6.01515
640028.78167	  41.00000	   0.13007	   0.80396	   0.09586	   0.80966	  -6.79948
640039.47167	  41.00000	   0.10309	   0.81619	   0.10945	   0.82350	  -7.63799
640052.98568	  41.00000	   0.08153	   0.83101	   0.12933	   0.84102	  -8.84566
640070.08368	  41.00000	   0.06443	   0.84642	   0.15440	   0.86039	 -10.33822
640091.66868	  41.00000	   0.05102	   0.85820	   0.18040	   0.87695	 -11.87089
640118.91168	  41.00000	   0.04042	   0.87481	   0.20467	   0.89843	 -13.16816
640153.40669	  41.00000	   0.03192	   0.89984	   0.23070	   0.92894	 -14.37955
640196.95469	  41.00000	   0.02528	   0.93035	   0.26315	   0.96685	 -15.79367
640252.01970	  41.00000	   0.01999	   0.96375	   0.30048	   1.00951	 -17.31627
655298.16912	  42.00000	20004.45300	   0.26866	  -0.03071	   0.27041	   6.52125
655298.31212	  42.00000	15829.12600	   0.27596	  -0.01277	   0.27626	   2.65041
655298.45412	  42.00000	12516.70300	   0.28118	   0.00060	   0.28118	  -0.12201
655298.59612	  42.00000	9909.44240	   0.28857	   0.01171	   0.28881	  -2.32474
655298.76012	  42.00000	7835.48000	   0.29455	   0.02129	   0.29532	  -4.13339
655298.96112	  42.00000	6217.24610	   0.30234	   0.02928	   0.30376	  -5.53069
655299.19912	  42.00000	4905.29100	   0.30913	   0.03545	   0.31116	  -6.54127
655299.43812	  42.00000	3881.27370	   0.31868	   0.04155	   0.32137	  -7.42846
655299.67612	  42.00000	3070.98270	   0.32580	   0.04662	   0.32912	  -8.14254
655299.91412	  42.00000	2430.77780	   0.33417	   0.05202	   0.33819	  -8.84805
655300.15212	  42.00000	1923.15370	   0.34235	   0.05584	   0.34687	  -9.26452
655300.39012	  42.00000	1522.43580	   0.35265	   0.06084	   0.35786	  -9.78915
655300.62812	  42.00000	1203.84460	   0.36273	   0.06403	   0.36834	 -10.01103
655300.86712	  42.00000	 952.86591	   0.37156	   0.06703	   0.37756	 -10.22637
655301.10512	  42.00000	 754.27557	   0.38231	   0.07271	   0.38916	 -10.76791
655301.34212	  42.00000	 596.71857	   0.39422	   0.07660	   0.40159	 -10.99647
655301.58012	  42.00000	 471.96338	   0.40492	   0.07922	   0.41259	 -11.06959
655301.81912	  42.00000	 373.20856	   0.41815	   0.08475	   0.42665	 -11.45697
655302.05712	  42.00000	 295.47278	   0.42983	   0.08740	   0.43862	 -11.49311
655302.29612	  42.00000	 233.87738	   0.44453	   0.09002	   0.45355	 -11.44796
655302.53412	  42.00000	 185.05922	   0.45665	   0.09666	   0.46676	 -11.95201
655302.77012	  42.00000	 146.35823	   0.46974	   0.10043	   0.48036	 -12.06800
655303.00712	  42.00000	 115.77804	   0.48623	   0.10639	   0.49773	 -12.34197
655303.24112	  42.00000	  91.67210	   0.50202	   0.11106	   0.51416	 -12.47499
655303.48612	  42.00000	  72.51701	   0.52131	   0.11738	   0.53436	 -12.68958
655303.71512	  42.00000	  57.36816	   0.54178	   0.12381	   0.55575	 -12.87242
655303.95212	  42.00000	  45.36290	   0.56287	   0.12766	   0.57716	 -12.77908
655304.18412	  42.00000	  35.93134	   0.58602	   0.12855	   0.59995	 -12.37210
655304.43512	  42.00000	  28.40909	   0.61278	   0.12778	   0.62596	 -11.77913
655304.64912	  42.00000	  22.48202	   0.63812	   0.12408	   0.65007	 -11.00348
655304.91412	  42.00000	  17.79613	   0.66046	   0.11445	   0.67030	  -9.83143
655305.16612	  42.00000	  14.06813	   0.68000	   0.10322	   0.68779	  -8.63138
655305.38212	  42.00000	  11.14480	   0.69542	   0.09163	   0.70143	  -7.50608
655305.65012	  42.00000	   8.81772	   0.70624	   0.08098	   0.71087	  -6.54134
655305.82812	  42.00000	   6.97545	   0.71764	   0.07090	   0.72113	  -5.64192
655306.04612	  42.00000	   5.51730	   0.72327	   0.06159	   0.72589	  -4.86730
655306.31512	  42.00000	   4.36941	   0.73195	   0.05456	   0.73398	  -4.26306
655306.65012	  42.00000	   3.45686	   0.73393	   0.04918	   0.73558	  -3.83371
655307.06912	  42.00000	   2.73547	   0.73958	   0.04470	   0.74093	  -3.45886
655307.59412	  42.00000	   2.16054	   0.74336	   0.04108	   0.74450	  -3.16331
655308.25312	  42.00000	   1.70952	   0.74704	   0.03959	   0.74809	  -3.03334
655309.08212	  42.00000	   1.35352	   0.75015	   0.03912	   0.75117	  -2.98542
655310.12512	  42.00000	   1.07079	   0.75379	   0.03876	   0.75479	  -2.94339
655311.43912	  42.00000	   0.84734	   0.75675	   0.04033	   0.75783	  -3.05073
655313.09412	  42.00000	   0.67072	   0.76086	   0.04304	   0.76208	  -3.23754
655315.18212	  42.00000	   0.53067	   0.76415	   0.04682	   0.76558	  -3.50646
655317.81912	  42.00000	   0.41976	   0.76741	   0.05062	   0.76908	  -3.77397
655321.15012	  42.00000	   0.33183	   0.77299	   0.05590	   0.77501	  -4.13610
655325.35612	  42.00000	   0.26261	   0.77870	   0.06376	   0.78130	  -4.68125
655330.66412	  42.00000	   0.20791	   0.78505	   0.07318	   0.78845	  -5.32574
655337.36913	  42.00000	   0.16452	   0.79190	   0.08313	   0.79626	  -5.99292
655345.84513	  42.00000	   0.13007	   0.80098	   0.09522	   0.80662	  -6.77956
655356.53513	  42.00000	   0.10309	   0.81367	   0.11011	   0.82109	  -7.70644
655370.04913	  42.00000	   0.08153	   0.82786	   0.13119	   0.83819	  -9.00453
655387.14713	  42.00000	   0.06443	   0.84123	   0.15571	   0.85552	 -10.48674
655408.73413	  42.00000	   0.05102	   0.85292	   0.17828	   0.87136	 -11.80590
655435.97614	  42.00000	   0.04042	   0.87178	   0.20154	   0.89478	 -13.01690
655470.47214	  42.00000	   0.03192	   0.89820	   0.22906	   0.92694	 -14.30654
655514.01915	  42.00000	   0.02528	   0.92758	   0.26288	   0.96411	 -15.82311
655569.08515	  42.00000	   0.01999	   0.95966	   0.29785	   1.00482	 -17.24293
670613.53617	  43.00000	20004.45300	   0.26986	  -0.02703	   0.27121	   5.72082
670613.67917	  43.00000	15829.12600	   0.27708	  -0.01256	   0.27737	   2.59585
670613.82117	  43.00000	12516.70300	   0.28267	   0.00047	   0.28267	  -0.09538
670613.96318	  43.00000	9909.44240	   0.28770	   0.01206	   0.28795	  -2.40107
670614.12718	  43.00000	7835.48000	   0.29751	   0.02032	   0.29821	  -3.90786
670614.32818	  43.00000	6217.24610	   0.30255	   0.02888	   0.30392	  -5.45321
670614.56618	  43.00000	4905.29100	   0.31124	   0.03570	   0.31328	  -6.54381
670614.80518	  43.00000	3881.27370	   0.31640	   0.04228	   0.31921	  -7.61206
670615.04318	  43.00000	3070.98270	   0.32587	   0.04804	   0.32939	  -8.38671
670615.28118	  43.00000	2430.77780	   0.33588	   0.05088	   0.33972	  -8.61390
670615.51918	  43.00000	1923.15370	   0.34308	   0.05668	   0.34773	  -9.38083
