Repository: kbm2110/Battery_Diagnostics_Thesis

# Battery_Diagnostics_Thesis
 Data-driven battery diagnostics using EIS

**Author:** Bala Manikanta Yaswanth Kanagarla
**Institution:** Technische Hochschule Ingolstadt (THI)
**Supervisor:** Prof. Dr. H.-G. Schweiger

## Overview

This project implements a machine learning framework for 
non-invasive State of Health (SoH) estimation of lithium-ion 
batteries using Electrochemical Impedance Spectroscopy (EIS).

Eight physically interpretable features are extracted from 
impedance spectra and used to train six ML models under a 
strict cell-level train-test split. The stacking ensemble 
achieves R² = 0.9122 and RMSE = 0.0234 on completely unseen 
cells.

---

File: data/EIS/EIS_state_V_45C02.txt (part 5 of 37)
time/s	           cycle number	freq/Hz	           Re(Z)/Ohm	  -Im(Z)/Ohm	   |Z|/Ohm	   Phase(Z)/deg
547178.81957	  34.00000	   0.41976	   0.76512	   0.04416	   0.76639	  -3.30302
547182.15057	  34.00000	   0.33183	   0.76932	   0.05070	   0.77099	  -3.77032
547186.35657	  34.00000	   0.26261	   0.77450	   0.05723	   0.77661	  -4.22594
547191.66457	  34.00000	   0.20791	   0.78144	   0.06523	   0.78415	  -4.77141
547198.36957	  34.00000	   0.16452	   0.78969	   0.07583	   0.79332	  -5.48489
547206.84557	  34.00000	   0.13007	   0.79774	   0.08928	   0.80272	  -6.38597
547217.53557	  34.00000	   0.10309	   0.80498	   0.10342	   0.81160	  -7.32083
547231.04957	  34.00000	   0.08153	   0.81489	   0.11685	   0.82323	  -8.16017
547248.14757	  34.00000	   0.06443	   0.82855	   0.13397	   0.83931	  -9.18472
547269.73358	  34.00000	   0.05102	   0.84533	   0.15374	   0.85919	 -10.30775
547296.97658	  34.00000	   0.04042	   0.86266	   0.17777	   0.88079	 -11.64389
547331.47258	  34.00000	   0.03192	   0.88298	   0.20129	   0.90563	 -12.84216
547375.01959	  34.00000	   0.02528	   0.91196	   0.22737	   0.93987	 -13.99961
547430.08460	  34.00000	   0.01999	   0.95038	   0.26248	   0.98596	 -15.43940
563111.63497	  35.00000	20004.45300	   0.39494	  -0.03192	   0.39623	   4.62108
563111.77797	  35.00000	15829.12600	   0.40059	  -0.01609	   0.40091	   2.29991
563111.91997	  35.00000	12516.70300	   0.40604	  -0.00368	   0.40606	   0.51927
563112.06197	  35.00000	9909.44240	   0.41315	   0.00646	   0.41320	  -0.89591
563112.22597	  35.00000	7835.48000	   0.41720	   0.01389	   0.41743	  -1.90733
563112.42697	  35.00000	6217.24610	   0.42263	   0.01959	   0.42309	  -2.65448
563112.66497	  35.00000	4905.29100	   0.43042	   0.02714	   0.43128	  -3.60798
563112.90297	  35.00000	3881.27370	   0.43775	   0.03176	   0.43890	  -4.15007
563113.14097	  35.00000	3070.98270	   0.44342	   0.03636	   0.44490	  -4.68771
563113.37997	  35.00000	2430.77780	   0.45145	   0.04019	   0.45323	  -5.08695
563113.61797	  35.00000	1923.15370	   0.45623	   0.04306	   0.45826	  -5.39205
563113.85597	  35.00000	1522.43580	   0.46449	   0.04642	   0.46681	  -5.70721
563114.09397	  35.00000	1203.84460	   0.47122	   0.04935	   0.47379	  -5.97916
563114.33197	  35.00000	 952.86591	   0.48191	   0.05304	   0.48482	  -6.28066
563114.56997	  35.00000	 754.27557	   0.48741	   0.05452	   0.49045	  -6.38247
563114.80697	  35.00000	 596.71857	   0.49595	   0.05795	   0.49932	  -6.66413
563115.04497	  35.00000	 471.96338	   0.50586	   0.05876	   0.50926	  -6.62576
563115.28397	  35.00000	 373.20856	   0.51474	   0.06317	   0.51860	  -6.99617
563115.52097	  35.00000	 295.47278	   0.52294	   0.06628	   0.52712	  -7.22340
563115.76097	  35.00000	 233.87738	   0.53247	   0.06884	   0.53690	  -7.36693
563115.99897	  35.00000	 185.05922	   0.54207	   0.07466	   0.54719	  -7.84187
563116.23497	  35.00000	 146.35823	   0.55411	   0.07759	   0.55952	  -7.97128
563116.47097	  35.00000	 115.77804	   0.56632	   0.08129	   0.57212	  -8.16860
563116.70597	  35.00000	  91.67210	   0.58063	   0.08868	   0.58736	  -8.68337
563116.95097	  35.00000	  72.51701	   0.59719	   0.09062	   0.60403	  -8.62879
563117.17997	  35.00000	  57.36816	   0.61417	   0.09535	   0.62153	  -8.82508
563117.41697	  35.00000	  45.36290	   0.63360	   0.09548	   0.64076	  -8.56971
563117.64897	  35.00000	  35.93134	   0.65216	   0.09269	   0.65872	  -8.08930
563117.89997	  35.00000	  28.40909	   0.66939	   0.08869	   0.67524	  -7.54719
563118.11397	  35.00000	  22.48202	   0.68431	   0.08082	   0.68907	  -6.73526
563118.37897	  35.00000	  17.79613	   0.69872	   0.07313	   0.70254	  -5.97515
563118.63097	  35.00000	  14.06813	   0.70879	   0.06304	   0.71159	  -5.08241
563118.84697	  35.00000	  11.14480	   0.71747	   0.05569	   0.71963	  -4.43872
563119.11497	  35.00000	   8.81772	   0.72370	   0.04891	   0.72535	  -3.86626
563119.29297	  35.00000	   6.97545	   0.72819	   0.04250	   0.72942	  -3.34047
563119.51097	  35.00000	   5.51730	   0.73074	   0.03827	   0.73174	  -2.99796
563119.77997	  35.00000	   4.36941	   0.73632	   0.03393	   0.73711	  -2.63867
563120.11497	  35.00000	   3.45686	   0.73836	   0.03118	   0.73902	  -2.41838
563120.53397	  35.00000	   2.73547	   0.74104	   0.02948	   0.74163	  -2.27812
563121.05897	  35.00000	   2.16054	   0.74438	   0.02821	   0.74491	  -2.16999
563121.71797	  35.00000	   1.70952	   0.74651	   0.02814	   0.74704	  -2.15915
563122.54697	  35.00000	   1.35352	   0.74845	   0.02937	   0.74903	  -2.24688
563123.58997	  35.00000	   1.07079	   0.75127	   0.03049	   0.75189	  -2.32433
563124.90397	  35.00000	   0.84734	   0.75381	   0.03221	   0.75450	  -2.44657
563126.55897	  35.00000	   0.67072	   0.75713	   0.03507	   0.75794	  -2.65183
563128.64797	  35.00000	   0.53067	   0.76068	   0.03954	   0.76170	  -2.97585
563131.28497	  35.00000	   0.41976	   0.76436	   0.04457	   0.76566	  -3.33685
563134.61597	  35.00000	   0.33183	   0.76856	   0.04999	   0.77018	  -3.72133
563138.82197	  35.00000	   0.26261	   0.77478	   0.05684	   0.77686	  -4.19566
563144.12997	  35.00000	   0.20791	   0.78164	   0.06639	   0.78446	  -4.85497
563150.83497	  35.00000	   0.16452	   0.78849	   0.07758	   0.79230	  -5.61935
563159.31097	  35.00000	   0.13007	   0.79447	   0.08905	   0.79944	  -6.39564
563170.00098	  35.00000	   0.10309	   0.80334	   0.10082	   0.80965	  -7.15324
563183.51498	  35.00000	   0.08153	   0.81492	   0.11524	   0.82303	  -8.04889
563200.61298	  35.00000	   0.06443	   0.82963	   0.13367	   0.84032	  -9.15278
563222.19998	  35.00000	   0.05102	   0.84373	   0.15480	   0.85781	 -10.39656
563249.44198	  35.00000	   0.04042	   0.86065	   0.17564	   0.87839	 -11.53471
563283.93799	  35.00000	   0.03192	   0.88568	   0.19917	   0.90780	 -12.67376
563327.48499	  35.00000	   0.02528	   0.91820	   0.23089	   0.94679	 -14.11504
563382.55100	  35.00000	   0.01999	   0.95086	   0.27224	   0.98906	 -15.97704
579053.42119	  36.00000	20004.45300	   0.39429	  -0.03109	   0.39551	   4.50823
579053.56419	  36.00000	15829.12600	   0.39908	  -0.01568	   0.39939	   2.24960
579053.70619	  36.00000	12516.70300	   0.40498	  -0.00498	   0.40502	   0.70423
579053.84819	  36.00000	9909.44240	   0.40999	   0.00509	   0.41002	  -0.71082
579054.01219	  36.00000	7835.48000	   0.41609	   0.01428	   0.41633	  -1.96497
579054.21319	  36.00000	6217.24610	   0.42262	   0.02093	   0.42314	  -2.83489
579054.45119	  36.00000	4905.29100	   0.42879	   0.02735	   0.42966	  -3.64910
579054.69019	  36.00000	3881.27370	   0.43375	   0.03272	   0.43499	  -4.31437
579054.92819	  36.00000	3070.98270	   0.44185	   0.03564	   0.44328	  -4.61136
579055.16619	  36.00000	2430.77780	   0.44774	   0.03951	   0.44948	  -5.04242
579055.40419	  36.00000	1923.15370	   0.45512	   0.04283	   0.45713	  -5.37653
579055.64219	  36.00000	1522.43580	   0.46312	   0.04791	   0.46559	  -5.90677
579055.88019	  36.00000	1203.84460	   0.47156	   0.05012	   0.47421	  -6.06711
579056.11919	  36.00000	 952.86591	   0.47720	   0.05255	   0.48008	  -6.28445
579056.35719	  36.00000	 754.27557	   0.48741	   0.05440	   0.49044	  -6.36832
579056.59419	  36.00000	 596.71857	   0.49656	   0.05720	   0.49985	  -6.57132
579056.83219	  36.00000	 471.96338	   0.50335	   0.05948	   0.50686	  -6.73956
579057.07119	  36.00000	 373.20856	   0.51133	   0.06281	   0.51517	  -7.00272
579057.30919	  36.00000	 295.47278	   0.52077	   0.06693	   0.52505	  -7.32364
579057.54819	  36.00000	 233.87738	   0.53203	   0.07044	   0.53668	  -7.54216
579057.78619	  36.00000	 185.05922	   0.54129	   0.07324	   0.54623	  -7.70523
579058.02219	  36.00000	 146.35823	   0.55369	   0.07834	   0.55920	  -8.05277
579058.25919	  36.00000	 115.77804	   0.56543	   0.08360	   0.57158	  -8.41014
579058.49319	  36.00000	  91.67210	   0.57899	   0.08877	   0.58576	  -8.71639
579058.73819	  36.00000	  72.51701	   0.59494	   0.09237	   0.60206	  -8.82541
579058.96719	  36.00000	  57.36816	   0.61084	   0.09513	   0.61820	  -8.85198
579059.20419	  36.00000	  45.36290	   0.62928	   0.09487	   0.63639	  -8.57374
579059.43619	  36.00000	  35.93134	   0.65029	   0.09404	   0.65705	  -8.22901
579059.68719	  36.00000	  28.40909	   0.66977	   0.08905	   0.67567	  -7.57368
579059.90119	  36.00000	  22.48202	   0.68369	   0.08064	   0.68843	  -6.72675
579060.16619	  36.00000	  17.79613	   0.69647	   0.07312	   0.70030	  -5.99357
579060.41819	  36.00000	  14.06813	   0.70891	   0.06363	   0.71176	  -5.12910
579060.63419	  36.00000	  11.14480	   0.71618	   0.05686	   0.71843	  -4.53969
579060.90219	  36.00000	   8.81772	   0.72234	   0.04961	   0.72404	  -3.92887
579061.08019	  36.00000	   6.97545	   0.72701	   0.04433	   0.72836	  -3.48908
579061.29819	  36.00000	   5.51730	   0.73034	   0.03754	   0.73131	  -2.94206
579061.56719	  36.00000	   4.36941	   0.73463	   0.03263	   0.73536	  -2.54318
579061.90219	  36.00000	   3.45686	   0.73683	   0.03134	   0.73750	  -2.43526
579062.32119	  36.00000	   2.73547	   0.73960	   0.02986	   0.74020	  -2.31210
579062.84619	  36.00000	   2.16054	   0.74176	   0.02890	   0.74233	  -2.23110
579063.50519	  36.00000	   1.70952	   0.74474	   0.02818	   0.74527	  -2.16734
579064.33419	  36.00000	   1.35352	   0.74697	   0.02942	   0.74755	  -2.25566
579065.37719	  36.00000	   1.07079	   0.74941	   0.03018	   0.75002	  -2.30623
579066.69119	  36.00000	   0.84734	   0.75189	   0.03203	   0.75257	  -2.43938
579068.34619	  36.00000	   0.67072	   0.75533	   0.03516	   0.75615	  -2.66506
579070.43519	  36.00000	   0.53067	   0.75912	   0.03932	   0.76014	  -2.96521
579073.07219	  36.00000	   0.41976	   0.76285	   0.04469	   0.76415	  -3.35303
579076.40319	  36.00000	   0.33183	   0.76712	   0.05035	   0.76877	  -3.75505
579080.60919	  36.00000	   0.26261	   0.77278	   0.05674	   0.77486	  -4.19957
579085.91719	  36.00000	   0.20791	   0.78048	   0.06573	   0.78324	  -4.81384
579092.62219	  36.00000	   0.16452	   0.78744	   0.07673	   0.79117	  -5.56582
579101.09819	  36.00000	   0.13007	   0.79408	   0.08984	   0.79915	  -6.45510
579111.78819	  36.00000	   0.10309	   0.80124	   0.10196	   0.80770	  -7.25199
579125.30220	  36.00000	   0.08153	   0.81250	   0.11584	   0.82072	  -8.11388
579142.40020	  36.00000	   0.06443	   0.82660	   0.13319	   0.83726	  -9.15354
579163.98720	  36.00000	   0.05102	   0.84249	   0.15468	   0.85657	 -10.40323
579191.22920	  36.00000	   0.04042	   0.85855	   0.17681	   0.87657	 -11.63670
579225.72521	  36.00000	   0.03192	   0.88197	   0.19983	   0.90433	 -12.76637
579269.27221	  36.00000	   0.02528	   0.91350	   0.22876	   0.94170	 -14.05877
579324.33822	  36.00000	   0.01999	   0.95046	   0.26684	   0.98721	 -15.68215
594989.04341	  37.00000	20004.45300	   0.39380	  -0.03080	   0.39500	   4.47194
594989.18641	  37.00000	15829.12600	   0.39890	  -0.01689	   0.39925	   2.42446
594989.32841	  37.00000	12516.70300	   0.40394	  -0.00440	   0.40397	   0.62356
594989.47041	  37.00000	9909.44240	   0.41008	   0.00679	   0.41014	  -0.94798
594989.63441	  37.00000	7835.48000	   0.41598	   0.01277	   0.41618	  -1.75781
594989.83541	  37.00000	6217.24610	   0.42176	   0.01945	   0.42221	  -2.64091
594990.07341	  37.00000	4905.29100	   0.42776	   0.02607	   0.42855	  -3.48719
594990.31241	  37.00000	3881.27370	   0.43584	   0.03220	   0.43703	  -4.22599
594990.55041	  37.00000	3070.98270	   0.44270	   0.03678	   0.44423	  -4.74967
594990.78841	  37.00000	2430.77780	   0.44803	   0.03889	   0.44971	  -4.96041
594991.02641	  37.00000	1923.15370	   0.45469	   0.04378	   0.45679	  -5.50022
594991.26441	  37.00000	1522.43580	   0.46298	   0.04670	   0.46533	  -5.75980
594991.50241	  37.00000	1203.84460	   0.46918	   0.04959	   0.47180	  -6.03383
594991.74141	  37.00000	 952.86591	   0.47792	   0.05210	   0.48075	  -6.22141
594991.97941	  37.00000	 754.27557	   0.48551	   0.05377	   0.48848	  -6.31964
594992.21641	  37.00000	 596.71857	   0.49518	   0.05773	   0.49854	  -6.64987
594992.45441	  37.00000	 471.96338	   0.50203	   0.06024	   0.50563	  -6.84260
594992.69341	  37.00000	 373.20856	   0.51206	   0.06330	   0.51596	  -7.04688
594992.93141	  37.00000	 295.47278	   0.52121	   0.06594	   0.52536	  -7.21037
594993.17041	  37.00000	 233.87738	   0.52999	   0.06927	   0.53450	  -7.44616
594993.40841	  37.00000	 185.05922	   0.54135	   0.07342	   0.54630	  -7.72339
594993.64441	  37.00000	 146.35823	   0.55085	   0.07885	   0.55646	  -8.14630
594993.88041	  37.00000	 115.77804	   0.56431	   0.08301	   0.57038	  -8.36798
594994.11541	  37.00000	  91.67210	   0.57895	   0.08789	   0.58558	  -8.63215
594994.36041	  37.00000	  72.51701	   0.59375	   0.09152	   0.60076	  -8.76267
594994.58941	  37.00000	  57.36816	   0.61162	   0.09417	   0.61882	  -8.75301
594994.82641	  37.00000	  45.36290	   0.63034	   0.09699	   0.63776	  -8.74736
594995.05841	  37.00000	  35.93134	   0.65046	   0.09353	   0.65715	  -8.18210
594995.30841	  37.00000	  28.40909	   0.66588	   0.08807	   0.67168	  -7.53406
594995.52341	  37.00000	  22.48202	   0.68318	   0.08116	   0.68799	  -6.77451
594995.78841	  37.00000	  17.79613	   0.69716	   0.07296	   0.70097	  -5.97404
594996.04041	  37.00000	  14.06813	   0.70729	   0.06333	   0.71012	  -5.11680
594996.25641	  37.00000	  11.14480	   0.71466	   0.05601	   0.71686	  -4.48097
594996.52341	  37.00000	   8.81772	   0.72164	   0.04979	   0.72336	  -3.94681
594996.70241	  37.00000	   6.97545	   0.72632	   0.04343	   0.72762	  -3.42205
594996.92041	  37.00000	   5.51730	   0.73002	   0.03800	   0.73101	  -2.97973
594997.18941	  37.00000	   4.36941	   0.73501	   0.03421	   0.73580	  -2.66446
594997.52441	  37.00000	   3.45686	   0.73676	   0.03159	   0.73744	  -2.45554
594997.94341	  37.00000	   2.73547	   0.74007	   0.02945	   0.74066	  -2.27893
594998.46841	  37.00000	   2.16054	   0.74188	   0.02869	   0.74243	  -2.21453
594999.12741	  37.00000	   1.70952	   0.74501	   0.02869	   0.74557	  -2.20554
594999.95641	  37.00000	   1.35352	   0.74668	   0.02932	   0.74726	  -2.24850
595000.99941	  37.00000	   1.07079	   0.75015	   0.03066	   0.75078	  -2.34013
595002.31341	  37.00000	   0.84734	   0.75292	   0.03260	   0.75363	  -2.47943
595003.96841	  37.00000	   0.67072	   0.75577	   0.03616	   0.75663	  -2.73954
595006.05741	  37.00000	   0.53067	   0.75787	   0.03959	   0.75891	  -2.99000
595008.69441	  37.00000	   0.41976	   0.76214	   0.04405	   0.76342	  -3.30782
595012.02542	  37.00000	   0.33183	   0.76745	   0.05032	   0.76910	  -3.75165
595016.23142	  37.00000	   0.26261	   0.77264	   0.05813	   0.77482	  -4.30223
595021.53942	  37.00000	   0.20791	   0.77804	   0.06646	   0.78087	  -4.88240
595028.24442	  37.00000	   0.16452	   0.78496	   0.07495	   0.78853	  -5.45397
595036.72042	  37.00000	   0.13007	   0.79451	   0.08632	   0.79919	  -6.20026
595047.41042	  37.00000	   0.10309	   0.80619	   0.10097	   0.81249	  -7.13846
595060.92442	  37.00000	   0.08153	   0.81612	   0.11848	   0.82468	  -8.25981
595078.02242	  37.00000	   0.06443	   0.82779	   0.13933	   0.83944	  -9.55413
595099.60843	  37.00000	   0.05102	   0.84013	   0.15697	   0.85466	 -10.58298
595126.85143	  37.00000	   0.04042	   0.85871	   0.17695	   0.87675	 -11.64350
595161.34743	  37.00000	   0.03192	   0.88266	   0.20343	   0.90580	 -12.97851
595204.89444	  37.00000	   0.02528	   0.90663	   0.23312	   0.93612	 -14.41979
595259.95944	  37.00000	   0.01999	   0.93651	   0.26271	   0.97266	 -15.66996
610914.45925	  38.00000	20004.45300	   0.39588	  -0.03186	   0.39716	   4.60076
610914.60225	  38.00000	15829.12600	   0.40141	  -0.01667	   0.40176	   2.37804
610914.74425	  38.00000	12516.70300	   0.40677	  -0.00425	   0.40679	   0.59901
610914.88625	  38.00000	9909.44240	   0.41086	   0.00661	   0.41091	  -0.92161
610915.05025	  38.00000	7835.48000	   0.41708	   0.01368	   0.41730	  -1.87889
610915.25125	  38.00000	6217.24610	   0.42273	   0.02117	   0.42326	  -2.86653
610915.48925	  38.00000	4905.29100	   0.43001	   0.02650	   0.43082	  -3.52636
610915.72725	  38.00000	3881.27370	   0.43588	   0.03243	   0.43708	  -4.25541
610915.96625	  38.00000	3070.98270	   0.44352	   0.03604	   0.44498	  -4.64624
610916.20425	  38.00000	2430.77780	   0.44952	   0.04069	   0.45135	  -5.17233
610916.44225	  38.00000	1923.15370	   0.45724	   0.04247	   0.45921	  -5.30620
610916.68025	  38.00000	1522.43580	   0.46397	   0.04702	   0.46634	  -5.78737
610916.91825	  38.00000	1203.84460	   0.47150	   0.04979	   0.47412	  -6.02762
610917.15725	  38.00000	 952.86591	   0.47863	   0.05199	   0.48145	  -6.19943
610917.39525	  38.00000	 754.27557	   0.48778	   0.05284	   0.49063	  -6.18274
610917.63225	  38.00000	 596.71857	   0.49634	   0.05773	   0.49969	  -6.63405
610917.87025	  38.00000	 471.96338	   0.50383	   0.06173	   0.50760	  -6.98509
610918.10925	  38.00000	 373.20856	   0.51304	   0.06134	   0.51670	  -6.81835
610918.34725	  38.00000	 295.47278	   0.52129	   0.06581	   0.52543	  -7.19511
610918.58625	  38.00000	 233.87738	   0.53135	   0.07114	   0.53609	  -7.62519
610918.82425	  38.00000	 185.05922	   0.54131	   0.07511	   0.54650	  -7.90012
610919.06025	  38.00000	 146.35823	   0.55412	   0.07947	   0.55979	  -8.16193
610919.29625	  38.00000	 115.77804	   0.56530	   0.08335	   0.57141	  -8.38745
610919.53125	  38.00000	  91.67210	   0.58081	   0.08840	   0.58750	  -8.65444
610919.77625	  38.00000	  72.51701	   0.59494	   0.09346	   0.60224	  -8.92791
610920.00525	  38.00000	  57.36816	   0.61328	   0.09588	   0.62073	  -8.88600
610920.24225	  38.00000	  45.36290	   0.63326	   0.09611	   0.64052	  -8.62996
610920.47425	  38.00000	  35.93134	   0.65000	   0.09294	   0.65661	  -8.13727
610920.72525	  38.00000	  28.40909	   0.66961	   0.08878	   0.67547	  -7.55265
610920.93925	  38.00000	  22.48202	   0.68439	   0.08204	   0.68929	  -6.83538
610921.20425	  38.00000	  17.79613	   0.69746	   0.07362	   0.70134	  -6.02589
610921.45625	  38.00000	  14.06813	   0.70801	   0.06448	   0.71094	  -5.20385
610921.67225	  38.00000	  11.14480	   0.71656	   0.05687	   0.71881	  -4.53750
610921.94025	  38.00000	   8.81772	   0.72423	   0.04861	   0.72586	  -3.84022
610922.11825	  38.00000	   6.97545	   0.72991	   0.04427	   0.73125	  -3.47085
610922.33625	  38.00000	   5.51730	   0.73186	   0.04000	   0.73295	  -3.12826
610922.60525	  38.00000	   4.36941	   0.73669	   0.03478	   0.73751	  -2.70284
610922.94025	  38.00000	   3.45686	   0.73924	   0.03270	   0.73997	  -2.53276
610923.35925	  38.00000	   2.73547	   0.74116	   0.03038	   0.74179	  -2.34742
610923.88425	  38.00000	   2.16054	   0.74520	   0.02769	   0.74572	  -2.12826
610924.54325	  38.00000	   1.70952	   0.74733	   0.02872	   0.74788	  -2.20104
610925.37225	  38.00000	   1.35352	   0.74876	   0.02893	   0.74932	  -2.21237
610926.41525	  38.00000	   1.07079	   0.75143	   0.03026	   0.75204	  -2.30616
610927.72925	  38.00000	   0.84734	   0.75465	   0.03239	   0.75534	  -2.45782
610929.38425	  38.00000	   0.67072	   0.75771	   0.03518	   0.75852	  -2.65815
610931.47325	  38.00000	   0.53067	   0.76099	   0.03998	   0.76204	  -3.00710
610934.11025	  38.00000	   0.41976	   0.76375	   0.04488	   0.76506	  -3.36326
610937.44125	  38.00000	   0.33183	   0.76856	   0.05007	   0.77019	  -3.72720
610941.64725	  38.00000	   0.26261	   0.77407	   0.05721	   0.77618	  -4.22722
610946.95525	  38.00000	   0.20791	   0.78102	   0.06611	   0.78381	  -4.83814
610953.66025	  38.00000	   0.16452	   0.78745	   0.07623	   0.79113	  -5.52964
610962.13626	  38.00000	   0.13007	   0.79524	   0.08703	   0.79999	  -6.24546
610972.82626	  38.00000	   0.10309	   0.80608	   0.09871	   0.81210	  -6.98174
610986.34026	  38.00000	   0.08153	   0.81987	   0.11559	   0.82798	  -8.02493
611003.43826	  38.00000	   0.06443	   0.83469	   0.13707	   0.84587	  -9.32547
611025.02526	  38.00000	   0.05102	   0.84652	   0.16037	   0.86157	 -10.72726
611052.26727	  38.00000	   0.04042	   0.86039	   0.18175	   0.87938	 -11.92808
611086.76327	  38.00000	   0.03192	   0.88174	   0.20540	   0.90535	 -13.11313
611130.31028	  38.00000	   0.02528	   0.90917	   0.23409	   0.93882	 -14.43879
611185.37628	  38.00000	   0.01999	   0.93868	   0.26644	   0.97576	 -15.84624
626829.85310	  39.00000	20004.45300	   0.39316	  -0.03240	   0.39449	   4.71176
626829.99610	  39.00000	15829.12600	   0.39904	  -0.01639	   0.39938	   2.35198
626830.13810	  39.00000	12516.70300	   0.40559	  -0.00594	   0.40563	   0.83885
626830.28010	  39.00000	9909.44240	   0.40999	   0.00565	   0.41003	  -0.78899
626830.44410	  39.00000	7835.48000	   0.41630	   0.01342	   0.41652	  -1.84594
626830.64510	  39.00000	6217.24610	   0.42266	   0.02157	   0.42321	  -2.92125
626830.88310	  39.00000	4905.29100	   0.42743	   0.02666	   0.42826	  -3.56877
626831.12210	  39.00000	3881.27370	   0.43359	   0.03125	   0.43471	  -4.12223
626831.36010	  39.00000	3070.98270	   0.44102	   0.03611	   0.44249	  -4.68104
626831.59810	  39.00000	2430.77780	   0.44874	   0.03946	   0.45047	  -5.02566
626831.83610	  39.00000	1923.15370	   0.45513	   0.04397	   0.45725	  -5.51767
626832.07410	  39.00000	1522.43580	   0.46274	   0.04528	   0.46495	  -5.58867
626832.31210	  39.00000	1203.84460	   0.47223	   0.04862	   0.47473	  -5.87859
626832.55110	  39.00000	 952.86591	   0.47828	   0.05235	   0.48114	  -6.24701
626832.78910	  39.00000	 754.27557	   0.48677	   0.05380	   0.48974	  -6.30696
626833.02610	  39.00000	 596.71857	   0.49500	   0.05769	   0.49835	  -6.64798
626833.26410	  39.00000	 471.96338	   0.50273	   0.06017	   0.50632	  -6.82457
626833.50310	  39.00000	 373.20856	   0.51281	   0.06319	   0.51669	  -7.02523
626833.74110	  39.00000	 295.47278	   0.52169	   0.06493	   0.52571	  -7.09420
626833.98010	  39.00000	 233.87738	   0.52937	   0.06973	   0.53395	  -7.50377
626834.21810	  39.00000	 185.05922	   0.54166	   0.07491	   0.54682	  -7.87422
626834.45410	  39.00000	 146.35823	   0.55283	   0.07922	   0.55848	  -8.15481
626834.69110	  39.00000	 115.77804	   0.56463	   0.08384	   0.57082	  -8.44562
626834.92510	  39.00000	  91.67210	   0.58021	   0.08830	   0.58689	  -8.65287
626835.17010	  39.00000	  72.51701	   0.59430	   0.09161	   0.60132	  -8.76289
626835.39910	  39.00000	  57.36816	   0.61142	   0.09603	   0.61892	  -8.92575
626835.63610	  39.00000	  45.36290	   0.63150	   0.09541	   0.63866	  -8.59131
626835.86810	  39.00000	  35.93134	   0.64978	   0.09334	   0.65645	  -8.17451
626836.11910	  39.00000	  28.40909	   0.67048	   0.08943	   0.67642	  -7.59737
626836.33310	  39.00000	  22.48202	   0.68409	   0.08280	   0.68909	  -6.90123
626836.59810	  39.00000	  17.79613	   0.69762	   0.07469	   0.70161	  -6.11082
626836.85010	  39.00000	  14.06813	   0.70749	   0.06604	   0.71057	  -5.33249
626837.06610	  39.00000	  11.14480	   0.71616	   0.05731	   0.71845	  -4.57514
626837.33410	  39.00000	   8.81772	   0.72428	   0.05049	   0.72604	  -3.98789
626837.51210	  39.00000	   6.97545	   0.72944	   0.04382	   0.73075	  -3.43761
626837.73010	  39.00000	   5.51730	   0.73152	   0.03880	   0.73254	  -3.03605
626837.99910	  39.00000	   4.36941	   0.73574	   0.03546	   0.73660	  -2.75946
626838.33410	  39.00000	   3.45686	   0.73939	   0.03155	   0.74007	  -2.44318
626838.75310	  39.00000	   2.73547	   0.74067	   0.02935	   0.74125	  -2.26906
626839.27810	  39.00000	   2.16054	   0.74530	   0.02894	   0.74586	  -2.22348
626839.93810	  39.00000	   1.70952	   0.74680	   0.02950	   0.74738	  -2.26207
626840.76610	  39.00000	   1.35352	   0.74861	   0.02923	   0.74918	  -2.23597
626841.80910	  39.00000	   1.07079	   0.75141	   0.03066	   0.75204	  -2.33634
626843.12310	  39.00000	   0.84734	   0.75429	   0.03308	   0.75501	  -2.51105
626844.77810	  39.00000	   0.67072	   0.75725	   0.03576	   0.75810	  -2.70372
626846.86710	  39.00000	   0.53067	   0.76003	   0.03992	   0.76108	  -3.00685
626849.50410	  39.00000	   0.41976	   0.76400	   0.04409	   0.76527	  -3.30261
626852.83510	  39.00000	   0.33183	   0.76928	   0.04994	   0.77090	  -3.71464
626857.04110	  39.00000	   0.26261	   0.77457	   0.05814	   0.77675	  -4.29297
626862.34910	  39.00000	   0.20791	   0.78003	   0.06632	   0.78284	  -4.86002
626869.05410	  39.00000	   0.16452	   0.78718	   0.07515	   0.79076	  -5.45323
626877.53011	  39.00000	   0.13007	   0.79709	   0.08623	   0.80174	  -6.17435
626888.22011	  39.00000	   0.10309	   0.80808	   0.10156	   0.81443	  -7.16375
626901.73411	  39.00000	   0.08153	   0.81824	   0.11915	   0.82687	  -8.28473
626918.83211	  39.00000	   0.06443	   0.82898	   0.13926	   0.84060	  -9.53635
626940.41911	  39.00000	   0.05102	   0.84196	   0.15715	   0.85650	 -10.57248
626967.66112	  39.00000	   0.04042	   0.86153	   0.17737	   0.87960	 -11.63343
627002.15712	  39.00000	   0.03192	   0.88482	   0.20499	   0.90825	 -13.04379
627045.70413	  39.00000	   0.02528	   0.90821	   0.23328	   0.93769	 -14.40513
627100.77013	  39.00000	   0.01999	   0.93831	   0.26224	   0.97427	 -15.61486
642732.26996	  40.00000	20004.45300	   0.39297	  -0.02932	   0.39406	   4.26636
642732.41296	  40.00000	15829.12600	   0.39873	  -0.01639	   0.39906	   2.35432
642732.55496	  40.00000	12516.70300	   0.40340	  -0.00505	   0.40343	   0.71678
642732.69696	  40.00000	9909.44240	   0.40915	   0.00632	   0.40919	  -0.88562
642732.86096	  40.00000	7835.48000	   0.41564	   0.01336	   0.41585	  -1.84111
642733.06196	  40.00000	6217.24610	   0.41916	   0.01980	   0.41962	  -2.70417
642733.29996	  40.00000	4905.29100	   0.42459	   0.02889	   0.42557	  -3.89268
642733.53896	  40.00000	3881.27370	   0.43363	   0.03170	   0.43479	  -4.18136
642733.77697	  40.00000	3070.98270	   0.43948	   0.03615	   0.44097	  -4.70177
642734.01497	  40.00000	2430.77780	   0.44727	   0.03933	   0.44899	  -5.02479
642734.25297	  40.00000	1923.15370	   0.45419	   0.04378	   0.45630	  -5.50546
642734.49097	  40.00000	1522.43580	   0.46015	   0.04686	   0.46253	  -5.81461
642734.72897	  40.00000	1203.84460	   0.46973	   0.04929	   0.47231	  -5.99068
642734.96797	  40.00000	 952.86591	   0.47880	   0.05237	   0.48165	  -6.24224
642735.20597	  40.00000	 754.27557	   0.48459	   0.05416	   0.48761	  -6.37714
642735.44297	  40.00000	 596.71857	   0.49328	   0.05730	   0.49660	  -6.62634
642735.68097	  40.00000	 471.96338	   0.50188	   0.06057	   0.50552	  -6.88102
642735.91997	  40.00000	 373.20856	   0.51070	   0.06306	   0.51457	  -7.03902
642736.15797	  40.00000	 295.47278	   0.51974	   0.06690	   0.52403	  -7.33523
642736.39697	  40.00000	 233.87738	   0.53026	   0.07014	   0.53488	  -7.53481
642736.63497	  40.00000	 185.05922	   0.53956	   0.07462	   0.54469	  -7.87411
642736.87097	  40.00000	 146.35823	   0.55120	   0.07975	   0.55694	  -8.23212
642737.10797	  40.00000	 115.77804	   0.56380	   0.08546	   0.57024	  -8.61956
642737.34197	  40.00000	  91.67210	   0.57701	   0.08774	   0.58364	  -8.64658
642737.58697	  40.00000	  72.51701	   0.59344	   0.09315	   0.60071	  -8.92043
642737.81597	  40.00000	  57.36816	   0.61174	   0.09522	   0.61911	  -8.84693
642738.05297	  40.00000	  45.36290	   0.62927	   0.09660	   0.63665	  -8.72721
642738.28497	  40.00000	  35.93134	   0.64943	   0.09458	   0.65628	  -8.28621
642738.53597	  40.00000	  28.40909	   0.66631	   0.08931	   0.67227	  -7.63463
642738.74997	  40.00000	  22.48202	   0.68269	   0.08273	   0.68768	  -6.90922
642739.01497	  40.00000	  17.79613	   0.69622	   0.07505	   0.70025	  -6.15274
642739.26697	  40.00000	  14.06813	   0.70678	   0.06682	   0.70994	  -5.40090
642739.48297	  40.00000	  11.14480	   0.71633	   0.05743	   0.71863	  -4.58409
642739.75097	  40.00000	   8.81772	   0.72272	   0.04947	   0.72441	  -3.91595
642739.92897	  40.00000	   6.97545	   0.72747	   0.04327	   0.72875	  -3.40433
642740.14697	  40.00000	   5.51730	   0.73098	   0.04017	   0.73209	  -3.14551
642740.41597	  40.00000	   4.36941	   0.73558	   0.03548	   0.73644	  -2.76110
642740.75097	  40.00000	   3.45686	   0.73800	   0.03176	   0.73869	  -2.46383
642741.16997	  40.00000	   2.73547	   0.74154	   0.03097	   0.74218	  -2.39133
642741.69497	  40.00000	   2.16054	   0.74340	   0.02924	   0.74398	  -2.25272
642742.35397	  40.00000	   1.70952	   0.74612	   0.02879	   0.74667	  -2.20980
642743.18297	  40.00000	   1.35352	   0.74837	   0.02899	   0.74893	  -2.21815
642744.22597	  40.00000	   1.07079	   0.75099	   0.03079	   0.75162	  -2.34811
642745.53997	  40.00000	   0.84734	   0.75300	   0.03239	   0.75370	  -2.46305
642747.19497	  40.00000	   0.67072	   0.75621	   0.03532	   0.75704	  -2.67414
642749.28397	  40.00000	   0.53067	   0.76027	   0.03917	   0.76128	  -2.94912
642751.92097	  40.00000	   0.41976	   0.76374	   0.04475	   0.76505	  -3.35296
642755.25197	  40.00000	   0.33183	   0.76831	   0.05121	   0.77002	  -3.81328
642759.45797	  40.00000	   0.26261	   0.77351	   0.05711	   0.77562	  -4.22247
642764.76597	  40.00000	   0.20791	   0.78074	   0.06517	   0.78346	  -4.77188
642771.47097	  40.00000	   0.16452	   0.78859	   0.07656	   0.79229	  -5.54553
642779.94697	  40.00000	   0.13007	   0.79596	   0.09012	   0.80105	  -6.45984
642790.63697	  40.00000	   0.10309	   0.80311	   0.10323	   0.80972	  -7.32458
642804.15097	  40.00000	   0.08153	   0.81338	   0.11687	   0.82173	  -8.17676
642821.24898	  40.00000	   0.06443	   0.82754	   0.13428	   0.83837	  -9.21685
642842.83498	  40.00000	   0.05102	   0.84437	   0.15480	   0.85844	 -10.38861
642870.07798	  40.00000	   0.04042	   0.86163	   0.17890	   0.88001	 -11.72973
642904.57399	  40.00000	   0.03192	   0.88276	   0.20086	   0.90532	 -12.81874
642948.12099	  40.00000	   0.02528	   0.91383	   0.22812	   0.94187	 -14.01618
643003.18600	  40.00000	   0.01999	   0.95063	   0.26569	   0.98706	 -15.61505
658633.63523	  41.00000	20004.45300	   0.39428	  -0.02995	   0.39541	   4.34417
658633.77823	  41.00000	15829.12600	   0.39842	  -0.01632	   0.39875	   2.34606
658633.92023	  41.00000	12516.70300	   0.40491	  -0.00391	   0.40492	   0.55268
658634.06223	  41.00000	9909.44240	   0.40884	   0.00647	   0.40890	  -0.90705
658634.22623	  41.00000	7835.48000	   0.41621	   0.01364	   0.41643	  -1.87641
658634.42723	  41.00000	6217.24610	   0.42218	   0.02151	   0.42273	  -2.91626
658634.66523	  41.00000	4905.29100	   0.42770	   0.02758	   0.42859	  -3.69015
658634.90423	  41.00000	3881.27370	   0.43277	   0.03148	   0.43391	  -4.16093
658635.14223	  41.00000	3070.98270	   0.44158	   0.03612	   0.44305	  -4.67654
658635.38023	  41.00000	2430.77780	   0.44764	   0.04001	   0.44943	  -5.10757
658635.61823	  41.00000	1923.15370	   0.45475	   0.04431	   0.45690	  -5.56529
658635.85623	  41.00000	1522.43580	   0.46143	   0.04685	   0.46380	  -5.79731
658636.09423	  41.00000	1203.84460	   0.46918	   0.04930	   0.47176	  -5.99834
658636.33323	  41.00000	 952.86591	   0.47760	   0.05199	   0.48042	  -6.21222
658636.57123	  41.00000	 754.27557	   0.48671	   0.05514	   0.48982	  -6.46374
658636.80823	  41.00000	 596.71857	   0.49383	   0.05680	   0.49709	  -6.56138
658637.04623	  41.00000	 471.96338	   0.50276	   0.05978	   0.50630	  -6.78089
658637.28523	  41.00000	 373.20856	   0.51157	   0.06347	   0.51549	  -7.07238
658637.52323	  41.00000	 295.47278	   0.52039	   0.06657	   0.52463	  -7.29030
658637.76223	  41.00000	 233.87738	   0.53026	   0.06991	   0.53485	  -7.51058
658638.00023	  41.00000	 185.05922	   0.54065	   0.07452	   0.54576	  -7.84757
658638.23623	  41.00000	 146.35823	   0.55211	   0.07873	   0.55769	  -8.11599
658638.47323	  41.00000	 115.77804	   0.56393	   0.08261	   0.56995	  -8.33356
658638.70723	  41.00000	  91.67210	   0.57870	   0.08757	   0.58529	  -8.60528
658638.95223	  41.00000	  72.51701	   0.59427	   0.09247	   0.60142	  -8.84403
658639.18123	  41.00000	  57.36816	   0.61069	   0.09519	   0.61806	  -8.86000
658639.41823	  41.00000	  45.36290	   0.63139	   0.09545	   0.63856	  -8.59672
658639.65023	  41.00000	  35.93134	   0.64951	   0.09446	   0.65634	  -8.27461
658639.90123	  41.00000	  28.40909	   0.66745	   0.09053	   0.67356	  -7.72400
658640.11523	  41.00000	  22.48202	   0.68276	   0.08266	   0.68774	  -6.90327
658640.38023	  41.00000	  17.79613	   0.69763	   0.07473	   0.70162	  -6.11407
658640.63223	  41.00000	  14.06813	   0.70751	   0.06595	   0.71057	  -5.32571
658640.84823	  41.00000	  11.14480	   0.71675	   0.05845	   0.71913	  -4.66235
658641.11623	  41.00000	   8.81772	   0.72384	   0.05131	   0.72566	  -4.05492
658641.29423	  41.00000	   6.97545	   0.72703	   0.04411	   0.72837	  -3.47235
658641.51223	  41.00000	   5.51730	   0.73112	   0.03913	   0.73217	  -3.06363
658641.78123	  41.00000	   4.36941	   0.73590	   0.03492	   0.73673	  -2.71691
658642.11623	  41.00000	   3.45686	   0.73902	   0.03228	   0.73972	  -2.50092
658642.53523	  41.00000	   2.73547	   0.74170	   0.03030	   0.74232	  -2.33903
658643.06023	  41.00000	   2.16054	   0.74393	   0.02928	   0.74450	  -2.25357
658643.71823	  41.00000	   1.70952	   0.74615	   0.02851	   0.74670	  -2.18832
658644.54723	  41.00000	   1.35352	   0.74805	   0.02896	   0.74861	  -2.21692
658645.59023	  41.00000	   1.07079	   0.75114	   0.03084	   0.75177	  -2.35133
658646.90423	  41.00000	   0.84734	   0.75324	   0.03264	   0.75395	  -2.48159
658648.55923	  41.00000	   0.67072	   0.75667	   0.03544	   0.75750	  -2.68189
658650.64823	  41.00000	   0.53067	   0.76049	   0.03976	   0.76152	  -2.99277
658653.28523	  41.00000	   0.41976	   0.76396	   0.04477	   0.76527	  -3.35373
658656.61623	  41.00000	   0.33183	   0.76823	   0.05009	   0.76986	  -3.73023
658660.82223	  41.00000	   0.26261	   0.77405	   0.05678	   0.77613	  -4.19508
658666.13024	  41.00000	   0.20791	   0.78133	   0.06608	   0.78412	  -4.83406
658672.83524	  41.00000	   0.16452	   0.78815	   0.07737	   0.79194	  -5.60642
658681.31124	  41.00000	   0.13007	   0.79507	   0.09020	   0.80017	  -6.47254
658692.00124	  41.00000	   0.10309	   0.80282	   0.10196	   0.80927	  -7.23808
658705.51524	  41.00000	   0.08153	   0.81408	   0.11620	   0.82233	  -8.12333
658722.61324	  41.00000	   0.06443	   0.82891	   0.13377	   0.83964	  -9.16745
658744.20024	  41.00000	   0.05102	   0.84446	   0.15562	   0.85868	 -10.44154
658771.44225	  41.00000	   0.04042	   0.86093	   0.17765	   0.87907	 -11.65927
658805.93825	  41.00000	   0.03192	   0.88441	   0.19989	   0.90672	 -12.73592
658849.48526	  41.00000	   0.02528	   0.91597	   0.23034	   0.94449	 -14.11564
658904.55126	  41.00000	   0.01999	   0.95236	   0.27051	   0.99003	 -15.85669
674532.16110	  42.00000	20004.45300	   0.39925	  -0.03062	   0.40042	   4.38494
674532.30310	  42.00000	15829.12600	   0.40421	  -0.01541	   0.40450	   2.18285
674532.44510	  42.00000	12516.70300	   0.41037	  -0.00337	   0.41038	   0.46997
674532.58710	  42.00000	9909.44240	   0.41568	   0.00509	   0.41571	  -0.70098
674532.75110	  42.00000	7835.48000	   0.42080	   0.01397	   0.42103	  -1.90079
674532.95210	  42.00000	6217.24610	   0.42625	   0.02055	   0.42674	  -2.76034
674533.19010	  42.00000	4905.29100	   0.43280	   0.02716	   0.43365	  -3.59095
674533.42910	  42.00000	3881.27370	   0.43752	   0.03298	   0.43877	  -4.31068
674533.66710	  42.00000	3070.98270	   0.44598	   0.03593	   0.44743	  -4.60544
674533.90510	  42.00000	2430.77780	   0.45174	   0.03997	   0.45351	  -5.05685
674534.14310	  42.00000	1923.15370	   0.46159	   0.04445	   0.46372	  -5.50008
674534.38110	  42.00000	1522.43580	   0.46625	   0.04571	   0.46849	  -5.59900
674534.61910	  42.00000	1203.84460	   0.47543	   0.04896	   0.47794	  -5.87942
674534.85810	  42.00000	 952.86591	   0.48298	   0.05187	   0.48576	  -6.12939
674535.09610	  42.00000	 754.27557	   0.49027	   0.05583	   0.49344	  -6.49716
674535.33310	  42.00000	 596.71857	   0.49821	   0.05705	   0.50147	  -6.53269
674535.57110	  42.00000	 471.96338	   0.50807	   0.05960	   0.51156	  -6.69049
674535.81010	  42.00000	 373.20856	   0.51810	   0.06174	   0.52177	  -6.79604
674536.04810	  42.00000	 295.47278	   0.52617	   0.06649	   0.53035	  -7.20219
674536.28710	  42.00000	 233.87738	   0.53546	   0.07106	   0.54016	  -7.55984
674536.52510	  42.00000	 185.05922	   0.54690	   0.07476	   0.55199	  -7.78434
674536.76110	  42.00000	 146.35823	   0.55745	   0.08034	   0.56321	  -8.20141
674536.99810	  42.00000	 115.77804	   0.56901	   0.08453	   0.57525	  -8.44951
674537.23210	  42.00000	  91.67210	   0.58275	   0.08894	   0.58950	  -8.67798
674537.47710	  42.00000	  72.51701	   0.59863	   0.09297	   0.60581	  -8.82808
674537.70610	  42.00000	  57.36816	   0.61638	   0.09486	   0.62364	  -8.74867
674537.94310	  42.00000	  45.36290	   0.63426	   0.09656	   0.64157	  -8.65638
674538.17510	  42.00000	  35.93134	   0.65232	   0.09359	   0.65900	  -8.16441
674538.42610	  42.00000	  28.40909	   0.67270	   0.08916	   0.67858	  -7.54976
674538.64010	  42.00000	  22.48202	   0.68871	   0.08296	   0.69369	  -6.86850
674538.90510	  42.00000	  17.79613	   0.70264	   0.07444	   0.70657	  -6.04719
674539.15710	  42.00000	  14.06813	   0.71332	   0.06700	   0.71646	  -5.36556
674539.37310	  42.00000	  11.14480	   0.72226	   0.05663	   0.72448	  -4.48352
674539.64110	  42.00000	   8.81772	   0.72892	   0.05055	   0.73067	  -3.96729
674539.81910	  42.00000	   6.97545	   0.73353	   0.04427	   0.73487	  -3.45364
674540.03710	  42.00000	   5.51730	   0.73830	   0.03926	   0.73934	  -3.04420
674540.30610	  42.00000	   4.36941	   0.74142	   0.03504	   0.74225	  -2.70599
674540.64110	  42.00000	   3.45686	   0.74440	   0.03247	   0.74511	  -2.49782
674541.06010	  42.00000	   2.73547	   0.74700	   0.03004	   0.74761	  -2.30262
674541.58510	  42.00000	   2.16054	   0.74879	   0.03066	   0.74942	  -2.34462
674542.24510	  42.00000	   1.70952	   0.75190	   0.02912	   0.75246	  -2.21787
674543.07310	  42.00000	   1.35352	   0.75456	   0.02942	   0.75513	  -2.23285
674544.11610	  42.00000	   1.07079	   0.75704	   0.03084	   0.75767	  -2.33299
674545.43010	  42.00000	   0.84734	   0.75917	   0.03346	   0.75991	  -2.52330
674547.08610	  42.00000	   0.67072	   0.76181	   0.03624	   0.76267	  -2.72353
674549.17410	  42.00000	   0.53067	   0.76536	   0.03912	   0.76636	  -2.92579
674551.81110	  42.00000	   0.41976	   0.77023	   0.04407	   0.77149	  -3.27488
674555.14211	  42.00000	   0.33183	   0.77452	   0.05076	   0.77618	  -3.74954
674559.34811	  42.00000	   0.26261	   0.77896	   0.05758	   0.78108	  -4.22726
674564.65611	  42.00000	   0.20791	   0.78511	   0.06500	   0.78780	  -4.73297
674571.36111	  42.00000	   0.16452	   0.79422	   0.07520	   0.79778	  -5.40906
674579.83711	  42.00000	   0.13007	   0.80276	   0.08821	   0.80759	  -6.27048
674590.52811	  42.00000	   0.10309	   0.81099	   0.10395	   0.81762	  -7.30393
674604.04111	  42.00000	   0.08153	   0.81943	   0.11881	   0.82800	  -8.24970
674621.13911	  42.00000	   0.06443	   0.83110	   0.13659	   0.84225	  -9.33326
674642.72612	  42.00000	   0.05102	   0.84848	   0.15413	   0.86236	 -10.29597
674669.96812	  42.00000	   0.04042	   0.86741	   0.17818	   0.88552	 -11.60825
674704.46412	  42.00000	   0.03192	   0.88855	   0.20490	   0.91187	 -12.98553
674748.01213	  42.00000	   0.02528	   0.91415	   0.23037	   0.94273	 -14.14434
674803.07713	  42.00000	   0.01999	   0.95069	   0.26078	   0.98581	 -15.33937
690423.18758	  43.00000	20004.45300	   0.39800	  -0.03027	   0.39915	   4.34867
690423.32958	  43.00000	15829.12600	   0.40113	  -0.01652	   0.40147	   2.35813
690423.47258	  43.00000	12516.70300	   0.40594	  -0.00441	   0.40597	   0.62176
690423.61458	  43.00000	9909.44240	   0.41340	   0.00656	   0.41345	  -0.90972
690423.77858	  43.00000	7835.48000	   0.41822	   0.01438	   0.41846	  -1.96972
690423.97958	  43.00000	6217.24610	   0.42493	   0.02175	   0.42549	  -2.93024
690424.21758	  43.00000	4905.29100	   0.43054	   0.02626	   0.43134	  -3.48991
690424.45558	  43.00000	3881.27370	   0.43655	   0.03088	   0.43765	  -4.04659
690424.69358	  43.00000	3070.98270	   0.44356	   0.03551	   0.44498	  -4.57726
690424.93258	  43.00000	2430.77780	   0.44956	   0.04003	   0.45134	  -5.08885
690425.17058	  43.00000	1923.15370	   0.45752	   0.04435	   0.45967	  -5.53723
