Repository: kbm2110/Battery_Diagnostics_Thesis

# Battery_Diagnostics_Thesis
 Data-driven battery diagnostics using EIS

**Author:** Bala Manikanta Yaswanth Kanagarla
**Institution:** Technische Hochschule Ingolstadt (THI)
**Supervisor:** Prof. Dr. H.-G. Schweiger

## Overview

This project implements a machine learning framework for 
non-invasive State of Health (SoH) estimation of lithium-ion 
batteries using Electrochemical Impedance Spectroscopy (EIS).

Eight physically interpretable features are extracted from 
impedance spectra and used to train six ML models under a 
strict cell-level train-test split. The stacking ensemble 
achieves R² = 0.9122 and RMSE = 0.0234 on completely unseen 
cells.

---

File: data/EIS/EIS_state_III_35C01.txt (part 6 of 39)
time/s	           cycle number	freq/Hz	           Re(Z)/Ohm	  -Im(Z)/Ohm	   |Z|/Ohm	   Phase(Z)/deg 10194.00151	   1.00000	20004.45300	   0.29797	  -0.02827	   0.29930	   5.42007
667876.83439	  43.00000	1522.43580	   0.35693	   0.05931	   0.36183	  -9.43432
667877.07239	  43.00000	1203.84460	   0.36749	   0.06465	   0.37313	  -9.97716
667877.31139	  43.00000	 952.86591	   0.37697	   0.06773	   0.38300	 -10.18631
667877.54939	  43.00000	 754.27557	   0.38921	   0.07075	   0.39559	 -10.30308
667877.78639	  43.00000	 596.71857	   0.40004	   0.07535	   0.40707	 -10.66755
667878.02439	  43.00000	 471.96338	   0.41023	   0.07975	   0.41791	 -11.00113
667878.26339	  43.00000	 373.20856	   0.42246	   0.08272	   0.43048	 -11.07923
667878.50039	  43.00000	 295.47278	   0.43539	   0.08464	   0.44354	 -11.00066
667878.74039	  43.00000	 233.87738	   0.44593	   0.09038	   0.45500	 -11.45764
667878.97839	  43.00000	 185.05922	   0.46055	   0.09526	   0.47030	 -11.68608
667879.21439	  43.00000	 146.35823	   0.47392	   0.10051	   0.48446	 -11.97413
667879.45039	  43.00000	 115.77804	   0.48923	   0.10344	   0.50004	 -11.93811
667879.68539	  43.00000	  91.67210	   0.50550	   0.10943	   0.51721	 -12.21519
667879.93039	  43.00000	  72.51701	   0.52482	   0.11456	   0.53718	 -12.31332
667880.15939	  43.00000	  57.36816	   0.54626	   0.12030	   0.55934	 -12.41929
667880.39639	  43.00000	  45.36290	   0.56748	   0.12325	   0.58071	 -12.25355
667880.62839	  43.00000	  35.93134	   0.59129	   0.12234	   0.60382	 -11.68923
667880.87939	  43.00000	  28.40909	   0.61585	   0.11985	   0.62741	 -11.01237
667881.09339	  43.00000	  22.48202	   0.63666	   0.11339	   0.64668	 -10.09851
667881.35839	  43.00000	  17.79613	   0.65642	   0.10386	   0.66459	  -8.99120
667881.61039	  43.00000	  14.06813	   0.67427	   0.09497	   0.68092	  -8.01726
667881.82639	  43.00000	  11.14480	   0.68701	   0.08392	   0.69212	  -6.96418
667882.09439	  43.00000	   8.81772	   0.69955	   0.07410	   0.70346	  -6.04636
667882.27239	  43.00000	   6.97545	   0.70507	   0.06797	   0.70834	  -5.50669
667882.49039	  43.00000	   5.51730	   0.71066	   0.05723	   0.71296	  -4.60421
667882.75939	  43.00000	   4.36941	   0.71866	   0.04930	   0.72035	  -3.92437
667883.09439	  43.00000	   3.45686	   0.72861	   0.04523	   0.73001	  -3.55184
667883.51339	  43.00000	   2.73547	   0.73268	   0.04608	   0.73412	  -3.59892
667884.03839	  43.00000	   2.16054	   0.73161	   0.04754	   0.73315	  -3.71773
667884.69739	  43.00000	   1.70952	   0.73012	   0.04465	   0.73148	  -3.49989
667885.52639	  43.00000	   1.35352	   0.73137	   0.03931	   0.73243	  -3.07647
667886.56939	  43.00000	   1.07079	   0.73733	   0.03253	   0.73804	  -2.52606
667887.88339	  43.00000	   0.84734	   0.74879	   0.02864	   0.74934	  -2.19056
667889.53839	  43.00000	   0.67072	   0.76349	   0.03184	   0.76416	  -2.38772
667891.62739	  43.00000	   0.53067	   0.77935	   0.04604	   0.78070	  -3.38086
667894.26439	  43.00000	   0.41976	   0.78655	   0.07108	   0.78975	  -5.16360
667897.59539	  43.00000	   0.33183	   0.77812	   0.09720	   0.78417	  -7.12014
667901.80139	  43.00000	   0.26261	   0.75631	   0.11257	   0.76464	  -8.46565
667907.10939	  43.00000	   0.20791	   0.73041	   0.10792	   0.73834	  -8.40480
667913.81439	  43.00000	   0.16452	   0.71655	   0.08027	   0.72103	  -6.39153
667922.29039	  43.00000	   0.13007	   0.73227	   0.03910	   0.73332	  -3.05669
667932.98039	  43.00000	   0.10309	   0.79106	   0.00316	   0.79107	  -0.22909
667946.49440	  43.00000	   0.08153	   0.89312	   0.00482	   0.89313	  -0.30908
667963.59240	  43.00000	   0.06443	   1.00626	   0.06333	   1.00825	  -3.60125
667985.17840	  43.00000	   0.05102	   1.10784	   0.22394	   1.13025	 -11.42775
668012.42140	  43.00000	   0.04042	   1.10105	   0.45342	   1.19076	 -22.38209
668046.91741	  43.00000	   0.03192	   0.94231	   0.66769	   1.15488	 -35.32013
668090.46441	  43.00000	   0.02528	   0.63868	   0.75233	   0.98687	 -49.67107
668145.52942	  43.00000	   0.01999	   0.28494	   0.58045	   0.64662	 -63.85408
683181.03765	  44.00000	20004.45300	   0.27414	  -0.02363	   0.27516	   4.92583
683181.18065	  44.00000	15829.12600	   0.27967	  -0.00931	   0.27982	   1.90569
683181.32265	  44.00000	12516.70300	   0.28793	   0.00376	   0.28796	  -0.74726
683181.46465	  44.00000	9909.44240	   0.29463	   0.01445	   0.29498	  -2.80859
683181.62865	  44.00000	7835.48000	   0.30009	   0.02517	   0.30114	  -4.79540
683181.82965	  44.00000	6217.24610	   0.30877	   0.03125	   0.31035	  -5.77900
683182.06765	  44.00000	4905.29100	   0.31510	   0.03708	   0.31728	  -6.71104
683182.30665	  44.00000	3881.27370	   0.32364	   0.04273	   0.32645	  -7.52171
683182.54465	  44.00000	3070.98270	   0.33240	   0.04713	   0.33573	  -8.06934
683182.78265	  44.00000	2430.77780	   0.34025	   0.05427	   0.34455	  -9.06220
683183.02065	  44.00000	1923.15370	   0.34964	   0.05616	   0.35412	  -9.12485
683183.25865	  44.00000	1522.43580	   0.35895	   0.06057	   0.36403	  -9.57796
683183.49665	  44.00000	1203.84460	   0.36877	   0.06238	   0.37401	  -9.60097
683183.73565	  44.00000	 952.86591	   0.37935	   0.06842	   0.38547	 -10.22432
683183.97365	  44.00000	 754.27557	   0.38833	   0.07105	   0.39478	 -10.36832
683184.21065	  44.00000	 596.71857	   0.40000	   0.07458	   0.40689	 -10.56132
683184.44865	  44.00000	 471.96338	   0.41152	   0.07821	   0.41889	 -10.76117
683184.68765	  44.00000	 373.20856	   0.42283	   0.08117	   0.43055	 -10.86642
683184.92565	  44.00000	 295.47278	   0.43433	   0.08561	   0.44269	 -11.15041
683185.16465	  44.00000	 233.87738	   0.44839	   0.09146	   0.45762	 -11.52931
683185.40265	  44.00000	 185.05922	   0.46039	   0.09404	   0.46989	 -11.54483
683185.63865	  44.00000	 146.35823	   0.47463	   0.09889	   0.48482	 -11.76966
683185.87565	  44.00000	 115.77804	   0.49074	   0.10405	   0.50165	 -11.97045
683186.10965	  44.00000	  91.67210	   0.50609	   0.10956	   0.51781	 -12.21525
683186.35465	  44.00000	  72.51701	   0.52273	   0.11578	   0.53540	 -12.48871
683186.58365	  44.00000	  57.36816	   0.54511	   0.12202	   0.55860	 -12.61719
683186.82065	  44.00000	  45.36290	   0.56880	   0.12271	   0.58189	 -12.17369
683187.05265	  44.00000	  35.93134	   0.59046	   0.12527	   0.60360	 -11.97831
683187.30365	  44.00000	  28.40909	   0.61467	   0.12029	   0.62633	 -11.07278
683187.51765	  44.00000	  22.48202	   0.63757	   0.11326	   0.64755	 -10.07325
683187.78265	  44.00000	  17.79613	   0.65611	   0.10488	   0.66444	  -9.08186
683188.03465	  44.00000	  14.06813	   0.67358	   0.09643	   0.68044	  -8.14698
683188.25065	  44.00000	  11.14480	   0.68701	   0.08388	   0.69212	  -6.96119
683188.51865	  44.00000	   8.81772	   0.70045	   0.07450	   0.70440	  -6.07136
683188.69665	  44.00000	   6.97545	   0.70728	   0.06750	   0.71050	  -5.45127
683188.91465	  44.00000	   5.51730	   0.71246	   0.05819	   0.71483	  -4.66893
683189.18365	  44.00000	   4.36941	   0.71842	   0.04960	   0.72013	  -3.94921
683189.51865	  44.00000	   3.45686	   0.72705	   0.04457	   0.72841	  -3.50768
683189.93765	  44.00000	   2.73547	   0.73384	   0.04405	   0.73516	  -3.43514
683190.46265	  44.00000	   2.16054	   0.73592	   0.04712	   0.73743	  -3.66360
683191.12165	  44.00000	   1.70952	   0.73464	   0.04705	   0.73614	  -3.66475
683191.95065	  44.00000	   1.35352	   0.73273	   0.04467	   0.73410	  -3.48879
683192.99365	  44.00000	   1.07079	   0.73391	   0.03774	   0.73487	  -2.94357
683194.30765	  44.00000	   0.84734	   0.74194	   0.03128	   0.74260	  -2.41384
683195.96265	  44.00000	   0.67072	   0.75458	   0.02851	   0.75512	  -2.16406
683198.05165	  44.00000	   0.53067	   0.77415	   0.03468	   0.77493	  -2.56466
683200.68866	  44.00000	   0.41976	   0.79166	   0.05438	   0.79353	  -3.92923
683204.01966	  44.00000	   0.33183	   0.79701	   0.08609	   0.80165	  -6.16464
683208.22566	  44.00000	   0.26261	   0.78312	   0.11600	   0.79166	  -8.42599
683213.53366	  44.00000	   0.20791	   0.75401	   0.13123	   0.76534	  -9.87286
683220.23866	  44.00000	   0.16452	   0.72278	   0.12104	   0.73285	  -9.50643
683228.71466	  44.00000	   0.13007	   0.70834	   0.08373	   0.71327	  -6.74140
683239.40466	  44.00000	   0.10309	   0.73314	   0.03059	   0.73378	  -2.38912
683252.91866	  44.00000	   0.08153	   0.81103	  -0.01193	   0.81112	   0.84266
683270.01666	  44.00000	   0.06443	   0.93029	  -0.00976	   0.93034	   0.60081
683291.60267	  44.00000	   0.05102	   1.09166	   0.08648	   1.09508	  -4.52940
683318.84567	  44.00000	   0.04042	   1.19933	   0.29748	   1.23568	 -13.93048
683353.34167	  44.00000	   0.03192	   1.16813	   0.58660	   1.30714	 -26.66427
683396.88868	  44.00000	   0.02528	   0.94282	   0.84781	   1.26795	 -41.96268
683451.95469	  44.00000	   0.01999	   0.52882	   0.92021	   1.06134	 -60.11534
698471.20574	  45.00000	20004.45300	   0.27142	  -0.02392	   0.27247	   5.03728
698471.34774	  45.00000	15829.12600	   0.28084	  -0.00903	   0.28098	   1.84070
698471.49074	  45.00000	12516.70300	   0.28739	   0.00329	   0.28741	  -0.65503
698471.63274	  45.00000	9909.44240	   0.29646	   0.01290	   0.29674	  -2.49132
698471.79674	  45.00000	7835.48000	   0.30139	   0.02309	   0.30227	  -4.38065
698471.99774	  45.00000	6217.24610	   0.30831	   0.02989	   0.30976	  -5.53685
698472.23574	  45.00000	4905.29100	   0.31489	   0.03706	   0.31706	  -6.71218
698472.47374	  45.00000	3881.27370	   0.32469	   0.04170	   0.32736	  -7.31803
698472.71174	  45.00000	3070.98270	   0.33229	   0.04673	   0.33556	  -8.00467
698472.94974	  45.00000	2430.77780	   0.34165	   0.05199	   0.34558	  -8.65330
698473.18874	  45.00000	1923.15370	   0.35067	   0.05671	   0.35523	  -9.18609
698473.42674	  45.00000	1522.43580	   0.35974	   0.06093	   0.36486	  -9.61278
698473.66474	  45.00000	1203.84460	   0.36857	   0.06234	   0.37380	  -9.60025
698473.90274	  45.00000	 952.86591	   0.37891	   0.06726	   0.38484	 -10.06621
698474.14174	  45.00000	 754.27557	   0.38822	   0.07163	   0.39477	 -10.45443
698474.37874	  45.00000	 596.71857	   0.39974	   0.07555	   0.40682	 -10.70235
698474.61674	  45.00000	 471.96338	   0.41138	   0.07822	   0.41875	 -10.76616
698474.85574	  45.00000	 373.20856	   0.42161	   0.08093	   0.42930	 -10.86582
698475.09274	  45.00000	 295.47278	   0.43584	   0.08593	   0.44423	 -11.15344
698475.33274	  45.00000	 233.87738	   0.44742	   0.08986	   0.45636	 -11.35634
698475.57074	  45.00000	 185.05922	   0.46166	   0.09457	   0.47125	 -11.57686
698475.80674	  45.00000	 146.35823	   0.47603	   0.10060	   0.48654	 -11.93309
698476.04274	  45.00000	 115.77804	   0.49032	   0.10424	   0.50128	 -12.00219
698476.27774	  45.00000	  91.67210	   0.50598	   0.11019	   0.51783	 -12.28554
698476.52274	  45.00000	  72.51701	   0.52458	   0.11462	   0.53696	 -12.32550
698476.75174	  45.00000	  57.36816	   0.54583	   0.12152	   0.55920	 -12.55106
698476.98874	  45.00000	  45.36290	   0.56781	   0.12484	   0.58137	 -12.39985
698477.22074	  45.00000	  35.93134	   0.59155	   0.12395	   0.60440	 -11.83444
698477.47074	  45.00000	  28.40909	   0.61587	   0.12289	   0.62801	 -11.28486
698477.68574	  45.00000	  22.48202	   0.63818	   0.11513	   0.64848	 -10.22654
698477.95074	  45.00000	  17.79613	   0.65829	   0.10575	   0.66673	  -9.12656
698478.20274	  45.00000	  14.06813	   0.67441	   0.09531	   0.68112	  -8.04361
698478.41874	  45.00000	  11.14480	   0.69008	   0.08488	   0.69528	  -7.01187
698478.68574	  45.00000	   8.81772	   0.70098	   0.07652	   0.70515	  -6.22954
698478.86474	  45.00000	   6.97545	   0.70789	   0.06560	   0.71092	  -5.29434
698479.08274	  45.00000	   5.51730	   0.71394	   0.05691	   0.71620	  -4.55779
698479.35174	  45.00000	   4.36941	   0.72400	   0.05103	   0.72580	  -4.03167
698479.68674	  45.00000	   3.45686	   0.72930	   0.05027	   0.73103	  -3.94314
698480.10474	  45.00000	   2.73547	   0.73046	   0.04902	   0.73210	  -3.83962
698480.62974	  45.00000	   2.16054	   0.73027	   0.04489	   0.73165	  -3.51765
698481.28874	  45.00000	   1.70952	   0.73197	   0.03798	   0.73295	  -2.96988
698482.11774	  45.00000	   1.35352	   0.73874	   0.03246	   0.73945	  -2.51605
698483.16074	  45.00000	   1.07079	   0.75006	   0.03053	   0.75068	  -2.33118
698484.47374	  45.00000	   0.84734	   0.76336	   0.03673	   0.76425	  -2.75449
698486.12974	  45.00000	   0.67072	   0.77298	   0.04913	   0.77454	  -3.63706
698488.21874	  45.00000	   0.53067	   0.77271	   0.06887	   0.77577	  -5.09318
698490.85574	  45.00000	   0.41976	   0.76147	   0.08431	   0.76612	  -6.31817
698494.18674	  45.00000	   0.33183	   0.74425	   0.08786	   0.74942	  -6.73251
698498.39274	  45.00000	   0.26261	   0.73144	   0.07511	   0.73529	  -5.86303
698503.70074	  45.00000	   0.20791	   0.73432	   0.05030	   0.73604	  -3.91863
698510.40574	  45.00000	   0.16452	   0.76421	   0.02316	   0.76456	  -1.73566
698518.88174	  45.00000	   0.13007	   0.82514	   0.01403	   0.82526	  -0.97418
698529.57175	  45.00000	   0.10309	   0.90464	   0.04676	   0.90585	  -2.95870
698543.08575	  45.00000	   0.08153	   0.97661	   0.13801	   0.98631	  -8.04365
698560.18375	  45.00000	   0.06443	   1.00659	   0.26328	   1.04046	 -14.65778
698581.76975	  45.00000	   0.05102	   0.94530	   0.41988	   1.03436	 -23.94948
698609.01275	  45.00000	   0.04042	   0.78261	   0.51616	   0.93749	 -33.40629
698643.50876	  45.00000	   0.03192	   0.56365	   0.47337	   0.73605	 -40.02439
698687.05576	  45.00000	   0.02528	   0.39473	   0.24589	   0.46505	 -31.92031
698742.12077	  45.00000	   0.01999	   0.42249	  -0.15843	   0.45122	  20.55515
713730.05066	  46.00000	20004.45300	   0.27523	  -0.02372	   0.27625	   4.92538
713730.19366	  46.00000	15829.12600	   0.28005	  -0.00829	   0.28017	   1.69656
713730.33566	  46.00000	12516.70300	   0.28739	   0.00484	   0.28743	  -0.96558
713730.47766	  46.00000	9909.44240	   0.29508	   0.01350	   0.29538	  -2.61863
713730.64166	  46.00000	7835.48000	   0.30145	   0.02271	   0.30231	  -4.30875
713730.84266	  46.00000	6217.24610	   0.31058	   0.03074	   0.31210	  -5.65228
713731.08066	  46.00000	4905.29100	   0.31509	   0.03633	   0.31717	  -6.57668
713731.31966	  46.00000	3881.27370	   0.32273	   0.04306	   0.32559	  -7.60038
713731.55766	  46.00000	3070.98270	   0.33134	   0.04718	   0.33468	  -8.10352
713731.79566	  46.00000	2430.77780	   0.34099	   0.05213	   0.34496	  -8.69170
713732.03366	  46.00000	1923.15370	   0.35078	   0.05585	   0.35520	  -9.04611
713732.27166	  46.00000	1522.43580	   0.35870	   0.05964	   0.36363	  -9.43965
713732.50966	  46.00000	1203.84460	   0.36843	   0.06320	   0.37382	  -9.73360
713732.74866	  46.00000	 952.86591	   0.37743	   0.06811	   0.38352	 -10.22985
713732.98666	  46.00000	 754.27557	   0.39000	   0.07031	   0.39629	 -10.21996
713733.22366	  46.00000	 596.71857	   0.40045	   0.07551	   0.40751	 -10.67828
713733.46166	  46.00000	 471.96338	   0.41186	   0.07898	   0.41937	 -10.85553
713733.70066	  46.00000	 373.20856	   0.42298	   0.08401	   0.43125	 -11.23337
713733.93866	  46.00000	 295.47278	   0.43545	   0.08695	   0.44404	 -11.29243
713734.17766	  46.00000	 233.87738	   0.44917	   0.09048	   0.45819	 -11.38922
713734.41566	  46.00000	 185.05922	   0.46291	   0.09477	   0.47251	 -11.57032
713734.65166	  46.00000	 146.35823	   0.47579	   0.09990	   0.48617	 -11.85838
713734.88866	  46.00000	 115.77804	   0.48996	   0.10499	   0.50108	 -12.09502
713735.12266	  46.00000	  91.67210	   0.50805	   0.11121	   0.52008	 -12.34702
713735.36766	  46.00000	  72.51701	   0.52531	   0.11611	   0.53799	 -12.46374
713735.59666	  46.00000	  57.36816	   0.54553	   0.12045	   0.55867	 -12.45093
713735.83366	  46.00000	  45.36290	   0.56943	   0.12481	   0.58295	 -12.36293
713736.06566	  46.00000	  35.93134	   0.59274	   0.12500	   0.60578	 -11.90815
713736.31666	  46.00000	  28.40909	   0.61690	   0.12285	   0.62901	 -11.26267
713736.53066	  46.00000	  22.48202	   0.64082	   0.11666	   0.65135	 -10.31771
713736.79566	  46.00000	  17.79613	   0.66061	   0.10766	   0.66933	  -9.25603
713737.04766	  46.00000	  14.06813	   0.67940	   0.09628	   0.68619	  -8.06602
713737.26366	  46.00000	  11.14480	   0.69238	   0.08656	   0.69777	  -7.12581
713737.53166	  46.00000	   8.81772	   0.70330	   0.07546	   0.70734	  -6.12411
713737.70966	  46.00000	   6.97545	   0.71431	   0.06633	   0.71738	  -5.30560
713737.92766	  46.00000	   5.51730	   0.71932	   0.06046	   0.72186	  -4.80485
713738.19666	  46.00000	   4.36941	   0.72171	   0.05362	   0.72370	  -4.24918
713738.53166	  46.00000	   3.45686	   0.72733	   0.04631	   0.72880	  -3.64352
713738.95066	  46.00000	   2.73547	   0.73527	   0.04016	   0.73636	  -3.12655
713739.47566	  46.00000	   2.16054	   0.74428	   0.03990	   0.74535	  -3.06856
713740.13466	  46.00000	   1.70952	   0.74793	   0.04403	   0.74922	  -3.36885
713740.96366	  46.00000	   1.35352	   0.74853	   0.05033	   0.75022	  -3.84664
713742.00666	  46.00000	   1.07079	   0.74426	   0.05138	   0.74603	  -3.94888
713743.32066	  46.00000	   0.84734	   0.73990	   0.04794	   0.74146	  -3.70739
713744.97566	  46.00000	   0.67072	   0.74124	   0.04133	   0.74239	  -3.19125
713747.06466	  46.00000	   0.53067	   0.75098	   0.03096	   0.75161	  -2.36051
713749.70166	  46.00000	   0.41976	   0.77176	   0.02713	   0.77223	  -2.01316
713753.03266	  46.00000	   0.33183	   0.80056	   0.03723	   0.80143	  -2.66236
713757.23867	  46.00000	   0.26261	   0.82698	   0.06760	   0.82974	  -4.67300
713762.54667	  46.00000	   0.20791	   0.83459	   0.11481	   0.84245	  -7.83287
713769.25167	  46.00000	   0.16452	   0.81418	   0.16320	   0.83037	 -11.33462
713777.72767	  46.00000	   0.13007	   0.76776	   0.19088	   0.79113	 -13.96153
713788.41767	  46.00000	   0.10309	   0.71205	   0.17873	   0.73413	 -14.09067
713801.93167	  46.00000	   0.08153	   0.67935	   0.12093	   0.69003	 -10.09363
713819.02967	  46.00000	   0.06443	   0.69443	   0.04324	   0.69578	  -3.56299
713840.61568	  46.00000	   0.05102	   0.80282	  -0.05314	   0.80458	   3.78699
713867.85868	  46.00000	   0.04042	   1.01774	  -0.08294	   1.02112	   4.65875
713902.35468	  46.00000	   0.03192	   1.29078	   0.03923	   1.29138	  -1.74101
713945.90169	  46.00000	   0.02528	   1.51605	   0.37207	   1.56104	 -13.78920
714000.96669	  46.00000	   0.01999	   1.52344	   0.87535	   1.75701	 -29.88117
728975.06373	  47.00000	20004.45300	   0.27207	  -0.02465	   0.27319	   5.17601
728975.20673	  47.00000	15829.12600	   0.27944	  -0.00830	   0.27957	   1.70067
728975.34873	  47.00000	12516.70300	   0.28792	   0.00432	   0.28795	  -0.86043
728975.49073	  47.00000	9909.44240	   0.29397	   0.01493	   0.29435	  -2.90679
728975.65473	  47.00000	7835.48000	   0.30161	   0.02373	   0.30255	  -4.49820
728975.85573	  47.00000	6217.24610	   0.30874	   0.03172	   0.31036	  -5.86686
728976.09373	  47.00000	4905.29100	   0.31519	   0.03656	   0.31731	  -6.61601
728976.33273	  47.00000	3881.27370	   0.32428	   0.04276	   0.32709	  -7.51255
728976.57073	  47.00000	3070.98270	   0.33212	   0.04625	   0.33533	  -7.92737
728976.80873	  47.00000	2430.77780	   0.34136	   0.05129	   0.34519	  -8.54438
728977.04673	  47.00000	1923.15370	   0.35109	   0.05678	   0.35565	  -9.18644
728977.28473	  47.00000	1522.43580	   0.35885	   0.05985	   0.36380	  -9.46846
728977.52273	  47.00000	1203.84460	   0.36855	   0.06296	   0.37389	  -9.69372
728977.76173	  47.00000	 952.86591	   0.37686	   0.06798	   0.38295	 -10.22455
728977.99973	  47.00000	 754.27557	   0.38979	   0.07219	   0.39642	 -10.49189
728978.23673	  47.00000	 596.71857	   0.39953	   0.07428	   0.40638	 -10.53245
728978.47473	  47.00000	 471.96338	   0.41075	   0.07869	   0.41822	 -10.84516
728978.71373	  47.00000	 373.20856	   0.42361	   0.08167	   0.43142	 -10.91262
728978.95173	  47.00000	 295.47278	   0.43555	   0.08609	   0.44397	 -11.18158
728979.19073	  47.00000	 233.87738	   0.44724	   0.09113	   0.45643	 -11.51667
728979.42873	  47.00000	 185.05922	   0.46264	   0.09489	   0.47227	 -11.59080
728979.66473	  47.00000	 146.35823	   0.47494	   0.10029	   0.48541	 -11.92350
728979.90073	  47.00000	 115.77804	   0.49052	   0.10566	   0.50177	 -12.15541
728980.13573	  47.00000	  91.67210	   0.50839	   0.11173	   0.52052	 -12.39446
728980.38073	  47.00000	  72.51701	   0.52589	   0.11475	   0.53826	 -12.30919
728980.60973	  47.00000	  57.36816	   0.54595	   0.12233	   0.55949	 -12.62955
728980.84673	  47.00000	  45.36290	   0.56968	   0.12524	   0.58328	 -12.39938
728981.07873	  47.00000	  35.93134	   0.59183	   0.12493	   0.60487	 -11.91968
728981.32973	  47.00000	  28.40909	   0.61703	   0.12277	   0.62912	 -11.25354
728981.54373	  47.00000	  22.48202	   0.63891	   0.11660	   0.64946	 -10.34282
728981.80873	  47.00000	  17.79613	   0.66054	   0.10777	   0.66927	  -9.26655
728982.06073	  47.00000	  14.06813	   0.67911	   0.09751	   0.68607	  -8.17074
728982.27673	  47.00000	  11.14480	   0.69202	   0.08496	   0.69721	  -6.99936
728982.54473	  47.00000	   8.81772	   0.70481	   0.07750	   0.70906	  -6.27485
728982.72273	  47.00000	   6.97545	   0.71296	   0.06930	   0.71632	  -5.55147
728982.94073	  47.00000	   5.51730	   0.71726	   0.06077	   0.71983	  -4.84297
728983.20973	  47.00000	   4.36941	   0.72464	   0.05021	   0.72637	  -3.96407
728983.54473	  47.00000	   3.45686	   0.73474	   0.04585	   0.73617	  -3.57044
728983.96373	  47.00000	   2.73547	   0.73969	   0.04614	   0.74113	  -3.56905
728984.48873	  47.00000	   2.16054	   0.74075	   0.04813	   0.74232	  -3.71763
728985.14773	  47.00000	   1.70952	   0.73973	   0.04770	   0.74126	  -3.68981
728985.97673	  47.00000	   1.35352	   0.73907	   0.04235	   0.74028	  -3.27974
728987.01973	  47.00000	   1.07079	   0.74188	   0.03561	   0.74273	  -2.74790
728988.33373	  47.00000	   0.84734	   0.75165	   0.03023	   0.75226	  -2.30336
728989.98873	  47.00000	   0.67072	   0.76570	   0.02968	   0.76628	  -2.21996
728992.07773	  47.00000	   0.53067	   0.78267	   0.03871	   0.78363	  -2.83122
728994.71473	  47.00000	   0.41976	   0.79848	   0.06221	   0.80090	  -4.45513
728998.04573	  47.00000	   0.33183	   0.79729	   0.09193	   0.80258	  -6.57709
729002.25173	  47.00000	   0.26261	   0.77909	   0.11642	   0.78774	  -8.49924
729007.55973	  47.00000	   0.20791	   0.75024	   0.12338	   0.76031	  -9.33915
729014.26473	  47.00000	   0.16452	   0.72489	   0.10466	   0.73240	  -8.21588
729022.74073	  47.00000	   0.13007	   0.72286	   0.06396	   0.72569	  -5.05673
729033.43074	  47.00000	   0.10309	   0.76223	   0.01604	   0.76240	  -1.20574
729046.94474	  47.00000	   0.08153	   0.85312	  -0.00969	   0.85318	   0.65105
729064.04274	  47.00000	   0.06443	   0.97240	   0.01485	   0.97251	  -0.87506
729085.62874	  47.00000	   0.05102	   1.11465	   0.14116	   1.12355	  -7.21749
729112.87175	  47.00000	   0.04042	   1.17886	   0.36627	   1.23445	 -17.25978
729147.36775	  47.00000	   0.03192	   1.09314	   0.63439	   1.26388	 -30.12801
729190.91475	  47.00000	   0.02528	   0.82365	   0.83112	   1.17011	 -45.25861
729245.97976	  47.00000	   0.01999	   0.41837	   0.80375	   0.90612	 -62.50208
744208.43208	  48.00000	20004.45300	   0.27356	  -0.02457	   0.27466	   5.13290
744208.57508	  48.00000	15829.12600	   0.28060	  -0.00860	   0.28073	   1.75588
744208.71708	  48.00000	12516.70300	   0.28891	   0.00431	   0.28894	  -0.85448
744208.85908	  48.00000	9909.44240	   0.29451	   0.01471	   0.29487	  -2.85930
744209.02308	  48.00000	7835.48000	   0.30130	   0.02262	   0.30215	  -4.29245
744209.22408	  48.00000	6217.24610	   0.30908	   0.03089	   0.31062	  -5.70716
744209.46208	  48.00000	4905.29100	   0.31626	   0.03699	   0.31841	  -6.67044
744209.70008	  48.00000	3881.27370	   0.32467	   0.04242	   0.32743	  -7.44371
744209.93808	  48.00000	3070.98270	   0.33346	   0.04840	   0.33695	  -8.25792
744210.17608	  48.00000	2430.77780	   0.34111	   0.05145	   0.34497	  -8.57802
744210.41408	  48.00000	1923.15370	   0.35099	   0.05624	   0.35547	  -9.10380
744210.65208	  48.00000	1522.43580	   0.35987	   0.05945	   0.36475	  -9.37993
744210.89008	  48.00000	1203.84460	   0.36931	   0.06482	   0.37496	  -9.95432
744211.12908	  48.00000	 952.86591	   0.37934	   0.06684	   0.38519	  -9.99262
744211.36708	  48.00000	 754.27557	   0.38852	   0.07110	   0.39497	 -10.37103
744211.60408	  48.00000	 596.71857	   0.40031	   0.07464	   0.40721	 -10.56261
744211.84208	  48.00000	 471.96338	   0.41087	   0.07845	   0.41830	 -10.81001
744212.08108	  48.00000	 373.20856	   0.42405	   0.08080	   0.43168	 -10.78796
744212.31908	  48.00000	 295.47278	   0.43566	   0.08650	   0.44417	 -11.23043
744212.55808	  48.00000	 233.87738	   0.44861	   0.08937	   0.45742	 -11.26671
744212.79608	  48.00000	 185.05922	   0.46192	   0.09305	   0.47120	 -11.38963
744213.03208	  48.00000	 146.35823	   0.47575	   0.09962	   0.48606	 -11.82657
744213.26808	  48.00000	 115.77804	   0.49101	   0.10464	   0.50204	 -12.03083
744213.50308	  48.00000	  91.67210	   0.50637	   0.11173	   0.51855	 -12.44299
744213.74808	  48.00000	  72.51701	   0.52475	   0.11495	   0.53719	 -12.35620
744213.97708	  48.00000	  57.36816	   0.54528	   0.12201	   0.55876	 -12.61255
744214.21408	  48.00000	  45.36290	   0.56733	   0.12566	   0.58108	 -12.48885
744214.44608	  48.00000	  35.93134	   0.59123	   0.12419	   0.60413	 -11.86234
744214.69708	  48.00000	  28.40909	   0.61654	   0.12308	   0.62870	 -11.28940
744214.91108	  48.00000	  22.48202	   0.63785	   0.11580	   0.64827	 -10.28966
744215.17608	  48.00000	  17.79613	   0.65931	   0.10926	   0.66830	  -9.40930
744215.42808	  48.00000	  14.06813	   0.67710	   0.09642	   0.68393	  -8.10493
744215.64408	  48.00000	  11.14480	   0.68983	   0.08841	   0.69547	  -7.30333
744215.91208	  48.00000	   8.81772	   0.70199	   0.07461	   0.70594	  -6.06647
744216.09008	  48.00000	   6.97545	   0.71275	   0.06535	   0.71574	  -5.23879
744216.30808	  48.00000	   5.51730	   0.71942	   0.06300	   0.72217	  -5.00453
744216.57708	  48.00000	   4.36941	   0.72100	   0.05410	   0.72302	  -4.29131
744216.91208	  48.00000	   3.45686	   0.72612	   0.04533	   0.72754	  -3.57180
744217.33108	  48.00000	   2.73547	   0.73409	   0.03946	   0.73515	  -3.07684
744217.85608	  48.00000	   2.16054	   0.74273	   0.03911	   0.74376	  -3.01416
744218.51508	  48.00000	   1.70952	   0.74857	   0.04390	   0.74986	  -3.35650
744219.34408	  48.00000	   1.35352	   0.74940	   0.04975	   0.75105	  -3.79802
744220.38708	  48.00000	   1.07079	   0.74538	   0.05275	   0.74725	  -4.04786
744221.70108	  48.00000	   0.84734	   0.74056	   0.05028	   0.74226	  -3.88443
744223.35609	  48.00000	   0.67072	   0.73999	   0.04360	   0.74127	  -3.37206
744225.44509	  48.00000	   0.53067	   0.74731	   0.03343	   0.74805	  -2.56138
744228.08209	  48.00000	   0.41976	   0.76660	   0.02634	   0.76706	  -1.96824
744231.41309	  48.00000	   0.33183	   0.79587	   0.03340	   0.79658	  -2.40275
744235.61909	  48.00000	   0.26261	   0.82562	   0.06008	   0.82781	  -4.16213
744240.92709	  48.00000	   0.20791	   0.83921	   0.10611	   0.84589	  -7.20619
744247.63209	  48.00000	   0.16452	   0.82550	   0.15928	   0.84073	 -10.92127
744256.10809	  48.00000	   0.13007	   0.78183	   0.19559	   0.80593	 -14.04527
744266.79809	  48.00000	   0.10309	   0.72172	   0.19452	   0.74748	 -15.08423
744280.31209	  48.00000	   0.08153	   0.67780	   0.14413	   0.69296	 -12.00478
744297.41009	  48.00000	   0.06443	   0.67761	   0.06781	   0.68099	  -5.71445
744318.99610	  48.00000	   0.05102	   0.76591	  -0.04057	   0.76699	   3.03201
744346.23910	  48.00000	   0.04042	   0.96664	  -0.09919	   0.97171	   5.85889
744380.73510	  48.00000	   0.03192	   1.25116	  -0.02045	   1.25133	   0.93636
744424.28211	  48.00000	   0.02528	   1.52162	   0.27544	   1.54635	 -10.26041
744479.34712	  48.00000	   0.01999	   1.60418	   0.78011	   1.78380	 -25.93348
759434.22345	  49.00000	20004.45300	   0.27332	  -0.02464	   0.27442	   5.15179
759434.36645	  49.00000	15829.12600	   0.28256	  -0.00813	   0.28268	   1.64905
759434.50845	  49.00000	12516.70300	   0.28814	   0.00254	   0.28815	  -0.50516
759434.65045	  49.00000	9909.44240	   0.29580	   0.01575	   0.29622	  -3.04793
759434.81445	  49.00000	7835.48000	   0.30331	   0.02118	   0.30405	  -3.99519
759435.01545	  49.00000	6217.24610	   0.30943	   0.02993	   0.31088	  -5.52460
759435.25345	  49.00000	4905.29100	   0.31675	   0.03634	   0.31883	  -6.54419
759435.49245	  49.00000	3881.27370	   0.32580	   0.04260	   0.32857	  -7.44895
759435.73045	  49.00000	3070.98270	   0.33345	   0.04721	   0.33678	  -8.05809
759435.96845	  49.00000	2430.77780	   0.34186	   0.05120	   0.34567	  -8.51755
759436.20645	  49.00000	1923.15370	   0.34996	   0.05716	   0.35459	  -9.27603
759436.44445	  49.00000	1522.43580	   0.35972	   0.06058	   0.36478	  -9.55970
759436.68245	  49.00000	1203.84460	   0.36918	   0.06352	   0.37461	  -9.76313
759436.92145	  49.00000	 952.86591	   0.37817	   0.06772	   0.38418	 -10.15303
759437.15945	  49.00000	 754.27557	   0.38877	   0.07060	   0.39513	 -10.29230
759437.39645	  49.00000	 596.71857	   0.40075	   0.07448	   0.40761	 -10.52909
759437.63445	  49.00000	 471.96338	   0.41161	   0.07927	   0.41917	 -10.90058
759437.87345	  49.00000	 373.20856	   0.42348	   0.08241	   0.43142	 -11.01209
759438.11045	  49.00000	 295.47278	   0.43509	   0.08549	   0.44341	 -11.11622
759438.35045	  49.00000	 233.87738	   0.44793	   0.08956	   0.45680	 -11.30709
759438.58845	  49.00000	 185.05922	   0.46177	   0.09507	   0.47146	 -11.63381
759438.82445	  49.00000	 146.35823	   0.47435	   0.09957	   0.48468	 -11.85436
759439.06045	  49.00000	 115.77804	   0.48992	   0.10421	   0.50088	 -12.00893
759439.29545	  49.00000	  91.67210	   0.50582	   0.11117	   0.51790	 -12.39575
759439.54045	  49.00000	  72.51701	   0.52369	   0.11716	   0.53664	 -12.61057
759439.76945	  49.00000	  57.36816	   0.54598	   0.12117	   0.55927	 -12.51307
759440.00645	  49.00000	  45.36290	   0.56765	   0.12536	   0.58133	 -12.45336
759440.23845	  49.00000	  35.93134	   0.59109	   0.12640	   0.60446	 -12.07010
759440.48945	  49.00000	  28.40909	   0.61718	   0.12225	   0.62917	 -11.20406
759440.70345	  49.00000	  22.48202	   0.63896	   0.11740	   0.64966	 -10.41140
759440.96845	  49.00000	  17.79613	   0.65909	   0.10694	   0.66771	  -9.21607
759441.22045	  49.00000	  14.06813	   0.67703	   0.09918	   0.68426	  -8.33438
759441.43645	  49.00000	  11.14480	   0.69127	   0.08584	   0.69658	  -7.07831
759441.70445	  49.00000	   8.81772	   0.70437	   0.07712	   0.70858	  -6.24820
759441.88245	  49.00000	   6.97545	   0.71243	   0.07011	   0.71587	  -5.61998
759442.10045	  49.00000	   5.51730	   0.71819	   0.05858	   0.72057	  -4.66281
759442.36945	  49.00000	   4.36941	   0.72405	   0.05152	   0.72588	  -4.07002
759442.70445	  49.00000	   3.45686	   0.73290	   0.04753	   0.73444	  -3.71089
759443.12345	  49.00000	   2.73547	   0.73903	   0.04653	   0.74049	  -3.60245
759443.64845	  49.00000	   2.16054	   0.73936	   0.04786	   0.74091	  -3.70405
759444.30745	  49.00000	   1.70952	   0.73755	   0.04684	   0.73904	  -3.63388
759445.13645	  49.00000	   1.35352	   0.73779	   0.04239	   0.73900	  -3.28862
759446.17945	  49.00000	   1.07079	   0.74162	   0.03546	   0.74246	  -2.73769
759447.49345	  49.00000	   0.84734	   0.75176	   0.02987	   0.75235	  -2.27514
759449.14845	  49.00000	   0.67072	   0.76580	   0.03012	   0.76639	  -2.25232
759451.23745	  49.00000	   0.53067	   0.78405	   0.04082	   0.78511	  -2.98038
759453.87445	  49.00000	   0.41976	   0.79641	   0.06408	   0.79898	  -4.60052
759457.20545	  49.00000	   0.33183	   0.79354	   0.09384	   0.79907	  -6.74446
759461.41145	  49.00000	   0.26261	   0.77409	   0.11645	   0.78280	  -8.55519
759466.71945	  49.00000	   0.20791	   0.74536	   0.12020	   0.75499	  -9.16102
759473.42345	  49.00000	   0.16452	   0.72291	   0.09849	   0.72959	  -7.75836
759481.90045	  49.00000	   0.13007	   0.72521	   0.05730	   0.72747	  -4.51767
759492.59045	  49.00000	   0.10309	   0.76966	   0.01153	   0.76975	  -0.85809
759506.10446	  49.00000	   0.08153	   0.86426	  -0.00828	   0.86430	   0.54866
759523.20246	  49.00000	   0.06443	   0.98526	   0.02740	   0.98564	  -1.59299
759544.78846	  49.00000	   0.05102	   1.11668	   0.16226	   1.12840	  -8.26732
759572.03146	  49.00000	   0.04042	   1.16146	   0.39249	   1.22598	 -18.67157
759606.52647	  49.00000	   0.03192	   1.05402	   0.64902	   1.23781	 -31.62306
759650.07447	  49.00000	   0.02528	   0.77367	   0.81625	   1.12465	 -46.53394
759705.13948	  49.00000	   0.01999	   0.37759	   0.74975	   0.83947	 -63.26935
774651.29562	  50.00000	20004.45300	   0.27343	  -0.02349	   0.27444	   4.90987
774651.43862	  50.00000	15829.12600	   0.28104	  -0.00828	   0.28116	   1.68722
774651.58062	  50.00000	12516.70300	   0.28838	   0.00464	   0.28842	  -0.92214
774651.72262	  50.00000	9909.44240	   0.29503	   0.01453	   0.29539	  -2.82006
774651.88662	  50.00000	7835.48000	   0.30149	   0.02329	   0.30239	  -4.41798
774652.08762	  50.00000	6217.24610	   0.30815	   0.03000	   0.30961	  -5.56092
774652.32562	  50.00000	4905.29100	   0.31708	   0.03617	   0.31914	  -6.50814
774652.56462	  50.00000	3881.27370	   0.32600	   0.04263	   0.32878	  -7.44934
774652.80262	  50.00000	3070.98270	   0.33250	   0.04717	   0.33583	  -8.07396
774653.04062	  50.00000	2430.77780	   0.34062	   0.05137	   0.34448	  -8.57683
774653.27862	  50.00000	1923.15370	   0.34998	   0.05577	   0.35440	  -9.05367
774653.51662	  50.00000	1522.43580	   0.35890	   0.05914	   0.36374	  -9.35699
774653.75462	  50.00000	1203.84460	   0.36907	   0.06309	   0.37442	  -9.70052
774653.99362	  50.00000	 952.86591	   0.37844	   0.06692	   0.38431	 -10.02783
774654.23162	  50.00000	 754.27557	   0.38844	   0.07067	   0.39481	 -10.31159
774654.46862	  50.00000	 596.71857	   0.40036	   0.07438	   0.40721	 -10.52483
774654.70662	  50.00000	 471.96338	   0.41108	   0.07891	   0.41858	 -10.86628
774654.94562	  50.00000	 373.20856	   0.42335	   0.08190	   0.43120	 -10.94948
774655.18362	  50.00000	 295.47278	   0.43488	   0.08604	   0.44331	 -11.19116
774655.42262	  50.00000	 233.87738	   0.44732	   0.08987	   0.45626	 -11.36021
774655.66062	  50.00000	 185.05922	   0.46256	   0.09379	   0.47198	 -11.46177
774655.89662	  50.00000	 146.35823	   0.47478	   0.09777	   0.48474	 -11.63611
774656.13362	  50.00000	 115.77804	   0.49014	   0.10443	   0.50114	 -12.02796
774656.36762	  50.00000	  91.67210	   0.50584	   0.10977	   0.51762	 -12.24358
774656.61262	  50.00000	  72.51701	   0.52402	   0.11567	   0.53663	 -12.44754
774656.84162	  50.00000	  57.36816	   0.54471	   0.12330	   0.55849	 -12.75487
774657.07862	  50.00000	  45.36290	   0.56927	   0.12511	   0.58285	 -12.39464
774657.31062	  50.00000	  35.93134	   0.59305	   0.12517	   0.60612	 -11.91822
774657.56162	  50.00000	  28.40909	   0.61627	   0.12336	   0.62849	 -11.31912
774657.77562	  50.00000	  22.48202	   0.64096	   0.11601	   0.65138	 -10.25921
774658.04062	  50.00000	  17.79613	   0.66024	   0.10767	   0.66897	  -9.26165
774658.29262	  50.00000	  14.06813	   0.67780	   0.09875	   0.68496	  -8.28901
774658.50862	  50.00000	  11.14480	   0.69273	   0.08644	   0.69811	  -7.11272
774658.77662	  50.00000	   8.81772	   0.70386	   0.07702	   0.70806	  -6.24470
774658.95462	  50.00000	   6.97545	   0.71064	   0.06907	   0.71399	  -5.55153
774659.17262	  50.00000	   5.51730	   0.71986	   0.05744	   0.72215	  -4.56181
774659.44162	  50.00000	   4.36941	   0.72736	   0.05140	   0.72917	  -4.04194
774659.77662	  50.00000	   3.45686	   0.73416	   0.05065	   0.73590	  -3.94627
774660.19562	  50.00000	   2.73547	   0.73547	   0.04975	   0.73715	  -3.86964
774660.72062	  50.00000	   2.16054	   0.73506	   0.04680	   0.73655	  -3.64330
774661.37962	  50.00000	   1.70952	   0.73539	   0.04094	   0.73653	  -3.18674
774662.20862	  50.00000	   1.35352	   0.74138	   0.03402	   0.74216	  -2.62693
774663.25162	  50.00000	   1.07079	   0.75191	   0.03081	   0.75254	  -2.34635
774664.56562	  50.00000	   0.84734	   0.76532	   0.03382	   0.76607	  -2.53000
774666.22062	  50.00000	   0.67072	   0.77724	   0.04392	   0.77848	  -3.23391
774668.30962	  50.00000	   0.53067	   0.78256	   0.06414	   0.78519	  -4.68576
774670.94662	  50.00000	   0.41976	   0.77432	   0.08453	   0.77892	  -6.23040
774674.27762	  50.00000	   0.33183	   0.75703	   0.09415	   0.76286	  -7.08903
774678.48363	  50.00000	   0.26261	   0.73838	   0.08800	   0.74361	  -6.79680
774683.79163	  50.00000	   0.20791	   0.73274	   0.06547	   0.73566	  -5.10570
774690.49663	  50.00000	   0.16452	   0.75027	   0.03425	   0.75105	  -2.61377
774698.97263	  50.00000	   0.13007	   0.80246	   0.01131	   0.80254	  -0.80782
774709.66263	  50.00000	   0.10309	   0.88307	   0.02335	   0.88338	  -1.51463
774723.17663	  50.00000	   0.08153	   0.97369	   0.09302	   0.97812	  -5.45697
774740.27463	  50.00000	   0.06443	   1.03312	   0.21245	   1.05473	 -11.62046
774761.86064	  50.00000	   0.05102	   1.01135	   0.38846	   1.08339	 -21.01189
774789.10364	  50.00000	   0.04042	   0.87590	   0.53439	   1.02605	 -31.38756
774823.59964	  50.00000	   0.03192	   0.64660	   0.56517	   0.85878	 -41.15561
774867.14665	  50.00000	   0.02528	   0.41128	   0.40573	   0.57773	 -44.61052
774922.21165	  50.00000	   0.01999	   0.31584	   0.02105	   0.31654	  -3.81341
789853.81541	  51.00000	20004.45300	   0.27453	  -0.02356	   0.27553	   4.90550
789853.95841	  51.00000	15829.12600	   0.28160	  -0.00894	   0.28174	   1.81851
789854.10041	  51.00000	12516.70300	   0.28652	   0.00425	   0.28655	  -0.84910
789854.24241	  51.00000	9909.44240	   0.29510	   0.01553	   0.29551	  -3.01299
789854.40641	  51.00000	7835.48000	   0.30191	   0.02265	   0.30276	  -4.29132
789854.60741	  51.00000	6217.24610	   0.31054	   0.03007	   0.31200	  -5.53163
789854.84541	  51.00000	4905.29100	   0.31681	   0.03657	   0.31891	  -6.58411
789855.08441	  51.00000	3881.27370	   0.32487	   0.04256	   0.32765	  -7.46434
789855.32241	  51.00000	3070.98270	   0.33369	   0.04740	   0.33704	  -8.08461
789855.56041	  51.00000	2430.77780	   0.34172	   0.05248	   0.34573	  -8.73061
789855.79841	  51.00000	1923.15370	   0.35051	   0.05670	   0.35507	  -9.18850
789856.03641	  51.00000	1522.43580	   0.36039	   0.06069	   0.36547	  -9.55858
789856.27441	  51.00000	1203.84460	   0.36889	   0.06322	   0.37427	  -9.72410
789856.51341	  51.00000	 952.86591	   0.37860	   0.06858	   0.38477	 -10.26711
789856.75141	  51.00000	 754.27557	   0.39125	   0.07208	   0.39783	 -10.43854
789856.98841	  51.00000	 596.71857	   0.40185	   0.07566	   0.40891	 -10.66241
789857.22641	  51.00000	 471.96338	   0.41269	   0.07959	   0.42030	 -10.91623
789857.46541	  51.00000	 373.20856	   0.42370	   0.08263	   0.43168	 -11.03503
789857.70341	  51.00000	 295.47278	   0.43449	   0.08553	   0.44283	 -11.13609
789857.94241	  51.00000	 233.87738	   0.44810	   0.09016	   0.45708	 -11.37676
789858.18041	  51.00000	 185.05922	   0.46126	   0.09539	   0.47102	 -11.68428
789858.41641	  51.00000	 146.35823	   0.47543	   0.10060	   0.48595	 -11.94729
789858.65341	  51.00000	 115.77804	   0.49210	   0.10552	   0.50329	 -12.10204
789858.88741	  51.00000	  91.67210	   0.50754	   0.11084	   0.51950	 -12.31959
789859.13241	  51.00000	  72.51701	   0.52585	   0.11737	   0.53879	 -12.58169
789859.36142	  51.00000	  57.36816	   0.54842	   0.12330	   0.56211	 -12.67045
789859.59842	  51.00000	  45.36290	   0.56794	   0.12507	   0.58154	 -12.41936
789859.83042	  51.00000	  35.93134	   0.59437	   0.12783	   0.60796	 -12.13739
789860.08142	  51.00000	  28.40909	   0.61830	   0.12558	   0.63093	 -11.48097
789860.29542	  51.00000	  22.48202	   0.64009	   0.11755	   0.65079	 -10.40587
789860.56042	  51.00000	  17.79613	   0.66174	   0.11031	   0.67087	  -9.46414
789860.81242	  51.00000	  14.06813	   0.68052	   0.09993	   0.68781	  -8.35402
789861.02842	  51.00000	  11.14480	   0.69356	   0.08797	   0.69912	  -7.22852
789861.29642	  51.00000	   8.81772	   0.70746	   0.07677	   0.71161	  -6.19304
789861.47442	  51.00000	   6.97545	   0.71603	   0.07037	   0.71947	  -5.61267
789861.69242	  51.00000	   5.51730	   0.72211	   0.06159	   0.72473	  -4.87481
789861.96142	  51.00000	   4.36941	   0.72693	   0.05166	   0.72877	  -4.06457
