Repository: kbm2110/Battery_Diagnostics_Thesis

# Battery_Diagnostics_Thesis
 Data-driven battery diagnostics using EIS

**Author:** Bala Manikanta Yaswanth Kanagarla
**Institution:** Technische Hochschule Ingolstadt (THI)
**Supervisor:** Prof. Dr. H.-G. Schweiger

## Overview

This project implements a machine learning framework for 
non-invasive State of Health (SoH) estimation of lithium-ion 
batteries using Electrochemical Impedance Spectroscopy (EIS).

Eight physically interpretable features are extracted from 
impedance spectra and used to train six ML models under a 
strict cell-level train-test split. The stacking ensemble 
achieves R² = 0.9122 and RMSE = 0.0234 on completely unseen 
cells.

---

File: data/EIS/EIS_state_II_45C01.txt (part 6 of 36)
time/s	           cycle number	freq/Hz	           Re(Z)/Ohm	  -Im(Z)/Ohm	   |Z|/Ohm	   Phase(Z)/deg
713832.95994	  43.00000	1203.84460	   1.35367	   0.05468	   1.35478	  -2.31326
713833.19894	  43.00000	 952.86591	   1.36145	   0.05768	   1.36267	  -2.42608
713833.43694	  43.00000	 754.27557	   1.36962	   0.05923	   1.37090	  -2.47619
713833.67394	  43.00000	 596.71857	   1.37962	   0.06422	   1.38111	  -2.66497
713833.91194	  43.00000	 471.96338	   1.38797	   0.06505	   1.38950	  -2.68339
713834.15094	  43.00000	 373.20856	   1.39668	   0.06926	   1.39840	  -2.83898
713834.38794	  43.00000	 295.47278	   1.40839	   0.07223	   1.41024	  -2.93577
713834.62794	  43.00000	 233.87738	   1.41939	   0.07427	   1.42133	  -2.99531
713834.86594	  43.00000	 185.05922	   1.42893	   0.07888	   1.43111	  -3.15963
713835.10194	  43.00000	 146.35823	   1.44083	   0.08291	   1.44321	  -3.29332
713835.33794	  43.00000	 115.77804	   1.45135	   0.09073	   1.45418	  -3.57720
713835.57294	  43.00000	  91.67210	   1.46504	   0.09389	   1.46805	  -3.66695
713835.81794	  43.00000	  72.51701	   1.47639	   0.10311	   1.47998	  -3.99493
713836.04694	  43.00000	  57.36816	   1.49039	   0.10758	   1.49426	  -4.12842
713836.28394	  43.00000	  45.36290	   1.50539	   0.11575	   1.50983	  -4.39666
713836.51594	  43.00000	  35.93134	   1.52989	   0.12951	   1.53537	  -4.83889
713836.76594	  43.00000	  28.40909	   1.54926	   0.13987	   1.55556	  -5.15895
713836.98094	  43.00000	  22.48202	   1.57650	   0.14892	   1.58351	  -5.39629
713837.24594	  43.00000	  17.79613	   1.61099	   0.14975	   1.61793	  -5.31059
713837.49794	  43.00000	  14.06813	   1.63620	   0.14201	   1.64236	  -4.96029
713837.71394	  43.00000	  11.14480	   1.66994	   0.14883	   1.67656	  -5.09301
713837.98094	  43.00000	   8.81772	   1.68502	   0.12990	   1.69002	  -4.40839
713838.15894	  43.00000	   6.97545	   1.71941	   0.11236	   1.72307	  -3.73895
713838.37794	  43.00000	   5.51730	   1.74761	   0.11355	   1.75129	  -3.71752
713838.64694	  43.00000	   4.36941	   1.74751	   0.11207	   1.75110	  -3.66937
713838.98194	  43.00000	   3.45686	   1.74206	   0.09046	   1.74440	  -2.97264
713839.40094	  43.00000	   2.73547	   1.75064	   0.05647	   1.75155	  -1.84769
713839.92594	  43.00000	   2.16054	   1.77805	   0.03410	   1.77837	  -1.09855
713840.58494	  43.00000	   1.70952	   1.80949	   0.03434	   1.80981	  -1.08727
713841.41394	  43.00000	   1.35352	   1.82714	   0.05694	   1.82802	  -1.78497
713842.45694	  43.00000	   1.07079	   1.81779	   0.08545	   1.81980	  -2.69123
713843.76994	  43.00000	   0.84734	   1.78549	   0.09935	   1.78825	  -3.18469
713845.42594	  43.00000	   0.67072	   1.75254	   0.09057	   1.75488	  -2.95833
713847.51494	  43.00000	   0.53067	   1.72700	   0.05249	   1.72780	  -1.74100
713850.15194	  43.00000	   0.41976	   1.73201	   0.00536	   1.73202	  -0.17731
713853.48295	  43.00000	   0.33183	   1.77037	  -0.02565	   1.77056	   0.83018
713857.68895	  43.00000	   0.26261	   1.82315	  -0.02367	   1.82330	   0.74385
713862.99695	  43.00000	   0.20791	   1.86773	   0.01243	   1.86777	  -0.38139
713869.70095	  43.00000	   0.16452	   1.88767	   0.07228	   1.88906	  -2.19289
713878.17795	  43.00000	   0.13007	   1.87404	   0.14111	   1.87934	  -4.30614
713888.86795	  43.00000	   0.10309	   1.82321	   0.19788	   1.83392	  -6.19420
713902.38195	  43.00000	   0.08153	   1.74426	   0.22063	   1.75816	  -7.20907
713919.47895	  43.00000	   0.06443	   1.66596	   0.19666	   1.67753	  -6.73243
713941.06496	  43.00000	   0.05102	   1.61799	   0.09122	   1.62056	  -3.22696
713968.30796	  43.00000	   0.04042	   1.66731	  -0.05546	   1.66823	   1.90517
714002.80296	  43.00000	   0.03192	   1.84983	  -0.17588	   1.85817	   5.43128
714046.34997	  43.00000	   0.02528	   2.13931	  -0.16433	   2.14561	   4.39240
714101.41497	  43.00000	   0.01999	   2.44700	   0.05252	   2.44756	  -1.22954
730338.89487	  44.00000	20004.45300	   1.27651	  -0.01961	   1.27666	   0.88009
730339.03787	  44.00000	15829.12600	   1.28279	  -0.00468	   1.28280	   0.20884
730339.17987	  44.00000	12516.70300	   1.29039	   0.00485	   1.29040	  -0.21523
730339.32187	  44.00000	9909.44240	   1.29915	   0.01487	   1.29924	  -0.65571
730339.48587	  44.00000	7835.48000	   1.30611	   0.02075	   1.30628	  -0.91008
730339.68687	  44.00000	6217.24610	   1.31278	   0.02737	   1.31306	  -1.19431
730339.92487	  44.00000	4905.29100	   1.31938	   0.03412	   1.31982	  -1.48126
730340.16387	  44.00000	3881.27370	   1.32854	   0.03813	   1.32908	  -1.64390
730340.40187	  44.00000	3070.98270	   1.33364	   0.04027	   1.33425	  -1.72943
730340.63987	  44.00000	2430.77780	   1.34279	   0.04515	   1.34355	  -1.92590
730340.87787	  44.00000	1923.15370	   1.35109	   0.04774	   1.35193	  -2.02360
730341.11587	  44.00000	1522.43580	   1.35761	   0.05086	   1.35856	  -2.14547
730341.35387	  44.00000	1203.84460	   1.36653	   0.05488	   1.36763	  -2.29984
730341.59287	  44.00000	 952.86591	   1.37494	   0.05642	   1.37610	  -2.34982
730341.83087	  44.00000	 754.27557	   1.38338	   0.05993	   1.38468	  -2.48075
730342.06787	  44.00000	 596.71857	   1.39137	   0.06152	   1.39273	  -2.53184
730342.30587	  44.00000	 471.96338	   1.40046	   0.06730	   1.40207	  -2.75143
730342.54487	  44.00000	 373.20856	   1.41108	   0.06951	   1.41279	  -2.82023
730342.78287	  44.00000	 295.47278	   1.42144	   0.07231	   1.42328	  -2.91213
730343.02187	  44.00000	 233.87738	   1.43222	   0.07488	   1.43417	  -2.99280
730343.25987	  44.00000	 185.05922	   1.44079	   0.08030	   1.44302	  -3.18996
730343.49587	  44.00000	 146.35823	   1.45208	   0.08461	   1.45454	  -3.33478
730343.73187	  44.00000	 115.77804	   1.46365	   0.08830	   1.46631	  -3.45249
730343.96687	  44.00000	  91.67210	   1.47675	   0.09546	   1.47983	  -3.69842
730344.21187	  44.00000	  72.51701	   1.48857	   0.10165	   1.49204	  -3.90647
730344.44087	  44.00000	  57.36816	   1.50493	   0.10755	   1.50877	  -4.08787
730344.67787	  44.00000	  45.36290	   1.52098	   0.11450	   1.52528	  -4.30503
730344.90987	  44.00000	  35.93134	   1.53881	   0.12984	   1.54427	  -4.82306
730345.16087	  44.00000	  28.40909	   1.55915	   0.13630	   1.56509	  -4.99591
730345.37487	  44.00000	  22.48202	   1.58338	   0.14482	   1.58999	  -5.22581
730345.63987	  44.00000	  17.79613	   1.61597	   0.15119	   1.62303	  -5.34506
730345.89187	  44.00000	  14.06813	   1.64781	   0.14410	   1.65410	  -4.99791
730346.10787	  44.00000	  11.14480	   1.66996	   0.14731	   1.67645	  -5.04123
730346.37587	  44.00000	   8.81772	   1.69848	   0.12614	   1.70315	  -4.24744
730346.55387	  44.00000	   6.97545	   1.73406	   0.11938	   1.73816	  -3.93825
730346.77187	  44.00000	   5.51730	   1.74197	   0.11923	   1.74604	  -3.91539
730347.04087	  44.00000	   4.36941	   1.74363	   0.10089	   1.74654	  -3.31171
730347.37587	  44.00000	   3.45686	   1.75394	   0.07187	   1.75541	  -2.34635
730347.79487	  44.00000	   2.73547	   1.78100	   0.05086	   1.78172	  -1.63582
730348.31987	  44.00000	   2.16054	   1.80661	   0.05082	   1.80732	  -1.61145
730348.97887	  44.00000	   1.70952	   1.81819	   0.07017	   1.81954	  -2.21000
730349.80787	  44.00000	   1.35352	   1.80590	   0.08512	   1.80790	  -2.69874
730350.85087	  44.00000	   1.07079	   1.77836	   0.08702	   1.78049	  -2.80152
730352.16487	  44.00000	   0.84734	   1.75205	   0.06484	   1.75325	  -2.11948
730353.81987	  44.00000	   0.67072	   1.74591	   0.03150	   1.74620	  -1.03375
730355.90887	  44.00000	   0.53067	   1.76381	  -0.00584	   1.76382	   0.18968
730358.54587	  44.00000	   0.41976	   1.80489	  -0.02210	   1.80503	   0.70161
730361.87687	  44.00000	   0.33183	   1.85193	  -0.00737	   1.85194	   0.22803
730366.08287	  44.00000	   0.26261	   1.87964	   0.03793	   1.88003	  -1.15606
730371.39087	  44.00000	   0.20791	   1.87582	   0.09337	   1.87814	  -2.84954
730378.09487	  44.00000	   0.16452	   1.84231	   0.14013	   1.84764	  -4.34959
730386.57187	  44.00000	   0.13007	   1.78734	   0.16414	   1.79486	  -5.24701
730397.26187	  44.00000	   0.10309	   1.72681	   0.15006	   1.73332	  -4.96642
730410.77587	  44.00000	   0.08153	   1.68505	   0.09311	   1.68762	  -3.16276
730427.87288	  44.00000	   0.06443	   1.68598	   0.01444	   1.68604	  -0.49085
730449.45988	  44.00000	   0.05102	   1.77520	  -0.08320	   1.77715	   2.68345
730476.70188	  44.00000	   0.04042	   1.96073	  -0.11888	   1.96433	   3.46971
730511.19689	  44.00000	   0.03192	   2.18937	  -0.01613	   2.18943	   0.42205
730554.74389	  44.00000	   0.02528	   2.35709	   0.23976	   2.36925	  -5.80815
730609.80890	  44.00000	   0.01999	   2.35315	   0.61180	   2.43138	 -14.57391
746832.00948	  45.00000	20004.45300	   1.29325	  -0.01934	   1.29339	   0.85669
746832.15148	  45.00000	15829.12600	   1.29939	  -0.00453	   1.29939	   0.19985
746832.29348	  45.00000	12516.70300	   1.30796	   0.00526	   1.30797	  -0.23045
746832.43548	  45.00000	9909.44240	   1.31557	   0.01558	   1.31566	  -0.67844
746832.59948	  45.00000	7835.48000	   1.32316	   0.02214	   1.32335	  -0.95878
746832.80048	  45.00000	6217.24610	   1.32942	   0.02936	   1.32974	  -1.26532
746833.03848	  45.00000	4905.29100	   1.33673	   0.03328	   1.33714	  -1.42632
746833.27748	  45.00000	3881.27370	   1.34328	   0.03739	   1.34380	  -1.59439
746833.51548	  45.00000	3070.98270	   1.35156	   0.04296	   1.35224	  -1.82054
746833.75348	  45.00000	2430.77780	   1.35790	   0.04587	   1.35868	  -1.93463
746833.99148	  45.00000	1923.15370	   1.36618	   0.04861	   1.36704	  -2.03796
746834.22948	  45.00000	1522.43580	   1.37384	   0.05143	   1.37480	  -2.14386
746834.46748	  45.00000	1203.84460	   1.38079	   0.05382	   1.38184	  -2.23230
746834.70648	  45.00000	 952.86591	   1.39109	   0.05555	   1.39220	  -2.28668
746834.94448	  45.00000	 754.27557	   1.40043	   0.05925	   1.40168	  -2.42284
746835.18148	  45.00000	 596.71857	   1.40874	   0.06067	   1.41005	  -2.46591
746835.41948	  45.00000	 471.96338	   1.41753	   0.06486	   1.41902	  -2.61965
746835.65848	  45.00000	 373.20856	   1.42931	   0.06773	   1.43091	  -2.71306
746835.89648	  45.00000	 295.47278	   1.43753	   0.07061	   1.43926	  -2.81208
746836.13548	  45.00000	 233.87738	   1.44745	   0.07169	   1.44923	  -2.83543
746836.37348	  45.00000	 185.05922	   1.45745	   0.07962	   1.45962	  -3.12708
746836.60948	  45.00000	 146.35823	   1.46905	   0.08242	   1.47137	  -3.21116
746836.84548	  45.00000	 115.77804	   1.48116	   0.08794	   1.48377	  -3.39776
746837.08048	  45.00000	  91.67210	   1.49084	   0.09287	   1.49373	  -3.56446
746837.32548	  45.00000	  72.51701	   1.50630	   0.10011	   1.50963	  -3.80238
746837.55448	  45.00000	  57.36816	   1.51943	   0.11121	   1.52350	  -4.18608
746837.79148	  45.00000	  45.36290	   1.53752	   0.11892	   1.54211	  -4.42289
746838.02348	  45.00000	  35.93134	   1.55520	   0.12543	   1.56025	  -4.61103
746838.27448	  45.00000	  28.40909	   1.58042	   0.13549	   1.58622	  -4.90014
746838.48848	  45.00000	  22.48202	   1.60667	   0.14169	   1.61291	  -5.03993
746838.75348	  45.00000	  17.79613	   1.63188	   0.14383	   1.63820	  -5.03702
746839.00548	  45.00000	  14.06813	   1.65838	   0.15068	   1.66521	  -5.19155
746839.22148	  45.00000	  11.14480	   1.69124	   0.13421	   1.69656	  -4.53735
746839.48948	  45.00000	   8.81772	   1.71826	   0.14117	   1.72405	  -4.69683
746839.66748	  45.00000	   6.97545	   1.72964	   0.12433	   1.73410	  -4.11151
746839.88548	  45.00000	   5.51730	   1.75379	   0.09751	   1.75650	  -3.18224
746840.15448	  45.00000	   4.36941	   1.78810	   0.08749	   1.79024	  -2.80119
746840.48948	  45.00000	   3.45686	   1.80108	   0.09374	   1.80352	  -2.97949
746840.90848	  45.00000	   2.73547	   1.79221	   0.09585	   1.79477	  -3.06144
746841.43348	  45.00000	   2.16054	   1.77771	   0.07875	   1.77945	  -2.53642
746842.09248	  45.00000	   1.70952	   1.77331	   0.04728	   1.77394	  -1.52735
746842.92148	  45.00000	   1.35352	   1.79004	   0.01546	   1.79011	  -0.49476
746843.96448	  45.00000	   1.07079	   1.82391	   0.00201	   1.82391	  -0.06299
746845.27848	  45.00000	   0.84734	   1.85920	   0.01465	   1.85926	  -0.45161
746846.93348	  45.00000	   0.67072	   1.87345	   0.04409	   1.87397	  -1.34820
746849.02248	  45.00000	   0.53067	   1.86332	   0.08711	   1.86536	  -2.67669
746851.65948	  45.00000	   0.41976	   1.82446	   0.11261	   1.82793	  -3.53185
746854.99048	  45.00000	   0.33183	   1.77945	   0.10520	   1.78256	  -3.38347
746859.19648	  45.00000	   0.26261	   1.74816	   0.07043	   1.74958	  -2.30703
746864.50448	  45.00000	   0.20791	   1.75085	   0.02503	   1.75103	  -0.81890
746871.20849	  45.00000	   0.16452	   1.78383	  -0.01135	   1.78387	   0.36468
746879.68549	  45.00000	   0.13007	   1.84349	  -0.02489	   1.84366	   0.77343
746890.37549	  45.00000	   0.10309	   1.92025	  -0.00183	   1.92025	   0.05474
746903.88949	  45.00000	   0.08153	   1.99292	   0.07857	   1.99447	  -2.25761
746920.98649	  45.00000	   0.06443	   2.02849	   0.19462	   2.03780	  -5.48026
746942.57349	  45.00000	   0.05102	   1.97707	   0.34582	   2.00709	  -9.92163
746969.81550	  45.00000	   0.04042	   1.82831	   0.44750	   1.88228	 -13.75349
747004.31050	  45.00000	   0.03192	   1.63153	   0.42161	   1.68512	 -14.48891
747047.85751	  45.00000	   0.02528	   1.48244	   0.24385	   1.50236	  -9.34101
747102.92251	  45.00000	   0.01999	   1.47311	  -0.06264	   1.47445	   2.43470
763337.53628	  46.00000	20004.45300	   1.32846	  -0.01974	   1.32861	   0.85138
763337.67928	  46.00000	15829.12600	   1.33737	  -0.00460	   1.33738	   0.19711
763337.82128	  46.00000	12516.70300	   1.34375	   0.00751	   1.34377	  -0.32015
763337.96328	  46.00000	9909.44240	   1.35029	   0.01491	   1.35037	  -0.63266
763338.12728	  46.00000	7835.48000	   1.35712	   0.02204	   1.35730	  -0.93062
763338.32828	  46.00000	6217.24610	   1.36619	   0.02734	   1.36646	  -1.14644
763338.56628	  46.00000	4905.29100	   1.37316	   0.03323	   1.37356	  -1.38627
763338.80428	  46.00000	3881.27370	   1.37814	   0.03648	   1.37862	  -1.51648
763339.04328	  46.00000	3070.98270	   1.38599	   0.04208	   1.38663	  -1.73908
763339.28128	  46.00000	2430.77780	   1.39378	   0.04487	   1.39450	  -1.84406
763339.51928	  46.00000	1923.15370	   1.40232	   0.04823	   1.40315	  -1.96977
763339.75728	  46.00000	1522.43580	   1.40841	   0.05162	   1.40936	  -2.09891
763339.99528	  46.00000	1203.84460	   1.41791	   0.05383	   1.41893	  -2.17396
763340.23428	  46.00000	 952.86591	   1.42790	   0.05520	   1.42897	  -2.21380
763340.47228	  46.00000	 754.27557	   1.43524	   0.05813	   1.43642	  -2.31920
763340.70928	  46.00000	 596.71857	   1.44302	   0.06256	   1.44438	  -2.48224
763340.94728	  46.00000	 471.96338	   1.45279	   0.06439	   1.45421	  -2.53793
763341.18628	  46.00000	 373.20856	   1.46171	   0.06756	   1.46327	  -2.64638
763341.42428	  46.00000	 295.47278	   1.47345	   0.07056	   1.47514	  -2.74150
763341.66328	  46.00000	 233.87738	   1.48184	   0.07590	   1.48378	  -2.93228
763341.90128	  46.00000	 185.05922	   1.49374	   0.07836	   1.49580	  -3.00297
763342.13728	  46.00000	 146.35823	   1.50389	   0.08431	   1.50625	  -3.20857
763342.37328	  46.00000	 115.77804	   1.51414	   0.09049	   1.51684	  -3.41994
763342.60828	  46.00000	  91.67210	   1.52903	   0.09622	   1.53205	  -3.60099
763342.85328	  46.00000	  72.51701	   1.53952	   0.10054	   1.54280	  -3.73654
763343.08228	  46.00000	  57.36816	   1.55404	   0.10774	   1.55777	  -3.96585
763343.31928	  46.00000	  45.36290	   1.57096	   0.11665	   1.57529	  -4.24676
763343.55128	  46.00000	  35.93134	   1.59181	   0.13047	   1.59715	  -4.68562
763343.80128	  46.00000	  28.40909	   1.61000	   0.13664	   1.61578	  -4.85092
763344.01628	  46.00000	  22.48202	   1.63667	   0.14582	   1.64316	  -5.09139
763344.28128	  46.00000	  17.79613	   1.66793	   0.15228	   1.67487	  -5.21655
763344.53328	  46.00000	  14.06813	   1.70017	   0.14267	   1.70615	  -4.79659
763344.74928	  46.00000	  11.14480	   1.72438	   0.14978	   1.73087	  -4.96436
763345.01628	  46.00000	   8.81772	   1.74901	   0.12609	   1.75355	  -4.12352
763345.19528	  46.00000	   6.97545	   1.78527	   0.11780	   1.78915	  -3.77502
763345.41328	  46.00000	   5.51730	   1.79907	   0.12196	   1.80320	  -3.87804
763345.68228	  46.00000	   4.36941	   1.79738	   0.10663	   1.80054	  -3.39497
763346.01728	  46.00000	   3.45686	   1.80290	   0.07662	   1.80453	  -2.43338
763346.43628	  46.00000	   2.73547	   1.82587	   0.04887	   1.82653	  -1.53313
763346.96128	  46.00000	   2.16054	   1.85838	   0.04312	   1.85888	  -1.32917
763347.62028	  46.00000	   1.70952	   1.87753	   0.05801	   1.87843	  -1.76967
763348.44928	  46.00000	   1.35352	   1.87315	   0.08196	   1.87494	  -2.50524
763349.49128	  46.00000	   1.07079	   1.84567	   0.09458	   1.84809	  -2.93345
763350.80528	  46.00000	   0.84734	   1.81042	   0.08287	   1.81231	  -2.62097
763352.46128	  46.00000	   0.67072	   1.79151	   0.05037	   1.79221	  -1.61042
763354.55028	  46.00000	   0.53067	   1.79833	   0.00551	   1.79834	  -0.17567
763357.18628	  46.00000	   0.41976	   1.83505	  -0.02534	   1.83523	   0.79122
763360.51828	  46.00000	   0.33183	   1.88702	  -0.02327	   1.88716	   0.70657
763364.72428	  46.00000	   0.26261	   1.92778	   0.01332	   1.92782	  -0.39587
763370.03229	  46.00000	   0.20791	   1.94150	   0.07049	   1.94278	  -2.07925
763376.73629	  46.00000	   0.16452	   1.92007	   0.12858	   1.92437	  -3.83117
763385.21329	  46.00000	   0.13007	   1.87207	   0.16952	   1.87973	  -5.17425
763395.90329	  46.00000	   0.10309	   1.80455	   0.17844	   1.81335	  -5.64740
763409.41629	  46.00000	   0.08153	   1.74288	   0.13972	   1.74847	  -4.58354
763426.51429	  46.00000	   0.06443	   1.71741	   0.06531	   1.71865	  -2.17776
763448.10029	  46.00000	   0.05102	   1.76877	  -0.04741	   1.76941	   1.53545
763475.34330	  46.00000	   0.04042	   1.92484	  -0.13239	   1.92939	   3.93464
763509.83830	  46.00000	   0.03192	   2.16580	  -0.10499	   2.16834	   2.77534
763553.38531	  46.00000	   0.02528	   2.39191	   0.09608	   2.39384	  -2.30026
763608.45031	  46.00000	   0.01999	   2.50340	   0.45304	   2.54407	 -10.25775
779843.07008	  47.00000	20004.45300	   1.26270	  -0.02001	   1.26286	   0.90786
779843.21308	  47.00000	15829.12600	   1.26937	  -0.00733	   1.26940	   0.33070
779843.35508	  47.00000	12516.70300	   1.27620	   0.00591	   1.27621	  -0.26520
779843.49708	  47.00000	9909.44240	   1.28478	   0.01435	   1.28486	  -0.63998
779843.66108	  47.00000	7835.48000	   1.29010	   0.02213	   1.29029	  -0.98281
779843.86208	  47.00000	6217.24610	   1.29831	   0.02820	   1.29862	  -1.24431
779844.10008	  47.00000	4905.29100	   1.30683	   0.03378	   1.30727	  -1.48050
779844.33908	  47.00000	3881.27370	   1.31572	   0.03780	   1.31626	  -1.64543
779844.57708	  47.00000	3070.98270	   1.32370	   0.04174	   1.32435	  -1.80618
779844.81508	  47.00000	2430.77780	   1.33151	   0.04532	   1.33228	  -1.94948
779845.05308	  47.00000	1923.15370	   1.33981	   0.04855	   1.34069	  -2.07523
779845.29108	  47.00000	1522.43580	   1.34703	   0.05097	   1.34799	  -2.16692
779845.52908	  47.00000	1203.84460	   1.35704	   0.05270	   1.35807	  -2.22391
779845.76808	  47.00000	 952.86591	   1.36245	   0.05641	   1.36361	  -2.37098
779846.00608	  47.00000	 754.27557	   1.37211	   0.05806	   1.37334	  -2.42300
779846.24308	  47.00000	 596.71857	   1.38188	   0.06129	   1.38324	  -2.53937
779846.48108	  47.00000	 471.96338	   1.39167	   0.06532	   1.39320	  -2.68727
779846.72008	  47.00000	 373.20856	   1.40081	   0.06870	   1.40250	  -2.80773
779846.95808	  47.00000	 295.47278	   1.41015	   0.07130	   1.41195	  -2.89442
779847.19708	  47.00000	 233.87738	   1.41957	   0.07546	   1.42157	  -3.04277
779847.43508	  47.00000	 185.05922	   1.43159	   0.07912	   1.43378	  -3.16327
779847.67108	  47.00000	 146.35823	   1.44121	   0.08265	   1.44358	  -3.28224
779847.90708	  47.00000	 115.77804	   1.45203	   0.08775	   1.45468	  -3.45837
779848.14208	  47.00000	  91.67210	   1.46390	   0.09427	   1.46694	  -3.68464
779848.38708	  47.00000	  72.51701	   1.47730	   0.09955	   1.48066	  -3.85531
779848.61608	  47.00000	  57.36816	   1.49508	   0.10831	   1.49900	  -4.14357
779848.85308	  47.00000	  45.36290	   1.51084	   0.11911	   1.51553	  -4.50771
779849.08508	  47.00000	  35.93134	   1.52556	   0.12409	   1.53060	  -4.65021
779849.33508	  47.00000	  28.40909	   1.55291	   0.13208	   1.55852	  -4.86138
779849.55008	  47.00000	  22.48202	   1.57596	   0.14027	   1.58220	  -5.08642
779849.81508	  47.00000	  17.79613	   1.59994	   0.14574	   1.60656	  -5.20466
779850.06708	  47.00000	  14.06813	   1.63686	   0.15109	   1.64382	  -5.27376
779850.28308	  47.00000	  11.14480	   1.65734	   0.13856	   1.66312	  -4.77893
779850.55008	  47.00000	   8.81772	   1.69782	   0.13396	   1.70309	  -4.51132
779850.72908	  47.00000	   6.97545	   1.71240	   0.13303	   1.71756	  -4.44213
779850.94708	  47.00000	   5.51730	   1.72043	   0.10913	   1.72388	  -3.62945
779851.21608	  47.00000	   4.36941	   1.74301	   0.08281	   1.74498	  -2.72003
779851.55108	  47.00000	   3.45686	   1.77376	   0.07120	   1.77519	  -2.29864
779851.97008	  47.00000	   2.73547	   1.79062	   0.07950	   1.79238	  -2.54204
779852.49508	  47.00000	   2.16054	   1.78473	   0.08997	   1.78700	  -2.88602
779853.15408	  47.00000	   1.70952	   1.76354	   0.08521	   1.76559	  -2.76623
779853.98308	  47.00000	   1.35352	   1.74492	   0.06007	   1.74596	  -1.97156
779855.02608	  47.00000	   1.07079	   1.74645	   0.02425	   1.74662	  -0.79538
779856.33908	  47.00000	   0.84734	   1.77072	  -0.00502	   1.77073	   0.16227
779857.99508	  47.00000	   0.67072	   1.80653	  -0.01242	   1.80657	   0.39376
779860.08408	  47.00000	   0.53067	   1.84577	   0.00798	   1.84579	  -0.24786
779862.72108	  47.00000	   0.41976	   1.86083	   0.05529	   1.86166	  -1.70186
779866.05208	  47.00000	   0.33183	   1.84280	   0.10258	   1.84565	  -3.18605
779870.25808	  47.00000	   0.26261	   1.79881	   0.12534	   1.80317	  -3.98589
779875.56609	  47.00000	   0.20791	   1.75122	   0.11737	   1.75514	  -3.83431
779882.27009	  47.00000	   0.16452	   1.71954	   0.08282	   1.72153	  -2.75744
779890.74709	  47.00000	   0.13007	   1.71559	   0.03360	   1.71592	  -1.12194
779901.43709	  47.00000	   0.10309	   1.75109	  -0.01890	   1.75120	   0.61843
779914.95009	  47.00000	   0.08153	   1.83544	  -0.04852	   1.83608	   1.51431
779932.04809	  47.00000	   0.06443	   1.94552	  -0.02725	   1.94572	   0.80240
779953.63409	  47.00000	   0.05102	   2.07327	   0.08663	   2.07508	  -2.39277
779980.87710	  47.00000	   0.04042	   2.12582	   0.29234	   2.14583	  -7.83024
780015.37210	  47.00000	   0.03192	   2.03530	   0.51616	   2.09973	 -14.23032
780058.91911	  47.00000	   0.02528	   1.80347	   0.65061	   1.91724	 -19.83700
780113.98411	  47.00000	   0.01999	   1.49265	   0.60355	   1.61006	 -22.01586
796291.28648	  48.00000	20004.45300	   1.17675	  -0.01943	   1.17691	   0.94600
796291.42948	  48.00000	15829.12600	   1.18326	  -0.00496	   1.18328	   0.24034
796291.57148	  48.00000	12516.70300	   1.19080	   0.00561	   1.19081	  -0.26985
796291.71348	  48.00000	9909.44240	   1.19845	   0.01453	   1.19854	  -0.69458
796291.87748	  48.00000	7835.48000	   1.20536	   0.02312	   1.20558	  -1.09870
796292.07848	  48.00000	6217.24610	   1.21389	   0.02893	   1.21424	  -1.36539
796292.31648	  48.00000	4905.29100	   1.22094	   0.03276	   1.22137	  -1.53692
796292.55448	  48.00000	3881.27370	   1.22795	   0.03817	   1.22855	  -1.78029
796292.79348	  48.00000	3070.98270	   1.23529	   0.04151	   1.23598	  -1.92467
796293.03148	  48.00000	2430.77780	   1.24395	   0.04582	   1.24479	  -2.10930
796293.26948	  48.00000	1923.15370	   1.24999	   0.04918	   1.25096	  -2.25331
796293.50748	  48.00000	1522.43580	   1.25867	   0.05221	   1.25975	  -2.37508
796293.74548	  48.00000	1203.84460	   1.26793	   0.05552	   1.26915	  -2.50743
796293.98448	  48.00000	 952.86591	   1.27560	   0.05648	   1.27685	  -2.53509
796294.22248	  48.00000	 754.27557	   1.28410	   0.05897	   1.28545	  -2.62914
796294.45948	  48.00000	 596.71857	   1.29505	   0.06115	   1.29650	  -2.70357
796294.69748	  48.00000	 471.96338	   1.30387	   0.06553	   1.30552	  -2.87735
796294.93648	  48.00000	 373.20856	   1.31294	   0.06884	   1.31474	  -3.00127
796295.17348	  48.00000	 295.47278	   1.32170	   0.07238	   1.32369	  -3.13475
796295.41348	  48.00000	 233.87738	   1.33172	   0.07458	   1.33381	  -3.20542
796295.65148	  48.00000	 185.05922	   1.34364	   0.07877	   1.34595	  -3.35510
796295.88748	  48.00000	 146.35823	   1.35454	   0.08200	   1.35702	  -3.46433
796296.12348	  48.00000	 115.77804	   1.36511	   0.08921	   1.36802	  -3.73877
796296.35848	  48.00000	  91.67210	   1.37651	   0.09469	   1.37977	  -3.93532
796296.60348	  48.00000	  72.51701	   1.39079	   0.10020	   1.39440	  -4.12091
796296.83248	  48.00000	  57.36816	   1.40324	   0.11072	   1.40760	  -4.51147
796297.06948	  48.00000	  45.36290	   1.42282	   0.12004	   1.42787	  -4.82251
796297.30148	  48.00000	  35.93134	   1.44030	   0.12505	   1.44571	  -4.96230
796297.55148	  48.00000	  28.40909	   1.46632	   0.13558	   1.47257	  -5.28253
796297.76648	  48.00000	  22.48202	   1.49064	   0.14223	   1.49741	  -5.45027
796298.03148	  48.00000	  17.79613	   1.51382	   0.14374	   1.52062	  -5.42402
796298.28348	  48.00000	  14.06813	   1.54332	   0.15428	   1.55101	  -5.70855
796298.49948	  48.00000	  11.14480	   1.57539	   0.13790	   1.58142	  -5.00269
796298.76648	  48.00000	   8.81772	   1.60612	   0.14492	   1.61264	  -5.15584
796298.94548	  48.00000	   6.97545	   1.61562	   0.13012	   1.62085	  -4.60475
796299.16348	  48.00000	   5.51730	   1.63673	   0.10163	   1.63988	  -3.55314
796299.43248	  48.00000	   4.36941	   1.67140	   0.08613	   1.67362	  -2.94992
796299.76748	  48.00000	   3.45686	   1.69194	   0.09286	   1.69449	  -3.14150
796300.18648	  48.00000	   2.73547	   1.68690	   0.09967	   1.68984	  -3.38133
796300.71148	  48.00000	   2.16054	   1.66940	   0.08787	   1.67172	  -3.01290
796301.37048	  48.00000	   1.70952	   1.65804	   0.05787	   1.65905	  -1.99909
796302.19948	  48.00000	   1.35352	   1.66826	   0.02303	   1.66842	  -0.79097
796303.24248	  48.00000	   1.07079	   1.69986	  -0.00151	   1.69986	   0.05092
796304.55548	  48.00000	   0.84734	   1.73948	   0.00192	   1.73948	  -0.06313
796306.21148	  48.00000	   0.67072	   1.76495	   0.02880	   1.76519	  -0.93469
796308.30048	  48.00000	   0.53067	   1.76554	   0.07460	   1.76711	  -2.41935
796310.93748	  48.00000	   0.41976	   1.73343	   0.11191	   1.73704	  -3.69403
796314.26848	  48.00000	   0.33183	   1.68426	   0.11852	   1.68843	  -4.02530
796318.47448	  48.00000	   0.26261	   1.64403	   0.09040	   1.64652	  -3.14730
796323.78248	  48.00000	   0.20791	   1.63216	   0.04578	   1.63280	  -1.60649
796330.48648	  48.00000	   0.16452	   1.65377	   0.00127	   1.65377	  -0.04405
796338.96348	  48.00000	   0.13007	   1.70529	  -0.02524	   1.70548	   0.84786
796349.65349	  48.00000	   0.10309	   1.78261	  -0.01869	   1.78271	   0.60078
796363.16649	  48.00000	   0.08153	   1.86991	   0.03985	   1.87033	  -1.22079
796380.26449	  48.00000	   0.06443	   1.92818	   0.14795	   1.93384	  -4.38760
796401.85049	  48.00000	   0.05102	   1.91385	   0.31397	   1.93943	  -9.31648
796429.09349	  48.00000	   0.04042	   1.79108	   0.45733	   1.84854	 -14.32372
796463.58850	  48.00000	   0.03192	   1.58383	   0.48406	   1.65615	 -16.99441
796507.13550	  48.00000	   0.02528	   1.38746	   0.35079	   1.43112	 -14.18854
796562.20051	  48.00000	   0.01999	   1.30034	   0.06150	   1.30180	  -2.70776
812711.18411	  49.00000	20004.45300	   1.13886	  -0.02005	   1.13904	   1.00885
812711.32711	  49.00000	15829.12600	   1.14775	  -0.00440	   1.14776	   0.21943
812711.46911	  49.00000	12516.70300	   1.15349	   0.00660	   1.15351	  -0.32781
812711.61111	  49.00000	9909.44240	   1.16245	   0.01575	   1.16256	  -0.77609
812711.77511	  49.00000	7835.48000	   1.16949	   0.02206	   1.16970	  -1.08073
812711.97611	  49.00000	6217.24610	   1.17748	   0.02850	   1.17783	  -1.38631
812712.21411	  49.00000	4905.29100	   1.18376	   0.03445	   1.18426	  -1.66706
812712.45211	  49.00000	3881.27370	   1.19132	   0.03776	   1.19191	  -1.81529
812712.69111	  49.00000	3070.98270	   1.19831	   0.04282	   1.19908	  -2.04669
812712.92911	  49.00000	2430.77780	   1.20590	   0.04612	   1.20678	  -2.19012
812713.16711	  49.00000	1923.15370	   1.21385	   0.04832	   1.21482	  -2.27938
812713.40511	  49.00000	1522.43580	   1.22065	   0.05152	   1.22174	  -2.41696
812713.64311	  49.00000	1203.84460	   1.23137	   0.05437	   1.23257	  -2.52813
812713.88211	  49.00000	 952.86591	   1.23920	   0.05769	   1.24054	  -2.66533
812714.12011	  49.00000	 754.27557	   1.24749	   0.06085	   1.24897	  -2.79276
812714.35711	  49.00000	 596.71857	   1.25680	   0.06217	   1.25833	  -2.83179
812714.59511	  49.00000	 471.96338	   1.26598	   0.06565	   1.26768	  -2.96876
812714.83411	  49.00000	 373.20856	   1.27536	   0.06805	   1.27718	  -3.05405
812715.07211	  49.00000	 295.47278	   1.28744	   0.07287	   1.28950	  -3.23967
812715.31111	  49.00000	 233.87738	   1.29523	   0.07527	   1.29741	  -3.32570
812715.54911	  49.00000	 185.05922	   1.30732	   0.07992	   1.30976	  -3.49842
812715.78511	  49.00000	 146.35823	   1.31687	   0.08273	   1.31947	  -3.59462
812716.02111	  49.00000	 115.77804	   1.32810	   0.08946	   1.33111	  -3.85378
812716.25611	  49.00000	  91.67210	   1.34047	   0.09602	   1.34390	  -4.09719
812716.50111	  49.00000	  72.51701	   1.35260	   0.10226	   1.35646	  -4.32353
812716.73011	  49.00000	  57.36816	   1.36769	   0.10768	   1.37193	  -4.50182
812716.96711	  49.00000	  45.36290	   1.38330	   0.11393	   1.38798	  -4.70830
812717.19911	  49.00000	  35.93134	   1.40465	   0.12919	   1.41058	  -5.25508
812717.45011	  49.00000	  28.40909	   1.42290	   0.13844	   1.42962	  -5.55691
812717.66411	  49.00000	  22.48202	   1.44876	   0.14704	   1.45620	  -5.79519
812717.92911	  49.00000	  17.79613	   1.48090	   0.15315	   1.48879	  -5.90450
812718.18111	  49.00000	  14.06813	   1.51033	   0.14402	   1.51718	  -5.44714
812718.39711	  49.00000	  11.14480	   1.53616	   0.15136	   1.54360	  -5.62733
812718.66411	  49.00000	   8.81772	   1.55965	   0.13028	   1.56508	  -4.77502
812718.84211	  49.00000	   6.97545	   1.59591	   0.11911	   1.60035	  -4.26842
812719.06111	  49.00000	   5.51730	   1.61312	   0.12245	   1.61776	  -4.34081
812719.33011	  49.00000	   4.36941	   1.61539	   0.11018	   1.61914	  -3.90182
812719.66511	  49.00000	   3.45686	   1.61951	   0.08129	   1.62155	  -2.87367
812720.08411	  49.00000	   2.73547	   1.63746	   0.05400	   1.63835	  -1.88897
812720.60911	  49.00000	   2.16054	   1.66655	   0.04302	   1.66711	  -1.47862
812721.26811	  49.00000	   1.70952	   1.68900	   0.05250	   1.68981	  -1.78035
812722.09711	  49.00000	   1.35352	   1.69064	   0.07478	   1.69229	  -2.53271
812723.13911	  49.00000	   1.07079	   1.67064	   0.09100	   1.67311	  -3.11788
812724.45311	  49.00000	   0.84734	   1.63910	   0.08612	   1.64136	  -3.00763
812726.10911	  49.00000	   0.67072	   1.61545	   0.06143	   1.61662	  -2.17781
812728.19811	  49.00000	   0.53067	   1.61323	   0.01994	   1.61336	  -0.70826
812730.83411	  49.00000	   0.41976	   1.64069	  -0.01451	   1.64075	   0.50685
812734.16611	  49.00000	   0.33183	   1.68742	  -0.02210	   1.68756	   0.75050
812738.37111	  49.00000	   0.26261	   1.73281	   0.00251	   1.73281	  -0.08314
812743.67911	  49.00000	   0.20791	   1.75477	   0.05303	   1.75557	  -1.73093
812750.38411	  49.00000	   0.16452	   1.74832	   0.11416	   1.75204	  -3.73596
812758.86012	  49.00000	   0.13007	   1.70760	   0.16634	   1.71569	  -5.56363
812769.55012	  49.00000	   0.10309	   1.64126	   0.19175	   1.65243	  -6.66362
812783.06412	  49.00000	   0.08153	   1.56755	   0.17026	   1.57677	  -6.19896
812800.16112	  49.00000	   0.06443	   1.52184	   0.10637	   1.52556	  -3.99817
812821.74812	  49.00000	   0.05102	   1.54389	  -0.01472	   1.54396	   0.54608
812848.99013	  49.00000	   0.04042	   1.67942	  -0.12518	   1.68408	   4.26276
812883.48513	  49.00000	   0.03192	   1.91433	  -0.14165	   1.91957	   4.23181
812927.03214	  49.00000	   0.02528	   2.17683	   0.01066	   2.17685	  -0.28063
812982.09714	  49.00000	   0.01999	   2.35236	   0.34574	   2.37763	  -8.36127
829107.62417	  50.00000	20004.45300	   1.14817	  -0.02029	   1.14835	   1.01236
829107.76717	  50.00000	15829.12600	   1.15660	  -0.00507	   1.15661	   0.25095
829107.90917	  50.00000	12516.70300	   1.16360	   0.00597	   1.16362	  -0.29399
829108.05117	  50.00000	9909.44240	   1.17068	   0.01646	   1.17079	  -0.80561
829108.21517	  50.00000	7835.48000	   1.17795	   0.02322	   1.17818	  -1.12914
829108.41617	  50.00000	6217.24610	   1.18414	   0.02828	   1.18448	  -1.36794
829108.65417	  50.00000	4905.29100	   1.19296	   0.03178	   1.19339	  -1.52601
829108.89317	  50.00000	3881.27370	   1.20102	   0.03828	   1.20163	  -1.82577
829109.13117	  50.00000	3070.98270	   1.20803	   0.04255	   1.20877	  -2.01716
829109.36917	  50.00000	2430.77780	   1.21510	   0.04509	   1.21593	  -2.12505
829109.60717	  50.00000	1923.15370	   1.22348	   0.04845	   1.22444	  -2.26791
829109.84517	  50.00000	1522.43580	   1.23214	   0.05238	   1.23325	  -2.43444
829110.08317	  50.00000	1203.84460	   1.23940	   0.05353	   1.24056	  -2.47325
829110.32217	  50.00000	 952.86591	   1.24572	   0.05600	   1.24698	  -2.57401
829110.56017	  50.00000	 754.27557	   1.25699	   0.05873	   1.25836	  -2.67510
829110.79717	  50.00000	 596.71857	   1.26682	   0.06162	   1.26832	  -2.78493
829111.03517	  50.00000	 471.96338	   1.27435	   0.06518	   1.27601	  -2.92814
829111.27417	  50.00000	 373.20856	   1.28584	   0.06775	   1.28763	  -3.01624
829111.51217	  50.00000	 295.47278	   1.29427	   0.07289	   1.29632	  -3.22332
829111.75117	  50.00000	 233.87738	   1.30488	   0.07569	   1.30708	  -3.31979
829111.98917	  50.00000	 185.05922	   1.31624	   0.07873	   1.31859	  -3.42291
829112.22517	  50.00000	 146.35823	   1.32529	   0.08514	   1.32802	  -3.67565
829112.46117	  50.00000	 115.77804	   1.33656	   0.08911	   1.33953	  -3.81437
829112.69617	  50.00000	  91.67210	   1.34818	   0.09577	   1.35158	  -4.06335
829112.94117	  50.00000	  72.51701	   1.36260	   0.10126	   1.36636	  -4.25023
829113.17017	  50.00000	  57.36816	   1.37654	   0.10784	   1.38076	  -4.47968
829113.40717	  50.00000	  45.36290	   1.39398	   0.11650	   1.39884	  -4.77731
829113.63917	  50.00000	  35.93134	   1.41179	   0.12965	   1.41773	  -5.24700
829113.89017	  50.00000	  28.40909	   1.43188	   0.13421	   1.43816	  -5.35469
829114.10417	  50.00000	  22.48202	   1.45560	   0.14388	   1.46269	  -5.64527
829114.36917	  50.00000	  17.79613	   1.48366	   0.15342	   1.49157	  -5.90374
829114.62117	  50.00000	  14.06813	   1.52140	   0.14827	   1.52861	  -5.56639
829114.83717	  50.00000	  11.14480	   1.53995	   0.14679	   1.54693	  -5.44506
829115.10517	  50.00000	   8.81772	   1.57821	   0.12949	   1.58352	  -4.69043
829115.28317	  50.00000	   6.97545	   1.60807	   0.12901	   1.61323	  -4.58684
829115.50117	  50.00000	   5.51730	   1.61105	   0.12355	   1.61578	  -4.38531
829115.77017	  50.00000	   4.36941	   1.61726	   0.09665	   1.62014	  -3.41998
829116.10517	  50.00000	   3.45686	   1.63983	   0.06690	   1.64119	  -2.33606
829116.52417	  50.00000	   2.73547	   1.67024	   0.05680	   1.67120	  -1.94785
829117.04917	  50.00000	   2.16054	   1.69100	   0.06966	   1.69243	  -2.35881
829117.70817	  50.00000	   1.70952	   1.68504	   0.08559	   1.68721	  -2.90781
829118.53717	  50.00000	   1.35352	   1.66106	   0.09228	   1.66363	  -3.17985
829119.58017	  50.00000	   1.07079	   1.63343	   0.07388	   1.63510	  -2.58984
829120.89317	  50.00000	   0.84734	   1.62196	   0.03703	   1.62238	  -1.30797
829122.54917	  50.00000	   0.67072	   1.63408	   0.00158	   1.63409	  -0.05540
829124.63817	  50.00000	   0.53067	   1.67215	  -0.02289	   1.67230	   0.78425
829127.27517	  50.00000	   0.41976	   1.72080	  -0.01506	   1.72086	   0.50158
829130.60617	  50.00000	   0.33183	   1.75444	   0.02600	   1.75463	  -0.84895
829134.81217	  50.00000	   0.26261	   1.75638	   0.08056	   1.75823	  -2.62619
829140.12017	  50.00000	   0.20791	   1.72437	   0.12815	   1.72913	  -4.25010
829146.82417	  50.00000	   0.16452	   1.67059	   0.14765	   1.67710	  -5.05082
829155.30118	  50.00000	   0.13007	   1.61759	   0.13498	   1.62321	  -4.76997
829165.99118	  50.00000	   0.10309	   1.57890	   0.08912	   1.58141	  -3.23051
829179.50418	  50.00000	   0.08153	   1.58054	   0.01644	   1.58063	  -0.59594
829196.60218	  50.00000	   0.06443	   1.63890	  -0.05287	   1.63976	   1.84762
829218.18818	  50.00000	   0.05102	   1.78462	  -0.09294	   1.78704	   2.98106
829245.43119	  50.00000	   0.04042	   1.97995	  -0.02205	   1.98008	   0.63818
829279.92619	  50.00000	   0.03192	   2.13362	   0.18580	   2.14169	  -4.97691
829323.47320	  50.00000	   0.02528	   2.14208	   0.48981	   2.19737	 -12.87984
829378.53820	  50.00000	   0.01999	   1.94993	   0.78931	   2.10363	 -22.03763
845511.11062	  51.00000	20004.45300	   1.18412	  -0.01915	   1.18428	   0.92669
845511.25362	  51.00000	15829.12600	   1.19180	  -0.00567	   1.19181	   0.27246
845511.39562	  51.00000	12516.70300	   1.19900	   0.00687	   1.19902	  -0.32837
845511.53762	  51.00000	9909.44240	   1.20628	   0.01426	   1.20636	  -0.67719
845511.70162	  51.00000	7835.48000	   1.21366	   0.02187	   1.21386	  -1.03223
845511.90262	  51.00000	6217.24610	   1.21995	   0.02877	   1.22029	  -1.35094
845512.14062	  51.00000	4905.29100	   1.22783	   0.03344	   1.22828	  -1.56027
845512.37962	  51.00000	3881.27370	   1.23546	   0.03797	   1.23604	  -1.76022
845512.61762	  51.00000	3070.98270	   1.24121	   0.04169	   1.24191	  -1.92372
845512.85562	  51.00000	2430.77780	   1.25071	   0.04509	   1.25152	  -2.06494
845513.09362	  51.00000	1923.15370	   1.25933	   0.04849	   1.26026	  -2.20520
845513.33162	  51.00000	1522.43580	   1.26608	   0.05103	   1.26711	  -2.30821
845513.56962	  51.00000	1203.84460	   1.27297	   0.05317	   1.27408	  -2.39172
845513.80862	  51.00000	 952.86591	   1.28299	   0.05764	   1.28428	  -2.57224
845514.04662	  51.00000	 754.27557	   1.29002	   0.05916	   1.29137	  -2.62589
845514.28362	  51.00000	 596.71857	   1.29910	   0.06244	   1.30060	  -2.75175
845514.52162	  51.00000	 471.96338	   1.30886	   0.06520	   1.31048	  -2.85179
845514.76062	  51.00000	 373.20856	   1.31905	   0.06806	   1.32080	  -2.95355
845514.99862	  51.00000	 295.47278	   1.32775	   0.07281	   1.32974	  -3.13877
845515.23762	  51.00000	 233.87738	   1.33827	   0.07452	   1.34035	  -3.18697
845515.47562	  51.00000	 185.05922	   1.34933	   0.07898	   1.35164	  -3.35007
845515.71162	  51.00000	 146.35823	   1.35926	   0.08360	   1.36182	  -3.51934
845515.94762	  51.00000	 115.77804	   1.37000	   0.08700	   1.37276	  -3.63382
845516.18262	  51.00000	  91.67210	   1.38333	   0.09640	   1.38669	  -3.98630
845516.42762	  51.00000	  72.51701	   1.39528	   0.10233	   1.39903	  -4.19470
845516.65562	  51.00000	  57.36816	   1.41001	   0.10906	   1.41422	  -4.42296
845516.89262	  51.00000	  45.36290	   1.42849	   0.11747	   1.43332	  -4.70104
845517.12462	  51.00000	  35.93134	   1.44329	   0.12738	   1.44890	  -5.04360
845517.37562	  51.00000	  28.40909	   1.46689	   0.13312	   1.47292	  -5.18539
845517.58962	  51.00000	  22.48202	   1.49213	   0.14015	   1.49870	  -5.36580
845517.85462	  51.00000	  17.79613	   1.51639	   0.14943	   1.52373	  -5.62798
845518.10662	  51.00000	  14.06813	   1.55623	   0.15148	   1.56358	  -5.55960
845518.32262	  51.00000	  11.14480	   1.57506	   0.14421	   1.58164	  -5.23130
845518.59062	  51.00000	   8.81772	   1.61468	   0.13313	   1.62016	  -4.71344
845518.76862	  51.00000	   6.97545	   1.63387	   0.13556	   1.63948	  -4.74284
845518.98662	  51.00000	   5.51730	   1.64153	   0.11629	   1.64565	  -4.05219
845519.25562	  51.00000	   4.36941	   1.65780	   0.08811	   1.66014	  -3.04250
845519.59062	  51.00000	   3.45686	   1.68645	   0.06901	   1.68786	  -2.34318
