Repository: kbm2110/Battery_Diagnostics_Thesis

# Battery_Diagnostics_Thesis
 Data-driven battery diagnostics using EIS

**Author:** Bala Manikanta Yaswanth Kanagarla
**Institution:** Technische Hochschule Ingolstadt (THI)
**Supervisor:** Prof. Dr. H.-G. Schweiger

## Overview

This project implements a machine learning framework for 
non-invasive State of Health (SoH) estimation of lithium-ion 
batteries using Electrochemical Impedance Spectroscopy (EIS).

Eight physically interpretable features are extracted from 
impedance spectra and used to train six ML models under a 
strict cell-level train-test split. The stacking ensemble 
achieves R² = 0.9122 and RMSE = 0.0234 on completely unseen 
cells.

---

File: data/EIS/EIS_state_IV_45C02.txt (part 6 of 37)
time/s	           cycle number	freq/Hz	           Re(Z)/Ohm	  -Im(Z)/Ohm	   |Z|/Ohm	   Phase(Z)/deg
689254.34504	  43.00000	1522.43580	   0.46861	   0.04607	   0.47087	  -5.61502
689254.58304	  43.00000	1203.84460	   0.47700	   0.04829	   0.47944	  -5.78130
689254.82204	  43.00000	 952.86591	   0.48506	   0.05096	   0.48773	  -5.99693
689255.06004	  43.00000	 754.27557	   0.49230	   0.05544	   0.49541	  -6.42476
689255.29804	  43.00000	 596.71857	   0.50304	   0.05656	   0.50621	  -6.41526
689255.53504	  43.00000	 471.96338	   0.51111	   0.06038	   0.51466	  -6.73696
689255.77404	  43.00000	 373.20856	   0.51847	   0.06306	   0.52229	  -6.93453
689256.01204	  43.00000	 295.47278	   0.52795	   0.06654	   0.53213	  -7.18316
689256.25104	  43.00000	 233.87738	   0.53797	   0.07028	   0.54254	  -7.44298
689256.48904	  43.00000	 185.05922	   0.54814	   0.07342	   0.55304	  -7.62912
689256.72504	  43.00000	 146.35823	   0.55946	   0.08013	   0.56516	  -8.15067
689256.96204	  43.00000	 115.77804	   0.57240	   0.08270	   0.57835	  -8.22116
689257.19604	  43.00000	  91.67210	   0.58564	   0.08898	   0.59236	  -8.63945
689257.44104	  43.00000	  72.51701	   0.60002	   0.09293	   0.60717	  -8.80365
689257.67104	  43.00000	  57.36816	   0.61739	   0.09707	   0.62497	  -8.93496
689257.90704	  43.00000	  45.36290	   0.63787	   0.09579	   0.64503	  -8.54035
689258.14004	  43.00000	  35.93134	   0.65661	   0.09470	   0.66340	  -8.20669
689258.39004	  43.00000	  28.40909	   0.67294	   0.08948	   0.67886	  -7.57413
689258.60404	  43.00000	  22.48202	   0.68936	   0.08383	   0.69444	  -6.93340
689258.86904	  43.00000	  17.79613	   0.70396	   0.07325	   0.70776	  -5.94068
689259.12104	  43.00000	  14.06813	   0.71479	   0.06588	   0.71782	  -5.26561
689259.33804	  43.00000	  11.14480	   0.72187	   0.05674	   0.72409	  -4.49434
689259.60504	  43.00000	   8.81772	   0.72864	   0.05089	   0.73042	  -3.99515
689259.78304	  43.00000	   6.97545	   0.73414	   0.04409	   0.73546	  -3.43679
689260.00104	  43.00000	   5.51730	   0.73864	   0.03824	   0.73963	  -2.96398
689260.27004	  43.00000	   4.36941	   0.74436	   0.03443	   0.74515	  -2.64799
689260.60504	  43.00000	   3.45686	   0.74668	   0.03530	   0.74751	  -2.70660
689261.02404	  43.00000	   2.73547	   0.74733	   0.03276	   0.74805	  -2.51011
689261.54904	  43.00000	   2.16054	   0.74822	   0.03142	   0.74888	  -2.40454
689262.20904	  43.00000	   1.70952	   0.74902	   0.02861	   0.74957	  -2.18778
689263.03704	  43.00000	   1.35352	   0.75372	   0.02650	   0.75419	  -2.01329
689264.08004	  43.00000	   1.07079	   0.75996	   0.02634	   0.76042	  -1.98471
689265.39404	  43.00000	   0.84734	   0.76703	   0.03042	   0.76764	  -2.27103
689267.04904	  43.00000	   0.67072	   0.77244	   0.03750	   0.77335	  -2.77941
689269.13804	  43.00000	   0.53067	   0.77429	   0.04896	   0.77584	  -3.61777
689271.77504	  43.00000	   0.41976	   0.77170	   0.05725	   0.77382	  -4.24313
689275.10605	  43.00000	   0.33183	   0.76885	   0.06224	   0.77137	  -4.62811
689279.31205	  43.00000	   0.26261	   0.76922	   0.06310	   0.77181	  -4.68942
689284.62005	  43.00000	   0.20791	   0.77512	   0.06320	   0.77770	  -4.66147
689291.32505	  43.00000	   0.16452	   0.78750	   0.06519	   0.79019	  -4.73200
689299.80105	  43.00000	   0.13007	   0.80595	   0.07303	   0.80925	  -5.17739
689310.49205	  43.00000	   0.10309	   0.82854	   0.08927	   0.83333	  -6.14941
689324.00505	  43.00000	   0.08153	   0.84976	   0.11757	   0.85785	  -7.87700
689341.10305	  43.00000	   0.06443	   0.86347	   0.15177	   0.87671	  -9.96866
689362.69006	  43.00000	   0.05102	   0.86618	   0.18746	   0.88623	 -12.21193
689389.93206	  43.00000	   0.04042	   0.86437	   0.21355	   0.89036	 -13.87748
689424.42806	  43.00000	   0.03192	   0.87121	   0.22822	   0.90061	 -14.67897
689467.97607	  43.00000	   0.02528	   0.89192	   0.24076	   0.92385	 -15.10622
689523.04107	  43.00000	   0.01999	   0.92412	   0.25640	   0.95904	 -15.50699
705127.46514	  44.00000	20004.45300	   0.39456	  -0.03091	   0.39577	   4.47903
705127.60714	  44.00000	15829.12600	   0.39769	  -0.01650	   0.39803	   2.37622
705127.74914	  44.00000	12516.70300	   0.40417	  -0.00271	   0.40417	   0.38483
705127.89114	  44.00000	9909.44240	   0.41066	   0.00586	   0.41070	  -0.81700
705128.05614	  44.00000	7835.48000	   0.41694	   0.01419	   0.41718	  -1.94940
705128.25614	  44.00000	6217.24610	   0.42203	   0.02187	   0.42260	  -2.96709
705128.49514	  44.00000	4905.29100	   0.42827	   0.02792	   0.42917	  -3.72999
705128.73314	  44.00000	3881.27370	   0.43400	   0.03211	   0.43518	  -4.23156
705128.97114	  44.00000	3070.98270	   0.44255	   0.03657	   0.44405	  -4.72363
705129.20914	  44.00000	2430.77780	   0.44966	   0.04031	   0.45146	  -5.12245
705129.44714	  44.00000	1923.15370	   0.45586	   0.04281	   0.45787	  -5.36540
705129.68514	  44.00000	1522.43580	   0.46408	   0.04683	   0.46644	  -5.76158
705129.92314	  44.00000	1203.84460	   0.47152	   0.04997	   0.47416	  -6.04970
705130.16214	  44.00000	 952.86591	   0.47928	   0.05206	   0.48210	  -6.19971
705130.40014	  44.00000	 754.27557	   0.48741	   0.05491	   0.49049	  -6.42783
705130.63814	  44.00000	 596.71857	   0.49492	   0.05805	   0.49831	  -6.68923
705130.87514	  44.00000	 471.96338	   0.50443	   0.06143	   0.50816	  -6.94373
705131.11414	  44.00000	 373.20856	   0.51324	   0.06314	   0.51711	  -7.01321
705131.35214	  44.00000	 295.47278	   0.52260	   0.06631	   0.52679	  -7.23190
705131.59114	  44.00000	 233.87738	   0.53370	   0.07117	   0.53843	  -7.59536
705131.82914	  44.00000	 185.05922	   0.54257	   0.07372	   0.54756	  -7.73778
705132.06514	  44.00000	 146.35823	   0.55395	   0.07909	   0.55957	  -8.12530
705132.30214	  44.00000	 115.77804	   0.56465	   0.08526	   0.57105	  -8.58619
705132.53614	  44.00000	  91.67210	   0.57898	   0.08985	   0.58591	  -8.82073
705132.78214	  44.00000	  72.51701	   0.59409	   0.09352	   0.60141	  -8.94600
705133.01114	  44.00000	  57.36816	   0.61262	   0.09629	   0.62014	  -8.93240
705133.24714	  44.00000	  45.36290	   0.63025	   0.09787	   0.63780	  -8.82660
705133.48014	  44.00000	  35.93134	   0.65096	   0.09728	   0.65819	  -8.49977
705133.73014	  44.00000	  28.40909	   0.66844	   0.08918	   0.67436	  -7.59922
705133.94414	  44.00000	  22.48202	   0.68494	   0.08441	   0.69013	  -7.02581
705134.20914	  44.00000	  17.79613	   0.69878	   0.07530	   0.70282	  -6.15055
705134.46214	  44.00000	  14.06813	   0.70790	   0.06710	   0.71107	  -5.41489
705134.67814	  44.00000	  11.14480	   0.71858	   0.05936	   0.72103	  -4.72228
705134.94514	  44.00000	   8.81772	   0.72339	   0.05256	   0.72530	  -4.15581
705135.12314	  44.00000	   6.97545	   0.72959	   0.04333	   0.73088	  -3.39861
705135.34114	  44.00000	   5.51730	   0.73319	   0.04006	   0.73428	  -3.12746
705135.61114	  44.00000	   4.36941	   0.73852	   0.03618	   0.73941	  -2.80450
705135.94614	  44.00000	   3.45686	   0.74119	   0.03478	   0.74200	  -2.68677
705136.36414	  44.00000	   2.73547	   0.74148	   0.03248	   0.74219	  -2.50828
705136.88914	  44.00000	   2.16054	   0.74274	   0.02994	   0.74334	  -2.30821
705137.54914	  44.00000	   1.70952	   0.74598	   0.02781	   0.74650	  -2.13506
705138.37714	  44.00000	   1.35352	   0.75051	   0.02580	   0.75095	  -1.96914
705139.42014	  44.00000	   1.07079	   0.75718	   0.02694	   0.75766	  -2.03789
705140.73414	  44.00000	   0.84734	   0.76321	   0.03332	   0.76393	  -2.49968
705142.39014	  44.00000	   0.67072	   0.76687	   0.04137	   0.76798	  -3.08789
705144.47814	  44.00000	   0.53067	   0.76571	   0.05034	   0.76736	  -3.76136
705147.11514	  44.00000	   0.41976	   0.76297	   0.05656	   0.76507	  -4.23975
705150.44714	  44.00000	   0.33183	   0.76117	   0.05805	   0.76338	  -4.36087
705154.65214	  44.00000	   0.26261	   0.76441	   0.05791	   0.76660	  -4.33229
705159.96014	  44.00000	   0.20791	   0.77384	   0.05804	   0.77602	  -4.28935
705166.66515	  44.00000	   0.16452	   0.78915	   0.06288	   0.79165	  -4.55559
705175.14115	  44.00000	   0.13007	   0.80876	   0.07507	   0.81223	  -5.30341
705185.83215	  44.00000	   0.10309	   0.82945	   0.09731	   0.83514	  -6.69110
705199.34615	  44.00000	   0.08153	   0.84409	   0.12902	   0.85390	  -8.69012
705216.44315	  44.00000	   0.06443	   0.85179	   0.16166	   0.86699	 -10.74611
705238.03015	  44.00000	   0.05102	   0.84880	   0.18932	   0.86966	 -12.57346
705265.27316	  44.00000	   0.04042	   0.84938	   0.20628	   0.87407	 -13.65024
705299.76816	  44.00000	   0.03192	   0.86313	   0.21766	   0.89015	 -14.15330
705343.31617	  44.00000	   0.02528	   0.88953	   0.23095	   0.91902	 -14.55441
705398.38117	  44.00000	   0.01999	   0.92757	   0.24856	   0.96029	 -15.00090
720987.06286	  45.00000	20004.45300	   0.38683	  -0.03128	   0.38809	   4.62280
720987.20486	  45.00000	15829.12600	   0.39392	  -0.01638	   0.39426	   2.38123
720987.34686	  45.00000	12516.70300	   0.39772	  -0.00275	   0.39773	   0.39604
720987.48886	  45.00000	9909.44240	   0.40470	   0.00741	   0.40477	  -1.04935
720987.65386	  45.00000	7835.48000	   0.40986	   0.01518	   0.41014	  -2.12052
720987.85386	  45.00000	6217.24610	   0.41566	   0.02163	   0.41622	  -2.97926
720988.09286	  45.00000	4905.29100	   0.42213	   0.02838	   0.42308	  -3.84616
720988.33086	  45.00000	3881.27370	   0.42820	   0.03298	   0.42946	  -4.40478
720988.56886	  45.00000	3070.98270	   0.43653	   0.03542	   0.43796	  -4.63902
720988.80686	  45.00000	2430.77780	   0.44252	   0.04096	   0.44441	  -5.28891
720989.04486	  45.00000	1923.15370	   0.45043	   0.04459	   0.45263	  -5.65413
720989.28286	  45.00000	1522.43580	   0.45778	   0.04764	   0.46025	  -5.94098
720989.52086	  45.00000	1203.84460	   0.46473	   0.05101	   0.46752	  -6.26367
720989.75986	  45.00000	 952.86591	   0.47345	   0.05021	   0.47611	  -6.05331
720989.99786	  45.00000	 754.27557	   0.48100	   0.05578	   0.48422	  -6.61471
720990.23586	  45.00000	 596.71857	   0.48817	   0.05797	   0.49160	  -6.77226
720990.47286	  45.00000	 471.96338	   0.49843	   0.06105	   0.50216	  -6.98319
720990.71186	  45.00000	 373.20856	   0.50514	   0.06339	   0.50910	  -7.15246
720990.94986	  45.00000	 295.47278	   0.51611	   0.06673	   0.52041	  -7.36722
720991.18886	  45.00000	 233.87738	   0.52639	   0.07172	   0.53125	  -7.75884
720991.42686	  45.00000	 185.05922	   0.53633	   0.07416	   0.54144	  -7.87256
720991.66286	  45.00000	 146.35823	   0.54683	   0.07959	   0.55259	  -8.28166
720991.89986	  45.00000	 115.77804	   0.56087	   0.08443	   0.56719	  -8.56059
720992.13386	  45.00000	  91.67210	   0.57402	   0.08969	   0.58098	  -8.88067
720992.37986	  45.00000	  72.51701	   0.58862	   0.09284	   0.59590	  -8.96357
720992.60886	  45.00000	  57.36816	   0.60585	   0.09615	   0.61343	  -9.01762
720992.84486	  45.00000	  45.36290	   0.62585	   0.09599	   0.63317	  -8.72014
720993.07786	  45.00000	  35.93134	   0.64339	   0.09585	   0.65049	  -8.47377
720993.32786	  45.00000	  28.40909	   0.66148	   0.09103	   0.66771	  -7.83577
720993.54186	  45.00000	  22.48202	   0.67805	   0.08460	   0.68331	  -7.11186
720993.80686	  45.00000	  17.79613	   0.69263	   0.07607	   0.69679	  -6.26757
720994.05986	  45.00000	  14.06813	   0.70283	   0.06841	   0.70616	  -5.55943
720994.27586	  45.00000	  11.14480	   0.71149	   0.05874	   0.71391	  -4.71986
720994.54286	  45.00000	   8.81772	   0.71919	   0.05256	   0.72111	  -4.17973
720994.72086	  45.00000	   6.97545	   0.72455	   0.04576	   0.72599	  -3.61361
720994.93886	  45.00000	   5.51730	   0.72863	   0.03977	   0.72972	  -3.12405
720995.20886	  45.00000	   4.36941	   0.73165	   0.03451	   0.73246	  -2.70057
720995.54386	  45.00000	   3.45686	   0.73692	   0.03242	   0.73763	  -2.51931
720995.96186	  45.00000	   2.73547	   0.74000	   0.03211	   0.74070	  -2.48461
720996.48686	  45.00000	   2.16054	   0.74106	   0.03335	   0.74181	  -2.57693
720997.14686	  45.00000	   1.70952	   0.74028	   0.03235	   0.74099	  -2.50190
720997.97486	  45.00000	   1.35352	   0.74154	   0.03083	   0.74218	  -2.38037
720999.01786	  45.00000	   1.07079	   0.74417	   0.02916	   0.74474	  -2.24397
721000.33186	  45.00000	   0.84734	   0.74934	   0.02833	   0.74987	  -2.16499
721001.98786	  45.00000	   0.67072	   0.75761	   0.03015	   0.75821	  -2.27898
721004.07586	  45.00000	   0.53067	   0.76663	   0.03691	   0.76752	  -2.75652
721006.71286	  45.00000	   0.41976	   0.77322	   0.04898	   0.77477	  -3.62475
721010.04486	  45.00000	   0.33183	   0.77557	   0.06361	   0.77817	  -4.68839
721014.24986	  45.00000	   0.26261	   0.77183	   0.07483	   0.77545	  -5.53753
721019.55786	  45.00000	   0.20791	   0.76840	   0.08127	   0.77268	  -6.03732
721026.26286	  45.00000	   0.16452	   0.76965	   0.08281	   0.77410	  -6.14101
721034.73886	  45.00000	   0.13007	   0.77773	   0.08415	   0.78227	  -6.17562
721045.42987	  45.00000	   0.10309	   0.79391	   0.08854	   0.79883	  -6.36350
721058.94387	  45.00000	   0.08153	   0.81743	   0.09948	   0.82346	  -6.93852
721076.04087	  45.00000	   0.06443	   0.84359	   0.12065	   0.85217	  -8.13899
721097.62787	  45.00000	   0.05102	   0.87218	   0.15389	   0.88565	 -10.00645
721124.87088	  45.00000	   0.04042	   0.89292	   0.19863	   0.91474	 -12.54145
721159.36588	  45.00000	   0.03192	   0.90061	   0.24280	   0.93277	 -15.08772
721202.91388	  45.00000	   0.02528	   0.90341	   0.27513	   0.94438	 -16.93767
721257.97889	  45.00000	   0.01999	   0.91577	   0.29472	   0.96203	 -17.83970
736837.04899	  46.00000	20004.45300	   0.38841	  -0.03123	   0.38966	   4.59694
736837.19099	  46.00000	15829.12600	   0.39277	  -0.01552	   0.39308	   2.26327
736837.33299	  46.00000	12516.70300	   0.39908	  -0.00327	   0.39909	   0.46934
736837.47499	  46.00000	9909.44240	   0.40437	   0.00684	   0.40442	  -0.96921
736837.63999	  46.00000	7835.48000	   0.41037	   0.01574	   0.41067	  -2.19636
736837.83999	  46.00000	6217.24610	   0.41661	   0.02121	   0.41715	  -2.91454
736838.07799	  46.00000	4905.29100	   0.42284	   0.02741	   0.42373	  -3.70949
736838.31699	  46.00000	3881.27370	   0.43022	   0.03268	   0.43146	  -4.34412
736838.55499	  46.00000	3070.98270	   0.43537	   0.03643	   0.43689	  -4.78331
736838.79299	  46.00000	2430.77780	   0.44470	   0.04035	   0.44653	  -5.18421
736839.03099	  46.00000	1923.15370	   0.44977	   0.04235	   0.45176	  -5.37883
736839.26899	  46.00000	1522.43580	   0.45905	   0.04778	   0.46153	  -5.94187
736839.50699	  46.00000	1203.84460	   0.46515	   0.04931	   0.46775	  -6.05080
736839.74599	  46.00000	 952.86591	   0.47350	   0.05207	   0.47635	  -6.27506
736839.98399	  46.00000	 754.27557	   0.48222	   0.05465	   0.48531	  -6.46518
736840.22199	  46.00000	 596.71857	   0.49015	   0.05824	   0.49360	  -6.77578
736840.45899	  46.00000	 471.96338	   0.49900	   0.05999	   0.50260	  -6.85517
736840.69799	  46.00000	 373.20856	   0.50815	   0.06316	   0.51206	  -7.08498
736840.93599	  46.00000	 295.47278	   0.51691	   0.06765	   0.52132	  -7.45637
736841.17499	  46.00000	 233.87738	   0.52648	   0.07085	   0.53122	  -7.66472
736841.41299	  46.00000	 185.05922	   0.53744	   0.07434	   0.54256	  -7.87552
736841.64899	  46.00000	 146.35823	   0.54795	   0.07971	   0.55372	  -8.27692
736841.88599	  46.00000	 115.77804	   0.55952	   0.08451	   0.56587	  -8.58949
736842.11999	  46.00000	  91.67210	   0.57217	   0.08934	   0.57911	  -8.87461
736842.36499	  46.00000	  72.51701	   0.58993	   0.09506	   0.59754	  -9.15351
736842.59499	  46.00000	  57.36816	   0.60692	   0.09750	   0.61470	  -9.12634
736842.83099	  46.00000	  45.36290	   0.62584	   0.09782	   0.63344	  -8.88356
736843.06399	  46.00000	  35.93134	   0.64456	   0.09648	   0.65174	  -8.51301
736843.31399	  46.00000	  28.40909	   0.66167	   0.09238	   0.66809	  -7.94811
736843.52799	  46.00000	  22.48202	   0.67920	   0.08414	   0.68439	  -7.06227
736843.79299	  46.00000	  17.79613	   0.69237	   0.07682	   0.69662	  -6.33103
736844.04599	  46.00000	  14.06813	   0.70624	   0.06786	   0.70949	  -5.48816
736844.26199	  46.00000	  11.14480	   0.71273	   0.05817	   0.71510	  -4.66604
736844.52899	  46.00000	   8.81772	   0.71995	   0.05085	   0.72175	  -4.03977
736844.70699	  46.00000	   6.97545	   0.72710	   0.04602	   0.72855	  -3.62193
736844.92499	  46.00000	   5.51730	   0.72932	   0.04100	   0.73048	  -3.21768
736845.19399	  46.00000	   4.36941	   0.73292	   0.03654	   0.73383	  -2.85430
736845.52999	  46.00000	   3.45686	   0.73503	   0.03176	   0.73571	  -2.47389
736845.94799	  46.00000	   2.73547	   0.74074	   0.02833	   0.74129	  -2.19054
736846.47299	  46.00000	   2.16054	   0.74466	   0.02933	   0.74524	  -2.25538
736847.13299	  46.00000	   1.70952	   0.74743	   0.03333	   0.74818	  -2.55350
736847.96099	  46.00000	   1.35352	   0.74756	   0.03506	   0.74838	  -2.68551
736849.00399	  46.00000	   1.07079	   0.74617	   0.03582	   0.74703	  -2.74811
736850.31799	  46.00000	   0.84734	   0.74645	   0.03516	   0.74728	  -2.69709
736851.97399	  46.00000	   0.67072	   0.74961	   0.03425	   0.75039	  -2.61589
736854.06199	  46.00000	   0.53067	   0.75566	   0.03338	   0.75639	  -2.52966
736856.69899	  46.00000	   0.41976	   0.76623	   0.03662	   0.76710	  -2.73591
736860.03099	  46.00000	   0.33183	   0.77870	   0.04549	   0.78003	  -3.34292
736864.23599	  46.00000	   0.26261	   0.78853	   0.06186	   0.79096	  -4.48573
736869.54399	  46.00000	   0.20791	   0.79252	   0.08123	   0.79667	  -5.85208
736876.24899	  46.00000	   0.16452	   0.78981	   0.09793	   0.79586	  -7.06786
736884.72499	  46.00000	   0.13007	   0.78562	   0.10826	   0.79305	  -7.84593
736895.41600	  46.00000	   0.10309	   0.78668	   0.11288	   0.79474	  -8.16585
736908.93000	  46.00000	   0.08153	   0.79622	   0.11667	   0.80472	  -8.33615
736926.02700	  46.00000	   0.06443	   0.81414	   0.12506	   0.82369	  -8.73287
736947.61400	  46.00000	   0.05102	   0.84065	   0.13658	   0.85167	  -9.22823
736974.85600	  46.00000	   0.04042	   0.87703	   0.15839	   0.89121	 -10.23716
737009.35201	  46.00000	   0.03192	   0.91733	   0.19792	   0.93843	 -12.17517
737052.90001	  46.00000	   0.02528	   0.94946	   0.25168	   0.98225	 -14.84650
737107.96502	  46.00000	   0.01999	   0.96590	   0.30601	   1.01322	 -17.57891
752675.37153	  47.00000	20004.45300	   0.38594	  -0.02987	   0.38709	   4.42518
752675.51353	  47.00000	15829.12600	   0.39119	  -0.01591	   0.39151	   2.32936
752675.65553	  47.00000	12516.70300	   0.39688	  -0.00320	   0.39690	   0.46160
752675.79753	  47.00000	9909.44240	   0.40332	   0.00621	   0.40337	  -0.88176
752675.96253	  47.00000	7835.48000	   0.40855	   0.01338	   0.40877	  -1.87627
752676.16253	  47.00000	6217.24610	   0.41573	   0.02118	   0.41627	  -2.91636
752676.40153	  47.00000	4905.29100	   0.42145	   0.02792	   0.42237	  -3.79012
752676.63953	  47.00000	3881.27370	   0.42643	   0.03237	   0.42765	  -4.34156
752676.87753	  47.00000	3070.98270	   0.43554	   0.03506	   0.43695	  -4.60178
752677.11553	  47.00000	2430.77780	   0.44268	   0.04017	   0.44450	  -5.18484
752677.35353	  47.00000	1923.15370	   0.44986	   0.04284	   0.45190	  -5.43996
752677.59153	  47.00000	1522.43580	   0.45675	   0.04698	   0.45916	  -5.87281
752677.82953	  47.00000	1203.84460	   0.46357	   0.04989	   0.46625	  -6.14247
752678.06853	  47.00000	 952.86591	   0.47308	   0.05163	   0.47589	  -6.22876
752678.30653	  47.00000	 754.27557	   0.48045	   0.05505	   0.48359	  -6.53631
752678.54453	  47.00000	 596.71857	   0.48818	   0.05810	   0.49162	  -6.78760
752678.78153	  47.00000	 471.96338	   0.49733	   0.05971	   0.50090	  -6.84647
752679.02053	  47.00000	 373.20856	   0.50591	   0.06353	   0.50988	  -7.15756
752679.25853	  47.00000	 295.47278	   0.51461	   0.06568	   0.51879	  -7.27331
752679.49753	  47.00000	 233.87738	   0.52467	   0.07037	   0.52937	  -7.63928
752679.73553	  47.00000	 185.05922	   0.53543	   0.07538	   0.54071	  -8.01361
752679.97153	  47.00000	 146.35823	   0.54518	   0.07868	   0.55083	  -8.21218
752680.20853	  47.00000	 115.77804	   0.55774	   0.08481	   0.56415	  -8.64571
752680.44253	  47.00000	  91.67210	   0.57115	   0.09004	   0.57821	  -8.95901
752680.68853	  47.00000	  72.51701	   0.58769	   0.09371	   0.59512	  -9.06004
752680.91753	  47.00000	  57.36816	   0.60537	   0.09527	   0.61282	  -8.94324
752681.15353	  47.00000	  45.36290	   0.62436	   0.09800	   0.63201	  -8.92043
752681.38653	  47.00000	  35.93134	   0.64186	   0.09508	   0.64886	  -8.42634
752681.63653	  47.00000	  28.40909	   0.66143	   0.09175	   0.66776	  -7.89707
752681.85053	  47.00000	  22.48202	   0.67795	   0.08480	   0.68323	  -7.13007
752682.11553	  47.00000	  17.79613	   0.69097	   0.07705	   0.69525	  -6.36244
752682.36853	  47.00000	  14.06813	   0.70387	   0.06820	   0.70717	  -5.53441
752682.58453	  47.00000	  11.14480	   0.71152	   0.05926	   0.71399	  -4.76074
752682.85153	  47.00000	   8.81772	   0.71854	   0.05114	   0.72036	  -4.07064
752683.02953	  47.00000	   6.97545	   0.72266	   0.04596	   0.72412	  -3.63893
752683.24753	  47.00000	   5.51730	   0.72565	   0.04108	   0.72681	  -3.24026
752683.51653	  47.00000	   4.36941	   0.73032	   0.03511	   0.73117	  -2.75196
752683.85253	  47.00000	   3.45686	   0.73586	   0.03179	   0.73655	  -2.47380
752684.27053	  47.00000	   2.73547	   0.73926	   0.03146	   0.73993	  -2.43698
752684.79553	  47.00000	   2.16054	   0.74155	   0.03320	   0.74229	  -2.56348
752685.45553	  47.00000	   1.70952	   0.74073	   0.03322	   0.74147	  -2.56824
752686.28353	  47.00000	   1.35352	   0.74095	   0.03192	   0.74164	  -2.46676
752687.32653	  47.00000	   1.07079	   0.74312	   0.02985	   0.74372	  -2.29998
752688.64053	  47.00000	   0.84734	   0.74783	   0.02861	   0.74838	  -2.19089
752690.29653	  47.00000	   0.67072	   0.75482	   0.02988	   0.75541	  -2.26712
752692.38453	  47.00000	   0.53067	   0.76430	   0.03546	   0.76513	  -2.65639
752695.02153	  47.00000	   0.41976	   0.77251	   0.04714	   0.77395	  -3.49209
752698.35353	  47.00000	   0.33183	   0.77570	   0.06192	   0.77816	  -4.56431
752702.55854	  47.00000	   0.26261	   0.77333	   0.07502	   0.77696	  -5.54098
752707.86654	  47.00000	   0.20791	   0.76967	   0.08292	   0.77412	  -6.14932
752714.57154	  47.00000	   0.16452	   0.76905	   0.08541	   0.77378	  -6.33740
752723.04754	  47.00000	   0.13007	   0.77592	   0.08682	   0.78076	  -6.38446
752733.73854	  47.00000	   0.10309	   0.79037	   0.09020	   0.79550	  -6.51078
752747.25254	  47.00000	   0.08153	   0.81261	   0.10020	   0.81876	  -7.02926
752764.34954	  47.00000	   0.06443	   0.83898	   0.11904	   0.84739	  -8.07547
752785.93655	  47.00000	   0.05102	   0.87043	   0.14974	   0.88322	  -9.76097
752813.17955	  47.00000	   0.04042	   0.89270	   0.19475	   0.91369	 -12.30672
752847.67455	  47.00000	   0.03192	   0.90310	   0.24098	   0.93469	 -14.94045
752891.22256	  47.00000	   0.02528	   0.90677	   0.27560	   0.94773	 -16.90564
752946.28756	  47.00000	   0.01999	   0.91730	   0.29800	   0.96449	 -17.99698
768509.60528	  48.00000	20004.45300	   0.38188	  -0.02986	   0.38304	   4.47086
768509.74728	  48.00000	15829.12600	   0.38803	  -0.01584	   0.38836	   2.33817
768509.88928	  48.00000	12516.70300	   0.39306	  -0.00355	   0.39308	   0.51739
768510.03128	  48.00000	9909.44240	   0.39799	   0.00493	   0.39802	  -0.71026
768510.19628	  48.00000	7835.48000	   0.40432	   0.01432	   0.40457	  -2.02892
768510.39628	  48.00000	6217.24610	   0.41074	   0.02160	   0.41131	  -3.00994
768510.63428	  48.00000	4905.29100	   0.41656	   0.02710	   0.41744	  -3.72275
768510.87328	  48.00000	3881.27370	   0.42274	   0.03193	   0.42395	  -4.31938
768511.11128	  48.00000	3070.98270	   0.43010	   0.03594	   0.43160	  -4.77726
768511.34928	  48.00000	2430.77780	   0.43786	   0.04146	   0.43982	  -5.40908
768511.58728	  48.00000	1923.15370	   0.44369	   0.04250	   0.44572	  -5.47094
768511.82528	  48.00000	1522.43580	   0.45226	   0.04704	   0.45470	  -5.93832
768512.06328	  48.00000	1203.84460	   0.45942	   0.04847	   0.46197	  -6.02244
768512.30228	  48.00000	 952.86591	   0.46732	   0.05307	   0.47032	  -6.47912
768512.54028	  48.00000	 754.27557	   0.47625	   0.05508	   0.47943	  -6.59766
768512.77828	  48.00000	 596.71857	   0.48305	   0.05779	   0.48650	  -6.82253
768513.01528	  48.00000	 471.96338	   0.49153	   0.06002	   0.49518	  -6.96168
768513.25428	  48.00000	 373.20856	   0.50119	   0.06356	   0.50520	  -7.22793
768513.49228	  48.00000	 295.47278	   0.50981	   0.06610	   0.51407	  -7.38710
768513.73128	  48.00000	 233.87738	   0.52157	   0.07103	   0.52638	  -7.75552
768513.96928	  48.00000	 185.05922	   0.53052	   0.07605	   0.53595	  -8.15804
768514.20528	  48.00000	 146.35823	   0.54190	   0.07839	   0.54754	  -8.23100
768514.44228	  48.00000	 115.77804	   0.55239	   0.08554	   0.55898	  -8.80226
768514.67628	  48.00000	  91.67210	   0.56686	   0.08752	   0.57358	  -8.77663
768514.92128	  48.00000	  72.51701	   0.58225	   0.09492	   0.58994	  -9.25870
768515.15128	  48.00000	  57.36816	   0.59983	   0.09660	   0.60756	  -9.14818
768515.38728	  48.00000	  45.36290	   0.61800	   0.09855	   0.62581	  -9.06010
768515.62028	  48.00000	  35.93134	   0.63771	   0.09566	   0.64485	  -8.53115
768515.87028	  48.00000	  28.40909	   0.65551	   0.09183	   0.66191	  -7.97425
768516.08428	  48.00000	  22.48202	   0.67428	   0.08491	   0.67960	  -7.17742
768516.34928	  48.00000	  17.79613	   0.68722	   0.07641	   0.69146	  -6.34446
768516.60128	  48.00000	  14.06813	   0.69856	   0.06819	   0.70188	  -5.57498
768516.81828	  48.00000	  11.14480	   0.70790	   0.05829	   0.71029	  -4.70727
768517.08528	  48.00000	   8.81772	   0.71327	   0.05189	   0.71516	  -4.16074
768517.26328	  48.00000	   6.97545	   0.71868	   0.04434	   0.72004	  -3.53012
768517.48128	  48.00000	   5.51730	   0.72459	   0.03829	   0.72560	  -3.02468
768517.75028	  48.00000	   4.36941	   0.72884	   0.03705	   0.72978	  -2.91038
768518.08628	  48.00000	   3.45686	   0.73179	   0.03515	   0.73264	  -2.75024
768518.50428	  48.00000	   2.73547	   0.73143	   0.03283	   0.73217	  -2.57026
768519.02928	  48.00000	   2.16054	   0.73328	   0.03081	   0.73392	  -2.40635
768519.68928	  48.00000	   1.70952	   0.73589	   0.02780	   0.73641	  -2.16374
768520.51728	  48.00000	   1.35352	   0.74046	   0.02658	   0.74094	  -2.05588
768521.56028	  48.00000	   1.07079	   0.74721	   0.02775	   0.74772	  -2.12663
768522.87428	  48.00000	   0.84734	   0.75339	   0.03362	   0.75414	  -2.55489
768524.53028	  48.00000	   0.67072	   0.75707	   0.04138	   0.75820	  -3.12842
768526.61828	  48.00000	   0.53067	   0.75584	   0.05083	   0.75755	  -3.84717
768529.25528	  48.00000	   0.41976	   0.75263	   0.05632	   0.75474	  -4.27950
768532.58628	  48.00000	   0.33183	   0.75111	   0.05805	   0.75335	  -4.41960
768536.79228	  48.00000	   0.26261	   0.75499	   0.05796	   0.75721	  -4.39032
768542.10028	  48.00000	   0.20791	   0.76420	   0.05854	   0.76644	  -4.38019
768548.80529	  48.00000	   0.16452	   0.77928	   0.06294	   0.78182	  -4.61778
768557.28129	  48.00000	   0.13007	   0.79950	   0.07578	   0.80308	  -5.41467
768567.97229	  48.00000	   0.10309	   0.81960	   0.09761	   0.82539	  -6.79186
768581.48529	  48.00000	   0.08153	   0.83494	   0.12952	   0.84493	  -8.81779
768598.58329	  48.00000	   0.06443	   0.84142	   0.16274	   0.85701	 -10.94656
768620.17029	  48.00000	   0.05102	   0.83807	   0.18959	   0.85925	 -12.74686
768647.41230	  48.00000	   0.04042	   0.83978	   0.20607	   0.86469	 -13.78711
768681.90830	  48.00000	   0.03192	   0.85250	   0.21731	   0.87976	 -14.30077
768725.45531	  48.00000	   0.02528	   0.88030	   0.23098	   0.91010	 -14.70247
768780.52131	  48.00000	   0.01999	   0.91874	   0.24967	   0.95206	 -15.20321
784335.97004	  49.00000	20004.45300	   0.38010	  -0.03099	   0.38136	   4.66169
784336.11204	  49.00000	15829.12600	   0.38582	  -0.01609	   0.38615	   2.38834
784336.25404	  49.00000	12516.70300	   0.39231	  -0.00306	   0.39232	   0.44739
784336.39604	  49.00000	9909.44240	   0.39781	   0.00628	   0.39786	  -0.90493
784336.56104	  49.00000	7835.48000	   0.40352	   0.01541	   0.40382	  -2.18756
784336.76104	  49.00000	6217.24610	   0.40981	   0.02110	   0.41036	  -2.94735
784336.99904	  49.00000	4905.29100	   0.41607	   0.02755	   0.41699	  -3.78793
784337.23804	  49.00000	3881.27370	   0.42284	   0.03310	   0.42413	  -4.47599
784337.47604	  49.00000	3070.98270	   0.42873	   0.03600	   0.43024	  -4.79969
784337.71404	  49.00000	2430.77780	   0.43569	   0.03976	   0.43750	  -5.21385
784337.95204	  49.00000	1923.15370	   0.44428	   0.04287	   0.44634	  -5.51183
784338.19004	  49.00000	1522.43580	   0.44986	   0.04794	   0.45240	  -6.08246
784338.42804	  49.00000	1203.84460	   0.45791	   0.04908	   0.46053	  -6.11718
784338.66704	  49.00000	 952.86591	   0.46733	   0.05154	   0.47016	  -6.29376
784338.90504	  49.00000	 754.27557	   0.47529	   0.05455	   0.47841	  -6.54711
784339.14304	  49.00000	 596.71857	   0.48260	   0.05776	   0.48605	  -6.82518
784339.38004	  49.00000	 471.96338	   0.49167	   0.06045	   0.49538	  -7.00948
784339.61904	  49.00000	 373.20856	   0.50067	   0.06293	   0.50461	  -7.16463
784339.85704	  49.00000	 295.47278	   0.51020	   0.06700	   0.51458	  -7.48120
784340.09604	  49.00000	 233.87738	   0.51930	   0.07069	   0.52409	  -7.75215
784340.33404	  49.00000	 185.05922	   0.52979	   0.07517	   0.53509	  -8.07587
784340.57004	  49.00000	 146.35823	   0.54051	   0.07873	   0.54621	  -8.28713
784340.80704	  49.00000	 115.77804	   0.55305	   0.08421	   0.55943	  -8.65726
784341.04104	  49.00000	  91.67210	   0.56783	   0.08815	   0.57463	  -8.82381
784341.28604	  49.00000	  72.51701	   0.58164	   0.09367	   0.58913	  -9.14835
784341.51504	  49.00000	  57.36816	   0.59864	   0.09713	   0.60646	  -9.21571
784341.75204	  49.00000	  45.36290	   0.61873	   0.09937	   0.62666	  -9.12407
784341.98404	  49.00000	  35.93134	   0.63831	   0.09603	   0.64549	  -8.55582
784342.23504	  49.00000	  28.40909	   0.65632	   0.09307	   0.66289	  -8.07117
784342.44904	  49.00000	  22.48202	   0.67247	   0.08587	   0.67793	  -7.27695
784342.71404	  49.00000	  17.79613	   0.68739	   0.07750	   0.69174	  -6.43301
784342.96604	  49.00000	  14.06813	   0.69928	   0.06856	   0.70264	  -5.59988
784343.18204	  49.00000	  11.14480	   0.70799	   0.06104	   0.71061	  -4.92756
784343.45004	  49.00000	   8.81772	   0.71381	   0.05258	   0.71574	  -4.21317
784343.62804	  49.00000	   6.97545	   0.71960	   0.04470	   0.72099	  -3.55466
784343.84604	  49.00000	   5.51730	   0.72498	   0.04040	   0.72611	  -3.18921
784344.11504	  49.00000	   4.36941	   0.72724	   0.03735	   0.72819	  -2.93991
784344.45004	  49.00000	   3.45686	   0.72930	   0.03427	   0.73011	  -2.69027
784344.86904	  49.00000	   2.73547	   0.73209	   0.02971	   0.73270	  -2.32397
784345.39404	  49.00000	   2.16054	   0.73597	   0.02713	   0.73647	  -2.11107
784346.05304	  49.00000	   1.70952	   0.74199	   0.02767	   0.74250	  -2.13537
784346.88204	  49.00000	   1.35352	   0.74600	   0.03131	   0.74666	  -2.40307
784347.92504	  49.00000	   1.07079	   0.74705	   0.03667	   0.74795	  -2.81033
784349.23904	  49.00000	   0.84734	   0.74551	   0.04067	   0.74662	  -3.12234
784350.89404	  49.00000	   0.67072	   0.74451	   0.04274	   0.74574	  -3.28588
784352.98304	  49.00000	   0.53067	   0.74444	   0.04167	   0.74560	  -3.20417
784355.62004	  49.00000	   0.41976	   0.74922	   0.04045	   0.75032	  -3.09046
784358.95104	  49.00000	   0.33183	   0.75895	   0.04173	   0.76010	  -3.14742
784363.15704	  49.00000	   0.26261	   0.77317	   0.04782	   0.77464	  -3.53897
784368.46504	  49.00000	   0.20791	   0.78817	   0.06107	   0.79053	  -4.43058
784375.17004	  49.00000	   0.16452	   0.79990	   0.08250	   0.80415	  -5.88819
784383.64605	  49.00000	   0.13007	   0.80310	   0.10711	   0.81021	  -7.59688
784394.33605	  49.00000	   0.10309	   0.80012	   0.12758	   0.81023	  -9.05954
784407.85005	  49.00000	   0.08153	   0.79757	   0.14053	   0.80985	  -9.99257
784424.94805	  49.00000	   0.06443	   0.80189	   0.15003	   0.81580	 -10.59698
784446.53405	  49.00000	   0.05102	   0.81641	   0.15568	   0.83112	 -10.79592
784473.77706	  49.00000	   0.04042	   0.84104	   0.16522	   0.85712	 -11.11435
784508.27306	  49.00000	   0.03192	   0.87834	   0.18201	   0.89700	 -11.70689
784551.82007	  49.00000	   0.02528	   0.92506	   0.21299	   0.94927	 -12.96607
784606.88507	  49.00000	   0.01999	   0.97273	   0.26185	   1.00736	 -15.06629
800147.65722	  50.00000	20004.45300	   0.37963	  -0.02859	   0.38070	   4.30747
800147.79922	  50.00000	15829.12600	   0.38528	  -0.01590	   0.38561	   2.36291
800147.94122	  50.00000	12516.70300	   0.39010	  -0.00225	   0.39011	   0.32985
800148.08322	  50.00000	9909.44240	   0.39619	   0.00730	   0.39626	  -1.05536
800148.24822	  50.00000	7835.48000	   0.40275	   0.01572	   0.40305	  -2.23515
800148.44822	  50.00000	6217.24610	   0.40688	   0.02192	   0.40748	  -3.08411
800148.68722	  50.00000	4905.29100	   0.41486	   0.02659	   0.41571	  -3.66746
800148.92522	  50.00000	3881.27370	   0.42141	   0.03302	   0.42270	  -4.48001
800149.16322	  50.00000	3070.98270	   0.42803	   0.03827	   0.42974	  -5.10874
800149.40122	  50.00000	2430.77780	   0.43532	   0.03928	   0.43709	  -5.15597
800149.63922	  50.00000	1923.15370	   0.44274	   0.04445	   0.44497	  -5.73257
800149.87722	  50.00000	1522.43580	   0.44847	   0.04736	   0.45096	  -6.02851
800150.11522	  50.00000	1203.84460	   0.45647	   0.04982	   0.45918	  -6.22869
800150.35422	  50.00000	 952.86591	   0.46534	   0.05245	   0.46829	  -6.43031
800150.59222	  50.00000	 754.27557	   0.47290	   0.05541	   0.47613	  -6.68341
800150.83022	  50.00000	 596.71857	   0.48189	   0.05788	   0.48535	  -6.84912
800151.06722	  50.00000	 471.96338	   0.49034	   0.05928	   0.49391	  -6.89366
800151.30622	  50.00000	 373.20856	   0.49733	   0.06215	   0.50120	  -7.12340
800151.54422	  50.00000	 295.47278	   0.50774	   0.06726	   0.51218	  -7.54602
800151.78322	  50.00000	 233.87738	   0.51711	   0.07120	   0.52199	  -7.83942
800152.02122	  50.00000	 185.05922	   0.52798	   0.07516	   0.53330	  -8.10189
800152.25722	  50.00000	 146.35823	   0.53971	   0.07760	   0.54526	  -8.18167
800152.49422	  50.00000	 115.77804	   0.55190	   0.08352	   0.55819	  -8.60492
800152.72822	  50.00000	  91.67210	   0.56499	   0.09058	   0.57221	  -9.10847
800152.97422	  50.00000	  72.51701	   0.58157	   0.09232	   0.58885	  -9.02008
800153.20322	  50.00000	  57.36816	   0.59869	   0.09723	   0.60653	  -9.22442
800153.43922	  50.00000	  45.36290	   0.61821	   0.09930	   0.62614	  -9.12533
800153.67222	  50.00000	  35.93134	   0.63669	   0.09847	   0.64426	  -8.79135
800153.92222	  50.00000	  28.40909	   0.65474	   0.09280	   0.66128	  -8.06706
800154.13622	  50.00000	  22.48202	   0.67165	   0.08625	   0.67716	  -7.31783
800154.40122	  50.00000	  17.79613	   0.68678	   0.07645	   0.69102	  -6.35199
800154.65422	  50.00000	  14.06813	   0.69646	   0.07031	   0.70000	  -5.76450
800154.87022	  50.00000	  11.14480	   0.70633	   0.06102	   0.70896	  -4.93759
800155.13722	  50.00000	   8.81772	   0.71387	   0.05290	   0.71583	  -4.23799
800155.31522	  50.00000	   6.97545	   0.71790	   0.04667	   0.71942	  -3.71919
800155.53322	  50.00000	   5.51730	   0.72328	   0.04107	   0.72444	  -3.25009
800155.80222	  50.00000	   4.36941	   0.72708	   0.03512	   0.72793	  -2.76510
800156.13822	  50.00000	   3.45686	   0.73192	   0.03296	   0.73266	  -2.57877
800156.55622	  50.00000	   2.73547	   0.73347	   0.03396	   0.73425	  -2.65081
800157.08122	  50.00000	   2.16054	   0.73433	   0.03188	   0.73502	  -2.48584
800157.74122	  50.00000	   1.70952	   0.73477	   0.03157	   0.73545	  -2.46061
800158.56922	  50.00000	   1.35352	   0.73696	   0.02848	   0.73751	  -2.21306
800159.61222	  50.00000	   1.07079	   0.74146	   0.02718	   0.74196	  -2.09961
800160.92622	  50.00000	   0.84734	   0.74873	   0.02844	   0.74927	  -2.17494
800162.58222	  50.00000	   0.67072	   0.75577	   0.03314	   0.75649	  -2.51081
800164.67022	  50.00000	   0.53067	   0.76300	   0.04296	   0.76421	  -3.22293
800167.30722	  50.00000	   0.41976	   0.76480	   0.05539	   0.76680	  -4.14243
800170.63922	  50.00000	   0.33183	   0.76207	   0.06565	   0.76489	  -4.92359
800174.84422	  50.00000	   0.26261	   0.75827	   0.07173	   0.76166	  -5.40414
800180.15222	  50.00000	   0.20791	   0.75979	   0.07274	   0.76327	  -5.46900
800186.85722	  50.00000	   0.16452	   0.76630	   0.07316	   0.76978	  -5.45373
800195.33322	  50.00000	   0.13007	   0.77991	   0.07678	   0.78368	  -5.62222
800206.02422	  50.00000	   0.10309	   0.80052	   0.08575	   0.80510	  -6.11386
800219.53722	  50.00000	   0.08153	   0.82562	   0.10432	   0.83219	  -7.20157
800236.63523	  50.00000	   0.06443	   0.84949	   0.13365	   0.85994	  -8.94077
800258.22223	  50.00000	   0.05102	   0.86701	   0.17443	   0.88439	 -11.37543
800285.46423	  50.00000	   0.04042	   0.87231	   0.21416	   0.89822	 -13.79375
800319.96024	  50.00000	   0.03192	   0.87372	   0.24291	   0.90686	 -15.53706
800363.50724	  50.00000	   0.02528	   0.88204	   0.26268	   0.92033	 -16.58380
800418.57325	  50.00000	   0.01999	   0.90791	   0.27691	   0.94920	 -16.96189
815951.11000	  51.00000	20004.45300	   0.38007	  -0.03013	   0.38126	   4.53262
815951.25200	  51.00000	15829.12600	   0.38626	  -0.01465	   0.38654	   2.17145
815951.39400	  51.00000	12516.70300	   0.39086	  -0.00337	   0.39088	   0.49406
815951.53600	  51.00000	9909.44240	   0.39631	   0.00586	   0.39635	  -0.84653
815951.70100	  51.00000	7835.48000	   0.40317	   0.01393	   0.40341	  -1.97870
815951.90100	  51.00000	6217.24610	   0.40913	   0.02264	   0.40976	  -3.16749
815952.13900	  51.00000	4905.29100	   0.41497	   0.02727	   0.41587	  -3.75929
815952.37800	  51.00000	3881.27370	   0.42255	   0.03216	   0.42377	  -4.35212
815952.61600	  51.00000	3070.98270	   0.42818	   0.03543	   0.42964	  -4.73010
815952.85400	  51.00000	2430.77780	   0.43589	   0.04078	   0.43779	  -5.34420
815953.09200	  51.00000	1923.15370	   0.44292	   0.04371	   0.44508	  -5.63579
815953.33000	  51.00000	1522.43580	   0.45116	   0.04647	   0.45355	  -5.88041
815953.56800	  51.00000	1203.84460	   0.45848	   0.05037	   0.46123	  -6.26962
815953.80700	  51.00000	 952.86591	   0.46598	   0.05218	   0.46889	  -6.38893
815954.04500	  51.00000	 754.27557	   0.47421	   0.05556	   0.47745	  -6.68254
815954.28300	  51.00000	 596.71857	   0.48148	   0.05719	   0.48486	  -6.77407
815954.52000	  51.00000	 471.96338	   0.49092	   0.06130	   0.49473	  -7.11704
815954.75900	  51.00000	 373.20856	   0.50072	   0.06250	   0.50460	  -7.11473
815954.99700	  51.00000	 295.47278	   0.50806	   0.06705	   0.51247	  -7.51796
815955.23600	  51.00000	 233.87738	   0.51760	   0.07074	   0.52241	  -7.78234
815955.47400	  51.00000	 185.05922	   0.52805	   0.07459	   0.53329	  -8.04010
815955.71000	  51.00000	 146.35823	   0.54023	   0.08036	   0.54618	  -8.46086
815955.94700	  51.00000	 115.77804	   0.55155	   0.08480	   0.55803	  -8.74058
815956.18100	  51.00000	  91.67210	   0.56634	   0.09029	   0.57349	  -9.05828
815956.42600	  51.00000	  72.51701	   0.58212	   0.09543	   0.58989	  -9.31017
815956.65600	  51.00000	  57.36816	   0.59886	   0.09669	   0.60661	  -9.17161
815956.89200	  51.00000	  45.36290	   0.61752	   0.09953	   0.62549	  -9.15566
815957.12500	  51.00000	  35.93134	   0.63731	   0.09925	   0.64499	  -8.85202
815957.37500	  51.00000	  28.40909	   0.65747	   0.09361	   0.66410	  -8.10337
815957.58900	  51.00000	  22.48202	   0.67362	   0.08566	   0.67905	  -7.24674
815957.85400	  51.00000	  17.79613	   0.68713	   0.07878	   0.69163	  -6.54068
815958.10700	  51.00000	  14.06813	   0.69991	   0.06902	   0.70330	  -5.63222
815958.32300	  51.00000	  11.14480	   0.70867	   0.06265	   0.71143	  -5.05240
815958.59000	  51.00000	   8.81772	   0.71496	   0.05330	   0.71694	  -4.26311
815958.76800	  51.00000	   6.97545	   0.71995	   0.04614	   0.72143	  -3.66680
815958.98600	  51.00000	   5.51730	   0.72506	   0.04194	   0.72627	  -3.31055
815959.25500	  51.00000	   4.36941	   0.72865	   0.03737	   0.72961	  -2.93626
