Repository: kbm2110/Battery_Diagnostics_Thesis

# Battery_Diagnostics_Thesis
 Data-driven battery diagnostics using EIS

**Author:** Bala Manikanta Yaswanth Kanagarla
**Institution:** Technische Hochschule Ingolstadt (THI)
**Supervisor:** Prof. Dr. H.-G. Schweiger

## Overview

This project implements a machine learning framework for 
non-invasive State of Health (SoH) estimation of lithium-ion 
batteries using Electrochemical Impedance Spectroscopy (EIS).

Eight physically interpretable features are extracted from 
impedance spectra and used to train six ML models under a 
strict cell-level train-test split. The stacking ensemble 
achieves R² = 0.9122 and RMSE = 0.0234 on completely unseen 
cells.

---

File: data/EIS/EIS_state_IX_45C02.txt (part 6 of 37)
time/s	           cycle number	freq/Hz	           Re(Z)/Ohm	  -Im(Z)/Ohm	   |Z|/Ohm	   Phase(Z)/deg
693404.97161	  43.00000	1522.43580	   0.50356	   0.05279	   0.50632	  -5.98467
693405.20961	  43.00000	1203.84460	   0.51082	   0.05543	   0.51382	  -6.19307
693405.44861	  43.00000	 952.86591	   0.52188	   0.05914	   0.52522	  -6.46548
693405.68661	  43.00000	 754.27557	   0.52852	   0.06190	   0.53213	  -6.68042
693405.92361	  43.00000	 596.71857	   0.53871	   0.06465	   0.54257	  -6.84287
693406.16161	  43.00000	 471.96338	   0.54673	   0.06612	   0.55071	  -6.89566
693406.40061	  43.00000	 373.20856	   0.55714	   0.07081	   0.56162	  -7.24314
693406.63861	  43.00000	 295.47278	   0.56813	   0.07333	   0.57284	  -7.35471
693406.87761	  43.00000	 233.87738	   0.57847	   0.07647	   0.58350	  -7.53081
693407.11561	  43.00000	 185.05922	   0.58806	   0.08139	   0.59367	  -7.87968
693407.35161	  43.00000	 146.35823	   0.59853	   0.08461	   0.60448	  -8.04597
693407.58861	  43.00000	 115.77804	   0.61167	   0.08941	   0.61817	  -8.31654
693407.82261	  43.00000	  91.67210	   0.62313	   0.09583	   0.63045	  -8.74259
693408.06761	  43.00000	  72.51701	   0.63478	   0.10442	   0.64331	  -9.34159
693408.29661	  43.00000	  57.36816	   0.65244	   0.11172	   0.66194	  -9.71679
693408.53361	  43.00000	  45.36290	   0.66751	   0.11930	   0.67808	 -10.13298
693408.76561	  43.00000	  35.93134	   0.68509	   0.12928	   0.69718	 -10.68625
693409.01661	  43.00000	  28.40909	   0.70809	   0.13974	   0.72175	 -11.16367
693409.23061	  43.00000	  22.48202	   0.73419	   0.14783	   0.74892	 -11.38469
693409.49561	  43.00000	  17.79613	   0.76243	   0.15324	   0.77768	 -11.36462
693409.74761	  43.00000	  14.06813	   0.79155	   0.15587	   0.80675	 -11.14027
693409.96361	  43.00000	  11.14480	   0.82197	   0.15246	   0.83599	 -10.50804
693410.23161	  43.00000	   8.81772	   0.85198	   0.14535	   0.86429	  -9.68167
693410.40961	  43.00000	   6.97545	   0.87596	   0.13542	   0.88636	  -8.78837
693410.62761	  43.00000	   5.51730	   0.89931	   0.12061	   0.90736	  -7.63856
693410.89661	  43.00000	   4.36941	   0.91612	   0.10775	   0.92243	  -6.70816
693411.23161	  43.00000	   3.45686	   0.93225	   0.09569	   0.93715	  -5.86042
693411.65061	  43.00000	   2.73547	   0.94154	   0.08557	   0.94542	  -5.19311
693412.17561	  43.00000	   2.16054	   0.95028	   0.07642	   0.95335	  -4.59800
693412.83461	  43.00000	   1.70952	   0.95719	   0.06865	   0.95965	  -4.10204
693413.66361	  43.00000	   1.35352	   0.96182	   0.06393	   0.96395	  -3.80269
693414.70661	  43.00000	   1.07079	   0.96651	   0.06018	   0.96839	  -3.56304
693416.02061	  43.00000	   0.84734	   0.97229	   0.05796	   0.97402	  -3.41136
693417.67561	  43.00000	   0.67072	   0.97709	   0.05839	   0.97883	  -3.41985
693419.76461	  43.00000	   0.53067	   0.98291	   0.06200	   0.98486	  -3.60925
693422.40161	  43.00000	   0.41976	   0.98832	   0.06893	   0.99072	  -3.98934
693425.73261	  43.00000	   0.33183	   0.99164	   0.07825	   0.99473	  -4.51172
693429.93861	  43.00000	   0.26261	   0.99534	   0.08674	   0.99911	  -4.98081
693435.24661	  43.00000	   0.20791	   1.00136	   0.09707	   1.00605	  -5.53678
693441.95161	  43.00000	   0.16452	   1.00943	   0.10943	   1.01535	  -6.18703
693450.42761	  43.00000	   0.13007	   1.02037	   0.12554	   1.02806	  -7.01402
693461.11761	  43.00000	   0.10309	   1.03423	   0.14312	   1.04409	  -7.87898
693474.63161	  43.00000	   0.08153	   1.05409	   0.16441	   1.06684	  -8.86519
693491.72962	  43.00000	   0.06443	   1.07889	   0.19505	   1.09638	 -10.24766
693513.31662	  43.00000	   0.05102	   1.10788	   0.23588	   1.13272	 -12.01950
693540.55862	  43.00000	   0.04042	   1.13089	   0.28799	   1.16698	 -14.28700
693575.05463	  43.00000	   0.03192	   1.14512	   0.33948	   1.19438	 -16.51273
693618.60163	  43.00000	   0.02528	   1.16174	   0.38080	   1.22256	 -18.14807
693673.66764	  43.00000	   0.01999	   1.19224	   0.42172	   1.26463	 -19.47950
709274.76251	  44.00000	20004.45300	   0.41301	  -0.01854	   0.41342	   2.56993
709274.90551	  44.00000	15829.12600	   0.42152	  -0.00657	   0.42157	   0.89261
709275.04751	  44.00000	12516.70300	   0.42765	   0.00642	   0.42769	  -0.85967
709275.18951	  44.00000	9909.44240	   0.43460	   0.01710	   0.43493	  -2.25325
709275.35351	  44.00000	7835.48000	   0.44029	   0.02357	   0.44092	  -3.06401
709275.55451	  44.00000	6217.24610	   0.44885	   0.02823	   0.44974	  -3.59928
709275.79251	  44.00000	4905.29100	   0.45566	   0.03619	   0.45709	  -4.54067
709276.03051	  44.00000	3881.27370	   0.46316	   0.04094	   0.46497	  -5.05166
709276.26951	  44.00000	3070.98270	   0.46947	   0.04237	   0.47138	  -5.15723
709276.50751	  44.00000	2430.77780	   0.47987	   0.04650	   0.48212	  -5.53429
709276.74551	  44.00000	1923.15370	   0.48677	   0.04952	   0.48928	  -5.80881
709276.98351	  44.00000	1522.43580	   0.49507	   0.05279	   0.49787	  -6.08652
709277.22151	  44.00000	1203.84460	   0.50236	   0.05454	   0.50531	  -6.19666
709277.46051	  44.00000	 952.86591	   0.51213	   0.05915	   0.51553	  -6.58813
709277.69851	  44.00000	 754.27557	   0.52174	   0.06276	   0.52550	  -6.85955
709277.93551	  44.00000	 596.71857	   0.52881	   0.06235	   0.53247	  -6.72480
709278.17351	  44.00000	 471.96338	   0.54048	   0.06753	   0.54468	  -7.12207
709278.41251	  44.00000	 373.20856	   0.54907	   0.07013	   0.55353	  -7.27824
709278.65051	  44.00000	 295.47278	   0.56048	   0.07366	   0.56530	  -7.48725
709278.88951	  44.00000	 233.87738	   0.57013	   0.07596	   0.57517	  -7.58925
709279.12751	  44.00000	 185.05922	   0.58181	   0.08009	   0.58730	  -7.83759
709279.36351	  44.00000	 146.35823	   0.59338	   0.08570	   0.59954	  -8.21789
709279.60051	  44.00000	 115.77804	   0.60373	   0.09099	   0.61054	  -8.57074
709279.83451	  44.00000	  91.67210	   0.61624	   0.09702	   0.62383	  -8.94697
709280.07951	  44.00000	  72.51701	   0.62915	   0.10185	   0.63734	  -9.19581
709280.30851	  44.00000	  57.36816	   0.64312	   0.11015	   0.65249	  -9.71936
709280.54551	  44.00000	  45.36290	   0.66088	   0.11940	   0.67157	 -10.24093
709280.77751	  44.00000	  35.93134	   0.67963	   0.13087	   0.69212	 -10.89945
709281.02851	  44.00000	  28.40909	   0.70195	   0.13944	   0.71567	 -11.23516
709281.24251	  44.00000	  22.48202	   0.72696	   0.14774	   0.74182	 -11.48749
709281.50751	  44.00000	  17.79613	   0.75510	   0.15500	   0.77085	 -11.60012
709281.75951	  44.00000	  14.06813	   0.78496	   0.15501	   0.80012	 -11.17051
709281.97551	  44.00000	  11.14480	   0.81545	   0.15190	   0.82948	 -10.55195
709282.24351	  44.00000	   8.81772	   0.84502	   0.14626	   0.85758	  -9.81954
709282.42151	  44.00000	   6.97545	   0.87402	   0.13422	   0.88427	  -8.73052
709282.63951	  44.00000	   5.51730	   0.89363	   0.12344	   0.90211	  -7.86460
709282.90851	  44.00000	   4.36941	   0.91127	   0.10976	   0.91785	  -6.86808
709283.24351	  44.00000	   3.45686	   0.92607	   0.09708	   0.93115	  -5.98470
709283.66251	  44.00000	   2.73547	   0.93761	   0.08527	   0.94148	  -5.19624
709284.18751	  44.00000	   2.16054	   0.94711	   0.07542	   0.95011	  -4.55319
709284.84751	  44.00000	   1.70952	   0.95461	   0.06993	   0.95717	  -4.18956
709285.67551	  44.00000	   1.35352	   0.95932	   0.06509	   0.96153	  -3.88163
709286.71851	  44.00000	   1.07079	   0.96340	   0.06181	   0.96538	  -3.67082
709288.03251	  44.00000	   0.84734	   0.96747	   0.05925	   0.96928	  -3.50456
709289.68751	  44.00000	   0.67072	   0.97205	   0.05956	   0.97387	  -3.50643
709291.77651	  44.00000	   0.53067	   0.97700	   0.06204	   0.97897	  -3.63359
709294.41351	  44.00000	   0.41976	   0.98159	   0.06591	   0.98380	  -3.84170
709297.74451	  44.00000	   0.33183	   0.98896	   0.07215	   0.99159	  -4.17257
709301.95051	  44.00000	   0.26261	   0.99738	   0.08280	   1.00081	  -4.74572
709307.25851	  44.00000	   0.20791	   1.00595	   0.09816	   1.01073	  -5.57350
709313.96351	  44.00000	   0.16452	   1.01138	   0.11613	   1.01802	  -6.55006
709322.43951	  44.00000	   0.13007	   1.01688	   0.13447	   1.02573	  -7.53280
709333.12952	  44.00000	   0.10309	   1.02542	   0.15169	   1.03658	  -8.41495
709346.64352	  44.00000	   0.08153	   1.04020	   0.17189	   1.05431	  -9.38343
709363.74152	  44.00000	   0.06443	   1.05915	   0.19681	   1.07728	 -10.52685
709385.32852	  44.00000	   0.05102	   1.08016	   0.22323	   1.10298	 -11.67637
709412.57052	  44.00000	   0.04042	   1.11169	   0.25224	   1.13994	 -12.78410
709447.06653	  44.00000	   0.03192	   1.15769	   0.29512	   1.19471	 -14.30123
709490.61353	  44.00000	   0.02528	   1.20502	   0.35987	   1.25761	 -16.62799
709545.67954	  44.00000	   0.01999	   1.24097	   0.43761	   1.31587	 -19.42428
725132.46743	  45.00000	20004.45300	   0.41007	  -0.01754	   0.41044	   2.44952
725132.61043	  45.00000	15829.12600	   0.41680	  -0.00395	   0.41682	   0.54285
725132.75243	  45.00000	12516.70300	   0.42345	   0.00579	   0.42349	  -0.78299
725132.89443	  45.00000	9909.44240	   0.43183	   0.01541	   0.43210	  -2.04335
725133.05843	  45.00000	7835.48000	   0.43763	   0.02348	   0.43826	  -3.07085
725133.25943	  45.00000	6217.24610	   0.44383	   0.02999	   0.44484	  -3.86626
725133.49743	  45.00000	4905.29100	   0.45075	   0.03501	   0.45211	  -4.44069
725133.73643	  45.00000	3881.27370	   0.46094	   0.03772	   0.46248	  -4.67789
725133.97443	  45.00000	3070.98270	   0.46663	   0.04462	   0.46876	  -5.46252
725134.21243	  45.00000	2430.77780	   0.47553	   0.04744	   0.47789	  -5.69767
725134.45043	  45.00000	1923.15370	   0.48244	   0.04869	   0.48489	  -5.76310
725134.68843	  45.00000	1522.43580	   0.49027	   0.05323	   0.49315	  -6.19657
725134.92643	  45.00000	1203.84460	   0.49815	   0.05492	   0.50117	  -6.29083
725135.16543	  45.00000	 952.86591	   0.50828	   0.05739	   0.51151	  -6.44228
725135.40343	  45.00000	 754.27557	   0.51672	   0.06172	   0.52039	  -6.81179
725135.64043	  45.00000	 596.71857	   0.52552	   0.06381	   0.52938	  -6.92307
725135.87843	  45.00000	 471.96338	   0.53567	   0.06699	   0.53984	  -7.12825
725136.11743	  45.00000	 373.20856	   0.54576	   0.06977	   0.55020	  -7.28511
725136.35543	  45.00000	 295.47278	   0.55552	   0.07327	   0.56033	  -7.51340
725136.59443	  45.00000	 233.87738	   0.56622	   0.07689	   0.57142	  -7.73339
725136.83243	  45.00000	 185.05922	   0.57691	   0.08062	   0.58251	  -7.95562
725137.06843	  45.00000	 146.35823	   0.58741	   0.08382	   0.59336	  -8.12089
725137.30443	  45.00000	 115.77804	   0.59958	   0.09073	   0.60641	  -8.60489
725137.53943	  45.00000	  91.67210	   0.61085	   0.09590	   0.61833	  -8.92245
725137.78443	  45.00000	  72.51701	   0.62458	   0.10220	   0.63289	  -9.29327
725138.01343	  45.00000	  57.36816	   0.63882	   0.11021	   0.64826	  -9.78856
725138.25043	  45.00000	  45.36290	   0.65716	   0.11857	   0.66777	 -10.22741
725138.48243	  45.00000	  35.93134	   0.67411	   0.13052	   0.68663	 -10.95767
725138.73343	  45.00000	  28.40909	   0.69806	   0.14035	   0.71203	 -11.36853
725138.94743	  45.00000	  22.48202	   0.72310	   0.14811	   0.73811	 -11.57573
725139.21243	  45.00000	  17.79613	   0.75082	   0.15462	   0.76658	 -11.63658
725139.46443	  45.00000	  14.06813	   0.78190	   0.15735	   0.79758	 -11.37813
725139.68043	  45.00000	  11.14480	   0.81188	   0.15245	   0.82607	 -10.63496
725139.94843	  45.00000	   8.81772	   0.84227	   0.14617	   0.85486	  -9.84552
725140.12643	  45.00000	   6.97545	   0.86906	   0.13639	   0.87970	  -8.91919
725140.34443	  45.00000	   5.51730	   0.89113	   0.12329	   0.89962	  -7.87694
725140.61343	  45.00000	   4.36941	   0.90889	   0.11053	   0.91559	  -6.93352
725140.94843	  45.00000	   3.45686	   0.92466	   0.09670	   0.92970	  -5.97013
725141.36743	  45.00000	   2.73547	   0.93596	   0.08628	   0.93993	  -5.26655
725141.89243	  45.00000	   2.16054	   0.94398	   0.07813	   0.94721	  -4.73143
725142.55143	  45.00000	   1.70952	   0.95034	   0.06979	   0.95290	  -4.20027
725143.38043	  45.00000	   1.35352	   0.95609	   0.06475	   0.95828	  -3.87441
725144.42343	  45.00000	   1.07079	   0.96116	   0.06091	   0.96309	  -3.62606
725145.73743	  45.00000	   0.84734	   0.96493	   0.05836	   0.96670	  -3.46083
725147.39243	  45.00000	   0.67072	   0.97000	   0.05929	   0.97181	  -3.49779
725149.48143	  45.00000	   0.53067	   0.97597	   0.06148	   0.97790	  -3.60441
725152.11843	  45.00000	   0.41976	   0.98262	   0.06680	   0.98489	  -3.88912
725155.44943	  45.00000	   0.33183	   0.98724	   0.07657	   0.99021	  -4.43496
725159.65543	  45.00000	   0.26261	   0.99192	   0.08828	   0.99584	  -5.08570
725164.96343	  45.00000	   0.20791	   0.99568	   0.09919	   1.00061	  -5.68876
725171.66843	  45.00000	   0.16452	   1.00327	   0.11103	   1.00940	  -6.31522
725180.14443	  45.00000	   0.13007	   1.01360	   0.12656	   1.02147	  -7.11745
725190.83444	  45.00000	   0.10309	   1.02615	   0.14494	   1.03634	  -8.03974
725204.34844	  45.00000	   0.08153	   1.04243	   0.16550	   1.05548	  -9.02138
725221.44644	  45.00000	   0.06443	   1.06514	   0.19178	   1.08227	 -10.20695
725243.03244	  45.00000	   0.05102	   1.09660	   0.22516	   1.11948	 -11.60291
725270.27544	  45.00000	   0.04042	   1.12935	   0.27449	   1.16223	 -13.66118
725304.77145	  45.00000	   0.03192	   1.15137	   0.33450	   1.19897	 -16.19999
725348.31845	  45.00000	   0.02528	   1.16710	   0.38743	   1.22972	 -18.36427
725403.38346	  45.00000	   0.01999	   1.19093	   0.43337	   1.26733	 -19.99622
740979.90896	  46.00000	20004.45300	   0.40981	  -0.01862	   0.41024	   2.60117
740980.05096	  46.00000	15829.12600	   0.41719	  -0.00405	   0.41721	   0.55584
740980.19296	  46.00000	12516.70300	   0.42360	   0.00619	   0.42365	  -0.83715
740980.33496	  46.00000	9909.44240	   0.43273	   0.01683	   0.43306	  -2.22743
740980.49896	  46.00000	7835.48000	   0.43905	   0.02304	   0.43966	  -3.00452
740980.69996	  46.00000	6217.24610	   0.44562	   0.02919	   0.44657	  -3.74735
740980.93796	  46.00000	4905.29100	   0.45237	   0.03501	   0.45372	  -4.42567
740981.17696	  46.00000	3881.27370	   0.46135	   0.03963	   0.46305	  -4.91027
740981.41496	  46.00000	3070.98270	   0.46794	   0.04148	   0.46978	  -5.06532
740981.65296	  46.00000	2430.77780	   0.47476	   0.04647	   0.47702	  -5.58998
740981.89096	  46.00000	1923.15370	   0.48309	   0.04992	   0.48567	  -5.89929
740982.12896	  46.00000	1522.43580	   0.49098	   0.05306	   0.49384	  -6.16810
740982.36696	  46.00000	1203.84460	   0.50016	   0.05442	   0.50311	  -6.20926
740982.60596	  46.00000	 952.86591	   0.50809	   0.05853	   0.51145	  -6.57163
740982.84396	  46.00000	 754.27557	   0.51756	   0.06144	   0.52119	  -6.77051
740983.08096	  46.00000	 596.71857	   0.52559	   0.06487	   0.52958	  -7.03655
740983.31896	  46.00000	 471.96338	   0.53698	   0.06716	   0.54116	  -7.12913
740983.55796	  46.00000	 373.20856	   0.54574	   0.07027	   0.55025	  -7.33732
740983.79596	  46.00000	 295.47278	   0.55594	   0.07232	   0.56063	  -7.41195
740984.03496	  46.00000	 233.87738	   0.56604	   0.07623	   0.57115	  -7.67018
740984.27296	  46.00000	 185.05922	   0.57862	   0.07940	   0.58404	  -7.81388
740984.50896	  46.00000	 146.35823	   0.59031	   0.08551	   0.59648	  -8.24187
740984.74596	  46.00000	 115.77804	   0.60022	   0.08898	   0.60678	  -8.43208
740984.97996	  46.00000	  91.67210	   0.61310	   0.09539	   0.62047	  -8.84396
740985.22496	  46.00000	  72.51701	   0.62530	   0.10389	   0.63387	  -9.43341
740985.45396	  46.00000	  57.36816	   0.63969	   0.11234	   0.64948	  -9.96029
740985.69096	  46.00000	  45.36290	   0.65718	   0.12076	   0.66818	 -10.41261
740985.92296	  46.00000	  35.93134	   0.67671	   0.12958	   0.68900	 -10.84001
740986.17396	  46.00000	  28.40909	   0.69808	   0.13909	   0.71181	 -11.26838
740986.38796	  46.00000	  22.48202	   0.72404	   0.14838	   0.73908	 -11.58124
740986.65296	  46.00000	  17.79613	   0.75286	   0.15404	   0.76846	 -11.56332
740986.90496	  46.00000	  14.06813	   0.78250	   0.15728	   0.79815	 -11.36464
740987.12096	  46.00000	  11.14480	   0.81356	   0.15316	   0.82785	 -10.66166
740987.38796	  46.00000	   8.81772	   0.84344	   0.14730	   0.85620	  -9.90655
740987.56696	  46.00000	   6.97545	   0.87134	   0.13539	   0.88179	  -8.83236
740987.78496	  46.00000	   5.51730	   0.89077	   0.12183	   0.89906	  -7.78811
740988.05396	  46.00000	   4.36941	   0.90978	   0.11013	   0.91642	  -6.90245
740988.38896	  46.00000	   3.45686	   0.92504	   0.09894	   0.93031	  -6.10526
740988.80796	  46.00000	   2.73547	   0.93530	   0.08654	   0.93930	  -5.28618
740989.33296	  46.00000	   2.16054	   0.94357	   0.07712	   0.94672	  -4.67234
740989.99196	  46.00000	   1.70952	   0.95160	   0.06963	   0.95415	  -4.18525
740990.82096	  46.00000	   1.35352	   0.95648	   0.06401	   0.95862	  -3.82837
740991.86396	  46.00000	   1.07079	   0.96173	   0.05973	   0.96359	  -3.55401
740993.17796	  46.00000	   0.84734	   0.96778	   0.05865	   0.96955	  -3.46810
740994.83296	  46.00000	   0.67072	   0.97271	   0.06022	   0.97457	  -3.54291
740996.92196	  46.00000	   0.53067	   0.97699	   0.06423	   0.97910	  -3.76143
740999.55896	  46.00000	   0.41976	   0.97983	   0.07030	   0.98235	  -4.10364
741002.88996	  46.00000	   0.33183	   0.98356	   0.07599	   0.98649	  -4.41813
741007.09596	  46.00000	   0.26261	   0.98884	   0.08384	   0.99238	  -4.84614
741012.40397	  46.00000	   0.20791	   0.99669	   0.09444	   1.00115	  -5.41283
741019.10897	  46.00000	   0.16452	   1.00541	   0.10769	   1.01116	  -6.11348
741027.58497	  46.00000	   0.13007	   1.01729	   0.12230	   1.02461	  -6.85537
741038.27497	  46.00000	   0.10309	   1.03485	   0.14172	   1.04451	  -7.79785
741051.78897	  46.00000	   0.08153	   1.05615	   0.17080	   1.06987	  -9.18643
741068.88697	  46.00000	   0.06443	   1.07674	   0.20777	   1.09661	 -10.92151
741090.47297	  46.00000	   0.05102	   1.09005	   0.24936	   1.11821	 -12.88525
741117.71598	  46.00000	   0.04042	   1.10162	   0.28628	   1.13821	 -14.56756
741152.21198	  46.00000	   0.03192	   1.12072	   0.32017	   1.16555	 -15.94351
741195.75899	  46.00000	   0.02528	   1.15122	   0.35668	   1.20521	 -17.21456
741250.82499	  46.00000	   0.01999	   1.18902	   0.39667	   1.25345	 -18.44920
756819.01270	  47.00000	20004.45300	   0.40638	  -0.01735	   0.40675	   2.44522
756819.15470	  47.00000	15829.12600	   0.41537	  -0.00380	   0.41539	   0.52417
756819.29770	  47.00000	12516.70300	   0.42139	   0.00760	   0.42146	  -1.03359
756819.43970	  47.00000	9909.44240	   0.42940	   0.01659	   0.42972	  -2.21220
756819.60370	  47.00000	7835.48000	   0.43596	   0.02432	   0.43664	  -3.19271
756819.80470	  47.00000	6217.24610	   0.44433	   0.02927	   0.44530	  -3.76878
756820.04270	  47.00000	4905.29100	   0.44983	   0.03430	   0.45114	  -4.36032
756820.28070	  47.00000	3881.27370	   0.45848	   0.03871	   0.46011	  -4.82559
756820.51870	  47.00000	3070.98270	   0.46577	   0.04196	   0.46766	  -5.14779
756820.75770	  47.00000	2430.77780	   0.47317	   0.04672	   0.47548	  -5.63883
756820.99570	  47.00000	1923.15370	   0.48117	   0.04986	   0.48375	  -5.91624
756821.23370	  47.00000	1522.43580	   0.48891	   0.05228	   0.49170	  -6.10367
756821.47170	  47.00000	1203.84460	   0.49682	   0.05538	   0.49989	  -6.36007
756821.71070	  47.00000	 952.86591	   0.50678	   0.05782	   0.51006	  -6.50919
756821.94870	  47.00000	 754.27557	   0.51613	   0.05920	   0.51952	  -6.54328
756822.18570	  47.00000	 596.71857	   0.52556	   0.06242	   0.52926	  -6.77265
756822.42370	  47.00000	 471.96338	   0.53467	   0.06641	   0.53878	  -7.08001
756822.66270	  47.00000	 373.20856	   0.54445	   0.06965	   0.54889	  -7.29054
756822.89970	  47.00000	 295.47278	   0.55261	   0.07324	   0.55744	  -7.54964
756823.13970	  47.00000	 233.87738	   0.56425	   0.07705	   0.56949	  -7.77581
756823.37770	  47.00000	 185.05922	   0.57464	   0.08022	   0.58022	  -7.94679
756823.61370	  47.00000	 146.35823	   0.58489	   0.08357	   0.59083	  -8.13177
756823.84970	  47.00000	 115.77804	   0.59896	   0.09048	   0.60575	  -8.59021
756824.08470	  47.00000	  91.67210	   0.60976	   0.09621	   0.61730	  -8.96667
756824.32970	  47.00000	  72.51701	   0.62337	   0.10255	   0.63175	  -9.34186
756824.55870	  47.00000	  57.36816	   0.63766	   0.11145	   0.64733	  -9.91415
756824.79570	  47.00000	  45.36290	   0.65468	   0.11944	   0.66549	 -10.33914
756825.02770	  47.00000	  35.93134	   0.67358	   0.13018	   0.68605	 -10.93854
756825.27770	  47.00000	  28.40909	   0.69423	   0.14007	   0.70822	 -11.40666
756825.49270	  47.00000	  22.48202	   0.72032	   0.14928	   0.73563	 -11.70814
756825.75770	  47.00000	  17.79613	   0.74935	   0.15581	   0.76538	 -11.74610
756826.00970	  47.00000	  14.06813	   0.78037	   0.15606	   0.79582	 -11.30901
756826.22570	  47.00000	  11.14480	   0.81134	   0.15418	   0.82586	 -10.75967
756826.49270	  47.00000	   8.81772	   0.84031	   0.14753	   0.85316	  -9.95780
756826.67170	  47.00000	   6.97545	   0.86896	   0.13586	   0.87952	  -8.88619
756826.88970	  47.00000	   5.51730	   0.88814	   0.12381	   0.89673	  -7.93627
756827.15871	  47.00000	   4.36941	   0.90785	   0.11081	   0.91458	  -6.95890
756827.49371	  47.00000	   3.45686	   0.92168	   0.09903	   0.92699	  -6.13241
756827.91271	  47.00000	   2.73547	   0.93385	   0.08560	   0.93777	  -5.23699
756828.43771	  47.00000	   2.16054	   0.94289	   0.07664	   0.94600	  -4.64711
756829.09671	  47.00000	   1.70952	   0.95012	   0.07020	   0.95271	  -4.22535
756829.92571	  47.00000	   1.35352	   0.95429	   0.06514	   0.95651	  -3.90485
756830.96871	  47.00000	   1.07079	   0.95954	   0.06169	   0.96152	  -3.67831
756832.28171	  47.00000	   0.84734	   0.96397	   0.06006	   0.96583	  -3.56527
756833.93771	  47.00000	   0.67072	   0.96822	   0.06013	   0.97009	  -3.55397
756836.02671	  47.00000	   0.53067	   0.97245	   0.06240	   0.97445	  -3.67155
756838.66371	  47.00000	   0.41976	   0.97790	   0.06571	   0.98011	  -3.84404
756841.99471	  47.00000	   0.33183	   0.98561	   0.07240	   0.98827	  -4.20093
756846.20071	  47.00000	   0.26261	   0.99392	   0.08404	   0.99746	  -4.83336
756851.50871	  47.00000	   0.20791	   1.00049	   0.09928	   1.00541	  -5.66701
756858.21271	  47.00000	   0.16452	   1.00543	   0.11665	   1.01218	  -6.61808
756866.68971	  47.00000	   0.13007	   1.01190	   0.13262	   1.02055	  -7.46663
756877.37971	  47.00000	   0.10309	   1.02251	   0.14922	   1.03334	  -8.30308
756890.89371	  47.00000	   0.08153	   1.03614	   0.17046	   1.05007	  -9.34229
756907.99171	  47.00000	   0.06443	   1.05461	   0.19552	   1.07259	 -10.50320
756929.57772	  47.00000	   0.05102	   1.07708	   0.22077	   1.09947	 -11.58331
756956.82072	  47.00000	   0.04042	   1.11248	   0.25220	   1.14071	 -12.77310
756991.31672	  47.00000	   0.03192	   1.15758	   0.30069	   1.19600	 -14.56098
757034.86373	  47.00000	   0.02528	   1.20023	   0.36747	   1.25522	 -17.02292
757089.92874	  47.00000	   0.01999	   1.22810	   0.44317	   1.30561	 -19.84221
772650.83106	  48.00000	20004.45300	   0.40355	  -0.01882	   0.40399	   2.66972
772650.97406	  48.00000	15829.12600	   0.41007	  -0.00292	   0.41008	   0.40743
772651.11606	  48.00000	12516.70300	   0.41698	   0.00699	   0.41704	  -0.96064
772651.25806	  48.00000	9909.44240	   0.42434	   0.01677	   0.42467	  -2.26314
772651.42206	  48.00000	7835.48000	   0.43158	   0.02355	   0.43222	  -3.12379
772651.62306	  48.00000	6217.24610	   0.43946	   0.02971	   0.44046	  -3.86741
772651.86106	  48.00000	4905.29100	   0.44625	   0.03458	   0.44759	  -4.43154
772652.10006	  48.00000	3881.27370	   0.45489	   0.03869	   0.45653	  -4.86094
772652.33806	  48.00000	3070.98270	   0.46074	   0.04312	   0.46275	  -5.34675
772652.57606	  48.00000	2430.77780	   0.46867	   0.04730	   0.47105	  -5.76309
772652.81406	  48.00000	1923.15370	   0.47803	   0.05027	   0.48067	  -6.00354
772653.05206	  48.00000	1522.43580	   0.48473	   0.05236	   0.48755	  -6.16506
772653.29006	  48.00000	1203.84460	   0.49464	   0.05676	   0.49789	  -6.54618
772653.52906	  48.00000	 952.86591	   0.50224	   0.05731	   0.50550	  -6.50971
772653.76706	  48.00000	 754.27557	   0.51101	   0.06053	   0.51458	  -6.75534
772654.00406	  48.00000	 596.71857	   0.52217	   0.06284	   0.52593	  -6.86239
772654.24206	  48.00000	 471.96338	   0.52938	   0.06592	   0.53347	  -7.09801
772654.48106	  48.00000	 373.20856	   0.53912	   0.06912	   0.54353	  -7.30635
772654.71806	  48.00000	 295.47278	   0.54992	   0.07308	   0.55475	  -7.57014
772654.95806	  48.00000	 233.87738	   0.55939	   0.07643	   0.56459	  -7.78066
772655.19606	  48.00000	 185.05922	   0.56904	   0.08156	   0.57486	  -8.15620
772655.43206	  48.00000	 146.35823	   0.58101	   0.08420	   0.58708	  -8.24547
772655.66806	  48.00000	 115.77804	   0.59377	   0.09117	   0.60073	  -8.72881
772655.90306	  48.00000	  91.67210	   0.60536	   0.09633	   0.61298	  -9.04159
772656.14806	  48.00000	  72.51701	   0.61827	   0.10217	   0.62665	  -9.38364
772656.37706	  48.00000	  57.36816	   0.63335	   0.11072	   0.64296	  -9.91576
772656.61406	  48.00000	  45.36290	   0.64990	   0.12082	   0.66103	 -10.53110
772656.84606	  48.00000	  35.93134	   0.66705	   0.12965	   0.67954	 -10.99875
772657.09706	  48.00000	  28.40909	   0.69059	   0.14082	   0.70481	 -11.52517
772657.31106	  48.00000	  22.48202	   0.71561	   0.14802	   0.73076	 -11.68651
772657.57606	  48.00000	  17.79613	   0.74644	   0.15519	   0.76240	 -11.74473
772657.82806	  48.00000	  14.06813	   0.77615	   0.15674	   0.79182	 -11.41708
772658.04406	  48.00000	  11.14480	   0.80797	   0.15387	   0.82249	 -10.78230
772658.31206	  48.00000	   8.81772	   0.83835	   0.14837	   0.85138	 -10.03644
772658.49006	  48.00000	   6.97545	   0.86262	   0.13823	   0.87363	  -9.10411
772658.70806	  48.00000	   5.51730	   0.88763	   0.12492	   0.89638	  -8.01068
772658.97706	  48.00000	   4.36941	   0.90421	   0.11042	   0.91092	  -6.96240
772659.31206	  48.00000	   3.45686	   0.91927	   0.09785	   0.92446	  -6.07570
772659.73106	  48.00000	   2.73547	   0.93105	   0.08806	   0.93521	  -5.40313
772660.25606	  48.00000	   2.16054	   0.93919	   0.07817	   0.94244	  -4.75790
772660.91506	  48.00000	   1.70952	   0.94575	   0.06995	   0.94834	  -4.22990
772661.74406	  48.00000	   1.35352	   0.95165	   0.06417	   0.95381	  -3.85769
772662.78706	  48.00000	   1.07079	   0.95640	   0.06049	   0.95831	  -3.61894
772664.10106	  48.00000	   0.84734	   0.96138	   0.05922	   0.96320	  -3.52515
772665.75606	  48.00000	   0.67072	   0.96661	   0.05956	   0.96844	  -3.52601
772667.84506	  48.00000	   0.53067	   0.97250	   0.06158	   0.97444	  -3.62303
772670.48206	  48.00000	   0.41976	   0.97769	   0.06881	   0.98011	  -4.02582
772673.81306	  48.00000	   0.33183	   0.98172	   0.07773	   0.98480	  -4.52714
772678.01906	  48.00000	   0.26261	   0.98544	   0.08727	   0.98929	  -5.06060
772683.32706	  48.00000	   0.20791	   0.99072	   0.09705	   0.99546	  -5.59508
772690.03206	  48.00000	   0.16452	   0.99960	   0.10929	   1.00556	  -6.23949
772698.50806	  48.00000	   0.13007	   1.01000	   0.12556	   1.01778	  -7.08622
772709.19806	  48.00000	   0.10309	   1.02169	   0.14258	   1.03159	  -7.94439
772722.71206	  48.00000	   0.08153	   1.04022	   0.16442	   1.05314	  -8.98215
772739.81007	  48.00000	   0.06443	   1.06574	   0.19227	   1.08295	 -10.22645
772761.39707	  48.00000	   0.05102	   1.09500	   0.23313	   1.11954	 -12.01900
772788.63907	  48.00000	   0.04042	   1.11781	   0.28268	   1.15299	 -14.19194
772823.13508	  48.00000	   0.03192	   1.13376	   0.33412	   1.18197	 -16.42037
772866.68208	  48.00000	   0.02528	   1.15190	   0.37800	   1.21234	 -18.16753
772921.74809	  48.00000	   0.01999	   1.18288	   0.41786	   1.25452	 -19.45616
788474.37622	  49.00000	20004.45300	   0.40239	  -0.01747	   0.40277	   2.48633
788474.51922	  49.00000	15829.12600	   0.40916	  -0.00498	   0.40919	   0.69697
788474.66122	  49.00000	12516.70300	   0.41669	   0.00760	   0.41676	  -1.04479
788474.80322	  49.00000	9909.44240	   0.42491	   0.01575	   0.42520	  -2.12312
788474.96722	  49.00000	7835.48000	   0.43120	   0.02393	   0.43186	  -3.17591
788475.16822	  49.00000	6217.24610	   0.43860	   0.02876	   0.43954	  -3.75152
788475.40622	  49.00000	4905.29100	   0.44480	   0.03642	   0.44629	  -4.68092
788475.64522	  49.00000	3881.27370	   0.45434	   0.03950	   0.45605	  -4.96935
788475.88322	  49.00000	3070.98270	   0.46085	   0.04394	   0.46294	  -5.44596
788476.12122	  49.00000	2430.77780	   0.46908	   0.04639	   0.47136	  -5.64786
788476.35922	  49.00000	1923.15370	   0.47542	   0.05019	   0.47807	  -6.02667
788476.59722	  49.00000	1522.43580	   0.48358	   0.05199	   0.48636	  -6.13604
788476.83522	  49.00000	1203.84460	   0.49333	   0.05712	   0.49662	  -6.60438
788477.07422	  49.00000	 952.86591	   0.50205	   0.05884	   0.50549	  -6.68486
788477.31222	  49.00000	 754.27557	   0.51010	   0.06135	   0.51378	  -6.85834
788477.54922	  49.00000	 596.71857	   0.51945	   0.06359	   0.52333	  -6.97886
788477.78722	  49.00000	 471.96338	   0.52872	   0.06712	   0.53297	  -7.23522
788478.02622	  49.00000	 373.20856	   0.53954	   0.06882	   0.54391	  -7.26888
788478.26422	  49.00000	 295.47278	   0.54745	   0.07235	   0.55221	  -7.52873
788478.50322	  49.00000	 233.87738	   0.56028	   0.07746	   0.56561	  -7.87104
788478.74122	  49.00000	 185.05922	   0.57037	   0.08152	   0.57616	  -8.13357
788478.97722	  49.00000	 146.35823	   0.58209	   0.08480	   0.58824	  -8.28871
788479.21422	  49.00000	 115.77804	   0.59389	   0.08964	   0.60061	  -8.58344
788479.44822	  49.00000	  91.67210	   0.60556	   0.09593	   0.61311	  -9.00158
788479.69322	  49.00000	  72.51701	   0.61963	   0.10312	   0.62815	  -9.44901
788479.92222	  49.00000	  57.36816	   0.63301	   0.11114	   0.64269	  -9.95817
788480.15922	  49.00000	  45.36290	   0.64974	   0.11981	   0.66069	 -10.44781
788480.39122	  49.00000	  35.93134	   0.66746	   0.12994	   0.67999	 -11.01608
788480.64222	  49.00000	  28.40909	   0.68962	   0.14063	   0.70382	 -11.52624
788480.85622	  49.00000	  22.48202	   0.71726	   0.14908	   0.73259	 -11.74149
788481.12122	  49.00000	  17.79613	   0.74483	   0.15556	   0.76090	 -11.79657
788481.37322	  49.00000	  14.06813	   0.77423	   0.15888	   0.79037	 -11.59655
788481.58922	  49.00000	  11.14480	   0.80708	   0.15599	   0.82201	 -10.93911
788481.85722	  49.00000	   8.81772	   0.83694	   0.14873	   0.85005	 -10.07674
788482.03522	  49.00000	   6.97545	   0.86245	   0.13892	   0.87357	  -9.15051
788482.25322	  49.00000	   5.51730	   0.88567	   0.12552	   0.89452	  -8.06654
788482.52222	  49.00000	   4.36941	   0.90389	   0.11235	   0.91084	  -7.08519
788482.85722	  49.00000	   3.45686	   0.91910	   0.09896	   0.92442	  -6.14560
788483.27622	  49.00000	   2.73547	   0.93121	   0.08835	   0.93539	  -5.41994
788483.80122	  49.00000	   2.16054	   0.94003	   0.07899	   0.94335	  -4.80296
788484.46022	  49.00000	   1.70952	   0.94668	   0.07083	   0.94933	  -4.27891
788485.28922	  49.00000	   1.35352	   0.95245	   0.06466	   0.95464	  -3.88400
788486.33222	  49.00000	   1.07079	   0.95679	   0.06104	   0.95874	  -3.65048
788487.64622	  49.00000	   0.84734	   0.96158	   0.05895	   0.96339	  -3.50816
788489.30122	  49.00000	   0.67072	   0.96662	   0.05945	   0.96844	  -3.51916
788491.39022	  49.00000	   0.53067	   0.97259	   0.06142	   0.97452	  -3.61339
788494.02722	  49.00000	   0.41976	   0.97864	   0.06736	   0.98096	  -3.93760
788497.35822	  49.00000	   0.33183	   0.98333	   0.07719	   0.98636	  -4.48842
788501.56422	  49.00000	   0.26261	   0.98703	   0.08738	   0.99089	  -5.05909
788506.87222	  49.00000	   0.20791	   0.99124	   0.09796	   0.99607	  -5.64414
788513.57622	  49.00000	   0.16452	   0.99853	   0.10990	   1.00456	  -6.28107
788522.05322	  49.00000	   0.13007	   1.00862	   0.12557	   1.01641	  -7.09677
788532.74322	  49.00000	   0.10309	   1.02102	   0.14392	   1.03111	  -8.02352
788546.25723	  49.00000	   0.08153	   1.03785	   0.16422	   1.05077	  -8.99163
788563.35523	  49.00000	   0.06443	   1.06140	   0.19116	   1.07848	 -10.20939
788584.94123	  49.00000	   0.05102	   1.09333	   0.22549	   1.11633	 -11.65321
788612.18423	  49.00000	   0.04042	   1.12368	   0.27627	   1.15714	 -13.81282
788646.68024	  49.00000	   0.03192	   1.14421	   0.33241	   1.19151	 -16.19964
788690.22724	  49.00000	   0.02528	   1.16132	   0.38250	   1.22269	 -18.23027
788745.29225	  49.00000	   0.01999	   1.18609	   0.42440	   1.25974	 -19.68808
804285.22240	  50.00000	20004.45300	   0.40300	  -0.01791	   0.40340	   2.54471
804285.36540	  50.00000	15829.12600	   0.41055	  -0.00358	   0.41057	   0.49970
804285.50740	  50.00000	12516.70300	   0.41856	   0.00712	   0.41862	  -0.97427
804285.64940	  50.00000	9909.44240	   0.42451	   0.01714	   0.42486	  -2.31220
804285.81340	  50.00000	7835.48000	   0.43110	   0.02343	   0.43173	  -3.11153
804286.01440	  50.00000	6217.24610	   0.43822	   0.02996	   0.43925	  -3.91040
804286.25240	  50.00000	4905.29100	   0.44725	   0.03556	   0.44867	  -4.54536
804286.49040	  50.00000	3881.27370	   0.45504	   0.04022	   0.45681	  -5.05097
804286.72940	  50.00000	3070.98270	   0.46236	   0.04270	   0.46433	  -5.27681
804286.96740	  50.00000	2430.77780	   0.46859	   0.04671	   0.47091	  -5.69257
804287.20540	  50.00000	1923.15370	   0.47727	   0.05101	   0.47999	  -6.10007
804287.44340	  50.00000	1522.43580	   0.48533	   0.05347	   0.48827	  -6.28754
804287.68140	  50.00000	1203.84460	   0.49311	   0.05638	   0.49632	  -6.52239
804287.92040	  50.00000	 952.86591	   0.50395	   0.05978	   0.50748	  -6.76449
804288.15840	  50.00000	 754.27557	   0.51295	   0.06068	   0.51653	  -6.74632
804288.39540	  50.00000	 596.71857	   0.52094	   0.06373	   0.52482	  -6.97458
804288.63340	  50.00000	 471.96338	   0.52951	   0.06744	   0.53379	  -7.25814
804288.87240	  50.00000	 373.20856	   0.53987	   0.07017	   0.54441	  -7.40552
804289.11040	  50.00000	 295.47278	   0.54960	   0.07270	   0.55439	  -7.53540
804289.34940	  50.00000	 233.87738	   0.55989	   0.07661	   0.56511	  -7.79128
804289.58740	  50.00000	 185.05922	   0.57055	   0.08094	   0.57627	  -8.07376
804289.82340	  50.00000	 146.35823	   0.58243	   0.08531	   0.58864	  -8.33261
804290.05940	  50.00000	 115.77804	   0.59382	   0.09066	   0.60070	  -8.68017
804290.29440	  50.00000	  91.67210	   0.60530	   0.09712	   0.61304	  -9.11537
804290.53940	  50.00000	  72.51701	   0.61856	   0.10288	   0.62706	  -9.44316
804290.76840	  50.00000	  57.36816	   0.63253	   0.11236	   0.64243	 -10.07261
804291.00540	  50.00000	  45.36290	   0.65071	   0.12064	   0.66180	 -10.50302
804291.23740	  50.00000	  35.93134	   0.66840	   0.12957	   0.68085	 -10.97100
804291.48840	  50.00000	  28.40909	   0.68916	   0.13983	   0.70320	 -11.46921
804291.70240	  50.00000	  22.48202	   0.71632	   0.14959	   0.73177	 -11.79587
804291.96740	  50.00000	  17.79613	   0.74468	   0.15574	   0.76079	 -11.81232
804292.21940	  50.00000	  14.06813	   0.77518	   0.15971	   0.79147	 -11.64144
804292.43540	  50.00000	  11.14480	   0.80520	   0.15748	   0.82046	 -11.06641
804292.70340	  50.00000	   8.81772	   0.83731	   0.14957	   0.85057	 -10.12818
804292.88140	  50.00000	   6.97545	   0.86483	   0.13854	   0.87586	  -9.10084
804293.09940	  50.00000	   5.51730	   0.88696	   0.12608	   0.89588	  -8.08998
804293.36840	  50.00000	   4.36941	   0.90622	   0.11336	   0.91328	  -7.13021
804293.70340	  50.00000	   3.45686	   0.92075	   0.09953	   0.92612	  -6.16954
804294.12240	  50.00000	   2.73547	   0.93091	   0.08786	   0.93505	  -5.39178
804294.64740	  50.00000	   2.16054	   0.94189	   0.07797	   0.94511	  -4.73249
804295.30640	  50.00000	   1.70952	   0.94871	   0.07111	   0.95137	  -4.28672
804296.13540	  50.00000	   1.35352	   0.95408	   0.06637	   0.95638	  -3.97922
804297.17840	  50.00000	   1.07079	   0.95818	   0.06273	   0.96023	  -3.74582
804298.49240	  50.00000	   0.84734	   0.96187	   0.06017	   0.96375	  -3.57939
804300.14740	  50.00000	   0.67072	   0.96706	   0.06025	   0.96893	  -3.56507
804302.23640	  50.00000	   0.53067	   0.97140	   0.06252	   0.97341	  -3.68246
804304.87340	  50.00000	   0.41976	   0.97642	   0.06586	   0.97864	  -3.85866
804308.20440	  50.00000	   0.33183	   0.98333	   0.07187	   0.98595	  -4.18037
804312.41040	  50.00000	   0.26261	   0.99181	   0.08291	   0.99527	  -4.77839
804317.71840	  50.00000	   0.20791	   0.99989	   0.09791	   1.00467	  -5.59250
804324.42240	  50.00000	   0.16452	   1.00481	   0.11524	   1.01139	  -6.54237
804332.89940	  50.00000	   0.13007	   1.01069	   0.13286	   1.01939	  -7.48860
804343.58940	  50.00000	   0.10309	   1.01951	   0.14975	   1.03045	  -8.35583
804357.10340	  50.00000	   0.08153	   1.03439	   0.17053	   1.04835	  -9.36159
804374.20141	  50.00000	   0.06443	   1.05201	   0.19466	   1.06987	 -10.48346
804395.78741	  50.00000	   0.05102	   1.07426	   0.22178	   1.09691	 -11.66470
804423.03041	  50.00000	   0.04042	   1.10776	   0.25125	   1.13590	 -12.77887
804457.52542	  50.00000	   0.03192	   1.15292	   0.29452	   1.18994	 -14.33011
804501.07342	  50.00000	   0.02528	   1.19980	   0.35766	   1.25197	 -16.59917
804556.13843	  50.00000	   0.01999	   1.23458	   0.43402	   1.30865	 -19.36919
820085.39019	  51.00000	20004.45300	   0.40139	  -0.01954	   0.40187	   2.78661
820085.53319	  51.00000	15829.12600	   0.40912	  -0.00448	   0.40915	   0.62727
820085.67519	  51.00000	12516.70300	   0.41725	   0.00823	   0.41734	  -1.13064
820085.81719	  51.00000	9909.44240	   0.42395	   0.01708	   0.42429	  -2.30727
820085.98119	  51.00000	7835.48000	   0.43037	   0.02509	   0.43110	  -3.33710
820086.18219	  51.00000	6217.24610	   0.43917	   0.03049	   0.44023	  -3.97130
820086.42019	  51.00000	4905.29100	   0.44559	   0.03381	   0.44687	  -4.33964
820086.65919	  51.00000	3881.27370	   0.45141	   0.04040	   0.45321	  -5.11440
820086.89719	  51.00000	3070.98270	   0.46060	   0.04462	   0.46275	  -5.53273
820087.13519	  51.00000	2430.77780	   0.46810	   0.04660	   0.47041	  -5.68467
820087.37319	  51.00000	1923.15370	   0.47658	   0.04993	   0.47919	  -5.98051
820087.61119	  51.00000	1522.43580	   0.48518	   0.05189	   0.48795	  -6.10488
820087.84919	  51.00000	1203.84460	   0.49475	   0.05749	   0.49808	  -6.62795
820088.08819	  51.00000	 952.86591	   0.50195	   0.05922	   0.50543	  -6.72872
820088.32619	  51.00000	 754.27557	   0.51202	   0.06215	   0.51577	  -6.92063
820088.56319	  51.00000	 596.71857	   0.52057	   0.06343	   0.52442	  -6.94745
820088.80119	  51.00000	 471.96338	   0.53100	   0.06697	   0.53521	  -7.18856
820089.04019	  51.00000	 373.20856	   0.54071	   0.06969	   0.54519	  -7.34454
820089.27819	  51.00000	 295.47278	   0.54913	   0.07257	   0.55391	  -7.52794
820089.51719	  51.00000	 233.87738	   0.56027	   0.07696	   0.56553	  -7.82094
820089.75519	  51.00000	 185.05922	   0.57052	   0.08151	   0.57632	  -8.13086
820089.99119	  51.00000	 146.35823	   0.58175	   0.08562	   0.58802	  -8.37248
820090.22819	  51.00000	 115.77804	   0.59313	   0.09072	   0.60003	  -8.69613
820090.46219	  51.00000	  91.67210	   0.60628	   0.09681	   0.61397	  -9.07231
820090.70719	  51.00000	  72.51701	   0.61901	   0.10303	   0.62752	  -9.44958
820090.93619	  51.00000	  57.36816	   0.63393	   0.11222	   0.64378	 -10.03875
820091.17319	  51.00000	  45.36290	   0.65062	   0.12083	   0.66174	 -10.52105
820091.40519	  51.00000	  35.93134	   0.66933	   0.12923	   0.68170	 -10.92795
820091.65619	  51.00000	  28.40909	   0.69128	   0.14218	   0.70575	 -11.62251
820091.87019	  51.00000	  22.48202	   0.71458	   0.15109	   0.73037	 -11.93849
820092.13519	  51.00000	  17.79613	   0.74620	   0.15624	   0.76239	 -11.82544
820092.38719	  51.00000	  14.06813	   0.77589	   0.15915	   0.79205	 -11.59168
820092.60319	  51.00000	  11.14480	   0.80691	   0.15635	   0.82192	 -10.96613
820092.87119	  51.00000	   8.81772	   0.83774	   0.15072	   0.85119	 -10.19913
820093.04919	  51.00000	   6.97545	   0.86435	   0.13808	   0.87532	  -9.07656
820093.26719	  51.00000	   5.51730	   0.88611	   0.12794	   0.89530	  -8.21558
820093.53619	  51.00000	   4.36941	   0.90512	   0.11300	   0.91214	  -7.11612
