Repository: kbm2110/Battery_Diagnostics_Thesis

# Battery_Diagnostics_Thesis
 Data-driven battery diagnostics using EIS

**Author:** Bala Manikanta Yaswanth Kanagarla
**Institution:** Technische Hochschule Ingolstadt (THI)
**Supervisor:** Prof. Dr. H.-G. Schweiger

## Overview

This project implements a machine learning framework for 
non-invasive State of Health (SoH) estimation of lithium-ion 
batteries using Electrochemical Impedance Spectroscopy (EIS).

Eight physically interpretable features are extracted from 
impedance spectra and used to train six ML models under a 
strict cell-level train-test split. The stacking ensemble 
achieves R² = 0.9122 and RMSE = 0.0234 on completely unseen 
cells.

---

File: data/EIS/EIS_state_V_35C01.txt (part 6 of 39)
time/s	           cycle number	freq/Hz	           Re(Z)/Ohm	  -Im(Z)/Ohm	   |Z|/Ohm	   Phase(Z)/deg
670615.75718	  43.00000	1522.43580	   0.35287	   0.05955	   0.35786	  -9.57853
670615.99518	  43.00000	1203.84460	   0.36269	   0.06516	   0.36849	 -10.18434
670616.23418	  43.00000	 952.86591	   0.37156	   0.06835	   0.37779	 -10.42295
670616.47218	  43.00000	 754.27557	   0.38275	   0.07223	   0.38951	 -10.68680
670616.70918	  43.00000	 596.71857	   0.39348	   0.07557	   0.40067	 -10.87172
670616.94718	  43.00000	 471.96338	   0.40498	   0.07806	   0.41243	 -10.90970
670617.18618	  43.00000	 373.20856	   0.41691	   0.08234	   0.42497	 -11.17248
670617.42418	  43.00000	 295.47278	   0.43051	   0.08842	   0.43950	 -11.60612
670617.66318	  43.00000	 233.87738	   0.44310	   0.09096	   0.45234	 -11.60011
670617.90118	  43.00000	 185.05922	   0.45597	   0.09659	   0.46609	 -11.96019
670618.13718	  43.00000	 146.35823	   0.46953	   0.10095	   0.48026	 -12.13402
670618.37418	  43.00000	 115.77804	   0.48538	   0.10589	   0.49680	 -12.30615
670618.60818	  43.00000	  91.67210	   0.50164	   0.11113	   0.51381	 -12.49074
670618.85318	  43.00000	  72.51701	   0.51995	   0.11922	   0.53344	 -12.91380
670619.08218	  43.00000	  57.36816	   0.54134	   0.12300	   0.55514	 -12.80079
670619.31918	  43.00000	  45.36290	   0.56350	   0.12855	   0.57798	 -12.85120
670619.55118	  43.00000	  35.93134	   0.58762	   0.13109	   0.60207	 -12.57609
670619.80218	  43.00000	  28.40909	   0.61299	   0.12829	   0.62627	 -11.82058
670620.01618	  43.00000	  22.48202	   0.63617	   0.12340	   0.64803	 -10.97753
670620.28118	  43.00000	  17.79613	   0.65957	   0.11465	   0.66946	  -9.86109
670620.53318	  43.00000	  14.06813	   0.67999	   0.10374	   0.68786	  -8.67440
670620.74918	  43.00000	  11.14480	   0.69571	   0.09278	   0.70187	  -7.59637
670621.01718	  43.00000	   8.81772	   0.70825	   0.08178	   0.71295	  -6.58654
670621.19518	  43.00000	   6.97545	   0.71711	   0.07007	   0.72052	  -5.58053
670621.41318	  43.00000	   5.51730	   0.72607	   0.06076	   0.72861	  -4.78343
670621.68218	  43.00000	   4.36941	   0.73130	   0.05489	   0.73336	  -4.29280
670622.01718	  43.00000	   3.45686	   0.73708	   0.04971	   0.73876	  -3.85809
670622.43618	  43.00000	   2.73547	   0.74084	   0.04423	   0.74216	  -3.41652
670622.96118	  43.00000	   2.16054	   0.74432	   0.04217	   0.74551	  -3.24287
670623.62018	  43.00000	   1.70952	   0.74746	   0.04001	   0.74853	  -3.06378
670624.44918	  43.00000	   1.35352	   0.75071	   0.03903	   0.75172	  -2.97617
670625.49218	  43.00000	   1.07079	   0.75490	   0.03891	   0.75590	  -2.95096
670626.80618	  43.00000	   0.84734	   0.75846	   0.04091	   0.75956	  -3.08756
670628.46118	  43.00000	   0.67072	   0.76133	   0.04312	   0.76255	  -3.24184
670630.55018	  43.00000	   0.53067	   0.76497	   0.04565	   0.76633	  -3.41518
670633.18618	  43.00000	   0.41976	   0.76956	   0.05016	   0.77119	  -3.72950
670636.51718	  43.00000	   0.33183	   0.77495	   0.05651	   0.77701	  -4.17071
670640.72318	  43.00000	   0.26261	   0.77947	   0.06435	   0.78212	  -4.71976
670646.03118	  43.00000	   0.20791	   0.78579	   0.07220	   0.78910	  -5.24959
670652.73618	  43.00000	   0.16452	   0.79438	   0.08221	   0.79863	  -5.90815
670661.21218	  43.00000	   0.13007	   0.80492	   0.09656	   0.81069	  -6.84070
670671.90218	  43.00000	   0.10309	   0.81478	   0.11440	   0.82277	  -7.99253
670685.41618	  43.00000	   0.08153	   0.82385	   0.13408	   0.83469	  -9.24368
670702.51419	  43.00000	   0.06443	   0.83574	   0.15451	   0.84990	 -10.47477
670724.10119	  43.00000	   0.05102	   0.85298	   0.17364	   0.87047	 -11.50622
670751.34319	  43.00000	   0.04042	   0.87559	   0.19913	   0.89795	 -12.81277
670785.83920	  43.00000	   0.03192	   0.89967	   0.23004	   0.92862	 -14.34288
670829.38620	  43.00000	   0.02528	   0.92787	   0.26023	   0.96367	 -15.66655
670884.45221	  43.00000	   0.01999	   0.96642	   0.29222	   1.00963	 -16.82379
685919.74384	  44.00000	20004.45300	   0.27002	  -0.02748	   0.27141	   5.81052
685919.88684	  44.00000	15829.12600	   0.27666	  -0.01270	   0.27695	   2.62801
685920.02884	  44.00000	12516.70300	   0.28236	   0.00151	   0.28236	  -0.30666
685920.17084	  44.00000	9909.44240	   0.28851	   0.01223	   0.28877	  -2.42751
685920.33484	  44.00000	7835.48000	   0.29434	   0.02122	   0.29511	  -4.12286
685920.53584	  44.00000	6217.24610	   0.30258	   0.02875	   0.30394	  -5.42821
685920.77384	  44.00000	4905.29100	   0.30979	   0.03527	   0.31179	  -6.49564
685921.01284	  44.00000	3881.27370	   0.31806	   0.04228	   0.32086	  -7.57279
685921.25084	  44.00000	3070.98270	   0.32546	   0.04537	   0.32861	  -7.93606
685921.48884	  44.00000	2430.77780	   0.33538	   0.05156	   0.33933	  -8.74031
685921.72684	  44.00000	1923.15370	   0.34272	   0.05314	   0.34681	  -8.81333
685921.96484	  44.00000	1522.43580	   0.35372	   0.06097	   0.35894	  -9.77975
685922.20284	  44.00000	1203.84460	   0.36163	   0.06477	   0.36739	 -10.15409
685922.44184	  44.00000	 952.86591	   0.37230	   0.06725	   0.37832	 -10.23888
685922.67984	  44.00000	 754.27557	   0.38268	   0.07295	   0.38958	 -10.79283
685922.91684	  44.00000	 596.71857	   0.39361	   0.07592	   0.40087	 -10.91729
685923.15484	  44.00000	 471.96338	   0.40651	   0.07960	   0.41423	 -11.07850
685923.39384	  44.00000	 373.20856	   0.41644	   0.08256	   0.42454	 -11.21336
685923.63184	  44.00000	 295.47278	   0.42970	   0.08663	   0.43834	 -11.39803
685923.87084	  44.00000	 233.87738	   0.44394	   0.09044	   0.45306	 -11.51497
685924.10884	  44.00000	 185.05922	   0.45549	   0.09474	   0.46524	 -11.75026
685924.34484	  44.00000	 146.35823	   0.47093	   0.09993	   0.48142	 -11.97980
685924.58084	  44.00000	 115.77804	   0.48404	   0.10645	   0.49561	 -12.40344
685924.81584	  44.00000	  91.67210	   0.50159	   0.11339	   0.51425	 -12.73839
685925.06084	  44.00000	  72.51701	   0.52042	   0.11789	   0.53361	 -12.76369
685925.28984	  44.00000	  57.36816	   0.54104	   0.12403	   0.55507	 -12.91141
685925.52684	  44.00000	  45.36290	   0.56231	   0.12823	   0.57675	 -12.84591
685925.75884	  44.00000	  35.93134	   0.58646	   0.13061	   0.60083	 -12.55493
685926.00884	  44.00000	  28.40909	   0.61174	   0.12950	   0.62530	 -11.95265
685926.22384	  44.00000	  22.48202	   0.63781	   0.12429	   0.64981	 -11.02721
685926.48884	  44.00000	  17.79613	   0.66019	   0.11409	   0.66997	  -9.80480
685926.74084	  44.00000	  14.06813	   0.67947	   0.10411	   0.68740	  -8.71132
685926.95684	  44.00000	  11.14480	   0.69533	   0.09458	   0.70173	  -7.74596
685927.22484	  44.00000	   8.81772	   0.70815	   0.08120	   0.71280	  -6.54139
685927.40284	  44.00000	   6.97545	   0.71676	   0.07192	   0.72036	  -5.72957
685927.62084	  44.00000	   5.51730	   0.72354	   0.06141	   0.72615	  -4.85112
685927.88984	  44.00000	   4.36941	   0.73128	   0.05546	   0.73338	  -4.33704
685928.22484	  44.00000	   3.45686	   0.73701	   0.04824	   0.73859	  -3.74498
685928.64384	  44.00000	   2.73547	   0.74108	   0.04426	   0.74240	  -3.41790
685929.16884	  44.00000	   2.16054	   0.74482	   0.04159	   0.74598	  -3.19588
685929.82784	  44.00000	   1.70952	   0.74797	   0.03925	   0.74900	  -3.00380
685930.65684	  44.00000	   1.35352	   0.75167	   0.03870	   0.75267	  -2.94762
685931.69984	  44.00000	   1.07079	   0.75567	   0.03916	   0.75668	  -2.96617
685933.01384	  44.00000	   0.84734	   0.75862	   0.04086	   0.75972	  -3.08329
685934.66884	  44.00000	   0.67072	   0.76182	   0.04286	   0.76303	  -3.21983
685936.75784	  44.00000	   0.53067	   0.76592	   0.04576	   0.76729	  -3.41918
685939.39484	  44.00000	   0.41976	   0.77034	   0.05025	   0.77197	  -3.73220
685942.72584	  44.00000	   0.33183	   0.77459	   0.05690	   0.77668	  -4.20164
685946.93184	  44.00000	   0.26261	   0.78031	   0.06412	   0.78294	  -4.69719
685952.23984	  44.00000	   0.20791	   0.78594	   0.07237	   0.78927	  -5.26134
685958.94485	  44.00000	   0.16452	   0.79537	   0.08250	   0.79964	  -5.92213
685967.42085	  44.00000	   0.13007	   0.80561	   0.09733	   0.81147	  -6.88883
685978.11085	  44.00000	   0.10309	   0.81496	   0.11519	   0.82306	  -8.04522
685991.62485	  44.00000	   0.08153	   0.82396	   0.13375	   0.83474	  -9.22002
686008.72285	  44.00000	   0.06443	   0.83599	   0.15455	   0.85015	 -10.47416
686030.30885	  44.00000	   0.05102	   0.85398	   0.17312	   0.87135	 -11.45973
686057.55186	  44.00000	   0.04042	   0.87604	   0.19960	   0.89849	 -12.83548
686092.04786	  44.00000	   0.03192	   0.90029	   0.23005	   0.92921	 -14.33409
686135.59487	  44.00000	   0.02528	   0.92801	   0.25988	   0.96371	 -15.64430
686190.66087	  44.00000	   0.01999	   0.96800	   0.29250	   1.01123	 -16.81300
701212.21772	  45.00000	20004.45300	   0.27039	  -0.02878	   0.27191	   6.07657
701212.36072	  45.00000	15829.12600	   0.27672	  -0.01248	   0.27700	   2.58256
701212.50272	  45.00000	12516.70300	   0.28239	   0.00064	   0.28239	  -0.12999
701212.64472	  45.00000	9909.44240	   0.28967	   0.01276	   0.28995	  -2.52252
701212.80872	  45.00000	7835.48000	   0.29695	   0.02055	   0.29766	  -3.95861
701213.00972	  45.00000	6217.24610	   0.30250	   0.02920	   0.30391	  -5.51402
701213.24772	  45.00000	4905.29100	   0.31037	   0.03630	   0.31249	  -6.67164
701213.48572	  45.00000	3881.27370	   0.31915	   0.04150	   0.32184	  -7.40938
701213.72372	  45.00000	3070.98270	   0.32682	   0.04678	   0.33015	  -8.14534
701213.96272	  45.00000	2430.77780	   0.33437	   0.05245	   0.33846	  -8.91461
701214.20072	  45.00000	1923.15370	   0.34427	   0.05579	   0.34876	  -9.20475
701214.43872	  45.00000	1522.43580	   0.35327	   0.06077	   0.35846	  -9.76074
701214.67672	  45.00000	1203.84460	   0.36347	   0.06426	   0.36911	 -10.02631
701214.91472	  45.00000	 952.86591	   0.37233	   0.06725	   0.37835	 -10.23906
701215.15372	  45.00000	 754.27557	   0.38303	   0.07056	   0.38948	 -10.43805
701215.39072	  45.00000	 596.71857	   0.39489	   0.07506	   0.40196	 -10.76234
701215.62872	  45.00000	 471.96338	   0.40808	   0.07911	   0.41568	 -10.97082
701215.86772	  45.00000	 373.20856	   0.41914	   0.08204	   0.42709	 -11.07536
701216.10472	  45.00000	 295.47278	   0.43179	   0.08812	   0.44069	 -11.53420
701216.34472	  45.00000	 233.87738	   0.44431	   0.09066	   0.45346	 -11.53332
701216.58272	  45.00000	 185.05922	   0.45696	   0.09678	   0.46710	 -11.95787
701216.81872	  45.00000	 146.35823	   0.47209	   0.10012	   0.48259	 -11.97367
701217.05472	  45.00000	 115.77804	   0.48599	   0.10744	   0.49772	 -12.46630
701217.28972	  45.00000	  91.67210	   0.50361	   0.11150	   0.51581	 -12.48390
701217.53472	  45.00000	  72.51701	   0.52097	   0.11839	   0.53425	 -12.80276
701217.76372	  45.00000	  57.36816	   0.54158	   0.12472	   0.55576	 -12.96863
701218.00072	  45.00000	  45.36290	   0.56358	   0.12855	   0.57806	 -12.84898
701218.23272	  45.00000	  35.93134	   0.58817	   0.13032	   0.60243	 -12.49264
701218.48272	  45.00000	  28.40909	   0.61523	   0.12980	   0.62878	 -11.91315
701218.69772	  45.00000	  22.48202	   0.63881	   0.12515	   0.65096	 -11.08463
701218.96272	  45.00000	  17.79613	   0.66413	   0.11647	   0.67426	  -9.94707
701219.21472	  45.00000	  14.06813	   0.68262	   0.10579	   0.69077	  -8.80947
701219.43072	  45.00000	  11.14480	   0.69737	   0.09415	   0.70370	  -7.68848
701219.69772	  45.00000	   8.81772	   0.71165	   0.08196	   0.71635	  -6.56955
701219.87672	  45.00000	   6.97545	   0.72078	   0.07193	   0.72436	  -5.69923
701220.09472	  45.00000	   5.51730	   0.72842	   0.06347	   0.73118	  -4.97995
701220.36372	  45.00000	   4.36941	   0.73577	   0.05571	   0.73787	  -4.33027
701220.69872	  45.00000	   3.45686	   0.73990	   0.05016	   0.74160	  -3.87848
701221.11772	  45.00000	   2.73547	   0.74401	   0.04506	   0.74538	  -3.46577
701221.64272	  45.00000	   2.16054	   0.74799	   0.04236	   0.74918	  -3.24129
701222.30172	  45.00000	   1.70952	   0.75229	   0.04034	   0.75337	  -3.06924
701223.13072	  45.00000	   1.35352	   0.75469	   0.03872	   0.75568	  -2.93733
701224.17372	  45.00000	   1.07079	   0.75831	   0.03881	   0.75931	  -2.92985
701225.48673	  45.00000	   0.84734	   0.76228	   0.04032	   0.76335	  -3.02756
701227.14273	  45.00000	   0.67072	   0.76636	   0.04270	   0.76755	  -3.18921
701229.23173	  45.00000	   0.53067	   0.76960	   0.04618	   0.77098	  -3.43381
701231.86873	  45.00000	   0.41976	   0.77341	   0.05049	   0.77505	  -3.73546
701235.19973	  45.00000	   0.33183	   0.77880	   0.05590	   0.78080	  -4.10578
701239.40573	  45.00000	   0.26261	   0.78526	   0.06442	   0.78789	  -4.68958
701244.71373	  45.00000	   0.20791	   0.79140	   0.07498	   0.79494	  -5.41204
701251.41873	  45.00000	   0.16452	   0.79698	   0.08662	   0.80168	  -6.20279
701259.89473	  45.00000	   0.13007	   0.80453	   0.09811	   0.81049	  -6.95270
701270.58473	  45.00000	   0.10309	   0.81529	   0.11127	   0.82285	  -7.77201
701284.09873	  45.00000	   0.08153	   0.82859	   0.12933	   0.83863	  -8.87143
701301.19673	  45.00000	   0.06443	   0.84348	   0.15074	   0.85685	 -10.13215
701322.78274	  45.00000	   0.05102	   0.85877	   0.17274	   0.87597	 -11.37317
701350.02574	  45.00000	   0.04042	   0.88180	   0.19581	   0.90328	 -12.51961
701384.52174	  45.00000	   0.03192	   0.91400	   0.22680	   0.94172	 -13.93617
701428.06875	  45.00000	   0.02528	   0.94757	   0.26887	   0.98497	 -15.84105
701483.13376	  45.00000	   0.01999	   0.97684	   0.31590	   1.02666	 -17.92080
716474.36564	  46.00000	20004.45300	   0.27095	  -0.02781	   0.27237	   5.86118
716474.50864	  46.00000	15829.12600	   0.27576	  -0.01183	   0.27601	   2.45642
716474.65064	  46.00000	12516.70300	   0.28237	   0.00053	   0.28237	  -0.10714
716474.79264	  46.00000	9909.44240	   0.29148	   0.01220	   0.29174	  -2.39767
716474.95664	  46.00000	7835.48000	   0.29809	   0.02056	   0.29880	  -3.94652
716475.15764	  46.00000	6217.24610	   0.30449	   0.02936	   0.30590	  -5.50797
716475.39564	  46.00000	4905.29100	   0.31148	   0.03566	   0.31352	  -6.53102
716475.63464	  46.00000	3881.27370	   0.31889	   0.04075	   0.32148	  -7.28152
716475.87264	  46.00000	3070.98270	   0.32579	   0.04736	   0.32922	  -8.27127
716476.11064	  46.00000	2430.77780	   0.33711	   0.05204	   0.34111	  -8.77511
716476.34864	  46.00000	1923.15370	   0.34458	   0.05652	   0.34918	  -9.31561
716476.58664	  46.00000	1522.43580	   0.35367	   0.05926	   0.35860	  -9.51134
716476.82464	  46.00000	1203.84460	   0.36455	   0.06405	   0.37014	  -9.96449
716477.06364	  46.00000	 952.86591	   0.37214	   0.06819	   0.37834	 -10.38309
716477.30164	  46.00000	 754.27557	   0.38424	   0.07230	   0.39099	 -10.65642
716477.53864	  46.00000	 596.71857	   0.39503	   0.07729	   0.40252	 -11.07053
716477.77664	  46.00000	 471.96338	   0.40613	   0.07918	   0.41377	 -11.03231
716478.01564	  46.00000	 373.20856	   0.41834	   0.08362	   0.42662	 -11.30398
716478.25364	  46.00000	 295.47278	   0.43174	   0.08667	   0.44036	 -11.35080
716478.49264	  46.00000	 233.87738	   0.44408	   0.09043	   0.45319	 -11.50987
716478.73064	  46.00000	 185.05922	   0.45850	   0.09723	   0.46870	 -11.97314
716478.96664	  46.00000	 146.35823	   0.47319	   0.10109	   0.48387	 -12.05950
716479.20364	  46.00000	 115.77804	   0.48814	   0.10694	   0.49972	 -12.35638
716479.43764	  46.00000	  91.67210	   0.50364	   0.11399	   0.51638	 -12.75312
716479.68264	  46.00000	  72.51701	   0.52175	   0.11882	   0.53511	 -12.82923
716479.91164	  46.00000	  57.36816	   0.54228	   0.12456	   0.55640	 -12.93609
716480.14864	  46.00000	  45.36290	   0.56257	   0.13073	   0.57756	 -13.08230
716480.38064	  46.00000	  35.93134	   0.58999	   0.13316	   0.60484	 -12.71844
716480.63164	  46.00000	  28.40909	   0.61578	   0.13080	   0.62952	 -11.99254
716480.84564	  46.00000	  22.48202	   0.64138	   0.12563	   0.65357	 -11.08251
716481.11064	  46.00000	  17.79613	   0.66524	   0.11810	   0.67564	 -10.06661
716481.36264	  46.00000	  14.06813	   0.68386	   0.10631	   0.69207	  -8.83587
716481.57864	  46.00000	  11.14480	   0.70065	   0.09485	   0.70704	  -7.70968
716481.84664	  46.00000	   8.81772	   0.71244	   0.08379	   0.71735	  -6.70784
716482.02464	  46.00000	   6.97545	   0.72423	   0.07346	   0.72794	  -5.79193
716482.24264	  46.00000	   5.51730	   0.73146	   0.06301	   0.73417	  -4.92332
716482.51164	  46.00000	   4.36941	   0.73672	   0.05641	   0.73888	  -4.37875
716482.84664	  46.00000	   3.45686	   0.74142	   0.05093	   0.74317	  -3.92951
716483.26564	  46.00000	   2.73547	   0.74732	   0.04499	   0.74868	  -3.44513
716483.79064	  46.00000	   2.16054	   0.75143	   0.04232	   0.75262	  -3.22358
716484.44964	  46.00000	   1.70952	   0.75470	   0.04029	   0.75578	  -3.05552
716485.27864	  46.00000	   1.35352	   0.75832	   0.04023	   0.75939	  -3.03689
716486.32164	  46.00000	   1.07079	   0.76135	   0.03935	   0.76236	  -2.95867
716487.63564	  46.00000	   0.84734	   0.76522	   0.04039	   0.76629	  -3.02162
716489.29064	  46.00000	   0.67072	   0.76906	   0.04314	   0.77027	  -3.21080
716491.37965	  46.00000	   0.53067	   0.77203	   0.04637	   0.77342	  -3.43746
716494.01665	  46.00000	   0.41976	   0.77553	   0.05176	   0.77726	  -3.81802
716497.34765	  46.00000	   0.33183	   0.78065	   0.05656	   0.78269	  -4.14404
716501.55365	  46.00000	   0.26261	   0.78654	   0.06364	   0.78911	  -4.62575
716506.86165	  46.00000	   0.20791	   0.79322	   0.07354	   0.79662	  -5.29696
716513.56665	  46.00000	   0.16452	   0.79996	   0.08427	   0.80438	  -6.01380
716522.04265	  46.00000	   0.13007	   0.80833	   0.09604	   0.81402	  -6.77586
716532.73265	  46.00000	   0.10309	   0.82108	   0.11024	   0.82845	  -7.64698
716546.24665	  46.00000	   0.08153	   0.83594	   0.13025	   0.84603	  -8.85654
716563.34465	  46.00000	   0.06443	   0.85128	   0.15548	   0.86537	 -10.35082
716584.93166	  46.00000	   0.05102	   0.86352	   0.18140	   0.88236	 -11.86390
716612.17366	  46.00000	   0.04042	   0.87967	   0.20597	   0.90347	 -13.17787
716646.66966	  46.00000	   0.03192	   0.90545	   0.23175	   0.93464	 -14.35691
716690.21667	  46.00000	   0.02528	   0.93564	   0.26502	   0.97245	 -15.81461
716745.28268	  46.00000	   0.01999	   0.96889	   0.30199	   1.01486	 -17.31165
731721.78831	  47.00000	20004.45300	   0.27169	  -0.02736	   0.27307	   5.75098
731721.93131	  47.00000	15829.12600	   0.27696	  -0.01207	   0.27723	   2.49630
731722.07331	  47.00000	12516.70300	   0.28368	   0.00194	   0.28369	  -0.39246
731722.21531	  47.00000	9909.44240	   0.29076	   0.01189	   0.29100	  -2.34222
731722.37931	  47.00000	7835.48000	   0.29670	   0.02285	   0.29758	  -4.40337
731722.58031	  47.00000	6217.24610	   0.30423	   0.02893	   0.30560	  -5.43195
731722.81831	  47.00000	4905.29100	   0.31130	   0.03548	   0.31331	  -6.50190
731723.05731	  47.00000	3881.27370	   0.31853	   0.04059	   0.32111	  -7.26111
731723.29531	  47.00000	3070.98270	   0.32787	   0.04521	   0.33097	  -7.85115
731723.53331	  47.00000	2430.77780	   0.33585	   0.05170	   0.33981	  -8.75181
731723.77131	  47.00000	1923.15370	   0.34362	   0.05583	   0.34813	  -9.22861
731724.00931	  47.00000	1522.43580	   0.35406	   0.05946	   0.35902	  -9.53277
731724.24731	  47.00000	1203.84460	   0.36344	   0.06418	   0.36906	 -10.01450
731724.48631	  47.00000	 952.86591	   0.37330	   0.06811	   0.37946	 -10.33958
731724.72431	  47.00000	 754.27557	   0.38556	   0.07150	   0.39213	 -10.50564
731724.96131	  47.00000	 596.71857	   0.39529	   0.07579	   0.40249	 -10.85330
731725.19931	  47.00000	 471.96338	   0.40771	   0.07945	   0.41538	 -11.02731
731725.43831	  47.00000	 373.20856	   0.41947	   0.08415	   0.42783	 -11.34342
731725.67631	  47.00000	 295.47278	   0.43174	   0.08748	   0.44052	 -11.45376
731725.91531	  47.00000	 233.87738	   0.44407	   0.09258	   0.45361	 -11.77657
731726.15331	  47.00000	 185.05922	   0.45896	   0.09534	   0.46876	 -11.73524
731726.38931	  47.00000	 146.35823	   0.47194	   0.10194	   0.48282	 -12.18832
731726.62631	  47.00000	 115.77804	   0.48851	   0.10674	   0.50003	 -12.32577
731726.86031	  47.00000	  91.67210	   0.50283	   0.11364	   0.51551	 -12.73499
731727.10531	  47.00000	  72.51701	   0.52374	   0.11843	   0.53696	 -12.74203
731727.33431	  47.00000	  57.36816	   0.54192	   0.12441	   0.55601	 -12.92963
731727.57131	  47.00000	  45.36290	   0.56562	   0.12884	   0.58011	 -12.83227
731727.80331	  47.00000	  35.93134	   0.59000	   0.13275	   0.60475	 -12.68076
731728.05431	  47.00000	  28.40909	   0.61692	   0.13014	   0.63050	 -11.91190
731728.26831	  47.00000	  22.48202	   0.64276	   0.12709	   0.65521	 -11.18487
731728.53331	  47.00000	  17.79613	   0.66539	   0.11807	   0.67578	 -10.06193
731728.78531	  47.00000	  14.06813	   0.68453	   0.10664	   0.69279	  -8.85440
731729.00131	  47.00000	  11.14480	   0.70306	   0.09655	   0.70965	  -7.81979
731729.26931	  47.00000	   8.81772	   0.71505	   0.08345	   0.71991	  -6.65674
731729.44731	  47.00000	   6.97545	   0.72609	   0.07443	   0.72990	  -5.85268
731729.66531	  47.00000	   5.51730	   0.73476	   0.06467	   0.73760	  -5.03005
731729.93431	  47.00000	   4.36941	   0.73946	   0.05628	   0.74160	  -4.35237
731730.26931	  47.00000	   3.45686	   0.74499	   0.04970	   0.74664	  -3.81666
731730.68831	  47.00000	   2.73547	   0.74908	   0.04531	   0.75044	  -3.46123
731731.21331	  47.00000	   2.16054	   0.75218	   0.04263	   0.75339	  -3.24411
731731.87231	  47.00000	   1.70952	   0.75692	   0.04094	   0.75802	  -3.09634
731732.70131	  47.00000	   1.35352	   0.76026	   0.03969	   0.76129	  -2.98833
731733.74431	  47.00000	   1.07079	   0.76366	   0.03968	   0.76469	  -2.97479
731735.05831	  47.00000	   0.84734	   0.76626	   0.04111	   0.76736	  -3.07100
731736.71331	  47.00000	   0.67072	   0.77056	   0.04365	   0.77179	  -3.24238
731738.80231	  47.00000	   0.53067	   0.77328	   0.04587	   0.77464	  -3.39447
731741.43931	  47.00000	   0.41976	   0.77810	   0.05074	   0.77976	  -3.73069
731744.77031	  47.00000	   0.33183	   0.78348	   0.05725	   0.78557	  -4.17914
731748.97631	  47.00000	   0.26261	   0.78858	   0.06462	   0.79123	  -4.68441
731754.28431	  47.00000	   0.20791	   0.79429	   0.07333	   0.79767	  -5.27470
731760.98931	  47.00000	   0.16452	   0.80260	   0.08275	   0.80686	  -5.88688
731769.46531	  47.00000	   0.13007	   0.81377	   0.09669	   0.81949	  -6.77614
731780.15531	  47.00000	   0.10309	   0.82441	   0.11489	   0.83237	  -7.93376
731793.66932	  47.00000	   0.08153	   0.83368	   0.13483	   0.84452	  -9.18673
731810.76732	  47.00000	   0.06443	   0.84548	   0.15633	   0.85981	 -10.47559
731832.35332	  47.00000	   0.05102	   0.86143	   0.17571	   0.87917	 -11.52855
731859.59632	  47.00000	   0.04042	   0.88438	   0.20118	   0.90697	 -12.81556
731894.09233	  47.00000	   0.03192	   0.90931	   0.23200	   0.93844	 -14.31321
731937.63933	  47.00000	   0.02528	   0.93671	   0.26313	   0.97296	 -15.69040
731992.70434	  47.00000	   0.01999	   0.97489	   0.29459	   1.01843	 -16.81343
746949.02047	  48.00000	20004.45300	   0.27003	  -0.02857	   0.27154	   6.03952
746949.16347	  48.00000	15829.12600	   0.27632	  -0.01299	   0.27662	   2.69053
746949.30547	  48.00000	12516.70300	   0.28422	   0.00106	   0.28422	  -0.21450
746949.44747	  48.00000	9909.44240	   0.29018	   0.01275	   0.29046	  -2.51511
746949.61147	  48.00000	7835.48000	   0.29653	   0.02057	   0.29724	  -3.96784
746949.81247	  48.00000	6217.24610	   0.30476	   0.02913	   0.30615	  -5.45945
746950.05047	  48.00000	4905.29100	   0.31232	   0.03535	   0.31431	  -6.45674
746950.28947	  48.00000	3881.27370	   0.31974	   0.04114	   0.32237	  -7.33261
746950.52747	  48.00000	3070.98270	   0.32763	   0.04472	   0.33067	  -7.77245
746950.76547	  48.00000	2430.77780	   0.33552	   0.05233	   0.33957	  -8.86447
746951.00347	  48.00000	1923.15370	   0.34382	   0.05414	   0.34806	  -8.94868
746951.24147	  48.00000	1522.43580	   0.35349	   0.06055	   0.35864	  -9.71930
746951.47947	  48.00000	1203.84460	   0.36281	   0.06302	   0.36825	  -9.85321
746951.71847	  48.00000	 952.86591	   0.37293	   0.06828	   0.37913	 -10.37539
746951.95647	  48.00000	 754.27557	   0.38290	   0.07176	   0.38957	 -10.61459
746952.19347	  48.00000	 596.71857	   0.39574	   0.07580	   0.40293	 -10.84333
746952.43147	  48.00000	 471.96338	   0.40687	   0.07966	   0.41460	 -11.07743
746952.67047	  48.00000	 373.20856	   0.41804	   0.08165	   0.42594	 -11.05181
746952.90847	  48.00000	 295.47278	   0.43080	   0.08726	   0.43955	 -11.45060
746953.14747	  48.00000	 233.87738	   0.44423	   0.09181	   0.45361	 -11.67742
746953.38547	  48.00000	 185.05922	   0.45571	   0.09465	   0.46543	 -11.73311
746953.62147	  48.00000	 146.35823	   0.47056	   0.09994	   0.48105	 -11.99004
746953.85747	  48.00000	 115.77804	   0.48826	   0.10679	   0.49980	 -12.33702
746954.09247	  48.00000	  91.67210	   0.50352	   0.11208	   0.51585	 -12.54906
746954.33747	  48.00000	  72.51701	   0.51950	   0.11842	   0.53282	 -12.84082
746954.56547	  48.00000	  57.36816	   0.54050	   0.12526	   0.55482	 -13.04838
746954.80247	  48.00000	  45.36290	   0.56398	   0.13029	   0.57883	 -13.00775
746955.03447	  48.00000	  35.93134	   0.58765	   0.13104	   0.60209	 -12.57066
746955.28547	  48.00000	  28.40909	   0.61391	   0.13084	   0.62769	 -12.03136
746955.49947	  48.00000	  22.48202	   0.63878	   0.12642	   0.65117	 -11.19493
746955.76447	  48.00000	  17.79613	   0.66438	   0.11824	   0.67482	 -10.09153
746956.01647	  48.00000	  14.06813	   0.68311	   0.10743	   0.69150	  -8.93771
746956.23247	  48.00000	  11.14480	   0.69952	   0.09516	   0.70596	  -7.74672
746956.50047	  48.00000	   8.81772	   0.71148	   0.08374	   0.71640	  -6.71307
746956.67847	  48.00000	   6.97545	   0.72217	   0.07467	   0.72602	  -5.90311
746956.89647	  48.00000	   5.51730	   0.73048	   0.06386	   0.73327	  -4.99659
746957.16547	  48.00000	   4.36941	   0.73551	   0.05651	   0.73768	  -4.39334
746957.50047	  48.00000	   3.45686	   0.74146	   0.05031	   0.74317	  -3.88207
746957.91947	  48.00000	   2.73547	   0.74706	   0.04518	   0.74842	  -3.46092
746958.44447	  48.00000	   2.16054	   0.75017	   0.04252	   0.75137	  -3.24386
746959.10347	  48.00000	   1.70952	   0.75292	   0.04015	   0.75399	  -3.05222
746959.93247	  48.00000	   1.35352	   0.75732	   0.03927	   0.75834	  -2.96833
746960.97547	  48.00000	   1.07079	   0.76052	   0.03983	   0.76157	  -2.99809
746962.28947	  48.00000	   0.84734	   0.76354	   0.04169	   0.76467	  -3.12519
746963.94447	  48.00000	   0.67072	   0.76657	   0.04309	   0.76778	  -3.21712
746966.03347	  48.00000	   0.53067	   0.77053	   0.04586	   0.77190	  -3.40639
746968.67047	  48.00000	   0.41976	   0.77532	   0.05053	   0.77697	  -3.72895
746972.00147	  48.00000	   0.33183	   0.78022	   0.05691	   0.78229	  -4.17209
746976.20747	  48.00000	   0.26261	   0.78506	   0.06401	   0.78766	  -4.66141
746981.51547	  48.00000	   0.20791	   0.79161	   0.07256	   0.79493	  -5.23732
746988.22047	  48.00000	   0.16452	   0.80067	   0.08309	   0.80497	  -5.92495
746996.69647	  48.00000	   0.13007	   0.81064	   0.09849	   0.81661	  -6.92755
747007.38648	  48.00000	   0.10309	   0.81923	   0.11601	   0.82741	  -8.05994
747020.90048	  48.00000	   0.08153	   0.82830	   0.13428	   0.83912	  -9.20808
747037.99848	  48.00000	   0.06443	   0.84127	   0.15324	   0.85511	 -10.32320
747059.58548	  48.00000	   0.05102	   0.86056	   0.17378	   0.87793	 -11.41654
747086.82749	  48.00000	   0.04042	   0.88241	   0.20105	   0.90502	 -12.83509
747121.32349	  48.00000	   0.03192	   0.90579	   0.23062	   0.93469	 -14.28444
747164.87049	  48.00000	   0.02528	   0.93531	   0.25996	   0.97077	 -15.53256
747219.93650	  48.00000	   0.01999	   0.97788	   0.29397	   1.02112	 -16.73185
762178.10963	  49.00000	20004.45300	   0.27024	  -0.02772	   0.27166	   5.85599
762178.25263	  49.00000	15829.12600	   0.27691	  -0.01141	   0.27714	   2.35984
762178.39463	  49.00000	12516.70300	   0.28344	   0.00165	   0.28345	  -0.33345
762178.53663	  49.00000	9909.44240	   0.29074	   0.01314	   0.29104	  -2.58837
762178.70063	  49.00000	7835.48000	   0.29898	   0.02127	   0.29973	  -4.07002
762178.90163	  49.00000	6217.24610	   0.30385	   0.03012	   0.30534	  -5.66076
762179.13963	  49.00000	4905.29100	   0.31066	   0.03484	   0.31261	  -6.39953
762179.37863	  49.00000	3881.27370	   0.31932	   0.04164	   0.32203	  -7.42879
762179.61663	  49.00000	3070.98270	   0.32670	   0.04658	   0.33000	  -8.11504
762179.85463	  49.00000	2430.77780	   0.33462	   0.05050	   0.33841	  -8.58157
762180.09263	  49.00000	1923.15370	   0.34441	   0.05678	   0.34906	  -9.36094
762180.33063	  49.00000	1522.43580	   0.35426	   0.05926	   0.35918	  -9.49691
762180.56863	  49.00000	1203.84460	   0.36277	   0.06425	   0.36842	 -10.04370
762180.80763	  49.00000	 952.86591	   0.37392	   0.06722	   0.37992	 -10.19098
762181.04563	  49.00000	 754.27557	   0.38278	   0.07248	   0.38958	 -10.72246
762181.28263	  49.00000	 596.71857	   0.39522	   0.07535	   0.40234	 -10.79473
762181.52063	  49.00000	 471.96338	   0.40704	   0.07905	   0.41465	 -10.99036
762181.75963	  49.00000	 373.20856	   0.41796	   0.08338	   0.42619	 -11.28178
762181.99763	  49.00000	 295.47278	   0.43037	   0.08666	   0.43901	 -11.38451
762182.23663	  49.00000	 233.87738	   0.44343	   0.09184	   0.45284	 -11.70067
762182.47463	  49.00000	 185.05922	   0.45675	   0.09622	   0.46678	 -11.89612
762182.71063	  49.00000	 146.35823	   0.47113	   0.09964	   0.48155	 -11.94189
762182.94763	  49.00000	 115.77804	   0.48655	   0.10712	   0.49820	 -12.41668
762183.18163	  49.00000	  91.67210	   0.50250	   0.11264	   0.51497	 -12.63461
762183.42663	  49.00000	  72.51701	   0.52058	   0.11871	   0.53394	 -12.84531
762183.65563	  49.00000	  57.36816	   0.54085	   0.12461	   0.55502	 -12.97476
762183.89263	  49.00000	  45.36290	   0.56373	   0.12986	   0.57849	 -12.97183
762184.12463	  49.00000	  35.93134	   0.58675	   0.13221	   0.60146	 -12.69846
762184.37563	  49.00000	  28.40909	   0.61274	   0.13153	   0.62670	 -12.11524
762184.58963	  49.00000	  22.48202	   0.64048	   0.12717	   0.65299	 -11.23059
762184.85463	  49.00000	  17.79613	   0.66306	   0.11809	   0.67350	 -10.09851
762185.10563	  49.00000	  14.06813	   0.68340	   0.10834	   0.69194	  -9.00806
762185.32063	  49.00000	  11.14480	   0.69906	   0.09667	   0.70571	  -7.87350
762185.58763	  49.00000	   8.81772	   0.71331	   0.08376	   0.71821	  -6.69751
762185.76663	  49.00000	   6.97545	   0.72180	   0.07268	   0.72545	  -5.75021
762185.98463	  49.00000	   5.51730	   0.73080	   0.06474	   0.73366	  -5.06267
762186.25363	  49.00000	   4.36941	   0.73771	   0.05672	   0.73989	  -4.39680
762186.58863	  49.00000	   3.45686	   0.74406	   0.04947	   0.74571	  -3.80395
762187.00763	  49.00000	   2.73547	   0.74752	   0.04568	   0.74891	  -3.49672
762187.53263	  49.00000	   2.16054	   0.75095	   0.04305	   0.75219	  -3.28119
762188.19163	  49.00000	   1.70952	   0.75431	   0.04033	   0.75539	  -3.06035
762189.02063	  49.00000	   1.35352	   0.75815	   0.04026	   0.75921	  -3.03943
762190.06363	  49.00000	   1.07079	   0.76161	   0.03976	   0.76265	  -2.98807
762191.37663	  49.00000	   0.84734	   0.76437	   0.04117	   0.76548	  -3.08330
762193.03263	  49.00000	   0.67072	   0.76784	   0.04284	   0.76904	  -3.19337
762195.12163	  49.00000	   0.53067	   0.77252	   0.04656	   0.77392	  -3.44901
762197.75863	  49.00000	   0.41976	   0.77682	   0.05115	   0.77850	  -3.76755
762201.08963	  49.00000	   0.33183	   0.78108	   0.05742	   0.78319	  -4.20467
762205.29563	  49.00000	   0.26261	   0.78654	   0.06376	   0.78912	  -4.63451
762210.60363	  49.00000	   0.20791	   0.79456	   0.07276	   0.79789	  -5.23244
762217.30863	  49.00000	   0.16452	   0.80277	   0.08587	   0.80735	  -6.10547
762225.78463	  49.00000	   0.13007	   0.81037	   0.10054	   0.81658	  -7.07204
762236.47464	  49.00000	   0.10309	   0.81759	   0.11517	   0.82566	  -8.01822
762249.98864	  49.00000	   0.08153	   0.82874	   0.13087	   0.83901	  -8.97386
762267.08664	  49.00000	   0.06443	   0.84410	   0.15034	   0.85738	 -10.09886
762288.67264	  49.00000	   0.05102	   0.86279	   0.17485	   0.88033	 -11.45643
762315.91565	  49.00000	   0.04042	   0.88248	   0.20092	   0.90506	 -12.82624
762350.41165	  49.00000	   0.03192	   0.90779	   0.22748	   0.93586	 -14.06776
762393.95865	  49.00000	   0.02528	   0.94344	   0.25842	   0.97819	 -15.31822
762449.02366	  49.00000	   0.01999	   0.98666	   0.30186	   1.03181	 -17.01089
777395.72680	  50.00000	20004.45300	   0.27153	  -0.02851	   0.27302	   5.99496
777395.86980	  50.00000	15829.12600	   0.27678	  -0.01219	   0.27705	   2.52253
777396.01180	  50.00000	12516.70300	   0.28356	   0.00119	   0.28356	  -0.24084
777396.15380	  50.00000	9909.44240	   0.28959	   0.01259	   0.28986	  -2.49017
777396.31780	  50.00000	7835.48000	   0.29661	   0.02023	   0.29730	  -3.90119
777396.51880	  50.00000	6217.24610	   0.30321	   0.02792	   0.30449	  -5.26098
777396.75680	  50.00000	4905.29100	   0.31057	   0.03656	   0.31272	  -6.71457
777396.99580	  50.00000	3881.27370	   0.31941	   0.03982	   0.32188	  -7.10677
777397.23380	  50.00000	3070.98270	   0.32685	   0.04654	   0.33014	  -8.10343
777397.47180	  50.00000	2430.77780	   0.33440	   0.05154	   0.33835	  -8.76136
777397.70980	  50.00000	1923.15370	   0.34451	   0.05605	   0.34904	  -9.24015
777397.94780	  50.00000	1522.43580	   0.35484	   0.06000	   0.35988	  -9.59757
777398.18580	  50.00000	1203.84460	   0.36401	   0.06432	   0.36965	 -10.02011
777398.42480	  50.00000	 952.86591	   0.37377	   0.06780	   0.37987	 -10.28198
777398.66280	  50.00000	 754.27557	   0.38509	   0.07259	   0.39187	 -10.67541
777398.89980	  50.00000	 596.71857	   0.39680	   0.07421	   0.40368	 -10.59276
777399.13780	  50.00000	 471.96338	   0.40630	   0.07914	   0.41394	 -11.02241
777399.37680	  50.00000	 373.20856	   0.41931	   0.08261	   0.42737	 -11.14547
777399.61480	  50.00000	 295.47278	   0.43123	   0.08624	   0.43977	 -11.30956
777399.85380	  50.00000	 233.87738	   0.44436	   0.09161	   0.45370	 -11.64913
777400.09180	  50.00000	 185.05922	   0.45796	   0.09621	   0.46795	 -11.86493
777400.32780	  50.00000	 146.35823	   0.47133	   0.10011	   0.48184	 -11.99109
777400.56480	  50.00000	 115.77804	   0.48651	   0.10587	   0.49790	 -12.27695
777400.79880	  50.00000	  91.67210	   0.50213	   0.11307	   0.51470	 -12.68980
777401.04380	  50.00000	  72.51701	   0.52132	   0.11983	   0.53491	 -12.94505
777401.27280	  50.00000	  57.36816	   0.54052	   0.12461	   0.55470	 -12.98233
777401.50980	  50.00000	  45.36290	   0.56250	   0.13037	   0.57741	 -13.04900
777401.74180	  50.00000	  35.93134	   0.58948	   0.13155	   0.60398	 -12.57993
777401.99280	  50.00000	  28.40909	   0.61457	   0.13095	   0.62837	 -12.02816
777402.20680	  50.00000	  22.48202	   0.63933	   0.12817	   0.65206	 -11.33630
777402.47180	  50.00000	  17.79613	   0.66238	   0.11890	   0.67297	 -10.17627
777402.72380	  50.00000	  14.06813	   0.68455	   0.10965	   0.69327	  -9.10039
777402.93980	  50.00000	  11.14480	   0.69972	   0.09666	   0.70636	  -7.86534
777403.20780	  50.00000	   8.81772	   0.71390	   0.08411	   0.71883	  -6.71962
777403.38580	  50.00000	   6.97545	   0.72379	   0.07595	   0.72776	  -5.99016
777403.60380	  50.00000	   5.51730	   0.73174	   0.06401	   0.73454	  -4.99891
777403.87280	  50.00000	   4.36941	   0.73835	   0.05654	   0.74051	  -4.37868
777404.20780	  50.00000	   3.45686	   0.74326	   0.05084	   0.74499	  -3.91265
777404.62680	  50.00000	   2.73547	   0.74767	   0.04634	   0.74911	  -3.54692
777405.15180	  50.00000	   2.16054	   0.75170	   0.04371	   0.75297	  -3.32778
777405.81080	  50.00000	   1.70952	   0.75592	   0.04074	   0.75702	  -3.08470
777406.63980	  50.00000	   1.35352	   0.75897	   0.03975	   0.76001	  -2.99834
777407.68280	  50.00000	   1.07079	   0.76220	   0.04042	   0.76327	  -3.03522
777408.99680	  50.00000	   0.84734	   0.76488	   0.04119	   0.76599	  -3.08266
777410.65180	  50.00000	   0.67072	   0.76826	   0.04345	   0.76949	  -3.23726
777412.74080	  50.00000	   0.53067	   0.77284	   0.04572	   0.77419	  -3.38547
777415.37781	  50.00000	   0.41976	   0.77709	   0.05092	   0.77876	  -3.74878
777418.70881	  50.00000	   0.33183	   0.78163	   0.05733	   0.78373	  -4.19476
777422.91481	  50.00000	   0.26261	   0.78686	   0.06403	   0.78946	  -4.65236
777428.22281	  50.00000	   0.20791	   0.79438	   0.07238	   0.79767	  -5.20607
777434.92781	  50.00000	   0.16452	   0.80340	   0.08412	   0.80779	  -5.97715
777443.40381	  50.00000	   0.13007	   0.81179	   0.09966	   0.81789	  -6.99889
777454.09381	  50.00000	   0.10309	   0.81914	   0.11636	   0.82736	  -8.08492
777467.60781	  50.00000	   0.08153	   0.82944	   0.13261	   0.83997	  -9.08329
777484.70581	  50.00000	   0.06443	   0.84340	   0.15217	   0.85702	 -10.22772
777506.29182	  50.00000	   0.05102	   0.86310	   0.17414	   0.88049	 -11.40677
777533.53482	  50.00000	   0.04042	   0.88350	   0.20209	   0.90632	 -12.88379
777568.03082	  50.00000	   0.03192	   0.90727	   0.22924	   0.93578	 -14.17989
777611.57783	  50.00000	   0.02528	   0.94071	   0.25863	   0.97562	 -15.37277
777666.64384	  50.00000	   0.01999	   0.98517	   0.29773	   1.02918	 -16.81528
792603.55139	  51.00000	20004.45300	   0.27190	  -0.02654	   0.27319	   5.57432
792603.69439	  51.00000	15829.12600	   0.27677	  -0.01053	   0.27697	   2.17979
792603.83639	  51.00000	12516.70300	   0.28417	   0.00201	   0.28418	  -0.40547
792603.97839	  51.00000	9909.44240	   0.29096	   0.01122	   0.29118	  -2.20860
792604.14239	  51.00000	7835.48000	   0.29650	   0.02203	   0.29732	  -4.24873
792604.34339	  51.00000	6217.24610	   0.30367	   0.02935	   0.30508	  -5.52008
792604.58139	  51.00000	4905.29100	   0.31031	   0.03485	   0.31226	  -6.40718
792604.82039	  51.00000	3881.27370	   0.31993	   0.04113	   0.32256	  -7.32565
792605.05839	  51.00000	3070.98270	   0.32808	   0.04577	   0.33126	  -7.94274
792605.29639	  51.00000	2430.77780	   0.33649	   0.05067	   0.34029	  -8.56427
792605.53439	  51.00000	1923.15370	   0.34417	   0.05461	   0.34848	  -9.01597
792605.77239	  51.00000	1522.43580	   0.35366	   0.06052	   0.35880	  -9.71074
792606.01039	  51.00000	1203.84460	   0.36448	   0.06546	   0.37031	 -10.18179
792606.24939	  51.00000	 952.86591	   0.37446	   0.06812	   0.38060	 -10.31036
792606.48739	  51.00000	 754.27557	   0.38530	   0.07162	   0.39190	 -10.53025
792606.72439	  51.00000	 596.71857	   0.39682	   0.07647	   0.40412	 -10.90769
792606.96239	  51.00000	 471.96338	   0.40845	   0.07920	   0.41606	 -10.97355
792607.20139	  51.00000	 373.20856	   0.41948	   0.08344	   0.42770	 -11.25007
792607.43939	  51.00000	 295.47278	   0.43278	   0.08664	   0.44136	 -11.32019
792607.67839	  51.00000	 233.87738	   0.44347	   0.09236	   0.45298	 -11.76483
792607.91639	  51.00000	 185.05922	   0.45970	   0.09657	   0.46974	 -11.86334
792608.15239	  51.00000	 146.35823	   0.47163	   0.10145	   0.48242	 -12.13913
792608.38939	  51.00000	 115.77804	   0.48706	   0.10755	   0.49879	 -12.45158
792608.62339	  51.00000	  91.67210	   0.50313	   0.11387	   0.51585	 -12.75210
792608.86839	  51.00000	  72.51701	   0.52130	   0.11916	   0.53475	 -12.87557
792609.09739	  51.00000	  57.36816	   0.54113	   0.12559	   0.55551	 -13.06662
792609.33439	  51.00000	  45.36290	   0.56521	   0.13051	   0.58009	 -13.00196
792609.56639	  51.00000	  35.93134	   0.58898	   0.13519	   0.60430	 -12.92716
792609.81739	  51.00000	  28.40909	   0.61557	   0.13301	   0.62978	 -12.19300
792610.03139	  51.00000	  22.48202	   0.64214	   0.12856	   0.65488	 -11.32170
792610.29639	  51.00000	  17.79613	   0.66618	   0.11993	   0.67689	 -10.20563
792610.54839	  51.00000	  14.06813	   0.68680	   0.11016	   0.69558	  -9.11215
792610.76439	  51.00000	  11.14480	   0.70420	   0.09884	   0.71110	  -7.98962
792611.03239	  51.00000	   8.81772	   0.71644	   0.08630	   0.72162	  -6.86816
792611.21039	  51.00000	   6.97545	   0.72820	   0.07620	   0.73218	  -5.97362
792611.42839	  51.00000	   5.51730	   0.73610	   0.06493	   0.73895	  -5.04067
792611.69739	  51.00000	   4.36941	   0.74267	   0.05851	   0.74497	  -4.50494
