Repository: kbm2110/Battery_Diagnostics_Thesis

# Battery_Diagnostics_Thesis
 Data-driven battery diagnostics using EIS

**Author:** Bala Manikanta Yaswanth Kanagarla
**Institution:** Technische Hochschule Ingolstadt (THI)
**Supervisor:** Prof. Dr. H.-G. Schweiger

## Overview

This project implements a machine learning framework for 
non-invasive State of Health (SoH) estimation of lithium-ion 
batteries using Electrochemical Impedance Spectroscopy (EIS).

Eight physically interpretable features are extracted from 
impedance spectra and used to train six ML models under a 
strict cell-level train-test split. The stacking ensemble 
achieves R² = 0.9122 and RMSE = 0.0234 on completely unseen 
cells.

---

File: data/EIS/EIS_state_V_45C02.txt (part 6 of 37)
time/s	           cycle number	freq/Hz	           Re(Z)/Ohm	  -Im(Z)/Ohm	   |Z|/Ohm	   Phase(Z)/deg
690425.40858	  43.00000	1522.43580	   0.46549	   0.04724	   0.46788	  -5.79471
690425.64658	  43.00000	1203.84460	   0.47168	   0.04971	   0.47429	  -6.01576
690425.88558	  43.00000	 952.86591	   0.48041	   0.05219	   0.48324	  -6.20050
690426.12358	  43.00000	 754.27557	   0.48879	   0.05431	   0.49180	  -6.34047
690426.36058	  43.00000	 596.71857	   0.49601	   0.05768	   0.49935	  -6.63295
690426.59858	  43.00000	 471.96338	   0.50433	   0.05999	   0.50788	  -6.78350
690426.83758	  43.00000	 373.20856	   0.51537	   0.06317	   0.51923	  -6.98747
690427.07458	  43.00000	 295.47278	   0.52196	   0.06571	   0.52608	  -7.17507
690427.31458	  43.00000	 233.87738	   0.53278	   0.06933	   0.53728	  -7.41399
690427.55258	  43.00000	 185.05922	   0.54305	   0.07296	   0.54793	  -7.65243
690427.78858	  43.00000	 146.35823	   0.55470	   0.07934	   0.56034	  -8.13973
690428.02458	  43.00000	 115.77804	   0.56526	   0.08347	   0.57139	  -8.40044
690428.25958	  43.00000	  91.67210	   0.57968	   0.08850	   0.58640	  -8.68024
690428.50458	  43.00000	  72.51701	   0.59624	   0.09249	   0.60337	  -8.81770
690428.73358	  43.00000	  57.36816	   0.61342	   0.09556	   0.62082	  -8.85476
690428.97058	  43.00000	  45.36290	   0.63073	   0.09629	   0.63803	  -8.67966
690429.20258	  43.00000	  35.93134	   0.65171	   0.09593	   0.65873	  -8.37354
690429.45258	  43.00000	  28.40909	   0.66935	   0.09139	   0.67556	  -7.77478
690429.66758	  43.00000	  22.48202	   0.68643	   0.08329	   0.69147	  -6.91826
690429.93258	  43.00000	  17.79613	   0.70026	   0.07458	   0.70422	  -6.07919
690430.18458	  43.00000	  14.06813	   0.70959	   0.06636	   0.71269	  -5.34292
690430.40058	  43.00000	  11.14480	   0.71794	   0.05771	   0.72025	  -4.59584
690430.66758	  43.00000	   8.81772	   0.72642	   0.05008	   0.72814	  -3.94372
690430.84658	  43.00000	   6.97545	   0.72987	   0.04376	   0.73118	  -3.43148
690431.06458	  43.00000	   5.51730	   0.73391	   0.03968	   0.73498	  -3.09444
690431.33358	  43.00000	   4.36941	   0.73845	   0.03479	   0.73927	  -2.69721
690431.66858	  43.00000	   3.45686	   0.74197	   0.03272	   0.74269	  -2.52520
690432.08758	  43.00000	   2.73547	   0.74366	   0.03050	   0.74429	  -2.34834
690432.61258	  43.00000	   2.16054	   0.74620	   0.02889	   0.74676	  -2.21689
690433.27158	  43.00000	   1.70952	   0.74929	   0.02841	   0.74983	  -2.17164
690434.10058	  43.00000	   1.35352	   0.75203	   0.02915	   0.75260	  -2.21939
690435.14358	  43.00000	   1.07079	   0.75439	   0.03066	   0.75502	  -2.32737
690436.45658	  43.00000	   0.84734	   0.75724	   0.03269	   0.75794	  -2.47222
690438.11258	  43.00000	   0.67072	   0.76001	   0.03533	   0.76083	  -2.66134
690440.20158	  43.00000	   0.53067	   0.76358	   0.04018	   0.76464	  -3.01183
690442.83858	  43.00000	   0.41976	   0.76723	   0.04534	   0.76856	  -3.38210
690446.16958	  43.00000	   0.33183	   0.77077	   0.05099	   0.77245	  -3.78524
690450.37559	  43.00000	   0.26261	   0.77612	   0.05724	   0.77823	  -4.21766
690455.68359	  43.00000	   0.20791	   0.78296	   0.06558	   0.78570	  -4.78759
690462.38859	  43.00000	   0.16452	   0.79012	   0.07633	   0.79380	  -5.51795
690470.86459	  43.00000	   0.13007	   0.79741	   0.08723	   0.80216	  -6.24275
690481.55459	  43.00000	   0.10309	   0.80695	   0.09894	   0.81299	  -6.99034
690495.06859	  43.00000	   0.08153	   0.82010	   0.11428	   0.82802	  -7.93310
690512.16659	  43.00000	   0.06443	   0.83617	   0.13376	   0.84680	  -9.08880
690533.75260	  43.00000	   0.05102	   0.85151	   0.15975	   0.86637	 -10.62551
690560.99560	  43.00000	   0.04042	   0.86503	   0.18495	   0.88458	 -12.06871
690595.49160	  43.00000	   0.03192	   0.88356	   0.20866	   0.90787	 -13.28744
690639.03861	  43.00000	   0.02528	   0.90983	   0.23383	   0.93940	 -14.41347
690694.10461	  43.00000	   0.01999	   0.94165	   0.26729	   0.97885	 -15.84696
706298.52768	  44.00000	20004.45300	   0.38883	  -0.02909	   0.38992	   4.27866
706298.67068	  44.00000	15829.12600	   0.39443	  -0.01529	   0.39473	   2.22067
706298.81268	  44.00000	12516.70300	   0.40037	  -0.00424	   0.40039	   0.60671
706298.95468	  44.00000	9909.44240	   0.40640	   0.00657	   0.40645	  -0.92618
706299.11868	  44.00000	7835.48000	   0.41141	   0.01504	   0.41168	  -2.09325
706299.31968	  44.00000	6217.24610	   0.41898	   0.02152	   0.41953	  -2.93984
706299.55768	  44.00000	4905.29100	   0.42511	   0.02851	   0.42606	  -3.83627
706299.79668	  44.00000	3881.27370	   0.43067	   0.03059	   0.43176	  -4.06348
706300.03468	  44.00000	3070.98270	   0.43716	   0.03544	   0.43859	  -4.63501
706300.27268	  44.00000	2430.77780	   0.44455	   0.03999	   0.44634	  -5.13986
706300.51068	  44.00000	1923.15370	   0.45208	   0.04344	   0.45416	  -5.48848
706300.74868	  44.00000	1522.43580	   0.45846	   0.04659	   0.46082	  -5.80213
706300.98668	  44.00000	1203.84460	   0.46588	   0.05011	   0.46857	  -6.13913
706301.22568	  44.00000	 952.86591	   0.47438	   0.05145	   0.47716	  -6.19008
706301.46368	  44.00000	 754.27557	   0.48148	   0.05509	   0.48462	  -6.52684
706301.70068	  44.00000	 596.71857	   0.49072	   0.05845	   0.49419	  -6.79204
706301.93868	  44.00000	 471.96338	   0.49888	   0.05867	   0.50231	  -6.70772
706302.17768	  44.00000	 373.20856	   0.50806	   0.06200	   0.51183	  -6.95778
706302.41568	  44.00000	 295.47278	   0.51737	   0.06723	   0.52172	  -7.40341
706302.65468	  44.00000	 233.87738	   0.52665	   0.07009	   0.53130	  -7.58024
706302.89268	  44.00000	 185.05922	   0.53743	   0.07480	   0.54261	  -7.92411
706303.12868	  44.00000	 146.35823	   0.54857	   0.07712	   0.55397	  -8.00256
706303.36568	  44.00000	 115.77804	   0.56040	   0.08320	   0.56655	  -8.44479
706303.59968	  44.00000	  91.67210	   0.57379	   0.08813	   0.58052	  -8.73182
706303.84468	  44.00000	  72.51701	   0.59028	   0.09329	   0.59760	  -8.98054
706304.07368	  44.00000	  57.36816	   0.60563	   0.09629	   0.61324	  -9.03396
706304.31068	  44.00000	  45.36290	   0.62670	   0.09893	   0.63446	  -8.97039
706304.54268	  44.00000	  35.93134	   0.64602	   0.09551	   0.65304	  -8.40975
706304.79368	  44.00000	  28.40909	   0.66309	   0.09148	   0.66937	  -7.85488
706305.00768	  44.00000	  22.48202	   0.68077	   0.08504	   0.68606	  -7.12009
706305.27268	  44.00000	  17.79613	   0.69543	   0.07605	   0.69957	  -6.24106
706305.52468	  44.00000	  14.06813	   0.70751	   0.06772	   0.71074	  -5.46715
706305.74068	  44.00000	  11.14480	   0.71473	   0.05953	   0.71721	  -4.76137
706306.00868	  44.00000	   8.81772	   0.72159	   0.05113	   0.72340	  -4.05305
706306.18668	  44.00000	   6.97545	   0.72730	   0.04369	   0.72861	  -3.43787
706306.40468	  44.00000	   5.51730	   0.73028	   0.04015	   0.73138	  -3.14701
706306.67368	  44.00000	   4.36941	   0.73477	   0.03574	   0.73564	  -2.78444
706307.00868	  44.00000	   3.45686	   0.73769	   0.03227	   0.73840	  -2.50516
706307.42768	  44.00000	   2.73547	   0.74030	   0.03110	   0.74095	  -2.40585
706307.95268	  44.00000	   2.16054	   0.74244	   0.02920	   0.74302	  -2.25250
706308.61268	  44.00000	   1.70952	   0.74563	   0.02915	   0.74619	  -2.23871
706309.44068	  44.00000	   1.35352	   0.74738	   0.02936	   0.74796	  -2.24977
706310.48368	  44.00000	   1.07079	   0.74953	   0.03068	   0.75016	  -2.34398
706311.79768	  44.00000	   0.84734	   0.75302	   0.03243	   0.75372	  -2.46598
706313.45268	  44.00000	   0.67072	   0.75630	   0.03538	   0.75713	  -2.67857
706315.54168	  44.00000	   0.53067	   0.75945	   0.03983	   0.76049	  -3.00235
706318.17868	  44.00000	   0.41976	   0.76338	   0.04452	   0.76468	  -3.33769
706321.50968	  44.00000	   0.33183	   0.76746	   0.05032	   0.76910	  -3.75127
706325.71568	  44.00000	   0.26261	   0.77392	   0.05738	   0.77604	  -4.24060
706331.02368	  44.00000	   0.20791	   0.78066	   0.06686	   0.78352	  -4.89549
706337.72869	  44.00000	   0.16452	   0.78658	   0.07795	   0.79043	  -5.65924
706346.20469	  44.00000	   0.13007	   0.79316	   0.08996	   0.79824	  -6.47116
706356.89469	  44.00000	   0.10309	   0.80192	   0.10135	   0.80830	  -7.20291
706370.40869	  44.00000	   0.08153	   0.81393	   0.11628	   0.82219	  -8.13027
706387.50669	  44.00000	   0.06443	   0.82907	   0.13504	   0.84000	  -9.25107
706409.09369	  44.00000	   0.05102	   0.84172	   0.15546	   0.85595	 -10.46417
706436.33570	  44.00000	   0.04042	   0.86031	   0.17621	   0.87817	 -11.57534
706470.83170	  44.00000	   0.03192	   0.88654	   0.19983	   0.90878	 -12.70261
706514.37871	  44.00000	   0.02528	   0.91841	   0.23319	   0.94755	 -14.24684
706569.44471	  44.00000	   0.01999	   0.95015	   0.27499	   0.98914	 -16.14131
722158.12640	  45.00000	20004.45300	   0.38207	  -0.03016	   0.38326	   4.51400
722158.26840	  45.00000	15829.12600	   0.38838	  -0.01552	   0.38869	   2.28855
722158.41040	  45.00000	12516.70300	   0.39323	  -0.00353	   0.39325	   0.51434
722158.55240	  45.00000	9909.44240	   0.40022	   0.00673	   0.40027	  -0.96331
722158.71640	  45.00000	7835.48000	   0.40449	   0.01467	   0.40476	  -2.07748
722158.91740	  45.00000	6217.24610	   0.41236	   0.02067	   0.41288	  -2.86922
722159.15540	  45.00000	4905.29100	   0.41824	   0.02672	   0.41909	  -3.65535
722159.39440	  45.00000	3881.27370	   0.42276	   0.03213	   0.42398	  -4.34674
722159.63240	  45.00000	3070.98270	   0.43097	   0.03652	   0.43251	  -4.84325
722159.87040	  45.00000	2430.77780	   0.43688	   0.03979	   0.43869	  -5.20339
722160.10840	  45.00000	1923.15370	   0.44524	   0.04365	   0.44737	  -5.59888
722160.34640	  45.00000	1522.43580	   0.45312	   0.04558	   0.45541	  -5.74417
722160.58440	  45.00000	1203.84460	   0.46116	   0.04963	   0.46382	  -6.14305
722160.82340	  45.00000	 952.86591	   0.46854	   0.05344	   0.47157	  -6.50664
722161.06140	  45.00000	 754.27557	   0.47619	   0.05512	   0.47937	  -6.60308
722161.29840	  45.00000	 596.71857	   0.48395	   0.05791	   0.48740	  -6.82323
722161.53640	  45.00000	 471.96338	   0.49159	   0.06086	   0.49534	  -7.05794
722161.77540	  45.00000	 373.20856	   0.50257	   0.06337	   0.50655	  -7.18653
722162.01340	  45.00000	 295.47278	   0.51074	   0.06580	   0.51496	  -7.34062
722162.25240	  45.00000	 233.87738	   0.52074	   0.07144	   0.52561	  -7.81175
722162.49040	  45.00000	 185.05922	   0.53075	   0.07496	   0.53601	  -8.03858
722162.72640	  45.00000	 146.35823	   0.54283	   0.07916	   0.54857	  -8.29710
722162.96340	  45.00000	 115.77804	   0.55394	   0.08276	   0.56009	  -8.49706
722163.19740	  45.00000	  91.67210	   0.56785	   0.08938	   0.57484	  -8.94531
722163.44240	  45.00000	  72.51701	   0.58411	   0.09319	   0.59150	  -9.06435
722163.67140	  45.00000	  57.36816	   0.60245	   0.09790	   0.61036	  -9.22969
722163.90840	  45.00000	  45.36290	   0.61953	   0.09742	   0.62714	  -8.93625
722164.14040	  45.00000	  35.93134	   0.63995	   0.09578	   0.64708	  -8.51171
722164.39140	  45.00000	  28.40909	   0.65813	   0.09094	   0.66438	  -7.86729
722164.60540	  45.00000	  22.48202	   0.67548	   0.08514	   0.68082	  -7.18392
722164.87040	  45.00000	  17.79613	   0.68914	   0.07661	   0.69339	  -6.34325
722165.12240	  45.00000	  14.06813	   0.70041	   0.06714	   0.70362	  -5.47569
722165.33840	  45.00000	  11.14480	   0.70929	   0.05941	   0.71177	  -4.78826
722165.60640	  45.00000	   8.81772	   0.71660	   0.05223	   0.71850	  -4.16897
722165.78440	  45.00000	   6.97545	   0.72187	   0.04513	   0.72328	  -3.57770
722166.00240	  45.00000	   5.51730	   0.72719	   0.04046	   0.72832	  -3.18437
722166.27140	  45.00000	   4.36941	   0.72958	   0.03551	   0.73045	  -2.78666
722166.60640	  45.00000	   3.45686	   0.73254	   0.03206	   0.73324	  -2.50603
722167.02540	  45.00000	   2.73547	   0.73567	   0.02997	   0.73628	  -2.33272
722167.55040	  45.00000	   2.16054	   0.73805	   0.02933	   0.73864	  -2.27589
722168.21040	  45.00000	   1.70952	   0.74063	   0.02882	   0.74119	  -2.22826
722169.03840	  45.00000	   1.35352	   0.74272	   0.02986	   0.74332	  -2.30189
722170.08140	  45.00000	   1.07079	   0.74561	   0.03067	   0.74624	  -2.35555
722171.39540	  45.00000	   0.84734	   0.74874	   0.03317	   0.74947	  -2.53698
722173.05040	  45.00000	   0.67072	   0.75115	   0.03652	   0.75204	  -2.78321
722175.13940	  45.00000	   0.53067	   0.75367	   0.03951	   0.75471	  -3.00056
722177.77640	  45.00000	   0.41976	   0.75782	   0.04437	   0.75911	  -3.35050
722181.10740	  45.00000	   0.33183	   0.76304	   0.04996	   0.76468	  -3.74631
722185.31340	  45.00000	   0.26261	   0.76857	   0.05860	   0.77080	  -4.36045
722190.62140	  45.00000	   0.20791	   0.77386	   0.06675	   0.77673	  -4.93012
722197.32640	  45.00000	   0.16452	   0.78063	   0.07555	   0.78428	  -5.52774
722205.80240	  45.00000	   0.13007	   0.79001	   0.08662	   0.79474	  -6.25696
722216.49241	  45.00000	   0.10309	   0.80242	   0.10136	   0.80879	  -7.19904
722230.00641	  45.00000	   0.08153	   0.81224	   0.12013	   0.82108	  -8.41314
722247.10441	  45.00000	   0.06443	   0.82400	   0.14108	   0.83599	  -9.71566
722268.69141	  45.00000	   0.05102	   0.83587	   0.15787	   0.85065	 -10.69563
722295.93341	  45.00000	   0.04042	   0.85477	   0.17916	   0.87334	 -11.83756
722330.42942	  45.00000	   0.03192	   0.87896	   0.20632	   0.90285	 -13.20997
722373.97642	  45.00000	   0.02528	   0.90320	   0.23554	   0.93340	 -14.61603
722429.04243	  45.00000	   0.01999	   0.93367	   0.26556	   0.97070	 -15.87716
738008.11153	  46.00000	20004.45300	   0.38473	  -0.02864	   0.38580	   4.25707
738008.25453	  46.00000	15829.12600	   0.38811	  -0.01513	   0.38840	   2.23208
738008.39653	  46.00000	12516.70300	   0.39576	  -0.00447	   0.39578	   0.64707
738008.53853	  46.00000	9909.44240	   0.40050	   0.00667	   0.40055	  -0.95437
738008.70253	  46.00000	7835.48000	   0.40520	   0.01355	   0.40542	  -1.91544
738008.90353	  46.00000	6217.24610	   0.41357	   0.02067	   0.41409	  -2.86165
738009.14153	  46.00000	4905.29100	   0.41790	   0.02828	   0.41885	  -3.87196
738009.38053	  46.00000	3881.27370	   0.42644	   0.03141	   0.42760	  -4.21190
738009.61853	  46.00000	3070.98270	   0.43057	   0.03506	   0.43200	  -4.65500
738009.85653	  46.00000	2430.77780	   0.43838	   0.03934	   0.44014	  -5.12741
738010.09453	  46.00000	1923.15370	   0.44490	   0.04368	   0.44704	  -5.60713
738010.33253	  46.00000	1522.43580	   0.45194	   0.04726	   0.45441	  -5.96967
738010.57053	  46.00000	1203.84460	   0.46006	   0.04932	   0.46269	  -6.11946
738010.80953	  46.00000	 952.86591	   0.46932	   0.05270	   0.47227	  -6.40636
738011.04753	  46.00000	 754.27557	   0.47674	   0.05433	   0.47983	  -6.50109
738011.28453	  46.00000	 596.71857	   0.48481	   0.05917	   0.48841	  -6.95866
738011.52253	  46.00000	 471.96338	   0.49290	   0.06000	   0.49654	  -6.94061
738011.76153	  46.00000	 373.20856	   0.50364	   0.06303	   0.50757	  -7.13368
738011.99953	  46.00000	 295.47278	   0.51155	   0.06594	   0.51578	  -7.34480
738012.23853	  46.00000	 233.87738	   0.52155	   0.07096	   0.52636	  -7.74812
738012.47653	  46.00000	 185.05922	   0.53187	   0.07592	   0.53726	  -8.12366
738012.71253	  46.00000	 146.35823	   0.54326	   0.07763	   0.54878	  -8.13219
738012.94953	  46.00000	 115.77804	   0.55472	   0.08375	   0.56101	  -8.58560
738013.18353	  46.00000	  91.67210	   0.56978	   0.08883	   0.57666	  -8.86122
738013.42853	  46.00000	  72.51701	   0.58525	   0.09266	   0.59254	  -8.99655
738013.65653	  46.00000	  57.36816	   0.60286	   0.09682	   0.61058	  -9.12384
738013.89353	  46.00000	  45.36290	   0.62065	   0.09753	   0.62826	  -8.93068
738014.12553	  46.00000	  35.93134	   0.64043	   0.09494	   0.64743	  -8.43239
738014.37653	  46.00000	  28.40909	   0.65860	   0.09150	   0.66492	  -7.90967
738014.59053	  46.00000	  22.48202	   0.67595	   0.08452	   0.68121	  -7.12711
738014.85553	  46.00000	  17.79613	   0.69054	   0.07585	   0.69470	  -6.26847
738015.10753	  46.00000	  14.06813	   0.69998	   0.06703	   0.70318	  -5.47028
738015.32353	  46.00000	  11.14480	   0.71037	   0.06032	   0.71293	  -4.85327
738015.59153	  46.00000	   8.81772	   0.71732	   0.05241	   0.71924	  -4.17900
738015.76953	  46.00000	   6.97545	   0.72288	   0.04539	   0.72430	  -3.59317
738015.98753	  46.00000	   5.51730	   0.72690	   0.04043	   0.72802	  -3.18313
738016.25653	  46.00000	   4.36941	   0.73151	   0.03510	   0.73236	  -2.74691
738016.59153	  46.00000	   3.45686	   0.73359	   0.03416	   0.73438	  -2.66590
738017.01053	  46.00000	   2.73547	   0.73686	   0.03159	   0.73754	  -2.45459
738017.53553	  46.00000	   2.16054	   0.73849	   0.02949	   0.73907	  -2.28703
738018.19553	  46.00000	   1.70952	   0.74144	   0.02882	   0.74200	  -2.22594
738019.02353	  46.00000	   1.35352	   0.74371	   0.02991	   0.74431	  -2.30270
738020.06653	  46.00000	   1.07079	   0.74641	   0.03043	   0.74703	  -2.33462
738021.38053	  46.00000	   0.84734	   0.74875	   0.03297	   0.74948	  -2.52167
738023.03553	  46.00000	   0.67072	   0.75233	   0.03577	   0.75317	  -2.72197
738025.12453	  46.00000	   0.53067	   0.75590	   0.03979	   0.75695	  -3.01351
738027.76153	  46.00000	   0.41976	   0.75873	   0.04494	   0.76006	  -3.38947
738031.09253	  46.00000	   0.33183	   0.76359	   0.04981	   0.76522	  -3.73192
738035.29853	  46.00000	   0.26261	   0.76971	   0.05779	   0.77187	  -4.29396
738040.60653	  46.00000	   0.20791	   0.77667	   0.06723	   0.77958	  -4.94752
738047.31153	  46.00000	   0.16452	   0.78218	   0.07801	   0.78606	  -5.69556
738055.78753	  46.00000	   0.13007	   0.78885	   0.08943	   0.79391	  -6.46763
738066.47753	  46.00000	   0.10309	   0.79848	   0.10107	   0.80485	  -7.21370
738079.99154	  46.00000	   0.08153	   0.81024	   0.11609	   0.81852	  -8.15394
738097.08954	  46.00000	   0.06443	   0.82443	   0.13555	   0.83550	  -9.33655
738118.67654	  46.00000	   0.05102	   0.83845	   0.15610	   0.85285	 -10.54618
738145.91854	  46.00000	   0.04042	   0.85648	   0.17616	   0.87441	 -11.62241
738180.41455	  46.00000	   0.03192	   0.88410	   0.20081	   0.90662	 -12.79680
738223.96155	  46.00000	   0.02528	   0.91523	   0.23550	   0.94505	 -14.43004
738279.02756	  46.00000	   0.01999	   0.94645	   0.27720	   0.98620	 -16.32454
753846.43307	  47.00000	20004.45300	   0.38162	  -0.03086	   0.38287	   4.62390
753846.57507	  47.00000	15829.12600	   0.38843	  -0.01615	   0.38877	   2.38099
753846.71707	  47.00000	12516.70300	   0.39270	  -0.00189	   0.39271	   0.27542
753846.85907	  47.00000	9909.44240	   0.40008	   0.00724	   0.40014	  -1.03712
753847.02307	  47.00000	7835.48000	   0.40446	   0.01436	   0.40472	  -2.03401
753847.22407	  47.00000	6217.24610	   0.41021	   0.02203	   0.41080	  -3.07357
753847.46207	  47.00000	4905.29100	   0.41733	   0.02778	   0.41825	  -3.80810
753847.70107	  47.00000	3881.27370	   0.42411	   0.03292	   0.42538	  -4.43823
753847.93907	  47.00000	3070.98270	   0.42950	   0.03555	   0.43097	  -4.73220
753848.17707	  47.00000	2430.77780	   0.43626	   0.04048	   0.43813	  -5.30068
753848.41507	  47.00000	1923.15370	   0.44502	   0.04489	   0.44728	  -5.76004
753848.65307	  47.00000	1522.43580	   0.45146	   0.04600	   0.45380	  -5.81796
753848.89107	  47.00000	1203.84460	   0.45846	   0.04986	   0.46117	  -6.20715
753849.13007	  47.00000	 952.86591	   0.46549	   0.05157	   0.46833	  -6.32245
753849.36807	  47.00000	 754.27557	   0.47478	   0.05408	   0.47785	  -6.49883
753849.60507	  47.00000	 596.71857	   0.48136	   0.05596	   0.48460	  -6.63159
753849.84307	  47.00000	 471.96338	   0.49039	   0.06039	   0.49410	  -7.01992
753850.08207	  47.00000	 373.20856	   0.50134	   0.06097	   0.50504	  -6.93339
753850.32007	  47.00000	 295.47278	   0.51010	   0.06516	   0.51424	  -7.27942
753850.55907	  47.00000	 233.87738	   0.51978	   0.07007	   0.52448	  -7.67741
753850.79707	  47.00000	 185.05922	   0.52911	   0.07302	   0.53413	  -7.85742
753851.03307	  47.00000	 146.35823	   0.54000	   0.07954	   0.54583	  -8.37897
753851.26907	  47.00000	 115.77804	   0.55179	   0.08483	   0.55828	  -8.73951
753851.50407	  47.00000	  91.67210	   0.56509	   0.08812	   0.57192	  -8.86367
753851.74907	  47.00000	  72.51701	   0.58243	   0.09215	   0.58967	  -8.99084
753851.97807	  47.00000	  57.36816	   0.59999	   0.09667	   0.60773	  -9.15236
753852.21507	  47.00000	  45.36290	   0.61905	   0.09805	   0.62677	  -9.00042
753852.44707	  47.00000	  35.93134	   0.63792	   0.09637	   0.64516	  -8.59053
753852.69807	  47.00000	  28.40909	   0.65633	   0.09157	   0.66268	  -7.94300
753852.91207	  47.00000	  22.48202	   0.67432	   0.08629	   0.67981	  -7.29243
753853.17707	  47.00000	  17.79613	   0.68746	   0.07665	   0.69172	  -6.36225
753853.42907	  47.00000	  14.06813	   0.69888	   0.06636	   0.70202	  -5.42374
753853.64507	  47.00000	  11.14480	   0.70796	   0.05997	   0.71050	  -4.84187
753853.91307	  47.00000	   8.81772	   0.71487	   0.05229	   0.71678	  -4.18317
753854.09107	  47.00000	   6.97545	   0.72030	   0.04544	   0.72173	  -3.60963
753854.30907	  47.00000	   5.51730	   0.72566	   0.03926	   0.72672	  -3.09698
753854.57807	  47.00000	   4.36941	   0.72867	   0.03543	   0.72954	  -2.78332
753854.91307	  47.00000	   3.45686	   0.73118	   0.03275	   0.73191	  -2.56450
753855.33207	  47.00000	   2.73547	   0.73331	   0.03072	   0.73395	  -2.39857
753855.85707	  47.00000	   2.16054	   0.73719	   0.02965	   0.73779	  -2.30332
753856.51607	  47.00000	   1.70952	   0.73962	   0.02901	   0.74019	  -2.24603
753857.34507	  47.00000	   1.35352	   0.74060	   0.02943	   0.74119	  -2.27557
753858.38807	  47.00000	   1.07079	   0.74359	   0.03081	   0.74423	  -2.37272
753859.70207	  47.00000	   0.84734	   0.74676	   0.03276	   0.74747	  -2.51190
753861.35707	  47.00000	   0.67072	   0.75017	   0.03584	   0.75102	  -2.73547
753863.44607	  47.00000	   0.53067	   0.75279	   0.04006	   0.75385	  -3.04648
753866.08307	  47.00000	   0.41976	   0.75611	   0.04470	   0.75743	  -3.38300
753869.41407	  47.00000	   0.33183	   0.76102	   0.04984	   0.76265	  -3.74727
753873.62008	  47.00000	   0.26261	   0.76701	   0.05758	   0.76917	  -4.29319
753878.92808	  47.00000	   0.20791	   0.77271	   0.06667	   0.77558	  -4.93121
753885.63308	  47.00000	   0.16452	   0.77915	   0.07634	   0.78288	  -5.59583
753894.10908	  47.00000	   0.13007	   0.78738	   0.08685	   0.79215	  -6.29470
753904.79908	  47.00000	   0.10309	   0.79899	   0.09988	   0.80521	  -7.12523
753918.31308	  47.00000	   0.08153	   0.81264	   0.11789	   0.82115	  -8.25407
753935.41108	  47.00000	   0.06443	   0.82544	   0.13968	   0.83717	  -9.60484
753956.99808	  47.00000	   0.05102	   0.83642	   0.16174	   0.85191	 -10.94417
753984.24009	  47.00000	   0.04042	   0.85160	   0.18249	   0.87094	 -12.09475
754018.73609	  47.00000	   0.03192	   0.87677	   0.20519	   0.90046	 -13.17156
754062.28410	  47.00000	   0.02528	   0.90298	   0.23572	   0.93324	 -14.63027
754117.34910	  47.00000	   0.01999	   0.93201	   0.26789	   0.96975	 -16.03620
769680.66782	  48.00000	20004.45300	   0.37815	  -0.03100	   0.37942	   4.68593
769680.81082	  48.00000	15829.12600	   0.38448	  -0.01517	   0.38478	   2.25973
769680.95282	  48.00000	12516.70300	   0.38762	  -0.00331	   0.38763	   0.48976
769681.09482	  48.00000	9909.44240	   0.39430	   0.00609	   0.39435	  -0.88512
769681.25882	  48.00000	7835.48000	   0.40077	   0.01383	   0.40101	  -1.97571
769681.45982	  48.00000	6217.24610	   0.40653	   0.02207	   0.40713	  -3.10764
769681.69782	  48.00000	4905.29100	   0.41213	   0.02759	   0.41305	  -3.83060
769681.93682	  48.00000	3881.27370	   0.41915	   0.03228	   0.42039	  -4.40388
769682.17482	  48.00000	3070.98270	   0.42537	   0.03597	   0.42689	  -4.83416
769682.41282	  48.00000	2430.77780	   0.43309	   0.04047	   0.43497	  -5.33845
769682.65082	  48.00000	1923.15370	   0.44015	   0.04308	   0.44226	  -5.59046
769682.88882	  48.00000	1522.43580	   0.44689	   0.04606	   0.44926	  -5.88401
769683.12682	  48.00000	1203.84460	   0.45596	   0.04878	   0.45856	  -6.10589
769683.36582	  48.00000	 952.86591	   0.46133	   0.05250	   0.46431	  -6.49275
769683.60382	  48.00000	 754.27557	   0.47091	   0.05484	   0.47409	  -6.64238
769683.84082	  48.00000	 596.71857	   0.47893	   0.05785	   0.48241	  -6.88771
769684.07882	  48.00000	 471.96338	   0.48732	   0.05920	   0.49090	  -6.92614
769684.31782	  48.00000	 373.20856	   0.49684	   0.06255	   0.50077	  -7.17579
769684.55582	  48.00000	 295.47278	   0.50600	   0.06574	   0.51025	  -7.40290
769684.79482	  48.00000	 233.87738	   0.51582	   0.07012	   0.52056	  -7.74102
769685.03282	  48.00000	 185.05922	   0.52492	   0.07493	   0.53024	  -8.12385
769685.26882	  48.00000	 146.35823	   0.53639	   0.07789	   0.54201	  -8.26213
769685.50582	  48.00000	 115.77804	   0.54920	   0.08218	   0.55531	  -8.51008
769685.73982	  48.00000	  91.67210	   0.56183	   0.08955	   0.56893	  -9.05619
769685.98482	  48.00000	  72.51701	   0.57850	   0.09314	   0.58595	  -9.14602
769686.21382	  48.00000	  57.36816	   0.59571	   0.09629	   0.60344	  -9.18207
769686.45082	  48.00000	  45.36290	   0.61526	   0.09904	   0.62318	  -9.14419
769686.68282	  48.00000	  35.93134	   0.63491	   0.09594	   0.64211	  -8.59331
769686.93382	  48.00000	  28.40909	   0.65236	   0.09214	   0.65883	  -8.03957
769687.14782	  48.00000	  22.48202	   0.66915	   0.08507	   0.67453	  -7.24492
769687.41282	  48.00000	  17.79613	   0.68397	   0.07638	   0.68822	  -6.37158
769687.66482	  48.00000	  14.06813	   0.69392	   0.06799	   0.69725	  -5.59633
769687.88082	  48.00000	  11.14480	   0.70359	   0.05996	   0.70614	  -4.87092
769688.14882	  48.00000	   8.81772	   0.71189	   0.05260	   0.71383	  -4.22609
769688.32682	  48.00000	   6.97545	   0.71708	   0.04547	   0.71852	  -3.62826
769688.54482	  48.00000	   5.51730	   0.72012	   0.03973	   0.72122	  -3.15809
769688.81382	  48.00000	   4.36941	   0.72426	   0.03611	   0.72516	  -2.85405
769689.14882	  48.00000	   3.45686	   0.72786	   0.03271	   0.72860	  -2.57297
769689.56782	  48.00000	   2.73547	   0.73002	   0.03096	   0.73067	  -2.42808
769690.09282	  48.00000	   2.16054	   0.73242	   0.02952	   0.73302	  -2.30776
769690.75182	  48.00000	   1.70952	   0.73515	   0.02926	   0.73573	  -2.27906
769691.58082	  48.00000	   1.35352	   0.73757	   0.02966	   0.73816	  -2.30259
769692.62382	  48.00000	   1.07079	   0.73990	   0.03112	   0.74055	  -2.40865
769693.93782	  48.00000	   0.84734	   0.74262	   0.03289	   0.74335	  -2.53574
769695.59282	  48.00000	   0.67072	   0.74520	   0.03549	   0.74604	  -2.72676
769697.68182	  48.00000	   0.53067	   0.74950	   0.03952	   0.75054	  -3.01836
769700.31882	  48.00000	   0.41976	   0.75344	   0.04516	   0.75480	  -3.43019
769703.64982	  48.00000	   0.33183	   0.75710	   0.05022	   0.75877	  -3.79521
769707.85582	  48.00000	   0.26261	   0.76270	   0.05720	   0.76484	  -4.28876
769713.16382	  48.00000	   0.20791	   0.76993	   0.06563	   0.77273	  -4.87253
769719.86883	  48.00000	   0.16452	   0.77790	   0.07705	   0.78171	  -5.65695
769728.34483	  48.00000	   0.13007	   0.78486	   0.09041	   0.79005	  -6.57125
769739.03483	  48.00000	   0.10309	   0.79203	   0.10413	   0.79885	  -7.49006
769752.54883	  48.00000	   0.08153	   0.80300	   0.11726	   0.81152	  -8.30807
769769.64683	  48.00000	   0.06443	   0.81687	   0.13463	   0.82789	  -9.35891
769791.23383	  48.00000	   0.05102	   0.83365	   0.15619	   0.84815	 -10.61194
769818.47584	  48.00000	   0.04042	   0.85092	   0.17905	   0.86955	 -11.88291
769852.97184	  48.00000	   0.03192	   0.87252	   0.20306	   0.89584	 -13.10099
769896.51885	  48.00000	   0.02528	   0.90486	   0.22864	   0.93330	 -14.18060
769951.58485	  48.00000	   0.01999	   0.94127	   0.26749	   0.97854	 -15.86403
785507.03158	  49.00000	20004.45300	   0.37701	  -0.03021	   0.37822	   4.58096
785507.17458	  49.00000	15829.12600	   0.38242	  -0.01622	   0.38277	   2.42870
785507.31658	  49.00000	12516.70300	   0.38835	  -0.00325	   0.38836	   0.47900
785507.45858	  49.00000	9909.44240	   0.39245	   0.00744	   0.39252	  -1.08619
785507.62258	  49.00000	7835.48000	   0.39916	   0.01355	   0.39939	  -1.94489
785507.82358	  49.00000	6217.24610	   0.40613	   0.02191	   0.40672	  -3.08840
785508.06158	  49.00000	4905.29100	   0.41201	   0.02692	   0.41289	  -3.73876
785508.30058	  49.00000	3881.27370	   0.41806	   0.03258	   0.41933	  -4.45621
785508.53858	  49.00000	3070.98270	   0.42397	   0.03625	   0.42551	  -4.88759
785508.77658	  49.00000	2430.77780	   0.43158	   0.04015	   0.43345	  -5.31544
785509.01458	  49.00000	1923.15370	   0.43885	   0.04457	   0.44110	  -5.79935
785509.25258	  49.00000	1522.43580	   0.44567	   0.04644	   0.44808	  -5.94932
785509.49058	  49.00000	1203.84460	   0.45373	   0.04935	   0.45640	  -6.20770
785509.72958	  49.00000	 952.86591	   0.46127	   0.05225	   0.46422	  -6.46203
785509.96758	  49.00000	 754.27557	   0.47092	   0.05364	   0.47396	  -6.49828
785510.20458	  49.00000	 596.71857	   0.47801	   0.05704	   0.48140	  -6.80473
785510.44258	  49.00000	 471.96338	   0.48688	   0.05962	   0.49052	  -6.98109
785510.68158	  49.00000	 373.20856	   0.49278	   0.06218	   0.49669	  -7.19215
785510.91958	  49.00000	 295.47278	   0.50412	   0.06531	   0.50833	  -7.38222
785511.15858	  49.00000	 233.87738	   0.51464	   0.06882	   0.51922	  -7.61623
785511.39658	  49.00000	 185.05922	   0.52369	   0.07450	   0.52896	  -8.09615
785511.63258	  49.00000	 146.35823	   0.53479	   0.08032	   0.54079	  -8.54122
785511.86958	  49.00000	 115.77804	   0.54788	   0.08360	   0.55423	  -8.67567
785512.10358	  49.00000	  91.67210	   0.56162	   0.08903	   0.56863	  -9.00748
785512.34858	  49.00000	  72.51701	   0.57723	   0.09284	   0.58465	  -9.13733
785512.57758	  49.00000	  57.36816	   0.59485	   0.09605	   0.60256	  -9.17242
785512.81458	  49.00000	  45.36290	   0.61257	   0.09915	   0.62054	  -9.19389
785513.04658	  49.00000	  35.93134	   0.63229	   0.09753	   0.63977	  -8.76901
785513.29758	  49.00000	  28.40909	   0.65257	   0.09343	   0.65923	  -8.14783
785513.51158	  49.00000	  22.48202	   0.66922	   0.08555	   0.67467	  -7.28495
785513.77658	  49.00000	  17.79613	   0.68399	   0.07843	   0.68847	  -6.54140
785514.02858	  49.00000	  14.06813	   0.69492	   0.06794	   0.69823	  -5.58369
785514.24458	  49.00000	  11.14480	   0.70402	   0.05950	   0.70653	  -4.83052
785514.51258	  49.00000	   8.81772	   0.71126	   0.05229	   0.71318	  -4.20466
785514.69058	  49.00000	   6.97545	   0.71655	   0.04701	   0.71809	  -3.75390
785514.90858	  49.00000	   5.51730	   0.72128	   0.04094	   0.72244	  -3.24842
785515.17758	  49.00000	   4.36941	   0.72397	   0.03624	   0.72488	  -2.86589
785515.51258	  49.00000	   3.45686	   0.72756	   0.03300	   0.72831	  -2.59721
785515.93158	  49.00000	   2.73547	   0.73030	   0.03057	   0.73094	  -2.39689
785516.45658	  49.00000	   2.16054	   0.73376	   0.03029	   0.73439	  -2.36379
785517.11558	  49.00000	   1.70952	   0.73503	   0.03005	   0.73565	  -2.34110
785517.94458	  49.00000	   1.35352	   0.73745	   0.02959	   0.73804	  -2.29750
785518.98758	  49.00000	   1.07079	   0.74010	   0.03129	   0.74076	  -2.42067
785520.30058	  49.00000	   0.84734	   0.74295	   0.03281	   0.74367	  -2.52843
785521.95658	  49.00000	   0.67072	   0.74541	   0.03564	   0.74626	  -2.73757
785524.04558	  49.00000	   0.53067	   0.74895	   0.03935	   0.74998	  -3.00788
785526.68258	  49.00000	   0.41976	   0.75308	   0.04440	   0.75438	  -3.37411
785530.01358	  49.00000	   0.33183	   0.75784	   0.05092	   0.75954	  -3.84383
785534.21958	  49.00000	   0.26261	   0.76235	   0.05800	   0.76455	  -4.35072
785539.52758	  49.00000	   0.20791	   0.76862	   0.06530	   0.77139	  -4.85621
785546.23158	  49.00000	   0.16452	   0.77742	   0.07535	   0.78106	  -5.53570
785554.70858	  49.00000	   0.13007	   0.78654	   0.08923	   0.79158	  -6.47232
785565.39859	  49.00000	   0.10309	   0.79442	   0.10477	   0.80130	  -7.51294
785578.91259	  49.00000	   0.08153	   0.80308	   0.11999	   0.81199	  -8.49807
785596.01059	  49.00000	   0.06443	   0.81510	   0.13714	   0.82655	  -9.55032
785617.59659	  49.00000	   0.05102	   0.83207	   0.15510	   0.84641	 -10.55900
785644.83960	  49.00000	   0.04042	   0.85185	   0.17984	   0.87063	 -11.92091
785679.33460	  49.00000	   0.03192	   0.87270	   0.20637	   0.89677	 -13.30449
785722.88260	  49.00000	   0.02528	   0.89934	   0.23154	   0.92867	 -14.43784
785777.94761	  49.00000	   0.01999	   0.93621	   0.26204	   0.97219	 -15.63651
801318.71976	  50.00000	20004.45300	   0.37616	  -0.02845	   0.37724	   4.32508
801318.86276	  50.00000	15829.12600	   0.38107	  -0.01596	   0.38141	   2.39808
801319.00476	  50.00000	12516.70300	   0.38682	  -0.00405	   0.38685	   0.59985
801319.14676	  50.00000	9909.44240	   0.39239	   0.00611	   0.39244	  -0.89270
801319.31076	  50.00000	7835.48000	   0.39864	   0.01478	   0.39892	  -2.12372
801319.51176	  50.00000	6217.24610	   0.40382	   0.02232	   0.40444	  -3.16402
801319.74976	  50.00000	4905.29100	   0.40856	   0.02636	   0.40941	  -3.69139
801319.98876	  50.00000	3881.27370	   0.41786	   0.03230	   0.41911	  -4.42063
801320.22676	  50.00000	3070.98270	   0.42295	   0.03577	   0.42446	  -4.83456
801320.46476	  50.00000	2430.77780	   0.43038	   0.04049	   0.43228	  -5.37512
801320.70276	  50.00000	1923.15370	   0.43718	   0.04268	   0.43926	  -5.57630
801320.94076	  50.00000	1522.43580	   0.44527	   0.04533	   0.44757	  -5.81267
801321.17876	  50.00000	1203.84460	   0.45279	   0.04908	   0.45544	  -6.18601
801321.41776	  50.00000	 952.86591	   0.46123	   0.05231	   0.46418	  -6.47059
801321.65576	  50.00000	 754.27557	   0.46885	   0.05479	   0.47204	  -6.66501
801321.89276	  50.00000	 596.71857	   0.47610	   0.05693	   0.47950	  -6.81930
801322.13076	  50.00000	 471.96338	   0.48406	   0.06076	   0.48785	  -7.15418
801322.36976	  50.00000	 373.20856	   0.49339	   0.06315	   0.49741	  -7.29382
801322.60676	  50.00000	 295.47278	   0.50370	   0.06661	   0.50808	  -7.53377
801322.84676	  50.00000	 233.87738	   0.51194	   0.06943	   0.51662	  -7.72382
801323.08476	  50.00000	 185.05922	   0.52329	   0.07392	   0.52848	  -8.03997
801323.32076	  50.00000	 146.35823	   0.53257	   0.07908	   0.53841	  -8.44617
801323.55676	  50.00000	 115.77804	   0.54535	   0.08348	   0.55170	  -8.70285
801323.79176	  50.00000	  91.67210	   0.56034	   0.08744	   0.56712	  -8.86901
801324.03676	  50.00000	  72.51701	   0.57496	   0.09233	   0.58233	  -9.12270
801324.26576	  50.00000	  57.36816	   0.59358	   0.09634	   0.60134	  -9.21900
801324.50276	  50.00000	  45.36290	   0.61155	   0.09815	   0.61938	  -9.11747
801324.73476	  50.00000	  35.93134	   0.63204	   0.09856	   0.63968	  -8.86299
801324.98476	  50.00000	  28.40909	   0.65138	   0.09315	   0.65800	  -8.13829
801325.19976	  50.00000	  22.48202	   0.66717	   0.08672	   0.67278	  -7.40605
801325.46476	  50.00000	  17.79613	   0.68296	   0.07805	   0.68740	  -6.51991
801325.71676	  50.00000	  14.06813	   0.69467	   0.06827	   0.69802	  -5.61320
801325.93276	  50.00000	  11.14480	   0.70331	   0.06122	   0.70597	  -4.97510
801326.19976	  50.00000	   8.81772	   0.71136	   0.05297	   0.71333	  -4.25830
801326.37776	  50.00000	   6.97545	   0.71622	   0.04549	   0.71766	  -3.63412
801326.59676	  50.00000	   5.51730	   0.72088	   0.04075	   0.72203	  -3.23543
801326.86576	  50.00000	   4.36941	   0.72500	   0.03703	   0.72594	  -2.92423
801327.20076	  50.00000	   3.45686	   0.72843	   0.03228	   0.72915	  -2.53724
801327.61976	  50.00000	   2.73547	   0.73026	   0.03088	   0.73092	  -2.42123
801328.14476	  50.00000	   2.16054	   0.73308	   0.03084	   0.73373	  -2.40871
801328.80376	  50.00000	   1.70952	   0.73556	   0.02927	   0.73614	  -2.27877
801329.63276	  50.00000	   1.35352	   0.73771	   0.02935	   0.73829	  -2.27846
801330.67476	  50.00000	   1.07079	   0.74065	   0.03066	   0.74128	  -2.37040
801331.98876	  50.00000	   0.84734	   0.74324	   0.03287	   0.74396	  -2.53194
801333.64476	  50.00000	   0.67072	   0.74551	   0.03592	   0.74638	  -2.75863
801335.73376	  50.00000	   0.53067	   0.74970	   0.03932	   0.75073	  -3.00220
801338.37076	  50.00000	   0.41976	   0.75338	   0.04484	   0.75472	  -3.40582
801341.70176	  50.00000	   0.33183	   0.75766	   0.05108	   0.75938	  -3.85723
801345.90776	  50.00000	   0.26261	   0.76316	   0.05763	   0.76533	  -4.31851
801351.21576	  50.00000	   0.20791	   0.76970	   0.06568	   0.77249	  -4.87767
801357.91976	  50.00000	   0.16452	   0.77786	   0.07651	   0.78162	  -5.61741
801366.39576	  50.00000	   0.13007	   0.78593	   0.09060	   0.79114	  -6.57556
801377.08676	  50.00000	   0.10309	   0.79328	   0.10434	   0.80011	  -7.49310
801390.60076	  50.00000	   0.08153	   0.80293	   0.11920	   0.81173	  -8.44406
801407.69777	  50.00000	   0.06443	   0.81655	   0.13579	   0.82777	  -9.44168
801429.28477	  50.00000	   0.05102	   0.83400	   0.15610	   0.84848	 -10.60129
801456.52677	  50.00000	   0.04042	   0.85189	   0.18061	   0.87083	 -11.97002
801491.02278	  50.00000	   0.03192	   0.87296	   0.20481	   0.89666	 -13.20393
801534.56978	  50.00000	   0.02528	   0.90277	   0.23029	   0.93168	 -14.31078
801589.63579	  50.00000	   0.01999	   0.94099	   0.26596	   0.97785	 -15.78244
817122.17154	  51.00000	20004.45300	   0.37721	  -0.02936	   0.37835	   4.45125
817122.31454	  51.00000	15829.12600	   0.38264	  -0.01521	   0.38294	   2.27678
817122.45654	  51.00000	12516.70300	   0.38652	  -0.00272	   0.38653	   0.40253
817122.59854	  51.00000	9909.44240	   0.39218	   0.00831	   0.39227	  -1.21440
817122.76254	  51.00000	7835.48000	   0.39920	   0.01482	   0.39947	  -2.12546
817122.96354	  51.00000	6217.24610	   0.40417	   0.02303	   0.40483	  -3.26054
817123.20154	  51.00000	4905.29100	   0.40955	   0.02564	   0.41035	  -3.58164
817123.44054	  51.00000	3881.27370	   0.41739	   0.03188	   0.41861	  -4.36736
817123.67854	  51.00000	3070.98270	   0.42388	   0.03677	   0.42548	  -4.95825
817123.91654	  51.00000	2430.77780	   0.43015	   0.03942	   0.43196	  -5.23620
817124.15454	  51.00000	1923.15370	   0.43695	   0.04246	   0.43901	  -5.55059
817124.39254	  51.00000	1522.43580	   0.44509	   0.04570	   0.44743	  -5.86224
817124.63054	  51.00000	1203.84460	   0.45268	   0.04852	   0.45527	  -6.11797
817124.86954	  51.00000	 952.86591	   0.46048	   0.05280	   0.46350	  -6.54153
817125.10754	  51.00000	 754.27557	   0.46966	   0.05491	   0.47286	  -6.66906
817125.34454	  51.00000	 596.71857	   0.47617	   0.05564	   0.47941	  -6.66460
817125.58254	  51.00000	 471.96338	   0.48498	   0.06156	   0.48887	  -7.23410
817125.82154	  51.00000	 373.20856	   0.49493	   0.06265	   0.49888	  -7.21454
817126.05954	  51.00000	 295.47278	   0.50531	   0.06663	   0.50968	  -7.51124
817126.29854	  51.00000	 233.87738	   0.51294	   0.07120	   0.51786	  -7.90280
817126.53654	  51.00000	 185.05922	   0.52262	   0.07332	   0.52773	  -7.98586
817126.77254	  51.00000	 146.35823	   0.53504	   0.08035	   0.54104	  -8.54022
817127.00854	  51.00000	 115.77804	   0.54708	   0.08340	   0.55340	  -8.66777
817127.24354	  51.00000	  91.67210	   0.56140	   0.08958	   0.56850	  -9.06609
817127.48854	  51.00000	  72.51701	   0.57693	   0.09342	   0.58445	  -9.19753
817127.71754	  51.00000	  57.36816	   0.59557	   0.09722	   0.60345	  -9.27079
817127.95454	  51.00000	  45.36290	   0.61463	   0.09932	   0.62260	  -9.17880
817128.18654	  51.00000	  35.93134	   0.63307	   0.09740	   0.64052	  -8.74703
817128.43754	  51.00000	  28.40909	   0.65106	   0.09271	   0.65762	  -8.10400
817128.65154	  51.00000	  22.48202	   0.66979	   0.08715	   0.67543	  -7.41310
817128.91654	  51.00000	  17.79613	   0.68408	   0.07937	   0.68867	  -6.61818
817129.16854	  51.00000	  14.06813	   0.69726	   0.06973	   0.70073	  -5.71111
817129.38454	  51.00000	  11.14480	   0.70519	   0.06053	   0.70778	  -4.90592
817129.65254	  51.00000	   8.81772	   0.71275	   0.05281	   0.71470	  -4.23770
817129.83054	  51.00000	   6.97545	   0.71778	   0.04681	   0.71930	  -3.73121
817130.04854	  51.00000	   5.51730	   0.72238	   0.04142	   0.72357	  -3.28167
817130.31754	  51.00000	   4.36941	   0.72565	   0.03709	   0.72660	  -2.92581
