Repository: kbm2110/Battery_Diagnostics_Thesis

# Battery_Diagnostics_Thesis
 Data-driven battery diagnostics using EIS

**Author:** Bala Manikanta Yaswanth Kanagarla
**Institution:** Technische Hochschule Ingolstadt (THI)
**Supervisor:** Prof. Dr. H.-G. Schweiger

## Overview

This project implements a machine learning framework for 
non-invasive State of Health (SoH) estimation of lithium-ion 
batteries using Electrochemical Impedance Spectroscopy (EIS).

Eight physically interpretable features are extracted from 
impedance spectra and used to train six ML models under a 
strict cell-level train-test split. The stacking ensemble 
achieves R² = 0.9122 and RMSE = 0.0234 on completely unseen 
cells.

---

File: data/EIS/EIS_state_III_35C01.txt (part 7 of 39)
time/s	           cycle number	freq/Hz	           Re(Z)/Ohm	  -Im(Z)/Ohm	   |Z|/Ohm	   Phase(Z)/deg 10194.00151	   1.00000	20004.45300	   0.29797	  -0.02827	   0.29930	   5.42007
789862.29642	  51.00000	   3.45686	   0.73489	   0.04585	   0.73632	  -3.56990
789862.71542	  51.00000	   2.73547	   0.74297	   0.04462	   0.74431	  -3.43711
789863.24042	  51.00000	   2.16054	   0.74638	   0.04728	   0.74788	  -3.62486
789863.89942	  51.00000	   1.70952	   0.74597	   0.04921	   0.74759	  -3.77404
789864.72842	  51.00000	   1.35352	   0.74358	   0.04632	   0.74503	  -3.56458
789865.77142	  51.00000	   1.07079	   0.74345	   0.04100	   0.74458	  -3.15673
789867.08442	  51.00000	   0.84734	   0.74930	   0.03336	   0.75004	  -2.54931
789868.74042	  51.00000	   0.67072	   0.76106	   0.02935	   0.76163	  -2.20886
789870.82942	  51.00000	   0.53067	   0.78073	   0.03170	   0.78137	  -2.32539
789873.46642	  51.00000	   0.41976	   0.80111	   0.04891	   0.80260	  -3.49366
789876.79742	  51.00000	   0.33183	   0.81182	   0.07935	   0.81569	  -5.58273
789881.00342	  51.00000	   0.26261	   0.80335	   0.11334	   0.81131	  -8.03051
789886.31142	  51.00000	   0.20791	   0.77607	   0.13643	   0.78798	  -9.97039
789893.01642	  51.00000	   0.16452	   0.74077	   0.13501	   0.75298	 -10.32928
789901.49242	  51.00000	   0.13007	   0.71645	   0.10337	   0.72387	  -8.20998
789912.18242	  51.00000	   0.10309	   0.72606	   0.04915	   0.72772	  -3.87277
789925.69642	  51.00000	   0.08153	   0.79052	  -0.00521	   0.79054	   0.37734
789942.79442	  51.00000	   0.06443	   0.90321	  -0.02341	   0.90352	   1.48465
789964.38043	  51.00000	   0.05102	   1.07404	   0.03906	   1.07475	  -2.08298
789991.62343	  51.00000	   0.04042	   1.22046	   0.22650	   1.24130	 -10.51379
790026.11843	  51.00000	   0.03192	   1.24884	   0.52294	   1.35391	 -22.72117
790069.66644	  51.00000	   0.02528	   1.08030	   0.83712	   1.36668	 -37.77209
790124.73145	  51.00000	   0.01999	   0.68290	   1.00917	   1.21852	 -55.91401
805038.65483	  52.00000	20004.45300	   0.27313	  -0.02398	   0.27418	   5.01727
805038.79683	  52.00000	15829.12600	   0.28123	  -0.00907	   0.28138	   1.84791
805038.93983	  52.00000	12516.70300	   0.28724	   0.00375	   0.28726	  -0.74725
805039.08183	  52.00000	9909.44240	   0.29654	   0.01417	   0.29688	  -2.73575
805039.24583	  52.00000	7835.48000	   0.30096	   0.02418	   0.30193	  -4.59297
805039.44683	  52.00000	6217.24610	   0.30929	   0.03011	   0.31075	  -5.56076
805039.68483	  52.00000	4905.29100	   0.31690	   0.03752	   0.31911	  -6.75273
805039.92283	  52.00000	3881.27370	   0.32478	   0.04267	   0.32757	  -7.48439
805040.16183	  52.00000	3070.98270	   0.33275	   0.04659	   0.33600	  -7.97067
805040.39983	  52.00000	2430.77780	   0.34131	   0.05081	   0.34507	  -8.46737
805040.63783	  52.00000	1923.15370	   0.35034	   0.05642	   0.35485	  -9.14777
805040.87583	  52.00000	1522.43580	   0.35942	   0.05982	   0.36437	  -9.44992
805041.11383	  52.00000	1203.84460	   0.36931	   0.06449	   0.37490	  -9.90445
805041.35283	  52.00000	 952.86591	   0.37999	   0.06647	   0.38576	  -9.92161
805041.59083	  52.00000	 754.27557	   0.38995	   0.07172	   0.39649	 -10.42158
805041.82783	  52.00000	 596.71857	   0.40085	   0.07443	   0.40770	 -10.51955
805042.06583	  52.00000	 471.96338	   0.41180	   0.07775	   0.41908	 -10.69235
805042.30483	  52.00000	 373.20856	   0.42385	   0.08307	   0.43191	 -11.08858
805042.54283	  52.00000	 295.47278	   0.43741	   0.08718	   0.44601	 -11.27212
805042.78183	  52.00000	 233.87738	   0.44965	   0.08934	   0.45844	 -11.23814
805043.01983	  52.00000	 185.05922	   0.46197	   0.09504	   0.47164	 -11.62530
805043.25583	  52.00000	 146.35823	   0.47551	   0.09822	   0.48555	 -11.67061
805043.49183	  52.00000	 115.77804	   0.49145	   0.10626	   0.50281	 -12.19998
805043.72683	  52.00000	  91.67210	   0.50711	   0.11144	   0.51922	 -12.39413
805043.97183	  52.00000	  72.51701	   0.52607	   0.11857	   0.53927	 -12.70116
805044.20083	  52.00000	  57.36816	   0.54575	   0.12545	   0.55999	 -12.94537
805044.43783	  52.00000	  45.36290	   0.56812	   0.12761	   0.58227	 -12.65944
805044.66983	  52.00000	  35.93134	   0.59187	   0.12779	   0.60551	 -12.18347
805044.92083	  52.00000	  28.40909	   0.61810	   0.12487	   0.63059	 -11.42087
805045.13483	  52.00000	  22.48202	   0.64218	   0.11963	   0.65323	 -10.55244
805045.39983	  52.00000	  17.79613	   0.66334	   0.10990	   0.67238	  -9.40690
805045.65183	  52.00000	  14.06813	   0.68041	   0.10100	   0.68786	  -8.44363
805045.86783	  52.00000	  11.14480	   0.69537	   0.08694	   0.70078	  -7.12637
805046.13583	  52.00000	   8.81772	   0.70788	   0.08107	   0.71251	  -6.53353
805046.31383	  52.00000	   6.97545	   0.71703	   0.07007	   0.72045	  -5.58161
805046.53183	  52.00000	   5.51730	   0.72356	   0.05997	   0.72605	  -4.73817
805046.80083	  52.00000	   4.36941	   0.73370	   0.05265	   0.73558	  -4.10452
805047.13583	  52.00000	   3.45686	   0.73923	   0.05213	   0.74106	  -4.03397
805047.55483	  52.00000	   2.73547	   0.74069	   0.05049	   0.74241	  -3.89927
805048.07983	  52.00000	   2.16054	   0.73977	   0.04680	   0.74125	  -3.61984
805048.73883	  52.00000	   1.70952	   0.74188	   0.04016	   0.74296	  -3.09867
805049.56783	  52.00000	   1.35352	   0.74777	   0.03457	   0.74857	  -2.64667
805050.61083	  52.00000	   1.07079	   0.75949	   0.03151	   0.76014	  -2.37599
805051.92483	  52.00000	   0.84734	   0.77240	   0.03580	   0.77323	  -2.65380
805053.57983	  52.00000	   0.67072	   0.78293	   0.04776	   0.78439	  -3.49106
805055.66883	  52.00000	   0.53067	   0.78624	   0.06683	   0.78908	  -4.85817
805058.30583	  52.00000	   0.41976	   0.77652	   0.08560	   0.78122	  -6.29081
805061.63683	  52.00000	   0.33183	   0.75846	   0.09208	   0.76403	  -6.92215
805065.84283	  52.00000	   0.26261	   0.74235	   0.08277	   0.74695	  -6.36188
805071.15083	  52.00000	   0.20791	   0.74013	   0.05844	   0.74244	  -4.51451
805077.85583	  52.00000	   0.16452	   0.76413	   0.02845	   0.76466	  -2.13261
805086.33183	  52.00000	   0.13007	   0.82132	   0.01237	   0.82141	  -0.86271
805097.02184	  52.00000	   0.10309	   0.90263	   0.03392	   0.90326	  -2.15231
805110.53584	  52.00000	   0.08153	   0.98513	   0.11491	   0.99181	  -6.65307
805127.63384	  52.00000	   0.06443	   1.03082	   0.23662	   1.05763	 -12.92830
805149.21984	  52.00000	   0.05102	   0.99186	   0.40496	   1.07135	 -22.20917
805176.46284	  52.00000	   0.04042	   0.84479	   0.53061	   0.99761	 -32.13251
805210.95785	  52.00000	   0.03192	   0.61848	   0.53146	   0.81546	 -40.67223
805254.50585	  52.00000	   0.02528	   0.40957	   0.34336	   0.53446	 -39.97471
805309.57086	  52.00000	   0.01999	   0.36390	  -0.05443	   0.36795	   8.50762
820207.14166	  53.00000	20004.45300	   0.27478	  -0.02385	   0.27581	   4.96018
820207.28366	  53.00000	15829.12600	   0.28098	  -0.00631	   0.28105	   1.28748
820207.42566	  53.00000	12516.70300	   0.28834	   0.00449	   0.28837	  -0.89190
820207.56766	  53.00000	9909.44240	   0.29344	   0.01625	   0.29389	  -3.17010
820207.73166	  53.00000	7835.48000	   0.30263	   0.02430	   0.30360	  -4.59162
820207.93266	  53.00000	6217.24610	   0.30989	   0.03153	   0.31149	  -5.81029
820208.17066	  53.00000	4905.29100	   0.31746	   0.03615	   0.31951	  -6.49634
820208.40966	  53.00000	3881.27370	   0.32563	   0.04351	   0.32853	  -7.60983
820208.64766	  53.00000	3070.98270	   0.33307	   0.04679	   0.33634	  -7.99602
820208.88566	  53.00000	2430.77780	   0.34247	   0.05334	   0.34660	  -8.85196
820209.12366	  53.00000	1923.15370	   0.35089	   0.05698	   0.35549	  -9.22330
820209.36166	  53.00000	1522.43580	   0.35863	   0.05904	   0.36346	  -9.34876
820209.59966	  53.00000	1203.84460	   0.36893	   0.06386	   0.37442	  -9.81971
820209.83866	  53.00000	 952.86591	   0.38062	   0.06822	   0.38669	 -10.16098
820210.07666	  53.00000	 754.27557	   0.38952	   0.07252	   0.39622	 -10.54686
820210.31366	  53.00000	 596.71857	   0.40038	   0.07479	   0.40731	 -10.58114
820210.55166	  53.00000	 471.96338	   0.41240	   0.07880	   0.41986	 -10.81700
820210.79066	  53.00000	 373.20856	   0.42368	   0.08248	   0.43163	 -11.01605
820211.02866	  53.00000	 295.47278	   0.43543	   0.08691	   0.44402	 -11.28760
820211.26766	  53.00000	 233.87738	   0.44907	   0.09178	   0.45836	 -11.55141
820211.50566	  53.00000	 185.05922	   0.46251	   0.09572	   0.47232	 -11.69250
820211.74166	  53.00000	 146.35823	   0.47630	   0.10071	   0.48683	 -11.93864
820211.97766	  53.00000	 115.77804	   0.49212	   0.10597	   0.50340	 -12.15219
820212.21266	  53.00000	  91.67210	   0.50762	   0.11160	   0.51975	 -12.39955
820212.45766	  53.00000	  72.51701	   0.52532	   0.11895	   0.53862	 -12.75861
820212.68666	  53.00000	  57.36816	   0.54718	   0.12420	   0.56110	 -12.78877
820212.92366	  53.00000	  45.36290	   0.56963	   0.12753	   0.58373	 -12.61960
820213.15566	  53.00000	  35.93134	   0.59520	   0.12857	   0.60893	 -12.18923
820213.40566	  53.00000	  28.40909	   0.61757	   0.12686	   0.63046	 -11.60841
820213.62066	  53.00000	  22.48202	   0.64347	   0.12108	   0.65477	 -10.65616
820213.88566	  53.00000	  17.79613	   0.66421	   0.11283	   0.67372	  -9.64122
820214.13766	  53.00000	  14.06813	   0.68363	   0.10042	   0.69096	  -8.35630
820214.35366	  53.00000	  11.14480	   0.69687	   0.09134	   0.70283	  -7.46736
820214.62066	  53.00000	   8.81772	   0.70827	   0.07841	   0.71260	  -6.31760
820214.79966	  53.00000	   6.97545	   0.72030	   0.06729	   0.72344	  -5.33702
820215.01766	  53.00000	   5.51730	   0.72826	   0.06440	   0.73110	  -5.05365
820215.28666	  53.00000	   4.36941	   0.73040	   0.05780	   0.73268	  -4.52461
820215.62166	  53.00000	   3.45686	   0.73379	   0.04920	   0.73544	  -3.83573
820216.04066	  53.00000	   2.73547	   0.74020	   0.04164	   0.74137	  -3.21939
820216.56566	  53.00000	   2.16054	   0.74901	   0.03899	   0.75003	  -2.97949
820217.22466	  53.00000	   1.70952	   0.75731	   0.04165	   0.75846	  -3.14782
820218.05366	  53.00000	   1.35352	   0.76017	   0.04827	   0.76170	  -3.63351
820219.09566	  53.00000	   1.07079	   0.75789	   0.05386	   0.75980	  -4.06458
820220.40966	  53.00000	   0.84734	   0.75266	   0.05484	   0.75466	  -4.16759
820222.06566	  53.00000	   0.67072	   0.74867	   0.05124	   0.75042	  -3.91545
820224.15466	  53.00000	   0.53067	   0.75018	   0.04122	   0.75131	  -3.14495
820226.79066	  53.00000	   0.41976	   0.76378	   0.03036	   0.76439	  -2.27601
820230.12266	  53.00000	   0.33183	   0.79101	   0.02720	   0.79148	  -1.96943
820234.32867	  53.00000	   0.26261	   0.82578	   0.04293	   0.82689	  -2.97625
820239.63667	  53.00000	   0.20791	   0.85423	   0.08331	   0.85829	  -5.56994
820246.34067	  53.00000	   0.16452	   0.85904	   0.14106	   0.87054	  -9.32520
820254.81767	  53.00000	   0.13007	   0.82942	   0.19861	   0.85287	 -13.46628
820265.50767	  53.00000	   0.10309	   0.76729	   0.22607	   0.79991	 -16.41701
820279.02167	  53.00000	   0.08153	   0.70051	   0.20325	   0.72940	 -16.17977
820296.11867	  53.00000	   0.06443	   0.66361	   0.14154	   0.67854	 -12.04013
820317.70568	  53.00000	   0.05102	   0.69671	   0.01552	   0.69688	  -1.27629
820344.94768	  53.00000	   0.04042	   0.85096	  -0.10090	   0.85692	   6.76198
820379.44368	  53.00000	   0.03192	   1.13260	  -0.12248	   1.13920	   6.17220
820422.99069	  53.00000	   0.02528	   1.48283	   0.06207	   1.48413	  -2.39708
820478.05669	  53.00000	   0.01999	   1.74135	   0.51372	   1.81555	 -16.43673
835369.05050	  54.00000	20004.45300	   0.27450	  -0.02345	   0.27550	   4.88372
835369.19350	  54.00000	15829.12600	   0.28078	  -0.00757	   0.28088	   1.54363
835369.33550	  54.00000	12516.70300	   0.28830	   0.00474	   0.28834	  -0.94102
835369.47750	  54.00000	9909.44240	   0.29697	   0.01452	   0.29732	  -2.79887
835369.64150	  54.00000	7835.48000	   0.30349	   0.02404	   0.30444	  -4.52977
835369.84250	  54.00000	6217.24610	   0.31049	   0.03025	   0.31196	  -5.56393
835370.08050	  54.00000	4905.29100	   0.31878	   0.03852	   0.32110	  -6.88959
835370.31950	  54.00000	3881.27370	   0.32632	   0.04106	   0.32889	  -7.17147
835370.55750	  54.00000	3070.98270	   0.33422	   0.04620	   0.33740	  -7.87071
835370.79550	  54.00000	2430.77780	   0.34151	   0.05199	   0.34545	  -8.65623
835371.03350	  54.00000	1923.15370	   0.35127	   0.05550	   0.35562	  -8.97802
835371.27150	  54.00000	1522.43580	   0.35956	   0.05985	   0.36450	  -9.45019
835371.50950	  54.00000	1203.84460	   0.37044	   0.06381	   0.37590	  -9.77362
835371.74850	  54.00000	 952.86591	   0.37910	   0.06597	   0.38479	  -9.87184
835371.98650	  54.00000	 754.27557	   0.39002	   0.07054	   0.39635	 -10.25242
835372.22350	  54.00000	 596.71857	   0.39919	   0.07490	   0.40615	 -10.62744
835372.46150	  54.00000	 471.96338	   0.41105	   0.07780	   0.41835	 -10.71738
835372.70050	  54.00000	 373.20856	   0.42449	   0.08348	   0.43262	 -11.12574
835372.93850	  54.00000	 295.47278	   0.43606	   0.08725	   0.44470	 -11.31518
835373.17750	  54.00000	 233.87738	   0.44843	   0.09089	   0.45755	 -11.45787
835373.41550	  54.00000	 185.05922	   0.46147	   0.09378	   0.47091	 -11.48739
835373.65150	  54.00000	 146.35823	   0.47385	   0.09928	   0.48414	 -11.83270
835373.88750	  54.00000	 115.77804	   0.49014	   0.10441	   0.50114	 -12.02482
835374.12250	  54.00000	  91.67210	   0.50604	   0.11039	   0.51794	 -12.30579
835374.36750	  54.00000	  72.51701	   0.52509	   0.11702	   0.53797	 -12.56345
835374.59650	  54.00000	  57.36816	   0.54484	   0.12104	   0.55813	 -12.52564
835374.83350	  54.00000	  45.36290	   0.56930	   0.12666	   0.58322	 -12.54362
835375.06550	  54.00000	  35.93134	   0.59117	   0.12792	   0.60485	 -12.21000
835375.31650	  54.00000	  28.40909	   0.61626	   0.12596	   0.62900	 -11.55164
835375.53050	  54.00000	  22.48202	   0.64147	   0.11932	   0.65247	 -10.53745
835375.79550	  54.00000	  17.79613	   0.66234	   0.10980	   0.67138	  -9.41309
835376.04750	  54.00000	  14.06813	   0.68101	   0.09948	   0.68824	  -8.31046
835376.26350	  54.00000	  11.14480	   0.69423	   0.08931	   0.69995	  -7.33027
835376.53150	  54.00000	   8.81772	   0.70823	   0.07712	   0.71242	  -6.21447
835376.70950	  54.00000	   6.97545	   0.71876	   0.06884	   0.72205	  -5.47117
835376.92750	  54.00000	   5.51730	   0.72457	   0.06275	   0.72728	  -4.94970
835377.19650	  54.00000	   4.36941	   0.72762	   0.05517	   0.72971	  -4.33614
835377.53150	  54.00000	   3.45686	   0.73273	   0.04716	   0.73425	  -3.68262
835377.95050	  54.00000	   2.73547	   0.74000	   0.04196	   0.74119	  -3.24496
835378.47550	  54.00000	   2.16054	   0.74896	   0.04047	   0.75006	  -3.09267
835379.13451	  54.00000	   1.70952	   0.75454	   0.04495	   0.75588	  -3.40928
835379.96351	  54.00000	   1.35352	   0.75451	   0.05069	   0.75621	  -3.84325
835381.00651	  54.00000	   1.07079	   0.75027	   0.05238	   0.75210	  -3.99357
835382.32051	  54.00000	   0.84734	   0.74639	   0.04847	   0.74796	  -3.71534
835383.97551	  54.00000	   0.67072	   0.74660	   0.04207	   0.74779	  -3.22515
835386.06451	  54.00000	   0.53067	   0.75579	   0.03198	   0.75647	  -2.42327
835388.70151	  54.00000	   0.41976	   0.77676	   0.02759	   0.77725	  -2.03446
835392.03251	  54.00000	   0.33183	   0.80605	   0.03652	   0.80688	  -2.59398
835396.23851	  54.00000	   0.26261	   0.83250	   0.06690	   0.83519	  -4.59445
835401.54651	  54.00000	   0.20791	   0.84142	   0.11371	   0.84907	  -7.69606
835408.25151	  54.00000	   0.16452	   0.82230	   0.16365	   0.83842	 -11.25602
835416.72751	  54.00000	   0.13007	   0.77595	   0.19299	   0.79958	 -13.96674
835427.41751	  54.00000	   0.10309	   0.71928	   0.18214	   0.74198	 -14.21004
835440.93151	  54.00000	   0.08153	   0.68476	   0.12498	   0.69607	 -10.34373
835458.02951	  54.00000	   0.06443	   0.69895	   0.04549	   0.70043	  -3.72400
835479.61552	  54.00000	   0.05102	   0.80885	  -0.05261	   0.81056	   3.72175
835506.85852	  54.00000	   0.04042	   1.02177	  -0.08301	   1.02513	   4.64470
835541.35452	  54.00000	   0.03192	   1.29779	   0.03901	   1.29838	  -1.72169
835584.90153	  54.00000	   0.02528	   1.52300	   0.36819	   1.56688	 -13.59079
835639.96654	  54.00000	   0.01999	   1.53377	   0.87035	   1.76350	 -29.57302
850522.42176	  55.00000	20004.45300	   0.27498	  -0.02279	   0.27592	   4.73689
850522.56476	  55.00000	15829.12600	   0.27971	  -0.00720	   0.27980	   1.47403
850522.70676	  55.00000	12516.70300	   0.28943	   0.00532	   0.28948	  -1.05230
850522.84876	  55.00000	9909.44240	   0.29570	   0.01523	   0.29610	  -2.94925
850523.01276	  55.00000	7835.48000	   0.30321	   0.02418	   0.30417	  -4.56009
850523.21376	  55.00000	6217.24610	   0.31008	   0.02975	   0.31150	  -5.48054
850523.45176	  55.00000	4905.29100	   0.31876	   0.03827	   0.32105	  -6.84577
850523.69076	  55.00000	3881.27370	   0.32591	   0.04253	   0.32867	  -7.43573
850523.92876	  55.00000	3070.98270	   0.33520	   0.04739	   0.33854	  -8.04762
850524.16676	  55.00000	2430.77780	   0.34099	   0.05195	   0.34492	  -8.66259
850524.40476	  55.00000	1923.15370	   0.35148	   0.05647	   0.35599	  -9.12684
850524.64276	  55.00000	1522.43580	   0.36126	   0.05975	   0.36617	  -9.39110
850524.88076	  55.00000	1203.84460	   0.36960	   0.06315	   0.37495	  -9.69623
850525.11976	  55.00000	 952.86591	   0.37852	   0.06771	   0.38452	 -10.14163
850525.35776	  55.00000	 754.27557	   0.39116	   0.06984	   0.39735	 -10.12370
850525.59476	  55.00000	 596.71857	   0.40114	   0.07387	   0.40788	 -10.43356
850525.83276	  55.00000	 471.96338	   0.41187	   0.07833	   0.41925	 -10.76833
850526.07176	  55.00000	 373.20856	   0.42325	   0.08114	   0.43095	 -10.85205
850526.30976	  55.00000	 295.47278	   0.43621	   0.08639	   0.44468	 -11.20255
850526.54876	  55.00000	 233.87738	   0.44913	   0.09050	   0.45816	 -11.39234
850526.78676	  55.00000	 185.05922	   0.46166	   0.09341	   0.47101	 -11.43906
850527.02276	  55.00000	 146.35823	   0.47497	   0.09947	   0.48527	 -11.82871
850527.25976	  55.00000	 115.77804	   0.49081	   0.10507	   0.50192	 -12.08295
850527.49376	  55.00000	  91.67210	   0.50764	   0.11181	   0.51981	 -12.42115
850527.73876	  55.00000	  72.51701	   0.52506	   0.11738	   0.53802	 -12.60149
850527.96776	  55.00000	  57.36816	   0.54531	   0.12190	   0.55877	 -12.60126
850528.20476	  55.00000	  45.36290	   0.56878	   0.12611	   0.58259	 -12.50123
850528.43676	  55.00000	  35.93134	   0.59268	   0.12877	   0.60651	 -12.25840
850528.68776	  55.00000	  28.40909	   0.61714	   0.12446	   0.62957	 -11.40189
850528.90176	  55.00000	  22.48202	   0.64039	   0.12025	   0.65158	 -10.63527
850529.16676	  55.00000	  17.79613	   0.66191	   0.11250	   0.67140	  -9.64597
850529.41876	  55.00000	  14.06813	   0.68206	   0.10169	   0.68960	  -8.48023
850529.63476	  55.00000	  11.14480	   0.69412	   0.08927	   0.69983	  -7.32821
850529.90276	  55.00000	   8.81772	   0.70947	   0.07905	   0.71386	  -6.35787
850530.08076	  55.00000	   6.97545	   0.71943	   0.07062	   0.72289	  -5.60654
850530.29876	  55.00000	   5.51730	   0.72321	   0.06194	   0.72585	  -4.89494
850530.56776	  55.00000	   4.36941	   0.72833	   0.05367	   0.73030	  -4.21473
850530.90276	  55.00000	   3.45686	   0.73522	   0.04620	   0.73667	  -3.59571
850531.32176	  55.00000	   2.73547	   0.74362	   0.04429	   0.74494	  -3.40841
850531.84676	  55.00000	   2.16054	   0.74994	   0.04621	   0.75137	  -3.52588
850532.50576	  55.00000	   1.70952	   0.74941	   0.04918	   0.75102	  -3.75485
850533.33476	  55.00000	   1.35352	   0.74729	   0.04885	   0.74889	  -3.73982
850534.37776	  55.00000	   1.07079	   0.74529	   0.04491	   0.74665	  -3.44830
850535.69076	  55.00000	   0.84734	   0.74731	   0.03715	   0.74824	  -2.84590
850537.34676	  55.00000	   0.67072	   0.75657	   0.03189	   0.75725	  -2.41365
850539.43576	  55.00000	   0.53067	   0.77393	   0.02876	   0.77446	  -2.12839
850542.07276	  55.00000	   0.41976	   0.79827	   0.03856	   0.79920	  -2.76575
850545.40376	  55.00000	   0.33183	   0.81686	   0.06493	   0.81943	  -4.54473
850549.60976	  55.00000	   0.26261	   0.82019	   0.10321	   0.82666	  -7.17231
850554.91776	  55.00000	   0.20791	   0.79991	   0.13872	   0.81184	  -9.83821
850561.62176	  55.00000	   0.16452	   0.76305	   0.15453	   0.77854	 -11.44844
850570.09876	  55.00000	   0.13007	   0.72347	   0.13856	   0.73662	 -10.84233
850580.78876	  55.00000	   0.10309	   0.70750	   0.08941	   0.71313	  -7.20285
850594.30276	  55.00000	   0.08153	   0.74156	   0.02130	   0.74187	  -1.64563
850611.40077	  55.00000	   0.06443	   0.82941	  -0.02851	   0.82990	   1.96892
850632.98677	  55.00000	   0.05102	   1.00105	  -0.02773	   1.00143	   1.58702
850660.22977	  55.00000	   0.04042	   1.20084	   0.09717	   1.20477	  -4.62635
850694.72478	  55.00000	   0.03192	   1.33373	   0.37188	   1.38460	 -15.57980
850738.27278	  55.00000	   0.02528	   1.28812	   0.74834	   1.48972	 -30.15466
850793.33779	  55.00000	   0.01999	   0.97461	   1.08189	   1.45614	 -47.98637
865666.51222	  56.00000	20004.45300	   0.27544	  -0.02320	   0.27641	   4.81506
865666.65522	  56.00000	15829.12600	   0.28270	  -0.00804	   0.28282	   1.62938
865666.79722	  56.00000	12516.70300	   0.28878	   0.00453	   0.28882	  -0.89802
865666.93922	  56.00000	9909.44240	   0.29735	   0.01585	   0.29778	  -3.05049
865667.10322	  56.00000	7835.48000	   0.30297	   0.02411	   0.30393	  -4.55007
865667.30422	  56.00000	6217.24610	   0.31064	   0.03230	   0.31232	  -5.93709
865667.54222	  56.00000	4905.29100	   0.31839	   0.03694	   0.32053	  -6.61829
865667.78122	  56.00000	3881.27370	   0.32510	   0.04361	   0.32801	  -7.63943
865668.01922	  56.00000	3070.98270	   0.33395	   0.04847	   0.33745	  -8.25883
865668.25722	  56.00000	2430.77780	   0.34119	   0.05320	   0.34531	  -8.86219
865668.49522	  56.00000	1923.15370	   0.35075	   0.05575	   0.35515	  -9.03151
865668.73322	  56.00000	1522.43580	   0.36001	   0.05948	   0.36489	  -9.38124
865668.97122	  56.00000	1203.84460	   0.36887	   0.06531	   0.37461	 -10.03982
865669.21022	  56.00000	 952.86591	   0.37937	   0.06673	   0.38519	  -9.97603
865669.44822	  56.00000	 754.27557	   0.39013	   0.07042	   0.39644	 -10.23143
865669.68522	  56.00000	 596.71857	   0.40121	   0.07367	   0.40792	 -10.40528
865669.92322	  56.00000	 471.96338	   0.41294	   0.07865	   0.42037	 -10.78370
865670.16222	  56.00000	 373.20856	   0.42398	   0.08110	   0.43167	 -10.82869
865670.40022	  56.00000	 295.47278	   0.43720	   0.08593	   0.44556	 -11.11969
865670.63922	  56.00000	 233.87738	   0.44801	   0.09044	   0.45705	 -11.41268
865670.87722	  56.00000	 185.05922	   0.46174	   0.09499	   0.47141	 -11.62451
865671.11322	  56.00000	 146.35823	   0.47453	   0.09879	   0.48470	 -11.75962
865671.35022	  56.00000	 115.77804	   0.49078	   0.10583	   0.50206	 -12.16836
865671.58422	  56.00000	  91.67210	   0.50521	   0.11090	   0.51724	 -12.38035
865671.82922	  56.00000	  72.51701	   0.52447	   0.11771	   0.53752	 -12.64966
865672.05822	  56.00000	  57.36816	   0.54542	   0.12259	   0.55903	 -12.66767
865672.29522	  56.00000	  45.36290	   0.56820	   0.12647	   0.58210	 -12.54855
865672.52722	  56.00000	  35.93134	   0.59248	   0.12868	   0.60629	 -12.25369
865672.77822	  56.00000	  28.40909	   0.61662	   0.12577	   0.62932	 -11.52846
865672.99222	  56.00000	  22.48202	   0.64007	   0.12163	   0.65153	 -10.75899
865673.25722	  56.00000	  17.79613	   0.66239	   0.11122	   0.67166	  -9.53126
865673.50922	  56.00000	  14.06813	   0.68121	   0.10219	   0.68883	  -8.53176
865673.72522	  56.00000	  11.14480	   0.69554	   0.08860	   0.70116	  -7.25917
865673.99322	  56.00000	   8.81772	   0.71004	   0.07996	   0.71453	  -6.42491
865674.17122	  56.00000	   6.97545	   0.71820	   0.07272	   0.72187	  -5.78160
865674.38922	  56.00000	   5.51730	   0.72366	   0.06170	   0.72628	  -4.87320
865674.65822	  56.00000	   4.36941	   0.72981	   0.05401	   0.73181	  -4.23286
865674.99322	  56.00000	   3.45686	   0.73786	   0.04648	   0.73932	  -3.60444
865675.41222	  56.00000	   2.73547	   0.74593	   0.04653	   0.74738	  -3.56912
865675.93722	  56.00000	   2.16054	   0.74889	   0.04835	   0.75045	  -3.69433
865676.59622	  56.00000	   1.70952	   0.74722	   0.04902	   0.74882	  -3.75350
865677.42522	  56.00000	   1.35352	   0.74500	   0.04684	   0.74647	  -3.59731
865678.46822	  56.00000	   1.07079	   0.74563	   0.03995	   0.74670	  -3.06663
865679.78222	  56.00000	   0.84734	   0.75266	   0.03272	   0.75337	  -2.48932
865681.43722	  56.00000	   0.67072	   0.76444	   0.02949	   0.76501	  -2.20953
865683.52622	  56.00000	   0.53067	   0.78442	   0.03321	   0.78513	  -2.42421
865686.16322	  56.00000	   0.41976	   0.80450	   0.05102	   0.80611	  -3.62908
865689.49422	  56.00000	   0.33183	   0.81270	   0.08130	   0.81676	  -5.71253
865693.70022	  56.00000	   0.26261	   0.80333	   0.11453	   0.81146	  -8.11392
865699.00822	  56.00000	   0.20791	   0.77477	   0.13508	   0.78646	  -9.88994
865705.71322	  56.00000	   0.16452	   0.74034	   0.13126	   0.75189	 -10.05402
865714.18923	  56.00000	   0.13007	   0.71880	   0.09812	   0.72547	  -7.77334
865724.87923	  56.00000	   0.10309	   0.73264	   0.04374	   0.73394	  -3.41637
865738.39323	  56.00000	   0.08153	   0.80131	  -0.00708	   0.80134	   0.50589
865755.49123	  56.00000	   0.06443	   0.91416	  -0.02045	   0.91439	   1.28160
865777.07823	  56.00000	   0.05102	   1.08374	   0.04862	   1.08483	  -2.56872
865804.32024	  56.00000	   0.04042	   1.22274	   0.24138	   1.24634	 -11.16731
865838.81624	  56.00000	   0.03192	   1.23695	   0.54030	   1.34980	 -23.59584
865882.36325	  56.00000	   0.02528	   1.05342	   0.84232	   1.34877	 -38.64598
865937.42925	  56.00000	   0.01999	   0.65418	   0.99306	   1.18916	 -56.62511
880792.24411	  57.00000	20004.45300	   0.27554	  -0.02429	   0.27661	   5.03765
880792.38711	  57.00000	15829.12600	   0.28260	  -0.00897	   0.28274	   1.81890
880792.52911	  57.00000	12516.70300	   0.28765	   0.00499	   0.28769	  -0.99307
880792.67111	  57.00000	9909.44240	   0.29565	   0.01479	   0.29602	  -2.86338
880792.83511	  57.00000	7835.48000	   0.30309	   0.02392	   0.30403	  -4.51172
880793.03611	  57.00000	6217.24610	   0.30964	   0.03057	   0.31114	  -5.63896
880793.27411	  57.00000	4905.29100	   0.31863	   0.03722	   0.32079	  -6.66318
880793.51311	  57.00000	3881.27370	   0.32598	   0.04247	   0.32873	  -7.42363
880793.75111	  57.00000	3070.98270	   0.33465	   0.04649	   0.33786	  -7.90943
880793.98911	  57.00000	2430.77780	   0.34325	   0.05160	   0.34711	  -8.54838
880794.22711	  57.00000	1923.15370	   0.35058	   0.05547	   0.35494	  -8.99121
880794.46511	  57.00000	1522.43580	   0.36104	   0.05940	   0.36589	  -9.34225
880794.70311	  57.00000	1203.84460	   0.36850	   0.06318	   0.37388	  -9.72875
880794.94211	  57.00000	 952.86591	   0.38027	   0.06741	   0.38620	 -10.05215
880795.18011	  57.00000	 754.27557	   0.39205	   0.07079	   0.39839	 -10.23510
880795.41711	  57.00000	 596.71857	   0.40124	   0.07610	   0.40839	 -10.73935
880795.65511	  57.00000	 471.96338	   0.41283	   0.07899	   0.42032	 -10.83230
880795.89411	  57.00000	 373.20856	   0.42431	   0.08155	   0.43208	 -10.87899
880796.13211	  57.00000	 295.47278	   0.43774	   0.08722	   0.44634	 -11.26901
880796.37111	  57.00000	 233.87738	   0.44953	   0.09055	   0.45856	 -11.38822
880796.60911	  57.00000	 185.05922	   0.46112	   0.09552	   0.47091	 -11.70296
880796.84511	  57.00000	 146.35823	   0.47577	   0.10131	   0.48643	 -12.02091
880797.08211	  57.00000	 115.77804	   0.49213	   0.10605	   0.50343	 -12.16117
880797.31611	  57.00000	  91.67210	   0.50769	   0.11131	   0.51975	 -12.36685
880797.56111	  57.00000	  72.51701	   0.52603	   0.11820	   0.53915	 -12.66444
880797.79011	  57.00000	  57.36816	   0.54668	   0.12273	   0.56028	 -12.65365
880798.02711	  57.00000	  45.36290	   0.56971	   0.12877	   0.58408	 -12.73588
880798.25911	  57.00000	  35.93134	   0.59325	   0.12954	   0.60723	 -12.31783
880798.51011	  57.00000	  28.40909	   0.61827	   0.12731	   0.63124	 -11.63564
880798.72411	  57.00000	  22.48202	   0.64159	   0.12166	   0.65303	 -10.73741
880798.98911	  57.00000	  17.79613	   0.66409	   0.11279	   0.67360	  -9.63917
880799.24111	  57.00000	  14.06813	   0.68551	   0.10290	   0.69319	  -8.53666
880799.45711	  57.00000	  11.14480	   0.69800	   0.09081	   0.70388	  -7.41216
880799.72511	  57.00000	   8.81772	   0.71351	   0.08015	   0.71800	  -6.40945
880799.90311	  57.00000	   6.97545	   0.72254	   0.07395	   0.72631	  -5.84338
880800.12111	  57.00000	   5.51730	   0.72759	   0.06269	   0.73028	  -4.92413
880800.39011	  57.00000	   4.36941	   0.73391	   0.05366	   0.73587	  -4.18189
880800.72511	  57.00000	   3.45686	   0.74233	   0.04769	   0.74386	  -3.67577
880801.14411	  57.00000	   2.73547	   0.75040	   0.04694	   0.75187	  -3.57949
880801.66911	  57.00000	   2.16054	   0.75270	   0.04864	   0.75427	  -3.69737
880802.32811	  57.00000	   1.70952	   0.75118	   0.05016	   0.75285	  -3.82000
880803.15711	  57.00000	   1.35352	   0.74892	   0.04637	   0.75036	  -3.54289
880804.20011	  57.00000	   1.07079	   0.75049	   0.04030	   0.75157	  -3.07336
880805.51411	  57.00000	   0.84734	   0.75700	   0.03316	   0.75772	  -2.50840
880807.16911	  57.00000	   0.67072	   0.76983	   0.02955	   0.77040	  -2.19837
880809.25811	  57.00000	   0.53067	   0.78905	   0.03391	   0.78978	  -2.46090
880811.89511	  57.00000	   0.41976	   0.80848	   0.05282	   0.81020	  -3.73811
880815.22611	  57.00000	   0.33183	   0.81589	   0.08354	   0.82016	  -5.84648
880819.43211	  57.00000	   0.26261	   0.80442	   0.11582	   0.81271	  -8.19341
880824.74011	  57.00000	   0.20791	   0.77583	   0.13436	   0.78738	  -9.82496
880831.44511	  57.00000	   0.16452	   0.74297	   0.12802	   0.75392	  -9.77669
880839.92111	  57.00000	   0.13007	   0.72391	   0.09265	   0.72981	  -7.29321
880850.61111	  57.00000	   0.10309	   0.74185	   0.03893	   0.74287	  -3.00407
880864.12511	  57.00000	   0.08153	   0.81442	  -0.00831	   0.81447	   0.58460
880881.22312	  57.00000	   0.06443	   0.93143	  -0.01505	   0.93155	   0.92580
880902.80912	  57.00000	   0.05102	   1.09786	   0.06782	   1.09995	  -3.53473
880930.05212	  57.00000	   0.04042	   1.22171	   0.26990	   1.25117	 -12.45786
880964.54813	  57.00000	   0.03192	   1.21455	   0.56520	   1.33962	 -24.95520
881008.09513	  57.00000	   0.02528	   1.00914	   0.84801	   1.31814	 -40.04124
881063.16114	  57.00000	   0.01999	   0.60381	   0.96010	   1.13418	 -57.83411
895902.27960	  58.00000	20004.45300	   0.27597	  -0.02362	   0.27698	   4.89269
895902.42260	  58.00000	15829.12600	   0.28172	  -0.00686	   0.28181	   1.39477
895902.56460	  58.00000	12516.70300	   0.28964	   0.00452	   0.28967	  -0.89330
895902.70660	  58.00000	9909.44240	   0.29520	   0.01611	   0.29564	  -3.12359
895902.87060	  58.00000	7835.48000	   0.30399	   0.02366	   0.30491	  -4.45014
895903.07160	  58.00000	6217.24610	   0.31081	   0.03030	   0.31228	  -5.56822
895903.30960	  58.00000	4905.29100	   0.31836	   0.03736	   0.32054	  -6.69388
895903.54860	  58.00000	3881.27370	   0.32644	   0.04261	   0.32921	  -7.43640
895903.78660	  58.00000	3070.98270	   0.33483	   0.04812	   0.33827	  -8.17802
895904.02460	  58.00000	2430.77780	   0.34253	   0.05261	   0.34655	  -8.73147
895904.26260	  58.00000	1923.15370	   0.35097	   0.05472	   0.35521	  -8.86244
895904.50060	  58.00000	1522.43580	   0.36130	   0.05930	   0.36613	  -9.32081
895904.73860	  58.00000	1203.84460	   0.37085	   0.06362	   0.37627	  -9.73417
895904.97760	  58.00000	 952.86591	   0.37994	   0.06646	   0.38571	  -9.92166
895905.21560	  58.00000	 754.27557	   0.39193	   0.07100	   0.39831	 -10.26742
895905.45260	  58.00000	 596.71857	   0.40097	   0.07345	   0.40764	 -10.38026
895905.69060	  58.00000	 471.96338	   0.41296	   0.07883	   0.42042	 -10.80651
895905.92960	  58.00000	 373.20856	   0.42446	   0.08235	   0.43238	 -10.97981
895906.16760	  58.00000	 295.47278	   0.43744	   0.08725	   0.44605	 -11.27999
895906.40660	  58.00000	 233.87738	   0.44930	   0.08986	   0.45819	 -11.30952
895906.64460	  58.00000	 185.05922	   0.46173	   0.09550	   0.47151	 -11.68621
895906.88060	  58.00000	 146.35823	   0.47693	   0.10018	   0.48734	 -11.86268
895907.11760	  58.00000	 115.77804	   0.49218	   0.10632	   0.50353	 -12.18924
895907.35160	  58.00000	  91.67210	   0.50833	   0.11260	   0.52065	 -12.49020
895907.59660	  58.00000	  72.51701	   0.52645	   0.11868	   0.53967	 -12.70378
895907.82560	  58.00000	  57.36816	   0.54704	   0.12452	   0.56103	 -12.82337
895908.06260	  58.00000	  45.36290	   0.56968	   0.12715	   0.58370	 -12.58236
895908.29460	  58.00000	  35.93134	   0.59257	   0.13017	   0.60670	 -12.38892
895908.54560	  58.00000	  28.40909	   0.61900	   0.12858	   0.63221	 -11.73468
895908.75960	  58.00000	  22.48202	   0.64450	   0.12220	   0.65598	 -10.73571
895909.02460	  58.00000	  17.79613	   0.66650	   0.11395	   0.67617	  -9.70224
895909.27660	  58.00000	  14.06813	   0.68575	   0.10494	   0.69373	  -8.70044
895909.49260	  58.00000	  11.14480	   0.69984	   0.09214	   0.70588	  -7.50067
895909.76060	  58.00000	   8.81772	   0.71457	   0.08174	   0.71923	  -6.52603
895909.93860	  58.00000	   6.97545	   0.72293	   0.07486	   0.72680	  -5.91176
895910.15660	  58.00000	   5.51730	   0.72925	   0.06431	   0.73208	  -5.03938
895910.42560	  58.00000	   4.36941	   0.73527	   0.05348	   0.73722	  -4.15994
895910.76060	  58.00000	   3.45686	   0.74410	   0.04808	   0.74565	  -3.69736
895911.17960	  58.00000	   2.73547	   0.75153	   0.04838	   0.75308	  -3.68341
895911.70460	  58.00000	   2.16054	   0.75253	   0.04906	   0.75413	  -3.73006
895912.36360	  58.00000	   1.70952	   0.75147	   0.04987	   0.75312	  -3.79696
895913.19260	  58.00000	   1.35352	   0.75029	   0.04495	   0.75164	  -3.42875
895914.23560	  58.00000	   1.07079	   0.75266	   0.03876	   0.75365	  -2.94796
895915.54960	  58.00000	   0.84734	   0.76150	   0.03163	   0.76215	  -2.37840
895917.20460	  58.00000	   0.67072	   0.77506	   0.02977	   0.77563	  -2.19953
895919.29360	  58.00000	   0.53067	   0.79443	   0.03716	   0.79529	  -2.67810
895921.93060	  58.00000	   0.41976	   0.81007	   0.05882	   0.81220	  -4.15337
895925.26160	  58.00000	   0.33183	   0.81263	   0.08991	   0.81759	  -6.31348
895929.46760	  58.00000	   0.26261	   0.79634	   0.11698	   0.80489	  -8.35678
895934.77560	  58.00000	   0.20791	   0.76755	   0.12830	   0.77820	  -9.48919
895941.48060	  58.00000	   0.16452	   0.73876	   0.11409	   0.74751	  -8.77917
895949.95660	  58.00000	   0.13007	   0.73081	   0.07496	   0.73464	  -5.85622
895960.64660	  58.00000	   0.10309	   0.76134	   0.02407	   0.76172	  -1.81081
895974.16060	  58.00000	   0.08153	   0.84672	  -0.01055	   0.84679	   0.71387
895991.25861	  58.00000	   0.06443	   0.96788	   0.00322	   0.96789	  -0.19034
896012.84461	  58.00000	   0.05102	   1.11934	   0.11303	   1.12503	  -5.76615
896040.08761	  58.00000	   0.04042	   1.20714	   0.33166	   1.25187	 -15.36275
896074.58362	  58.00000	   0.03192	   1.14908	   0.61431	   1.30299	 -28.12957
896118.13062	  58.00000	   0.02528	   0.89867	   0.84306	   1.23222	 -43.17144
896173.19663	  58.00000	   0.01999	   0.48925	   0.86718	   0.99567	 -60.56905
910998.60910	  59.00000	20004.45300	   0.27621	  -0.02190	   0.27707	   4.53328
910998.75110	  59.00000	15829.12600	   0.28191	  -0.00853	   0.28204	   1.73254
910998.89410	  59.00000	12516.70300	   0.28836	   0.00369	   0.28838	  -0.73368
910999.03610	  59.00000	9909.44240	   0.29553	   0.01595	   0.29596	  -3.09016
910999.20010	  59.00000	7835.48000	   0.30322	   0.02294	   0.30409	  -4.32658
910999.40110	  59.00000	6217.24610	   0.31131	   0.03014	   0.31277	  -5.52962
910999.63910	  59.00000	4905.29100	   0.31730	   0.03830	   0.31960	  -6.88245
910999.87810	  59.00000	3881.27370	   0.32602	   0.04271	   0.32880	  -7.46356
911000.11610	  59.00000	3070.98270	   0.33368	   0.04747	   0.33704	  -8.09617
911000.35410	  59.00000	2430.77780	   0.34244	   0.05216	   0.34639	  -8.66090
911000.59210	  59.00000	1923.15370	   0.35157	   0.05622	   0.35603	  -9.08539
911000.83010	  59.00000	1522.43580	   0.35902	   0.05930	   0.36389	  -9.37913
911001.06810	  59.00000	1203.84460	   0.37084	   0.06220	   0.37602	  -9.52188
911001.30710	  59.00000	 952.86591	   0.37983	   0.06771	   0.38582	 -10.10695
911001.54510	  59.00000	 754.27557	   0.39055	   0.07104	   0.39696	 -10.30882
911001.78210	  59.00000	 596.71857	   0.40193	   0.07422	   0.40873	 -10.46219
911002.02010	  59.00000	 471.96338	   0.41300	   0.07859	   0.42041	 -10.77369
911002.25910	  59.00000	 373.20856	   0.42332	   0.08213	   0.43122	 -10.97928
911002.49610	  59.00000	 295.47278	   0.43723	   0.08666	   0.44574	 -11.21138
911002.73610	  59.00000	 233.87738	   0.44902	   0.09010	   0.45797	 -11.34656
911002.97410	  59.00000	 185.05922	   0.46239	   0.09509	   0.47207	 -11.62037
911003.21010	  59.00000	 146.35823	   0.47600	   0.10135	   0.48667	 -12.01985
911003.44610	  59.00000	 115.77804	   0.49108	   0.10732	   0.50267	 -12.32808
911003.68110	  59.00000	  91.67210	   0.50875	   0.11282	   0.52111	 -12.50403
911003.92610	  59.00000	  72.51701	   0.52564	   0.11779	   0.53867	 -12.63030
911004.15510	  59.00000	  57.36816	   0.54636	   0.12337	   0.56012	 -12.72466
911004.39210	  59.00000	  45.36290	   0.56936	   0.12986	   0.58399	 -12.84860
911004.62410	  59.00000	  35.93134	   0.59488	   0.13047	   0.60902	 -12.37028
911004.87410	  59.00000	  28.40909	   0.62065	   0.12912	   0.63394	 -11.75189
911005.08910	  59.00000	  22.48202	   0.64330	   0.12398	   0.65514	 -10.90901
911005.35410	  59.00000	  17.79613	   0.66708	   0.11389	   0.67673	  -9.68844
911005.60610	  59.00000	  14.06813	   0.68491	   0.10574	   0.69302	  -8.77607
911005.82210	  59.00000	  11.14480	   0.70184	   0.09164	   0.70779	  -7.43897
911006.08910	  59.00000	   8.81772	   0.71310	   0.08398	   0.71803	  -6.71694
911006.26710	  59.00000	   6.97545	   0.72119	   0.07215	   0.72479	  -5.71272
911006.48610	  59.00000	   5.51730	   0.73049	   0.06098	   0.73304	  -4.77187
911006.75510	  59.00000	   4.36941	   0.73969	   0.05593	   0.74180	  -4.32407
911007.09010	  59.00000	   3.45686	   0.74508	   0.05512	   0.74712	  -4.23075
911007.50910	  59.00000	   2.73547	   0.74620	   0.05186	   0.74800	  -3.97526
911008.03410	  59.00000	   2.16054	   0.74570	   0.04656	   0.74715	  -3.57312
911008.69310	  59.00000	   1.70952	   0.74960	   0.03969	   0.75065	  -3.03110
911009.52210	  59.00000	   1.35352	   0.75680	   0.03389	   0.75756	  -2.56367
911010.56510	  59.00000	   1.07079	   0.76818	   0.03277	   0.76888	  -2.44299
911011.87810	  59.00000	   0.84734	   0.78175	   0.03960	   0.78275	  -2.89974
911013.53410	  59.00000	   0.67072	   0.78963	   0.05205	   0.79134	  -3.77130
911015.62310	  59.00000	   0.53067	   0.78895	   0.07104	   0.79214	  -5.14543
911018.26010	  59.00000	   0.41976	   0.77740	   0.08515	   0.78205	  -6.25096
911021.59110	  59.00000	   0.33183	   0.76021	   0.08669	   0.76514	  -6.50561
911025.79711	  59.00000	   0.26261	   0.74867	   0.07272	   0.75219	  -5.54790
911031.10511	  59.00000	   0.20791	   0.75449	   0.04720	   0.75596	  -3.57978
911037.80911	  59.00000	   0.16452	   0.78726	   0.02185	   0.78756	  -1.59003
911046.28611	  59.00000	   0.13007	   0.85030	   0.01718	   0.85047	  -1.15777
911056.97611	  59.00000	   0.10309	   0.92860	   0.05576	   0.93027	  -3.43633
911070.49011	  59.00000	   0.08153	   0.99404	   0.15211	   1.00561	  -8.70016
911087.58811	  59.00000	   0.06443	   1.01381	   0.28117	   1.05207	 -15.50077
911109.17412	  59.00000	   0.05102	   0.93993	   0.42892	   1.03317	 -24.52853
911136.41712	  59.00000	   0.04042	   0.77240	   0.50575	   0.92324	 -33.21581
911170.91312	  59.00000	   0.03192	   0.56454	   0.44290	   0.71754	 -38.11524
911214.46013	  59.00000	   0.02528	   0.42162	   0.19966	   0.46650	 -25.33979
911269.52513	  59.00000	   0.01999	   0.48953	  -0.20289	   0.52991	  22.51262
926095.16622	  60.00000	20004.45300	   0.27642	  -0.02366	   0.27743	   4.89132
926095.30922	  60.00000	15829.12600	   0.28129	  -0.00945	   0.28145	   1.92494
