Repository: kbm2110/Battery_Diagnostics_Thesis

# Battery_Diagnostics_Thesis
 Data-driven battery diagnostics using EIS

**Author:** Bala Manikanta Yaswanth Kanagarla
**Institution:** Technische Hochschule Ingolstadt (THI)
**Supervisor:** Prof. Dr. H.-G. Schweiger

## Overview

This project implements a machine learning framework for 
non-invasive State of Health (SoH) estimation of lithium-ion 
batteries using Electrochemical Impedance Spectroscopy (EIS).

Eight physically interpretable features are extracted from 
impedance spectra and used to train six ML models under a 
strict cell-level train-test split. The stacking ensemble 
achieves R² = 0.9122 and RMSE = 0.0234 on completely unseen 
cells.

---

File: data/EIS/EIS_state_II_45C01.txt (part 7 of 36)
time/s	           cycle number	freq/Hz	           Re(Z)/Ohm	  -Im(Z)/Ohm	   |Z|/Ohm	   Phase(Z)/deg
845520.00962	  51.00000	   2.73547	   1.71006	   0.07126	   1.71154	  -2.38624
845520.53462	  51.00000	   2.16054	   1.71299	   0.08376	   1.71504	  -2.79946
845521.19362	  51.00000	   1.70952	   1.69611	   0.08849	   1.69842	  -2.98663
845522.02262	  51.00000	   1.35352	   1.67603	   0.07386	   1.67766	  -2.52333
845523.06562	  51.00000	   1.07079	   1.66528	   0.04334	   1.66585	  -1.49098
845524.37962	  51.00000	   0.84734	   1.67673	   0.00806	   1.67675	  -0.27533
845526.03462	  51.00000	   0.67072	   1.70505	  -0.01086	   1.70508	   0.36502
845528.12362	  51.00000	   0.53067	   1.74754	  -0.00695	   1.74755	   0.22785
845530.76062	  51.00000	   0.41976	   1.77757	   0.02671	   1.77777	  -0.86083
845534.09162	  51.00000	   0.33183	   1.78017	   0.07519	   1.78176	  -2.41845
845538.29762	  51.00000	   0.26261	   1.74908	   0.11585	   1.75292	  -3.78935
845543.60562	  51.00000	   0.20791	   1.70203	   0.13113	   1.70707	  -4.40556
845550.30963	  51.00000	   0.16452	   1.65669	   0.11440	   1.66063	  -3.95015
845558.78663	  51.00000	   0.13007	   1.62908	   0.07256	   1.63069	  -2.55021
845569.47663	  51.00000	   0.10309	   1.63632	   0.01362	   1.63637	  -0.47704
845582.99063	  51.00000	   0.08153	   1.69548	  -0.04383	   1.69605	   1.48079
845600.08763	  51.00000	   0.06443	   1.79930	  -0.06384	   1.80044	   2.03218
845621.67363	  51.00000	   0.05102	   1.95265	  -0.00531	   1.95266	   0.15582
845648.91664	  51.00000	   0.04042	   2.07941	   0.16560	   2.08599	  -4.55326
845683.41164	  51.00000	   0.03192	   2.08414	   0.41708	   2.12546	 -11.31660
845726.95865	  51.00000	   0.02528	   1.92800	   0.65261	   2.03545	 -18.70043
845782.02365	  51.00000	   0.01999	   1.61631	   0.76055	   1.78631	 -25.19911
861916.39107	  52.00000	20004.45300	   1.21067	  -0.02027	   1.21084	   0.95924
861916.53407	  52.00000	15829.12600	   1.21934	  -0.00490	   1.21935	   0.23012
861916.67607	  52.00000	12516.70300	   1.22531	   0.00648	   1.22532	  -0.30316
861916.81807	  52.00000	9909.44240	   1.23254	   0.01613	   1.23265	  -0.74981
861916.98207	  52.00000	7835.48000	   1.24029	   0.02281	   1.24050	  -1.05369
861917.18307	  52.00000	6217.24610	   1.24658	   0.02749	   1.24688	  -1.26352
861917.42107	  52.00000	4905.29100	   1.25428	   0.03478	   1.25476	  -1.58842
861917.65907	  52.00000	3881.27370	   1.26142	   0.03974	   1.26205	  -1.80430
861917.89807	  52.00000	3070.98270	   1.26962	   0.04170	   1.27030	  -1.88122
861918.13607	  52.00000	2430.77780	   1.27581	   0.04438	   1.27658	  -1.99224
861918.37407	  52.00000	1923.15370	   1.28384	   0.04852	   1.28476	  -2.16443
861918.61207	  52.00000	1522.43580	   1.29072	   0.05031	   1.29170	  -2.23202
861918.85007	  52.00000	1203.84460	   1.30105	   0.05388	   1.30217	  -2.37143
861919.08907	  52.00000	 952.86591	   1.30712	   0.05749	   1.30838	  -2.51823
861919.32707	  52.00000	 754.27557	   1.31627	   0.06078	   1.31767	  -2.64401
861919.56407	  52.00000	 596.71857	   1.32511	   0.06102	   1.32651	  -2.63663
861919.80207	  52.00000	 471.96338	   1.33531	   0.06504	   1.33690	  -2.78838
861920.04107	  52.00000	 373.20856	   1.34496	   0.06732	   1.34665	  -2.86566
861920.27907	  52.00000	 295.47278	   1.35533	   0.07189	   1.35723	  -3.03630
861920.51807	  52.00000	 233.87738	   1.36368	   0.07508	   1.36574	  -3.15151
861920.75607	  52.00000	 185.05922	   1.37541	   0.07927	   1.37769	  -3.29861
861920.99207	  52.00000	 146.35823	   1.38463	   0.08370	   1.38716	  -3.45943
861921.22807	  52.00000	 115.77804	   1.39759	   0.08999	   1.40049	  -3.68401
861921.46307	  52.00000	  91.67210	   1.40876	   0.09478	   1.41195	  -3.84905
861921.70807	  52.00000	  72.51701	   1.42134	   0.10171	   1.42497	  -4.09287
861921.93707	  52.00000	  57.36816	   1.43508	   0.10818	   1.43915	  -4.31102
861922.17407	  52.00000	  45.36290	   1.45180	   0.11521	   1.45636	  -4.53734
861922.40607	  52.00000	  35.93134	   1.47086	   0.12986	   1.47658	  -5.04539
861922.65607	  52.00000	  28.40909	   1.49057	   0.13621	   1.49678	  -5.22140
861922.87107	  52.00000	  22.48202	   1.51688	   0.14716	   1.52401	  -5.54118
861923.13607	  52.00000	  17.79613	   1.54840	   0.15331	   1.55597	  -5.65448
861923.38807	  52.00000	  14.06813	   1.58024	   0.14466	   1.58685	  -5.23033
861923.60407	  52.00000	  11.14480	   1.60570	   0.15121	   1.61280	  -5.37971
861923.87107	  52.00000	   8.81772	   1.63093	   0.13019	   1.63611	  -4.56383
861924.05007	  52.00000	   6.97545	   1.66811	   0.12134	   1.67252	  -4.16035
861924.26807	  52.00000	   5.51730	   1.68243	   0.12431	   1.68701	  -4.22577
861924.53707	  52.00000	   4.36941	   1.68317	   0.10793	   1.68663	  -3.66899
861924.87207	  52.00000	   3.45686	   1.69072	   0.07922	   1.69258	  -2.68258
861925.29107	  52.00000	   2.73547	   1.71298	   0.05322	   1.71380	  -1.77946
861925.81607	  52.00000	   2.16054	   1.74100	   0.04689	   1.74163	  -1.54264
861926.47507	  52.00000	   1.70952	   1.75944	   0.06080	   1.76049	  -1.97929
861927.30307	  52.00000	   1.35352	   1.75379	   0.08183	   1.75569	  -2.67140
861928.34607	  52.00000	   1.07079	   1.72963	   0.08986	   1.73196	  -2.97419
861929.66007	  52.00000	   0.84734	   1.69931	   0.07602	   1.70101	  -2.56137
861931.31607	  52.00000	   0.67072	   1.68388	   0.04820	   1.68457	  -1.63972
861933.40507	  52.00000	   0.53067	   1.69173	   0.00726	   1.69175	  -0.24599
861936.04107	  52.00000	   0.41976	   1.72673	  -0.01919	   1.72684	   0.63675
861939.37307	  52.00000	   0.33183	   1.77273	  -0.01676	   1.77281	   0.54159
861943.57807	  52.00000	   0.26261	   1.81066	   0.01773	   1.81075	  -0.56106
861948.88607	  52.00000	   0.20791	   1.82427	   0.07323	   1.82574	  -2.29882
861955.59107	  52.00000	   0.16452	   1.80336	   0.12958	   1.80801	  -4.10988
861964.06708	  52.00000	   0.13007	   1.75317	   0.16956	   1.76135	  -5.52426
861974.75708	  52.00000	   0.10309	   1.68535	   0.17781	   1.69471	  -6.02271
861988.27108	  52.00000	   0.08153	   1.62409	   0.13752	   1.62990	  -4.83993
862005.36808	  52.00000	   0.06443	   1.59880	   0.06527	   1.60013	  -2.33790
862026.95508	  52.00000	   0.05102	   1.65123	  -0.05096	   1.65202	   1.76784
862054.19709	  52.00000	   0.04042	   1.81089	  -0.13208	   1.81570	   4.17145
862088.69209	  52.00000	   0.03192	   2.05226	  -0.10105	   2.05474	   2.81887
862132.23910	  52.00000	   0.02528	   2.28603	   0.10073	   2.28825	  -2.52304
862187.30410	  52.00000	   0.01999	   2.38782	   0.46401	   2.43248	 -10.99682
878324.48092	  53.00000	20004.45300	   1.20223	  -0.01858	   1.20237	   0.88551
878324.62392	  53.00000	15829.12600	   1.21079	  -0.00467	   1.21080	   0.22090
878324.76592	  53.00000	12516.70300	   1.21593	   0.00665	   1.21595	  -0.31342
878324.90792	  53.00000	9909.44240	   1.22413	   0.01464	   1.22422	  -0.68539
878325.07192	  53.00000	7835.48000	   1.23053	   0.02432	   1.23077	  -1.13225
878325.27292	  53.00000	6217.24610	   1.23829	   0.02824	   1.23861	  -1.30647
878325.51092	  53.00000	4905.29100	   1.24560	   0.03306	   1.24603	  -1.52020
878325.74992	  53.00000	3881.27370	   1.25327	   0.03716	   1.25382	  -1.69837
878325.98792	  53.00000	3070.98270	   1.26165	   0.04125	   1.26232	  -1.87274
878326.22592	  53.00000	2430.77780	   1.26870	   0.04640	   1.26955	  -2.09435
878326.46392	  53.00000	1923.15370	   1.27571	   0.04789	   1.27661	  -2.14975
878326.70192	  53.00000	1522.43580	   1.28398	   0.05105	   1.28500	  -2.27690
878326.93992	  53.00000	1203.84460	   1.29160	   0.05406	   1.29273	  -2.39665
878327.17892	  53.00000	 952.86591	   1.29885	   0.05588	   1.30005	  -2.46346
878327.41692	  53.00000	 754.27557	   1.30863	   0.05972	   1.30999	  -2.61273
878327.65392	  53.00000	 596.71857	   1.31773	   0.06222	   1.31920	  -2.70329
878327.89192	  53.00000	 471.96338	   1.32600	   0.06358	   1.32752	  -2.74538
878328.13092	  53.00000	 373.20856	   1.33621	   0.06859	   1.33797	  -2.93854
878328.36892	  53.00000	 295.47278	   1.34714	   0.07288	   1.34911	  -3.09673
878328.60792	  53.00000	 233.87738	   1.35714	   0.07525	   1.35923	  -3.17348
878328.84592	  53.00000	 185.05922	   1.36499	   0.07924	   1.36729	  -3.32253
878329.08192	  53.00000	 146.35823	   1.37706	   0.08360	   1.37959	  -3.47402
878329.31792	  53.00000	 115.77804	   1.38850	   0.08865	   1.39133	  -3.65298
878329.55292	  53.00000	  91.67210	   1.39836	   0.09338	   1.40148	  -3.82050
878329.79792	  53.00000	  72.51701	   1.41362	   0.09986	   1.41715	  -4.04066
878330.02692	  53.00000	  57.36816	   1.43006	   0.10988	   1.43427	  -4.39386
878330.26392	  53.00000	  45.36290	   1.44618	   0.11630	   1.45085	  -4.59785
878330.49592	  53.00000	  35.93134	   1.46195	   0.12629	   1.46739	  -4.93733
878330.74692	  53.00000	  28.40909	   1.48647	   0.13469	   1.49256	  -5.17750
878330.96092	  53.00000	  22.48202	   1.51167	   0.14048	   1.51818	  -5.30928
878331.22592	  53.00000	  17.79613	   1.53594	   0.14797	   1.54305	  -5.50293
878331.47792	  53.00000	  14.06813	   1.57300	   0.15606	   1.58072	  -5.66579
878331.69392	  53.00000	  11.14480	   1.59604	   0.14236	   1.60238	  -5.09695
878331.96192	  53.00000	   8.81772	   1.63551	   0.14181	   1.64165	  -4.95545
878332.13992	  53.00000	   6.97545	   1.64970	   0.13691	   1.65537	  -4.74425
878332.35792	  53.00000	   5.51730	   1.66092	   0.11198	   1.66469	  -3.85697
878332.62692	  53.00000	   4.36941	   1.68779	   0.08526	   1.68994	  -2.89184
878332.96192	  53.00000	   3.45686	   1.71720	   0.07865	   1.71900	  -2.62226
878333.38092	  53.00000	   2.73547	   1.72903	   0.08728	   1.73123	  -2.88989
878333.90592	  53.00000	   2.16054	   1.71983	   0.09362	   1.72238	  -3.11574
878334.56492	  53.00000	   1.70952	   1.70040	   0.08071	   1.70231	  -2.71738
878335.39392	  53.00000	   1.35352	   1.68819	   0.05127	   1.68896	  -1.73956
878336.43692	  53.00000	   1.07079	   1.69871	   0.01708	   1.69880	  -0.57592
878337.75092	  53.00000	   0.84734	   1.72835	  -0.00549	   1.72836	   0.18191
878339.40592	  53.00000	   0.67072	   1.76324	  -0.00439	   1.76325	   0.14261
878341.49492	  53.00000	   0.53067	   1.79509	   0.02550	   1.79527	  -0.81396
878344.13192	  53.00000	   0.41976	   1.79822	   0.07171	   1.79965	  -2.28356
878347.46292	  53.00000	   0.33183	   1.76898	   0.11085	   1.77245	  -3.58575
878351.66892	  53.00000	   0.26261	   1.72156	   0.12330	   1.72597	  -4.09643
878356.97692	  53.00000	   0.20791	   1.67934	   0.10402	   1.68255	  -3.54434
878363.68092	  53.00000	   0.16452	   1.65690	   0.06226	   1.65807	  -2.15189
878372.15792	  53.00000	   0.13007	   1.66913	   0.01150	   1.66917	  -0.39460
878382.84792	  53.00000	   0.10309	   1.72092	  -0.03269	   1.72123	   1.08808
878396.36192	  53.00000	   0.08153	   1.81658	  -0.04069	   1.81703	   1.28317
878413.45893	  53.00000	   0.06443	   1.92469	   0.00477	   1.92470	  -0.14190
878435.04593	  53.00000	   0.05102	   2.02618	   0.14441	   2.03132	  -4.07671
878462.28793	  53.00000	   0.04042	   2.03126	   0.35482	   2.06201	  -9.90856
878496.78294	  53.00000	   0.03192	   1.89642	   0.54732	   1.97382	 -16.09867
878540.32994	  53.00000	   0.02528	   1.64794	   0.62690	   1.76315	 -20.82738
878595.39495	  53.00000	   0.01999	   1.35915	   0.50506	   1.44996	 -20.38486
894702.96687	  54.00000	20004.45300	   1.10484	  -0.01978	   1.10502	   1.02558
894703.10987	  54.00000	15829.12600	   1.11317	  -0.00428	   1.11318	   0.22025
894703.25187	  54.00000	12516.70300	   1.12076	   0.00659	   1.12078	  -0.33701
894703.39387	  54.00000	9909.44240	   1.12686	   0.01546	   1.12697	  -0.78625
894703.55787	  54.00000	7835.48000	   1.13610	   0.02100	   1.13630	  -1.05907
894703.75887	  54.00000	6217.24610	   1.14293	   0.02836	   1.14328	  -1.42161
894703.99687	  54.00000	4905.29100	   1.15086	   0.03430	   1.15138	  -1.70713
894704.23587	  54.00000	3881.27370	   1.15737	   0.03897	   1.15803	  -1.92840
894704.47387	  54.00000	3070.98270	   1.16487	   0.04048	   1.16557	  -1.99041
894704.71187	  54.00000	2430.77780	   1.17251	   0.04597	   1.17341	  -2.24512
894704.94987	  54.00000	1923.15370	   1.17969	   0.04851	   1.18069	  -2.35450
894705.18787	  54.00000	1522.43580	   1.18768	   0.05293	   1.18886	  -2.55190
894705.42587	  54.00000	1203.84460	   1.19531	   0.05431	   1.19654	  -2.60150
894705.66487	  54.00000	 952.86591	   1.20422	   0.05664	   1.20555	  -2.69292
894705.90287	  54.00000	 754.27557	   1.21200	   0.05892	   1.21343	  -2.78302
894706.13987	  54.00000	 596.71857	   1.22280	   0.06278	   1.22441	  -2.93885
894706.37787	  54.00000	 471.96338	   1.23152	   0.06579	   1.23328	  -3.05804
894706.61687	  54.00000	 373.20856	   1.24196	   0.06901	   1.24387	  -3.18020
894706.85487	  54.00000	 295.47278	   1.25092	   0.07176	   1.25297	  -3.28305
894707.09387	  54.00000	 233.87738	   1.26026	   0.07584	   1.26254	  -3.44367
894707.33187	  54.00000	 185.05922	   1.27089	   0.07883	   1.27333	  -3.54956
894707.56787	  54.00000	 146.35823	   1.28180	   0.08365	   1.28452	  -3.73361
894707.80387	  54.00000	 115.77804	   1.29290	   0.08983	   1.29602	  -3.97459
894708.03887	  54.00000	  91.67210	   1.30701	   0.09507	   1.31046	  -4.16029
894708.28387	  54.00000	  72.51701	   1.31850	   0.10206	   1.32244	  -4.42618
894708.51287	  54.00000	  57.36816	   1.33347	   0.10830	   1.33786	  -4.64308
894708.74987	  54.00000	  45.36290	   1.34853	   0.11602	   1.35351	  -4.91746
894708.98187	  54.00000	  35.93134	   1.36793	   0.12952	   1.37405	  -5.40880
894709.23287	  54.00000	  28.40909	   1.38783	   0.13606	   1.39448	  -5.59919
894709.44687	  54.00000	  22.48202	   1.41174	   0.14668	   1.41934	  -5.93174
894709.71187	  54.00000	  17.79613	   1.44396	   0.15515	   1.45227	  -6.13261
894709.96387	  54.00000	  14.06813	   1.47574	   0.14801	   1.48314	  -5.72732
894710.17987	  54.00000	  11.14480	   1.50049	   0.15327	   1.50829	  -5.83234
894710.44787	  54.00000	   8.81772	   1.52940	   0.13187	   1.53508	  -4.92821
894710.62587	  54.00000	   6.97545	   1.56544	   0.12486	   1.57041	  -4.56019
894710.84387	  54.00000	   5.51730	   1.57785	   0.12566	   1.58285	  -4.55330
894711.11287	  54.00000	   4.36941	   1.58030	   0.10754	   1.58395	  -3.89303
894711.44787	  54.00000	   3.45686	   1.59053	   0.07730	   1.59241	  -2.78255
894711.86687	  54.00000	   2.73547	   1.61639	   0.05575	   1.61735	  -1.97553
894712.39187	  54.00000	   2.16054	   1.64356	   0.05285	   1.64441	  -1.84178
894713.05087	  54.00000	   1.70952	   1.65610	   0.06756	   1.65748	  -2.33615
894713.87987	  54.00000	   1.35352	   1.64694	   0.08475	   1.64912	  -2.94572
894714.92287	  54.00000	   1.07079	   1.62152	   0.08816	   1.62392	  -3.11205
894716.23687	  54.00000	   0.84734	   1.59479	   0.07022	   1.59634	  -2.52113
894717.89187	  54.00000	   0.67072	   1.58480	   0.03925	   1.58529	  -1.41858
894719.98087	  54.00000	   0.53067	   1.59843	   0.00031	   1.59843	  -0.01110
894722.61787	  54.00000	   0.41976	   1.63648	  -0.02071	   1.63661	   0.72491
894725.94887	  54.00000	   0.33183	   1.68336	  -0.01057	   1.68340	   0.35989
894730.15487	  54.00000	   0.26261	   1.71614	   0.02955	   1.71640	  -0.98636
894735.46288	  54.00000	   0.20791	   1.72049	   0.08642	   1.72266	  -2.87547
894742.16688	  54.00000	   0.16452	   1.69074	   0.13835	   1.69639	  -4.67804
894750.64388	  54.00000	   0.13007	   1.63588	   0.16908	   1.64459	  -5.90095
894761.33388	  54.00000	   0.10309	   1.56990	   0.16325	   1.57837	  -5.93686
894774.84788	  54.00000	   0.08153	   1.51680	   0.11197	   1.52093	  -4.22188
894791.94488	  54.00000	   0.06443	   1.50648	   0.03527	   1.50690	  -1.34108
894813.53188	  54.00000	   0.05102	   1.58225	  -0.07228	   1.58390	   2.61544
894840.77389	  54.00000	   0.04042	   1.76039	  -0.12843	   1.76507	   4.17257
894875.26889	  54.00000	   0.03192	   1.99809	  -0.05813	   1.99894	   1.66655
894918.81590	  54.00000	   0.02528	   2.19856	   0.18135	   2.20602	  -4.71529
894973.88090	  54.00000	   0.01999	   2.24061	   0.55551	   2.30844	 -13.92460
911041.62560	  55.00000	20004.45300	   1.13367	  -0.02008	   1.13384	   1.01452
911041.76860	  55.00000	15829.12600	   1.14087	  -0.00533	   1.14088	   0.26757
911041.91060	  55.00000	12516.70300	   1.14892	   0.00669	   1.14894	  -0.33383
911042.05260	  55.00000	9909.44240	   1.15535	   0.01531	   1.15545	  -0.75896
911042.21660	  55.00000	7835.48000	   1.16306	   0.02311	   1.16329	  -1.13840
911042.41760	  55.00000	6217.24610	   1.17008	   0.02790	   1.17041	  -1.36600
911042.65560	  55.00000	4905.29100	   1.17864	   0.03401	   1.17913	  -1.65285
911042.89460	  55.00000	3881.27370	   1.18691	   0.03848	   1.18753	  -1.85692
911043.13260	  55.00000	3070.98270	   1.19330	   0.04202	   1.19404	  -2.01678
911043.37060	  55.00000	2430.77780	   1.19994	   0.04555	   1.20080	  -2.17405
911043.60860	  55.00000	1923.15370	   1.20921	   0.04782	   1.21016	  -2.26478
911043.84660	  55.00000	1522.43580	   1.21530	   0.05119	   1.21638	  -2.41193
911044.08460	  55.00000	1203.84460	   1.22547	   0.05402	   1.22666	  -2.52415
911044.32360	  55.00000	 952.86591	   1.23277	   0.05643	   1.23406	  -2.62092
911044.56160	  55.00000	 754.27557	   1.24112	   0.05875	   1.24251	  -2.71009
911044.79860	  55.00000	 596.71857	   1.25092	   0.06289	   1.25251	  -2.87830
911045.03660	  55.00000	 471.96338	   1.25752	   0.06547	   1.25922	  -2.98018
911045.27560	  55.00000	 373.20856	   1.26901	   0.06870	   1.27087	  -3.09866
911045.51360	  55.00000	 295.47278	   1.27954	   0.07116	   1.28152	  -3.18325
911045.75260	  55.00000	 233.87738	   1.28826	   0.07427	   1.29040	  -3.29959
911045.99060	  55.00000	 185.05922	   1.29974	   0.08041	   1.30223	  -3.54002
911046.22660	  55.00000	 146.35823	   1.31036	   0.08371	   1.31303	  -3.65539
911046.46360	  55.00000	 115.77804	   1.32114	   0.08930	   1.32415	  -3.86684
911046.69760	  55.00000	  91.67210	   1.33234	   0.09551	   1.33576	  -4.10020
911046.94260	  55.00000	  72.51701	   1.34619	   0.10106	   1.34997	  -4.29319
911047.17160	  55.00000	  57.36816	   1.36264	   0.10877	   1.36698	  -4.56382
911047.40860	  55.00000	  45.36290	   1.37973	   0.11698	   1.38468	  -4.84629
911047.64060	  55.00000	  35.93134	   1.39458	   0.12940	   1.40057	  -5.30125
911047.89160	  55.00000	  28.40909	   1.41975	   0.13675	   1.42632	  -5.50157
911048.10560	  55.00000	  22.48202	   1.44305	   0.14311	   1.45013	  -5.66380
911048.37060	  55.00000	  17.79613	   1.46867	   0.15117	   1.47643	  -5.87667
911048.62260	  55.00000	  14.06813	   1.50788	   0.15519	   1.51584	  -5.87631
911048.83860	  55.00000	  11.14480	   1.52668	   0.14695	   1.53374	  -5.49819
911049.10660	  55.00000	   8.81772	   1.56955	   0.13926	   1.57571	  -5.07024
911049.28460	  55.00000	   6.97545	   1.58831	   0.14032	   1.59449	  -5.04881
911049.50260	  55.00000	   5.51730	   1.59414	   0.11839	   1.59853	  -4.24727
911049.77160	  55.00000	   4.36941	   1.61374	   0.08910	   1.61620	  -3.16035
911050.10660	  55.00000	   3.45686	   1.64612	   0.07185	   1.64769	  -2.49928
911050.52560	  55.00000	   2.73547	   1.66843	   0.07883	   1.67029	  -2.70523
911051.05060	  55.00000	   2.16054	   1.66780	   0.09045	   1.67025	  -3.10443
911051.70960	  55.00000	   1.70952	   1.64890	   0.09103	   1.65141	  -3.15989
911052.53860	  55.00000	   1.35352	   1.62740	   0.07149	   1.62897	  -2.51542
911053.58160	  55.00000	   1.07079	   1.62039	   0.03644	   1.62080	  -1.28841
911054.89560	  55.00000	   0.84734	   1.63906	   0.00193	   1.63906	  -0.06750
911056.55060	  55.00000	   0.67072	   1.67252	  -0.01441	   1.67258	   0.49375
911058.63960	  55.00000	   0.53067	   1.71552	  -0.00243	   1.71552	   0.08113
911061.27660	  55.00000	   0.41976	   1.74113	   0.03760	   1.74154	  -1.23727
911064.60760	  55.00000	   0.33183	   1.73379	   0.08948	   1.73610	  -2.95442
911068.81361	  55.00000	   0.26261	   1.69552	   0.12584	   1.70019	  -4.24471
911074.12161	  55.00000	   0.20791	   1.64468	   0.12936	   1.64976	  -4.49717
911080.82561	  55.00000	   0.16452	   1.60218	   0.10402	   1.60555	  -3.71453
911089.30261	  55.00000	   0.13007	   1.58513	   0.05424	   1.58606	  -1.95967
911099.99261	  55.00000	   0.10309	   1.60484	  -0.00422	   1.60485	   0.15050
911113.50661	  55.00000	   0.08153	   1.67838	  -0.05098	   1.67915	   1.73980
911130.60361	  55.00000	   0.06443	   1.79028	  -0.05533	   1.79113	   1.77030
911152.19061	  55.00000	   0.05102	   1.93840	   0.03445	   1.93871	  -1.01814
911179.43262	  55.00000	   0.04042	   2.03134	   0.23072	   2.04440	  -6.47991
911213.92762	  55.00000	   0.03192	   1.98885	   0.47895	   2.04571	 -13.53998
911257.47463	  55.00000	   0.02528	   1.78413	   0.67073	   1.90604	 -20.60328
911312.53963	  55.00000	   0.01999	   1.46287	   0.70213	   1.62265	 -25.63956
927405.38510	  56.00000	20004.45300	   1.16914	  -0.01868	   1.16929	   0.91550
927405.52810	  56.00000	15829.12600	   1.17679	  -0.00436	   1.17680	   0.21220
927405.67010	  56.00000	12516.70300	   1.18437	   0.00571	   1.18438	  -0.27615
927405.81210	  56.00000	9909.44240	   1.18947	   0.01545	   1.18957	  -0.74427
927405.97610	  56.00000	7835.48000	   1.19859	   0.02440	   1.19883	  -1.16621
927406.17710	  56.00000	6217.24610	   1.20526	   0.02813	   1.20558	  -1.33712
927406.41510	  56.00000	4905.29100	   1.21190	   0.03410	   1.21238	  -1.61158
927406.65410	  56.00000	3881.27370	   1.21949	   0.03741	   1.22007	  -1.75709
927406.89210	  56.00000	3070.98270	   1.22674	   0.04244	   1.22747	  -1.98134
927407.13010	  56.00000	2430.77780	   1.23461	   0.04634	   1.23548	  -2.14938
927407.36810	  56.00000	1923.15370	   1.24296	   0.04795	   1.24388	  -2.20919
927407.60610	  56.00000	1522.43580	   1.25038	   0.05216	   1.25147	  -2.38852
927407.84410	  56.00000	1203.84460	   1.25843	   0.05371	   1.25958	  -2.44405
927408.08310	  56.00000	 952.86591	   1.26549	   0.05681	   1.26676	  -2.57045
927408.32110	  56.00000	 754.27557	   1.27440	   0.05958	   1.27579	  -2.67653
927408.55810	  56.00000	 596.71857	   1.28365	   0.06391	   1.28524	  -2.85005
927408.79610	  56.00000	 471.96338	   1.29384	   0.06542	   1.29550	  -2.89470
927409.03510	  56.00000	 373.20856	   1.30106	   0.06821	   1.30285	  -3.00122
927409.27310	  56.00000	 295.47278	   1.31127	   0.07034	   1.31316	  -3.07073
927409.51210	  56.00000	 233.87738	   1.32267	   0.07544	   1.32482	  -3.26440
927409.75010	  56.00000	 185.05922	   1.33282	   0.07902	   1.33517	  -3.39317
927409.98610	  56.00000	 146.35823	   1.34280	   0.08310	   1.34537	  -3.54108
927410.22310	  56.00000	 115.77804	   1.35556	   0.08846	   1.35844	  -3.73383
927410.45710	  56.00000	  91.67210	   1.36772	   0.09446	   1.37098	  -3.95072
927410.70210	  56.00000	  72.51701	   1.37787	   0.10108	   1.38158	  -4.19573
927410.93110	  56.00000	  57.36816	   1.39612	   0.10973	   1.40043	  -4.49396
927411.16810	  56.00000	  45.36290	   1.41217	   0.11864	   1.41715	  -4.80217
927411.40010	  56.00000	  35.93134	   1.42713	   0.12635	   1.43271	  -5.05933
927411.65010	  56.00000	  28.40909	   1.45263	   0.13287	   1.45869	  -5.22628
927411.86510	  56.00000	  22.48202	   1.47673	   0.14107	   1.48345	  -5.45677
927412.13010	  56.00000	  17.79613	   1.50081	   0.15087	   1.50837	  -5.74058
927412.38210	  56.00000	  14.06813	   1.53894	   0.15564	   1.54679	  -5.77504
927412.59810	  56.00000	  11.14480	   1.55906	   0.14432	   1.56572	  -5.28877
927412.86510	  56.00000	   8.81772	   1.60152	   0.13738	   1.60740	  -4.90298
927413.04410	  56.00000	   6.97545	   1.62057	   0.13674	   1.62633	  -4.82320
927413.26210	  56.00000	   5.51730	   1.62649	   0.11643	   1.63066	  -4.09455
927413.53110	  56.00000	   4.36941	   1.64833	   0.08817	   1.65068	  -3.06178
927413.86610	  56.00000	   3.45686	   1.67854	   0.07448	   1.68019	  -2.54067
927414.28510	  56.00000	   2.73547	   1.69762	   0.08026	   1.69951	  -2.70695
927414.81010	  56.00000	   2.16054	   1.69563	   0.08999	   1.69801	  -3.03783
927415.46910	  56.00000	   1.70952	   1.67718	   0.08676	   1.67942	  -2.96130
927416.29810	  56.00000	   1.35352	   1.65970	   0.06594	   1.66101	  -2.27525
927417.34110	  56.00000	   1.07079	   1.65711	   0.03260	   1.65743	  -1.12699
927418.65410	  56.00000	   0.84734	   1.67760	   0.00154	   1.67760	  -0.05275
927420.31010	  56.00000	   0.67072	   1.70850	  -0.01068	   1.70854	   0.35806
927422.39910	  56.00000	   0.53067	   1.74908	   0.00508	   1.74909	  -0.16648
927425.03610	  56.00000	   0.41976	   1.76902	   0.04549	   1.76961	  -1.47316
927428.36710	  56.00000	   0.33183	   1.75839	   0.09133	   1.76076	  -2.97312
927432.57310	  56.00000	   0.26261	   1.71918	   0.12286	   1.72357	  -4.08766
927437.88111	  56.00000	   0.20791	   1.67161	   0.12412	   1.67621	  -4.24640
927444.58511	  56.00000	   0.16452	   1.63383	   0.09525	   1.63660	  -3.33634
927453.06111	  56.00000	   0.13007	   1.62047	   0.04570	   1.62111	  -1.61535
927463.75211	  56.00000	   0.10309	   1.64613	  -0.00993	   1.64616	   0.34561
927477.26511	  56.00000	   0.08153	   1.72533	  -0.05152	   1.72610	   1.71045
927494.36311	  56.00000	   0.06443	   1.83635	  -0.04749	   1.83697	   1.48141
927515.94911	  56.00000	   0.05102	   1.97632	   0.05032	   1.97696	  -1.45855
927543.19212	  56.00000	   0.04042	   2.05442	   0.25056	   2.06964	  -6.95349
927577.68712	  56.00000	   0.03192	   2.00010	   0.49272	   2.05990	 -13.83921
927621.23413	  56.00000	   0.02528	   1.78955	   0.67060	   1.91107	 -20.54245
927676.29913	  56.00000	   0.01999	   1.46821	   0.68266	   1.61916	 -24.93657
943763.30548	  57.00000	20004.45300	   1.14073	  -0.01875	   1.14089	   0.94181
943763.44748	  57.00000	15829.12600	   1.14866	  -0.00354	   1.14867	   0.17672
943763.58948	  57.00000	12516.70300	   1.15540	   0.00641	   1.15542	  -0.31773
943763.73148	  57.00000	9909.44240	   1.16333	   0.01650	   1.16344	  -0.81270
943763.89548	  57.00000	7835.48000	   1.17099	   0.02337	   1.17122	  -1.14331
943764.09648	  57.00000	6217.24610	   1.17876	   0.02794	   1.17909	  -1.35801
943764.33448	  57.00000	4905.29100	   1.18638	   0.03363	   1.18686	  -1.62350
943764.57248	  57.00000	3881.27370	   1.19356	   0.03697	   1.19414	  -1.77395
943764.81048	  57.00000	3070.98270	   1.20028	   0.04151	   1.20100	  -1.98082
943765.04848	  57.00000	2430.77780	   1.20763	   0.04546	   1.20848	  -2.15577
943765.28648	  57.00000	1923.15370	   1.21576	   0.04923	   1.21676	  -2.31893
943765.52448	  57.00000	1522.43580	   1.22389	   0.05137	   1.22497	  -2.40348
943765.76248	  57.00000	1203.84460	   1.23056	   0.05296	   1.23170	  -2.46448
943766.00148	  57.00000	 952.86591	   1.24052	   0.05706	   1.24183	  -2.63369
943766.23948	  57.00000	 754.27557	   1.24885	   0.05885	   1.25023	  -2.69802
943766.47648	  57.00000	 596.71857	   1.25618	   0.06119	   1.25767	  -2.78864
943766.71448	  57.00000	 471.96338	   1.26731	   0.06296	   1.26887	  -2.84424
943766.95348	  57.00000	 373.20856	   1.27695	   0.06771	   1.27875	  -3.03524
943767.19048	  57.00000	 295.47278	   1.28569	   0.07176	   1.28769	  -3.19473
943767.43048	  57.00000	 233.87738	   1.29710	   0.07400	   1.29921	  -3.26540
943767.66848	  57.00000	 185.05922	   1.30578	   0.07888	   1.30816	  -3.45704
943767.90448	  57.00000	 146.35823	   1.31776	   0.08336	   1.32039	  -3.61965
943768.14048	  57.00000	 115.77804	   1.32973	   0.08874	   1.33269	  -3.81812
943768.37548	  57.00000	  91.67210	   1.34094	   0.09364	   1.34420	  -3.99442
943768.62048	  57.00000	  72.51701	   1.35491	   0.10018	   1.35861	  -4.22882
943768.84948	  57.00000	  57.36816	   1.36709	   0.11001	   1.37151	  -4.60089
943769.08648	  57.00000	  45.36290	   1.38368	   0.12125	   1.38898	  -5.00789
943769.31848	  57.00000	  35.93134	   1.40394	   0.12554	   1.40954	  -5.10973
943769.56848	  57.00000	  28.40909	   1.42744	   0.13913	   1.43420	  -5.56704
943769.78348	  57.00000	  22.48202	   1.45426	   0.14419	   1.46139	  -5.66234
943770.04848	  57.00000	  17.79613	   1.48145	   0.14703	   1.48873	  -5.66773
943770.30048	  57.00000	  14.06813	   1.50544	   0.15394	   1.51329	  -5.83853
943770.51648	  57.00000	  11.14480	   1.54401	   0.14471	   1.55077	  -5.35443
943770.78348	  57.00000	   8.81772	   1.56365	   0.14729	   1.57057	  -5.38107
943770.96248	  57.00000	   6.97545	   1.58173	   0.12476	   1.58664	  -4.51005
943771.18048	  57.00000	   5.51730	   1.61646	   0.10239	   1.61969	  -3.62455
943771.44948	  57.00000	   4.36941	   1.64539	   0.10259	   1.64859	  -3.56793
943771.78448	  57.00000	   3.45686	   1.64802	   0.10698	   1.65149	  -3.71395
943772.20348	  57.00000	   2.73547	   1.63711	   0.09554	   1.63989	  -3.33997
943772.72848	  57.00000	   2.16054	   1.62959	   0.06700	   1.63096	  -2.35435
943773.38748	  57.00000	   1.70952	   1.64195	   0.03416	   1.64230	  -1.19188
943774.21648	  57.00000	   1.35352	   1.67070	   0.01365	   1.67076	  -0.46797
943775.25948	  57.00000	   1.07079	   1.70576	   0.01789	   1.70586	  -0.60097
943776.57248	  57.00000	   0.84734	   1.72592	   0.04590	   1.72653	  -1.52326
943778.22848	  57.00000	   0.67072	   1.72337	   0.07878	   1.72517	  -2.61742
943780.31748	  57.00000	   0.53067	   1.69037	   0.10658	   1.69373	  -3.60785
943782.95448	  57.00000	   0.41976	   1.64434	   0.10553	   1.64772	  -3.67216
943786.28549	  57.00000	   0.33183	   1.61139	   0.07404	   1.61309	  -2.63081
943790.49149	  57.00000	   0.26261	   1.60728	   0.02813	   1.60753	  -1.00249
943795.79949	  57.00000	   0.20791	   1.63618	  -0.00993	   1.63621	   0.34788
943802.50349	  57.00000	   0.16452	   1.68793	  -0.02405	   1.68810	   0.81632
943810.98049	  57.00000	   0.13007	   1.75297	  -0.00451	   1.75297	   0.14752
943821.67049	  57.00000	   0.10309	   1.81266	   0.05834	   1.81360	  -1.84355
943835.18449	  57.00000	   0.08153	   1.83715	   0.16601	   1.84463	  -5.16344
943852.28149	  57.00000	   0.06443	   1.81450	   0.28158	   1.83622	  -8.82092
943873.86850	  57.00000	   0.05102	   1.69484	   0.37562	   1.73596	 -12.49632
943901.11050	  57.00000	   0.04042	   1.53401	   0.37379	   1.57889	 -13.69446
943935.60550	  57.00000	   0.03192	   1.39820	   0.23779	   1.41828	  -9.65171
943979.15251	  57.00000	   0.02528	   1.38396	  -0.00134	   1.38396	   0.05533
944034.21751	  57.00000	   0.01999	   1.56981	  -0.26927	   1.59274	   9.73334
960099.96422	  58.00000	20004.45300	   1.14367	  -0.01820	   1.14382	   0.91165
960100.10722	  58.00000	15829.12600	   1.15127	  -0.00449	   1.15128	   0.22350
960100.24922	  58.00000	12516.70300	   1.15840	   0.00685	   1.15842	  -0.33902
960100.39122	  58.00000	9909.44240	   1.16450	   0.01507	   1.16460	  -0.74145
960100.55522	  58.00000	7835.48000	   1.17108	   0.02298	   1.17130	  -1.12423
960100.75622	  58.00000	6217.24610	   1.17885	   0.03062	   1.17925	  -1.48792
960100.99422	  58.00000	4905.29100	   1.18847	   0.03403	   1.18895	  -1.64000
960101.23222	  58.00000	3881.27370	   1.19622	   0.03741	   1.19681	  -1.79148
960101.47122	  58.00000	3070.98270	   1.20357	   0.04223	   1.20431	  -2.00952
960101.70922	  58.00000	2430.77780	   1.21038	   0.04718	   1.21130	  -2.23238
960101.94722	  58.00000	1923.15370	   1.21669	   0.04899	   1.21768	  -2.30562
960102.18522	  58.00000	1522.43580	   1.22502	   0.05136	   1.22610	  -2.40087
960102.42322	  58.00000	1203.84460	   1.23377	   0.05435	   1.23497	  -2.52235
960102.66222	  58.00000	 952.86591	   1.24280	   0.05784	   1.24415	  -2.66457
960102.90022	  58.00000	 754.27557	   1.25130	   0.05866	   1.25268	  -2.68406
960103.13722	  58.00000	 596.71857	   1.26017	   0.06305	   1.26175	  -2.86415
960103.37522	  58.00000	 471.96338	   1.26884	   0.06484	   1.27050	  -2.92547
960103.61422	  58.00000	 373.20856	   1.27894	   0.06971	   1.28083	  -3.12001
960103.85122	  58.00000	 295.47278	   1.28833	   0.07088	   1.29028	  -3.14898
960104.09122	  58.00000	 233.87738	   1.29792	   0.07601	   1.30015	  -3.35136
960104.32922	  58.00000	 185.05922	   1.30868	   0.07885	   1.31105	  -3.44810
960104.56522	  58.00000	 146.35823	   1.32041	   0.08554	   1.32317	  -3.70669
960104.80122	  58.00000	 115.77804	   1.33133	   0.08990	   1.33436	  -3.86310
960105.03622	  58.00000	  91.67210	   1.34424	   0.09456	   1.34757	  -4.02362
960105.28122	  58.00000	  72.51701	   1.35798	   0.10424	   1.36198	  -4.38932
960105.51022	  58.00000	  57.36816	   1.36839	   0.10903	   1.37273	  -4.55565
960105.74722	  58.00000	  45.36290	   1.38398	   0.11912	   1.38909	  -4.91924
960105.97922	  58.00000	  35.93134	   1.40774	   0.12986	   1.41372	  -5.27057
960106.22922	  58.00000	  28.40909	   1.42706	   0.14063	   1.43398	  -5.62821
960106.44422	  58.00000	  22.48202	   1.45264	   0.14973	   1.46034	  -5.88488
960106.70922	  58.00000	  17.79613	   1.48539	   0.15291	   1.49324	  -5.87744
960106.96122	  58.00000	  14.06813	   1.50911	   0.14829	   1.51638	  -5.61219
960107.17722	  58.00000	  11.14480	   1.54586	   0.15321	   1.55343	  -5.66012
960107.44422	  58.00000	   8.81772	   1.56112	   0.14075	   1.56745	  -5.15181
960107.62222	  58.00000	   6.97545	   1.59622	   0.11887	   1.60064	  -4.25880
960107.84022	  58.00000	   5.51730	   1.62973	   0.11643	   1.63388	  -4.08617
960108.11022	  58.00000	   4.36941	   1.63635	   0.11876	   1.64065	  -4.15090
960108.44522	  58.00000	   3.45686	   1.63011	   0.10186	   1.63329	  -3.57541
960108.86322	  58.00000	   2.73547	   1.63336	   0.07137	   1.63491	  -2.50186
960109.38922	  58.00000	   2.16054	   1.65370	   0.04046	   1.65419	  -1.40170
960110.04822	  58.00000	   1.70952	   1.68444	   0.03028	   1.68471	  -1.02987
960110.87622	  58.00000	   1.35352	   1.71089	   0.04377	   1.71145	  -1.46548
960111.91922	  58.00000	   1.07079	   1.71566	   0.07214	   1.71717	  -2.40775
960113.23322	  58.00000	   0.84734	   1.69202	   0.09691	   1.69479	  -3.27808
960114.88922	  58.00000	   0.67072	   1.65942	   0.10037	   1.66246	  -3.46116
960116.97822	  58.00000	   0.53067	   1.62425	   0.07462	   1.62597	  -2.63052
960119.61422	  58.00000	   0.41976	   1.61307	   0.02981	   1.61334	  -1.05888
960122.94622	  58.00000	   0.33183	   1.63880	  -0.01105	   1.63883	   0.38615
960127.15122	  58.00000	   0.26261	   1.68486	  -0.02572	   1.68506	   0.87452
960132.46022	  58.00000	   0.20791	   1.73641	  -0.00809	   1.73643	   0.26706
960139.16422	  58.00000	   0.16452	   1.77403	   0.04138	   1.77451	  -1.33621
960147.64022	  58.00000	   0.13007	   1.78456	   0.11460	   1.78824	  -3.67446
960158.33122	  58.00000	   0.10309	   1.75248	   0.19449	   1.76324	  -6.33290
960171.84422	  58.00000	   0.08153	   1.67663	   0.24848	   1.69494	  -8.42995
960188.94223	  58.00000	   0.06443	   1.58608	   0.25851	   1.60701	  -9.25706
960210.52823	  58.00000	   0.05102	   1.49493	   0.18018	   1.50575	  -6.87256
960237.77123	  58.00000	   0.04042	   1.48232	   0.02759	   1.48257	  -1.06634
960272.26624	  58.00000	   0.03192	   1.60393	  -0.14185	   1.61019	   5.05404
960315.81324	  58.00000	   0.02528	   1.87408	  -0.22855	   1.88796	   6.95293
960370.87825	  58.00000	   0.01999	   2.23059	  -0.13096	   2.23443	   3.36002
976433.29895	  59.00000	20004.45300	   1.11024	  -0.02080	   1.11043	   1.07342
976433.44195	  59.00000	15829.12600	   1.11818	  -0.00345	   1.11818	   0.17699
976433.58395	  59.00000	12516.70300	   1.12439	   0.00725	   1.12442	  -0.36949
976433.72595	  59.00000	9909.44240	   1.13180	   0.01557	   1.13191	  -0.78833
976433.88995	  59.00000	7835.48000	   1.14006	   0.02376	   1.14031	  -1.19405
976434.09095	  59.00000	6217.24610	   1.14840	   0.02870	   1.14876	  -1.43135
976434.32895	  59.00000	4905.29100	   1.15697	   0.03304	   1.15744	  -1.63582
976434.56795	  59.00000	3881.27370	   1.16404	   0.03782	   1.16465	  -1.86077
976434.80595	  59.00000	3070.98270	   1.16987	   0.04200	   1.17062	  -2.05605
976435.04395	  59.00000	2430.77780	   1.17727	   0.04466	   1.17811	  -2.17263
976435.28195	  59.00000	1923.15370	   1.18593	   0.04827	   1.18691	  -2.33076
976435.51995	  59.00000	1522.43580	   1.19332	   0.05157	   1.19444	  -2.47461
976435.75795	  59.00000	1203.84460	   1.20113	   0.05413	   1.20234	  -2.58014
976435.99695	  59.00000	 952.86591	   1.20996	   0.05595	   1.21126	  -2.64758
976436.23495	  59.00000	 754.27557	   1.21831	   0.05995	   1.21978	  -2.81706
976436.47195	  59.00000	 596.71857	   1.22821	   0.06256	   1.22980	  -2.91572
976436.70995	  59.00000	 471.96338	   1.23659	   0.06613	   1.23836	  -3.06104
976436.94895	  59.00000	 373.20856	   1.24661	   0.06860	   1.24850	  -3.14961
976437.18695	  59.00000	 295.47278	   1.25756	   0.07285	   1.25967	  -3.31527
976437.42595	  59.00000	 233.87738	   1.26626	   0.07656	   1.26857	  -3.45991
976437.66395	  59.00000	 185.05922	   1.27741	   0.08000	   1.27991	  -3.58339
976437.89995	  59.00000	 146.35823	   1.28691	   0.08380	   1.28963	  -3.72590
976438.13595	  59.00000	 115.77804	   1.29856	   0.08930	   1.30162	  -3.93385
976438.37095	  59.00000	  91.67210	   1.31020	   0.09647	   1.31375	  -4.21100
976438.61595	  59.00000	  72.51701	   1.32377	   0.10073	   1.32759	  -4.35147
976438.84495	  59.00000	  57.36816	   1.34106	   0.10893	   1.34548	  -4.64367
976439.08195	  59.00000	  45.36290	   1.35758	   0.11708	   1.36261	  -4.92914
976439.31395	  59.00000	  35.93134	   1.37147	   0.12909	   1.37753	  -5.37715
976439.56495	  59.00000	  28.40909	   1.39467	   0.13618	   1.40130	  -5.57671
976439.77895	  59.00000	  22.48202	   1.41916	   0.14510	   1.42656	  -5.83789
976440.04395	  59.00000	  17.79613	   1.44525	   0.15391	   1.45343	  -6.07877
976440.29595	  59.00000	  14.06813	   1.48682	   0.15573	   1.49495	  -5.97947
976440.51195	  59.00000	  11.14480	   1.50457	   0.15068	   1.51210	  -5.71916
976440.77995	  59.00000	   8.81772	   1.54512	   0.13721	   1.55120	  -5.07483
976440.95795	  59.00000	   6.97545	   1.57142	   0.14036	   1.57768	  -5.10397
976441.17595	  59.00000	   5.51730	   1.57618	   0.12439	   1.58108	  -4.51218
976441.44495	  59.00000	   4.36941	   1.58933	   0.09419	   1.59212	  -3.39150
976441.77995	  59.00000	   3.45686	   1.61847	   0.07168	   1.62006	  -2.53599
976442.19895	  59.00000	   2.73547	   1.64753	   0.07004	   1.64902	  -2.43414
976442.72395	  59.00000	   2.16054	   1.65600	   0.08412	   1.65813	  -2.90808
976443.38295	  59.00000	   1.70952	   1.64228	   0.09369	   1.64495	  -3.26518
976444.21195	  59.00000	   1.35352	   1.61721	   0.08466	   1.61942	  -2.99669
976445.25495	  59.00000	   1.07079	   1.59917	   0.05537	   1.60013	  -1.98289
976446.56895	  59.00000	   0.84734	   1.60372	   0.01638	   1.60380	  -0.58534
976448.22395	  59.00000	   0.67072	   1.62966	  -0.01053	   1.62969	   0.37011
976450.31295	  59.00000	   0.53067	   1.67364	  -0.01719	   1.67373	   0.58861
976452.94995	  59.00000	   0.41976	   1.71362	   0.01002	   1.71365	  -0.33503
976456.28095	  59.00000	   0.33183	   1.72807	   0.06039	   1.72912	  -2.00147
976460.48696	  59.00000	   0.26261	   1.70607	   0.10962	   1.70959	  -3.67648
976465.79496	  59.00000	   0.20791	   1.66049	   0.13914	   1.66631	  -4.79001
976472.49896	  59.00000	   0.16452	   1.60657	   0.13270	   1.61204	  -4.72190
976480.97596	  59.00000	   0.13007	   1.56594	   0.09753	   1.56897	  -3.56397
976491.66596	  59.00000	   0.10309	   1.55509	   0.03848	   1.55557	  -1.41744
976505.17996	  59.00000	   0.08153	   1.59709	  -0.03087	   1.59739	   1.10726
976522.27696	  59.00000	   0.06443	   1.68826	  -0.07313	   1.68984	   2.48035
976543.86397	  59.00000	   0.05102	   1.85076	  -0.05019	   1.85144	   1.55325
976571.10597	  59.00000	   0.04042	   2.01133	   0.09294	   2.01347	  -2.64559
976605.60097	  59.00000	   0.03192	   2.07485	   0.34214	   2.10287	  -9.36370
976649.14798	  59.00000	   0.02528	   1.97302	   0.62068	   2.06835	 -17.46263
976704.21298	  59.00000	   0.01999	   1.68225	   0.80780	   1.86614	 -25.64982
992741.87432	  60.00000	20004.45300	   1.06577	  -0.01835	   1.06593	   0.98645
992742.01732	  60.00000	15829.12600	   1.07231	  -0.00259	   1.07232	   0.13834
992742.15932	  60.00000	12516.70300	   1.08045	   0.00677	   1.08047	  -0.35887
