Repository: kbm2110/Battery_Diagnostics_Thesis

# Battery_Diagnostics_Thesis
 Data-driven battery diagnostics using EIS

**Author:** Bala Manikanta Yaswanth Kanagarla
**Institution:** Technische Hochschule Ingolstadt (THI)
**Supervisor:** Prof. Dr. H.-G. Schweiger

## Overview

This project implements a machine learning framework for 
non-invasive State of Health (SoH) estimation of lithium-ion 
batteries using Electrochemical Impedance Spectroscopy (EIS).

Eight physically interpretable features are extracted from 
impedance spectra and used to train six ML models under a 
strict cell-level train-test split. The stacking ensemble 
achieves R² = 0.9122 and RMSE = 0.0234 on completely unseen 
cells.

---

File: data/EIS/EIS_state_IV_45C02.txt (part 7 of 37)
time/s	           cycle number	freq/Hz	           Re(Z)/Ohm	  -Im(Z)/Ohm	   |Z|/Ohm	   Phase(Z)/deg
815959.59100	  51.00000	   3.45686	   0.73032	   0.03358	   0.73109	  -2.63297
815960.00900	  51.00000	   2.73547	   0.73281	   0.03093	   0.73347	  -2.41724
815960.53400	  51.00000	   2.16054	   0.73804	   0.02699	   0.73854	  -2.09437
815961.19400	  51.00000	   1.70952	   0.74306	   0.02765	   0.74358	  -2.13083
815962.02200	  51.00000	   1.35352	   0.74659	   0.03180	   0.74726	  -2.43896
815963.06500	  51.00000	   1.07079	   0.74808	   0.03762	   0.74903	  -2.87865
815964.37900	  51.00000	   0.84734	   0.74668	   0.04018	   0.74776	  -3.07996
815966.03500	  51.00000	   0.67072	   0.74574	   0.04264	   0.74696	  -3.27241
815968.12300	  51.00000	   0.53067	   0.74621	   0.04132	   0.74735	  -3.16941
815970.76000	  51.00000	   0.41976	   0.75104	   0.04018	   0.75211	  -3.06238
815974.09100	  51.00000	   0.33183	   0.76094	   0.04166	   0.76208	  -3.13346
815978.29701	  51.00000	   0.26261	   0.77524	   0.04772	   0.77671	  -3.52266
815983.60501	  51.00000	   0.20791	   0.78991	   0.06268	   0.79240	  -4.53672
815990.31001	  51.00000	   0.16452	   0.80095	   0.08435	   0.80538	  -6.01213
815998.78601	  51.00000	   0.13007	   0.80349	   0.10827	   0.81075	  -7.67432
816009.47601	  51.00000	   0.10309	   0.79985	   0.12792	   0.81001	  -9.08644
816022.99001	  51.00000	   0.08153	   0.79770	   0.13957	   0.80982	  -9.92463
816040.08801	  51.00000	   0.06443	   0.80259	   0.14885	   0.81628	 -10.50693
816061.67402	  51.00000	   0.05102	   0.81798	   0.15487	   0.83251	 -10.72127
816088.91702	  51.00000	   0.04042	   0.84468	   0.16523	   0.86069	 -11.06772
816123.41302	  51.00000	   0.03192	   0.88133	   0.18332	   0.90020	 -11.74987
816166.96003	  51.00000	   0.02528	   0.92876	   0.21402	   0.95310	 -12.97635
816222.02503	  51.00000	   0.01999	   0.97678	   0.26460	   1.01198	 -15.15727
831744.71580	  52.00000	20004.45300	   0.37873	  -0.02925	   0.37986	   4.41609
831744.85780	  52.00000	15829.12600	   0.38552	  -0.01449	   0.38579	   2.15321
831744.99980	  52.00000	12516.70300	   0.39046	  -0.00444	   0.39049	   0.65147
831745.14180	  52.00000	9909.44240	   0.39533	   0.00719	   0.39540	  -1.04186
831745.30680	  52.00000	7835.48000	   0.40102	   0.01525	   0.40131	  -2.17830
831745.50680	  52.00000	6217.24610	   0.40857	   0.02079	   0.40910	  -2.91331
831745.74480	  52.00000	4905.29100	   0.41397	   0.02677	   0.41483	  -3.69942
831745.98380	  52.00000	3881.27370	   0.42148	   0.03161	   0.42266	  -4.28874
831746.22180	  52.00000	3070.98270	   0.42662	   0.03605	   0.42814	  -4.83012
831746.45980	  52.00000	2430.77780	   0.43474	   0.03945	   0.43652	  -5.18450
831746.69780	  52.00000	1923.15370	   0.44213	   0.04452	   0.44436	  -5.74995
831746.93580	  52.00000	1522.43580	   0.44967	   0.04673	   0.45209	  -5.93353
831747.17380	  52.00000	1203.84460	   0.45697	   0.04980	   0.45968	  -6.21923
831747.41280	  52.00000	 952.86591	   0.46595	   0.05180	   0.46882	  -6.34299
831747.65080	  52.00000	 754.27557	   0.47266	   0.05386	   0.47572	  -6.50136
831747.88880	  52.00000	 596.71857	   0.48118	   0.05776	   0.48464	  -6.84524
831748.12580	  52.00000	 471.96338	   0.48862	   0.06031	   0.49233	  -7.03630
831748.36480	  52.00000	 373.20856	   0.49861	   0.06425	   0.50273	  -7.34288
831748.60280	  52.00000	 295.47278	   0.50775	   0.06635	   0.51206	  -7.44477
831748.84180	  52.00000	 233.87738	   0.51757	   0.07036	   0.52233	  -7.74175
831749.07980	  52.00000	 185.05922	   0.52718	   0.07433	   0.53239	  -8.02535
831749.31580	  52.00000	 146.35823	   0.53929	   0.07853	   0.54498	  -8.28494
831749.55280	  52.00000	 115.77804	   0.55156	   0.08439	   0.55798	  -8.69847
831749.78680	  52.00000	  91.67210	   0.56459	   0.08858	   0.57149	  -8.91676
831750.03180	  52.00000	  72.51701	   0.58031	   0.09409	   0.58789	  -9.20973
831750.26080	  52.00000	  57.36816	   0.59669	   0.09815	   0.60471	  -9.34062
831750.49780	  52.00000	  45.36290	   0.61681	   0.10000	   0.62487	  -9.20873
831750.72980	  52.00000	  35.93134	   0.63706	   0.09751	   0.64448	  -8.70247
831750.98080	  52.00000	  28.40909	   0.65329	   0.09408	   0.66003	  -8.19472
831751.19480	  52.00000	  22.48202	   0.67347	   0.08551	   0.67888	  -7.23618
831751.45980	  52.00000	  17.79613	   0.68727	   0.07747	   0.69162	  -6.43093
831751.71180	  52.00000	  14.06813	   0.69642	   0.07015	   0.69994	  -5.75175
831751.92780	  52.00000	  11.14480	   0.70596	   0.05991	   0.70850	  -4.85085
831752.19580	  52.00000	   8.81772	   0.71432	   0.05263	   0.71626	  -4.21375
831752.37380	  52.00000	   6.97545	   0.71887	   0.04685	   0.72039	  -3.72848
831752.59180	  52.00000	   5.51730	   0.72282	   0.03909	   0.72387	  -3.09578
831752.86080	  52.00000	   4.36941	   0.72878	   0.03674	   0.72971	  -2.88597
831753.19580	  52.00000	   3.45686	   0.73139	   0.03420	   0.73219	  -2.67701
831753.61480	  52.00000	   2.73547	   0.73293	   0.03441	   0.73374	  -2.68811
831754.13980	  52.00000	   2.16054	   0.73317	   0.03157	   0.73385	  -2.46553
831754.79880	  52.00000	   1.70952	   0.73620	   0.02869	   0.73676	  -2.23206
831755.62780	  52.00000	   1.35352	   0.74039	   0.02652	   0.74087	  -2.05161
831756.67080	  52.00000	   1.07079	   0.74652	   0.02727	   0.74702	  -2.09237
831757.98480	  52.00000	   0.84734	   0.75373	   0.03199	   0.75441	  -2.42995
831759.63980	  52.00000	   0.67072	   0.75872	   0.03946	   0.75974	  -2.97716
831761.72880	  52.00000	   0.53067	   0.75845	   0.04998	   0.76009	  -3.76995
831764.36580	  52.00000	   0.41976	   0.75566	   0.05740	   0.75784	  -4.34417
831767.69680	  52.00000	   0.33183	   0.75314	   0.06088	   0.75559	  -4.62179
831771.90280	  52.00000	   0.26261	   0.75487	   0.06126	   0.75735	  -4.63956
831777.21080	  52.00000	   0.20791	   0.76257	   0.06102	   0.76501	  -4.57472
831783.91481	  52.00000	   0.16452	   0.77644	   0.06376	   0.77905	  -4.69419
831792.39181	  52.00000	   0.13007	   0.79549	   0.07384	   0.79891	  -5.30319
831803.08181	  52.00000	   0.10309	   0.81714	   0.09352	   0.82248	  -6.52901
831816.59481	  52.00000	   0.08153	   0.83564	   0.12352	   0.84472	  -8.40803
831833.69281	  52.00000	   0.06443	   0.84756	   0.15749	   0.86207	 -10.52656
831855.27981	  52.00000	   0.05102	   0.84694	   0.19012	   0.86802	 -12.65176
831882.52182	  52.00000	   0.04042	   0.84596	   0.21129	   0.87195	 -14.02323
831917.01782	  52.00000	   0.03192	   0.85612	   0.22507	   0.88521	 -14.72959
831960.56483	  52.00000	   0.02528	   0.87987	   0.23812	   0.91152	 -15.14300
832015.63083	  52.00000	   0.01999	   0.91542	   0.25495	   0.95026	 -15.56307
847532.43561	  53.00000	20004.45300	   0.38040	  -0.02925	   0.38152	   4.39626
847532.57761	  53.00000	15829.12600	   0.38523	  -0.01383	   0.38548	   2.05614
847532.71961	  53.00000	12516.70300	   0.39181	  -0.00274	   0.39182	   0.40112
847532.86161	  53.00000	9909.44240	   0.39706	   0.00756	   0.39713	  -1.09118
847533.02661	  53.00000	7835.48000	   0.40265	   0.01425	   0.40290	  -2.02709
847533.22661	  53.00000	6217.24610	   0.40967	   0.02164	   0.41024	  -3.02372
847533.46461	  53.00000	4905.29100	   0.41680	   0.02642	   0.41764	  -3.62654
847533.70361	  53.00000	3881.27370	   0.42267	   0.03323	   0.42398	  -4.49510
847533.94161	  53.00000	3070.98270	   0.42747	   0.03699	   0.42906	  -4.94611
847534.17961	  53.00000	2430.77780	   0.43646	   0.03951	   0.43824	  -5.17222
847534.41761	  53.00000	1923.15370	   0.44351	   0.04481	   0.44577	  -5.76913
847534.65561	  53.00000	1522.43580	   0.45101	   0.04669	   0.45342	  -5.91026
847534.89361	  53.00000	1203.84460	   0.45861	   0.05035	   0.46137	  -6.26536
847535.13261	  53.00000	 952.86591	   0.46523	   0.05212	   0.46814	  -6.39268
847535.37061	  53.00000	 754.27557	   0.47468	   0.05454	   0.47781	  -6.55465
847535.60861	  53.00000	 596.71857	   0.48208	   0.05729	   0.48548	  -6.77700
847535.84561	  53.00000	 471.96338	   0.49146	   0.05953	   0.49505	  -6.90688
847536.08461	  53.00000	 373.20856	   0.50005	   0.06356	   0.50407	  -7.24441
847536.32261	  53.00000	 295.47278	   0.50785	   0.06611	   0.51214	  -7.41716
847536.56161	  53.00000	 233.87738	   0.51724	   0.07020	   0.52198	  -7.72926
847536.79961	  53.00000	 185.05922	   0.52726	   0.07433	   0.53247	  -8.02486
847537.03561	  53.00000	 146.35823	   0.53972	   0.07845	   0.54539	  -8.27046
847537.27261	  53.00000	 115.77804	   0.55087	   0.08387	   0.55722	  -8.65697
847537.50661	  53.00000	  91.67210	   0.56571	   0.09085	   0.57295	  -9.12310
847537.75161	  53.00000	  72.51701	   0.58033	   0.09385	   0.58787	  -9.18608
847537.98161	  53.00000	  57.36816	   0.59910	   0.09856	   0.60715	  -9.34234
847538.21761	  53.00000	  45.36290	   0.61816	   0.09835	   0.62594	  -9.04005
847538.45061	  53.00000	  35.93134	   0.63671	   0.09720	   0.64408	  -8.67970
847538.70061	  53.00000	  28.40909	   0.65581	   0.09473	   0.66262	  -8.21894
847538.91461	  53.00000	  22.48202	   0.67168	   0.08717	   0.67732	  -7.39474
847539.17961	  53.00000	  17.79613	   0.68702	   0.07753	   0.69138	  -6.43820
847539.43161	  53.00000	  14.06813	   0.69860	   0.07030	   0.70213	  -5.74644
847539.64861	  53.00000	  11.14480	   0.70850	   0.06108	   0.71113	  -4.92696
847539.91561	  53.00000	   8.81772	   0.71496	   0.05477	   0.71705	  -4.38066
847540.09361	  53.00000	   6.97545	   0.71961	   0.04724	   0.72116	  -3.75554
847540.31161	  53.00000	   5.51730	   0.72529	   0.04119	   0.72645	  -3.25058
847540.58061	  53.00000	   4.36941	   0.73054	   0.03664	   0.73146	  -2.87120
847540.91661	  53.00000	   3.45686	   0.73345	   0.03443	   0.73425	  -2.68795
847541.33461	  53.00000	   2.73547	   0.73449	   0.03433	   0.73529	  -2.67610
847541.85961	  53.00000	   2.16054	   0.73488	   0.03157	   0.73556	  -2.45991
847542.51961	  53.00000	   1.70952	   0.73705	   0.02965	   0.73764	  -2.30391
847543.34761	  53.00000	   1.35352	   0.73947	   0.02719	   0.73997	  -2.10596
847544.39061	  53.00000	   1.07079	   0.74573	   0.02683	   0.74621	  -2.06082
847545.70461	  53.00000	   0.84734	   0.75373	   0.02997	   0.75432	  -2.27688
847547.36061	  53.00000	   0.67072	   0.75950	   0.03720	   0.76041	  -2.80397
847549.44861	  53.00000	   0.53067	   0.76269	   0.04761	   0.76417	  -3.57197
847552.08561	  53.00000	   0.41976	   0.76108	   0.05780	   0.76327	  -4.34291
847555.41661	  53.00000	   0.33183	   0.75743	   0.06429	   0.76016	  -4.85135
847559.62261	  53.00000	   0.26261	   0.75681	   0.06552	   0.75965	  -4.94821
847564.93061	  53.00000	   0.20791	   0.76161	   0.06597	   0.76446	  -4.95053
847571.63561	  53.00000	   0.16452	   0.77249	   0.06717	   0.77541	  -4.96986
847580.11161	  53.00000	   0.13007	   0.78993	   0.07340	   0.79334	  -5.30870
847590.80161	  53.00000	   0.10309	   0.81255	   0.08804	   0.81731	  -6.18365
847604.31561	  53.00000	   0.08153	   0.83550	   0.11420	   0.84327	  -7.78318
847621.41362	  53.00000	   0.06443	   0.85249	   0.14754	   0.86517	  -9.81908
847642.99962	  53.00000	   0.05102	   0.85913	   0.18603	   0.87904	 -12.21759
847670.24262	  53.00000	   0.04042	   0.85849	   0.21631	   0.88532	 -14.14198
847704.73863	  53.00000	   0.03192	   0.86276	   0.23514	   0.89422	 -15.24510
847748.28563	  53.00000	   0.02528	   0.88071	   0.24945	   0.91535	 -15.81387
847803.35164	  53.00000	   0.01999	   0.91218	   0.26430	   0.94970	 -16.15895
863314.27582	  54.00000	20004.45300	   0.38386	  -0.02890	   0.38495	   4.30510
863314.41782	  54.00000	15829.12600	   0.38914	  -0.01493	   0.38943	   2.19703
863314.55982	  54.00000	12516.70300	   0.39452	  -0.00312	   0.39454	   0.45243
863314.70182	  54.00000	9909.44240	   0.39987	   0.00642	   0.39992	  -0.92028
863314.86682	  54.00000	7835.48000	   0.40512	   0.01630	   0.40545	  -2.30465
863315.06682	  54.00000	6217.24610	   0.41091	   0.02169	   0.41149	  -3.02215
863315.30582	  54.00000	4905.29100	   0.41810	   0.02792	   0.41903	  -3.82048
863315.54382	  54.00000	3881.27370	   0.42644	   0.03248	   0.42767	  -4.35551
863315.78182	  54.00000	3070.98270	   0.43160	   0.03778	   0.43325	  -5.00275
863316.01982	  54.00000	2430.77780	   0.43970	   0.03979	   0.44150	  -5.17101
863316.25782	  54.00000	1923.15370	   0.44743	   0.04355	   0.44954	  -5.55887
863316.49582	  54.00000	1522.43580	   0.45362	   0.04778	   0.45613	  -6.01292
863316.73382	  54.00000	1203.84460	   0.46090	   0.05024	   0.46363	  -6.22038
863316.97282	  54.00000	 952.86591	   0.46838	   0.05208	   0.47126	  -6.34444
863317.21082	  54.00000	 754.27557	   0.47756	   0.05324	   0.48052	  -6.36156
863317.44882	  54.00000	 596.71857	   0.48573	   0.05807	   0.48919	  -6.81755
863317.68582	  54.00000	 471.96338	   0.49363	   0.05949	   0.49720	  -6.87216
863317.92482	  54.00000	 373.20856	   0.50251	   0.06332	   0.50648	  -7.18176
863318.16282	  54.00000	 295.47278	   0.51313	   0.06768	   0.51758	  -7.51343
863318.40182	  54.00000	 233.87738	   0.52031	   0.07013	   0.52502	  -7.67593
863318.63982	  54.00000	 185.05922	   0.53143	   0.07380	   0.53653	  -7.90633
863318.87582	  54.00000	 146.35823	   0.54193	   0.07975	   0.54777	  -8.37201
863319.11282	  54.00000	 115.77804	   0.55509	   0.08442	   0.56147	  -8.64784
863319.34682	  54.00000	  91.67210	   0.56858	   0.09058	   0.57575	  -9.05199
863319.59282	  54.00000	  72.51701	   0.58500	   0.09376	   0.59246	  -9.10594
863319.82182	  54.00000	  57.36816	   0.60089	   0.09849	   0.60891	  -9.30874
863320.05782	  54.00000	  45.36290	   0.62192	   0.09945	   0.62982	  -9.08480
863320.29082	  54.00000	  35.93134	   0.64146	   0.09760	   0.64884	  -8.65145
863320.54082	  54.00000	  28.40909	   0.65995	   0.09401	   0.66662	  -8.10756
863320.75482	  54.00000	  22.48202	   0.67729	   0.08659	   0.68280	  -7.28554
863321.01982	  54.00000	  17.79613	   0.69138	   0.07863	   0.69584	  -6.48873
863321.27282	  54.00000	  14.06813	   0.70243	   0.07110	   0.70602	  -5.77958
863321.48882	  54.00000	  11.14480	   0.71276	   0.06126	   0.71539	  -4.91227
863321.75582	  54.00000	   8.81772	   0.71740	   0.05443	   0.71946	  -4.33907
863321.93382	  54.00000	   6.97545	   0.72432	   0.04882	   0.72596	  -3.85568
863322.15182	  54.00000	   5.51730	   0.72887	   0.04188	   0.73007	  -3.28859
863322.42182	  54.00000	   4.36941	   0.73451	   0.03508	   0.73535	  -2.73439
863322.75682	  54.00000	   3.45686	   0.73719	   0.03544	   0.73805	  -2.75258
863323.17482	  54.00000	   2.73547	   0.73980	   0.03473	   0.74062	  -2.68800
863323.70082	  54.00000	   2.16054	   0.73887	   0.03207	   0.73956	  -2.48538
863324.35982	  54.00000	   1.70952	   0.74048	   0.03045	   0.74110	  -2.35486
863325.18782	  54.00000	   1.35352	   0.74429	   0.02736	   0.74479	  -2.10503
863326.23082	  54.00000	   1.07079	   0.74989	   0.02676	   0.75037	  -2.04364
863327.54482	  54.00000	   0.84734	   0.75708	   0.03022	   0.75768	  -2.28550
863329.20082	  54.00000	   0.67072	   0.76354	   0.03652	   0.76441	  -2.73833
863331.28882	  54.00000	   0.53067	   0.76698	   0.04721	   0.76843	  -3.52215
863333.92582	  54.00000	   0.41976	   0.76560	   0.05783	   0.76778	  -4.31963
863337.25782	  54.00000	   0.33183	   0.76178	   0.06453	   0.76451	  -4.84205
863341.46282	  54.00000	   0.26261	   0.76064	   0.06657	   0.76355	  -5.00152
863346.77082	  54.00000	   0.20791	   0.76526	   0.06643	   0.76814	  -4.96098
863353.47582	  54.00000	   0.16452	   0.77612	   0.06822	   0.77911	  -5.02349
863361.95182	  54.00000	   0.13007	   0.79300	   0.07342	   0.79639	  -5.28942
863372.64283	  54.00000	   0.10309	   0.81561	   0.08753	   0.82029	  -6.12567
863386.15583	  54.00000	   0.08153	   0.83880	   0.11253	   0.84632	  -7.64084
863403.25383	  54.00000	   0.06443	   0.85679	   0.14620	   0.86918	  -9.68353
863424.84083	  54.00000	   0.05102	   0.86489	   0.18519	   0.88449	 -12.08549
863452.08284	  54.00000	   0.04042	   0.86379	   0.21682	   0.89059	 -14.09083
863486.57884	  54.00000	   0.03192	   0.86778	   0.23692	   0.89954	 -15.27065
863530.12684	  54.00000	   0.02528	   0.88484	   0.25069	   0.91967	 -15.81864
863585.19185	  54.00000	   0.01999	   0.91458	   0.26591	   0.95245	 -16.21169
879084.74765	  55.00000	20004.45300	   0.38261	  -0.02864	   0.38368	   4.28058
879084.88965	  55.00000	15829.12600	   0.38847	  -0.01451	   0.38874	   2.13924
879085.03165	  55.00000	12516.70300	   0.39355	  -0.00231	   0.39356	   0.33658
879085.17365	  55.00000	9909.44240	   0.39904	   0.00791	   0.39912	  -1.13623
879085.33865	  55.00000	7835.48000	   0.40544	   0.01502	   0.40571	  -2.12187
879085.53865	  55.00000	6217.24610	   0.41145	   0.02207	   0.41204	  -3.07098
879085.77765	  55.00000	4905.29100	   0.41797	   0.02643	   0.41881	  -3.61801
879086.01565	  55.00000	3881.27370	   0.42488	   0.03281	   0.42614	  -4.41508
879086.25365	  55.00000	3070.98270	   0.43067	   0.03660	   0.43222	  -4.85812
879086.49165	  55.00000	2430.77780	   0.43705	   0.04037	   0.43891	  -5.27797
879086.72965	  55.00000	1923.15370	   0.44437	   0.04352	   0.44650	  -5.59369
879086.96765	  55.00000	1522.43580	   0.45269	   0.04724	   0.45515	  -5.95732
879087.20565	  55.00000	1203.84460	   0.46094	   0.04858	   0.46350	  -6.01665
879087.44465	  55.00000	 952.86591	   0.46743	   0.05141	   0.47024	  -6.27604
879087.68265	  55.00000	 754.27557	   0.47746	   0.05522	   0.48065	  -6.59695
879087.92065	  55.00000	 596.71857	   0.48545	   0.05810	   0.48891	  -6.82472
879088.15765	  55.00000	 471.96338	   0.49291	   0.06096	   0.49666	  -7.04975
879088.39665	  55.00000	 373.20856	   0.50230	   0.06405	   0.50637	  -7.26734
879088.63465	  55.00000	 295.47278	   0.51113	   0.06620	   0.51540	  -7.37945
879088.87365	  55.00000	 233.87738	   0.52094	   0.07097	   0.52575	  -7.75800
879089.11165	  55.00000	 185.05922	   0.53170	   0.07436	   0.53688	  -7.96173
879089.34765	  55.00000	 146.35823	   0.54353	   0.07892	   0.54923	  -8.26169
879089.58465	  55.00000	 115.77804	   0.55455	   0.08333	   0.56077	  -8.54616
879089.81865	  55.00000	  91.67210	   0.56827	   0.08869	   0.57515	  -8.87084
879090.06465	  55.00000	  72.51701	   0.58306	   0.09499	   0.59074	  -9.25316
879090.29365	  55.00000	  57.36816	   0.60200	   0.09860	   0.61002	  -9.30184
879090.52965	  55.00000	  45.36290	   0.62123	   0.10103	   0.62939	  -9.23721
879090.76265	  55.00000	  35.93134	   0.63983	   0.09842	   0.64736	  -8.74520
879091.01265	  55.00000	  28.40909	   0.65824	   0.09521	   0.66509	  -8.23074
879091.22665	  55.00000	  22.48202	   0.67755	   0.08835	   0.68328	  -7.42926
879091.49165	  55.00000	  17.79613	   0.69154	   0.07890	   0.69603	  -6.50878
879091.74465	  55.00000	  14.06813	   0.70323	   0.07134	   0.70684	  -5.79236
879091.96065	  55.00000	  11.14480	   0.71364	   0.06105	   0.71625	  -4.88940
879092.22765	  55.00000	   8.81772	   0.71892	   0.05477	   0.72100	  -4.35688
879092.40565	  55.00000	   6.97545	   0.72394	   0.04714	   0.72547	  -3.72587
879092.62365	  55.00000	   5.51730	   0.73048	   0.04184	   0.73167	  -3.27807
879092.89365	  55.00000	   4.36941	   0.73523	   0.03832	   0.73622	  -2.98344
879093.22865	  55.00000	   3.45686	   0.73657	   0.03682	   0.73749	  -2.86156
879093.64665	  55.00000	   2.73547	   0.73742	   0.03353	   0.73818	  -2.60339
879094.17265	  55.00000	   2.16054	   0.74007	   0.02995	   0.74068	  -2.31755
879094.83165	  55.00000	   1.70952	   0.74323	   0.02692	   0.74372	  -2.07451
879095.65965	  55.00000	   1.35352	   0.74919	   0.02691	   0.74968	  -2.05745
879096.70265	  55.00000	   1.07079	   0.75574	   0.03011	   0.75634	  -2.28190
879098.01665	  55.00000	   0.84734	   0.75988	   0.03676	   0.76077	  -2.76926
879099.67265	  55.00000	   0.67072	   0.76221	   0.04444	   0.76351	  -3.33692
879101.76165	  55.00000	   0.53067	   0.75962	   0.05115	   0.76134	  -3.85224
879104.39765	  55.00000	   0.41976	   0.75648	   0.05430	   0.75843	  -4.10547
879107.72965	  55.00000	   0.33183	   0.75707	   0.05473	   0.75905	  -4.13489
879111.93565	  55.00000	   0.26261	   0.76298	   0.05423	   0.76491	  -4.06581
879117.24365	  55.00000	   0.20791	   0.77480	   0.05589	   0.77681	  -4.12566
879123.94765	  55.00000	   0.16452	   0.79181	   0.06350	   0.79436	  -4.58477
879132.42465	  55.00000	   0.13007	   0.81179	   0.07973	   0.81570	  -5.60900
879143.11465	  55.00000	   0.10309	   0.82824	   0.10583	   0.83498	  -7.28169
879156.62865	  55.00000	   0.08153	   0.83720	   0.13801	   0.84849	  -9.36094
879173.72666	  55.00000	   0.06443	   0.83968	   0.16716	   0.85615	 -11.25923
879195.31266	  55.00000	   0.05102	   0.83686	   0.18798	   0.85771	 -12.66032
879222.55566	  55.00000	   0.04042	   0.84227	   0.20007	   0.86571	 -13.36242
879257.05067	  55.00000	   0.03192	   0.86156	   0.21108	   0.88704	 -13.76588
879300.59867	  55.00000	   0.02528	   0.89185	   0.22511	   0.91982	 -14.16630
879355.66368	  55.00000	   0.01999	   0.93566	   0.24561	   0.96736	 -14.70820
894842.31709	  56.00000	20004.45300	   0.38160	  -0.02928	   0.38272	   4.38722
894842.45909	  56.00000	15829.12600	   0.38668	  -0.01389	   0.38693	   2.05744
894842.60109	  56.00000	12516.70300	   0.39308	  -0.00223	   0.39309	   0.32450
894842.74309	  56.00000	9909.44240	   0.39888	   0.00705	   0.39895	  -1.01279
894842.90809	  56.00000	7835.48000	   0.40568	   0.01482	   0.40595	  -2.09285
894843.10809	  56.00000	6217.24610	   0.40974	   0.02213	   0.41034	  -3.09091
894843.34609	  56.00000	4905.29100	   0.41837	   0.02743	   0.41927	  -3.75158
894843.58509	  56.00000	3881.27370	   0.42249	   0.03194	   0.42370	  -4.32283
894843.82309	  56.00000	3070.98270	   0.43235	   0.03565	   0.43382	  -4.71345
894844.06109	  56.00000	2430.77780	   0.43730	   0.04097	   0.43922	  -5.35242
894844.29909	  56.00000	1923.15370	   0.44439	   0.04306	   0.44647	  -5.53393
894844.53709	  56.00000	1522.43580	   0.45200	   0.04712	   0.45445	  -5.95179
894844.77509	  56.00000	1203.84460	   0.45985	   0.04906	   0.46246	  -6.09024
894845.01409	  56.00000	 952.86591	   0.46760	   0.05203	   0.47049	  -6.34861
894845.25209	  56.00000	 754.27557	   0.47582	   0.05589	   0.47909	  -6.69928
894845.49009	  56.00000	 596.71857	   0.48377	   0.05769	   0.48720	  -6.80035
894845.72709	  56.00000	 471.96338	   0.49365	   0.05952	   0.49722	  -6.87450
894845.96609	  56.00000	 373.20856	   0.50132	   0.06342	   0.50531	  -7.21017
894846.20409	  56.00000	 295.47278	   0.51008	   0.06813	   0.51461	  -7.60815
894846.44309	  56.00000	 233.87738	   0.51958	   0.07036	   0.52432	  -7.71240
894846.68109	  56.00000	 185.05922	   0.53051	   0.07606	   0.53593	  -8.15930
894846.91709	  56.00000	 146.35823	   0.53996	   0.07946	   0.54578	  -8.37189
894847.15409	  56.00000	 115.77804	   0.55292	   0.08424	   0.55930	  -8.66236
894847.38809	  56.00000	  91.67210	   0.56838	   0.08988	   0.57544	  -8.98560
894847.63309	  56.00000	  72.51701	   0.58348	   0.09572	   0.59128	  -9.31591
894847.86309	  56.00000	  57.36816	   0.59997	   0.09872	   0.60804	  -9.34353
894848.09909	  56.00000	  45.36290	   0.62064	   0.10135	   0.62887	  -9.27458
894848.33109	  56.00000	  35.93134	   0.64049	   0.09853	   0.64803	  -8.74572
894848.58209	  56.00000	  28.40909	   0.65849	   0.09545	   0.66537	  -8.24748
894848.79609	  56.00000	  22.48202	   0.67495	   0.08944	   0.68085	  -7.54814
894849.06109	  56.00000	  17.79613	   0.69188	   0.08048	   0.69655	  -6.63450
894849.31309	  56.00000	  14.06813	   0.70296	   0.07068	   0.70651	  -5.74169
894849.52909	  56.00000	  11.14480	   0.71360	   0.06304	   0.71638	  -5.04819
894849.79709	  56.00000	   8.81772	   0.71942	   0.05477	   0.72150	  -4.35377
894849.97509	  56.00000	   6.97545	   0.72547	   0.04769	   0.72703	  -3.76097
894850.19309	  56.00000	   5.51730	   0.73049	   0.04349	   0.73179	  -3.40696
894850.46209	  56.00000	   4.36941	   0.73334	   0.03833	   0.73434	  -2.99229
894850.79809	  56.00000	   3.45686	   0.73521	   0.03458	   0.73603	  -2.69262
894851.21609	  56.00000	   2.73547	   0.73770	   0.03090	   0.73835	  -2.39846
894851.74109	  56.00000	   2.16054	   0.74216	   0.02737	   0.74266	  -2.11210
894852.40109	  56.00000	   1.70952	   0.74811	   0.02839	   0.74865	  -2.17299
894853.22909	  56.00000	   1.35352	   0.75231	   0.03057	   0.75293	  -2.32730
894854.27209	  56.00000	   1.07079	   0.75429	   0.03609	   0.75515	  -2.73945
894855.58609	  56.00000	   0.84734	   0.75340	   0.04129	   0.75453	  -3.13709
894857.24209	  56.00000	   0.67072	   0.75222	   0.04443	   0.75353	  -3.38018
894859.33009	  56.00000	   0.53067	   0.75155	   0.04402	   0.75284	  -3.35179
894861.96709	  56.00000	   0.41976	   0.75488	   0.04315	   0.75611	  -3.27135
894865.29809	  56.00000	   0.33183	   0.76312	   0.04276	   0.76432	  -3.20733
894869.50409	  56.00000	   0.26261	   0.77691	   0.04717	   0.77834	  -3.47409
894874.81209	  56.00000	   0.20791	   0.79273	   0.05877	   0.79491	  -4.24013
894881.51709	  56.00000	   0.16452	   0.80633	   0.07905	   0.81019	  -5.59895
894889.99309	  56.00000	   0.13007	   0.81290	   0.10499	   0.81965	  -7.35911
894900.68410	  56.00000	   0.10309	   0.81189	   0.12802	   0.82192	  -8.96049
894914.19710	  56.00000	   0.08153	   0.80808	   0.14409	   0.82083	 -10.11040
894931.29510	  56.00000	   0.06443	   0.81023	   0.15608	   0.82513	 -10.90398
894952.88210	  56.00000	   0.05102	   0.82221	   0.16182	   0.83798	 -11.13384
894980.12410	  56.00000	   0.04042	   0.84505	   0.17065	   0.86211	 -11.41680
895014.62011	  56.00000	   0.03192	   0.87963	   0.18539	   0.89895	 -11.90117
895058.16711	  56.00000	   0.02528	   0.92551	   0.21226	   0.94954	 -12.91695
895113.23312	  56.00000	   0.01999	   0.97717	   0.25588	   1.01012	 -14.67408
910588.11374	  57.00000	20004.45300	   0.38134	  -0.02991	   0.38251	   4.48424
910588.25574	  57.00000	15829.12600	   0.38611	  -0.01394	   0.38636	   2.06728
910588.39774	  57.00000	12516.70300	   0.39359	  -0.00274	   0.39359	   0.39821
910588.53974	  57.00000	9909.44240	   0.39903	   0.00719	   0.39909	  -1.03221
910588.70474	  57.00000	7835.48000	   0.40370	   0.01457	   0.40397	  -2.06675
910588.90474	  57.00000	6217.24610	   0.41031	   0.02199	   0.41090	  -3.06755
910589.14274	  57.00000	4905.29100	   0.41798	   0.02784	   0.41891	  -3.81075
910589.38174	  57.00000	3881.27370	   0.42295	   0.03191	   0.42415	  -4.31440
910589.61974	  57.00000	3070.98270	   0.43225	   0.03692	   0.43383	  -4.88141
910589.85774	  57.00000	2430.77780	   0.43693	   0.04037	   0.43879	  -5.27914
910590.09574	  57.00000	1923.15370	   0.44374	   0.04354	   0.44587	  -5.60336
910590.33374	  57.00000	1522.43580	   0.45279	   0.04504	   0.45503	  -5.68116
910590.57174	  57.00000	1203.84460	   0.45967	   0.05002	   0.46238	  -6.20981
910590.81074	  57.00000	 952.86591	   0.46701	   0.05035	   0.46972	  -6.15405
910591.04874	  57.00000	 754.27557	   0.47448	   0.05476	   0.47763	  -6.58307
910591.28675	  57.00000	 596.71857	   0.48263	   0.05883	   0.48620	  -6.94940
910591.52375	  57.00000	 471.96338	   0.49228	   0.05982	   0.49590	  -6.92872
910591.76275	  57.00000	 373.20856	   0.50146	   0.06390	   0.50552	  -7.26243
910592.00075	  57.00000	 295.47278	   0.50954	   0.06721	   0.51395	  -7.51382
910592.23975	  57.00000	 233.87738	   0.52016	   0.07116	   0.52500	  -7.78950
910592.47775	  57.00000	 185.05922	   0.52998	   0.07419	   0.53515	  -7.96913
910592.71375	  57.00000	 146.35823	   0.54279	   0.07946	   0.54858	  -8.32883
910592.95075	  57.00000	 115.77804	   0.55387	   0.08625	   0.56055	  -8.85149
910593.18475	  57.00000	  91.67210	   0.56770	   0.08969	   0.57474	  -8.97741
910593.42975	  57.00000	  72.51701	   0.58156	   0.09547	   0.58934	  -9.32248
910593.65975	  57.00000	  57.36816	   0.59966	   0.09892	   0.60776	  -9.36685
910593.89575	  57.00000	  45.36290	   0.61815	   0.10079	   0.62632	  -9.26088
910594.12775	  57.00000	  35.93134	   0.63871	   0.09980	   0.64646	  -8.88072
910594.37875	  57.00000	  28.40909	   0.65875	   0.09567	   0.66566	  -8.26309
910594.59275	  57.00000	  22.48202	   0.67629	   0.08971	   0.68221	  -7.55627
910594.85775	  57.00000	  17.79613	   0.69000	   0.08006	   0.69463	  -6.61856
910595.10975	  57.00000	  14.06813	   0.70179	   0.07203	   0.70548	  -5.86046
910595.32575	  57.00000	  11.14480	   0.71164	   0.06372	   0.71449	  -5.11698
910595.59375	  57.00000	   8.81772	   0.71925	   0.05507	   0.72135	  -4.37799
910595.77175	  57.00000	   6.97545	   0.72422	   0.04813	   0.72582	  -3.80235
910595.98975	  57.00000	   5.51730	   0.72922	   0.04132	   0.73039	  -3.24305
910596.25875	  57.00000	   4.36941	   0.73383	   0.03473	   0.73465	  -2.70988
910596.59475	  57.00000	   3.45686	   0.73825	   0.03388	   0.73903	  -2.62745
910597.01275	  57.00000	   2.73547	   0.74122	   0.03456	   0.74202	  -2.66955
910597.53775	  57.00000	   2.16054	   0.74218	   0.03427	   0.74297	  -2.64397
910598.19775	  57.00000	   1.70952	   0.74248	   0.03208	   0.74317	  -2.47397
910599.02575	  57.00000	   1.35352	   0.74386	   0.03000	   0.74447	  -2.30938
910600.06875	  57.00000	   1.07079	   0.74754	   0.02815	   0.74807	  -2.15643
910601.38275	  57.00000	   0.84734	   0.75511	   0.02833	   0.75564	  -2.14878
910603.03875	  57.00000	   0.67072	   0.76259	   0.03214	   0.76326	  -2.41347
910605.12675	  57.00000	   0.53067	   0.76977	   0.04129	   0.77087	  -3.07016
910607.76375	  57.00000	   0.41976	   0.77324	   0.05416	   0.77513	  -4.00690
910611.09475	  57.00000	   0.33183	   0.77131	   0.06622	   0.77415	  -4.90697
910615.30075	  57.00000	   0.26261	   0.76740	   0.07354	   0.77092	  -5.47399
910620.60875	  57.00000	   0.20791	   0.76674	   0.07608	   0.77051	  -5.66656
910627.31375	  57.00000	   0.16452	   0.77211	   0.07625	   0.77586	  -5.64008
910635.78975	  57.00000	   0.13007	   0.78463	   0.07865	   0.78856	  -5.72390
910646.47975	  57.00000	   0.10309	   0.80418	   0.08609	   0.80877	  -6.11042
910659.99375	  57.00000	   0.08153	   0.82938	   0.10312	   0.83577	  -7.08745
910677.09176	  57.00000	   0.06443	   0.85452	   0.12985	   0.86433	  -8.64048
910698.67876	  57.00000	   0.05102	   0.87700	   0.16940	   0.89321	 -10.93235
910725.92076	  57.00000	   0.04042	   0.88527	   0.21206	   0.91032	 -13.47100
910760.41677	  57.00000	   0.03192	   0.88694	   0.24739	   0.92079	 -15.58531
910803.96377	  57.00000	   0.02528	   0.89414	   0.26853	   0.93359	 -16.71639
910859.02978	  57.00000	   0.01999	   0.91512	   0.28420	   0.95823	 -17.25295
926330.74660	  58.00000	20004.45300	   0.38079	  -0.02976	   0.38195	   4.46845
926330.88860	  58.00000	15829.12600	   0.38622	  -0.01433	   0.38649	   2.12426
926331.03060	  58.00000	12516.70300	   0.39137	  -0.00422	   0.39140	   0.61844
926331.17260	  58.00000	9909.44240	   0.39915	   0.00882	   0.39924	  -1.26537
926331.33760	  58.00000	7835.48000	   0.40398	   0.01562	   0.40429	  -2.21398
926331.53760	  58.00000	6217.24610	   0.41067	   0.02208	   0.41127	  -3.07692
926331.77660	  58.00000	4905.29100	   0.41707	   0.02843	   0.41804	  -3.89928
926332.01460	  58.00000	3881.27370	   0.42233	   0.03139	   0.42349	  -4.25138
926332.25261	  58.00000	3070.98270	   0.43006	   0.03754	   0.43170	  -4.98805
926332.49061	  58.00000	2430.77780	   0.43755	   0.04093	   0.43946	  -5.34414
926332.72861	  58.00000	1923.15370	   0.44418	   0.04354	   0.44631	  -5.59816
926332.96661	  58.00000	1522.43580	   0.45102	   0.04779	   0.45355	  -6.04877
926333.20461	  58.00000	1203.84460	   0.45936	   0.04977	   0.46205	  -6.18348
926333.44361	  58.00000	 952.86591	   0.46597	   0.05228	   0.46890	  -6.40213
926333.68161	  58.00000	 754.27557	   0.47492	   0.05481	   0.47807	  -6.58283
926333.91961	  58.00000	 596.71857	   0.48379	   0.05686	   0.48712	  -6.70352
926334.15661	  58.00000	 471.96338	   0.49262	   0.06021	   0.49629	  -6.96795
926334.39561	  58.00000	 373.20856	   0.50047	   0.06253	   0.50437	  -7.12208
926334.63361	  58.00000	 295.47278	   0.50890	   0.06623	   0.51319	  -7.41551
926334.87261	  58.00000	 233.87738	   0.51855	   0.06920	   0.52315	  -7.60110
926335.11061	  58.00000	 185.05922	   0.52958	   0.07428	   0.53477	  -7.98467
926335.34661	  58.00000	 146.35823	   0.54088	   0.08034	   0.54682	  -8.44877
926335.58361	  58.00000	 115.77804	   0.55227	   0.08626	   0.55896	  -8.87775
926335.81761	  58.00000	  91.67210	   0.56663	   0.08970	   0.57369	  -8.99576
926336.06361	  58.00000	  72.51701	   0.58265	   0.09421	   0.59022	  -9.18516
926336.29261	  58.00000	  57.36816	   0.59970	   0.09807	   0.60766	  -9.28754
926336.52861	  58.00000	  45.36290	   0.61878	   0.09999	   0.62681	  -9.17912
926336.76161	  58.00000	  35.93134	   0.63628	   0.09851	   0.64386	  -8.80066
926337.01161	  58.00000	  28.40909	   0.65801	   0.09606	   0.66498	  -8.30611
926337.22561	  58.00000	  22.48202	   0.67570	   0.08887	   0.68152	  -7.49291
926337.49061	  58.00000	  17.79613	   0.68991	   0.08004	   0.69454	  -6.61768
926337.74361	  58.00000	  14.06813	   0.70168	   0.07202	   0.70536	  -5.86011
926337.95961	  58.00000	  11.14480	   0.71131	   0.06261	   0.71406	  -5.03035
926338.22661	  58.00000	   8.81772	   0.71887	   0.05648	   0.72108	  -4.49215
926338.40461	  58.00000	   6.97545	   0.72349	   0.04939	   0.72518	  -3.90524
926338.62261	  58.00000	   5.51730	   0.72847	   0.04089	   0.72962	  -3.21275
926338.89261	  58.00000	   4.36941	   0.73397	   0.03622	   0.73486	  -2.82545
926339.22761	  58.00000	   3.45686	   0.73836	   0.03491	   0.73918	  -2.70716
926339.64561	  58.00000	   2.73547	   0.73807	   0.03458	   0.73888	  -2.68245
926340.17161	  58.00000	   2.16054	   0.73944	   0.03293	   0.74017	  -2.55030
926340.83061	  58.00000	   1.70952	   0.74114	   0.03054	   0.74177	  -2.35975
926341.65761	  58.00000	   1.35352	   0.74412	   0.02731	   0.74462	  -2.10185
926342.70061	  58.00000	   1.07079	   0.75014	   0.02683	   0.75062	  -2.04831
926344.01461	  58.00000	   0.84734	   0.75715	   0.03005	   0.75775	  -2.27263
926345.67061	  58.00000	   0.67072	   0.76363	   0.03639	   0.76449	  -2.72839
926347.75861	  58.00000	   0.53067	   0.76713	   0.04791	   0.76863	  -3.57367
926350.39561	  58.00000	   0.41976	   0.76547	   0.05828	   0.76768	  -4.35360
926353.72761	  58.00000	   0.33183	   0.76188	   0.06419	   0.76458	  -4.81585
926357.93261	  58.00000	   0.26261	   0.76061	   0.06614	   0.76348	  -4.96939
926363.24061	  58.00000	   0.20791	   0.76576	   0.06638	   0.76863	  -4.95398
926369.94561	  58.00000	   0.16452	   0.77643	   0.06784	   0.77939	  -4.99318
926378.42161	  58.00000	   0.13007	   0.79333	   0.07366	   0.79675	  -5.30490
926389.11261	  58.00000	   0.10309	   0.81629	   0.08807	   0.82103	  -6.15786
926402.62661	  58.00000	   0.08153	   0.83928	   0.11406	   0.84699	  -7.73930
926419.72362	  58.00000	   0.06443	   0.85700	   0.14793	   0.86967	  -9.79371
926441.31062	  58.00000	   0.05102	   0.86380	   0.18679	   0.88377	 -12.20182
926468.55362	  58.00000	   0.04042	   0.86276	   0.21722	   0.88969	 -14.13211
926503.04863	  58.00000	   0.03192	   0.86765	   0.23572	   0.89910	 -15.19876
926546.59663	  58.00000	   0.02528	   0.88497	   0.24920	   0.91939	 -15.72659
926601.66164	  58.00000	   0.01999	   0.91726	   0.26554	   0.95492	 -16.14515
942065.50007	  59.00000	20004.45300	   0.38133	  -0.02961	   0.38248	   4.44028
942065.64207	  59.00000	15829.12600	   0.38800	  -0.01515	   0.38829	   2.23552
942065.78407	  59.00000	12516.70300	   0.39316	  -0.00154	   0.39316	   0.22381
942065.92607	  59.00000	9909.44240	   0.39970	   0.00716	   0.39977	  -1.02608
942066.09107	  59.00000	7835.48000	   0.40408	   0.01449	   0.40434	  -2.05394
942066.29107	  59.00000	6217.24610	   0.41009	   0.02140	   0.41065	  -2.98694
942066.52907	  59.00000	4905.29100	   0.41847	   0.02857	   0.41945	  -3.90533
942066.76807	  59.00000	3881.27370	   0.42388	   0.03273	   0.42514	  -4.41533
942067.00607	  59.00000	3070.98270	   0.43123	   0.03549	   0.43269	  -4.70544
942067.24407	  59.00000	2430.77780	   0.43817	   0.04043	   0.44004	  -5.27141
942067.48207	  59.00000	1923.15370	   0.44488	   0.04383	   0.44703	  -5.62629
942067.72007	  59.00000	1522.43580	   0.45261	   0.04758	   0.45510	  -6.00157
942067.95807	  59.00000	1203.84460	   0.46050	   0.05031	   0.46324	  -6.23522
942068.19707	  59.00000	 952.86591	   0.46773	   0.05140	   0.47055	  -6.27072
942068.43507	  59.00000	 754.27557	   0.47559	   0.05515	   0.47877	  -6.61440
942068.67308	  59.00000	 596.71857	   0.48434	   0.05728	   0.48771	  -6.74513
942068.91008	  59.00000	 471.96338	   0.49351	   0.05983	   0.49712	  -6.91281
942069.14908	  59.00000	 373.20856	   0.50094	   0.06367	   0.50497	  -7.24369
942069.38708	  59.00000	 295.47278	   0.51168	   0.06631	   0.51596	  -7.38437
942069.62608	  59.00000	 233.87738	   0.52062	   0.06995	   0.52530	  -7.65188
942069.86408	  59.00000	 185.05922	   0.53025	   0.07316	   0.53527	  -7.85581
942070.10008	  59.00000	 146.35823	   0.54039	   0.07976	   0.54625	  -8.39620
942070.33708	  59.00000	 115.77804	   0.55304	   0.08536	   0.55959	  -8.77422
942070.57108	  59.00000	  91.67210	   0.56776	   0.09054	   0.57493	  -9.06015
942070.81608	  59.00000	  72.51701	   0.58317	   0.09528	   0.59090	  -9.27926
942071.04608	  59.00000	  57.36816	   0.60090	   0.09919	   0.60904	  -9.37285
942071.28208	  59.00000	  45.36290	   0.62028	   0.10046	   0.62836	  -9.19934
942071.51508	  59.00000	  35.93134	   0.63823	   0.09953	   0.64595	  -8.86405
942071.76508	  59.00000	  28.40909	   0.65886	   0.09512	   0.66569	  -8.21530
942071.97908	  59.00000	  22.48202	   0.67673	   0.08945	   0.68261	  -7.52998
942072.24408	  59.00000	  17.79613	   0.69117	   0.08079	   0.69587	  -6.66716
942072.49708	  59.00000	  14.06813	   0.70511	   0.07217	   0.70879	  -5.84438
942072.71308	  59.00000	  11.14480	   0.71151	   0.06235	   0.71424	  -5.00803
942072.98008	  59.00000	   8.81772	   0.71970	   0.05464	   0.72177	  -4.34155
942073.15808	  59.00000	   6.97545	   0.72704	   0.04791	   0.72862	  -3.77025
942073.37608	  59.00000	   5.51730	   0.73027	   0.04425	   0.73160	  -3.46728
942073.64508	  59.00000	   4.36941	   0.73402	   0.03818	   0.73502	  -2.97720
942073.98108	  59.00000	   3.45686	   0.73674	   0.03341	   0.73750	  -2.59663
942074.39908	  59.00000	   2.73547	   0.74020	   0.02992	   0.74081	  -2.31438
942074.92408	  59.00000	   2.16054	   0.74561	   0.02941	   0.74619	  -2.25879
942075.58408	  59.00000	   1.70952	   0.74923	   0.03206	   0.74991	  -2.45054
942076.41208	  59.00000	   1.35352	   0.75022	   0.03494	   0.75103	  -2.66615
942077.45508	  59.00000	   1.07079	   0.74941	   0.03740	   0.75034	  -2.85672
942078.76908	  59.00000	   0.84734	   0.74855	   0.03732	   0.74948	  -2.85387
942080.42508	  59.00000	   0.67072	   0.74982	   0.03680	   0.75073	  -2.80952
942082.51308	  59.00000	   0.53067	   0.75443	   0.03513	   0.75525	  -2.66600
942085.15008	  59.00000	   0.41976	   0.76348	   0.03676	   0.76436	  -2.75660
942088.48208	  59.00000	   0.33183	   0.77639	   0.04322	   0.77760	  -3.18618
942092.68708	  59.00000	   0.26261	   0.78917	   0.05683	   0.79122	  -4.11914
942097.99508	  59.00000	   0.20791	   0.79679	   0.07622	   0.80043	  -5.46412
942104.70008	  59.00000	   0.16452	   0.79731	   0.09700	   0.80319	  -6.93669
942113.17608	  59.00000	   0.13007	   0.79249	   0.11172	   0.80033	  -8.02405
942123.86708	  59.00000	   0.10309	   0.79092	   0.11990	   0.79995	  -8.62027
942137.38008	  59.00000	   0.08153	   0.79711	   0.12443	   0.80677	  -8.87244
942154.47809	  59.00000	   0.06443	   0.81169	   0.13171	   0.82230	  -9.21673
942176.06509	  59.00000	   0.05102	   0.83483	   0.14033	   0.84654	  -9.54214
942203.30709	  59.00000	   0.04042	   0.87029	   0.15837	   0.88458	 -10.31332
942237.80310	  59.00000	   0.03192	   0.91325	   0.19060	   0.93293	 -11.78881
942281.35110	  59.00000	   0.02528	   0.95382	   0.24057	   0.98369	 -14.15596
942336.41611	  59.00000	   0.01999	   0.97974	   0.29986	   1.02460	 -17.01736
957796.72415	  60.00000	20004.45300	   0.38354	  -0.02944	   0.38467	   4.38869
957796.86615	  60.00000	15829.12600	   0.38810	  -0.01318	   0.38832	   1.94469
