Repository: kbm2110/Battery_Diagnostics_Thesis

# Battery_Diagnostics_Thesis
 Data-driven battery diagnostics using EIS

**Author:** Bala Manikanta Yaswanth Kanagarla
**Institution:** Technische Hochschule Ingolstadt (THI)
**Supervisor:** Prof. Dr. H.-G. Schweiger

## Overview

This project implements a machine learning framework for 
non-invasive State of Health (SoH) estimation of lithium-ion 
batteries using Electrochemical Impedance Spectroscopy (EIS).

Eight physically interpretable features are extracted from 
impedance spectra and used to train six ML models under a 
strict cell-level train-test split. The stacking ensemble 
achieves R² = 0.9122 and RMSE = 0.0234 on completely unseen 
cells.

---

File: data/EIS/EIS_state_IX_45C02.txt (part 7 of 37)
time/s	           cycle number	freq/Hz	           Re(Z)/Ohm	  -Im(Z)/Ohm	   |Z|/Ohm	   Phase(Z)/deg
820093.87119	  51.00000	   3.45686	   0.92031	   0.10073	   0.92581	  -6.24624
820094.29019	  51.00000	   2.73547	   0.93250	   0.09039	   0.93687	  -5.53671
820094.81519	  51.00000	   2.16054	   0.94041	   0.07948	   0.94376	  -4.83081
820095.47419	  51.00000	   1.70952	   0.94744	   0.07115	   0.95011	  -4.29444
820096.30319	  51.00000	   1.35352	   0.95319	   0.06508	   0.95540	  -3.90566
820097.34619	  51.00000	   1.07079	   0.95835	   0.06140	   0.96031	  -3.66590
820098.66019	  51.00000	   0.84734	   0.96329	   0.05877	   0.96508	  -3.49137
820100.31519	  51.00000	   0.67072	   0.96835	   0.05971	   0.97019	  -3.52835
820102.40419	  51.00000	   0.53067	   0.97468	   0.06251	   0.97668	  -3.66941
820105.04119	  51.00000	   0.41976	   0.97932	   0.06943	   0.98178	  -4.05539
820108.37219	  51.00000	   0.33183	   0.98277	   0.07739	   0.98582	  -4.50271
820112.57819	  51.00000	   0.26261	   0.98632	   0.08607	   0.99007	  -4.98698
820117.88619	  51.00000	   0.20791	   0.99281	   0.09566	   0.99741	  -5.50372
820124.59019	  51.00000	   0.16452	   1.00120	   0.10833	   1.00705	  -6.17531
820133.06719	  51.00000	   0.13007	   1.01128	   0.12347	   1.01879	  -6.96104
820143.75719	  51.00000	   0.10309	   1.02513	   0.14123	   1.03481	  -7.84412
820157.27119	  51.00000	   0.08153	   1.04539	   0.16284	   1.05800	  -8.85368
820174.36920	  51.00000	   0.06443	   1.07091	   0.19307	   1.08818	 -10.22002
820195.95520	  51.00000	   0.05102	   1.09778	   0.23484	   1.12262	 -12.07490
820223.19820	  51.00000	   0.04042	   1.11772	   0.28431	   1.15331	 -14.27135
820257.69321	  51.00000	   0.03192	   1.13327	   0.33030	   1.18042	 -16.24927
820301.24121	  51.00000	   0.02528	   1.15497	   0.37033	   1.21289	 -17.77816
820356.30622	  51.00000	   0.01999	   1.18756	   0.40974	   1.25626	 -19.03580
835879.39558	  52.00000	20004.45300	   0.40287	  -0.01801	   0.40327	   2.55942
835879.53858	  52.00000	15829.12600	   0.41039	  -0.00311	   0.41040	   0.43424
835879.68058	  52.00000	12516.70300	   0.41699	   0.00787	   0.41706	  -1.08140
835879.82258	  52.00000	9909.44240	   0.42469	   0.01725	   0.42504	  -2.32601
835879.98658	  52.00000	7835.48000	   0.43160	   0.02436	   0.43229	  -3.23001
835880.18758	  52.00000	6217.24610	   0.43874	   0.02889	   0.43969	  -3.76699
835880.42558	  52.00000	4905.29100	   0.44728	   0.03424	   0.44859	  -4.37778
835880.66458	  52.00000	3881.27370	   0.45448	   0.03861	   0.45612	  -4.85540
835880.90258	  52.00000	3070.98270	   0.46065	   0.04340	   0.46269	  -5.38269
835881.14058	  52.00000	2430.77780	   0.46937	   0.04586	   0.47161	  -5.57990
835881.37858	  52.00000	1923.15370	   0.47781	   0.05096	   0.48052	  -6.08733
835881.61658	  52.00000	1522.43580	   0.48577	   0.05121	   0.48846	  -6.01778
835881.85458	  52.00000	1203.84460	   0.49219	   0.05513	   0.49527	  -6.39111
835882.09358	  52.00000	 952.86591	   0.50236	   0.05950	   0.50588	  -6.75514
835882.33158	  52.00000	 754.27557	   0.51152	   0.06097	   0.51514	  -6.79705
835882.56858	  52.00000	 596.71857	   0.52093	   0.06505	   0.52498	  -7.11763
835882.80658	  52.00000	 471.96338	   0.52980	   0.06640	   0.53394	  -7.14366
835883.04558	  52.00000	 373.20856	   0.53897	   0.07057	   0.54357	  -7.45952
835883.28358	  52.00000	 295.47278	   0.54919	   0.07206	   0.55389	  -7.47478
835883.52258	  52.00000	 233.87738	   0.56114	   0.07551	   0.56620	  -7.66371
835883.76058	  52.00000	 185.05922	   0.57041	   0.08029	   0.57604	  -8.01267
835883.99658	  52.00000	 146.35823	   0.58230	   0.08560	   0.58856	  -8.36249
835884.23358	  52.00000	 115.77804	   0.59217	   0.08954	   0.59890	  -8.59822
835884.46758	  52.00000	  91.67210	   0.60620	   0.09538	   0.61365	  -8.94145
835884.71258	  52.00000	  72.51701	   0.61788	   0.10319	   0.62644	  -9.48112
835884.94158	  52.00000	  57.36816	   0.63295	   0.11195	   0.64277	 -10.03039
835885.17858	  52.00000	  45.36290	   0.65000	   0.12029	   0.66104	 -10.48476
835885.41058	  52.00000	  35.93134	   0.66832	   0.13153	   0.68114	 -11.13408
835885.66158	  52.00000	  28.40909	   0.69125	   0.13959	   0.70521	 -11.41684
835885.87558	  52.00000	  22.48202	   0.71617	   0.15167	   0.73205	 -11.95748
835886.14058	  52.00000	  17.79613	   0.74383	   0.15676	   0.76017	 -11.90053
835886.39258	  52.00000	  14.06813	   0.77557	   0.15899	   0.79170	 -11.58474
835886.60858	  52.00000	  11.14480	   0.80676	   0.15492	   0.82150	 -10.87016
835886.87658	  52.00000	   8.81772	   0.83715	   0.15039	   0.85055	 -10.18459
835887.05458	  52.00000	   6.97545	   0.86544	   0.14091	   0.87684	  -9.24777
835887.27258	  52.00000	   5.51730	   0.88807	   0.12619	   0.89699	  -8.08739
835887.54158	  52.00000	   4.36941	   0.90750	   0.11467	   0.91472	  -7.20166
835887.87658	  52.00000	   3.45686	   0.92239	   0.10143	   0.92795	  -6.27558
835888.29558	  52.00000	   2.73547	   0.93465	   0.08863	   0.93884	  -5.41693
835888.82058	  52.00000	   2.16054	   0.94442	   0.07913	   0.94773	  -4.78923
835889.47958	  52.00000	   1.70952	   0.94997	   0.07214	   0.95271	  -4.34270
835890.30858	  52.00000	   1.35352	   0.95611	   0.06636	   0.95841	  -3.97047
835891.35058	  52.00000	   1.07079	   0.96068	   0.06237	   0.96270	  -3.71465
835892.66458	  52.00000	   0.84734	   0.96473	   0.06026	   0.96661	  -3.57453
835894.32059	  52.00000	   0.67072	   0.96959	   0.06084	   0.97150	  -3.59051
835896.40959	  52.00000	   0.53067	   0.97434	   0.06181	   0.97630	  -3.62975
835899.04559	  52.00000	   0.41976	   0.98067	   0.06659	   0.98293	  -3.88459
835902.37759	  52.00000	   0.33183	   0.98798	   0.07509	   0.99083	  -4.34620
835906.58359	  52.00000	   0.26261	   0.99347	   0.08735	   0.99730	  -5.02479
835911.89159	  52.00000	   0.20791	   0.99754	   0.10106	   1.00264	  -5.78460
835918.59559	  52.00000	   0.16452	   1.00276	   0.11334	   1.00914	  -6.44865
835927.07259	  52.00000	   0.13007	   1.01132	   0.12834	   1.01943	  -7.23257
835937.76259	  52.00000	   0.10309	   1.02387	   0.14634	   1.03427	  -8.13425
835951.27659	  52.00000	   0.08153	   1.03851	   0.16769	   1.05196	  -9.17239
835968.37459	  52.00000	   0.06443	   1.05889	   0.19265	   1.07627	 -10.31111
835989.96060	  52.00000	   0.05102	   1.08780	   0.21960	   1.10974	 -11.41305
836017.20360	  52.00000	   0.04042	   1.12578	   0.26007	   1.15543	 -13.00774
836051.69860	  52.00000	   0.03192	   1.16293	   0.31908	   1.20591	 -15.34313
836095.24661	  52.00000	   0.02528	   1.18644	   0.38313	   1.24677	 -17.89672
836150.31162	  52.00000	   0.01999	   1.20616	   0.44112	   1.28430	 -20.08857
851665.83199	  53.00000	20004.45300	   0.40493	  -0.01711	   0.40529	   2.42007
851665.97499	  53.00000	15829.12600	   0.41104	  -0.00303	   0.41105	   0.42272
851666.11699	  53.00000	12516.70300	   0.41951	   0.00751	   0.41958	  -1.02613
851666.25899	  53.00000	9909.44240	   0.42660	   0.01707	   0.42694	  -2.29100
851666.42299	  53.00000	7835.48000	   0.43407	   0.02423	   0.43475	  -3.19545
851666.62399	  53.00000	6217.24610	   0.44139	   0.03063	   0.44246	  -3.96946
851666.86199	  53.00000	4905.29100	   0.44876	   0.03550	   0.45016	  -4.52256
851667.10099	  53.00000	3881.27370	   0.45485	   0.04033	   0.45664	  -5.06671
851667.33899	  53.00000	3070.98270	   0.46396	   0.04261	   0.46591	  -5.24748
851667.57699	  53.00000	2430.77780	   0.47200	   0.04625	   0.47426	  -5.59624
851667.81499	  53.00000	1923.15370	   0.47735	   0.04906	   0.47986	  -5.86806
851668.05299	  53.00000	1522.43580	   0.48613	   0.05373	   0.48909	  -6.30698
851668.29099	  53.00000	1203.84460	   0.49638	   0.05665	   0.49960	  -6.51084
851668.52999	  53.00000	 952.86591	   0.50450	   0.05869	   0.50791	  -6.63582
851668.76799	  53.00000	 754.27557	   0.51215	   0.06080	   0.51575	  -6.76980
851669.00499	  53.00000	 596.71857	   0.52190	   0.06269	   0.52565	  -6.84988
851669.24299	  53.00000	 471.96338	   0.53305	   0.06798	   0.53737	  -7.26757
851669.48199	  53.00000	 373.20856	   0.54178	   0.06957	   0.54622	  -7.31687
851669.71899	  53.00000	 295.47278	   0.55251	   0.07254	   0.55725	  -7.47999
851669.95899	  53.00000	 233.87738	   0.56152	   0.07510	   0.56652	  -7.61766
851670.19699	  53.00000	 185.05922	   0.57210	   0.07948	   0.57759	  -7.90923
851670.43299	  53.00000	 146.35823	   0.58424	   0.08479	   0.59036	  -8.25742
851670.66899	  53.00000	 115.77804	   0.59530	   0.09021	   0.60209	  -8.61731
851670.90399	  53.00000	  91.67210	   0.60709	   0.09672	   0.61474	  -9.05209
851671.14899	  53.00000	  72.51701	   0.62054	   0.10446	   0.62927	  -9.55589
851671.37799	  53.00000	  57.36816	   0.63797	   0.10953	   0.64731	  -9.74188
851671.61499	  53.00000	  45.36290	   0.65260	   0.12202	   0.66391	 -10.59044
851671.84699	  53.00000	  35.93134	   0.66985	   0.13118	   0.68258	 -11.08032
851672.09699	  53.00000	  28.40909	   0.69209	   0.14074	   0.70626	 -11.49430
851672.31199	  53.00000	  22.48202	   0.71748	   0.14902	   0.73279	 -11.73315
851672.57699	  53.00000	  17.79613	   0.74660	   0.15746	   0.76303	 -11.90905
851672.82899	  53.00000	  14.06813	   0.77522	   0.15918	   0.79139	 -11.60354
851673.04499	  53.00000	  11.14480	   0.80649	   0.15599	   0.82144	 -10.94661
851673.31299	  53.00000	   8.81772	   0.83798	   0.15020	   0.85133	 -10.16206
851673.49099	  53.00000	   6.97545	   0.86480	   0.13998	   0.87606	  -9.19462
851673.70899	  53.00000	   5.51730	   0.88702	   0.12863	   0.89630	  -8.25093
851673.97799	  53.00000	   4.36941	   0.90704	   0.11428	   0.91421	  -7.18093
851674.31299	  53.00000	   3.45686	   0.92250	   0.09960	   0.92786	  -6.16194
851674.73199	  53.00000	   2.73547	   0.93303	   0.08928	   0.93730	  -5.46567
851675.25699	  53.00000	   2.16054	   0.94306	   0.07969	   0.94642	  -4.83039
851675.91599	  53.00000	   1.70952	   0.94888	   0.07160	   0.95158	  -4.31496
851676.74499	  53.00000	   1.35352	   0.95437	   0.06556	   0.95662	  -3.92989
851677.78799	  53.00000	   1.07079	   0.96009	   0.06137	   0.96205	  -3.65760
851679.10199	  53.00000	   0.84734	   0.96489	   0.05947	   0.96672	  -3.52669
851680.75699	  53.00000	   0.67072	   0.97022	   0.05960	   0.97205	  -3.51504
851682.84599	  53.00000	   0.53067	   0.97629	   0.06217	   0.97826	  -3.64359
851685.48299	  53.00000	   0.41976	   0.98102	   0.06889	   0.98344	  -4.01673
851688.81399	  53.00000	   0.33183	   0.98497	   0.07729	   0.98799	  -4.48657
851693.01999	  53.00000	   0.26261	   0.98877	   0.08631	   0.99253	  -4.98887
851698.32799	  53.00000	   0.20791	   0.99435	   0.09623	   0.99899	  -5.52773
851705.03200	  53.00000	   0.16452	   1.00297	   0.10846	   1.00882	  -6.17182
851713.50900	  53.00000	   0.13007	   1.01331	   0.12433	   1.02091	  -6.99515
851724.19900	  53.00000	   0.10309	   1.02647	   0.14206	   1.03626	  -7.87942
851737.71300	  53.00000	   0.08153	   1.04593	   0.16258	   1.05849	  -8.83522
851754.81100	  53.00000	   0.06443	   1.07028	   0.19220	   1.08740	 -10.18050
851776.39700	  53.00000	   0.05102	   1.09966	   0.23191	   1.12384	 -11.90881
851803.64001	  53.00000	   0.04042	   1.12248	   0.28173	   1.15729	 -14.08961
851838.13501	  53.00000	   0.03192	   1.13889	   0.33071	   1.18593	 -16.19232
851881.68302	  53.00000	   0.02528	   1.15865	   0.37201	   1.21691	 -17.80038
851936.74802	  53.00000	   0.01999	   1.19067	   0.41227	   1.26003	 -19.09843
867445.41761	  54.00000	20004.45300	   0.40595	  -0.01713	   0.40631	   2.41618
867445.55961	  54.00000	15829.12600	   0.41413	  -0.00381	   0.41415	   0.52748
867445.70161	  54.00000	12516.70300	   0.42063	   0.00793	   0.42071	  -1.08011
867445.84361	  54.00000	9909.44240	   0.42819	   0.01712	   0.42853	  -2.28953
867446.00761	  54.00000	7835.48000	   0.43651	   0.02517	   0.43724	  -3.29985
867446.20861	  54.00000	6217.24610	   0.44311	   0.03076	   0.44417	  -3.97080
867446.44661	  54.00000	4905.29100	   0.44953	   0.03510	   0.45090	  -4.46482
867446.68561	  54.00000	3881.27370	   0.45854	   0.04060	   0.46034	  -5.06018
867446.92361	  54.00000	3070.98270	   0.46523	   0.04415	   0.46732	  -5.42070
867447.16161	  54.00000	2430.77780	   0.47319	   0.04808	   0.47562	  -5.80168
867447.39961	  54.00000	1923.15370	   0.47890	   0.05033	   0.48154	  -5.99979
867447.63761	  54.00000	1522.43580	   0.48975	   0.05383	   0.49270	  -6.27253
867447.87561	  54.00000	1203.84460	   0.49656	   0.05483	   0.49958	  -6.30082
867448.11461	  54.00000	 952.86591	   0.50610	   0.05855	   0.50948	  -6.59866
867448.35261	  54.00000	 754.27557	   0.51477	   0.06008	   0.51826	  -6.65708
867448.58961	  54.00000	 596.71857	   0.52462	   0.06340	   0.52844	  -6.89103
867448.82761	  54.00000	 471.96338	   0.53464	   0.06695	   0.53882	  -7.13716
867449.06661	  54.00000	 373.20856	   0.54208	   0.06923	   0.54648	  -7.27803
867449.30461	  54.00000	 295.47278	   0.55339	   0.07401	   0.55831	  -7.61745
867449.54361	  54.00000	 233.87738	   0.56288	   0.07650	   0.56806	  -7.73962
867449.78161	  54.00000	 185.05922	   0.57338	   0.07858	   0.57873	  -7.80344
867450.01761	  54.00000	 146.35823	   0.58613	   0.08501	   0.59226	  -8.25234
867450.25461	  54.00000	 115.77804	   0.59743	   0.08990	   0.60415	  -8.55731
867450.48861	  54.00000	  91.67210	   0.60930	   0.09779	   0.61709	  -9.11761
867450.73361	  54.00000	  72.51701	   0.62208	   0.10214	   0.63041	  -9.32406
867450.96261	  54.00000	  57.36816	   0.63705	   0.11246	   0.64690	 -10.01138
867451.19961	  54.00000	  45.36290	   0.65348	   0.12022	   0.66444	 -10.42380
867451.43161	  54.00000	  35.93134	   0.67338	   0.13027	   0.68587	 -10.94927
867451.68261	  54.00000	  28.40909	   0.69396	   0.14180	   0.70830	 -11.54895
867451.89661	  54.00000	  22.48202	   0.71948	   0.15152	   0.73527	 -11.89221
867452.16161	  54.00000	  17.79613	   0.74838	   0.15692	   0.76466	 -11.84202
867452.41361	  54.00000	  14.06813	   0.77776	   0.15918	   0.79388	 -11.56690
867452.62961	  54.00000	  11.14480	   0.80827	   0.15719	   0.82341	 -11.00557
867452.89761	  54.00000	   8.81772	   0.84011	   0.15099	   0.85357	 -10.18870
867453.07561	  54.00000	   6.97545	   0.86606	   0.13976	   0.87726	  -9.16701
867453.29361	  54.00000	   5.51730	   0.88968	   0.12879	   0.89895	  -8.23716
867453.56261	  54.00000	   4.36941	   0.90902	   0.11331	   0.91606	  -7.10521
867453.89761	  54.00000	   3.45686	   0.92368	   0.10134	   0.92922	  -6.26119
867454.31661	  54.00000	   2.73547	   0.93603	   0.09041	   0.94039	  -5.51729
867454.84161	  54.00000	   2.16054	   0.94458	   0.07968	   0.94793	  -4.82178
867455.50061	  54.00000	   1.70952	   0.95206	   0.07206	   0.95479	  -4.32858
867456.32961	  54.00000	   1.35352	   0.95691	   0.06542	   0.95915	  -3.91114
867457.37261	  54.00000	   1.07079	   0.96233	   0.06144	   0.96429	  -3.65313
867458.68561	  54.00000	   0.84734	   0.96701	   0.05859	   0.96878	  -3.46710
867460.34161	  54.00000	   0.67072	   0.97274	   0.05923	   0.97454	  -3.48427
867462.43061	  54.00000	   0.53067	   0.97849	   0.06350	   0.98054	  -3.71321
867465.06761	  54.00000	   0.41976	   0.98293	   0.06969	   0.98539	  -4.05580
867468.39861	  54.00000	   0.33183	   0.98652	   0.07748	   0.98956	  -4.49083
867472.60461	  54.00000	   0.26261	   0.99044	   0.08487	   0.99407	  -4.89767
867477.91261	  54.00000	   0.20791	   0.99725	   0.09472	   1.00174	  -5.42562
867484.61661	  54.00000	   0.16452	   1.00580	   0.10781	   1.01156	  -6.11781
867493.09361	  54.00000	   0.13007	   1.01654	   0.12354	   1.02402	  -6.92903
867503.78361	  54.00000	   0.10309	   1.03041	   0.14067	   1.03997	  -7.77402
867517.29761	  54.00000	   0.08153	   1.05168	   0.16346	   1.06431	  -8.83442
867534.39562	  54.00000	   0.06443	   1.07616	   0.19499	   1.09369	 -10.27011
867555.98162	  54.00000	   0.05102	   1.10156	   0.23772	   1.12692	 -12.17806
867583.22462	  54.00000	   0.04042	   1.11846	   0.28491	   1.15418	 -14.29102
867617.71963	  54.00000	   0.03192	   1.13373	   0.32800	   1.18022	 -16.13577
867661.26763	  54.00000	   0.02528	   1.15789	   0.36421	   1.21382	 -17.46088
867716.33264	  54.00000	   0.01999	   1.19442	   0.40345	   1.26072	 -18.66390
883214.27223	  55.00000	20004.45300	   0.40422	  -0.01722	   0.40458	   2.43976
883214.41523	  55.00000	15829.12600	   0.41315	  -0.00280	   0.41315	   0.38786
883214.55724	  55.00000	12516.70300	   0.42170	   0.00821	   0.42178	  -1.11476
883214.69924	  55.00000	9909.44240	   0.42886	   0.01742	   0.42922	  -2.32621
883214.86324	  55.00000	7835.48000	   0.43376	   0.02349	   0.43440	  -3.10025
883215.06424	  55.00000	6217.24610	   0.44349	   0.02961	   0.44448	  -3.82017
883215.30224	  55.00000	4905.29100	   0.44998	   0.03558	   0.45138	  -4.52141
883215.54124	  55.00000	3881.27370	   0.45728	   0.04064	   0.45908	  -5.07887
883215.77924	  55.00000	3070.98270	   0.46531	   0.04385	   0.46737	  -5.38375
883216.01724	  55.00000	2430.77780	   0.47188	   0.04653	   0.47417	  -5.63160
883216.25524	  55.00000	1923.15370	   0.48032	   0.05135	   0.48305	  -6.10250
883216.49324	  55.00000	1522.43580	   0.48839	   0.05263	   0.49122	  -6.15015
883216.73124	  55.00000	1203.84460	   0.49634	   0.05641	   0.49954	  -6.48433
883216.97024	  55.00000	 952.86591	   0.50587	   0.05804	   0.50919	  -6.54508
883217.20824	  55.00000	 754.27557	   0.51439	   0.05927	   0.51779	  -6.57331
883217.44524	  55.00000	 596.71857	   0.52308	   0.06404	   0.52698	  -6.98020
883217.68324	  55.00000	 471.96338	   0.53262	   0.06742	   0.53687	  -7.21420
883217.92224	  55.00000	 373.20856	   0.54238	   0.06994	   0.54687	  -7.34805
883218.16024	  55.00000	 295.47278	   0.55084	   0.07353	   0.55572	  -7.60364
883218.39924	  55.00000	 233.87738	   0.56148	   0.07702	   0.56673	  -7.81041
883218.63724	  55.00000	 185.05922	   0.57345	   0.07994	   0.57900	  -7.93570
883218.87324	  55.00000	 146.35823	   0.58310	   0.08602	   0.58941	  -8.39145
883219.11024	  55.00000	 115.77804	   0.59515	   0.09195	   0.60222	  -8.78272
883219.34424	  55.00000	  91.67210	   0.60727	   0.09616	   0.61484	  -8.99787
883219.58924	  55.00000	  72.51701	   0.61980	   0.10279	   0.62827	  -9.41660
883219.81824	  55.00000	  57.36816	   0.63404	   0.11129	   0.64373	  -9.95560
883220.05524	  55.00000	  45.36290	   0.65174	   0.12031	   0.66275	 -10.45857
883220.28724	  55.00000	  35.93134	   0.66772	   0.13121	   0.68049	 -11.11710
883220.53824	  55.00000	  28.40909	   0.69103	   0.13957	   0.70498	 -11.41871
883220.75224	  55.00000	  22.48202	   0.71583	   0.15153	   0.73169	 -11.95191
883221.01724	  55.00000	  17.79613	   0.74622	   0.15693	   0.76254	 -11.87649
883221.26924	  55.00000	  14.06813	   0.77518	   0.15991	   0.79150	 -11.65624
883221.48524	  55.00000	  11.14480	   0.80796	   0.15717	   0.82311	 -11.00793
883221.75224	  55.00000	   8.81772	   0.83797	   0.15101	   0.85147	 -10.21533
883221.93024	  55.00000	   6.97545	   0.86850	   0.14109	   0.87989	  -9.22692
883222.14824	  55.00000	   5.51730	   0.88804	   0.12888	   0.89735	  -8.25738
883222.41724	  55.00000	   4.36941	   0.90960	   0.11500	   0.91684	  -7.20536
883222.75224	  55.00000	   3.45686	   0.92430	   0.10258	   0.92997	  -6.33276
883223.17124	  55.00000	   2.73547	   0.93669	   0.08922	   0.94093	  -5.44097
883223.69624	  55.00000	   2.16054	   0.94742	   0.07955	   0.95075	  -4.79961
883224.35524	  55.00000	   1.70952	   0.95438	   0.07295	   0.95716	  -4.37122
883225.18424	  55.00000	   1.35352	   0.95899	   0.06658	   0.96130	  -3.97128
883226.22724	  55.00000	   1.07079	   0.96415	   0.06237	   0.96617	  -3.70147
883227.54124	  55.00000	   0.84734	   0.96878	   0.06054	   0.97067	  -3.57609
883229.19624	  55.00000	   0.67072	   0.97324	   0.06102	   0.97515	  -3.58747
883231.28524	  55.00000	   0.53067	   0.97765	   0.06207	   0.97962	  -3.63276
883233.92224	  55.00000	   0.41976	   0.98371	   0.06544	   0.98588	  -3.80565
883237.25324	  55.00000	   0.33183	   0.99062	   0.07282	   0.99329	  -4.20404
883241.45924	  55.00000	   0.26261	   0.99807	   0.08462	   1.00165	  -4.84599
883246.76724	  55.00000	   0.20791	   1.00341	   0.09946	   1.00833	  -5.66091
883253.47224	  55.00000	   0.16452	   1.00835	   0.11400	   1.01477	  -6.45054
883261.94824	  55.00000	   0.13007	   1.01587	   0.12892	   1.02402	  -7.23230
883272.63824	  55.00000	   0.10309	   1.02805	   0.14603	   1.03837	  -8.08461
883286.15224	  55.00000	   0.08153	   1.04357	   0.16720	   1.05688	  -9.10253
883303.25025	  55.00000	   0.06443	   1.06291	   0.19271	   1.08024	 -10.27625
883324.83625	  55.00000	   0.05102	   1.08691	   0.21775	   1.10850	 -11.32841
883352.07925	  55.00000	   0.04042	   1.12416	   0.25153	   1.15195	 -12.61225
883386.57526	  55.00000	   0.03192	   1.16592	   0.30350	   1.20478	 -14.59099
883430.12226	  55.00000	   0.02528	   1.20044	   0.36890	   1.25585	 -17.08221
883485.18827	  55.00000	   0.01999	   1.22478	   0.43467	   1.29962	 -19.53972
898968.56568	  56.00000	20004.45300	   0.40697	  -0.01724	   0.40733	   2.42520
898968.70768	  56.00000	15829.12600	   0.41243	  -0.00263	   0.41244	   0.36487
898968.84968	  56.00000	12516.70300	   0.42248	   0.00852	   0.42256	  -1.15501
898968.99168	  56.00000	9909.44240	   0.42830	   0.01666	   0.42863	  -2.22791
898969.15568	  56.00000	7835.48000	   0.43580	   0.02485	   0.43650	  -3.26314
898969.35668	  56.00000	6217.24610	   0.44284	   0.03033	   0.44388	  -3.91860
898969.59468	  56.00000	4905.29100	   0.45013	   0.03466	   0.45147	  -4.40339
898969.83368	  56.00000	3881.27370	   0.45756	   0.03935	   0.45925	  -4.91539
898970.07168	  56.00000	3070.98270	   0.46402	   0.04351	   0.46606	  -5.35690
898970.30968	  56.00000	2430.77780	   0.47241	   0.04743	   0.47479	  -5.73340
898970.54768	  56.00000	1923.15370	   0.47878	   0.04965	   0.48135	  -5.92001
898970.78568	  56.00000	1522.43580	   0.48756	   0.05307	   0.49044	  -6.21239
898971.02368	  56.00000	1203.84460	   0.49619	   0.05583	   0.49932	  -6.41959
898971.26268	  56.00000	 952.86591	   0.50461	   0.05944	   0.50809	  -6.71765
898971.50068	  56.00000	 754.27557	   0.51365	   0.06001	   0.51714	  -6.66385
898971.73768	  56.00000	 596.71857	   0.52174	   0.06439	   0.52570	  -7.03571
898971.97568	  56.00000	 471.96338	   0.53117	   0.06750	   0.53545	  -7.24264
898972.21468	  56.00000	 373.20856	   0.54075	   0.06782	   0.54498	  -7.14902
898972.45268	  56.00000	 295.47278	   0.55144	   0.07336	   0.55629	  -7.57752
898972.69168	  56.00000	 233.87738	   0.56125	   0.07479	   0.56621	  -7.59010
898972.92968	  56.00000	 185.05922	   0.57131	   0.08019	   0.57691	  -7.99016
898973.16568	  56.00000	 146.35823	   0.58352	   0.08404	   0.58954	  -8.19533
898973.40268	  56.00000	 115.77804	   0.59319	   0.08996	   0.59997	  -8.62315
898973.63668	  56.00000	  91.67210	   0.60538	   0.09706	   0.61311	  -9.10893
898973.88168	  56.00000	  72.51701	   0.61881	   0.10431	   0.62754	  -9.56788
898974.11068	  56.00000	  57.36816	   0.63372	   0.10968	   0.64314	  -9.81892
898974.34768	  56.00000	  45.36290	   0.65029	   0.12116	   0.66148	 -10.55394
898974.57968	  56.00000	  35.93134	   0.66892	   0.12893	   0.68123	 -10.90919
898974.83068	  56.00000	  28.40909	   0.68914	   0.14172	   0.70356	 -11.62033
898975.04468	  56.00000	  22.48202	   0.71558	   0.15032	   0.73119	 -11.86332
898975.30968	  56.00000	  17.79613	   0.74473	   0.15718	   0.76114	 -11.91797
898975.56168	  56.00000	  14.06813	   0.77513	   0.16032	   0.79154	 -11.68559
898975.77768	  56.00000	  11.14480	   0.80653	   0.15955	   0.82216	 -11.19007
898976.04568	  56.00000	   8.81772	   0.83807	   0.15258	   0.85185	 -10.31839
898976.22368	  56.00000	   6.97545	   0.86741	   0.14011	   0.87866	  -9.17564
898976.44168	  56.00000	   5.51730	   0.88949	   0.13035	   0.89899	  -8.33687
898976.71068	  56.00000	   4.36941	   0.91016	   0.11533	   0.91744	  -7.22154
898977.04568	  56.00000	   3.45686	   0.92460	   0.10281	   0.93030	  -6.34516
898977.46468	  56.00000	   2.73547	   0.93704	   0.09004	   0.94136	  -5.48886
898977.98968	  56.00000	   2.16054	   0.94740	   0.07987	   0.95076	  -4.81872
898978.64868	  56.00000	   1.70952	   0.95490	   0.07272	   0.95767	  -4.35462
898979.47768	  56.00000	   1.35352	   0.96102	   0.06739	   0.96338	  -4.01124
898980.52068	  56.00000	   1.07079	   0.96492	   0.06314	   0.96699	  -3.74401
898981.83468	  56.00000	   0.84734	   0.96899	   0.06088	   0.97090	  -3.59526
898983.48968	  56.00000	   0.67072	   0.97355	   0.06106	   0.97547	  -3.58903
898985.57868	  56.00000	   0.53067	   0.97781	   0.06245	   0.97980	  -3.65440
898988.21568	  56.00000	   0.41976	   0.98283	   0.06620	   0.98505	  -3.85368
898991.54668	  56.00000	   0.33183	   0.98946	   0.07190	   0.99207	  -4.15636
898995.75268	  56.00000	   0.26261	   0.99838	   0.08113	   1.00167	  -4.64571
899001.06068	  56.00000	   0.20791	   1.00717	   0.09615	   1.01175	  -5.45299
899007.76569	  56.00000	   0.16452	   1.01368	   0.11398	   1.02006	  -6.41535
899016.24169	  56.00000	   0.13007	   1.01969	   0.13218	   1.02822	  -7.38570
899026.93169	  56.00000	   0.10309	   1.02854	   0.14996	   1.03942	  -8.29502
899040.44569	  56.00000	   0.08153	   1.04261	   0.16994	   1.05637	  -9.25730
899057.54369	  56.00000	   0.06443	   1.06126	   0.19446	   1.07893	 -10.38360
899079.13069	  56.00000	   0.05102	   1.08247	   0.22096	   1.10479	 -11.53711
899106.37270	  56.00000	   0.04042	   1.11288	   0.25007	   1.14063	 -12.66416
899140.86870	  56.00000	   0.03192	   1.15578	   0.28856	   1.19126	 -14.01838
899184.41571	  56.00000	   0.02528	   1.20509	   0.34627	   1.25385	 -16.03135
899239.48171	  56.00000	   0.01999	   1.24719	   0.42081	   1.31627	 -18.64494
914714.57014	  57.00000	20004.45300	   0.40446	  -0.01733	   0.40483	   2.45316
914714.71314	  57.00000	15829.12600	   0.41206	  -0.00197	   0.41206	   0.27330
914714.85514	  57.00000	12516.70300	   0.41941	   0.00820	   0.41949	  -1.11985
914714.99714	  57.00000	9909.44240	   0.42666	   0.01763	   0.42702	  -2.36611
914715.16114	  57.00000	7835.48000	   0.43385	   0.02539	   0.43459	  -3.34960
914715.36214	  57.00000	6217.24610	   0.44279	   0.02985	   0.44379	  -3.85647
914715.60014	  57.00000	4905.29100	   0.44910	   0.03458	   0.45043	  -4.40247
914715.83814	  57.00000	3881.27370	   0.45419	   0.03998	   0.45594	  -5.03041
914716.07714	  57.00000	3070.98270	   0.46286	   0.04434	   0.46498	  -5.47179
914716.31514	  57.00000	2430.77780	   0.47254	   0.04739	   0.47491	  -5.72721
914716.55314	  57.00000	1923.15370	   0.48047	   0.04998	   0.48306	  -5.93872
914716.79114	  57.00000	1522.43580	   0.48711	   0.05258	   0.48994	  -6.16135
914717.02914	  57.00000	1203.84460	   0.49574	   0.05578	   0.49886	  -6.41939
914717.26814	  57.00000	 952.86591	   0.50436	   0.05784	   0.50767	  -6.54185
914717.50614	  57.00000	 754.27557	   0.51294	   0.06238	   0.51672	  -6.93429
914717.74314	  57.00000	 596.71857	   0.52270	   0.06529	   0.52676	  -7.12004
914717.98114	  57.00000	 471.96338	   0.53271	   0.06726	   0.53694	  -7.19593
914718.22014	  57.00000	 373.20856	   0.54144	   0.06980	   0.54592	  -7.34552
914718.45814	  57.00000	 295.47278	   0.55243	   0.07341	   0.55728	  -7.56978
914718.69714	  57.00000	 233.87738	   0.56161	   0.07737	   0.56691	  -7.84372
914718.93514	  57.00000	 185.05922	   0.57256	   0.08190	   0.57838	  -8.14100
914719.17114	  57.00000	 146.35823	   0.58353	   0.08503	   0.58970	  -8.29070
914719.40814	  57.00000	 115.77804	   0.59385	   0.09096	   0.60078	  -8.70798
914719.64214	  57.00000	  91.67210	   0.60863	   0.09699	   0.61631	  -9.05447
914719.88714	  57.00000	  72.51701	   0.61988	   0.10351	   0.62846	  -9.47979
914720.11614	  57.00000	  57.36816	   0.63305	   0.11133	   0.64276	  -9.97449
914720.35314	  57.00000	  45.36290	   0.64925	   0.12154	   0.66053	 -10.60331
914720.58514	  57.00000	  35.93134	   0.66801	   0.13120	   0.68077	 -11.11204
914720.83614	  57.00000	  28.40909	   0.68964	   0.14041	   0.70379	 -11.50809
914721.05014	  57.00000	  22.48202	   0.71451	   0.15123	   0.73033	 -11.95067
914721.31514	  57.00000	  17.79613	   0.74530	   0.15789	   0.76184	 -11.96091
914721.56714	  57.00000	  14.06813	   0.77721	   0.16087	   0.79368	 -11.69405
914721.78314	  57.00000	  11.14480	   0.80722	   0.15940	   0.82281	 -11.17018
914722.05114	  57.00000	   8.81772	   0.83870	   0.15332	   0.85260	 -10.35959
914722.22914	  57.00000	   6.97545	   0.86562	   0.14212	   0.87721	  -9.32408
914722.44714	  57.00000	   5.51730	   0.89050	   0.13058	   0.90003	  -8.34241
914722.71614	  57.00000	   4.36941	   0.90867	   0.11600	   0.91605	  -7.27502
914723.05114	  57.00000	   3.45686	   0.92469	   0.10280	   0.93039	  -6.34391
914723.47014	  57.00000	   2.73547	   0.93695	   0.09050	   0.94131	  -5.51690
914723.99514	  57.00000	   2.16054	   0.94682	   0.08003	   0.95019	  -4.83143
914724.65414	  57.00000	   1.70952	   0.95480	   0.07179	   0.95750	  -4.30014
914725.48314	  57.00000	   1.35352	   0.96060	   0.06670	   0.96291	  -3.97189
914726.52614	  57.00000	   1.07079	   0.96532	   0.06374	   0.96742	  -3.77768
914727.84014	  57.00000	   0.84734	   0.96897	   0.06202	   0.97095	  -3.66210
914729.49514	  57.00000	   0.67072	   0.97328	   0.06196	   0.97525	  -3.64243
914731.58414	  57.00000	   0.53067	   0.97757	   0.06334	   0.97962	  -3.70704
914734.22114	  57.00000	   0.41976	   0.98265	   0.06700	   0.98493	  -3.90041
914737.55214	  57.00000	   0.33183	   0.98856	   0.07256	   0.99122	  -4.19818
914741.75814	  57.00000	   0.26261	   0.99675	   0.08088	   1.00003	  -4.63925
914747.06614	  57.00000	   0.20791	   1.00670	   0.09386	   1.01106	  -5.32635
914753.77114	  57.00000	   0.16452	   1.01634	   0.11245	   1.02254	  -6.31362
914762.24714	  57.00000	   0.13007	   1.02314	   0.13390	   1.03186	  -7.45595
914772.93714	  57.00000	   0.10309	   1.03016	   0.15385	   1.04158	  -8.49423
914786.45115	  57.00000	   0.08153	   1.04198	   0.17428	   1.05645	  -9.49513
914803.54915	  57.00000	   0.06443	   1.05864	   0.19841	   1.07707	 -10.61515
914825.13615	  57.00000	   0.05102	   1.08051	   0.22545	   1.10378	 -11.78575
914852.37815	  57.00000	   0.04042	   1.10755	   0.25440	   1.13639	 -12.93631
914886.87416	  57.00000	   0.03192	   1.14566	   0.28773	   1.18124	 -14.09821
914930.42116	  57.00000	   0.02528	   1.19653	   0.33576	   1.24275	 -15.67491
914985.48717	  57.00000	   0.01999	   1.25143	   0.40454	   1.31519	 -17.91398
930455.06140	  58.00000	20004.45300	   0.40522	  -0.01700	   0.40558	   2.40231
930455.20440	  58.00000	15829.12600	   0.41340	  -0.00373	   0.41342	   0.51741
930455.34640	  58.00000	12516.70300	   0.42063	   0.00862	   0.42072	  -1.17384
930455.48840	  58.00000	9909.44240	   0.42636	   0.01739	   0.42672	  -2.33600
930455.65240	  58.00000	7835.48000	   0.43483	   0.02496	   0.43555	  -3.28587
930455.85340	  58.00000	6217.24610	   0.44207	   0.03106	   0.44316	  -4.01846
930456.09140	  58.00000	4905.29100	   0.44964	   0.03595	   0.45108	  -4.57067
930456.33040	  58.00000	3881.27370	   0.45744	   0.04046	   0.45923	  -5.05515
930456.56840	  58.00000	3070.98270	   0.46443	   0.04442	   0.46654	  -5.46395
930456.80640	  58.00000	2430.77780	   0.47298	   0.04816	   0.47543	  -5.81418
930457.04440	  58.00000	1923.15370	   0.47974	   0.05002	   0.48234	  -5.95245
930457.28240	  58.00000	1522.43580	   0.48731	   0.05401	   0.49029	  -6.32466
930457.52040	  58.00000	1203.84460	   0.49549	   0.05514	   0.49855	  -6.35038
930457.75940	  58.00000	 952.86591	   0.50431	   0.05944	   0.50780	  -6.72163
930457.99740	  58.00000	 754.27557	   0.51360	   0.06024	   0.51712	  -6.68958
930458.23440	  58.00000	 596.71857	   0.52306	   0.06483	   0.52707	  -7.06519
930458.47240	  58.00000	 471.96338	   0.53206	   0.06744	   0.53632	  -7.22414
930458.71140	  58.00000	 373.20856	   0.54077	   0.06978	   0.54525	  -7.35281
930458.94840	  58.00000	 295.47278	   0.55095	   0.07249	   0.55570	  -7.49578
930459.18840	  58.00000	 233.87738	   0.56081	   0.07722	   0.56610	  -7.84044
930459.42640	  58.00000	 185.05922	   0.57046	   0.08075	   0.57615	  -8.05676
930459.66240	  58.00000	 146.35823	   0.58288	   0.08504	   0.58905	  -8.30070
930459.89840	  58.00000	 115.77804	   0.59351	   0.09128	   0.60049	  -8.74297
930460.13340	  58.00000	  91.67210	   0.60621	   0.09516	   0.61363	  -8.92093
930460.37840	  58.00000	  72.51701	   0.61920	   0.10158	   0.62748	  -9.31680
930460.60740	  58.00000	  57.36816	   0.63269	   0.11096	   0.64235	  -9.94754
930460.84440	  58.00000	  45.36290	   0.64795	   0.12214	   0.65936	 -10.67546
930461.07640	  58.00000	  35.93134	   0.66811	   0.13078	   0.68079	 -11.07510
930461.32640	  58.00000	  28.40909	   0.68969	   0.14174	   0.70411	 -11.61309
930461.54140	  58.00000	  22.48202	   0.71457	   0.15029	   0.73020	 -11.87754
930461.80640	  58.00000	  17.79613	   0.74472	   0.15801	   0.76130	 -11.97878
930462.05840	  58.00000	  14.06813	   0.77493	   0.15979	   0.79124	 -11.65074
930462.27440	  58.00000	  11.14480	   0.80722	   0.15944	   0.82282	 -11.17275
930462.54140	  58.00000	   8.81772	   0.83779	   0.15387	   0.85180	 -10.40676
930462.72040	  58.00000	   6.97545	   0.86667	   0.14292	   0.87837	  -9.36408
930462.93840	  58.00000	   5.51730	   0.89124	   0.13151	   0.90089	  -8.39411
930463.20740	  58.00000	   4.36941	   0.90990	   0.11625	   0.91730	  -7.28050
930463.54240	  58.00000	   3.45686	   0.92480	   0.10387	   0.93061	  -6.40830
930463.96140	  58.00000	   2.73547	   0.93718	   0.09089	   0.94157	  -5.53915
930464.48640	  58.00000	   2.16054	   0.94742	   0.07922	   0.95073	  -4.77979
930465.14540	  58.00000	   1.70952	   0.95501	   0.07195	   0.95772	  -4.30846
930465.97440	  58.00000	   1.35352	   0.96142	   0.06639	   0.96371	  -3.95028
930467.01740	  58.00000	   1.07079	   0.96537	   0.06412	   0.96750	  -3.79986
930468.33040	  58.00000	   0.84734	   0.96928	   0.06196	   0.97126	  -3.65748
930469.98640	  58.00000	   0.67072	   0.97338	   0.06198	   0.97535	  -3.64344
930472.07540	  58.00000	   0.53067	   0.97777	   0.06361	   0.97984	  -3.72212
930474.71240	  58.00000	   0.41976	   0.98299	   0.06728	   0.98529	  -3.91545
930478.04340	  58.00000	   0.33183	   0.98844	   0.07280	   0.99112	  -4.21205
930482.24940	  58.00000	   0.26261	   0.99641	   0.08038	   0.99965	  -4.61225
930487.55740	  58.00000	   0.20791	   1.00604	   0.09327	   1.01036	  -5.29665
930494.26240	  58.00000	   0.16452	   1.01673	   0.11118	   1.02279	  -6.24026
930502.73841	  58.00000	   0.13007	   1.02455	   0.13336	   1.03319	  -7.41646
930513.42841	  58.00000	   0.10309	   1.03212	   0.15451	   1.04362	  -8.51435
930526.94241	  58.00000	   0.08153	   1.04247	   0.17508	   1.05707	  -9.53351
930544.04041	  58.00000	   0.06443	   1.05855	   0.19907	   1.07710	 -10.65048
930565.62641	  58.00000	   0.05102	   1.08149	   0.22575	   1.10480	 -11.79055
930592.86942	  58.00000	   0.04042	   1.10737	   0.25482	   1.13631	 -12.95872
930627.36542	  58.00000	   0.03192	   1.14375	   0.28787	   1.17943	 -14.12742
930670.91243	  58.00000	   0.02528	   1.19376	   0.33235	   1.23917	 -15.55765
930725.97743	  58.00000	   0.01999	   1.25123	   0.39878	   1.31324	 -17.67768
946188.69587	  59.00000	20004.45300	   0.40754	  -0.01813	   0.40795	   2.54657
946188.83887	  59.00000	15829.12600	   0.41524	  -0.00096	   0.41524	   0.13269
946188.98087	  59.00000	12516.70300	   0.42308	   0.00770	   0.42315	  -1.04261
946189.12287	  59.00000	9909.44240	   0.43124	   0.01779	   0.43161	  -2.36241
946189.28687	  59.00000	7835.48000	   0.43763	   0.02374	   0.43827	  -3.10466
946189.48787	  59.00000	6217.24610	   0.44459	   0.02999	   0.44560	  -3.85882
946189.72587	  59.00000	4905.29100	   0.45005	   0.03662	   0.45153	  -4.65242
946189.96487	  59.00000	3881.27370	   0.45876	   0.04023	   0.46052	  -5.01204
946190.20287	  59.00000	3070.98270	   0.46719	   0.04374	   0.46923	  -5.34813
946190.44087	  59.00000	2430.77780	   0.47312	   0.04715	   0.47546	  -5.69096
946190.67887	  59.00000	1923.15370	   0.48208	   0.05073	   0.48474	  -6.00731
946190.91687	  59.00000	1522.43580	   0.48924	   0.05454	   0.49227	  -6.36097
946191.15487	  59.00000	1203.84460	   0.49815	   0.05643	   0.50133	  -6.46331
946191.39387	  59.00000	 952.86591	   0.50624	   0.05814	   0.50957	  -6.55099
946191.63187	  59.00000	 754.27557	   0.51557	   0.06106	   0.51918	  -6.75390
946191.86887	  59.00000	 596.71857	   0.52508	   0.06381	   0.52894	  -6.92927
946192.10687	  59.00000	 471.96338	   0.53373	   0.06676	   0.53789	  -7.13019
946192.34587	  59.00000	 373.20856	   0.54460	   0.06899	   0.54895	  -7.21984
946192.58387	  59.00000	 295.47278	   0.55259	   0.07260	   0.55734	  -7.48500
946192.82287	  59.00000	 233.87738	   0.56157	   0.07568	   0.56665	  -7.67499
946193.06087	  59.00000	 185.05922	   0.57326	   0.07955	   0.57875	  -7.89996
946193.29687	  59.00000	 146.35823	   0.58450	   0.08480	   0.59062	  -8.25540
946193.53287	  59.00000	 115.77804	   0.59602	   0.08903	   0.60263	  -8.49611
946193.76787	  59.00000	  91.67210	   0.60715	   0.09629	   0.61473	  -9.01174
946194.01287	  59.00000	  72.51701	   0.62054	   0.10267	   0.62898	  -9.39438
946194.24187	  59.00000	  57.36816	   0.63439	   0.11110	   0.64405	  -9.93324
946194.47887	  59.00000	  45.36290	   0.65301	   0.12163	   0.66424	 -10.55077
946194.71087	  59.00000	  35.93134	   0.66842	   0.12980	   0.68091	 -10.98970
946194.96187	  59.00000	  28.40909	   0.69112	   0.14068	   0.70529	 -11.50525
946195.17587	  59.00000	  22.48202	   0.71793	   0.15132	   0.73370	 -11.90223
946195.44087	  59.00000	  17.79613	   0.74563	   0.15762	   0.76210	 -11.93603
946195.69287	  59.00000	  14.06813	   0.77697	   0.16199	   0.79368	 -11.77676
946195.90887	  59.00000	  11.14480	   0.80879	   0.16046	   0.82455	 -11.22125
946196.17687	  59.00000	   8.81772	   0.84118	   0.15341	   0.85505	 -10.33539
946196.35487	  59.00000	   6.97545	   0.86972	   0.14355	   0.88149	  -9.37227
946196.57287	  59.00000	   5.51730	   0.89277	   0.13214	   0.90249	  -8.41952
946196.84187	  59.00000	   4.36941	   0.91072	   0.11558	   0.91803	  -7.23259
946197.17687	  59.00000	   3.45686	   0.92790	   0.10312	   0.93361	  -6.34134
946197.59587	  59.00000	   2.73547	   0.94042	   0.09155	   0.94487	  -5.56039
946198.12087	  59.00000	   2.16054	   0.94903	   0.08142	   0.95252	  -4.90372
946198.77987	  59.00000	   1.70952	   0.95663	   0.07309	   0.95942	  -4.36900
946199.60887	  59.00000	   1.35352	   0.96247	   0.06675	   0.96478	  -3.96736
946200.65187	  59.00000	   1.07079	   0.96769	   0.06237	   0.96970	  -3.68758
946201.96587	  59.00000	   0.84734	   0.97260	   0.06001	   0.97445	  -3.53041
946203.62087	  59.00000	   0.67072	   0.97763	   0.06046	   0.97949	  -3.53880
946205.70987	  59.00000	   0.53067	   0.98359	   0.06305	   0.98561	  -3.66757
946208.34687	  59.00000	   0.41976	   0.98859	   0.06960	   0.99104	  -4.02740
946211.67787	  59.00000	   0.33183	   0.99215	   0.07764	   0.99518	  -4.47434
946215.88387	  59.00000	   0.26261	   0.99653	   0.08591	   1.00022	  -4.92703
946221.19187	  59.00000	   0.20791	   1.00264	   0.09516	   1.00714	  -5.42174
946227.89688	  59.00000	   0.16452	   1.01147	   0.10843	   1.01726	  -6.11875
946236.37288	  59.00000	   0.13007	   1.02197	   0.12452	   1.02953	  -6.94708
946247.06288	  59.00000	   0.10309	   1.03511	   0.14187	   1.04478	  -7.80400
946260.57688	  59.00000	   0.08153	   1.05532	   0.16271	   1.06779	  -8.76501
946277.67488	  59.00000	   0.06443	   1.08066	   0.19291	   1.09775	 -10.12140
946299.26188	  59.00000	   0.05102	   1.10775	   0.23339	   1.13207	 -11.89777
946326.50389	  59.00000	   0.04042	   1.12823	   0.28234	   1.16302	 -14.04985
946360.99989	  59.00000	   0.03192	   1.14387	   0.32681	   1.18964	 -15.94494
946404.54690	  59.00000	   0.02528	   1.16603	   0.36571	   1.22203	 -17.41326
946459.61290	  59.00000	   0.01999	   1.20099	   0.40474	   1.26736	 -18.62384
961917.43995	  60.00000	20004.45300	   0.40685	  -0.01596	   0.40717	   2.24588
961917.58295	  60.00000	15829.12600	   0.41488	  -0.00172	   0.41489	   0.23770
