Repository: kbm2110/Battery_Diagnostics_Thesis

# Battery_Diagnostics_Thesis
 Data-driven battery diagnostics using EIS

**Author:** Bala Manikanta Yaswanth Kanagarla
**Institution:** Technische Hochschule Ingolstadt (THI)
**Supervisor:** Prof. Dr. H.-G. Schweiger

## Overview

This project implements a machine learning framework for 
non-invasive State of Health (SoH) estimation of lithium-ion 
batteries using Electrochemical Impedance Spectroscopy (EIS).

Eight physically interpretable features are extracted from 
impedance spectra and used to train six ML models under a 
strict cell-level train-test split. The stacking ensemble 
achieves R² = 0.9122 and RMSE = 0.0234 on completely unseen 
cells.

---

File: data/EIS/EIS_state_V_35C01.txt (part 7 of 39)
time/s	           cycle number	freq/Hz	           Re(Z)/Ohm	  -Im(Z)/Ohm	   |Z|/Ohm	   Phase(Z)/deg
792612.03239	  51.00000	   3.45686	   0.74695	   0.05203	   0.74876	  -3.98470
792612.45139	  51.00000	   2.73547	   0.75197	   0.04680	   0.75342	  -3.56104
792612.97639	  51.00000	   2.16054	   0.75656	   0.04405	   0.75784	  -3.33215
792613.63539	  51.00000	   1.70952	   0.75908	   0.04046	   0.76016	  -3.05131
792614.46439	  51.00000	   1.35352	   0.76289	   0.03917	   0.76389	  -2.93961
792615.50739	  51.00000	   1.07079	   0.76644	   0.03928	   0.76745	  -2.93389
792616.82039	  51.00000	   0.84734	   0.77000	   0.04185	   0.77114	  -3.11122
792618.47639	  51.00000	   0.67072	   0.77384	   0.04353	   0.77506	  -3.21953
792620.56539	  51.00000	   0.53067	   0.77785	   0.04631	   0.77923	  -3.40712
792623.20239	  51.00000	   0.41976	   0.78193	   0.05085	   0.78358	  -3.72044
792626.53339	  51.00000	   0.33183	   0.78763	   0.05762	   0.78973	  -4.18386
792630.73939	  51.00000	   0.26261	   0.79178	   0.06627	   0.79455	  -4.78431
792636.04739	  51.00000	   0.20791	   0.79698	   0.07528	   0.80053	  -5.39593
792642.75139	  51.00000	   0.16452	   0.80417	   0.08477	   0.80862	  -6.01737
792651.22839	  51.00000	   0.13007	   0.81383	   0.09699	   0.81959	  -6.79624
792661.91840	  51.00000	   0.10309	   0.82441	   0.11303	   0.83213	  -7.80687
792675.43240	  51.00000	   0.08153	   0.83587	   0.13110	   0.84609	  -8.91368
792692.53040	  51.00000	   0.06443	   0.85041	   0.15147	   0.86380	 -10.09931
792714.11640	  51.00000	   0.05102	   0.87131	   0.17167	   0.88806	 -11.14604
792741.35941	  51.00000	   0.04042	   0.89813	   0.20205	   0.92057	 -12.67882
792775.85441	  51.00000	   0.03192	   0.92344	   0.24088	   0.95435	 -14.62004
792819.40241	  51.00000	   0.02528	   0.94579	   0.27945	   0.98621	 -16.46085
792874.46742	  51.00000	   0.01999	   0.97260	   0.31456	   1.02220	 -17.92250
807789.07300	  52.00000	20004.45300	   0.27053	  -0.02830	   0.27200	   5.97209
807789.21600	  52.00000	15829.12600	   0.27785	  -0.01230	   0.27812	   2.53442
807789.35800	  52.00000	12516.70300	   0.28372	   0.00176	   0.28373	  -0.35471
807789.50000	  52.00000	9909.44240	   0.29020	   0.01208	   0.29046	  -2.38320
807789.66400	  52.00000	7835.48000	   0.29635	   0.02089	   0.29708	  -4.03246
807789.86500	  52.00000	6217.24610	   0.30440	   0.02812	   0.30569	  -5.27749
807790.10300	  52.00000	4905.29100	   0.31139	   0.03680	   0.31355	  -6.74028
807790.34200	  52.00000	3881.27370	   0.31965	   0.04287	   0.32251	  -7.63834
807790.58000	  52.00000	3070.98270	   0.32815	   0.04643	   0.33141	  -8.05259
807790.81800	  52.00000	2430.77780	   0.33714	   0.05146	   0.34104	  -8.67864
807791.05600	  52.00000	1923.15370	   0.34580	   0.05628	   0.35035	  -9.24319
807791.29400	  52.00000	1522.43580	   0.35465	   0.06067	   0.35980	  -9.70699
807791.53200	  52.00000	1203.84460	   0.36364	   0.06306	   0.36906	  -9.83844
807791.77100	  52.00000	 952.86591	   0.37505	   0.06727	   0.38104	 -10.16833
807792.00900	  52.00000	 754.27557	   0.38524	   0.07177	   0.39187	 -10.55391
807792.24600	  52.00000	 596.71857	   0.39595	   0.07603	   0.40318	 -10.87003
807792.48400	  52.00000	 471.96338	   0.40867	   0.07991	   0.41641	 -11.06365
807792.72300	  52.00000	 373.20856	   0.42087	   0.08305	   0.42899	 -11.16309
807792.96000	  52.00000	 295.47278	   0.43108	   0.08888	   0.44015	 -11.65047
807793.20000	  52.00000	 233.87738	   0.44589	   0.09228	   0.45534	 -11.69244
807793.43800	  52.00000	 185.05922	   0.45844	   0.09784	   0.46877	 -12.04773
807793.67400	  52.00000	 146.35823	   0.47327	   0.09991	   0.48370	 -11.92088
807793.91000	  52.00000	 115.77804	   0.48804	   0.10723	   0.49968	 -12.39209
807794.14400	  52.00000	  91.67210	   0.50354	   0.11382	   0.51624	 -12.73698
807794.39000	  52.00000	  72.51701	   0.52280	   0.11962	   0.53631	 -12.88797
807794.61900	  52.00000	  57.36816	   0.54335	   0.12711	   0.55802	 -13.16657
807794.85500	  52.00000	  45.36290	   0.56537	   0.13161	   0.58048	 -13.10401
807795.08800	  52.00000	  35.93134	   0.58968	   0.13451	   0.60483	 -12.84986
807795.33800	  52.00000	  28.40909	   0.61637	   0.13476	   0.63093	 -12.33236
807795.55200	  52.00000	  22.48202	   0.64302	   0.12852	   0.65574	 -11.30252
807795.81700	  52.00000	  17.79613	   0.66705	   0.12101	   0.67794	 -10.28238
807796.07000	  52.00000	  14.06813	   0.68777	   0.11222	   0.69687	  -9.26733
807796.28600	  52.00000	  11.14480	   0.70363	   0.09826	   0.71046	  -7.95007
807796.55300	  52.00000	   8.81772	   0.71905	   0.08709	   0.72430	  -6.90600
807796.73100	  52.00000	   6.97545	   0.72954	   0.07659	   0.73355	  -5.99305
807796.94900	  52.00000	   5.51730	   0.73733	   0.06642	   0.74032	  -5.14759
807797.21800	  52.00000	   4.36941	   0.74326	   0.05857	   0.74557	  -4.50585
807797.55400	  52.00000	   3.45686	   0.74847	   0.05256	   0.75031	  -4.01707
807797.97200	  52.00000	   2.73547	   0.75449	   0.04661	   0.75593	  -3.53480
807798.49700	  52.00000	   2.16054	   0.75723	   0.04404	   0.75850	  -3.32842
807799.15700	  52.00000	   1.70952	   0.76080	   0.04157	   0.76193	  -3.12746
807799.98500	  52.00000	   1.35352	   0.76483	   0.04044	   0.76590	  -3.02636
807801.02800	  52.00000	   1.07079	   0.76804	   0.04029	   0.76910	  -3.00308
807802.34200	  52.00000	   0.84734	   0.77149	   0.04184	   0.77263	  -3.10446
807803.99800	  52.00000	   0.67072	   0.77455	   0.04373	   0.77578	  -3.23159
807806.08600	  52.00000	   0.53067	   0.77907	   0.04621	   0.78044	  -3.39475
807808.72300	  52.00000	   0.41976	   0.78328	   0.05113	   0.78494	  -3.73460
807812.05400	  52.00000	   0.33183	   0.78814	   0.05744	   0.79023	  -4.16826
807816.26001	  52.00000	   0.26261	   0.79306	   0.06487	   0.79570	  -4.67637
807821.56801	  52.00000	   0.20791	   0.79964	   0.07270	   0.80293	  -5.19462
807828.27201	  52.00000	   0.16452	   0.80883	   0.08380	   0.81316	  -5.91522
807836.74901	  52.00000	   0.13007	   0.81883	   0.09897	   0.82479	  -6.89202
807847.43901	  52.00000	   0.10309	   0.82767	   0.11708	   0.83591	  -8.05169
807860.95301	  52.00000	   0.08153	   0.83691	   0.13515	   0.84775	  -9.17352
807878.05101	  52.00000	   0.06443	   0.84913	   0.15534	   0.86322	 -10.36711
807899.63701	  52.00000	   0.05102	   0.86837	   0.17552	   0.88593	 -11.42709
807926.88002	  52.00000	   0.04042	   0.89086	   0.20281	   0.91365	 -12.82548
807961.37502	  52.00000	   0.03192	   0.91467	   0.23283	   0.94384	 -14.28127
808004.92303	  52.00000	   0.02528	   0.94454	   0.26219	   0.98026	 -15.51382
808059.98803	  52.00000	   0.01999	   0.98647	   0.29626	   1.03000	 -16.71649
822959.24223	  53.00000	20004.45300	   0.27156	  -0.02760	   0.27296	   5.80346
822959.38523	  53.00000	15829.12600	   0.27723	  -0.01166	   0.27747	   2.40776
822959.52723	  53.00000	12516.70300	   0.28504	   0.00106	   0.28504	  -0.21240
822959.66923	  53.00000	9909.44240	   0.29234	   0.01190	   0.29258	  -2.33146
822959.83323	  53.00000	7835.48000	   0.29716	   0.02220	   0.29799	  -4.27170
822960.03423	  53.00000	6217.24610	   0.30475	   0.02913	   0.30614	  -5.46021
822960.27223	  53.00000	4905.29100	   0.31195	   0.03619	   0.31404	  -6.61753
822960.51123	  53.00000	3881.27370	   0.31961	   0.04226	   0.32239	  -7.53141
822960.74923	  53.00000	3070.98270	   0.32829	   0.04769	   0.33173	  -8.26624
822960.98723	  53.00000	2430.77780	   0.33717	   0.05070	   0.34096	  -8.55178
822961.22523	  53.00000	1923.15370	   0.34619	   0.05689	   0.35083	  -9.33241
822961.46323	  53.00000	1522.43580	   0.35632	   0.06158	   0.36160	  -9.80502
822961.70123	  53.00000	1203.84460	   0.36403	   0.06460	   0.36972	 -10.06231
822961.94023	  53.00000	 952.86591	   0.37441	   0.06736	   0.38042	 -10.19876
822962.17823	  53.00000	 754.27557	   0.38515	   0.07154	   0.39174	 -10.52217
822962.41523	  53.00000	 596.71857	   0.39656	   0.07606	   0.40379	 -10.85814
822962.65323	  53.00000	 471.96338	   0.40803	   0.07942	   0.41569	 -11.01478
822962.89223	  53.00000	 373.20856	   0.41900	   0.08467	   0.42747	 -11.42482
822963.13023	  53.00000	 295.47278	   0.43179	   0.08760	   0.44058	 -11.46886
822963.36923	  53.00000	 233.87738	   0.44510	   0.09283	   0.45468	 -11.78107
822963.60723	  53.00000	 185.05922	   0.45789	   0.09705	   0.46807	 -11.96711
822963.84323	  53.00000	 146.35823	   0.47334	   0.10146	   0.48409	 -12.09854
822964.07923	  53.00000	 115.77804	   0.48838	   0.10722	   0.50001	 -12.38192
822964.31423	  53.00000	  91.67210	   0.50455	   0.11396	   0.51726	 -12.72785
822964.55923	  53.00000	  72.51701	   0.52177	   0.12019	   0.53544	 -12.97133
822964.78823	  53.00000	  57.36816	   0.54115	   0.12923	   0.55637	 -13.43113
822965.02523	  53.00000	  45.36290	   0.56518	   0.13162	   0.58030	 -13.10931
822965.25723	  53.00000	  35.93134	   0.58963	   0.13508	   0.60491	 -12.90345
822965.50823	  53.00000	  28.40909	   0.61776	   0.13440	   0.63222	 -12.27435
822965.72223	  53.00000	  22.48202	   0.64374	   0.12984	   0.65671	 -11.40320
822965.98723	  53.00000	  17.79613	   0.66823	   0.12213	   0.67930	 -10.35756
822966.23923	  53.00000	  14.06813	   0.68893	   0.11256	   0.69806	  -9.27890
822966.45523	  53.00000	  11.14480	   0.70641	   0.09992	   0.71344	  -8.05073
822966.72323	  53.00000	   8.81772	   0.72025	   0.08747	   0.72554	  -6.92405
822966.90123	  53.00000	   6.97545	   0.73015	   0.07621	   0.73411	  -5.95860
822967.11923	  53.00000	   5.51730	   0.73905	   0.06660	   0.74204	  -5.14926
822967.38823	  53.00000	   4.36941	   0.74466	   0.05802	   0.74691	  -4.45491
822967.72323	  53.00000	   3.45686	   0.75061	   0.05115	   0.75235	  -3.89873
822968.14223	  53.00000	   2.73547	   0.75485	   0.04739	   0.75634	  -3.59208
822968.66723	  53.00000	   2.16054	   0.75915	   0.04340	   0.76039	  -3.27181
822969.32623	  53.00000	   1.70952	   0.76336	   0.04132	   0.76448	  -3.09843
822970.15523	  53.00000	   1.35352	   0.76603	   0.04006	   0.76708	  -2.99387
822971.19823	  53.00000	   1.07079	   0.77022	   0.04080	   0.77130	  -3.03190
822972.51224	  53.00000	   0.84734	   0.77265	   0.04134	   0.77376	  -3.06289
822974.16724	  53.00000	   0.67072	   0.77630	   0.04346	   0.77751	  -3.20392
822976.25624	  53.00000	   0.53067	   0.78167	   0.04611	   0.78303	  -3.37560
822978.89324	  53.00000	   0.41976	   0.78507	   0.05183	   0.78678	  -3.77719
822982.22424	  53.00000	   0.33183	   0.78977	   0.05726	   0.79184	  -4.14667
822986.43024	  53.00000	   0.26261	   0.79506	   0.06402	   0.79764	  -4.60359
822991.73824	  53.00000	   0.20791	   0.80247	   0.07268	   0.80575	  -5.17537
822998.44224	  53.00000	   0.16452	   0.81144	   0.08533	   0.81591	  -6.00322
823006.91924	  53.00000	   0.13007	   0.81921	   0.10087	   0.82540	  -7.01964
823017.60924	  53.00000	   0.10309	   0.82679	   0.11692	   0.83502	  -8.04898
823031.12324	  53.00000	   0.08153	   0.83706	   0.13293	   0.84755	  -9.02330
823048.22124	  53.00000	   0.06443	   0.85160	   0.15259	   0.86516	 -10.15853
823069.80725	  53.00000	   0.05102	   0.87131	   0.17513	   0.88873	 -11.36461
823097.05025	  53.00000	   0.04042	   0.89136	   0.20304	   0.91419	 -12.83215
823131.54525	  53.00000	   0.03192	   0.91587	   0.23089	   0.94453	 -14.14937
823175.09326	  53.00000	   0.02528	   0.95046	   0.26032	   0.98547	 -15.31702
823230.15827	  53.00000	   0.01999	   0.99477	   0.30075	   1.03924	 -16.82169
838116.96088	  54.00000	20004.45300	   0.27031	  -0.02842	   0.27180	   6.00224
838117.10388	  54.00000	15829.12600	   0.27783	  -0.01081	   0.27804	   2.22856
838117.24588	  54.00000	12516.70300	   0.28445	   0.00176	   0.28446	  -0.35457
838117.38788	  54.00000	9909.44240	   0.29024	   0.01124	   0.29046	  -2.21859
838117.55188	  54.00000	7835.48000	   0.29597	   0.02081	   0.29670	  -4.02236
838117.75288	  54.00000	6217.24610	   0.30479	   0.02975	   0.30624	  -5.57496
838117.99088	  54.00000	4905.29100	   0.31073	   0.03545	   0.31274	  -6.50771
838118.22988	  54.00000	3881.27370	   0.31967	   0.04062	   0.32224	  -7.24194
838118.46788	  54.00000	3070.98270	   0.32799	   0.04647	   0.33127	  -8.06446
838118.70588	  54.00000	2430.77780	   0.33595	   0.05205	   0.33996	  -8.80651
838118.94388	  54.00000	1923.15370	   0.34513	   0.05599	   0.34964	  -9.21494
838119.18188	  54.00000	1522.43580	   0.35596	   0.05969	   0.36093	  -9.51956
838119.41988	  54.00000	1203.84460	   0.36521	   0.06421	   0.37081	  -9.97180
838119.65888	  54.00000	 952.86591	   0.37449	   0.06802	   0.38062	 -10.29532
838119.89688	  54.00000	 754.27557	   0.38442	   0.07222	   0.39114	 -10.64084
838120.13388	  54.00000	 596.71857	   0.39560	   0.07660	   0.40294	 -10.95893
838120.37188	  54.00000	 471.96338	   0.40870	   0.07951	   0.41636	 -11.00943
838120.61088	  54.00000	 373.20856	   0.41912	   0.08412	   0.42748	 -11.34824
838120.84888	  54.00000	 295.47278	   0.43281	   0.08711	   0.44149	 -11.38014
838121.08788	  54.00000	 233.87738	   0.44446	   0.09201	   0.45389	 -11.69590
838121.32588	  54.00000	 185.05922	   0.45781	   0.09499	   0.46756	 -11.72195
838121.56188	  54.00000	 146.35823	   0.47130	   0.09956	   0.48170	 -11.92785
838121.79888	  54.00000	 115.77804	   0.48653	   0.10674	   0.49810	 -12.37404
838122.03288	  54.00000	  91.67210	   0.50453	   0.11222	   0.51686	 -12.54030
838122.27788	  54.00000	  72.51701	   0.52062	   0.11930	   0.53411	 -12.90649
838122.50688	  54.00000	  57.36816	   0.54168	   0.12522	   0.55597	 -13.01639
838122.74388	  54.00000	  45.36290	   0.56381	   0.13101	   0.57883	 -13.08159
838122.97588	  54.00000	  35.93134	   0.58893	   0.13379	   0.60393	 -12.79923
838123.22688	  54.00000	  28.40909	   0.61543	   0.13461	   0.62997	 -12.33754
838123.44088	  54.00000	  22.48202	   0.64168	   0.12940	   0.65460	 -11.40093
838123.70588	  54.00000	  17.79613	   0.66614	   0.12113	   0.67706	 -10.30620
838123.95788	  54.00000	  14.06813	   0.68698	   0.11002	   0.69573	  -9.09893
838124.17388	  54.00000	  11.14480	   0.70242	   0.10032	   0.70955	  -8.12786
838124.44188	  54.00000	   8.81772	   0.71809	   0.08684	   0.72332	  -6.89538
838124.61988	  54.00000	   6.97545	   0.72789	   0.07718	   0.73197	  -6.05235
838124.83788	  54.00000	   5.51730	   0.73593	   0.06641	   0.73892	  -5.15631
838125.10688	  54.00000	   4.36941	   0.74237	   0.05857	   0.74468	  -4.51101
838125.44188	  54.00000	   3.45686	   0.74735	   0.05213	   0.74916	  -3.99005
838125.86088	  54.00000	   2.73547	   0.75369	   0.04795	   0.75522	  -3.63990
838126.38588	  54.00000	   2.16054	   0.75625	   0.04335	   0.75749	  -3.28095
838127.04488	  54.00000	   1.70952	   0.75970	   0.04135	   0.76083	  -3.11546
838127.87388	  54.00000	   1.35352	   0.76359	   0.03978	   0.76463	  -2.98197
838128.91688	  54.00000	   1.07079	   0.76720	   0.04038	   0.76826	  -3.01312
838130.23088	  54.00000	   0.84734	   0.77012	   0.04151	   0.77124	  -3.08554
838131.88588	  54.00000	   0.67072	   0.77337	   0.04372	   0.77460	  -3.23539
838133.97488	  54.00000	   0.53067	   0.77785	   0.04647	   0.77924	  -3.41903
838136.61188	  54.00000	   0.41976	   0.78227	   0.05104	   0.78393	  -3.73281
838139.94288	  54.00000	   0.33183	   0.78700	   0.05750	   0.78910	  -4.17844
838144.14888	  54.00000	   0.26261	   0.79210	   0.06414	   0.79470	  -4.62947
838149.45688	  54.00000	   0.20791	   0.79870	   0.07278	   0.80201	  -5.20692
838156.16089	  54.00000	   0.16452	   0.80792	   0.08406	   0.81228	  -5.94005
838164.63789	  54.00000	   0.13007	   0.81724	   0.09976	   0.82331	  -6.95976
838175.32789	  54.00000	   0.10309	   0.82529	   0.11693	   0.83354	  -8.06399
838188.84189	  54.00000	   0.08153	   0.83467	   0.13421	   0.84539	  -9.13490
838205.93989	  54.00000	   0.06443	   0.84817	   0.15390	   0.86202	 -10.28459
838227.52589	  54.00000	   0.05102	   0.86787	   0.17532	   0.88540	 -11.42100
838254.76890	  54.00000	   0.04042	   0.88898	   0.20273	   0.91181	 -12.84656
838289.26390	  54.00000	   0.03192	   0.91316	   0.23220	   0.94222	 -14.26670
838332.81191	  54.00000	   0.02528	   0.94475	   0.26112	   0.98017	 -15.45051
838387.87691	  54.00000	   0.01999	   0.98815	   0.29735	   1.03192	 -16.74754
853270.38513	  55.00000	20004.45300	   0.27116	  -0.02696	   0.27249	   5.67763
853270.52813	  55.00000	15829.12600	   0.27659	  -0.01354	   0.27692	   2.80217
853270.67013	  55.00000	12516.70300	   0.28356	   0.00250	   0.28357	  -0.50599
853270.81213	  55.00000	9909.44240	   0.28976	   0.01210	   0.29001	  -2.39197
853270.97613	  55.00000	7835.48000	   0.29676	   0.02073	   0.29749	  -3.99636
853271.17713	  55.00000	6217.24610	   0.30527	   0.02865	   0.30661	  -5.36168
853271.41513	  55.00000	4905.29100	   0.31310	   0.03559	   0.31511	  -6.48514
853271.65413	  55.00000	3881.27370	   0.32067	   0.04119	   0.32330	  -7.31921
853271.89213	  55.00000	3070.98270	   0.32869	   0.04741	   0.33210	  -8.20834
853272.13013	  55.00000	2430.77780	   0.33833	   0.05201	   0.34230	  -8.73938
853272.36813	  55.00000	1923.15370	   0.34369	   0.05543	   0.34813	  -9.16207
853272.60613	  55.00000	1522.43580	   0.35401	   0.06029	   0.35911	  -9.66561
853272.84413	  55.00000	1203.84460	   0.36428	   0.06361	   0.36979	  -9.90538
853273.08313	  55.00000	 952.86591	   0.37316	   0.06746	   0.37921	 -10.24727
853273.32113	  55.00000	 754.27557	   0.38528	   0.07113	   0.39179	 -10.46085
853273.55813	  55.00000	 596.71857	   0.39595	   0.07530	   0.40305	 -10.76749
853273.79613	  55.00000	 471.96338	   0.40624	   0.07987	   0.41401	 -11.12265
853274.03513	  55.00000	 373.20856	   0.41846	   0.08301	   0.42662	 -11.21954
853274.27313	  55.00000	 295.47278	   0.43078	   0.08710	   0.43950	 -11.43046
853274.51213	  55.00000	 233.87738	   0.44456	   0.09167	   0.45391	 -11.65145
853274.75013	  55.00000	 185.05922	   0.45858	   0.09423	   0.46816	 -11.61150
853274.98613	  55.00000	 146.35823	   0.47196	   0.09956	   0.48234	 -11.91211
853275.22213	  55.00000	 115.77804	   0.48688	   0.10598	   0.49828	 -12.28030
853275.45713	  55.00000	  91.67210	   0.50323	   0.11209	   0.51556	 -12.55771
853275.70213	  55.00000	  72.51701	   0.52120	   0.11921	   0.53466	 -12.88311
853275.93113	  55.00000	  57.36816	   0.54156	   0.12565	   0.55594	 -13.06268
853276.16813	  55.00000	  45.36290	   0.56285	   0.13276	   0.57829	 -13.27235
853276.40013	  55.00000	  35.93134	   0.58901	   0.13410	   0.60408	 -12.82565
853276.65013	  55.00000	  28.40909	   0.61480	   0.13349	   0.62912	 -12.25084
853276.86513	  55.00000	  22.48202	   0.63953	   0.12793	   0.65220	 -11.31158
853277.13013	  55.00000	  17.79613	   0.66483	   0.12247	   0.67602	 -10.43791
853277.38213	  55.00000	  14.06813	   0.68627	   0.11196	   0.69534	  -9.26553
853277.59813	  55.00000	  11.14480	   0.70446	   0.09795	   0.71124	  -7.91560
853277.86513	  55.00000	   8.81772	   0.71802	   0.08734	   0.72331	  -6.93554
853278.04413	  55.00000	   6.97545	   0.72862	   0.07720	   0.73270	  -6.04832
853278.26213	  55.00000	   5.51730	   0.73761	   0.06733	   0.74067	  -5.21546
853278.53113	  55.00000	   4.36941	   0.74197	   0.05973	   0.74437	  -4.60231
853278.86613	  55.00000	   3.45686	   0.74799	   0.05215	   0.74980	  -3.98825
853279.28513	  55.00000	   2.73547	   0.75343	   0.04718	   0.75491	  -3.58324
853279.81013	  55.00000	   2.16054	   0.75741	   0.04404	   0.75869	  -3.32756
853280.46913	  55.00000	   1.70952	   0.76040	   0.04124	   0.76151	  -3.10428
853281.29813	  55.00000	   1.35352	   0.76385	   0.04077	   0.76494	  -3.05488
853282.34013	  55.00000	   1.07079	   0.76806	   0.04049	   0.76913	  -3.01781
853283.65413	  55.00000	   0.84734	   0.77079	   0.04178	   0.77192	  -3.10264
853285.31013	  55.00000	   0.67072	   0.77395	   0.04425	   0.77522	  -3.27254
853287.39913	  55.00000	   0.53067	   0.77751	   0.04703	   0.77893	  -3.46177
853290.03514	  55.00000	   0.41976	   0.78243	   0.05130	   0.78411	  -3.75156
853293.36714	  55.00000	   0.33183	   0.78746	   0.05766	   0.78956	  -4.18781
853297.57214	  55.00000	   0.26261	   0.79213	   0.06513	   0.79480	  -4.70049
853302.88114	  55.00000	   0.20791	   0.79890	   0.07336	   0.80226	  -5.24625
853309.58514	  55.00000	   0.16452	   0.80725	   0.08356	   0.81157	  -5.90996
853318.06214	  55.00000	   0.13007	   0.81794	   0.09796	   0.82378	  -6.82940
853328.75214	  55.00000	   0.10309	   0.82833	   0.11638	   0.83647	  -7.99765
853342.26614	  55.00000	   0.08153	   0.83748	   0.13599	   0.84845	  -9.22315
853359.36314	  55.00000	   0.06443	   0.84940	   0.15730	   0.86385	 -10.49146
853380.95015	  55.00000	   0.05102	   0.86701	   0.17671	   0.88483	 -11.51996
853408.19215	  55.00000	   0.04042	   0.88957	   0.20282	   0.91240	 -12.84347
853442.68815	  55.00000	   0.03192	   0.91465	   0.23390	   0.94409	 -14.34431
853486.23516	  55.00000	   0.02528	   0.94305	   0.26434	   0.97940	 -15.65822
853541.30117	  55.00000	   0.01999	   0.98253	   0.29640	   1.02626	 -16.78700
868416.76999	  56.00000	20004.45300	   0.27134	  -0.02751	   0.27273	   5.78928
868416.91299	  56.00000	15829.12600	   0.27745	  -0.01224	   0.27772	   2.52657
868417.05499	  56.00000	12516.70300	   0.28440	   0.00105	   0.28440	  -0.21189
868417.19699	  56.00000	9909.44240	   0.29142	   0.01333	   0.29172	  -2.61857
868417.36099	  56.00000	7835.48000	   0.29617	   0.02105	   0.29692	  -4.06539
868417.56199	  56.00000	6217.24610	   0.30436	   0.02969	   0.30581	  -5.57182
868417.79999	  56.00000	4905.29100	   0.31245	   0.03635	   0.31455	  -6.63565
868418.03899	  56.00000	3881.27370	   0.32035	   0.04173	   0.32306	  -7.42221
868418.27699	  56.00000	3070.98270	   0.32834	   0.04659	   0.33163	  -8.07657
868418.51499	  56.00000	2430.77780	   0.33663	   0.05064	   0.34042	  -8.55530
868418.75299	  56.00000	1923.15370	   0.34468	   0.05491	   0.34902	  -9.05245
868418.99099	  56.00000	1522.43580	   0.35496	   0.05973	   0.35995	  -9.55139
868419.22899	  56.00000	1203.84460	   0.36356	   0.06374	   0.36910	  -9.94392
868419.46799	  56.00000	 952.86591	   0.37492	   0.06725	   0.38090	 -10.16948
868419.70599	  56.00000	 754.27557	   0.38589	   0.07114	   0.39239	 -10.44600
868419.94299	  56.00000	 596.71857	   0.39684	   0.07490	   0.40385	 -10.68856
868420.18099	  56.00000	 471.96338	   0.40674	   0.07919	   0.41438	 -11.01769
868420.41999	  56.00000	 373.20856	   0.41913	   0.08333	   0.42733	 -11.24478
868420.65799	  56.00000	 295.47278	   0.43022	   0.08711	   0.43895	 -11.44689
868420.89699	  56.00000	 233.87738	   0.44464	   0.09110	   0.45388	 -11.57894
868421.13499	  56.00000	 185.05922	   0.45764	   0.09689	   0.46778	 -11.95407
868421.37099	  56.00000	 146.35823	   0.47012	   0.10214	   0.48109	 -12.25820
868421.60799	  56.00000	 115.77804	   0.48692	   0.10721	   0.49858	 -12.41724
868421.84199	  56.00000	  91.67210	   0.50155	   0.11125	   0.51374	 -12.50684
868422.08699	  56.00000	  72.51701	   0.52058	   0.12017	   0.53427	 -12.99808
868422.31599	  56.00000	  57.36816	   0.54160	   0.12643	   0.55616	 -13.13967
868422.55299	  56.00000	  45.36290	   0.56308	   0.13052	   0.57801	 -13.05038
868422.78499	  56.00000	  35.93134	   0.58881	   0.13562	   0.60422	 -12.97036
868423.03599	  56.00000	  28.40909	   0.61558	   0.13483	   0.63018	 -12.35424
868423.24999	  56.00000	  22.48202	   0.64185	   0.13137	   0.65515	 -11.56748
868423.51499	  56.00000	  17.79613	   0.66614	   0.12364	   0.67751	 -10.51477
868423.76699	  56.00000	  14.06813	   0.68746	   0.11005	   0.69621	  -9.09499
868423.98299	  56.00000	  11.14480	   0.70400	   0.09974	   0.71103	  -8.06410
868424.25099	  56.00000	   8.81772	   0.71895	   0.08712	   0.72421	  -6.90941
868424.42899	  56.00000	   6.97545	   0.72982	   0.07699	   0.73387	  -6.02179
868424.64699	  56.00000	   5.51730	   0.73649	   0.06604	   0.73944	  -5.12358
868424.91599	  56.00000	   4.36941	   0.74420	   0.05877	   0.74652	  -4.51496
868425.25099	  56.00000	   3.45686	   0.74904	   0.05272	   0.75089	  -4.02603
868425.66999	  56.00000	   2.73547	   0.75304	   0.04733	   0.75452	  -3.59668
868426.19499	  56.00000	   2.16054	   0.75809	   0.04345	   0.75933	  -3.28063
868426.85399	  56.00000	   1.70952	   0.76114	   0.04128	   0.76226	  -3.10410
868427.68299	  56.00000	   1.35352	   0.76505	   0.04024	   0.76610	  -3.01097
868428.72600	  56.00000	   1.07079	   0.76850	   0.04121	   0.76961	  -3.06915
868430.03900	  56.00000	   0.84734	   0.77161	   0.04103	   0.77270	  -3.04377
868431.69500	  56.00000	   0.67072	   0.77522	   0.04367	   0.77645	  -3.22404
868433.78400	  56.00000	   0.53067	   0.77937	   0.04652	   0.78076	  -3.41564
868436.42100	  56.00000	   0.41976	   0.78359	   0.05172	   0.78530	  -3.77607
868439.75200	  56.00000	   0.33183	   0.78790	   0.05764	   0.79001	  -4.18403
868443.95800	  56.00000	   0.26261	   0.79344	   0.06432	   0.79604	  -4.63453
868449.26600	  56.00000	   0.20791	   0.80093	   0.07306	   0.80426	  -5.21230
868455.97000	  56.00000	   0.16452	   0.80971	   0.08517	   0.81417	  -6.00447
868464.44700	  56.00000	   0.13007	   0.81858	   0.10108	   0.82480	  -7.03966
868475.13700	  56.00000	   0.10309	   0.82583	   0.11711	   0.83409	  -8.07142
868488.65100	  56.00000	   0.08153	   0.83578	   0.13350	   0.84638	  -9.07500
868505.74900	  56.00000	   0.06443	   0.85052	   0.15345	   0.86425	 -10.22720
868527.33501	  56.00000	   0.05102	   0.87043	   0.17590	   0.88802	 -11.42455
868554.57801	  56.00000	   0.04042	   0.89096	   0.20329	   0.91386	 -12.85338
868589.07301	  56.00000	   0.03192	   0.91520	   0.23122	   0.94395	 -14.17908
868632.62102	  56.00000	   0.02528	   0.94938	   0.26020	   0.98439	 -15.32687
868687.68603	  56.00000	   0.01999	   0.99483	   0.30057	   1.03925	 -16.81120
883546.53287	  57.00000	20004.45300	   0.27183	  -0.02830	   0.27330	   5.94276
883546.67587	  57.00000	15829.12600	   0.27762	  -0.01185	   0.27788	   2.44500
883546.81787	  57.00000	12516.70300	   0.28403	   0.00150	   0.28403	  -0.30297
883546.95987	  57.00000	9909.44240	   0.29026	   0.01265	   0.29054	  -2.49548
883547.12387	  57.00000	7835.48000	   0.29727	   0.02126	   0.29803	  -4.09144
883547.32487	  57.00000	6217.24610	   0.30410	   0.02742	   0.30533	  -5.15292
883547.56287	  57.00000	4905.29100	   0.31273	   0.03583	   0.31478	  -6.53599
883547.80187	  57.00000	3881.27370	   0.31953	   0.04191	   0.32227	  -7.47295
883548.03987	  57.00000	3070.98270	   0.32936	   0.04711	   0.33271	  -8.14075
883548.27787	  57.00000	2430.77780	   0.33673	   0.05090	   0.34056	  -8.59569
883548.51588	  57.00000	1923.15370	   0.34431	   0.05483	   0.34865	  -9.04829
883548.75388	  57.00000	1522.43580	   0.35495	   0.06006	   0.36000	  -9.60396
883548.99188	  57.00000	1203.84460	   0.36539	   0.06439	   0.37102	  -9.99471
883549.23088	  57.00000	 952.86591	   0.37384	   0.06881	   0.38012	 -10.42961
883549.46888	  57.00000	 754.27557	   0.38404	   0.07183	   0.39070	 -10.59470
883549.70588	  57.00000	 596.71857	   0.39605	   0.07555	   0.40319	 -10.79933
883549.94388	  57.00000	 471.96338	   0.40825	   0.07938	   0.41589	 -11.00377
883550.18288	  57.00000	 373.20856	   0.42090	   0.08215	   0.42884	 -11.04352
883550.42088	  57.00000	 295.47278	   0.43287	   0.08891	   0.44191	 -11.60631
883550.65988	  57.00000	 233.87738	   0.44606	   0.09169	   0.45538	 -11.61591
883550.89788	  57.00000	 185.05922	   0.45898	   0.09603	   0.46892	 -11.81773
883551.13388	  57.00000	 146.35823	   0.47435	   0.10175	   0.48514	 -12.10691
883551.37088	  57.00000	 115.77804	   0.48892	   0.10620	   0.50032	 -12.25537
883551.60488	  57.00000	  91.67210	   0.50419	   0.11289	   0.51667	 -12.62019
883551.84988	  57.00000	  72.51701	   0.52253	   0.12047	   0.53623	 -12.98234
883552.07888	  57.00000	  57.36816	   0.54308	   0.12700	   0.55773	 -13.16236
883552.31588	  57.00000	  45.36290	   0.56584	   0.13148	   0.58091	 -13.08116
883552.54788	  57.00000	  35.93134	   0.59089	   0.13556	   0.60624	 -12.92113
883552.79888	  57.00000	  28.40909	   0.61650	   0.13511	   0.63113	 -12.36144
883553.01288	  57.00000	  22.48202	   0.64271	   0.13150	   0.65603	 -11.56315
883553.27788	  57.00000	  17.79613	   0.66816	   0.12490	   0.67973	 -10.58782
883553.52988	  57.00000	  14.06813	   0.68996	   0.11336	   0.69921	  -9.33005
883553.74588	  57.00000	  11.14480	   0.70644	   0.10131	   0.71367	  -8.16119
883554.01388	  57.00000	   8.81772	   0.72213	   0.08939	   0.72764	  -7.05656
883554.19188	  57.00000	   6.97545	   0.73202	   0.07898	   0.73627	  -6.15796
883554.40988	  57.00000	   5.51730	   0.74069	   0.06763	   0.74377	  -5.21718
883554.67888	  57.00000	   4.36941	   0.74790	   0.06048	   0.75034	  -4.62310
883555.01388	  57.00000	   3.45686	   0.75319	   0.05364	   0.75509	  -4.07331
883555.43288	  57.00000	   2.73547	   0.75966	   0.04810	   0.76118	  -3.62339
883555.95788	  57.00000	   2.16054	   0.76159	   0.04478	   0.76290	  -3.36531
883556.61788	  57.00000	   1.70952	   0.76590	   0.04230	   0.76707	  -3.16131
883557.44588	  57.00000	   1.35352	   0.76944	   0.04083	   0.77052	  -3.03766
883558.48888	  57.00000	   1.07079	   0.77321	   0.04105	   0.77430	  -3.03900
883559.80288	  57.00000	   0.84734	   0.77619	   0.04229	   0.77734	  -3.11837
883561.45788	  57.00000	   0.67072	   0.77893	   0.04447	   0.78020	  -3.26731
883563.54688	  57.00000	   0.53067	   0.78283	   0.04678	   0.78423	  -3.41954
883566.18388	  57.00000	   0.41976	   0.78786	   0.05139	   0.78953	  -3.73200
883569.51488	  57.00000	   0.33183	   0.79265	   0.05771	   0.79475	  -4.16443
883573.72088	  57.00000	   0.26261	   0.79780	   0.06556	   0.80048	  -4.69755
883579.02888	  57.00000	   0.20791	   0.80410	   0.07353	   0.80746	  -5.22511
883585.73388	  57.00000	   0.16452	   0.81295	   0.08400	   0.81728	  -5.89909
883594.20988	  57.00000	   0.13007	   0.82353	   0.09862	   0.82941	  -6.82878
883604.89988	  57.00000	   0.10309	   0.83310	   0.11707	   0.84129	  -7.99889
883618.41388	  57.00000	   0.08153	   0.84220	   0.13650	   0.85319	  -9.20592
883635.51089	  57.00000	   0.06443	   0.85438	   0.15792	   0.86885	 -10.47243
883657.09789	  57.00000	   0.05102	   0.87237	   0.17710	   0.89016	 -11.47598
883684.33989	  57.00000	   0.04042	   0.89571	   0.20366	   0.91857	 -12.80954
883718.83590	  57.00000	   0.03192	   0.92029	   0.23519	   0.94987	 -14.33603
883762.38290	  57.00000	   0.02528	   0.94941	   0.26525	   0.98576	 -15.60941
883817.44891	  57.00000	   0.01999	   0.99036	   0.29762	   1.03411	 -16.72628
898657.73516	  58.00000	20004.45300	   0.27463	  -0.02717	   0.27598	   5.65090
898657.87816	  58.00000	15829.12600	   0.27881	  -0.01029	   0.27900	   2.11451
898658.02016	  58.00000	12516.70300	   0.28678	   0.00241	   0.28679	  -0.48065
898658.16216	  58.00000	9909.44240	   0.29280	   0.01413	   0.29315	  -2.76295
898658.32616	  58.00000	7835.48000	   0.29979	   0.02121	   0.30054	  -4.04629
898658.52716	  58.00000	6217.24610	   0.30623	   0.02864	   0.30756	  -5.34376
898658.76516	  58.00000	4905.29100	   0.31371	   0.03518	   0.31568	  -6.39772
898659.00416	  58.00000	3881.27370	   0.32198	   0.04219	   0.32473	  -7.46566
898659.24216	  58.00000	3070.98270	   0.32967	   0.04643	   0.33292	  -8.01624
898659.48016	  58.00000	2430.77780	   0.33769	   0.05158	   0.34161	  -8.68475
898659.71816	  58.00000	1923.15370	   0.34666	   0.05554	   0.35108	  -9.10212
898659.95616	  58.00000	1522.43580	   0.35441	   0.05982	   0.35942	  -9.58028
898660.19416	  58.00000	1203.84460	   0.36441	   0.06314	   0.36984	  -9.82943
898660.43216	  58.00000	 952.86591	   0.37597	   0.06713	   0.38191	 -10.12291
898660.67116	  58.00000	 754.27557	   0.38533	   0.07076	   0.39178	 -10.40507
898660.90816	  58.00000	 596.71857	   0.39671	   0.07670	   0.40406	 -10.94209
898661.14616	  58.00000	 471.96338	   0.40754	   0.07927	   0.41518	 -11.00696
898661.38516	  58.00000	 373.20856	   0.42050	   0.08378	   0.42876	 -11.26870
898661.62216	  58.00000	 295.47278	   0.43370	   0.08790	   0.44252	 -11.45779
898661.86216	  58.00000	 233.87738	   0.44524	   0.09180	   0.45460	 -11.64951
898662.10016	  58.00000	 185.05922	   0.45874	   0.09593	   0.46866	 -11.81109
898662.33616	  58.00000	 146.35823	   0.47331	   0.10227	   0.48423	 -12.19309
898662.57216	  58.00000	 115.77804	   0.48806	   0.10706	   0.49966	 -12.37200
898662.80716	  58.00000	  91.67210	   0.50458	   0.11365	   0.51722	 -12.69273
898663.05216	  58.00000	  72.51701	   0.52195	   0.12054	   0.53569	 -13.00359
898663.28116	  58.00000	  57.36816	   0.54236	   0.12736	   0.55711	 -13.21477
898663.51816	  58.00000	  45.36290	   0.56480	   0.13270	   0.58018	 -13.22193
898663.75016	  58.00000	  35.93134	   0.59054	   0.13638	   0.60608	 -13.00401
898664.00016	  58.00000	  28.40909	   0.61648	   0.13464	   0.63101	 -12.32024
898664.21516	  58.00000	  22.48202	   0.64387	   0.13216	   0.65730	 -11.59946
898664.48016	  58.00000	  17.79613	   0.66812	   0.12420	   0.67956	 -10.53126
898664.73216	  58.00000	  14.06813	   0.69131	   0.11403	   0.70065	  -9.36669
898664.94816	  58.00000	  11.14480	   0.70957	   0.10310	   0.71702	  -8.26689
898665.21616	  58.00000	   8.81772	   0.72211	   0.09026	   0.72773	  -7.12484
898665.39416	  58.00000	   6.97545	   0.73244	   0.07855	   0.73664	  -6.12108
898665.61216	  58.00000	   5.51730	   0.74107	   0.06983	   0.74435	  -5.38328
898665.88116	  58.00000	   4.36941	   0.74879	   0.06055	   0.75124	  -4.62326
898666.21616	  58.00000	   3.45686	   0.75441	   0.05357	   0.75631	  -4.06158
898666.63516	  58.00000	   2.73547	   0.75955	   0.04835	   0.76108	  -3.64238
898667.16016	  58.00000	   2.16054	   0.76409	   0.04452	   0.76538	  -3.33492
898667.81916	  58.00000	   1.70952	   0.76621	   0.04245	   0.76738	  -3.17132
898668.64816	  58.00000	   1.35352	   0.77065	   0.04108	   0.77174	  -3.05108
898669.69116	  58.00000	   1.07079	   0.77464	   0.04093	   0.77573	  -3.02480
898671.00516	  58.00000	   0.84734	   0.77840	   0.04265	   0.77957	  -3.13602
898672.66016	  58.00000	   0.67072	   0.78166	   0.04491	   0.78294	  -3.28812
898674.74917	  58.00000	   0.53067	   0.78585	   0.04680	   0.78725	  -3.40843
898677.38617	  58.00000	   0.41976	   0.78942	   0.05101	   0.79106	  -3.69750
898680.71717	  58.00000	   0.33183	   0.79505	   0.05741	   0.79712	  -4.12994
898684.92317	  58.00000	   0.26261	   0.80017	   0.06551	   0.80285	  -4.68069
898690.23117	  58.00000	   0.20791	   0.80586	   0.07367	   0.80922	  -5.22321
898696.93617	  58.00000	   0.16452	   0.81416	   0.08389	   0.81848	  -5.88309
898705.41217	  58.00000	   0.13007	   0.82470	   0.09762	   0.83046	  -6.75041
898716.10217	  58.00000	   0.10309	   0.83606	   0.11639	   0.84412	  -7.92518
898729.61617	  58.00000	   0.08153	   0.84567	   0.13696	   0.85669	  -9.19930
898746.71417	  58.00000	   0.06443	   0.85768	   0.15939	   0.87236	 -10.52797
898768.30118	  58.00000	   0.05102	   0.87318	   0.17886	   0.89131	 -11.57630
898795.54318	  58.00000	   0.04042	   0.89699	   0.20400	   0.91990	 -12.81245
898830.03918	  58.00000	   0.03192	   0.92285	   0.23566	   0.95246	 -14.32492
898873.58619	  58.00000	   0.02528	   0.95059	   0.26778	   0.98758	 -15.73245
898928.65220	  58.00000	   0.01999	   0.98839	   0.30000	   1.03291	 -16.88417
913755.70407	  59.00000	20004.45300	   0.27144	  -0.02830	   0.27291	   5.95177
913755.84707	  59.00000	15829.12600	   0.27788	  -0.01100	   0.27810	   2.26652
913755.98907	  59.00000	12516.70300	   0.28336	   0.00254	   0.28338	  -0.51436
913756.13107	  59.00000	9909.44240	   0.29048	   0.01433	   0.29083	  -2.82379
913756.29507	  59.00000	7835.48000	   0.29748	   0.02239	   0.29832	  -4.30354
913756.49607	  59.00000	6217.24610	   0.30500	   0.02801	   0.30628	  -5.24679
913756.73407	  59.00000	4905.29100	   0.31341	   0.03672	   0.31555	  -6.68185
913756.97207	  59.00000	3881.27370	   0.31943	   0.04171	   0.32214	  -7.44002
913757.21107	  59.00000	3070.98270	   0.32821	   0.04656	   0.33150	  -8.07425
913757.44907	  59.00000	2430.77780	   0.33603	   0.05086	   0.33986	  -8.60688
913757.68707	  59.00000	1923.15370	   0.34659	   0.05612	   0.35111	  -9.19826
913757.92507	  59.00000	1522.43580	   0.35709	   0.05916	   0.36196	  -9.40636
913758.16307	  59.00000	1203.84460	   0.36611	   0.06451	   0.37175	  -9.99318
913758.40207	  59.00000	 952.86591	   0.37556	   0.06834	   0.38173	 -10.31343
913758.64007	  59.00000	 754.27557	   0.38530	   0.07119	   0.39182	 -10.46884
913758.87707	  59.00000	 596.71857	   0.39702	   0.07579	   0.40418	 -10.80787
913759.11507	  59.00000	 471.96338	   0.40811	   0.07949	   0.41578	 -11.02135
913759.35407	  59.00000	 373.20856	   0.41905	   0.08322	   0.42723	 -11.23232
913759.59107	  59.00000	 295.47278	   0.43389	   0.08855	   0.44283	 -11.53455
913759.83107	  59.00000	 233.87738	   0.44549	   0.09207	   0.45490	 -11.67729
913760.06907	  59.00000	 185.05922	   0.46019	   0.09778	   0.47047	 -11.99543
913760.30507	  59.00000	 146.35823	   0.47284	   0.10197	   0.48371	 -12.17019
913760.54107	  59.00000	 115.77804	   0.48731	   0.10602	   0.49871	 -12.27405
913760.77607	  59.00000	  91.67210	   0.50386	   0.11346	   0.51648	 -12.69056
913761.02107	  59.00000	  72.51701	   0.52192	   0.12086	   0.53573	 -13.03815
913761.25007	  59.00000	  57.36816	   0.54182	   0.12676	   0.55645	 -13.16772
913761.48707	  59.00000	  45.36290	   0.56488	   0.13232	   0.58017	 -13.18321
913761.71907	  59.00000	  35.93134	   0.58980	   0.13703	   0.60551	 -13.07934
913761.97007	  59.00000	  28.40909	   0.61695	   0.13549	   0.63165	 -12.38589
913762.18407	  59.00000	  22.48202	   0.64477	   0.13346	   0.65844	 -11.69458
913762.44907	  59.00000	  17.79613	   0.66923	   0.12499	   0.68080	 -10.57912
913762.70107	  59.00000	  14.06813	   0.69080	   0.11428	   0.70019	  -9.39358
913762.91707	  59.00000	  11.14480	   0.70740	   0.10124	   0.71461	  -8.14484
913763.18507	  59.00000	   8.81772	   0.72240	   0.09040	   0.72804	  -7.13253
913763.36307	  59.00000	   6.97545	   0.73214	   0.07999	   0.73650	  -6.23501
913763.58107	  59.00000	   5.51730	   0.74292	   0.06780	   0.74601	  -5.21464
913763.85007	  59.00000	   4.36941	   0.74936	   0.06017	   0.75178	  -4.59058
913764.18507	  59.00000	   3.45686	   0.75433	   0.05355	   0.75623	  -4.06096
913764.60407	  59.00000	   2.73547	   0.75933	   0.04884	   0.76090	  -3.68008
913765.12907	  59.00000	   2.16054	   0.76407	   0.04412	   0.76534	  -3.30456
913765.78807	  59.00000	   1.70952	   0.76730	   0.04170	   0.76844	  -3.11040
913766.61707	  59.00000	   1.35352	   0.77056	   0.04114	   0.77166	  -3.05634
913767.66007	  59.00000	   1.07079	   0.77492	   0.04084	   0.77600	  -3.01671
913768.97307	  59.00000	   0.84734	   0.77738	   0.04276	   0.77855	  -3.14878
913770.62907	  59.00000	   0.67072	   0.78082	   0.04388	   0.78205	  -3.21628
913772.71807	  59.00000	   0.53067	   0.78504	   0.04651	   0.78642	  -3.39056
913775.35507	  59.00000	   0.41976	   0.78998	   0.05159	   0.79166	  -3.73636
913778.68607	  59.00000	   0.33183	   0.79457	   0.05794	   0.79668	  -4.17049
913782.89207	  59.00000	   0.26261	   0.79918	   0.06523	   0.80184	  -4.66587
913788.20007	  59.00000	   0.20791	   0.80639	   0.07336	   0.80972	  -5.19842
913794.90507	  59.00000	   0.16452	   0.81544	   0.08430	   0.81978	  -5.90221
913803.38107	  59.00000	   0.13007	   0.82523	   0.09979	   0.83124	  -6.89481
913814.07107	  59.00000	   0.10309	   0.83365	   0.11781	   0.84194	  -8.04340
913827.58508	  59.00000	   0.08153	   0.84276	   0.13633	   0.85371	  -9.18898
913844.68308	  59.00000	   0.06443	   0.85561	   0.15598	   0.86971	 -10.33150
913866.26908	  59.00000	   0.05102	   0.87503	   0.17675	   0.89270	 -11.42004
913893.51208	  59.00000	   0.04042	   0.89698	   0.20441	   0.91997	 -12.83785
913928.00809	  59.00000	   0.03192	   0.92133	   0.23398	   0.95058	 -14.24971
913971.55509	  59.00000	   0.02528	   0.95231	   0.26370	   0.98814	 -15.47751
914026.62010	  59.00000	   0.01999	   0.99587	   0.29876	   1.03972	 -16.69938
928847.56240	  60.00000	20004.45300	   0.27362	  -0.02724	   0.27497	   5.68434
928847.70540	  60.00000	15829.12600	   0.27834	  -0.01150	   0.27858	   2.36667
