Repository: kbm2110/Battery_Diagnostics_Thesis

# Battery_Diagnostics_Thesis
 Data-driven battery diagnostics using EIS

**Author:** Bala Manikanta Yaswanth Kanagarla
**Institution:** Technische Hochschule Ingolstadt (THI)
**Supervisor:** Prof. Dr. H.-G. Schweiger

## Overview

This project implements a machine learning framework for 
non-invasive State of Health (SoH) estimation of lithium-ion 
batteries using Electrochemical Impedance Spectroscopy (EIS).

Eight physically interpretable features are extracted from 
impedance spectra and used to train six ML models under a 
strict cell-level train-test split. The stacking ensemble 
achieves R² = 0.9122 and RMSE = 0.0234 on completely unseen 
cells.

---

File: data/EIS/EIS_state_V_45C02.txt (part 7 of 37)
time/s	           cycle number	freq/Hz	           Re(Z)/Ohm	  -Im(Z)/Ohm	   |Z|/Ohm	   Phase(Z)/deg
817130.65254	  51.00000	   3.45686	   0.72877	   0.03311	   0.72952	  -2.60123
817131.07154	  51.00000	   2.73547	   0.73214	   0.03171	   0.73283	  -2.48014
817131.59654	  51.00000	   2.16054	   0.73484	   0.03085	   0.73548	  -2.40368
817132.25554	  51.00000	   1.70952	   0.73700	   0.03011	   0.73761	  -2.33925
817133.08454	  51.00000	   1.35352	   0.73952	   0.02936	   0.74010	  -2.27372
817134.12754	  51.00000	   1.07079	   0.74237	   0.03106	   0.74302	  -2.39580
817135.44154	  51.00000	   0.84734	   0.74476	   0.03301	   0.74549	  -2.53799
817137.09654	  51.00000	   0.67072	   0.74739	   0.03632	   0.74828	  -2.78234
817139.18554	  51.00000	   0.53067	   0.75136	   0.03950	   0.75240	  -3.00900
817141.82254	  51.00000	   0.41976	   0.75518	   0.04445	   0.75649	  -3.36860
817145.15354	  51.00000	   0.33183	   0.75975	   0.05094	   0.76145	  -3.83591
817149.35954	  51.00000	   0.26261	   0.76452	   0.05843	   0.76675	  -4.37031
817154.66755	  51.00000	   0.20791	   0.77075	   0.06597	   0.77357	  -4.89183
817161.37155	  51.00000	   0.16452	   0.77896	   0.07552	   0.78261	  -5.53767
817169.84855	  51.00000	   0.13007	   0.78874	   0.08873	   0.79371	  -6.41887
817180.53855	  51.00000	   0.10309	   0.79710	   0.10441	   0.80391	  -7.46258
817194.05255	  51.00000	   0.08153	   0.80517	   0.12101	   0.81421	  -8.54686
817211.15055	  51.00000	   0.06443	   0.81681	   0.13844	   0.82846	  -9.61953
817232.73655	  51.00000	   0.05102	   0.83451	   0.15581	   0.84894	 -10.57591
817259.97956	  51.00000	   0.04042	   0.85429	   0.18007	   0.87306	 -11.90286
817294.47456	  51.00000	   0.03192	   0.87549	   0.20786	   0.89982	 -13.35613
817338.02257	  51.00000	   0.02528	   0.90124	   0.23380	   0.93107	 -14.54317
817393.08757	  51.00000	   0.01999	   0.93735	   0.26269	   0.97346	 -15.65556
832915.77734	  52.00000	20004.45300	   0.37453	  -0.02973	   0.37571	   4.53923
832915.92034	  52.00000	15829.12600	   0.38143	  -0.01579	   0.38176	   2.36977
832916.06234	  52.00000	12516.70300	   0.38606	  -0.00313	   0.38607	   0.46517
832916.20434	  52.00000	9909.44240	   0.39319	   0.00654	   0.39324	  -0.95328
832916.36834	  52.00000	7835.48000	   0.39726	   0.01489	   0.39754	  -2.14587
832916.56934	  52.00000	6217.24610	   0.40506	   0.02115	   0.40562	  -2.98906
832916.80734	  52.00000	4905.29100	   0.41011	   0.02814	   0.41107	  -3.92464
832917.04634	  52.00000	3881.27370	   0.41641	   0.03267	   0.41769	  -4.48536
832917.28434	  52.00000	3070.98270	   0.42317	   0.03619	   0.42471	  -4.88749
832917.52234	  52.00000	2430.77780	   0.42940	   0.04059	   0.43131	  -5.39956
832917.76034	  52.00000	1923.15370	   0.43892	   0.04237	   0.44096	  -5.51423
832917.99834	  52.00000	1522.43580	   0.44744	   0.04521	   0.44972	  -5.76946
832918.23634	  52.00000	1203.84460	   0.45103	   0.05038	   0.45383	  -6.37403
832918.47534	  52.00000	 952.86591	   0.45983	   0.05199	   0.46276	  -6.45095
832918.71334	  52.00000	 754.27557	   0.46893	   0.05468	   0.47211	  -6.65088
832918.95034	  52.00000	 596.71857	   0.47606	   0.05649	   0.47940	  -6.76752
832919.18834	  52.00000	 471.96338	   0.48547	   0.06038	   0.48921	  -7.08999
832919.42734	  52.00000	 373.20856	   0.49427	   0.06353	   0.49834	  -7.32413
832919.66534	  52.00000	 295.47278	   0.50284	   0.06592	   0.50715	  -7.46896
832919.90434	  52.00000	 233.87738	   0.51259	   0.06915	   0.51723	  -7.68313
832920.14234	  52.00000	 185.05922	   0.52263	   0.07390	   0.52783	  -8.04879
832920.37834	  52.00000	 146.35823	   0.53325	   0.07905	   0.53908	  -8.43220
832920.61434	  52.00000	 115.77804	   0.54580	   0.08324	   0.55211	  -8.67107
832920.84934	  52.00000	  91.67210	   0.55861	   0.08903	   0.56566	  -9.05566
832921.09434	  52.00000	  72.51701	   0.57646	   0.09500	   0.58424	  -9.35820
832921.32334	  52.00000	  57.36816	   0.59300	   0.09763	   0.60098	  -9.34908
832921.56034	  52.00000	  45.36290	   0.61086	   0.09950	   0.61891	  -9.25137
832921.79234	  52.00000	  35.93134	   0.63184	   0.09769	   0.63934	  -8.78877
832922.04334	  52.00000	  28.40909	   0.65131	   0.09402	   0.65806	  -8.21383
832922.25734	  52.00000	  22.48202	   0.66724	   0.08648	   0.67282	  -7.38455
832922.52234	  52.00000	  17.79613	   0.68266	   0.07723	   0.68702	  -6.45486
832922.77434	  52.00000	  14.06813	   0.69524	   0.06887	   0.69864	  -5.65726
832922.99034	  52.00000	  11.14480	   0.70303	   0.06037	   0.70562	  -4.90834
832923.25834	  52.00000	   8.81772	   0.71096	   0.05398	   0.71300	  -4.34210
832923.43634	  52.00000	   6.97545	   0.71744	   0.04703	   0.71898	  -3.75065
832923.65434	  52.00000	   5.51730	   0.72028	   0.04068	   0.72143	  -3.23226
832923.92334	  52.00000	   4.36941	   0.72541	   0.03696	   0.72635	  -2.91675
832924.25834	  52.00000	   3.45686	   0.72757	   0.03265	   0.72830	  -2.56951
832924.67734	  52.00000	   2.73547	   0.73117	   0.03135	   0.73185	  -2.45549
832925.20234	  52.00000	   2.16054	   0.73356	   0.02997	   0.73417	  -2.33927
832925.86134	  52.00000	   1.70952	   0.73585	   0.02949	   0.73644	  -2.29518
832926.69034	  52.00000	   1.35352	   0.73828	   0.02973	   0.73888	  -2.30594
832927.73334	  52.00000	   1.07079	   0.74101	   0.03144	   0.74168	  -2.42917
832929.04634	  52.00000	   0.84734	   0.74309	   0.03302	   0.74382	  -2.54468
832930.70234	  52.00000	   0.67072	   0.74584	   0.03650	   0.74674	  -2.80171
832932.79134	  52.00000	   0.53067	   0.74943	   0.03944	   0.75047	  -3.01232
832935.42834	  52.00000	   0.41976	   0.75391	   0.04478	   0.75523	  -3.39895
832938.75934	  52.00000	   0.33183	   0.75807	   0.05130	   0.75981	  -3.87165
832942.96534	  52.00000	   0.26261	   0.76292	   0.05794	   0.76512	  -4.34302
832948.27334	  52.00000	   0.20791	   0.76954	   0.06555	   0.77233	  -4.86873
832954.97834	  52.00000	   0.16452	   0.77806	   0.07640	   0.78180	  -5.60831
832963.45435	  52.00000	   0.13007	   0.78623	   0.08986	   0.79135	  -6.52053
832974.14435	  52.00000	   0.10309	   0.79406	   0.10484	   0.80095	  -7.52153
832987.65835	  52.00000	   0.08153	   0.80333	   0.11964	   0.81219	  -8.47071
833004.75635	  52.00000	   0.06443	   0.81637	   0.13674	   0.82774	  -9.50853
833026.34235	  52.00000	   0.05102	   0.83424	   0.15582	   0.84866	 -10.57967
833053.58536	  52.00000	   0.04042	   0.85242	   0.18055	   0.87133	 -11.95932
833088.08136	  52.00000	   0.03192	   0.87325	   0.20653	   0.89734	 -13.30645
833131.62837	  52.00000	   0.02528	   0.90164	   0.23178	   0.93095	 -14.41685
833186.69337	  52.00000	   0.01999	   0.93919	   0.26477	   0.97580	 -15.74384
848703.49715	  53.00000	20004.45300	   0.37693	  -0.03053	   0.37816	   4.62996
848703.64015	  53.00000	15829.12600	   0.38118	  -0.01599	   0.38152	   2.40219
848703.78215	  53.00000	12516.70300	   0.38704	  -0.00359	   0.38706	   0.53199
848703.92415	  53.00000	9909.44240	   0.39247	   0.00664	   0.39252	  -0.96912
848704.08815	  53.00000	7835.48000	   0.39870	   0.01399	   0.39894	  -2.00930
848704.28915	  53.00000	6217.24610	   0.40466	   0.02093	   0.40520	  -2.96115
848704.52715	  53.00000	4905.29100	   0.41063	   0.02761	   0.41155	  -3.84720
848704.76615	  53.00000	3881.27370	   0.41599	   0.03131	   0.41717	  -4.30407
848705.00415	  53.00000	3070.98270	   0.42641	   0.03615	   0.42794	  -4.84587
848705.24215	  53.00000	2430.77780	   0.43061	   0.04042	   0.43250	  -5.36195
848705.48015	  53.00000	1923.15370	   0.43730	   0.04248	   0.43936	  -5.54902
848705.71815	  53.00000	1522.43580	   0.44610	   0.04689	   0.44856	  -6.00093
848705.95615	  53.00000	1203.84460	   0.45250	   0.04955	   0.45521	  -6.24931
848706.19515	  53.00000	 952.86591	   0.46003	   0.05199	   0.46296	  -6.44816
848706.43315	  53.00000	 754.27557	   0.46944	   0.05459	   0.47260	  -6.63256
848706.67015	  53.00000	 596.71857	   0.47912	   0.05683	   0.48248	  -6.76424
848706.90815	  53.00000	 471.96338	   0.48575	   0.06070	   0.48953	  -7.12295
848707.14715	  53.00000	 373.20856	   0.49476	   0.06316	   0.49878	  -7.27526
848707.38515	  53.00000	 295.47278	   0.50343	   0.06581	   0.50771	  -7.44825
848707.62415	  53.00000	 233.87738	   0.51203	   0.06924	   0.51669	  -7.70129
848707.86215	  53.00000	 185.05922	   0.52296	   0.07419	   0.52819	  -8.07497
848708.09815	  53.00000	 146.35823	   0.53407	   0.07894	   0.53987	  -8.40768
848708.33515	  53.00000	 115.77804	   0.54600	   0.08546	   0.55265	  -8.89581
848708.56915	  53.00000	  91.67210	   0.56019	   0.08988	   0.56736	  -9.11545
848708.81415	  53.00000	  72.51701	   0.57589	   0.09265	   0.58329	  -9.13904
848709.04315	  53.00000	  57.36816	   0.59207	   0.09724	   0.60000	  -9.32686
848709.28015	  53.00000	  45.36290	   0.61254	   0.09834	   0.62039	  -9.12072
848709.51215	  53.00000	  35.93134	   0.63203	   0.09988	   0.63987	  -8.98054
848709.76315	  53.00000	  28.40909	   0.65143	   0.09398	   0.65817	  -8.20926
848709.97715	  53.00000	  22.48202	   0.66888	   0.08722	   0.67454	  -7.42936
848710.24215	  53.00000	  17.79613	   0.68415	   0.07881	   0.68867	  -6.57153
848710.49415	  53.00000	  14.06813	   0.69438	   0.06964	   0.69787	  -5.72747
848710.71015	  53.00000	  11.14480	   0.70525	   0.06212	   0.70798	  -5.03398
848710.97815	  53.00000	   8.81772	   0.71205	   0.05431	   0.71412	  -4.36207
848711.15615	  53.00000	   6.97545	   0.71873	   0.04692	   0.72026	  -3.73474
848711.37415	  53.00000	   5.51730	   0.72160	   0.04121	   0.72278	  -3.26819
848711.64315	  53.00000	   4.36941	   0.72580	   0.03661	   0.72672	  -2.88797
848711.97815	  53.00000	   3.45686	   0.72903	   0.03396	   0.72982	  -2.66688
848712.39715	  53.00000	   2.73547	   0.73222	   0.03137	   0.73290	  -2.45326
848712.92215	  53.00000	   2.16054	   0.73461	   0.03021	   0.73523	  -2.35476
848713.58115	  53.00000	   1.70952	   0.73715	   0.02950	   0.73774	  -2.29192
848714.41015	  53.00000	   1.35352	   0.73888	   0.03003	   0.73949	  -2.32739
848715.45315	  53.00000	   1.07079	   0.74142	   0.03152	   0.74209	  -2.43454
848716.76615	  53.00000	   0.84734	   0.74413	   0.03329	   0.74488	  -2.56170
848718.42215	  53.00000	   0.67072	   0.74767	   0.03543	   0.74851	  -2.71282
848720.51115	  53.00000	   0.53067	   0.75116	   0.03966	   0.75221	  -3.02265
848723.14815	  53.00000	   0.41976	   0.75504	   0.04534	   0.75640	  -3.43675
848726.47915	  53.00000	   0.33183	   0.75882	   0.05071	   0.76051	  -3.82335
848730.68515	  53.00000	   0.26261	   0.76430	   0.05729	   0.76644	  -4.28688
848735.99315	  53.00000	   0.20791	   0.77163	   0.06607	   0.77445	  -4.89365
848742.69715	  53.00000	   0.16452	   0.77937	   0.07776	   0.78324	  -5.69761
848751.17415	  53.00000	   0.13007	   0.78634	   0.09071	   0.79155	  -6.58073
848761.86415	  53.00000	   0.10309	   0.79361	   0.10395	   0.80039	  -7.46198
848775.37815	  53.00000	   0.08153	   0.80478	   0.11773	   0.81334	  -8.32280
848792.47616	  53.00000	   0.06443	   0.81878	   0.13548	   0.82991	  -9.39516
848814.06216	  53.00000	   0.05102	   0.83552	   0.15672	   0.85009	 -10.62396
848841.30516	  53.00000	   0.04042	   0.85295	   0.18007	   0.87175	 -11.92093
848875.80017	  53.00000	   0.03192	   0.87581	   0.20192	   0.89878	 -12.98307
848919.34817	  53.00000	   0.02528	   0.90698	   0.23173	   0.93611	 -14.33244
848974.41318	  53.00000	   0.01999	   0.94518	   0.27085	   0.98322	 -15.99033
864485.33836	  54.00000	20004.45300	   0.37929	  -0.02858	   0.38037	   4.30857
864485.48136	  54.00000	15829.12600	   0.38402	  -0.01302	   0.38424	   1.94151
864485.62336	  54.00000	12516.70300	   0.39101	  -0.00347	   0.39103	   0.50815
864485.76536	  54.00000	9909.44240	   0.39646	   0.00691	   0.39652	  -0.99882
864485.92936	  54.00000	7835.48000	   0.40122	   0.01550	   0.40152	  -2.21227
864486.13036	  54.00000	6217.24610	   0.40821	   0.02136	   0.40877	  -2.99524
864486.36836	  54.00000	4905.29100	   0.41344	   0.02675	   0.41430	  -3.70129
864486.60736	  54.00000	3881.27370	   0.42197	   0.03189	   0.42317	  -4.32144
864486.84536	  54.00000	3070.98270	   0.42820	   0.03559	   0.42967	  -4.75115
864487.08336	  54.00000	2430.77780	   0.43513	   0.03965	   0.43693	  -5.20615
864487.32136	  54.00000	1923.15370	   0.44077	   0.04404	   0.44297	  -5.70555
864487.55936	  54.00000	1522.43580	   0.44931	   0.04614	   0.45167	  -5.86322
864487.79736	  54.00000	1203.84460	   0.45654	   0.05023	   0.45930	  -6.27835
864488.03636	  54.00000	 952.86591	   0.46445	   0.05180	   0.46733	  -6.36408
864488.27436	  54.00000	 754.27557	   0.47197	   0.05399	   0.47504	  -6.52534
864488.51136	  54.00000	 596.71857	   0.48128	   0.05872	   0.48485	  -6.95647
864488.74936	  54.00000	 471.96338	   0.48981	   0.05914	   0.49337	  -6.88493
864488.98836	  54.00000	 373.20856	   0.49867	   0.06439	   0.50281	  -7.35750
864489.22636	  54.00000	 295.47278	   0.50723	   0.06520	   0.51140	  -7.32472
864489.46536	  54.00000	 233.87738	   0.51652	   0.06945	   0.52117	  -7.65789
864489.70336	  54.00000	 185.05922	   0.52596	   0.07426	   0.53117	  -8.03619
864489.93936	  54.00000	 146.35823	   0.53759	   0.07936	   0.54342	  -8.39773
864490.17636	  54.00000	 115.77804	   0.55079	   0.08401	   0.55716	  -8.67267
864490.41036	  54.00000	  91.67210	   0.56296	   0.08927	   0.56999	  -9.01070
864490.65536	  54.00000	  72.51701	   0.57863	   0.09355	   0.58614	  -9.18360
864490.88436	  54.00000	  57.36816	   0.59657	   0.09806	   0.60458	  -9.33475
864491.12136	  54.00000	  45.36290	   0.61551	   0.10052	   0.62367	  -9.27562
864491.35336	  54.00000	  35.93134	   0.63622	   0.09715	   0.64359	  -8.68215
864491.60436	  54.00000	  28.40909	   0.65480	   0.09424	   0.66155	  -8.18950
864491.81836	  54.00000	  22.48202	   0.67304	   0.08816	   0.67879	  -7.46258
864492.08336	  54.00000	  17.79613	   0.68821	   0.07911	   0.69275	  -6.55761
864492.33536	  54.00000	  14.06813	   0.69940	   0.07019	   0.70292	  -5.73114
864492.55136	  54.00000	  11.14480	   0.70891	   0.06311	   0.71171	  -5.08728
864492.81936	  54.00000	   8.81772	   0.71762	   0.05319	   0.71959	  -4.23920
864492.99736	  54.00000	   6.97545	   0.72107	   0.04695	   0.72259	  -3.72537
864493.21536	  54.00000	   5.51730	   0.72626	   0.04110	   0.72742	  -3.23901
864493.48436	  54.00000	   4.36941	   0.72997	   0.03754	   0.73093	  -2.94364
864493.81936	  54.00000	   3.45686	   0.73265	   0.03349	   0.73341	  -2.61723
864494.23836	  54.00000	   2.73547	   0.73604	   0.03097	   0.73670	  -2.40954
864494.76336	  54.00000	   2.16054	   0.73869	   0.03000	   0.73930	  -2.32587
864495.42236	  54.00000	   1.70952	   0.74069	   0.02981	   0.74129	  -2.30507
864496.25136	  54.00000	   1.35352	   0.74364	   0.02926	   0.74422	  -2.25340
864497.29436	  54.00000	   1.07079	   0.74587	   0.03133	   0.74653	  -2.40519
864498.60836	  54.00000	   0.84734	   0.74824	   0.03324	   0.74898	  -2.54393
864500.26336	  54.00000	   0.67072	   0.75106	   0.03565	   0.75191	  -2.71775
864502.35236	  54.00000	   0.53067	   0.75514	   0.03962	   0.75618	  -3.00346
864504.98936	  54.00000	   0.41976	   0.75879	   0.04497	   0.76012	  -3.39143
864508.32036	  54.00000	   0.33183	   0.76304	   0.05124	   0.76475	  -3.84207
864512.52636	  54.00000	   0.26261	   0.76793	   0.05791	   0.77011	  -4.31277
864517.83436	  54.00000	   0.20791	   0.77516	   0.06599	   0.77797	  -4.86609
864524.53836	  54.00000	   0.16452	   0.78381	   0.07706	   0.78759	  -5.61466
864533.01536	  54.00000	   0.13007	   0.79149	   0.09086	   0.79668	  -6.54836
864543.70537	  54.00000	   0.10309	   0.79863	   0.10495	   0.80550	  -7.48675
864557.21937	  54.00000	   0.08153	   0.80840	   0.11898	   0.81711	  -8.37258
864574.31737	  54.00000	   0.06443	   0.82230	   0.13590	   0.83346	  -9.38465
864595.90337	  54.00000	   0.05102	   0.83954	   0.15647	   0.85399	 -10.55747
864623.14638	  54.00000	   0.04042	   0.85743	   0.18060	   0.87625	 -11.89396
864657.64138	  54.00000	   0.03192	   0.87864	   0.20546	   0.90234	 -13.16162
864701.18938	  54.00000	   0.02528	   0.90807	   0.23161	   0.93714	 -14.30886
864756.25439	  54.00000	   0.01999	   0.94683	   0.26592	   0.98346	 -15.68773
880255.80919	  55.00000	20004.45300	   0.37858	  -0.02847	   0.37965	   4.30094
880255.95219	  55.00000	15829.12600	   0.38467	  -0.01374	   0.38492	   2.04526
880256.09419	  55.00000	12516.70300	   0.39007	  -0.00225	   0.39007	   0.33005
880256.23619	  55.00000	9909.44240	   0.39641	   0.00708	   0.39647	  -1.02317
880256.40019	  55.00000	7835.48000	   0.40167	   0.01373	   0.40191	  -1.95762
880256.60119	  55.00000	6217.24610	   0.40568	   0.02187	   0.40627	  -3.08578
880256.83919	  55.00000	4905.29100	   0.41349	   0.02686	   0.41436	  -3.71603
880257.07819	  55.00000	3881.27370	   0.41924	   0.03112	   0.42040	  -4.24505
880257.31619	  55.00000	3070.98270	   0.42639	   0.03558	   0.42787	  -4.77011
880257.55419	  55.00000	2430.77780	   0.43338	   0.03889	   0.43512	  -5.12785
880257.79219	  55.00000	1923.15370	   0.44161	   0.04414	   0.44381	  -5.70751
880258.03019	  55.00000	1522.43580	   0.44793	   0.04471	   0.45016	  -5.70048
880258.26819	  55.00000	1203.84460	   0.45624	   0.04983	   0.45895	  -6.23292
880258.50719	  55.00000	 952.86591	   0.46373	   0.05031	   0.46645	  -6.19200
880258.74519	  55.00000	 754.27557	   0.47125	   0.05448	   0.47438	  -6.59455
880258.98219	  55.00000	 596.71857	   0.48059	   0.05641	   0.48389	  -6.69487
880259.22019	  55.00000	 471.96338	   0.48983	   0.05952	   0.49344	  -6.92768
880259.45919	  55.00000	 373.20856	   0.49699	   0.06262	   0.50092	  -7.18181
880259.69719	  55.00000	 295.47278	   0.50577	   0.06724	   0.51022	  -7.57269
880259.93619	  55.00000	 233.87738	   0.51738	   0.07058	   0.52217	  -7.76801
880260.17419	  55.00000	 185.05922	   0.52639	   0.07407	   0.53158	  -8.00999
880260.41019	  55.00000	 146.35823	   0.53668	   0.07886	   0.54244	  -8.35967
880260.64719	  55.00000	 115.77804	   0.55051	   0.08375	   0.55685	  -8.65004
880260.88119	  55.00000	  91.67210	   0.56229	   0.09050	   0.56953	  -9.14278
880261.12619	  55.00000	  72.51701	   0.57791	   0.09546	   0.58574	  -9.37965
880261.35519	  55.00000	  57.36816	   0.59628	   0.09951	   0.60453	  -9.47466
880261.59219	  55.00000	  45.36290	   0.61714	   0.09957	   0.62512	  -9.16552
880261.82419	  55.00000	  35.93134	   0.63618	   0.09837	   0.64374	  -8.78964
880262.07519	  55.00000	  28.40909	   0.65590	   0.09504	   0.66275	  -8.24489
880262.28919	  55.00000	  22.48202	   0.67295	   0.08884	   0.67879	  -7.52020
880262.55419	  55.00000	  17.79613	   0.68849	   0.07998	   0.69312	  -6.62602
880262.80619	  55.00000	  14.06813	   0.70014	   0.07103	   0.70374	  -5.79305
880263.02219	  55.00000	  11.14480	   0.70920	   0.06209	   0.71191	  -5.00335
880263.29019	  55.00000	   8.81772	   0.71739	   0.05433	   0.71944	  -4.33074
880263.46819	  55.00000	   6.97545	   0.72103	   0.04793	   0.72262	  -3.80292
880263.68619	  55.00000	   5.51730	   0.72691	   0.04140	   0.72808	  -3.25955
880263.95519	  55.00000	   4.36941	   0.73070	   0.03836	   0.73171	  -3.00521
880264.29019	  55.00000	   3.45686	   0.73386	   0.03400	   0.73464	  -2.65264
880264.70919	  55.00000	   2.73547	   0.73654	   0.03114	   0.73719	  -2.42114
880265.23419	  55.00000	   2.16054	   0.73961	   0.02957	   0.74021	  -2.28957
880265.89419	  55.00000	   1.70952	   0.74152	   0.02937	   0.74210	  -2.26809
880266.72219	  55.00000	   1.35352	   0.74379	   0.02988	   0.74439	  -2.30017
880267.76519	  55.00000	   1.07079	   0.74660	   0.03127	   0.74725	  -2.39857
880269.07919	  55.00000	   0.84734	   0.74965	   0.03346	   0.75039	  -2.55598
880270.73419	  55.00000	   0.67072	   0.75323	   0.03617	   0.75410	  -2.74940
880272.82319	  55.00000	   0.53067	   0.75576	   0.03975	   0.75680	  -3.01102
880275.46019	  55.00000	   0.41976	   0.75968	   0.04447	   0.76098	  -3.35005
880278.79119	  55.00000	   0.33183	   0.76495	   0.05064	   0.76663	  -3.78734
880282.99719	  55.00000	   0.26261	   0.77060	   0.05895	   0.77285	  -4.37433
880288.30519	  55.00000	   0.20791	   0.77583	   0.06853	   0.77886	  -5.04790
880295.01019	  55.00000	   0.16452	   0.78149	   0.07809	   0.78538	  -5.70669
880303.48619	  55.00000	   0.13007	   0.78940	   0.08819	   0.79431	  -6.37465
880314.17619	  55.00000	   0.10309	   0.79978	   0.10127	   0.80617	  -7.21618
880327.69019	  55.00000	   0.08153	   0.81177	   0.11803	   0.82030	  -8.27286
880344.78820	  55.00000	   0.06443	   0.82484	   0.13722	   0.83618	  -9.44508
880366.37520	  55.00000	   0.05102	   0.83975	   0.15538	   0.85401	 -10.48302
880393.61720	  55.00000	   0.04042	   0.86178	   0.17669	   0.87971	 -11.58649
880428.11321	  55.00000	   0.03192	   0.89056	   0.20710	   0.91433	 -13.09136
880471.66021	  55.00000	   0.02528	   0.91563	   0.24487	   0.94781	 -14.97246
880526.72622	  55.00000	   0.01999	   0.93966	   0.28208	   0.98109	 -16.70939
896013.37963	  56.00000	20004.45300	   0.37792	  -0.02838	   0.37898	   4.29450
896013.52263	  56.00000	15829.12600	   0.38161	  -0.01544	   0.38192	   2.31765
896013.66463	  56.00000	12516.70300	   0.38774	  -0.00311	   0.38775	   0.45960
896013.80663	  56.00000	9909.44240	   0.39504	   0.00683	   0.39510	  -0.99041
896013.97063	  56.00000	7835.48000	   0.40053	   0.01608	   0.40085	  -2.29940
896014.17163	  56.00000	6217.24610	   0.40652	   0.02258	   0.40715	  -3.17975
896014.40963	  56.00000	4905.29100	   0.41238	   0.02841	   0.41336	  -3.94165
896014.64863	  56.00000	3881.27370	   0.41875	   0.03095	   0.41989	  -4.22764
896014.88663	  56.00000	3070.98270	   0.42571	   0.03691	   0.42730	  -4.95516
896015.12463	  56.00000	2430.77780	   0.43211	   0.03956	   0.43391	  -5.23031
896015.36263	  56.00000	1923.15370	   0.43981	   0.04396	   0.44200	  -5.70796
896015.60063	  56.00000	1522.43580	   0.44818	   0.04649	   0.45058	  -5.92244
896015.83863	  56.00000	1203.84460	   0.45533	   0.04999	   0.45806	  -6.26580
896016.07763	  56.00000	 952.86591	   0.46141	   0.05178	   0.46431	  -6.40290
896016.31563	  56.00000	 754.27557	   0.47098	   0.05520	   0.47420	  -6.68489
896016.55263	  56.00000	 596.71857	   0.47898	   0.05742	   0.48241	  -6.83584
896016.79063	  56.00000	 471.96338	   0.48640	   0.06049	   0.49015	  -7.08919
896017.02963	  56.00000	 373.20856	   0.49672	   0.06427	   0.50086	  -7.37221
896017.26763	  56.00000	 295.47278	   0.50762	   0.06673	   0.51199	  -7.48916
896017.50663	  56.00000	 233.87738	   0.51434	   0.06928	   0.51898	  -7.67101
896017.74463	  56.00000	 185.05922	   0.52627	   0.07458	   0.53153	  -8.06603
896017.98063	  56.00000	 146.35823	   0.53586	   0.07979	   0.54176	  -8.46951
896018.21763	  56.00000	 115.77804	   0.54981	   0.08439	   0.55625	  -8.72605
896018.45163	  56.00000	  91.67210	   0.56255	   0.08903	   0.56955	  -8.99332
896018.69663	  56.00000	  72.51701	   0.57794	   0.09488	   0.58567	  -9.32268
896018.92563	  56.00000	  57.36816	   0.59512	   0.10002	   0.60346	  -9.54029
896019.16263	  56.00000	  45.36290	   0.61624	   0.09861	   0.62408	  -9.09129
896019.39463	  56.00000	  35.93134	   0.63480	   0.10000	   0.64263	  -8.95258
896019.64563	  56.00000	  28.40909	   0.65600	   0.09560	   0.66293	  -8.29161
896019.85963	  56.00000	  22.48202	   0.67151	   0.08943	   0.67744	  -7.58593
896020.12463	  56.00000	  17.79613	   0.68712	   0.07959	   0.69171	  -6.60699
896020.37663	  56.00000	  14.06813	   0.69900	   0.07118	   0.70261	  -5.81417
896020.59263	  56.00000	  11.14480	   0.70845	   0.06406	   0.71134	  -5.16693
896020.86063	  56.00000	   8.81772	   0.71769	   0.05444	   0.71975	  -4.33801
896021.03863	  56.00000	   6.97545	   0.72242	   0.04743	   0.72397	  -3.75645
896021.25663	  56.00000	   5.51730	   0.72681	   0.04245	   0.72804	  -3.34289
896021.52563	  56.00000	   4.36941	   0.73050	   0.03830	   0.73150	  -3.00120
896021.86063	  56.00000	   3.45686	   0.73332	   0.03435	   0.73412	  -2.68218
896022.27963	  56.00000	   2.73547	   0.73837	   0.03289	   0.73911	  -2.55078
896022.80463	  56.00000	   2.16054	   0.73950	   0.03035	   0.74012	  -2.34985
896023.46363	  56.00000	   1.70952	   0.74181	   0.03036	   0.74243	  -2.34333
896024.29263	  56.00000	   1.35352	   0.74473	   0.03047	   0.74535	  -2.34311
896025.33563	  56.00000	   1.07079	   0.74719	   0.03178	   0.74786	  -2.43567
896026.64963	  56.00000	   0.84734	   0.75002	   0.03373	   0.75078	  -2.57492
896028.30463	  56.00000	   0.67072	   0.75195	   0.03638	   0.75283	  -2.76995
896030.39363	  56.00000	   0.53067	   0.75603	   0.03980	   0.75708	  -3.01380
896033.03063	  56.00000	   0.41976	   0.76005	   0.04452	   0.76135	  -3.35233
896036.36163	  56.00000	   0.33183	   0.76493	   0.05119	   0.76664	  -3.82852
896040.56763	  56.00000	   0.26261	   0.76929	   0.05827	   0.77150	  -4.33187
896045.87563	  56.00000	   0.20791	   0.77533	   0.06586	   0.77813	  -4.85517
896052.58063	  56.00000	   0.16452	   0.78352	   0.07564	   0.78716	  -5.51429
896061.05663	  56.00000	   0.13007	   0.79345	   0.08905	   0.79843	  -6.40330
896071.74663	  56.00000	   0.10309	   0.80231	   0.10509	   0.80916	  -7.46273
896085.26064	  56.00000	   0.08153	   0.81092	   0.12113	   0.81991	  -8.49548
896102.35864	  56.00000	   0.06443	   0.82209	   0.13989	   0.83391	  -9.65709
896123.94464	  56.00000	   0.05102	   0.83923	   0.15692	   0.85377	 -10.59089
896151.18764	  56.00000	   0.04042	   0.85994	   0.18081	   0.87874	 -11.87412
896185.68365	  56.00000	   0.03192	   0.88157	   0.20844	   0.90588	 -13.30287
896229.23065	  56.00000	   0.02528	   0.90666	   0.23487	   0.93659	 -14.52289
896284.29666	  56.00000	   0.01999	   0.94265	   0.26408	   0.97894	 -15.65020
911759.17628	  57.00000	20004.45300	   0.37613	  -0.02855	   0.37721	   4.34123
911759.31928	  57.00000	15829.12600	   0.38226	  -0.01434	   0.38253	   2.14850
911759.46128	  57.00000	12516.70300	   0.38904	  -0.00200	   0.38904	   0.29455
911759.60328	  57.00000	9909.44240	   0.39360	   0.00767	   0.39368	  -1.11650
911759.76728	  57.00000	7835.48000	   0.39959	   0.01548	   0.39989	  -2.21909
911759.96828	  57.00000	6217.24610	   0.40667	   0.02210	   0.40727	  -3.11104
911760.20628	  57.00000	4905.29100	   0.41202	   0.02754	   0.41294	  -3.82352
911760.44528	  57.00000	3881.27370	   0.41956	   0.03153	   0.42074	  -4.29776
911760.68328	  57.00000	3070.98270	   0.42464	   0.03636	   0.42619	  -4.89441
911760.92128	  57.00000	2430.77780	   0.43333	   0.03944	   0.43512	  -5.20003
911761.15928	  57.00000	1923.15370	   0.43954	   0.04362	   0.44170	  -5.66781
911761.39728	  57.00000	1522.43580	   0.44745	   0.04552	   0.44976	  -5.80899
911761.63528	  57.00000	1203.84460	   0.45559	   0.04835	   0.45814	  -6.05741
911761.87428	  57.00000	 952.86591	   0.46307	   0.05120	   0.46589	  -6.30901
911762.11228	  57.00000	 754.27557	   0.47120	   0.05554	   0.47447	  -6.72189
911762.34928	  57.00000	 596.71857	   0.47884	   0.05720	   0.48224	  -6.81217
911762.58728	  57.00000	 471.96338	   0.48757	   0.06036	   0.49129	  -7.05766
911762.82628	  57.00000	 373.20856	   0.49492	   0.06448	   0.49910	  -7.42250
911763.06428	  57.00000	 295.47278	   0.50633	   0.06789	   0.51087	  -7.63693
911763.30328	  57.00000	 233.87738	   0.51437	   0.06844	   0.51890	  -7.57860
911763.54128	  57.00000	 185.05922	   0.52457	   0.07558	   0.52999	  -8.19901
911763.77728	  57.00000	 146.35823	   0.53556	   0.07899	   0.54135	  -8.38994
911764.01328	  57.00000	 115.77804	   0.54876	   0.08503	   0.55531	  -8.80802
911764.24828	  57.00000	  91.67210	   0.56282	   0.08889	   0.56979	  -8.97472
911764.49328	  57.00000	  72.51701	   0.57762	   0.09534	   0.58543	  -9.37237
911764.72228	  57.00000	  57.36816	   0.59656	   0.09850	   0.60463	  -9.37570
911764.95928	  57.00000	  45.36290	   0.61489	   0.10211	   0.62331	  -9.42818
911765.19128	  57.00000	  35.93134	   0.63582	   0.09901	   0.64348	  -8.85116
911765.44228	  57.00000	  28.40909	   0.65483	   0.09650	   0.66190	  -8.38355
911765.65629	  57.00000	  22.48202	   0.67216	   0.08828	   0.67793	  -7.48266
911765.92129	  57.00000	  17.79613	   0.68762	   0.08109	   0.69239	  -6.72587
911766.17329	  57.00000	  14.06813	   0.70053	   0.07276	   0.70430	  -5.92944
911766.38929	  57.00000	  11.14480	   0.70834	   0.06495	   0.71131	  -5.23939
911766.65729	  57.00000	   8.81772	   0.71754	   0.05586	   0.71971	  -4.45180
911766.83529	  57.00000	   6.97545	   0.72156	   0.04854	   0.72319	  -3.84850
911767.05329	  57.00000	   5.51730	   0.72646	   0.04239	   0.72770	  -3.33919
911767.32129	  57.00000	   4.36941	   0.73105	   0.03841	   0.73206	  -3.00748
911767.65629	  57.00000	   3.45686	   0.73330	   0.03433	   0.73411	  -2.68066
911768.07529	  57.00000	   2.73547	   0.73749	   0.03241	   0.73820	  -2.51631
911768.60029	  57.00000	   2.16054	   0.73968	   0.03123	   0.74034	  -2.41765
911769.25929	  57.00000	   1.70952	   0.74216	   0.02981	   0.74276	  -2.30042
911770.08829	  57.00000	   1.35352	   0.74473	   0.02974	   0.74532	  -2.28712
911771.13129	  57.00000	   1.07079	   0.74706	   0.03094	   0.74770	  -2.37147
911772.44529	  57.00000	   0.84734	   0.74998	   0.03277	   0.75070	  -2.50227
911774.10029	  57.00000	   0.67072	   0.75353	   0.03557	   0.75436	  -2.70237
911776.18929	  57.00000	   0.53067	   0.75696	   0.04030	   0.75804	  -3.04715
911778.82629	  57.00000	   0.41976	   0.75990	   0.04541	   0.76126	  -3.41989
911782.15729	  57.00000	   0.33183	   0.76461	   0.05043	   0.76627	  -3.77381
911786.36329	  57.00000	   0.26261	   0.77055	   0.05769	   0.77271	  -4.28197
911791.67129	  57.00000	   0.20791	   0.77766	   0.06685	   0.78053	  -4.91292
911798.37629	  57.00000	   0.16452	   0.78395	   0.07879	   0.78790	  -5.73919
911806.85229	  57.00000	   0.13007	   0.79050	   0.09068	   0.79569	  -6.54411
911817.54229	  57.00000	   0.10309	   0.79875	   0.10289	   0.80535	  -7.33984
911831.05629	  57.00000	   0.08153	   0.81114	   0.11757	   0.81961	  -8.24760
911848.15429	  57.00000	   0.06443	   0.82596	   0.13620	   0.83711	  -9.36362
911869.74030	  57.00000	   0.05102	   0.84042	   0.15766	   0.85509	 -10.62490
911896.98330	  57.00000	   0.04042	   0.85813	   0.17942	   0.87669	 -11.80923
911931.47930	  57.00000	   0.03192	   0.88452	   0.20267	   0.90744	 -12.90559
911975.02531	  57.00000	   0.02528	   0.91802	   0.23514	   0.94766	 -14.36678
912030.09032	  57.00000	   0.01999	   0.95055	   0.27682	   0.99003	 -16.23673
927501.80814	  58.00000	20004.45300	   0.37782	  -0.02857	   0.37890	   4.32462
927501.95114	  58.00000	15829.12600	   0.38311	  -0.01472	   0.38339	   2.20004
927502.09314	  58.00000	12516.70300	   0.38845	  -0.00266	   0.38846	   0.39189
927502.23514	  58.00000	9909.44240	   0.39380	   0.00799	   0.39388	  -1.16277
927502.39914	  58.00000	7835.48000	   0.39918	   0.01534	   0.39948	  -2.20040
927502.60014	  58.00000	6217.24610	   0.40539	   0.02232	   0.40600	  -3.15148
927502.83814	  58.00000	4905.29100	   0.41134	   0.02777	   0.41228	  -3.86268
927503.07714	  58.00000	3881.27370	   0.41949	   0.03215	   0.42072	  -4.38226
927503.31514	  58.00000	3070.98270	   0.42651	   0.03665	   0.42808	  -4.91195
927503.55314	  58.00000	2430.77780	   0.43190	   0.03983	   0.43373	  -5.26871
927503.79114	  58.00000	1923.15370	   0.43879	   0.04296	   0.44088	  -5.59205
927504.02914	  58.00000	1522.43580	   0.44670	   0.04702	   0.44917	  -6.00840
927504.26714	  58.00000	1203.84460	   0.45446	   0.04964	   0.45716	  -6.23327
927504.50614	  58.00000	 952.86591	   0.46243	   0.05091	   0.46523	  -6.28240
927504.74414	  58.00000	 754.27557	   0.47016	   0.05433	   0.47329	  -6.59187
927504.98114	  58.00000	 596.71857	   0.47878	   0.05685	   0.48215	  -6.77115
927505.21914	  58.00000	 471.96338	   0.48730	   0.05962	   0.49093	  -6.97516
927505.45814	  58.00000	 373.20856	   0.49574	   0.06370	   0.49982	  -7.32249
927505.69614	  58.00000	 295.47278	   0.50468	   0.06596	   0.50897	  -7.44624
927505.93514	  58.00000	 233.87738	   0.51416	   0.06959	   0.51885	  -7.70836
927506.17314	  58.00000	 185.05922	   0.52487	   0.07404	   0.53006	  -8.02946
927506.40914	  58.00000	 146.35823	   0.53426	   0.07843	   0.53999	  -8.35129
927506.64615	  58.00000	 115.77804	   0.54655	   0.08403	   0.55297	  -8.74039
927506.88015	  58.00000	  91.67210	   0.56186	   0.08807	   0.56872	  -8.90863
927507.12515	  58.00000	  72.51701	   0.57635	   0.09406	   0.58398	  -9.26842
927507.35415	  58.00000	  57.36816	   0.59443	   0.09937	   0.60268	  -9.49062
927507.59115	  58.00000	  45.36290	   0.61347	   0.10023	   0.62160	  -9.27872
927507.82315	  58.00000	  35.93134	   0.63474	   0.09974	   0.64252	  -8.93052
927508.07415	  58.00000	  28.40909	   0.65323	   0.09595	   0.66024	  -8.35618
927508.28815	  58.00000	  22.48202	   0.67048	   0.08901	   0.67637	  -7.56224
927508.55315	  58.00000	  17.79613	   0.68604	   0.08006	   0.69069	  -6.65625
927508.80515	  58.00000	  14.06813	   0.69821	   0.07229	   0.70194	  -5.91149
927509.02115	  58.00000	  11.14480	   0.70788	   0.06315	   0.71069	  -5.09805
927509.28915	  58.00000	   8.81772	   0.71613	   0.05498	   0.71823	  -4.39023
927509.46715	  58.00000	   6.97545	   0.72269	   0.04713	   0.72422	  -3.73105
927509.68515	  58.00000	   5.51730	   0.72561	   0.04175	   0.72681	  -3.29336
927509.95415	  58.00000	   4.36941	   0.72981	   0.03812	   0.73081	  -2.99001
927510.28915	  58.00000	   3.45686	   0.73362	   0.03434	   0.73442	  -2.67989
927510.70815	  58.00000	   2.73547	   0.73656	   0.03169	   0.73724	  -2.46323
927511.23315	  58.00000	   2.16054	   0.73890	   0.03105	   0.73955	  -2.40601
927511.89215	  58.00000	   1.70952	   0.74120	   0.03046	   0.74182	  -2.35335
927512.72115	  58.00000	   1.35352	   0.74372	   0.02970	   0.74431	  -2.28705
927513.76415	  58.00000	   1.07079	   0.74633	   0.03128	   0.74699	  -2.39970
927515.07815	  58.00000	   0.84734	   0.74945	   0.03305	   0.75018	  -2.52509
927516.73315	  58.00000	   0.67072	   0.75168	   0.03689	   0.75259	  -2.80981
927518.82215	  58.00000	   0.53067	   0.75509	   0.03938	   0.75612	  -2.98547
927521.45915	  58.00000	   0.41976	   0.75920	   0.04471	   0.76051	  -3.37018
927524.79015	  58.00000	   0.33183	   0.76470	   0.05128	   0.76642	  -3.83645
927528.99615	  58.00000	   0.26261	   0.76859	   0.05821	   0.77079	  -4.33097
927534.30415	  58.00000	   0.20791	   0.77478	   0.06629	   0.77761	  -4.89060
927541.00915	  58.00000	   0.16452	   0.78313	   0.07569	   0.78678	  -5.52067
927549.48515	  58.00000	   0.13007	   0.79274	   0.08864	   0.79768	  -6.38012
927560.17515	  58.00000	   0.10309	   0.80202	   0.10488	   0.80885	  -7.45029
927573.68915	  58.00000	   0.08153	   0.81072	   0.12214	   0.81987	  -8.56744
927590.78716	  58.00000	   0.06443	   0.82221	   0.14094	   0.83420	  -9.72719
927612.37416	  58.00000	   0.05102	   0.83781	   0.15716	   0.85242	 -10.62422
927639.61616	  58.00000	   0.04042	   0.85850	   0.18092	   0.87735	 -11.90021
927674.11216	  58.00000	   0.03192	   0.88018	   0.20894	   0.90464	 -13.35384
927717.65917	  58.00000	   0.02528	   0.90486	   0.23571	   0.93506	 -14.60082
927772.72518	  58.00000	   0.01999	   0.94029	   0.26411	   0.97668	 -15.68933
943236.56261	  59.00000	20004.45300	   0.37785	  -0.02954	   0.37900	   4.47089
943236.70561	  59.00000	15829.12600	   0.38274	  -0.01415	   0.38300	   2.11672
943236.84761	  59.00000	12516.70300	   0.38934	  -0.00296	   0.38935	   0.43507
943236.98961	  59.00000	9909.44240	   0.39572	   0.00748	   0.39579	  -1.08307
943237.15361	  59.00000	7835.48000	   0.40146	   0.01538	   0.40175	  -2.19335
943237.35461	  59.00000	6217.24610	   0.40680	   0.02156	   0.40737	  -3.03427
943237.59261	  59.00000	4905.29100	   0.41299	   0.02798	   0.41394	  -3.87612
943237.83161	  59.00000	3881.27370	   0.41903	   0.03246	   0.42029	  -4.42994
943238.06961	  59.00000	3070.98270	   0.42551	   0.03566	   0.42700	  -4.79093
943238.30761	  59.00000	2430.77780	   0.43283	   0.03976	   0.43465	  -5.24885
943238.54561	  59.00000	1923.15370	   0.43960	   0.04265	   0.44166	  -5.54113
943238.78361	  59.00000	1522.43580	   0.44668	   0.04704	   0.44915	  -6.01186
943239.02161	  59.00000	1203.84460	   0.45516	   0.05033	   0.45793	  -6.30972
943239.26061	  59.00000	 952.86591	   0.46331	   0.05296	   0.46633	  -6.52131
943239.49861	  59.00000	 754.27557	   0.47173	   0.05447	   0.47486	  -6.58664
943239.73561	  59.00000	 596.71857	   0.47760	   0.05702	   0.48099	  -6.80783
943239.97361	  59.00000	 471.96338	   0.48801	   0.06073	   0.49177	  -7.09376
943240.21261	  59.00000	 373.20856	   0.49508	   0.06384	   0.49918	  -7.34789
943240.45061	  59.00000	 295.47278	   0.50506	   0.06577	   0.50933	  -7.41884
943240.68961	  59.00000	 233.87738	   0.51456	   0.06949	   0.51923	  -7.69104
943240.92761	  59.00000	 185.05922	   0.52583	   0.07341	   0.53093	  -7.94779
943241.16361	  59.00000	 146.35823	   0.53558	   0.07873	   0.54133	  -8.36251
943241.40061	  59.00000	 115.77804	   0.54906	   0.08367	   0.55539	  -8.66411
943241.63461	  59.00000	  91.67210	   0.56336	   0.08908	   0.57036	  -8.98559
943241.87961	  59.00000	  72.51701	   0.57860	   0.09435	   0.58624	  -9.26124
943242.10861	  59.00000	  57.36816	   0.59612	   0.09887	   0.60427	  -9.41712
943242.34561	  59.00000	  45.36290	   0.61494	   0.10107	   0.62319	  -9.33347
943242.57761	  59.00000	  35.93134	   0.63415	   0.10044	   0.64205	  -9.00045
943242.82861	  59.00000	  28.40909	   0.65373	   0.09547	   0.66067	  -8.30859
943243.04262	  59.00000	  22.48202	   0.67372	   0.09013	   0.67972	  -7.62012
943243.30762	  59.00000	  17.79613	   0.68618	   0.08179	   0.69104	  -6.79751
943243.55962	  59.00000	  14.06813	   0.69875	   0.07258	   0.70251	  -5.93038
943243.77562	  59.00000	  11.14480	   0.71006	   0.06330	   0.71288	  -5.09458
943244.04362	  59.00000	   8.81772	   0.71768	   0.05564	   0.71983	  -4.43348
943244.22162	  59.00000	   6.97545	   0.72328	   0.04860	   0.72491	  -3.84388
943244.43962	  59.00000	   5.51730	   0.72836	   0.04165	   0.72955	  -3.27294
943244.70862	  59.00000	   4.36941	   0.73187	   0.03755	   0.73283	  -2.93697
943245.04362	  59.00000	   3.45686	   0.73483	   0.03380	   0.73560	  -2.63373
943245.46262	  59.00000	   2.73547	   0.73796	   0.03256	   0.73868	  -2.52666
943245.98762	  59.00000	   2.16054	   0.73985	   0.03061	   0.74048	  -2.36918
943246.64762	  59.00000	   1.70952	   0.74243	   0.03002	   0.74304	  -2.31515
943247.47562	  59.00000	   1.35352	   0.74534	   0.03048	   0.74596	  -2.34160
943248.51862	  59.00000	   1.07079	   0.74726	   0.03117	   0.74791	  -2.38834
943249.83262	  59.00000	   0.84734	   0.75012	   0.03290	   0.75084	  -2.51108
943251.48762	  59.00000	   0.67072	   0.75278	   0.03620	   0.75365	  -2.75296
943253.57662	  59.00000	   0.53067	   0.75670	   0.03941	   0.75773	  -2.98142
943256.21362	  59.00000	   0.41976	   0.76035	   0.04544	   0.76170	  -3.41979
943259.54462	  59.00000	   0.33183	   0.76455	   0.05149	   0.76628	  -3.85269
943263.75062	  59.00000	   0.26261	   0.76971	   0.05789	   0.77188	  -4.30083
943269.05862	  59.00000	   0.20791	   0.77733	   0.06571	   0.78010	  -4.83217
943275.76362	  59.00000	   0.16452	   0.78575	   0.07719	   0.78953	  -5.61071
943284.23962	  59.00000	   0.13007	   0.79314	   0.09105	   0.79835	  -6.54840
943294.92962	  59.00000	   0.10309	   0.80041	   0.10514	   0.80729	  -7.48340
943308.44362	  59.00000	   0.08153	   0.81026	   0.11967	   0.81905	  -8.40163
943325.54162	  59.00000	   0.06443	   0.82324	   0.13687	   0.83454	  -9.43937
943347.12863	  59.00000	   0.05102	   0.84132	   0.15721	   0.85588	 -10.58432
943374.37063	  59.00000	   0.04042	   0.85890	   0.18098	   0.87776	 -11.89900
943408.86663	  59.00000	   0.03192	   0.88115	   0.20723	   0.90519	 -13.23426
943452.41364	  59.00000	   0.02528	   0.91136	   0.23235	   0.94051	 -14.30274
943507.47965	  59.00000	   0.01999	   0.95001	   0.26681	   0.98677	 -15.68752
958967.78469	  60.00000	20004.45300	   0.38067	  -0.02950	   0.38181	   4.43056
958967.92769	  60.00000	15829.12600	   0.38449	  -0.01404	   0.38474	   2.09116
