Repository: kbm2110/Battery_Diagnostics_Thesis

# Battery_Diagnostics_Thesis
 Data-driven battery diagnostics using EIS

**Author:** Bala Manikanta Yaswanth Kanagarla
**Institution:** Technische Hochschule Ingolstadt (THI)
**Supervisor:** Prof. Dr. H.-G. Schweiger

## Overview

This project implements a machine learning framework for 
non-invasive State of Health (SoH) estimation of lithium-ion 
batteries using Electrochemical Impedance Spectroscopy (EIS).

Eight physically interpretable features are extracted from 
impedance spectra and used to train six ML models under a 
strict cell-level train-test split. The stacking ensemble 
achieves R² = 0.9122 and RMSE = 0.0234 on completely unseen 
cells.

---

File: data/EIS/EIS_state_III_35C01.txt (part 8 of 39)
time/s	           cycle number	freq/Hz	           Re(Z)/Ohm	  -Im(Z)/Ohm	   |Z|/Ohm	   Phase(Z)/deg 10194.00151	   1.00000	20004.45300	   0.29797	  -0.02827	   0.29930	   5.42007
926095.45122	  60.00000	12516.70300	   0.29077	   0.00492	   0.29081	  -0.96866
926095.59322	  60.00000	9909.44240	   0.29592	   0.01499	   0.29629	  -2.89925
926095.75722	  60.00000	7835.48000	   0.30415	   0.02356	   0.30506	  -4.42862
926095.95822	  60.00000	6217.24610	   0.31111	   0.03020	   0.31257	  -5.54348
926096.19622	  60.00000	4905.29100	   0.32013	   0.03708	   0.32227	  -6.60697
926096.43522	  60.00000	3881.27370	   0.32541	   0.04316	   0.32826	  -7.55560
926096.67322	  60.00000	3070.98270	   0.33425	   0.04568	   0.33736	  -7.78179
926096.91122	  60.00000	2430.77780	   0.34232	   0.05193	   0.34623	  -8.62669
926097.14922	  60.00000	1923.15370	   0.35130	   0.05560	   0.35568	  -8.99405
926097.38722	  60.00000	1522.43580	   0.36161	   0.05977	   0.36651	  -9.38631
926097.62522	  60.00000	1203.84460	   0.37142	   0.06317	   0.37675	  -9.65170
926097.86422	  60.00000	 952.86591	   0.38043	   0.06768	   0.38640	 -10.08695
926098.10222	  60.00000	 754.27557	   0.39103	   0.07111	   0.39745	 -10.30641
926098.34022	  60.00000	 596.71857	   0.40191	   0.07544	   0.40892	 -10.63111
926098.57722	  60.00000	 471.96338	   0.41239	   0.07818	   0.41974	 -10.73511
926098.81622	  60.00000	 373.20856	   0.42535	   0.08211	   0.43321	 -10.92634
926099.05422	  60.00000	 295.47278	   0.43729	   0.08600	   0.44566	 -11.12660
926099.29322	  60.00000	 233.87738	   0.44816	   0.09053	   0.45722	 -11.42076
926099.53122	  60.00000	 185.05922	   0.46224	   0.09434	   0.47177	 -11.53471
926099.76722	  60.00000	 146.35823	   0.47605	   0.10044	   0.48653	 -11.91425
926100.00422	  60.00000	 115.77804	   0.48967	   0.10546	   0.50090	 -12.15393
926100.23822	  60.00000	  91.67210	   0.50677	   0.11225	   0.51905	 -12.48967
926100.48322	  60.00000	  72.51701	   0.52605	   0.11594	   0.53868	 -12.42887
926100.71322	  60.00000	  57.36816	   0.54573	   0.12284	   0.55938	 -12.68588
926100.94922	  60.00000	  45.36290	   0.56926	   0.12862	   0.58361	 -12.73143
926101.18122	  60.00000	  35.93134	   0.59233	   0.12948	   0.60631	 -12.33103
926101.43222	  60.00000	  28.40909	   0.61941	   0.12671	   0.63224	 -11.56155
926101.64622	  60.00000	  22.48202	   0.64255	   0.12101	   0.65385	 -10.66528
926101.91122	  60.00000	  17.79613	   0.66396	   0.11336	   0.67357	  -9.68873
926102.16322	  60.00000	  14.06813	   0.68320	   0.10475	   0.69119	  -8.71674
926102.37922	  60.00000	  11.14480	   0.69818	   0.08999	   0.70395	  -7.34481
926102.64722	  60.00000	   8.81772	   0.71337	   0.08093	   0.71794	  -6.47227
926102.82522	  60.00000	   6.97545	   0.72038	   0.07339	   0.72411	  -5.81696
926103.04322	  60.00000	   5.51730	   0.72643	   0.06293	   0.72915	  -4.95111
926103.31222	  60.00000	   4.36941	   0.73517	   0.05252	   0.73704	  -4.08638
926103.64722	  60.00000	   3.45686	   0.74344	   0.04806	   0.74499	  -3.69862
926104.06622	  60.00000	   2.73547	   0.74908	   0.04913	   0.75069	  -3.75223
926104.59122	  60.00000	   2.16054	   0.75036	   0.05061	   0.75207	  -3.85863
926105.25123	  60.00000	   1.70952	   0.74851	   0.04756	   0.75002	  -3.63578
926106.07923	  60.00000	   1.35352	   0.74764	   0.04287	   0.74887	  -3.28191
926107.12223	  60.00000	   1.07079	   0.75302	   0.03510	   0.75384	  -2.66859
926108.43623	  60.00000	   0.84734	   0.76319	   0.03034	   0.76379	  -2.27635
926110.09123	  60.00000	   0.67072	   0.77779	   0.03175	   0.77844	  -2.33742
926112.18023	  60.00000	   0.53067	   0.79603	   0.04351	   0.79721	  -3.12860
926114.81723	  60.00000	   0.41976	   0.80628	   0.06798	   0.80914	  -4.81914
926118.14823	  60.00000	   0.33183	   0.80157	   0.09592	   0.80729	  -6.82388
926122.35423	  60.00000	   0.26261	   0.78050	   0.11600	   0.78907	  -8.45369
926127.66223	  60.00000	   0.20791	   0.75288	   0.11649	   0.76184	  -8.79549
926134.36723	  60.00000	   0.16452	   0.73308	   0.09281	   0.73894	  -7.21523
926142.84323	  60.00000	   0.13007	   0.74053	   0.05076	   0.74227	  -3.92125
926153.53323	  60.00000	   0.10309	   0.79005	   0.00886	   0.79010	  -0.64279
926167.04723	  60.00000	   0.08153	   0.88829	  -0.00350	   0.88830	   0.22598
926184.14523	  60.00000	   0.06443	   1.00614	   0.04017	   1.00694	  -2.28641
926205.73224	  60.00000	   0.05102	   1.12916	   0.18355	   1.14398	  -9.23288
926232.97424	  60.00000	   0.04042	   1.15732	   0.41517	   1.22953	 -19.73466
926267.47024	  60.00000	   0.03192	   1.03246	   0.65904	   1.22487	 -32.55103
926311.01725	  60.00000	   0.02528	   0.74363	   0.80067	   1.09273	 -47.11527
926366.08326	  60.00000	   0.01999	   0.36019	   0.69907	   0.78641	 -62.74043
941182.75774	  61.00000	20004.45300	   0.27611	  -0.02269	   0.27704	   4.69892
941182.90074	  61.00000	15829.12600	   0.28166	  -0.00704	   0.28175	   1.43135
941183.04274	  61.00000	12516.70300	   0.28899	   0.00458	   0.28903	  -0.90697
941183.18474	  61.00000	9909.44240	   0.29733	   0.01498	   0.29770	  -2.88377
941183.34874	  61.00000	7835.48000	   0.30507	   0.02528	   0.30612	  -4.73690
941183.54974	  61.00000	6217.24610	   0.31178	   0.03068	   0.31328	  -5.61997
941183.78774	  61.00000	4905.29100	   0.31877	   0.03652	   0.32086	  -6.53645
941184.02674	  61.00000	3881.27370	   0.32689	   0.04199	   0.32958	  -7.31978
941184.26474	  61.00000	3070.98270	   0.33581	   0.04833	   0.33927	  -8.19052
941184.50274	  61.00000	2430.77780	   0.34482	   0.05011	   0.34844	  -8.26890
941184.74074	  61.00000	1923.15370	   0.35313	   0.05779	   0.35782	  -9.29430
941184.97874	  61.00000	1522.43580	   0.36008	   0.06071	   0.36516	  -9.57009
941185.21674	  61.00000	1203.84460	   0.36996	   0.06304	   0.37529	  -9.67028
941185.45574	  61.00000	 952.86591	   0.37996	   0.06853	   0.38609	 -10.22412
941185.69374	  61.00000	 754.27557	   0.39179	   0.07101	   0.39818	 -10.27294
941185.93074	  61.00000	 596.71857	   0.40134	   0.07363	   0.40803	 -10.39632
941186.16874	  61.00000	 471.96338	   0.41183	   0.07844	   0.41923	 -10.78346
941186.40774	  61.00000	 373.20856	   0.42378	   0.08078	   0.43141	 -10.79214
941186.64574	  61.00000	 295.47278	   0.43652	   0.08538	   0.44479	 -11.06745
941186.88474	  61.00000	 233.87738	   0.44934	   0.09056	   0.45837	 -11.39422
941187.12274	  61.00000	 185.05922	   0.46274	   0.09290	   0.47197	 -11.35179
941187.35874	  61.00000	 146.35823	   0.47526	   0.09876	   0.48541	 -11.73862
941187.59574	  61.00000	 115.77804	   0.49151	   0.10520	   0.50264	 -12.08142
941187.82974	  61.00000	  91.67210	   0.50794	   0.11094	   0.51991	 -12.32059
941188.07474	  61.00000	  72.51701	   0.52616	   0.11811	   0.53926	 -12.65119
941188.30374	  61.00000	  57.36816	   0.54526	   0.12319	   0.55901	 -12.73148
941188.54074	  61.00000	  45.36290	   0.56808	   0.12767	   0.58225	 -12.66659
941188.77274	  61.00000	  35.93134	   0.59296	   0.12941	   0.60691	 -12.31116
941189.02374	  61.00000	  28.40909	   0.61727	   0.12846	   0.63050	 -11.75608
941189.23774	  61.00000	  22.48202	   0.64125	   0.12128	   0.65262	 -10.70954
941189.50274	  61.00000	  17.79613	   0.66461	   0.11254	   0.67407	  -9.61124
941189.75474	  61.00000	  14.06813	   0.68552	   0.10507	   0.69353	  -8.71359
941189.97074	  61.00000	  11.14480	   0.69811	   0.09212	   0.70416	  -7.51708
941190.23874	  61.00000	   8.81772	   0.71436	   0.08138	   0.71898	  -6.49885
941190.41674	  61.00000	   6.97545	   0.72104	   0.07385	   0.72481	  -5.84795
941190.63474	  61.00000	   5.51730	   0.72680	   0.06383	   0.72959	  -5.01925
941190.90374	  61.00000	   4.36941	   0.73488	   0.05348	   0.73683	  -4.16217
941191.23874	  61.00000	   3.45686	   0.74389	   0.04940	   0.74553	  -3.79892
941191.65774	  61.00000	   2.73547	   0.75026	   0.04877	   0.75185	  -3.71936
941192.18274	  61.00000	   2.16054	   0.75019	   0.04964	   0.75183	  -3.78607
941192.84174	  61.00000	   1.70952	   0.74863	   0.04792	   0.75016	  -3.66248
941193.67074	  61.00000	   1.35352	   0.74878	   0.04273	   0.75000	  -3.26595
941194.71374	  61.00000	   1.07079	   0.75319	   0.03635	   0.75407	  -2.76297
941196.02774	  61.00000	   0.84734	   0.76407	   0.03050	   0.76468	  -2.28567
941197.68274	  61.00000	   0.67072	   0.77768	   0.03117	   0.77830	  -2.29526
941199.77174	  61.00000	   0.53067	   0.79624	   0.04267	   0.79738	  -3.06768
941202.40874	  61.00000	   0.41976	   0.80746	   0.06601	   0.81015	  -4.67349
941205.73974	  61.00000	   0.33183	   0.80367	   0.09536	   0.80930	  -6.76710
941209.94574	  61.00000	   0.26261	   0.78383	   0.11671	   0.79247	  -8.46878
941215.25374	  61.00000	   0.20791	   0.75550	   0.11927	   0.76485	  -8.97116
941221.95875	  61.00000	   0.16452	   0.73447	   0.09644	   0.74077	  -7.48018
941230.43475	  61.00000	   0.13007	   0.73820	   0.05549	   0.74028	  -4.29911
941241.12475	  61.00000	   0.10309	   0.78421	   0.01111	   0.78429	  -0.81154
941254.63875	  61.00000	   0.08153	   0.88081	  -0.00533	   0.88082	   0.34656
941271.73675	  61.00000	   0.06443	   0.99913	   0.03115	   0.99961	  -1.78592
941293.32375	  61.00000	   0.05102	   1.12894	   0.16832	   1.14142	  -8.47987
941320.56576	  61.00000	   0.04042	   1.17089	   0.39937	   1.23713	 -18.83356
941355.06176	  61.00000	   0.03192	   1.05907	   0.65298	   1.24419	 -31.65621
941398.60877	  61.00000	   0.02528	   0.77656	   0.81343	   1.12459	 -46.32838
941453.67477	  61.00000	   0.01999	   0.38376	   0.73876	   0.83248	 -62.54984
956259.64927	  62.00000	20004.45300	   0.27628	  -0.02499	   0.27740	   5.16862
956259.79227	  62.00000	15829.12600	   0.28374	  -0.00707	   0.28382	   1.42755
956259.93427	  62.00000	12516.70300	   0.29156	   0.00534	   0.29160	  -1.04837
956260.07627	  62.00000	9909.44240	   0.29698	   0.01491	   0.29735	  -2.87427
956260.24027	  62.00000	7835.48000	   0.30334	   0.02333	   0.30423	  -4.39783
956260.44127	  62.00000	6217.24610	   0.31092	   0.03204	   0.31256	  -5.88329
956260.67927	  62.00000	4905.29100	   0.32030	   0.03589	   0.32231	  -6.39306
956260.91827	  62.00000	3881.27370	   0.32773	   0.04297	   0.33053	  -7.46912
956261.15627	  62.00000	3070.98270	   0.33453	   0.04750	   0.33789	  -8.08140
956261.39427	  62.00000	2430.77780	   0.34493	   0.05063	   0.34862	  -8.34976
956261.63227	  62.00000	1923.15370	   0.35222	   0.05692	   0.35679	  -9.17950
956261.87027	  62.00000	1522.43580	   0.36082	   0.06129	   0.36599	  -9.64056
956262.10827	  62.00000	1203.84460	   0.37228	   0.06295	   0.37756	  -9.59700
956262.34727	  62.00000	 952.86591	   0.38023	   0.06710	   0.38610	 -10.00887
956262.58527	  62.00000	 754.27557	   0.39182	   0.07106	   0.39821	 -10.27889
956262.82227	  62.00000	 596.71857	   0.40215	   0.07397	   0.40889	 -10.42276
956263.06027	  62.00000	 471.96338	   0.41246	   0.07983	   0.42011	 -10.95441
956263.29927	  62.00000	 373.20856	   0.42562	   0.08247	   0.43354	 -10.96645
956263.53727	  62.00000	 295.47278	   0.43670	   0.08535	   0.44496	 -11.05896
956263.77627	  62.00000	 233.87738	   0.44967	   0.08957	   0.45851	 -11.26533
956264.01427	  62.00000	 185.05922	   0.46382	   0.09423	   0.47329	 -11.48429
956264.25027	  62.00000	 146.35823	   0.47645	   0.09951	   0.48673	 -11.79669
956264.48627	  62.00000	 115.77804	   0.49207	   0.10348	   0.50283	 -11.87551
956264.72127	  62.00000	  91.67210	   0.50824	   0.11233	   0.52051	 -12.46270
956264.96627	  62.00000	  72.51701	   0.52581	   0.11717	   0.53871	 -12.56190
956265.19527	  62.00000	  57.36816	   0.54683	   0.12439	   0.56080	 -12.81533
956265.43227	  62.00000	  45.36290	   0.56782	   0.12640	   0.58172	 -12.54945
956265.66427	  62.00000	  35.93134	   0.59304	   0.13141	   0.60742	 -12.49389
956265.91427	  62.00000	  28.40909	   0.62084	   0.12932	   0.63416	 -11.76675
956266.12927	  62.00000	  22.48202	   0.64309	   0.12261	   0.65467	 -10.79395
956266.39427	  62.00000	  17.79613	   0.66444	   0.11305	   0.67399	  -9.65590
956266.64627	  62.00000	  14.06813	   0.68343	   0.10479	   0.69142	  -8.71683
956266.86227	  62.00000	  11.14480	   0.70139	   0.09133	   0.70731	  -7.41864
956267.12927	  62.00000	   8.81772	   0.71281	   0.08357	   0.71770	  -6.68675
956267.30827	  62.00000	   6.97545	   0.72188	   0.07202	   0.72546	  -5.69723
956267.52627	  62.00000	   5.51730	   0.73000	   0.06052	   0.73250	  -4.73917
956267.79527	  62.00000	   4.36941	   0.73999	   0.05518	   0.74204	  -4.26452
956268.13027	  62.00000	   3.45686	   0.74421	   0.05510	   0.74625	  -4.23429
956268.54927	  62.00000	   2.73547	   0.74545	   0.05098	   0.74719	  -3.91242
956269.07427	  62.00000	   2.16054	   0.74565	   0.04704	   0.74713	  -3.60972
956269.73327	  62.00000	   1.70952	   0.74741	   0.04033	   0.74850	  -3.08841
956270.56227	  62.00000	   1.35352	   0.75505	   0.03470	   0.75585	  -2.63102
956271.60527	  62.00000	   1.07079	   0.76703	   0.03169	   0.76768	  -2.36561
956272.91827	  62.00000	   0.84734	   0.78012	   0.03773	   0.78104	  -2.76903
956274.57427	  62.00000	   0.67072	   0.78922	   0.05057	   0.79083	  -3.66604
956276.66327	  62.00000	   0.53067	   0.79043	   0.06946	   0.79347	  -5.02185
956279.30027	  62.00000	   0.41976	   0.77899	   0.08552	   0.78367	  -6.26484
956282.63127	  62.00000	   0.33183	   0.76147	   0.08951	   0.76672	  -6.70451
956286.83727	  62.00000	   0.26261	   0.74780	   0.07736	   0.75179	  -5.90636
956292.14528	  62.00000	   0.20791	   0.75006	   0.05186	   0.75186	  -3.95528
956298.85028	  62.00000	   0.16452	   0.77860	   0.02445	   0.77899	  -1.79895
956307.32628	  62.00000	   0.13007	   0.83935	   0.01435	   0.83947	  -0.97955
956318.01628	  62.00000	   0.10309	   0.91873	   0.04588	   0.91988	  -2.85866
956331.53028	  62.00000	   0.08153	   0.99299	   0.13549	   1.00220	  -7.76985
956348.62828	  62.00000	   0.06443	   1.02517	   0.26313	   1.05840	 -14.39525
956370.21428	  62.00000	   0.05102	   0.96223	   0.42183	   1.05063	 -23.67211
956397.45729	  62.00000	   0.04042	   0.80324	   0.51966	   0.95668	 -32.90124
956431.95329	  62.00000	   0.03192	   0.58490	   0.48171	   0.75773	 -39.47371
956475.50030	  62.00000	   0.02528	   0.41309	   0.25803	   0.48706	 -31.98961
956530.56530	  62.00000	   0.01999	   0.43671	  -0.14738	   0.46090	  18.64815
971316.13304	  63.00000	20004.45300	   0.27672	  -0.02458	   0.27781	   5.07706
971316.27604	  63.00000	15829.12600	   0.28256	  -0.00720	   0.28265	   1.46051
971316.41804	  63.00000	12516.70300	   0.28845	   0.00568	   0.28851	  -1.12807
971316.56004	  63.00000	9909.44240	   0.29669	   0.01667	   0.29716	  -3.21534
971316.72404	  63.00000	7835.48000	   0.30437	   0.02539	   0.30543	  -4.76756
971316.92504	  63.00000	6217.24610	   0.31206	   0.03106	   0.31361	  -5.68458
971317.16304	  63.00000	4905.29100	   0.31892	   0.03621	   0.32097	  -6.47744
971317.40204	  63.00000	3881.27370	   0.32790	   0.04259	   0.33065	  -7.39989
971317.64004	  63.00000	3070.98270	   0.33539	   0.04718	   0.33869	  -8.00765
971317.87804	  63.00000	2430.77780	   0.34459	   0.05139	   0.34841	  -8.48218
971318.11604	  63.00000	1923.15370	   0.35215	   0.05564	   0.35652	  -8.97854
971318.35404	  63.00000	1522.43580	   0.36168	   0.05966	   0.36657	  -9.36614
971318.59204	  63.00000	1203.84460	   0.37296	   0.06427	   0.37845	  -9.77746
971318.83104	  63.00000	 952.86591	   0.38046	   0.06637	   0.38620	  -9.89563
971319.06904	  63.00000	 754.27557	   0.39190	   0.07303	   0.39864	 -10.55601
971319.30604	  63.00000	 596.71857	   0.40316	   0.07418	   0.40993	 -10.42607
971319.54404	  63.00000	 471.96338	   0.41417	   0.07986	   0.42180	 -10.91357
971319.78304	  63.00000	 373.20856	   0.42715	   0.08089	   0.43474	 -10.72341
971320.02104	  63.00000	 295.47278	   0.43811	   0.08741	   0.44675	 -11.28285
971320.26004	  63.00000	 233.87738	   0.44983	   0.09036	   0.45882	 -11.35833
971320.49804	  63.00000	 185.05922	   0.46244	   0.09610	   0.47232	 -11.73925
971320.73404	  63.00000	 146.35823	   0.47599	   0.09971	   0.48632	 -11.83139
971320.97104	  63.00000	 115.77804	   0.49180	   0.10551	   0.50299	 -12.10874
971321.20504	  63.00000	  91.67210	   0.50771	   0.11128	   0.51976	 -12.36289
971321.45004	  63.00000	  72.51701	   0.52654	   0.11846	   0.53970	 -12.67880
971321.67904	  63.00000	  57.36816	   0.54566	   0.12496	   0.55978	 -12.89897
971321.91604	  63.00000	  45.36290	   0.56950	   0.12864	   0.58385	 -12.72895
971322.14804	  63.00000	  35.93134	   0.59326	   0.13034	   0.60740	 -12.39094
971322.39904	  63.00000	  28.40909	   0.61965	   0.12941	   0.63302	 -11.79637
971322.61304	  63.00000	  22.48202	   0.64412	   0.12464	   0.65607	 -10.95199
971322.87804	  63.00000	  17.79613	   0.66707	   0.11626	   0.67712	  -9.88688
971323.13004	  63.00000	  14.06813	   0.68703	   0.10551	   0.69509	  -8.73123
971323.34604	  63.00000	  11.14480	   0.70321	   0.09239	   0.70925	  -7.48484
971323.61404	  63.00000	   8.81772	   0.71789	   0.08333	   0.72271	  -6.62126
971323.79204	  63.00000	   6.97545	   0.72394	   0.07535	   0.72785	  -5.94233
971324.01004	  63.00000	   5.51730	   0.73079	   0.06477	   0.73366	  -5.06450
971324.27904	  63.00000	   4.36941	   0.73962	   0.05506	   0.74167	  -4.25759
971324.61404	  63.00000	   3.45686	   0.74901	   0.04956	   0.75065	  -3.78546
971325.03304	  63.00000	   2.73547	   0.75516	   0.04971	   0.75680	  -3.76603
971325.55804	  63.00000	   2.16054	   0.75534	   0.05118	   0.75707	  -3.87650
971326.21704	  63.00000	   1.70952	   0.75410	   0.04905	   0.75570	  -3.72117
971327.04604	  63.00000	   1.35352	   0.75370	   0.04300	   0.75493	  -3.26516
971328.08904	  63.00000	   1.07079	   0.75777	   0.03675	   0.75866	  -2.77689
971329.40304	  63.00000	   0.84734	   0.76850	   0.03102	   0.76913	  -2.31171
971331.05804	  63.00000	   0.67072	   0.78250	   0.03159	   0.78314	  -2.31188
971333.14704	  63.00000	   0.53067	   0.80092	   0.04253	   0.80205	  -3.03988
971335.78404	  63.00000	   0.41976	   0.81260	   0.06602	   0.81528	  -4.64448
971339.11504	  63.00000	   0.33183	   0.80888	   0.09459	   0.81439	  -6.66988
971343.32105	  63.00000	   0.26261	   0.78984	   0.11732	   0.79850	  -8.44892
971348.62905	  63.00000	   0.20791	   0.76159	   0.11976	   0.77095	  -8.93680
971355.33405	  63.00000	   0.16452	   0.73941	   0.09859	   0.74595	  -7.59507
971363.81005	  63.00000	   0.13007	   0.74290	   0.05700	   0.74508	  -4.38733
971374.50005	  63.00000	   0.10309	   0.78876	   0.01224	   0.78885	  -0.88910
971388.01405	  63.00000	   0.08153	   0.88395	  -0.00557	   0.88396	   0.36078
971405.11205	  63.00000	   0.06443	   1.00495	   0.03209	   1.00546	  -1.82898
971426.69906	  63.00000	   0.05102	   1.13487	   0.16968	   1.14748	  -8.50339
971453.94106	  63.00000	   0.04042	   1.17625	   0.39812	   1.24180	 -18.69898
971488.43706	  63.00000	   0.03192	   1.06600	   0.65334	   1.25029	 -31.50357
971531.98407	  63.00000	   0.02528	   0.78240	   0.81359	   1.12875	 -46.11971
971587.05007	  63.00000	   0.01999	   0.38935	   0.73893	   0.83523	 -62.21439
986360.27421	  64.00000	20004.45300	   0.27570	  -0.02269	   0.27664	   4.70379
986360.41721	  64.00000	15829.12600	   0.28385	  -0.00687	   0.28394	   1.38557
986360.55921	  64.00000	12516.70300	   0.29068	   0.00543	   0.29073	  -1.06961
986360.70121	  64.00000	9909.44240	   0.29674	   0.01510	   0.29712	  -2.91231
986360.86521	  64.00000	7835.48000	   0.30394	   0.02325	   0.30483	  -4.37398
986361.06621	  64.00000	6217.24610	   0.31297	   0.03198	   0.31460	  -5.83465
986361.30421	  64.00000	4905.29100	   0.32113	   0.03685	   0.32323	  -6.54618
986361.54321	  64.00000	3881.27370	   0.32677	   0.04243	   0.32952	  -7.39879
986361.78121	  64.00000	3070.98270	   0.33677	   0.04695	   0.34003	  -7.93628
986362.01921	  64.00000	2430.77780	   0.34402	   0.05138	   0.34783	  -8.49473
986362.25721	  64.00000	1923.15370	   0.35276	   0.05602	   0.35718	  -9.02302
986362.49521	  64.00000	1522.43580	   0.36161	   0.05863	   0.36633	  -9.21006
986362.73321	  64.00000	1203.84460	   0.37202	   0.06274	   0.37727	  -9.57250
986362.97221	  64.00000	 952.86591	   0.38146	   0.06806	   0.38749	 -10.11574
986363.21021	  64.00000	 754.27557	   0.39116	   0.07068	   0.39749	 -10.24269
986363.44721	  64.00000	 596.71857	   0.40283	   0.07384	   0.40954	 -10.38786
986363.68521	  64.00000	 471.96338	   0.41328	   0.07807	   0.42059	 -10.69695
986363.92421	  64.00000	 373.20856	   0.42576	   0.08198	   0.43358	 -10.89833
986364.16221	  64.00000	 295.47278	   0.43654	   0.08678	   0.44509	 -11.24332
986364.40121	  64.00000	 233.87738	   0.45051	   0.09136	   0.45968	 -11.46309
986364.63921	  64.00000	 185.05922	   0.46342	   0.09524	   0.47311	 -11.61399
986364.87521	  64.00000	 146.35823	   0.47751	   0.09925	   0.48772	 -11.74200
986365.11121	  64.00000	 115.77804	   0.49230	   0.10582	   0.50355	 -12.13103
986365.34621	  64.00000	  91.67210	   0.50762	   0.11242	   0.51992	 -12.48731
986365.59121	  64.00000	  72.51701	   0.52612	   0.11920	   0.53945	 -12.76527
986365.82021	  64.00000	  57.36816	   0.54740	   0.12443	   0.56137	 -12.80661
986366.05721	  64.00000	  45.36290	   0.57191	   0.12905	   0.58629	 -12.71542
986366.28921	  64.00000	  35.93134	   0.59382	   0.13046	   0.60798	 -12.39122
986366.54021	  64.00000	  28.40909	   0.62025	   0.12853	   0.63343	 -11.70707
986366.75421	  64.00000	  22.48202	   0.64447	   0.12377	   0.65625	 -10.87148
986367.01921	  64.00000	  17.79613	   0.66717	   0.11634	   0.67724	  -9.89203
986367.27121	  64.00000	  14.06813	   0.68748	   0.10609	   0.69562	  -8.77279
986367.48721	  64.00000	  11.14480	   0.70286	   0.09576	   0.70935	  -7.75857
986367.75421	  64.00000	   8.81772	   0.71847	   0.08301	   0.72325	  -6.59058
986367.93321	  64.00000	   6.97545	   0.72764	   0.07509	   0.73150	  -5.89211
986368.15121	  64.00000	   5.51730	   0.73429	   0.06578	   0.73723	  -5.11917
986368.42021	  64.00000	   4.36941	   0.73871	   0.05628	   0.74085	  -4.35702
986368.75521	  64.00000	   3.45686	   0.74714	   0.04826	   0.74869	  -3.69571
986369.17421	  64.00000	   2.73547	   0.75644	   0.04642	   0.75786	  -3.51201
986369.69921	  64.00000	   2.16054	   0.75997	   0.04865	   0.76153	  -3.66301
986370.35821	  64.00000	   1.70952	   0.75943	   0.05096	   0.76114	  -3.83868
986371.18721	  64.00000	   1.35352	   0.75694	   0.04975	   0.75857	  -3.76068
986372.23021	  64.00000	   1.07079	   0.75676	   0.04349	   0.75801	  -3.28928
986373.54421	  64.00000	   0.84734	   0.76122	   0.03612	   0.76208	  -2.71683
986375.19921	  64.00000	   0.67072	   0.77139	   0.03028	   0.77198	  -2.24829
986377.28821	  64.00000	   0.53067	   0.78954	   0.03097	   0.79015	  -2.24665
986379.92521	  64.00000	   0.41976	   0.81251	   0.04423	   0.81371	  -3.11601
986383.25621	  64.00000	   0.33183	   0.82746	   0.07294	   0.83066	  -5.03747
986387.46222	  64.00000	   0.26261	   0.82473	   0.10994	   0.83203	  -7.59323
986392.77022	  64.00000	   0.20791	   0.80010	   0.13958	   0.81219	  -9.89596
986399.47522	  64.00000	   0.16452	   0.76306	   0.14631	   0.77696	 -10.85426
986407.95122	  64.00000	   0.13007	   0.73051	   0.12192	   0.74062	  -9.47513
986418.64122	  64.00000	   0.10309	   0.72713	   0.06885	   0.73039	  -5.40896
986432.15522	  64.00000	   0.08153	   0.77743	   0.00708	   0.77746	  -0.52169
986449.25322	  64.00000	   0.06443	   0.87779	  -0.02776	   0.87823	   1.81121
986470.83923	  64.00000	   0.05102	   1.05288	   0.00174	   1.05289	  -0.09456
986498.08223	  64.00000	   0.04042	   1.22961	   0.15932	   1.23989	  -7.38247
986532.57823	  64.00000	   0.03192	   1.31448	   0.45020	   1.38944	 -18.90590
986576.12524	  64.00000	   0.02528	   1.20820	   0.80236	   1.45035	 -33.58789
986631.19024	  64.00000	   0.01999	   0.85009	   1.06309	   1.36118	 -51.35283
1001396.75679	  65.00000	20004.45300	   0.27636	  -0.02337	   0.27735	   4.83350
1001396.89979	  65.00000	15829.12600	   0.28326	  -0.00751	   0.28336	   1.51936
1001397.04179	  65.00000	12516.70300	   0.29038	   0.00436	   0.29041	  -0.86033
1001397.18379	  65.00000	9909.44240	   0.29749	   0.01464	   0.29785	  -2.81819
1001397.34779	  65.00000	7835.48000	   0.30476	   0.02407	   0.30570	  -4.51628
1001397.54879	  65.00000	6217.24610	   0.31364	   0.03091	   0.31516	  -5.62816
1001397.78679	  65.00000	4905.29100	   0.31967	   0.03646	   0.32174	  -6.50685
1001398.02579	  65.00000	3881.27370	   0.32833	   0.04313	   0.33115	  -7.48289
1001398.26379	  65.00000	3070.98270	   0.33565	   0.04735	   0.33897	  -8.03007
1001398.50179	  65.00000	2430.77780	   0.34450	   0.05093	   0.34825	  -8.40941
1001398.73979	  65.00000	1923.15370	   0.35430	   0.05544	   0.35861	  -8.89419
1001398.97779	  65.00000	1522.43580	   0.36161	   0.05946	   0.36646	  -9.33730
1001399.21579	  65.00000	1203.84460	   0.37260	   0.06314	   0.37791	  -9.61756
1001399.45479	  65.00000	 952.86591	   0.38083	   0.06593	   0.38649	  -9.82159
1001399.69279	  65.00000	 754.27557	   0.39284	   0.06938	   0.39892	 -10.01600
1001399.92979	  65.00000	 596.71857	   0.40168	   0.07436	   0.40850	 -10.48856
1001400.16779	  65.00000	 471.96338	   0.41412	   0.07857	   0.42151	 -10.74264
1001400.40679	  65.00000	 373.20856	   0.42414	   0.08104	   0.43181	 -10.81657
1001400.64479	  65.00000	 295.47278	   0.43639	   0.08688	   0.44495	 -11.25962
1001400.88379	  65.00000	 233.87738	   0.45081	   0.08990	   0.45969	 -11.27738
1001401.12179	  65.00000	 185.05922	   0.46318	   0.09379	   0.47258	 -11.44749
1001401.35779	  65.00000	 146.35823	   0.47573	   0.09908	   0.48594	 -11.76491
1001401.59479	  65.00000	 115.77804	   0.49036	   0.10511	   0.50150	 -12.09858
1001401.82879	  65.00000	  91.67210	   0.50631	   0.11152	   0.51845	 -12.42164
1001402.07379	  65.00000	  72.51701	   0.52561	   0.11730	   0.53855	 -12.58082
1001402.30279	  65.00000	  57.36816	   0.54640	   0.12381	   0.56025	 -12.76676
1001402.53979	  65.00000	  45.36290	   0.56793	   0.12900	   0.58240	 -12.79688
1001402.77179	  65.00000	  35.93134	   0.59250	   0.13186	   0.60700	 -12.54688
1001403.02279	  65.00000	  28.40909	   0.61806	   0.13008	   0.63160	 -11.88505
1001403.23679	  65.00000	  22.48202	   0.64307	   0.12531	   0.65517	 -11.02635
1001403.50179	  65.00000	  17.79613	   0.66654	   0.11529	   0.67644	  -9.81341
1001403.75379	  65.00000	  14.06813	   0.68560	   0.10742	   0.69396	  -8.90462
1001403.96979	  65.00000	  11.14480	   0.70201	   0.09258	   0.70809	  -7.51228
1001404.23779	  65.00000	   8.81772	   0.71619	   0.08427	   0.72113	  -6.71047
1001404.41579	  65.00000	   6.97545	   0.72340	   0.07423	   0.72720	  -5.85859
1001404.63379	  65.00000	   5.51730	   0.73106	   0.06267	   0.73374	  -4.89962
1001404.90279	  65.00000	   4.36941	   0.74126	   0.05587	   0.74336	  -4.31059
1001405.23779	  65.00000	   3.45686	   0.74903	   0.05310	   0.75091	  -4.05521
1001405.65679	  65.00000	   2.73547	   0.75007	   0.05269	   0.75192	  -4.01796
1001406.18179	  65.00000	   2.16054	   0.74958	   0.04812	   0.75113	  -3.67342
1001406.84079	  65.00000	   1.70952	   0.74973	   0.04337	   0.75098	  -3.31102
1001407.66979	  65.00000	   1.35352	   0.75548	   0.03688	   0.75638	  -2.79490
1001408.71279	  65.00000	   1.07079	   0.76455	   0.03139	   0.76519	  -2.35125
1001410.02679	  65.00000	   0.84734	   0.77844	   0.03328	   0.77915	  -2.44798
1001411.68179	  65.00000	   0.67072	   0.79153	   0.04215	   0.79265	  -3.04835
1001413.77079	  65.00000	   0.53067	   0.79946	   0.06207	   0.80187	  -4.43973
1001416.40779	  65.00000	   0.41976	   0.79431	   0.08398	   0.79874	  -6.03553
1001419.73879	  65.00000	   0.33183	   0.77756	   0.09791	   0.78370	  -7.17696
1001423.94480	  65.00000	   0.26261	   0.75749	   0.09561	   0.76350	  -7.19406
1001429.25280	  65.00000	   0.20791	   0.74544	   0.07491	   0.74919	  -5.73860
1001435.95780	  65.00000	   0.16452	   0.75718	   0.04249	   0.75837	  -3.21182
1001444.43380	  65.00000	   0.13007	   0.80348	   0.01429	   0.80361	  -1.01895
1001455.12380	  65.00000	   0.10309	   0.88295	   0.01499	   0.88308	  -0.97285
1001468.63780	  65.00000	   0.08153	   0.98009	   0.07253	   0.98277	  -4.23211
1001485.73580	  65.00000	   0.06443	   1.05548	   0.18385	   1.07137	  -9.88104
1001507.32181	  65.00000	   0.05102	   1.05998	   0.36412	   1.12078	 -18.95841
1001534.56481	  65.00000	   0.04042	   0.94231	   0.53501	   1.08360	 -29.58637
1001569.06081	  65.00000	   0.03192	   0.71624	   0.60756	   0.93922	 -40.30675
1001612.60782	  65.00000	   0.02528	   0.45425	   0.49146	   0.66923	 -47.25328
1001667.67382	  65.00000	   0.01999	   0.29391	   0.13521	   0.32352	 -24.70513
1016430.58117	  66.00000	20004.45300	   0.27742	  -0.02391	   0.27845	   4.92640
1016430.72417	  66.00000	15829.12600	   0.28376	  -0.00732	   0.28385	   1.47830
1016430.86617	  66.00000	12516.70300	   0.29052	   0.00395	   0.29054	  -0.77838
1016431.00817	  66.00000	9909.44240	   0.29822	   0.01594	   0.29864	  -3.06012
1016431.17217	  66.00000	7835.48000	   0.30574	   0.02369	   0.30666	  -4.42994
1016431.37317	  66.00000	6217.24610	   0.31141	   0.03001	   0.31285	  -5.50420
1016431.61117	  66.00000	4905.29100	   0.31949	   0.03756	   0.32169	  -6.70483
1016431.85017	  66.00000	3881.27370	   0.32927	   0.04240	   0.33199	  -7.33822
1016432.08818	  66.00000	3070.98270	   0.33682	   0.04660	   0.34003	  -7.87714
1016432.32618	  66.00000	2430.77780	   0.34474	   0.05212	   0.34865	  -8.59751
1016432.56418	  66.00000	1923.15370	   0.35401	   0.05491	   0.35824	  -8.81641
1016432.80218	  66.00000	1522.43580	   0.36277	   0.05894	   0.36753	  -9.22870
1016433.04018	  66.00000	1203.84460	   0.37165	   0.06363	   0.37706	  -9.71549
1016433.27918	  66.00000	 952.86591	   0.38085	   0.06689	   0.38668	  -9.96084
1016433.51718	  66.00000	 754.27557	   0.39266	   0.07106	   0.39904	 -10.25801
1016433.75418	  66.00000	 596.71857	   0.40306	   0.07403	   0.40980	 -10.40742
1016433.99218	  66.00000	 471.96338	   0.41420	   0.07756	   0.42140	 -10.60659
1016434.23118	  66.00000	 373.20856	   0.42535	   0.07985	   0.43278	 -10.63269
1016434.46818	  66.00000	 295.47278	   0.43766	   0.08633	   0.44609	 -11.15850
1016434.70818	  66.00000	 233.87738	   0.45038	   0.08984	   0.45926	 -11.28063
1016434.94618	  66.00000	 185.05922	   0.46357	   0.09632	   0.47347	 -11.73834
1016435.18218	  66.00000	 146.35823	   0.47627	   0.09950	   0.48656	 -11.80013
1016435.41818	  66.00000	 115.77804	   0.49050	   0.10655	   0.50194	 -12.25612
1016435.65218	  66.00000	  91.67210	   0.50788	   0.11144	   0.51996	 -12.37521
1016435.89818	  66.00000	  72.51701	   0.52520	   0.11839	   0.53838	 -12.70366
1016436.12718	  66.00000	  57.36816	   0.54573	   0.12406	   0.55965	 -12.80707
1016436.36418	  66.00000	  45.36290	   0.56932	   0.12707	   0.58333	 -12.58190
1016436.59618	  66.00000	  35.93134	   0.59193	   0.13111	   0.60628	 -12.48919
1016436.84618	  66.00000	  28.40909	   0.61833	   0.12939	   0.63172	 -11.81869
1016437.06118	  66.00000	  22.48202	   0.64395	   0.12398	   0.65577	 -10.89746
1016437.32618	  66.00000	  17.79613	   0.66534	   0.11624	   0.67542	  -9.91018
1016437.57818	  66.00000	  14.06813	   0.68813	   0.10688	   0.69638	  -8.82870
1016437.79418	  66.00000	  11.14480	   0.70105	   0.09360	   0.70727	  -7.60451
1016438.06118	  66.00000	   8.81772	   0.71726	   0.08139	   0.72186	  -6.47406
1016438.23918	  66.00000	   6.97545	   0.72650	   0.07498	   0.73035	  -5.89212
1016438.45818	  66.00000	   5.51730	   0.73261	   0.06726	   0.73570	  -5.24589
1016438.72718	  66.00000	   4.36941	   0.73735	   0.05626	   0.73949	  -4.36341
1016439.06218	  66.00000	   3.45686	   0.74434	   0.04905	   0.74596	  -3.77002
1016439.48118	  66.00000	   2.73547	   0.75335	   0.04523	   0.75471	  -3.43614
1016440.00618	  66.00000	   2.16054	   0.75993	   0.04646	   0.76134	  -3.49825
1016440.66518	  66.00000	   1.70952	   0.76126	   0.05020	   0.76292	  -3.77292
1016441.49418	  66.00000	   1.35352	   0.75865	   0.05124	   0.76037	  -3.86362
1016442.53718	  66.00000	   1.07079	   0.75582	   0.04770	   0.75732	  -3.61116
1016443.85018	  66.00000	   0.84734	   0.75708	   0.04072	   0.75817	  -3.07852
1016445.50618	  66.00000	   0.67072	   0.76443	   0.03367	   0.76517	  -2.52197
1016447.59518	  66.00000	   0.53067	   0.78035	   0.02825	   0.78086	  -2.07295
1016450.23218	  66.00000	   0.41976	   0.80413	   0.03537	   0.80490	  -2.51891
1016453.56318	  66.00000	   0.33183	   0.82685	   0.05840	   0.82891	  -4.04036
1016457.76918	  66.00000	   0.26261	   0.83622	   0.09667	   0.84179	  -6.59430
1016463.07718	  66.00000	   0.20791	   0.82210	   0.13703	   0.83344	  -9.46322
1016469.78118	  66.00000	   0.16452	   0.78579	   0.16176	   0.80227	 -11.63232
1016478.25818	  66.00000	   0.13007	   0.74178	   0.15501	   0.75781	 -11.80347
1016488.94818	  66.00000	   0.10309	   0.71319	   0.11150	   0.72186	  -8.88556
1016502.46218	  66.00000	   0.08153	   0.73112	   0.04156	   0.73230	  -3.25317
1016519.56019	  66.00000	   0.06443	   0.80639	  -0.02107	   0.80667	   1.49693
1016541.14619	  66.00000	   0.05102	   0.97113	  -0.04602	   0.97222	   2.71335
1016568.38919	  66.00000	   0.04042	   1.18624	   0.04790	   1.18721	  -2.31231
1016602.88420	  66.00000	   0.03192	   1.35995	   0.30356	   1.39342	 -12.58301
1016646.43220	  66.00000	   0.02528	   1.37189	   0.68946	   1.53539	 -26.68222
1016701.49721	  66.00000	   0.01999	   1.11271	   1.07588	   1.54779	 -44.03595
1031454.85257	  67.00000	20004.45300	   0.27771	  -0.02255	   0.27863	   4.64159
1031454.99557	  67.00000	15829.12600	   0.28316	  -0.00712	   0.28325	   1.44004
1031455.13757	  67.00000	12516.70300	   0.29057	   0.00377	   0.29060	  -0.74332
1031455.27957	  67.00000	9909.44240	   0.29737	   0.01535	   0.29777	  -2.95571
1031455.44357	  67.00000	7835.48000	   0.30631	   0.02400	   0.30725	  -4.47978
1031455.64457	  67.00000	6217.24610	   0.31247	   0.03010	   0.31391	  -5.50164
1031455.88257	  67.00000	4905.29100	   0.32015	   0.03763	   0.32235	  -6.70448
1031456.12057	  67.00000	3881.27370	   0.32889	   0.04332	   0.33173	  -7.50377
1031456.35957	  67.00000	3070.98270	   0.33734	   0.04625	   0.34049	  -7.80588
1031456.59757	  67.00000	2430.77780	   0.34588	   0.05134	   0.34967	  -8.44359
1031456.83557	  67.00000	1923.15370	   0.35362	   0.05623	   0.35807	  -9.03461
1031457.07357	  67.00000	1522.43580	   0.36357	   0.05948	   0.36841	  -9.29094
1031457.31157	  67.00000	1203.84460	   0.37159	   0.06402	   0.37706	  -9.77492
1031457.54957	  67.00000	 952.86591	   0.38169	   0.06736	   0.38759	 -10.00898
1031457.78857	  67.00000	 754.27557	   0.39057	   0.07056	   0.39689	 -10.24044
1031458.02557	  67.00000	 596.71857	   0.40243	   0.07377	   0.40914	 -10.38802
1031458.26357	  67.00000	 471.96338	   0.41411	   0.07800	   0.42139	 -10.66698
1031458.50257	  67.00000	 373.20856	   0.42532	   0.08238	   0.43322	 -10.96206
1031458.73957	  67.00000	 295.47278	   0.43660	   0.08606	   0.44500	 -11.15078
1031458.97957	  67.00000	 233.87738	   0.45055	   0.08966	   0.45939	 -11.25506
1031459.21757	  67.00000	 185.05922	   0.46315	   0.09489	   0.47278	 -11.57875
1031459.45357	  67.00000	 146.35823	   0.47627	   0.10076	   0.48681	 -11.94559
1031459.68957	  67.00000	 115.77804	   0.49123	   0.10543	   0.50242	 -12.11383
1031459.92457	  67.00000	  91.67210	   0.50748	   0.11071	   0.51941	 -12.30662
1031460.16957	  67.00000	  72.51701	   0.52675	   0.11872	   0.53996	 -12.70078
1031460.39857	  67.00000	  57.36816	   0.54643	   0.12384	   0.56029	 -12.76981
1031460.63557	  67.00000	  45.36290	   0.56877	   0.12819	   0.58304	 -12.70151
1031460.86757	  67.00000	  35.93134	   0.59287	   0.13213	   0.60742	 -12.56410
1031461.11757	  67.00000	  28.40909	   0.61847	   0.12923	   0.63183	 -11.80247
1031461.33257	  67.00000	  22.48202	   0.64276	   0.12418	   0.65465	 -10.93474
1031461.59757	  67.00000	  17.79613	   0.66654	   0.11623	   0.67660	  -9.89141
1031461.84957	  67.00000	  14.06813	   0.68696	   0.10595	   0.69508	  -8.76773
1031462.06557	  67.00000	  11.14480	   0.70328	   0.09562	   0.70975	  -7.74277
1031462.33257	  67.00000	   8.81772	   0.71664	   0.08239	   0.72137	  -6.55822
1031462.51057	  67.00000	   6.97545	   0.72719	   0.07662	   0.73121	  -6.01497
1031462.72957	  67.00000	   5.51730	   0.73219	   0.06626	   0.73518	  -5.17090
1031462.99857	  67.00000	   4.36941	   0.73822	   0.05725	   0.74044	  -4.43471
1031463.33357	  67.00000	   3.45686	   0.74503	   0.04874	   0.74662	  -3.74327
1031463.75257	  67.00000	   2.73547	   0.75517	   0.04530	   0.75653	  -3.43294
1031464.27757	  67.00000	   2.16054	   0.75993	   0.04802	   0.76144	  -3.61565
1031464.93657	  67.00000	   1.70952	   0.76092	   0.05084	   0.76261	  -3.82214
1031465.76557	  67.00000	   1.35352	   0.75911	   0.05157	   0.76086	  -3.88645
1031466.80857	  67.00000	   1.07079	   0.75597	   0.04643	   0.75739	  -3.51485
1031468.12157	  67.00000	   0.84734	   0.75839	   0.03888	   0.75939	  -2.93513
1031469.77757	  67.00000	   0.67072	   0.76671	   0.03254	   0.76740	  -2.43025
1031471.86657	  67.00000	   0.53067	   0.78404	   0.02866	   0.78457	  -2.09342
1031474.50357	  67.00000	   0.41976	   0.80814	   0.03822	   0.80904	  -2.70748
1031477.83457	  67.00000	   0.33183	   0.82818	   0.06386	   0.83064	  -4.40941
1031482.04057	  67.00000	   0.26261	   0.83253	   0.10228	   0.83879	  -7.00418
1031487.34857	  67.00000	   0.20791	   0.81404	   0.13925	   0.82587	  -9.70729
1031494.05257	  67.00000	   0.16452	   0.77678	   0.15691	   0.79247	 -11.42037
1031502.52957	  67.00000	   0.13007	   0.73617	   0.14339	   0.75001	 -11.02223
1031513.21958	  67.00000	   0.10309	   0.71631	   0.09511	   0.72260	  -7.56301
1031526.73358	  67.00000	   0.08153	   0.74731	   0.02656	   0.74778	  -2.03521
1031543.83158	  67.00000	   0.06443	   0.83190	  -0.02622	   0.83232	   1.80540
1031565.41758	  67.00000	   0.05102	   1.00299	  -0.03294	   1.00353	   1.88076
1031592.66059	  67.00000	   0.04042	   1.20647	   0.08489	   1.20945	  -4.02502
1031627.15559	  67.00000	   0.03192	   1.35102	   0.35820	   1.39770	 -14.84920
1031670.70360	  67.00000	   0.02528	   1.32072	   0.73527	   1.51159	 -29.10550
1031725.76860	  67.00000	   0.01999	   1.01948	   1.08267	   1.48712	 -46.72184
1046466.04898	  68.00000	20004.45300	   0.27649	  -0.02258	   0.27741	   4.66880
1046466.19098	  68.00000	15829.12600	   0.28288	  -0.00793	   0.28299	   1.60512
1046466.33398	  68.00000	12516.70300	   0.29117	   0.00624	   0.29124	  -1.22858
1046466.47598	  68.00000	9909.44240	   0.29781	   0.01507	   0.29819	  -2.89714
1046466.63998	  68.00000	7835.48000	   0.30631	   0.02255	   0.30714	  -4.21012
1046466.84098	  68.00000	6217.24610	   0.31295	   0.03125	   0.31450	  -5.70165
1046467.07898	  68.00000	4905.29100	   0.32249	   0.03694	   0.32460	  -6.53410
1046467.31698	  68.00000	3881.27370	   0.32904	   0.04111	   0.33160	  -7.12084
1046467.55498	  68.00000	3070.98270	   0.33706	   0.04653	   0.34026	  -7.85978
1046467.79398	  68.00000	2430.77780	   0.34427	   0.05198	   0.34817	  -8.58630
1046468.03198	  68.00000	1923.15370	   0.35362	   0.05552	   0.35795	  -8.92233
1046468.26998	  68.00000	1522.43580	   0.36286	   0.05987	   0.36777	  -9.36913
1046468.50798	  68.00000	1203.84460	   0.37040	   0.06336	   0.37578	  -9.70659
1046468.74698	  68.00000	 952.86591	   0.38226	   0.06732	   0.38814	  -9.98826
1046468.98498	  68.00000	 754.27557	   0.39298	   0.07066	   0.39929	 -10.19331
1046469.22198	  68.00000	 596.71857	   0.40327	   0.07493	   0.41018	 -10.52603
1046469.45998	  68.00000	 471.96338	   0.41503	   0.07797	   0.42229	 -10.64007
1046469.69898	  68.00000	 373.20856	   0.42618	   0.08165	   0.43394	 -10.84572
1046469.93698	  68.00000	 295.47278	   0.43847	   0.08663	   0.44695	 -11.17565
1046470.17598	  68.00000	 233.87738	   0.44913	   0.08937	   0.45793	 -11.25375
1046470.41398	  68.00000	 185.05922	   0.46447	   0.09509	   0.47410	 -11.57010
1046470.64998	  68.00000	 146.35823	   0.47616	   0.09944	   0.48643	 -11.79639
1046470.88598	  68.00000	 115.77804	   0.49244	   0.10606	   0.50373	 -12.15492
1046471.12098	  68.00000	  91.67210	   0.50756	   0.11322	   0.52004	 -12.57457
1046471.36598	  68.00000	  72.51701	   0.52744	   0.12000	   0.54092	 -12.81758
