Repository: kbm2110/Battery_Diagnostics_Thesis

# Battery_Diagnostics_Thesis
 Data-driven battery diagnostics using EIS

**Author:** Bala Manikanta Yaswanth Kanagarla
**Institution:** Technische Hochschule Ingolstadt (THI)
**Supervisor:** Prof. Dr. H.-G. Schweiger

## Overview

This project implements a machine learning framework for 
non-invasive State of Health (SoH) estimation of lithium-ion 
batteries using Electrochemical Impedance Spectroscopy (EIS).

Eight physically interpretable features are extracted from 
impedance spectra and used to train six ML models under a 
strict cell-level train-test split. The stacking ensemble 
achieves R² = 0.9122 and RMSE = 0.0234 on completely unseen 
cells.

---

File: data/EIS/EIS_state_II_45C01.txt (part 8 of 36)
time/s	           cycle number	freq/Hz	           Re(Z)/Ohm	  -Im(Z)/Ohm	   |Z|/Ohm	   Phase(Z)/deg
992742.30132	  60.00000	9909.44240	   1.08774	   0.01693	   1.08787	  -0.89159
992742.46532	  60.00000	7835.48000	   1.09388	   0.02413	   1.09414	  -1.26389
992742.66632	  60.00000	6217.24610	   1.10221	   0.02952	   1.10260	  -1.53405
992742.90432	  60.00000	4905.29100	   1.10911	   0.03376	   1.10962	  -1.74343
992743.14332	  60.00000	3881.27370	   1.11611	   0.03780	   1.11675	  -1.93985
992743.38132	  60.00000	3070.98270	   1.12425	   0.04174	   1.12503	  -2.12642
992743.61932	  60.00000	2430.77780	   1.13175	   0.04550	   1.13267	  -2.30238
992743.85732	  60.00000	1923.15370	   1.14012	   0.04885	   1.14116	  -2.45349
992744.09532	  60.00000	1522.43580	   1.14760	   0.05105	   1.14874	  -2.54717
992744.33332	  60.00000	1203.84460	   1.15628	   0.05388	   1.15754	  -2.66789
992744.57232	  60.00000	 952.86591	   1.16514	   0.05788	   1.16657	  -2.84410
992744.81032	  60.00000	 754.27557	   1.17453	   0.06007	   1.17606	  -2.92762
992745.04732	  60.00000	 596.71857	   1.18167	   0.06284	   1.18334	  -3.04408
992745.28532	  60.00000	 471.96338	   1.19111	   0.06533	   1.19290	  -3.13961
992745.52432	  60.00000	 373.20856	   1.20067	   0.06818	   1.20261	  -3.24990
992745.76132	  60.00000	 295.47278	   1.21074	   0.07289	   1.21293	  -3.44544
992746.00132	  60.00000	 233.87738	   1.22075	   0.07652	   1.22314	  -3.58673
992746.23932	  60.00000	 185.05922	   1.23248	   0.08039	   1.23510	  -3.73200
992746.47532	  60.00000	 146.35823	   1.24327	   0.08377	   1.24609	  -3.85482
992746.71132	  60.00000	 115.77804	   1.25279	   0.08912	   1.25596	  -4.06886
992746.94632	  60.00000	  91.67210	   1.26644	   0.09684	   1.27014	  -4.37252
992747.19132	  60.00000	  72.51701	   1.27846	   0.10237	   1.28255	  -4.57790
992747.42032	  60.00000	  57.36816	   1.29440	   0.10972	   1.29904	  -4.84514
992747.65732	  60.00000	  45.36290	   1.31150	   0.11874	   1.31686	  -5.17334
992747.88932	  60.00000	  35.93134	   1.32637	   0.12952	   1.33268	  -5.57733
992748.13932	  60.00000	  28.40909	   1.34982	   0.13594	   1.35665	  -5.75067
992748.35432	  60.00000	  22.48202	   1.37404	   0.14466	   1.38164	  -6.01006
992748.61932	  60.00000	  17.79613	   1.39951	   0.15391	   1.40795	  -6.27588
992748.87132	  60.00000	  14.06813	   1.44051	   0.15644	   1.44898	  -6.19804
992749.08732	  60.00000	  11.14480	   1.45816	   0.15031	   1.46588	  -5.88546
992749.35432	  60.00000	   8.81772	   1.50067	   0.13805	   1.50700	  -5.25617
992749.53332	  60.00000	   6.97545	   1.52500	   0.13934	   1.53135	  -5.22061
992749.75132	  60.00000	   5.51730	   1.53032	   0.12461	   1.53538	  -4.65509
992750.02032	  60.00000	   4.36941	   1.54560	   0.09484	   1.54851	  -3.51132
992750.35532	  60.00000	   3.45686	   1.57458	   0.07360	   1.57630	  -2.67629
992750.77432	  60.00000	   2.73547	   1.60180	   0.07225	   1.60343	  -2.58251
992751.29932	  60.00000	   2.16054	   1.61077	   0.08397	   1.61296	  -2.98407
992751.95832	  60.00000	   1.70952	   1.59529	   0.09314	   1.59800	  -3.34125
992752.78732	  60.00000	   1.35352	   1.57048	   0.08305	   1.57268	  -3.02722
992753.83032	  60.00000	   1.07079	   1.55493	   0.05263	   1.55582	  -1.93846
992755.14332	  60.00000	   0.84734	   1.56206	   0.01464	   1.56213	  -0.53694
992756.79932	  60.00000	   0.67072	   1.58773	  -0.01066	   1.58777	   0.38481
992758.88832	  60.00000	   0.53067	   1.63254	  -0.01488	   1.63261	   0.52226
992761.52532	  60.00000	   0.41976	   1.67003	   0.01492	   1.67010	  -0.51183
992764.85632	  60.00000	   0.33183	   1.68195	   0.06569	   1.68323	  -2.23657
992769.06232	  60.00000	   0.26261	   1.65698	   0.11284	   1.66082	  -3.89569
992774.37032	  60.00000	   0.20791	   1.60973	   0.13738	   1.61558	  -4.87815
992781.07432	  60.00000	   0.16452	   1.55777	   0.13049	   1.56323	  -4.78821
992789.55133	  60.00000	   0.13007	   1.51960	   0.09149	   1.52235	  -3.44533
992800.24133	  60.00000	   0.10309	   1.51462	   0.03087	   1.51493	  -1.16748
992813.75433	  60.00000	   0.08153	   1.56159	  -0.03642	   1.56202	   1.33604
992830.85233	  60.00000	   0.06443	   1.65458	  -0.07183	   1.65614	   2.48588
992852.43833	  60.00000	   0.05102	   1.81801	  -0.03988	   1.81845	   1.25671
992879.68134	  60.00000	   0.04042	   1.96872	   0.11157	   1.97188	  -3.24363
992914.17634	  60.00000	   0.03192	   2.01876	   0.36732	   2.05191	 -10.31231
992957.72335	  60.00000	   0.02528	   1.89628	   0.63672	   2.00033	 -18.56067
993012.78835	  60.00000	   0.01999	   1.59988	   0.80159	   1.78946	 -26.61230
1009034.00011	  61.00000	20004.45300	   1.11931	  -0.01851	   1.11946	   0.94724
1009034.14311	  61.00000	15829.12600	   1.12633	  -0.00499	   1.12634	   0.25399
1009034.28511	  61.00000	12516.70300	   1.13522	   0.00686	   1.13524	  -0.34619
1009034.42711	  61.00000	9909.44240	   1.14362	   0.01647	   1.14374	  -0.82503
1009034.59111	  61.00000	7835.48000	   1.14813	   0.02170	   1.14833	  -1.08303
1009034.79211	  61.00000	6217.24610	   1.15693	   0.02984	   1.15731	  -1.47749
1009035.03011	  61.00000	4905.29100	   1.16530	   0.03503	   1.16583	  -1.72192
1009035.26911	  61.00000	3881.27370	   1.17145	   0.03777	   1.17206	  -1.84672
1009035.50711	  61.00000	3070.98270	   1.17947	   0.04328	   1.18026	  -2.10127
1009035.74511	  61.00000	2430.77780	   1.18729	   0.04567	   1.18817	  -2.20307
1009035.98311	  61.00000	1923.15370	   1.19464	   0.04623	   1.19554	  -2.21597
1009036.22111	  61.00000	1522.43580	   1.20242	   0.05194	   1.20354	  -2.47363
1009036.45911	  61.00000	1203.84460	   1.21065	   0.05492	   1.21190	  -2.59739
1009036.69811	  61.00000	 952.86591	   1.21903	   0.05651	   1.22034	  -2.65422
1009036.93611	  61.00000	 754.27557	   1.22856	   0.06033	   1.23004	  -2.81142
1009037.17311	  61.00000	 596.71857	   1.23769	   0.06298	   1.23929	  -2.91318
1009037.41111	  61.00000	 471.96338	   1.24651	   0.06546	   1.24823	  -3.00629
1009037.65011	  61.00000	 373.20856	   1.25573	   0.06762	   1.25755	  -3.08236
1009037.88711	  61.00000	 295.47278	   1.26624	   0.07250	   1.26831	  -3.27711
1009038.12611	  61.00000	 233.87738	   1.27543	   0.07517	   1.27764	  -3.37308
1009038.36411	  61.00000	 185.05922	   1.28571	   0.08037	   1.28822	  -3.57695
1009038.60011	  61.00000	 146.35823	   1.29560	   0.08301	   1.29826	  -3.66606
1009038.83611	  61.00000	 115.77804	   1.30913	   0.08878	   1.31214	  -3.87966
1009039.07111	  61.00000	  91.67210	   1.31973	   0.09420	   1.32309	  -4.08294
1009039.31611	  61.00000	  72.51701	   1.33169	   0.10148	   1.33555	  -4.35757
1009039.54511	  61.00000	  57.36816	   1.34897	   0.11082	   1.35352	  -4.69650
1009039.78211	  61.00000	  45.36290	   1.36589	   0.11903	   1.37107	  -4.98037
1009040.01411	  61.00000	  35.93134	   1.37981	   0.12813	   1.38575	  -5.30514
1009040.26511	  61.00000	  28.40909	   1.40491	   0.13597	   1.41147	  -5.52806
1009040.47911	  61.00000	  22.48202	   1.43111	   0.14399	   1.43833	  -5.74528
1009040.74411	  61.00000	  17.79613	   1.45468	   0.15130	   1.46253	  -5.93787
1009040.99611	  61.00000	  14.06813	   1.49122	   0.15871	   1.49964	  -6.07499
1009041.21211	  61.00000	  11.14480	   1.51355	   0.14495	   1.52048	  -5.47032
1009041.48011	  61.00000	   8.81772	   1.55617	   0.14430	   1.56285	  -5.29782
1009041.65811	  61.00000	   6.97545	   1.57249	   0.14016	   1.57872	  -5.09333
1009041.87611	  61.00000	   5.51730	   1.58024	   0.11750	   1.58461	  -4.25257
1009042.14511	  61.00000	   4.36941	   1.60771	   0.08905	   1.61018	  -3.17037
1009042.48011	  61.00000	   3.45686	   1.63872	   0.08022	   1.64068	  -2.80261
1009042.89911	  61.00000	   2.73547	   1.65524	   0.08756	   1.65756	  -3.02795
1009043.42411	  61.00000	   2.16054	   1.64833	   0.09480	   1.65105	  -3.29177
1009044.08311	  61.00000	   1.70952	   1.62864	   0.08674	   1.63095	  -3.04852
1009044.91211	  61.00000	   1.35352	   1.61166	   0.06000	   1.61278	  -2.13194
1009045.95511	  61.00000	   1.07079	   1.61708	   0.02378	   1.61726	  -0.84267
1009047.26911	  61.00000	   0.84734	   1.64385	  -0.00480	   1.64386	   0.16721
1009048.92411	  61.00000	   0.67072	   1.68039	  -0.01052	   1.68042	   0.35878
1009051.01311	  61.00000	   0.53067	   1.71754	   0.01552	   1.71761	  -0.51786
1009053.65011	  61.00000	   0.41976	   1.72919	   0.06160	   1.73029	  -2.04022
1009056.98111	  61.00000	   0.33183	   1.70661	   0.10682	   1.70995	  -3.58165
1009061.18711	  61.00000	   0.26261	   1.66196	   0.12754	   1.66685	  -4.38848
1009066.49511	  61.00000	   0.20791	   1.61268	   0.11797	   1.61699	  -4.18369
1009073.19911	  61.00000	   0.16452	   1.58100	   0.07925	   1.58299	  -2.86953
1009081.67611	  61.00000	   0.13007	   1.58200	   0.02656	   1.58222	  -0.96169
1009092.36611	  61.00000	   0.10309	   1.62315	  -0.02522	   1.62335	   0.89005
1009105.88012	  61.00000	   0.08153	   1.71263	  -0.05141	   1.71340	   1.71936
1009122.97712	  61.00000	   0.06443	   1.82398	  -0.02293	   1.82412	   0.72038
1009144.56412	  61.00000	   0.05102	   1.94769	   0.10174	   1.95035	  -2.99026
1009171.80612	  61.00000	   0.04042	   1.98915	   0.31161	   2.01341	  -8.90345
1009206.30113	  61.00000	   0.03192	   1.88642	   0.53333	   1.96036	 -15.78684
1009249.84813	  61.00000	   0.02528	   1.64493	   0.65614	   1.77096	 -21.74628
1009304.91314	  61.00000	   0.01999	   1.33571	   0.59275	   1.46132	 -23.93040
1025352.74846	  62.00000	20004.45300	   1.09048	  -0.01961	   1.09065	   1.03020
1025352.89146	  62.00000	15829.12600	   1.09947	  -0.00520	   1.09949	   0.27106
1025353.03346	  62.00000	12516.70300	   1.10796	   0.00755	   1.10799	  -0.39067
1025353.17546	  62.00000	9909.44240	   1.11537	   0.01696	   1.11550	  -0.87140
1025353.33946	  62.00000	7835.48000	   1.12323	   0.02264	   1.12346	  -1.15466
1025353.54046	  62.00000	6217.24610	   1.12895	   0.02877	   1.12932	  -1.45980
1025353.77846	  62.00000	4905.29100	   1.13690	   0.03438	   1.13742	  -1.73209
1025354.01746	  62.00000	3881.27370	   1.14528	   0.03907	   1.14595	  -1.95363
1025354.25546	  62.00000	3070.98270	   1.15141	   0.04254	   1.15220	  -2.11569
1025354.49346	  62.00000	2430.77780	   1.15951	   0.04704	   1.16046	  -2.32333
1025354.73146	  62.00000	1923.15370	   1.16591	   0.04790	   1.16690	  -2.35238
1025354.96946	  62.00000	1522.43580	   1.17547	   0.05082	   1.17657	  -2.47551
1025355.20746	  62.00000	1203.84460	   1.18299	   0.05402	   1.18422	  -2.61473
1025355.44646	  62.00000	 952.86591	   1.19287	   0.05698	   1.19423	  -2.73492
1025355.68446	  62.00000	 754.27557	   1.19955	   0.06047	   1.20107	  -2.88587
1025355.92146	  62.00000	 596.71857	   1.20840	   0.06156	   1.20997	  -2.91635
1025356.15946	  62.00000	 471.96338	   1.21884	   0.06529	   1.22059	  -3.06614
1025356.39846	  62.00000	 373.20856	   1.22797	   0.06811	   1.22986	  -3.17448
1025356.63646	  62.00000	 295.47278	   1.23673	   0.07234	   1.23884	  -3.34740
1025356.87546	  62.00000	 233.87738	   1.24724	   0.07495	   1.24949	  -3.43909
1025357.11346	  62.00000	 185.05922	   1.25597	   0.07839	   1.25841	  -3.57162
1025357.34946	  62.00000	 146.35823	   1.26736	   0.08183	   1.27000	  -3.69442
1025357.58546	  62.00000	 115.77804	   1.27921	   0.08924	   1.28231	  -3.99070
1025357.82046	  62.00000	  91.67210	   1.29173	   0.09507	   1.29523	  -4.20940
1025358.06546	  62.00000	  72.51701	   1.30436	   0.09959	   1.30815	  -4.36606
1025358.29446	  62.00000	  57.36816	   1.31963	   0.10948	   1.32417	  -4.74259
1025358.53146	  62.00000	  45.36290	   1.33535	   0.11782	   1.34053	  -5.04240
1025358.76346	  62.00000	  35.93134	   1.35174	   0.12762	   1.35775	  -5.39323
1025359.01446	  62.00000	  28.40909	   1.37709	   0.13677	   1.38387	  -5.67192
1025359.22846	  62.00000	  22.48202	   1.40147	   0.14371	   1.40882	  -5.85465
1025359.49346	  62.00000	  17.79613	   1.42655	   0.15056	   1.43448	  -6.02486
1025359.74546	  62.00000	  14.06813	   1.46279	   0.15764	   1.47126	  -6.15103
1025359.96146	  62.00000	  11.14480	   1.48710	   0.14595	   1.49424	  -5.60512
1025360.22946	  62.00000	   8.81772	   1.52592	   0.14382	   1.53268	  -5.38448
1025360.40746	  62.00000	   6.97545	   1.53980	   0.14055	   1.54620	  -5.21542
1025360.62546	  62.00000	   5.51730	   1.55358	   0.11508	   1.55784	  -4.23621
1025360.89446	  62.00000	   4.36941	   1.58092	   0.08898	   1.58342	  -3.22154
1025361.22946	  62.00000	   3.45686	   1.60965	   0.08261	   1.61176	  -2.93779
1025361.64846	  62.00000	   2.73547	   1.62236	   0.08943	   1.62482	  -3.15523
1025362.17346	  62.00000	   2.16054	   1.61420	   0.09274	   1.61686	  -3.28810
1025362.83246	  62.00000	   1.70952	   1.59662	   0.08134	   1.59869	  -2.91626
1025363.66146	  62.00000	   1.35352	   1.58579	   0.05396	   1.58671	  -1.94901
1025364.70446	  62.00000	   1.07079	   1.59508	   0.02006	   1.59521	  -0.72050
1025366.01746	  62.00000	   0.84734	   1.62364	  -0.00156	   1.62364	   0.05494
1025367.67346	  62.00000	   0.67072	   1.65700	  -0.00130	   1.65701	   0.04506
1025369.76246	  62.00000	   0.53067	   1.68763	   0.02531	   1.68782	  -0.85939
1025372.39946	  62.00000	   0.41976	   1.69315	   0.06947	   1.69458	  -2.34968
1025375.73046	  62.00000	   0.33183	   1.66549	   0.10889	   1.66905	  -3.74061
1025379.93646	  62.00000	   0.26261	   1.62100	   0.12222	   1.62560	  -4.31171
1025385.24447	  62.00000	   0.20791	   1.57780	   0.10545	   1.58131	  -3.82354
1025391.94847	  62.00000	   0.16452	   1.55487	   0.06399	   1.55618	  -2.35669
1025400.42547	  62.00000	   0.13007	   1.56463	   0.01275	   1.56468	  -0.46680
1025411.11547	  62.00000	   0.10309	   1.61514	  -0.03244	   1.61547	   1.15076
1025424.62947	  62.00000	   0.08153	   1.70988	  -0.04332	   1.71043	   1.45130
1025441.72647	  62.00000	   0.06443	   1.82110	   0.00279	   1.82110	  -0.08784
1025463.31347	  62.00000	   0.05102	   1.92391	   0.14731	   1.92954	  -4.37861
1025490.55548	  62.00000	   0.04042	   1.92794	   0.35863	   1.96101	 -10.53755
1025525.05048	  62.00000	   0.03192	   1.79197	   0.55266	   1.87525	 -17.14015
1025568.59749	  62.00000	   0.02528	   1.54067	   0.62726	   1.66347	 -22.15283
1025623.66249	  62.00000	   0.01999	   1.25224	   0.50646	   1.35078	 -22.02047
1041632.21306	  63.00000	20004.45300	   1.00030	  -0.01939	   1.00049	   1.11021
1041632.35606	  63.00000	15829.12600	   1.01006	  -0.00479	   1.01007	   0.27154
1041632.49806	  63.00000	12516.70300	   1.01713	   0.00736	   1.01716	  -0.41484
1041632.64006	  63.00000	9909.44240	   1.02439	   0.01586	   1.02451	  -0.88723
1041632.80406	  63.00000	7835.48000	   1.03126	   0.02308	   1.03152	  -1.28220
1041633.00506	  63.00000	6217.24610	   1.03776	   0.02849	   1.03815	  -1.57250
1041633.24306	  63.00000	4905.29100	   1.04490	   0.03441	   1.04546	  -1.88599
1041633.48106	  63.00000	3881.27370	   1.05291	   0.03789	   1.05359	  -2.06085
1041633.72006	  63.00000	3070.98270	   1.06060	   0.04085	   1.06139	  -2.20589
1041633.95806	  63.00000	2430.77780	   1.06822	   0.04415	   1.06913	  -2.36687
1041634.19606	  63.00000	1923.15370	   1.07617	   0.04741	   1.07722	  -2.52255
1041634.43406	  63.00000	1522.43580	   1.08458	   0.05142	   1.08580	  -2.71413
1041634.67206	  63.00000	1203.84460	   1.09321	   0.05436	   1.09456	  -2.84645
1041634.91106	  63.00000	 952.86591	   1.10129	   0.05632	   1.10273	  -2.92758
1041635.14906	  63.00000	 754.27557	   1.10907	   0.05924	   1.11065	  -3.05726
1041635.38606	  63.00000	 596.71857	   1.11839	   0.06143	   1.12008	  -3.14380
1041635.62406	  63.00000	 471.96338	   1.12852	   0.06518	   1.13040	  -3.30580
1041635.86306	  63.00000	 373.20856	   1.13744	   0.06742	   1.13944	  -3.39225
1041636.10106	  63.00000	 295.47278	   1.14694	   0.07163	   1.14917	  -3.57381
1041636.34006	  63.00000	 233.87738	   1.15799	   0.07493	   1.16041	  -3.70247
1041636.57806	  63.00000	 185.05922	   1.16834	   0.07994	   1.17108	  -3.91433
1041636.81406	  63.00000	 146.35823	   1.17807	   0.08414	   1.18107	  -4.08541
1041637.05006	  63.00000	 115.77804	   1.18976	   0.08973	   1.19314	  -4.31315
1041637.28506	  63.00000	  91.67210	   1.20139	   0.09431	   1.20509	  -4.48833
1041637.53006	  63.00000	  72.51701	   1.21372	   0.10280	   1.21806	  -4.84138
1041637.75907	  63.00000	  57.36816	   1.23023	   0.10754	   1.23492	  -4.99570
1041637.99607	  63.00000	  45.36290	   1.24536	   0.11556	   1.25071	  -5.30134
1041638.22807	  63.00000	  35.93134	   1.26482	   0.13147	   1.27163	  -5.93415
1041638.47807	  63.00000	  28.40909	   1.28336	   0.13814	   1.29077	  -6.14360
1041638.69307	  63.00000	  22.48202	   1.30933	   0.14848	   1.31772	  -6.47000
1041638.95807	  63.00000	  17.79613	   1.34087	   0.15674	   1.35000	  -6.66711
1041639.21007	  63.00000	  14.06813	   1.37238	   0.14920	   1.38047	  -6.20471
1041639.42607	  63.00000	  11.14480	   1.39896	   0.15522	   1.40755	  -6.33128
1041639.69307	  63.00000	   8.81772	   1.42562	   0.13575	   1.43207	  -5.43937
1041639.87207	  63.00000	   6.97545	   1.46255	   0.12540	   1.46792	  -4.90075
1041640.09007	  63.00000	   5.51730	   1.48170	   0.12883	   1.48729	  -4.96938
1041640.35807	  63.00000	   4.36941	   1.48265	   0.11283	   1.48694	  -4.35177
1041640.69307	  63.00000	   3.45686	   1.49022	   0.08334	   1.49255	  -3.20076
1041641.11207	  63.00000	   2.73547	   1.51088	   0.05741	   1.51197	  -2.17599
1041641.63707	  63.00000	   2.16054	   1.54010	   0.04838	   1.54086	  -1.79912
1041642.29607	  63.00000	   1.70952	   1.55933	   0.05935	   1.56045	  -2.17952
1041643.12507	  63.00000	   1.35352	   1.55819	   0.08008	   1.56025	  -2.94190
1041644.16807	  63.00000	   1.07079	   1.53518	   0.09097	   1.53787	  -3.39133
1041645.48107	  63.00000	   0.84734	   1.50448	   0.08172	   1.50670	  -3.10915
1041647.13707	  63.00000	   0.67072	   1.48565	   0.05516	   1.48668	  -2.12647
1041649.22607	  63.00000	   0.53067	   1.48910	   0.01417	   1.48916	  -0.54502
1041651.86307	  63.00000	   0.41976	   1.51954	  -0.01556	   1.51962	   0.58650
1041655.19407	  63.00000	   0.33183	   1.56696	  -0.01889	   1.56707	   0.69076
1041659.40007	  63.00000	   0.26261	   1.60926	   0.01085	   1.60929	  -0.38614
1041664.70807	  63.00000	   0.20791	   1.62764	   0.06456	   1.62892	  -2.27144
1041671.41207	  63.00000	   0.16452	   1.61441	   0.12541	   1.61927	  -4.44195
1041679.88907	  63.00000	   0.13007	   1.56799	   0.17413	   1.57763	  -6.33694
1041690.57907	  63.00000	   0.10309	   1.49754	   0.18974	   1.50951	  -7.22080
1041704.09307	  63.00000	   0.08153	   1.42612	   0.15516	   1.43454	  -6.20938
1041721.19007	  63.00000	   0.06443	   1.39080	   0.08349	   1.39331	  -3.43526
1041742.77708	  63.00000	   0.05102	   1.43040	  -0.03756	   1.43090	   1.50398
1041770.01908	  63.00000	   0.04042	   1.58307	  -0.13338	   1.58868	   4.81616
1041804.51408	  63.00000	   0.03192	   1.82747	  -0.11983	   1.83139	   3.75167
1041848.06109	  63.00000	   0.02528	   2.07810	   0.06572	   2.07914	  -1.81129
1041903.12610	  63.00000	   0.01999	   2.21496	   0.42521	   2.25541	 -10.86702
1057876.04869	  64.00000	20004.45300	   0.99532	  -0.01860	   0.99549	   1.07066
1057876.19169	  64.00000	15829.12600	   1.00399	  -0.00376	   1.00399	   0.21441
1057876.33369	  64.00000	12516.70300	   1.00964	   0.00768	   1.00967	  -0.43593
1057876.47569	  64.00000	9909.44240	   1.01919	   0.01666	   1.01933	  -0.93644
1057876.63969	  64.00000	7835.48000	   1.02569	   0.02322	   1.02596	  -1.29688
1057876.84069	  64.00000	6217.24610	   1.03427	   0.02937	   1.03468	  -1.62638
1057877.07869	  64.00000	4905.29100	   1.04008	   0.03500	   1.04066	  -1.92725
1057877.31669	  64.00000	3881.27370	   1.04878	   0.03824	   1.04947	  -2.08840
1057877.55569	  64.00000	3070.98270	   1.05432	   0.04177	   1.05514	  -2.26897
1057877.79368	  64.00000	2430.77780	   1.06473	   0.04611	   1.06573	  -2.47965
1057878.03168	  64.00000	1923.15370	   1.07151	   0.04778	   1.07257	  -2.55331
1057878.26968	  64.00000	1522.43580	   1.07845	   0.05113	   1.07966	  -2.71419
1057878.50768	  64.00000	1203.84460	   1.08758	   0.05604	   1.08902	  -2.94982
1057878.74668	  64.00000	 952.86591	   1.09688	   0.05729	   1.09837	  -2.99001
1057878.98468	  64.00000	 754.27557	   1.10416	   0.06023	   1.10580	  -3.12205
1057879.22168	  64.00000	 596.71857	   1.11446	   0.06242	   1.11621	  -3.20569
1057879.45968	  64.00000	 471.96338	   1.12249	   0.06616	   1.12444	  -3.37299
1057879.69868	  64.00000	 373.20856	   1.13133	   0.06808	   1.13338	  -3.44353
1057879.93668	  64.00000	 295.47278	   1.14261	   0.07048	   1.14478	  -3.52968
1057880.17568	  64.00000	 233.87738	   1.15239	   0.07443	   1.15479	  -3.69549
1057880.41368	  64.00000	 185.05922	   1.16268	   0.07861	   1.16534	  -3.86791
1057880.64968	  64.00000	 146.35823	   1.17448	   0.08320	   1.17743	  -4.05183
1057880.88568	  64.00000	 115.77804	   1.18597	   0.08778	   1.18921	  -4.23320
1057881.12068	  64.00000	  91.67210	   1.19918	   0.09432	   1.20288	  -4.49733
1057881.36568	  64.00000	  72.51701	   1.21039	   0.10187	   1.21466	  -4.81092
1057881.59468	  64.00000	  57.36816	   1.22412	   0.10728	   1.22881	  -5.00837
1057881.83168	  64.00000	  45.36290	   1.23842	   0.11794	   1.24402	  -5.44014
1057882.06368	  64.00000	  35.93134	   1.26157	   0.12898	   1.26814	  -5.83766
1057882.31368	  64.00000	  28.40909	   1.28150	   0.14068	   1.28920	  -6.26472
1057882.52868	  64.00000	  22.48202	   1.30822	   0.15023	   1.31682	  -6.55073
1057882.79368	  64.00000	  17.79613	   1.33906	   0.15265	   1.34774	  -6.50351
1057883.04568	  64.00000	  14.06813	   1.36338	   0.14905	   1.37150	  -6.23913
1057883.26168	  64.00000	  11.14480	   1.40106	   0.15670	   1.40979	  -6.38155
1057883.52868	  64.00000	   8.81772	   1.41796	   0.14259	   1.42511	  -5.74241
1057883.70668	  64.00000	   6.97545	   1.45136	   0.12257	   1.45652	  -4.82716
1057883.92568	  64.00000	   5.51730	   1.48422	   0.12042	   1.48909	  -4.63848
1057884.19468	  64.00000	   4.36941	   1.49033	   0.11827	   1.49501	  -4.53728
1057884.52968	  64.00000	   3.45686	   1.48788	   0.10075	   1.49129	  -3.87393
1057884.94868	  64.00000	   2.73547	   1.49416	   0.07104	   1.49585	  -2.72211
1057885.47368	  64.00000	   2.16054	   1.51476	   0.04439	   1.51541	  -1.67850
1057886.13268	  64.00000	   1.70952	   1.54349	   0.03618	   1.54391	  -1.34261
1057886.96168	  64.00000	   1.35352	   1.56472	   0.04956	   1.56550	  -1.81412
1057888.00368	  64.00000	   1.07079	   1.56590	   0.07386	   1.56764	  -2.70036
1057889.31768	  64.00000	   0.84734	   1.54360	   0.09223	   1.54636	  -3.41934
1057890.97367	  64.00000	   0.67072	   1.51379	   0.09337	   1.51667	  -3.52951
1057893.06267	  64.00000	   0.53067	   1.48455	   0.06783	   1.48610	  -2.61615
1057895.69867	  64.00000	   0.41976	   1.47921	   0.02607	   1.47944	  -1.00986
1057899.03067	  64.00000	   0.33183	   1.50497	  -0.00957	   1.50500	   0.36422
1057903.23567	  64.00000	   0.26261	   1.55020	  -0.02216	   1.55036	   0.81885
1057908.54466	  64.00000	   0.20791	   1.60074	  -0.00025	   1.60074	   0.00902
1057915.24866	  64.00000	   0.16452	   1.63619	   0.05087	   1.63698	  -1.78077
1057923.72465	  64.00000	   0.13007	   1.64198	   0.12503	   1.64674	  -4.35453
1057934.41464	  64.00000	   0.10309	   1.60429	   0.20049	   1.61677	  -7.12351
1057947.92863	  64.00000	   0.08153	   1.52169	   0.24917	   1.54196	  -9.29941
1057965.02662	  64.00000	   0.06443	   1.43144	   0.24835	   1.45282	  -9.84262
1057986.61260	  64.00000	   0.05102	   1.34812	   0.15753	   1.35730	  -6.66485
1058013.85558	  64.00000	   0.04042	   1.35670	   0.00050	   1.35670	  -0.02096
1058048.35055	  64.00000	   0.03192	   1.50423	  -0.15871	   1.51258	   6.02307
1058091.89752	  64.00000	   0.02528	   1.78577	  -0.21537	   1.79871	   6.87697
1058146.96248	  64.00000	   0.01999	   2.13394	  -0.08093	   2.13547	   2.17187
1074109.82323	  65.00000	20004.45300	   1.03561	  -0.01852	   1.03578	   1.02439
1074109.96623	  65.00000	15829.12600	   1.04105	  -0.00323	   1.04106	   0.17784
1074110.10823	  65.00000	12516.70300	   1.04880	   0.00720	   1.04883	  -0.39344
1074110.25023	  65.00000	9909.44240	   1.05432	   0.01576	   1.05443	  -0.85618
1074110.41423	  65.00000	7835.48000	   1.06205	   0.02376	   1.06231	  -1.28161
1074110.61523	  65.00000	6217.24610	   1.07048	   0.02788	   1.07084	  -1.49180
1074110.85323	  65.00000	4905.29100	   1.07762	   0.03313	   1.07813	  -1.76099
1074111.09123	  65.00000	3881.27370	   1.08608	   0.03865	   1.08677	  -2.03828
1074111.32923	  65.00000	3070.98270	   1.09316	   0.04249	   1.09398	  -2.22603
1074111.56823	  65.00000	2430.77780	   1.09773	   0.04601	   1.09870	  -2.40013
1074111.80623	  65.00000	1923.15370	   1.10803	   0.04900	   1.10912	  -2.53186
1074112.04423	  65.00000	1522.43580	   1.11638	   0.05238	   1.11761	  -2.68635
1074112.28223	  65.00000	1203.84460	   1.12450	   0.05454	   1.12582	  -2.77658
1074112.52123	  65.00000	 952.86591	   1.13292	   0.05623	   1.13431	  -2.84118
1074112.75923	  65.00000	 754.27557	   1.14318	   0.05983	   1.14474	  -2.99580
1074112.99623	  65.00000	 596.71857	   1.15193	   0.06159	   1.15357	  -3.06043
1074113.23423	  65.00000	 471.96338	   1.15813	   0.06574	   1.16000	  -3.24883
1074113.47323	  65.00000	 373.20856	   1.16958	   0.06823	   1.17157	  -3.33883
1074113.71023	  65.00000	 295.47278	   1.17977	   0.07149	   1.18194	  -3.46751
1074113.95023	  65.00000	 233.87738	   1.18981	   0.07515	   1.19218	  -3.61406
1074114.18823	  65.00000	 185.05922	   1.20137	   0.07790	   1.20389	  -3.70990
1074114.42423	  65.00000	 146.35823	   1.21237	   0.08237	   1.21516	  -3.88677
1074114.66023	  65.00000	 115.77804	   1.22368	   0.08827	   1.22686	  -4.12576
1074114.89523	  65.00000	  91.67210	   1.23612	   0.09450	   1.23972	  -4.37150
1074115.14023	  65.00000	  72.51701	   1.24879	   0.10138	   1.25290	  -4.64143
1074115.36923	  65.00000	  57.36816	   1.26164	   0.11144	   1.26656	  -5.04761
1074115.60623	  65.00000	  45.36290	   1.27690	   0.12170	   1.28269	  -5.44439
1074115.83823	  65.00000	  35.93134	   1.29903	   0.12678	   1.30521	  -5.57398
1074116.08823	  65.00000	  28.40909	   1.32199	   0.14076	   1.32946	  -6.07758
1074116.30323	  65.00000	  22.48202	   1.34712	   0.14759	   1.35518	  -6.25223
1074116.56823	  65.00000	  17.79613	   1.37397	   0.14901	   1.38203	  -6.18968
1074116.82023	  65.00000	  14.06813	   1.39667	   0.15715	   1.40548	  -6.41981
1074117.03623	  65.00000	  11.14480	   1.43998	   0.14802	   1.44757	  -5.86901
1074117.30323	  65.00000	   8.81772	   1.46055	   0.15281	   1.46853	  -5.97273
1074117.48123	  65.00000	   6.97545	   1.48103	   0.12950	   1.48668	  -4.99723
1074117.70023	  65.00000	   5.51730	   1.51212	   0.10757	   1.51594	  -4.06892
1074117.96923	  65.00000	   4.36941	   1.54461	   0.10715	   1.54833	  -3.96830
1074118.30423	  65.00000	   3.45686	   1.55033	   0.10992	   1.55423	  -4.05545
1074118.72323	  65.00000	   2.73547	   1.53939	   0.09877	   1.54256	  -3.67102
1074119.24823	  65.00000	   2.16054	   1.53213	   0.07175	   1.53381	  -2.68120
1074119.90623	  65.00000	   1.70952	   1.54272	   0.03844	   1.54319	  -1.42727
1074120.73523	  65.00000	   1.35352	   1.56943	   0.01674	   1.56952	  -0.61111
1074121.77722	  65.00000	   1.07079	   1.60325	   0.01828	   1.60335	  -0.65339
1074123.09122	  65.00000	   0.84734	   1.62503	   0.04425	   1.62563	  -1.55991
1074124.74722	  65.00000	   0.67072	   1.62448	   0.07689	   1.62630	  -2.70992
1074126.83622	  65.00000	   0.53067	   1.59523	   0.10594	   1.59874	  -3.79952
1074129.47322	  65.00000	   0.41976	   1.55075	   0.10694	   1.55443	  -3.94470
1074132.80422	  65.00000	   0.33183	   1.51554	   0.07766	   1.51753	  -2.93329
1074137.01021	  65.00000	   0.26261	   1.50936	   0.03270	   1.50971	  -1.24122
1074142.31821	  65.00000	   0.20791	   1.53548	  -0.00696	   1.53549	   0.25975
1074149.02220	  65.00000	   0.16452	   1.58796	  -0.02543	   1.58816	   0.91740
1074157.49920	  65.00000	   0.13007	   1.65404	  -0.00919	   1.65406	   0.31826
1074168.18919	  65.00000	   0.10309	   1.71832	   0.05310	   1.71914	  -1.77011
1074181.70218	  65.00000	   0.08153	   1.74923	   0.16109	   1.75664	  -5.26162
1074198.80017	  65.00000	   0.06443	   1.72514	   0.28198	   1.74803	  -9.28312
1074220.38615	  65.00000	   0.05102	   1.60886	   0.38403	   1.65406	 -13.42528
1074247.62913	  65.00000	   0.04042	   1.43993	   0.38623	   1.49083	 -15.01496
1074282.12410	  65.00000	   0.03192	   1.29852	   0.25221	   1.32279	 -10.99178
1074325.67107	  65.00000	   0.02528	   1.27955	   0.00910	   1.27958	  -0.40749
1074380.73602	  65.00000	   0.01999	   1.45833	  -0.26513	   1.48224	  10.30414
1090345.15998	  66.00000	20004.45300	   0.96543	  -0.01796	   0.96560	   1.06586
1090345.30298	  66.00000	15829.12600	   0.97269	  -0.00397	   0.97270	   0.23378
1090345.44498	  66.00000	12516.70300	   0.98077	   0.00678	   0.98080	  -0.39602
1090345.58698	  66.00000	9909.44240	   0.98744	   0.01576	   0.98757	  -0.91456
1090345.75098	  66.00000	7835.48000	   0.99652	   0.02414	   0.99681	  -1.38787
1090345.95198	  66.00000	6217.24610	   1.00138	   0.02859	   1.00179	  -1.63548
1090346.18998	  66.00000	4905.29100	   1.01042	   0.03595	   1.01106	  -2.03760
1090346.42898	  66.00000	3881.27370	   1.01590	   0.03889	   1.01664	  -2.19227
1090346.66698	  66.00000	3070.98270	   1.02572	   0.04116	   1.02654	  -2.29779
1090346.90498	  66.00000	2430.77780	   1.03328	   0.04508	   1.03426	  -2.49837
1090347.14298	  66.00000	1923.15370	   1.04011	   0.04887	   1.04126	  -2.69010
1090347.38098	  66.00000	1522.43580	   1.04713	   0.05193	   1.04841	  -2.83931
1090347.61898	  66.00000	1203.84460	   1.05631	   0.05382	   1.05768	  -2.91690
1090347.85798	  66.00000	 952.86591	   1.06451	   0.05618	   1.06599	  -3.02077
1090348.09598	  66.00000	 754.27557	   1.07366	   0.05977	   1.07532	  -3.18615
1090348.33298	  66.00000	 596.71857	   1.08153	   0.06247	   1.08333	  -3.30551
1090348.57098	  66.00000	 471.96338	   1.09215	   0.06574	   1.09413	  -3.44485
1090348.80998	  66.00000	 373.20856	   1.10260	   0.06831	   1.10471	  -3.54506
1090349.04798	  66.00000	 295.47278	   1.11161	   0.07014	   1.11382	  -3.61051
1090349.28698	  66.00000	 233.87738	   1.12161	   0.07504	   1.12412	  -3.82741
1090349.52498	  66.00000	 185.05922	   1.13351	   0.07986	   1.13632	  -4.03012
1090349.76098	  66.00000	 146.35823	   1.14345	   0.08306	   1.14646	  -4.15476
1090349.99798	  66.00000	 115.77804	   1.15445	   0.08656	   1.15769	  -4.28810
1090350.23198	  66.00000	  91.67210	   1.16563	   0.09389	   1.16941	  -4.60517
1090350.47698	  66.00000	  72.51701	   1.18037	   0.10032	   1.18463	  -4.85775
1090350.70598	  66.00000	  57.36816	   1.19441	   0.11120	   1.19957	  -5.31877
1090350.94298	  66.00000	  45.36290	   1.21100	   0.12098	   1.21702	  -5.70513
1090351.17498	  66.00000	  35.93134	   1.22838	   0.12747	   1.23498	  -5.92422
1090351.42597	  66.00000	  28.40909	   1.25296	   0.13796	   1.26053	  -6.28353
1090351.63997	  66.00000	  22.48202	   1.27772	   0.14578	   1.28601	  -6.50901
1090351.90497	  66.00000	  17.79613	   1.30491	   0.15099	   1.31361	  -6.60046
1090352.15697	  66.00000	  14.06813	   1.33529	   0.16154	   1.34503	  -6.89778
1090352.37297	  66.00000	  11.14480	   1.36671	   0.14631	   1.37452	  -6.11054
1090352.64097	  66.00000	   8.81772	   1.40082	   0.15095	   1.40893	  -6.15020
1090352.81897	  66.00000	   6.97545	   1.41297	   0.13924	   1.41982	  -5.62808
1090353.03697	  66.00000	   5.51730	   1.43642	   0.11128	   1.44073	  -4.43007
1090353.30597	  66.00000	   4.36941	   1.46998	   0.09431	   1.47301	  -3.67075
1090353.64097	  66.00000	   3.45686	   1.49180	   0.09656	   1.49493	  -3.70342
1090354.05997	  66.00000	   2.73547	   1.49041	   0.10211	   1.49390	  -3.91940
1090354.58497	  66.00000	   2.16054	   1.47696	   0.09100	   1.47976	  -3.52554
1090355.24397	  66.00000	   1.70952	   1.46598	   0.06409	   1.46738	  -2.50313
1090356.07297	  66.00000	   1.35352	   1.47347	   0.03009	   1.47378	  -1.16993
1090357.11597	  66.00000	   1.07079	   1.50075	   0.00704	   1.50076	  -0.26889
1090358.42997	  66.00000	   0.84734	   1.53730	   0.00654	   1.53732	  -0.24379
1090360.08497	  66.00000	   0.67072	   1.56233	   0.02764	   1.56258	  -1.01359
1090362.17397	  66.00000	   0.53067	   1.56735	   0.06876	   1.56885	  -2.51182
1090364.81096	  66.00000	   0.41976	   1.54139	   0.10577	   1.54501	  -3.92555
1090368.14196	  66.00000	   0.33183	   1.49646	   0.11702	   1.50103	  -4.47123
1090372.34796	  66.00000	   0.26261	   1.45549	   0.09670	   1.45869	  -3.80097
1090377.65595	  66.00000	   0.20791	   1.43795	   0.05462	   1.43899	  -2.17527
1090384.35995	  66.00000	   0.16452	   1.45279	   0.00854	   1.45282	  -0.33691
1090392.83694	  66.00000	   0.13007	   1.50066	  -0.02556	   1.50088	   0.97573
1090403.52693	  66.00000	   0.10309	   1.58052	  -0.02873	   1.58078	   1.04122
1090417.04092	  66.00000	   0.08153	   1.67350	   0.02393	   1.67367	  -0.81923
1090434.13791	  66.00000	   0.06443	   1.74366	   0.13168	   1.74862	  -4.31870
1090455.72489	  66.00000	   0.05102	   1.74239	   0.30457	   1.76881	  -9.91524
1090482.96687	  66.00000	   0.04042	   1.62540	   0.46276	   1.68999	 -15.89208
1090517.46185	  66.00000	   0.03192	   1.42023	   0.52033	   1.51255	 -20.12122
1090561.00881	  66.00000	   0.02528	   1.20094	   0.40960	   1.26887	 -18.83269
1090616.07377	  66.00000	   0.01999	   1.08156	   0.12427	   1.08868	  -6.55425
1106551.30937	  67.00000	20004.45300	   0.97261	  -0.01779	   0.97277	   1.04774
1106551.45237	  67.00000	15829.12600	   0.97919	  -0.00421	   0.97919	   0.24652
1106551.59437	  67.00000	12516.70300	   0.98880	   0.00708	   0.98883	  -0.41021
1106551.73637	  67.00000	9909.44240	   0.99491	   0.01621	   0.99505	  -0.93356
1106551.90037	  67.00000	7835.48000	   1.00257	   0.02299	   1.00284	  -1.31355
1106552.10137	  67.00000	6217.24610	   1.00894	   0.02992	   1.00938	  -1.69862
1106552.33937	  67.00000	4905.29100	   1.01745	   0.03437	   1.01803	  -1.93502
1106552.57737	  67.00000	3881.27370	   1.02461	   0.03757	   1.02529	  -2.10022
1106552.81637	  67.00000	3070.98270	   1.03225	   0.04182	   1.03309	  -2.31976
1106553.05437	  67.00000	2430.77780	   1.04033	   0.04564	   1.04133	  -2.51179
1106553.29237	  67.00000	1923.15370	   1.04654	   0.04728	   1.04760	  -2.58654
1106553.53037	  67.00000	1522.43580	   1.05706	   0.05112	   1.05830	  -2.76862
1106553.76837	  67.00000	1203.84460	   1.06522	   0.05375	   1.06658	  -2.88852
1106554.00736	  67.00000	 952.86591	   1.07286	   0.05753	   1.07440	  -3.06937
1106554.24536	  67.00000	 754.27557	   1.08130	   0.05966	   1.08294	  -3.15802
1106554.48236	  67.00000	 596.71857	   1.09108	   0.05989	   1.09272	  -3.14200
1106554.72036	  67.00000	 471.96338	   1.10072	   0.06541	   1.10266	  -3.40088
1106554.95936	  67.00000	 373.20856	   1.10935	   0.06950	   1.11152	  -3.58473
1106555.19636	  67.00000	 295.47278	   1.11987	   0.06993	   1.12205	  -3.57302
1106555.43636	  67.00000	 233.87738	   1.12891	   0.07468	   1.13137	  -3.78480
1106555.67436	  67.00000	 185.05922	   1.14075	   0.07884	   1.14347	  -3.95333
1106555.91036	  67.00000	 146.35823	   1.15032	   0.08459	   1.15343	  -4.20576
1106556.14636	  67.00000	 115.77804	   1.16373	   0.08840	   1.16709	  -4.34418
1106556.38136	  67.00000	  91.67210	   1.17435	   0.09470	   1.17816	  -4.61020
1106556.62636	  67.00000	  72.51701	   1.18740	   0.10268	   1.19183	  -4.94252
1106556.85536	  67.00000	  57.36816	   1.20029	   0.10904	   1.20523	  -5.19065
1106557.09236	  67.00000	  45.36290	   1.21514	   0.11920	   1.22097	  -5.60264
1106557.32436	  67.00000	  35.93134	   1.23955	   0.13005	   1.24635	  -5.98938
1106557.57436	  67.00000	  28.40909	   1.25865	   0.14243	   1.26669	  -6.45614
1106557.78936	  67.00000	  22.48202	   1.28535	   0.15189	   1.29430	  -6.73951
1106558.05436	  67.00000	  17.79613	   1.31550	   0.15402	   1.32448	  -6.67771
1106558.30636	  67.00000	  14.06813	   1.33960	   0.15170	   1.34817	  -6.46058
1106558.52236	  67.00000	  11.14480	   1.37938	   0.15586	   1.38816	  -6.44675
1106558.78936	  67.00000	   8.81772	   1.39476	   0.14508	   1.40228	  -5.93834
1106558.96836	  67.00000	   6.97545	   1.42738	   0.12423	   1.43278	  -4.97420
1106559.18636	  67.00000	   5.51730	   1.46286	   0.11879	   1.46768	  -4.64262
1106559.45536	  67.00000	   4.36941	   1.47201	   0.12003	   1.47689	  -4.66177
1106559.79036	  67.00000	   3.45686	   1.46912	   0.10384	   1.47279	  -4.04313
1106560.20936	  67.00000	   2.73547	   1.47150	   0.07501	   1.47341	  -2.91810
1106560.73436	  67.00000	   2.16054	   1.48844	   0.04615	   1.48915	  -1.77603
1106561.39336	  67.00000	   1.70952	   1.51753	   0.03378	   1.51791	  -1.27507
1106562.22236	  67.00000	   1.35352	   1.54329	   0.04330	   1.54390	  -1.60712
1106563.26536	  67.00000	   1.07079	   1.54948	   0.06823	   1.55098	  -2.52123
1106564.57836	  67.00000	   0.84734	   1.53174	   0.09138	   1.53446	  -3.41408
1106566.23436	  67.00000	   0.67072	   1.50161	   0.09679	   1.50473	  -3.68800
1106568.32335	  67.00000	   0.53067	   1.46749	   0.07744	   1.46954	  -3.02055
1106570.96035	  67.00000	   0.41976	   1.45468	   0.03766	   1.45517	  -1.48309
1106574.29135	  67.00000	   0.33183	   1.47271	  -0.00243	   1.47271	   0.09466
1106578.49735	  67.00000	   0.26261	   1.51581	  -0.02182	   1.51596	   0.82468
1106583.80534	  67.00000	   0.20791	   1.56778	  -0.01109	   1.56782	   0.40516
1106590.50934	  67.00000	   0.16452	   1.61210	   0.03439	   1.61247	  -1.22206
1106598.98633	  67.00000	   0.13007	   1.63061	   0.10697	   1.63412	  -3.75318
1106609.67632	  67.00000	   0.10309	   1.60731	   0.19154	   1.61868	  -6.79570
1106623.19031	  67.00000	   0.08153	   1.53201	   0.25654	   1.55334	  -9.50601
1106640.28730	  67.00000	   0.06443	   1.43910	   0.27708	   1.46553	 -10.89809
1106661.87328	  67.00000	   0.05102	   1.33632	   0.20532	   1.35200	  -8.73505
1106689.11626	  67.00000	   0.04042	   1.30763	   0.05274	   1.30869	  -2.30980
1106723.61123	  67.00000	   0.03192	   1.41525	  -0.12711	   1.42095	   5.13223
1106767.15820	  67.00000	   0.02528	   1.67464	  -0.23454	   1.69098	   7.97269
1106822.22316	  67.00000	   0.01999	   2.04134	  -0.16984	   2.04839	   4.75609
1122763.12015	  68.00000	20004.45300	   1.01414	  -0.01887	   1.01432	   1.06591
1122763.26315	  68.00000	15829.12600	   1.02114	  -0.00366	   1.02115	   0.20539
1122763.40515	  68.00000	12516.70300	   1.02994	   0.00887	   1.02998	  -0.49341
1122763.54715	  68.00000	9909.44240	   1.03754	   0.01505	   1.03765	  -0.83129
1122763.71115	  68.00000	7835.48000	   1.04389	   0.02282	   1.04414	  -1.25244
1122763.91215	  68.00000	6217.24610	   1.05254	   0.02859	   1.05293	  -1.55599
1122764.15015	  68.00000	4905.29100	   1.05894	   0.03393	   1.05948	  -1.83506
1122764.38915	  68.00000	3881.27370	   1.06563	   0.03904	   1.06635	  -2.09792
1122764.62715	  68.00000	3070.98270	   1.07585	   0.04337	   1.07673	  -2.30860
1122764.86514	  68.00000	2430.77780	   1.08201	   0.04610	   1.08299	  -2.43965
1122765.10314	  68.00000	1923.15370	   1.09025	   0.04785	   1.09130	  -2.51323
1122765.34114	  68.00000	1522.43580	   1.09779	   0.05166	   1.09901	  -2.69437
1122765.57914	  68.00000	1203.84460	   1.10678	   0.05400	   1.10809	  -2.79350
1122765.81814	  68.00000	 952.86591	   1.11452	   0.05680	   1.11596	  -2.91731
1122766.05614	  68.00000	 754.27557	   1.12338	   0.06164	   1.12507	  -3.14082
1122766.29314	  68.00000	 596.71857	   1.13323	   0.06262	   1.13496	  -3.16284
1122766.53114	  68.00000	 471.96338	   1.14073	   0.06585	   1.14263	  -3.30387
1122766.77014	  68.00000	 373.20856	   1.15091	   0.06811	   1.15293	  -3.38652
1122767.00714	  68.00000	 295.47278	   1.16115	   0.07195	   1.16338	  -3.54595
1122767.24714	  68.00000	 233.87738	   1.17014	   0.07570	   1.17258	  -3.70170
1122767.48514	  68.00000	 185.05922	   1.18231	   0.07996	   1.18501	  -3.86903
1122767.72114	  68.00000	 146.35823	   1.19215	   0.08464	   1.19515	  -4.06089
1122767.95714	  68.00000	 115.77804	   1.20451	   0.08933	   1.20782	  -4.24128
