Repository: kbm2110/Battery_Diagnostics_Thesis

# Battery_Diagnostics_Thesis
 Data-driven battery diagnostics using EIS

**Author:** Bala Manikanta Yaswanth Kanagarla
**Institution:** Technische Hochschule Ingolstadt (THI)
**Supervisor:** Prof. Dr. H.-G. Schweiger

## Overview

This project implements a machine learning framework for 
non-invasive State of Health (SoH) estimation of lithium-ion 
batteries using Electrochemical Impedance Spectroscopy (EIS).

Eight physically interpretable features are extracted from 
impedance spectra and used to train six ML models under a 
strict cell-level train-test split. The stacking ensemble 
achieves R² = 0.9122 and RMSE = 0.0234 on completely unseen 
cells.

---

File: data/EIS/EIS_state_IV_45C02.txt (part 8 of 37)
time/s	           cycle number	freq/Hz	           Re(Z)/Ohm	  -Im(Z)/Ohm	   |Z|/Ohm	   Phase(Z)/deg
957797.00815	  60.00000	12516.70300	   0.39460	  -0.00165	   0.39461	   0.24018
957797.15015	  60.00000	9909.44240	   0.39988	   0.00682	   0.39994	  -0.97638
957797.31515	  60.00000	7835.48000	   0.40732	   0.01503	   0.40760	  -2.11364
957797.51515	  60.00000	6217.24610	   0.41361	   0.02080	   0.41413	  -2.87941
957797.75315	  60.00000	4905.29100	   0.41905	   0.02704	   0.41992	  -3.69211
957797.99115	  60.00000	3881.27370	   0.42553	   0.03193	   0.42672	  -4.29067
957798.22915	  60.00000	3070.98270	   0.43209	   0.03759	   0.43372	  -4.97200
957798.46715	  60.00000	2430.77780	   0.43881	   0.04002	   0.44063	  -5.21071
957798.70515	  60.00000	1923.15370	   0.44652	   0.04409	   0.44869	  -5.63981
957798.94315	  60.00000	1522.43580	   0.45318	   0.04626	   0.45554	  -5.82851
957799.18115	  60.00000	1203.84460	   0.46174	   0.04977	   0.46442	  -6.15168
957799.42015	  60.00000	 952.86591	   0.46863	   0.05144	   0.47144	  -6.26429
957799.65815	  60.00000	 754.27557	   0.47843	   0.05457	   0.48153	  -6.50712
957799.89615	  60.00000	 596.71857	   0.48580	   0.05713	   0.48915	  -6.70727
957800.13315	  60.00000	 471.96338	   0.49496	   0.06181	   0.49881	  -7.11784
957800.37215	  60.00000	 373.20856	   0.50287	   0.06320	   0.50683	  -7.16272
957800.61015	  60.00000	 295.47278	   0.51135	   0.06602	   0.51559	  -7.35631
957800.84915	  60.00000	 233.87738	   0.52161	   0.07050	   0.52635	  -7.69744
957801.08715	  60.00000	 185.05922	   0.53320	   0.07387	   0.53829	  -7.88742
957801.32315	  60.00000	 146.35823	   0.54342	   0.08069	   0.54938	  -8.44632
957801.56015	  60.00000	 115.77804	   0.55587	   0.08568	   0.56243	  -8.76197
957801.79415	  60.00000	  91.67210	   0.56914	   0.09020	   0.57625	  -9.00542
957802.03915	  60.00000	  72.51701	   0.58345	   0.09458	   0.59106	  -9.20770
957802.26915	  60.00000	  57.36816	   0.60248	   0.09856	   0.61048	  -9.29035
957802.50515	  60.00000	  45.36290	   0.62077	   0.10080	   0.62890	  -9.22272
957802.73715	  60.00000	  35.93134	   0.64135	   0.09942	   0.64901	  -8.81189
957802.98815	  60.00000	  28.40909	   0.66002	   0.09591	   0.66695	  -8.26799
957803.20215	  60.00000	  22.48202	   0.67906	   0.08878	   0.68484	  -7.44890
957803.46715	  60.00000	  17.79613	   0.69331	   0.08153	   0.69809	  -6.70721
957803.71915	  60.00000	  14.06813	   0.70559	   0.07064	   0.70911	  -5.71749
957803.93515	  60.00000	  11.14480	   0.71546	   0.06256	   0.71819	  -4.99722
957804.20315	  60.00000	   8.81772	   0.72339	   0.05377	   0.72539	  -4.25081
957804.38115	  60.00000	   6.97545	   0.72983	   0.05102	   0.73161	  -3.99882
957804.59915	  60.00000	   5.51730	   0.73087	   0.04200	   0.73207	  -3.28918
957804.86815	  60.00000	   4.36941	   0.73509	   0.03739	   0.73604	  -2.91171
957805.20315	  60.00000	   3.45686	   0.74000	   0.03211	   0.74070	  -2.48476
957805.62215	  60.00000	   2.73547	   0.74623	   0.03193	   0.74691	  -2.44986
957806.14715	  60.00000	   2.16054	   0.74838	   0.03245	   0.74908	  -2.48263
957806.80715	  60.00000	   1.70952	   0.74802	   0.03488	   0.74883	  -2.67000
957807.63515	  60.00000	   1.35352	   0.74721	   0.03417	   0.74799	  -2.61806
957808.67815	  60.00000	   1.07079	   0.74831	   0.03182	   0.74898	  -2.43456
957809.99215	  60.00000	   0.84734	   0.75168	   0.03070	   0.75230	  -2.33895
957811.64715	  60.00000	   0.67072	   0.75788	   0.03084	   0.75851	  -2.33055
957813.73615	  60.00000	   0.53067	   0.76725	   0.03314	   0.76796	  -2.47329
957816.37315	  60.00000	   0.41976	   0.77729	   0.04262	   0.77846	  -3.13855
957819.70415	  60.00000	   0.33183	   0.78419	   0.05735	   0.78628	  -4.18309
957823.91015	  60.00000	   0.26261	   0.78513	   0.07346	   0.78856	  -5.34545
957829.21815	  60.00000	   0.20791	   0.78151	   0.08643	   0.78627	  -6.31080
957835.92315	  60.00000	   0.16452	   0.77837	   0.09261	   0.78386	  -6.78545
957844.39915	  60.00000	   0.13007	   0.78085	   0.09515	   0.78662	  -6.94750
957855.08916	  60.00000	   0.10309	   0.79198	   0.09752	   0.79796	  -7.01983
957868.60316	  60.00000	   0.08153	   0.81061	   0.10375	   0.81722	  -7.29360
957885.70116	  60.00000	   0.06443	   0.83516	   0.11916	   0.84362	  -8.12044
957907.28816	  60.00000	   0.05102	   0.86833	   0.14167	   0.87981	  -9.26625
957934.53017	  60.00000	   0.04042	   0.90131	   0.18148	   0.91939	 -11.38418
957969.02617	  60.00000	   0.03192	   0.92260	   0.23206	   0.95134	 -14.11877
958012.57317	  60.00000	   0.02528	   0.93162	   0.27904	   0.97251	 -16.67425
958067.63818	  60.00000	   0.01999	   0.93654	   0.31235	   0.98726	 -18.44415
973510.23864	  61.00000	20004.45300	   0.38271	  -0.02763	   0.38371	   4.12957
973510.38064	  61.00000	15829.12600	   0.38767	  -0.01329	   0.38790	   1.96303
973510.52264	  61.00000	12516.70300	   0.39487	  -0.00375	   0.39489	   0.54340
973510.66464	  61.00000	9909.44240	   0.39993	   0.00823	   0.40002	  -1.17937
973510.82964	  61.00000	7835.48000	   0.40593	   0.01564	   0.40623	  -2.20712
973511.02964	  61.00000	6217.24610	   0.41107	   0.02074	   0.41159	  -2.88859
973511.26864	  61.00000	4905.29100	   0.41922	   0.02798	   0.42015	  -3.81892
973511.50664	  61.00000	3881.27370	   0.42490	   0.03178	   0.42608	  -4.27767
973511.74464	  61.00000	3070.98270	   0.43293	   0.03770	   0.43457	  -4.97633
973511.98264	  61.00000	2430.77780	   0.43819	   0.04003	   0.44001	  -5.21933
973512.22064	  61.00000	1923.15370	   0.44694	   0.04484	   0.44918	  -5.72947
973512.45864	  61.00000	1522.43580	   0.45324	   0.04773	   0.45574	  -6.01187
973512.69664	  61.00000	1203.84460	   0.46084	   0.05012	   0.46355	  -6.20676
973512.93564	  61.00000	 952.86591	   0.46786	   0.05132	   0.47067	  -6.25916
973513.17364	  61.00000	 754.27557	   0.47684	   0.05465	   0.47996	  -6.53779
973513.41164	  61.00000	 596.71857	   0.48460	   0.05721	   0.48797	  -6.73279
973513.64864	  61.00000	 471.96338	   0.49355	   0.06079	   0.49728	  -7.02123
973513.88764	  61.00000	 373.20856	   0.50236	   0.06417	   0.50645	  -7.27957
973514.12564	  61.00000	 295.47278	   0.51122	   0.06924	   0.51589	  -7.71307
973514.36464	  61.00000	 233.87738	   0.52045	   0.07011	   0.52515	  -7.67214
973514.60264	  61.00000	 185.05922	   0.53163	   0.07590	   0.53702	  -8.12500
973514.83765	  61.00000	 146.35823	   0.54241	   0.07897	   0.54812	  -8.28368
973515.07465	  61.00000	 115.77804	   0.55412	   0.08529	   0.56065	  -8.75078
973515.30865	  61.00000	  91.67210	   0.56796	   0.08933	   0.57494	  -8.93786
973515.55365	  61.00000	  72.51701	   0.58292	   0.09610	   0.59079	  -9.36196
973515.78365	  61.00000	  57.36816	   0.60188	   0.09986	   0.61011	  -9.42002
973516.01965	  61.00000	  45.36290	   0.62122	   0.10219	   0.62957	  -9.34101
973516.25265	  61.00000	  35.93134	   0.64101	   0.10145	   0.64899	  -8.99334
973516.50265	  61.00000	  28.40909	   0.65917	   0.09665	   0.66622	  -8.34163
973516.71665	  61.00000	  22.48202	   0.67737	   0.09039	   0.68338	  -7.60072
973516.98165	  61.00000	  17.79613	   0.69374	   0.08201	   0.69857	  -6.74159
973517.23465	  61.00000	  14.06813	   0.70617	   0.07277	   0.70991	  -5.88320
973517.45065	  61.00000	  11.14480	   0.71475	   0.06460	   0.71767	  -5.16471
973517.71765	  61.00000	   8.81772	   0.72285	   0.05520	   0.72496	  -4.36726
973517.89565	  61.00000	   6.97545	   0.72973	   0.04850	   0.73134	  -3.80269
973518.11365	  61.00000	   5.51730	   0.73148	   0.04450	   0.73284	  -3.48160
973518.38365	  61.00000	   4.36941	   0.73592	   0.03785	   0.73689	  -2.94430
973518.71865	  61.00000	   3.45686	   0.73927	   0.03368	   0.74004	  -2.60843
973519.13665	  61.00000	   2.73547	   0.74452	   0.03151	   0.74519	  -2.42336
973519.66165	  61.00000	   2.16054	   0.74964	   0.03129	   0.75029	  -2.38998
973520.32165	  61.00000	   1.70952	   0.75110	   0.03356	   0.75185	  -2.55808
973521.14965	  61.00000	   1.35352	   0.75105	   0.03537	   0.75189	  -2.69642
973522.19265	  61.00000	   1.07079	   0.75014	   0.03621	   0.75102	  -2.76376
973523.50665	  61.00000	   0.84734	   0.75072	   0.03489	   0.75153	  -2.66054
973525.16265	  61.00000	   0.67072	   0.75484	   0.03362	   0.75558	  -2.55021
973527.25065	  61.00000	   0.53067	   0.76177	   0.03296	   0.76248	  -2.47723
973529.88765	  61.00000	   0.41976	   0.77275	   0.03784	   0.77367	  -2.80353
973533.21965	  61.00000	   0.33183	   0.78455	   0.04846	   0.78605	  -3.53485
973537.42465	  61.00000	   0.26261	   0.79258	   0.06557	   0.79529	  -4.72908
973542.73265	  61.00000	   0.20791	   0.79377	   0.08417	   0.79822	  -6.05326
973549.43765	  61.00000	   0.16452	   0.78975	   0.09875	   0.79590	  -7.12688
973557.91365	  61.00000	   0.13007	   0.78695	   0.10652	   0.79413	  -7.70826
973568.60465	  61.00000	   0.10309	   0.78986	   0.10967	   0.79744	  -7.90511
973582.11865	  61.00000	   0.08153	   0.80211	   0.11405	   0.81018	  -8.09236
973599.21666	  61.00000	   0.06443	   0.82266	   0.12346	   0.83187	  -8.53470
973620.80266	  61.00000	   0.05102	   0.85216	   0.13660	   0.86304	  -9.10721
973648.04566	  61.00000	   0.04042	   0.89016	   0.16393	   0.90513	 -10.43434
973682.54067	  61.00000	   0.03192	   0.92768	   0.20866	   0.95086	 -12.67634
973726.08867	  61.00000	   0.02528	   0.95339	   0.26301	   0.98900	 -15.42248
973781.15368	  61.00000	   0.01999	   0.96475	   0.31460	   1.01475	 -18.06119
989215.57595	  62.00000	20004.45300	   0.38236	  -0.02897	   0.38345	   4.33212
989215.71795	  62.00000	15829.12600	   0.38615	  -0.01398	   0.38640	   2.07317
989215.85995	  62.00000	12516.70300	   0.39404	  -0.00155	   0.39404	   0.22513
989216.00195	  62.00000	9909.44240	   0.39753	   0.00777	   0.39760	  -1.12008
989216.16695	  62.00000	7835.48000	   0.40495	   0.01502	   0.40523	  -2.12459
989216.36695	  62.00000	6217.24610	   0.41086	   0.02358	   0.41154	  -3.28415
989216.60595	  62.00000	4905.29100	   0.41774	   0.02832	   0.41869	  -3.87861
989216.84395	  62.00000	3881.27370	   0.42451	   0.03159	   0.42569	  -4.25621
989217.08195	  62.00000	3070.98270	   0.43144	   0.03766	   0.43308	  -4.98812
989217.31995	  62.00000	2430.77780	   0.43826	   0.04191	   0.44026	  -5.46236
989217.55795	  62.00000	1923.15370	   0.44536	   0.04402	   0.44753	  -5.64532
989217.79595	  62.00000	1522.43580	   0.45398	   0.04585	   0.45628	  -5.76706
989218.03395	  62.00000	1203.84460	   0.46111	   0.04839	   0.46364	  -5.99117
989218.27295	  62.00000	 952.86591	   0.46804	   0.05205	   0.47093	  -6.34533
989218.51095	  62.00000	 754.27557	   0.47749	   0.05420	   0.48056	  -6.47562
989218.74895	  62.00000	 596.71857	   0.48632	   0.05758	   0.48971	  -6.75235
989218.98595	  62.00000	 471.96338	   0.49354	   0.06027	   0.49720	  -6.96234
989219.22495	  62.00000	 373.20856	   0.50209	   0.06356	   0.50609	  -7.21461
989219.46295	  62.00000	 295.47278	   0.51133	   0.06714	   0.51572	  -7.47994
989219.70195	  62.00000	 233.87738	   0.52080	   0.07081	   0.52559	  -7.74291
989219.93995	  62.00000	 185.05922	   0.53153	   0.07529	   0.53683	  -8.06210
989220.17595	  62.00000	 146.35823	   0.54321	   0.07979	   0.54903	  -8.35633
989220.41295	  62.00000	 115.77804	   0.55401	   0.08480	   0.56046	  -8.70297
989220.64695	  62.00000	  91.67210	   0.56722	   0.09009	   0.57433	  -9.02486
989220.89295	  62.00000	  72.51701	   0.58328	   0.09583	   0.59110	  -9.33005
989221.12195	  62.00000	  57.36816	   0.60124	   0.10001	   0.60950	  -9.44382
989221.35795	  62.00000	  45.36290	   0.61951	   0.10195	   0.62784	  -9.34556
989221.59095	  62.00000	  35.93134	   0.64037	   0.10110	   0.64831	  -8.97200
989221.84095	  62.00000	  28.40909	   0.65996	   0.09699	   0.66704	  -8.36030
989222.05495	  62.00000	  22.48202	   0.67708	   0.09235	   0.68335	  -7.76718
989222.31995	  62.00000	  17.79613	   0.69188	   0.08266	   0.69680	  -6.81256
989222.57295	  62.00000	  14.06813	   0.70595	   0.07351	   0.70977	  -5.94489
989222.78895	  62.00000	  11.14480	   0.71537	   0.06333	   0.71816	  -5.05898
989223.05595	  62.00000	   8.81772	   0.72393	   0.05634	   0.72612	  -4.45023
989223.23395	  62.00000	   6.97545	   0.72977	   0.05013	   0.73149	  -3.92945
989223.45195	  62.00000	   5.51730	   0.73301	   0.04445	   0.73435	  -3.47045
989223.72095	  62.00000	   4.36941	   0.73624	   0.03738	   0.73719	  -2.90614
989224.05695	  62.00000	   3.45686	   0.74044	   0.03288	   0.74117	  -2.54234
989224.47495	  62.00000	   2.73547	   0.74626	   0.03249	   0.74697	  -2.49256
989224.99995	  62.00000	   2.16054	   0.74854	   0.03340	   0.74928	  -2.55513
989225.65995	  62.00000	   1.70952	   0.74933	   0.03509	   0.75015	  -2.68102
989226.48795	  62.00000	   1.35352	   0.74852	   0.03377	   0.74929	  -2.58285
989227.53095	  62.00000	   1.07079	   0.74974	   0.03241	   0.75044	  -2.47555
989228.84495	  62.00000	   0.84734	   0.75263	   0.03094	   0.75326	  -2.35407
989230.49995	  62.00000	   0.67072	   0.75895	   0.03047	   0.75956	  -2.29932
989232.58895	  62.00000	   0.53067	   0.76808	   0.03367	   0.76881	  -2.51020
989235.22595	  62.00000	   0.41976	   0.77881	   0.04277	   0.77999	  -3.14356
989238.55695	  62.00000	   0.33183	   0.78542	   0.05772	   0.78753	  -4.20296
989242.76295	  62.00000	   0.26261	   0.78613	   0.07379	   0.78959	  -5.36255
989248.07095	  62.00000	   0.20791	   0.78199	   0.08602	   0.78671	  -6.27721
989254.77595	  62.00000	   0.16452	   0.77954	   0.09276	   0.78504	  -6.78559
989263.25196	  62.00000	   0.13007	   0.78193	   0.09462	   0.78764	  -6.90007
989273.94196	  62.00000	   0.10309	   0.79300	   0.09719	   0.79894	  -6.98758
989287.45596	  62.00000	   0.08153	   0.81201	   0.10405	   0.81865	  -7.30208
989304.55396	  62.00000	   0.06443	   0.83735	   0.11891	   0.84575	  -8.08217
989326.13996	  62.00000	   0.05102	   0.87029	   0.14296	   0.88196	  -9.32839
989353.38297	  62.00000	   0.04042	   0.90243	   0.18304	   0.92080	 -11.46591
989387.87897	  62.00000	   0.03192	   0.92442	   0.23365	   0.95349	 -14.18466
989431.42598	  62.00000	   0.02528	   0.93167	   0.28044	   0.97297	 -16.75231
989486.49098	  62.00000	   0.01999	   0.93822	   0.31116	   0.98847	 -18.34822
1004913.32507	  63.00000	20004.45300	   0.38159	  -0.02856	   0.38266	   4.28042
1004913.46707	  63.00000	15829.12600	   0.38747	  -0.01526	   0.38777	   2.25595
1004913.60907	  63.00000	12516.70300	   0.39268	  -0.00114	   0.39268	   0.16594
1004913.75107	  63.00000	9909.44240	   0.39829	   0.00900	   0.39839	  -1.29489
1004913.91607	  63.00000	7835.48000	   0.40396	   0.01488	   0.40423	  -2.10973
1004914.11607	  63.00000	6217.24610	   0.41350	   0.02146	   0.41405	  -2.97130
1004914.35507	  63.00000	4905.29100	   0.41749	   0.02772	   0.41841	  -3.79833
1004914.59307	  63.00000	3881.27370	   0.42508	   0.03081	   0.42619	  -4.14590
1004914.83107	  63.00000	3070.98270	   0.43032	   0.03620	   0.43184	  -4.80864
1004915.06907	  63.00000	2430.77780	   0.43848	   0.04060	   0.44036	  -5.29015
1004915.30707	  63.00000	1923.15370	   0.44583	   0.04396	   0.44799	  -5.63112
1004915.54507	  63.00000	1522.43580	   0.45249	   0.04667	   0.45489	  -5.88841
1004915.78307	  63.00000	1203.84460	   0.46021	   0.04973	   0.46288	  -6.16776
1004916.02207	  63.00000	 952.86591	   0.46747	   0.05261	   0.47042	  -6.42100
1004916.26007	  63.00000	 754.27557	   0.47556	   0.05478	   0.47871	  -6.57132
1004916.49807	  63.00000	 596.71857	   0.48456	   0.05781	   0.48800	  -6.80366
1004916.73507	  63.00000	 471.96338	   0.49335	   0.06053	   0.49705	  -6.99530
1004916.97407	  63.00000	 373.20856	   0.50077	   0.06369	   0.50481	  -7.24858
1004917.21207	  63.00000	 295.47278	   0.51044	   0.06798	   0.51495	  -7.58637
1004917.45107	  63.00000	 233.87738	   0.51841	   0.06918	   0.52300	  -7.60117
1004917.68907	  63.00000	 185.05922	   0.52965	   0.07366	   0.53474	  -7.91760
1004917.92507	  63.00000	 146.35823	   0.54132	   0.07985	   0.54718	  -8.39070
1004918.16207	  63.00000	 115.77804	   0.55297	   0.08535	   0.55951	  -8.77419
1004918.39607	  63.00000	  91.67210	   0.56796	   0.08982	   0.57502	  -8.98650
1004918.64207	  63.00000	  72.51701	   0.58451	   0.09528	   0.59222	  -9.25786
1004918.87107	  63.00000	  57.36816	   0.60034	   0.09916	   0.60847	  -9.37900
1004919.10707	  63.00000	  45.36290	   0.62091	   0.10187	   0.62921	  -9.31699
1004919.34007	  63.00000	  35.93134	   0.64014	   0.10150	   0.64813	  -9.01014
1004919.59007	  63.00000	  28.40909	   0.65964	   0.09760	   0.66682	  -8.41597
1004919.80407	  63.00000	  22.48202	   0.67714	   0.08995	   0.68308	  -7.56650
1004920.06907	  63.00000	  17.79613	   0.69179	   0.08190	   0.69662	  -6.75155
1004920.32207	  63.00000	  14.06813	   0.70457	   0.07286	   0.70832	  -5.90440
1004920.53807	  63.00000	  11.14480	   0.71488	   0.06292	   0.71764	  -5.03014
1004920.80507	  63.00000	   8.81772	   0.72194	   0.05730	   0.72421	  -4.53773
1004920.98307	  63.00000	   6.97545	   0.72626	   0.04739	   0.72781	  -3.73313
1004921.20107	  63.00000	   5.51730	   0.73165	   0.04144	   0.73282	  -3.24193
1004921.47107	  63.00000	   4.36941	   0.73819	   0.03742	   0.73914	  -2.90198
1004921.80607	  63.00000	   3.45686	   0.74099	   0.03722	   0.74192	  -2.87556
1004922.22407	  63.00000	   2.73547	   0.74154	   0.03599	   0.74241	  -2.77861
1004922.75007	  63.00000	   2.16054	   0.74242	   0.03307	   0.74316	  -2.55081
1004923.40907	  63.00000	   1.70952	   0.74486	   0.02976	   0.74546	  -2.28834
1004924.23707	  63.00000	   1.35352	   0.74865	   0.02732	   0.74915	  -2.08965
1004925.28007	  63.00000	   1.07079	   0.75530	   0.02721	   0.75579	  -2.06346
1004926.59407	  63.00000	   0.84734	   0.76232	   0.03099	   0.76295	  -2.32824
1004928.25007	  63.00000	   0.67072	   0.76834	   0.03786	   0.76927	  -2.82071
1004930.33907	  63.00000	   0.53067	   0.76992	   0.04868	   0.77145	  -3.61779
1004932.97507	  63.00000	   0.41976	   0.76726	   0.05830	   0.76947	  -4.34503
1004936.30707	  63.00000	   0.33183	   0.76407	   0.06319	   0.76668	  -4.72794
1004940.51207	  63.00000	   0.26261	   0.76427	   0.06453	   0.76699	  -4.82623
1004945.82107	  63.00000	   0.20791	   0.77010	   0.06412	   0.77276	  -4.75933
1004952.52507	  63.00000	   0.16452	   0.78242	   0.06592	   0.78519	  -4.81572
1004961.00207	  63.00000	   0.13007	   0.80047	   0.07400	   0.80388	  -5.28143
1004971.69207	  63.00000	   0.10309	   0.82327	   0.09077	   0.82826	  -6.29154
1004985.20607	  63.00000	   0.08153	   0.84455	   0.11859	   0.85284	  -7.99299
1005002.30408	  63.00000	   0.06443	   0.86013	   0.15338	   0.87370	 -10.11061
1005023.89008	  63.00000	   0.05102	   0.86323	   0.19014	   0.88392	 -12.42163
1005051.13308	  63.00000	   0.04042	   0.86187	   0.21614	   0.88856	 -14.07846
1005085.62809	  63.00000	   0.03192	   0.86827	   0.23246	   0.89885	 -14.98823
1005129.17609	  63.00000	   0.02528	   0.88999	   0.24532	   0.92318	 -15.41047
1005184.24110	  63.00000	   0.01999	   0.92293	   0.26122	   0.95919	 -15.80337
1020604.05659	  64.00000	20004.45300	   0.37842	  -0.02844	   0.37948	   4.29833
1020604.19859	  64.00000	15829.12600	   0.38618	  -0.01423	   0.38644	   2.11058
1020604.34059	  64.00000	12516.70300	   0.39145	  -0.00283	   0.39146	   0.41421
1020604.48259	  64.00000	9909.44240	   0.39686	   0.00760	   0.39693	  -1.09685
1020604.64759	  64.00000	7835.48000	   0.40316	   0.01672	   0.40351	  -2.37442
1020604.84759	  64.00000	6217.24610	   0.40995	   0.02184	   0.41053	  -3.04922
1020605.08659	  64.00000	4905.29100	   0.41622	   0.02848	   0.41719	  -3.91449
1020605.32459	  64.00000	3881.27370	   0.42155	   0.03057	   0.42266	  -4.14763
1020605.56259	  64.00000	3070.98270	   0.42945	   0.03581	   0.43094	  -4.76665
1020605.80059	  64.00000	2430.77780	   0.43589	   0.04027	   0.43774	  -5.27806
1020606.03859	  64.00000	1923.15370	   0.44230	   0.04350	   0.44443	  -5.61702
1020606.27659	  64.00000	1522.43580	   0.45276	   0.04713	   0.45520	  -5.94296
1020606.51459	  64.00000	1203.84460	   0.45893	   0.04873	   0.46151	  -6.06131
1020606.75359	  64.00000	 952.86591	   0.46549	   0.05234	   0.46842	  -6.41601
1020606.99159	  64.00000	 754.27557	   0.47473	   0.05573	   0.47800	  -6.69599
1020607.22959	  64.00000	 596.71857	   0.48209	   0.05851	   0.48563	  -6.91949
1020607.46659	  64.00000	 471.96338	   0.49158	   0.06042	   0.49528	  -7.00655
1020607.70559	  64.00000	 373.20856	   0.50003	   0.06307	   0.50399	  -7.18847
1020607.94359	  64.00000	 295.47278	   0.50896	   0.06588	   0.51321	  -7.37535
1020608.18259	  64.00000	 233.87738	   0.51797	   0.07000	   0.52268	  -7.69696
1020608.42059	  64.00000	 185.05922	   0.52796	   0.07464	   0.53321	  -8.04711
1020608.65659	  64.00000	 146.35823	   0.53941	   0.07978	   0.54528	  -8.41278
1020608.89359	  64.00000	 115.77804	   0.55078	   0.08437	   0.55721	  -8.70858
1020609.12759	  64.00000	  91.67210	   0.56551	   0.08949	   0.57255	  -8.99234
1020609.37359	  64.00000	  72.51701	   0.58123	   0.09544	   0.58901	  -9.32451
1020609.60259	  64.00000	  57.36816	   0.59827	   0.09970	   0.60652	  -9.46113
1020609.83859	  64.00000	  45.36290	   0.61828	   0.10151	   0.62655	  -9.32391
1020610.07159	  64.00000	  35.93134	   0.63843	   0.10069	   0.64633	  -8.96295
1020610.32159	  64.00000	  28.40909	   0.65730	   0.09684	   0.66440	  -8.38123
1020610.53559	  64.00000	  22.48202	   0.67502	   0.09025	   0.68103	  -7.61525
1020610.80059	  64.00000	  17.79613	   0.69153	   0.08143	   0.69631	  -6.71554
1020611.05359	  64.00000	  14.06813	   0.70388	   0.07314	   0.70767	  -5.93264
1020611.26959	  64.00000	  11.14480	   0.71365	   0.06332	   0.71646	  -5.07010
1020611.53659	  64.00000	   8.81772	   0.72089	   0.05650	   0.72310	  -4.48150
1020611.71459	  64.00000	   6.97545	   0.72655	   0.05145	   0.72837	  -4.05093
1020611.93259	  64.00000	   5.51730	   0.73150	   0.04351	   0.73279	  -3.40409
1020612.20259	  64.00000	   4.36941	   0.73428	   0.03748	   0.73523	  -2.92239
1020612.53759	  64.00000	   3.45686	   0.73918	   0.03397	   0.73996	  -2.63109
1020612.95559	  64.00000	   2.73547	   0.74445	   0.03170	   0.74513	  -2.43836
1020613.48159	  64.00000	   2.16054	   0.74734	   0.03426	   0.74812	  -2.62500
1020614.14059	  64.00000	   1.70952	   0.74646	   0.03412	   0.74724	  -2.61714
1020614.96859	  64.00000	   1.35352	   0.74549	   0.03393	   0.74626	  -2.60624
1020616.01159	  64.00000	   1.07079	   0.74733	   0.03183	   0.74801	  -2.43895
1020617.32559	  64.00000	   0.84734	   0.75120	   0.03067	   0.75183	  -2.33792
1020618.98159	  64.00000	   0.67072	   0.75768	   0.03080	   0.75830	  -2.32798
1020621.07059	  64.00000	   0.53067	   0.76715	   0.03405	   0.76790	  -2.54142
1020623.70659	  64.00000	   0.41976	   0.77669	   0.04406	   0.77794	  -3.24707
1020627.03859	  64.00000	   0.33183	   0.78336	   0.05884	   0.78557	  -4.29540
1020631.24359	  64.00000	   0.26261	   0.78310	   0.07431	   0.78662	  -5.42041
1020636.55259	  64.00000	   0.20791	   0.77939	   0.08560	   0.78408	  -6.26741
1020643.25659	  64.00000	   0.16452	   0.77671	   0.09091	   0.78201	  -6.67618
1020651.73359	  64.00000	   0.13007	   0.77974	   0.09357	   0.78533	  -6.84263
1020662.42360	  64.00000	   0.10309	   0.79150	   0.09628	   0.79733	  -6.93550
1020675.93760	  64.00000	   0.08153	   0.81159	   0.10347	   0.81816	  -7.26569
1020693.03560	  64.00000	   0.06443	   0.83731	   0.11931	   0.84577	  -8.10981
1020714.62160	  64.00000	   0.05102	   0.87050	   0.14379	   0.88229	  -9.37926
1020741.86461	  64.00000	   0.04042	   0.90034	   0.18504	   0.91916	 -11.61368
1020776.35961	  64.00000	   0.03192	   0.92096	   0.23611	   0.95074	 -14.37918
1020819.90761	  64.00000	   0.02528	   0.92738	   0.28116	   0.96906	 -16.86600
1020874.97262	  64.00000	   0.01999	   0.93381	   0.31082	   0.98418	 -18.40994
1036286.74812	  65.00000	20004.45300	   0.38038	  -0.02963	   0.38153	   4.45490
1036286.89012	  65.00000	15829.12600	   0.38344	  -0.01388	   0.38369	   2.07244
1036287.03212	  65.00000	12516.70300	   0.38916	  -0.00181	   0.38916	   0.26591
1036287.17412	  65.00000	9909.44240	   0.39564	   0.00779	   0.39571	  -1.12762
1036287.33912	  65.00000	7835.48000	   0.40039	   0.01380	   0.40062	  -1.97433
1036287.53912	  65.00000	6217.24610	   0.40673	   0.02163	   0.40731	  -3.04385
1036287.77812	  65.00000	4905.29100	   0.41541	   0.02827	   0.41637	  -3.89258
1036288.01612	  65.00000	3881.27370	   0.42028	   0.03274	   0.42155	  -4.45478
1036288.25412	  65.00000	3070.98270	   0.42855	   0.03693	   0.43014	  -4.92587
1036288.49212	  65.00000	2430.77780	   0.43411	   0.03982	   0.43593	  -5.24135
1036288.73012	  65.00000	1923.15370	   0.44259	   0.04431	   0.44480	  -5.71695
1036288.96812	  65.00000	1522.43580	   0.44851	   0.04519	   0.45078	  -5.75408
1036289.20612	  65.00000	1203.84460	   0.45728	   0.04997	   0.46000	  -6.23664
1036289.44512	  65.00000	 952.86591	   0.46356	   0.05202	   0.46647	  -6.40278
1036289.68312	  65.00000	 754.27557	   0.47394	   0.05414	   0.47702	  -6.51695
1036289.92112	  65.00000	 596.71857	   0.48077	   0.05649	   0.48408	  -6.70186
1036290.15812	  65.00000	 471.96338	   0.48977	   0.06050	   0.49349	  -7.04137
1036290.39712	  65.00000	 373.20856	   0.49821	   0.06378	   0.50227	  -7.29573
1036290.63512	  65.00000	 295.47278	   0.50658	   0.06741	   0.51104	  -7.57931
1036290.87412	  65.00000	 233.87738	   0.51749	   0.07091	   0.52232	  -7.80225
1036291.11212	  65.00000	 185.05922	   0.52756	   0.07551	   0.53293	  -8.14595
1036291.34812	  65.00000	 146.35823	   0.53744	   0.07886	   0.54319	  -8.34715
1036291.58512	  65.00000	 115.77804	   0.55200	   0.08539	   0.55856	  -8.79310
1036291.81912	  65.00000	  91.67210	   0.56413	   0.09044	   0.57134	  -9.10758
1036292.06512	  65.00000	  72.51701	   0.58062	   0.09602	   0.58850	  -9.39043
1036292.29412	  65.00000	  57.36816	   0.59731	   0.09987	   0.60560	  -9.49228
1036292.53012	  65.00000	  45.36290	   0.61489	   0.10219	   0.62333	  -9.43578
1036292.76312	  65.00000	  35.93134	   0.63560	   0.10223	   0.64377	  -9.13743
1036293.01312	  65.00000	  28.40909	   0.65645	   0.09666	   0.66353	  -8.37609
1036293.22712	  65.00000	  22.48202	   0.67377	   0.09140	   0.67994	  -7.72496
1036293.49212	  65.00000	  17.79613	   0.68938	   0.08314	   0.69438	  -6.87659
1036293.74512	  65.00000	  14.06813	   0.70103	   0.07203	   0.70472	  -5.86682
1036293.96112	  65.00000	  11.14480	   0.71145	   0.06447	   0.71436	  -5.17814
1036294.22812	  65.00000	   8.81772	   0.71899	   0.05614	   0.72118	  -4.46498
1036294.40612	  65.00000	   6.97545	   0.72563	   0.04805	   0.72722	  -3.78862
1036294.62412	  65.00000	   5.51730	   0.73195	   0.04249	   0.73318	  -3.32194
1036294.89412	  65.00000	   4.36941	   0.73543	   0.04011	   0.73652	  -3.12217
1036295.22912	  65.00000	   3.45686	   0.73678	   0.03719	   0.73772	  -2.88976
1036295.64712	  65.00000	   2.73547	   0.73850	   0.03251	   0.73921	  -2.52054
1036296.17312	  65.00000	   2.16054	   0.74163	   0.02986	   0.74223	  -2.30540
1036296.83212	  65.00000	   1.70952	   0.74666	   0.02764	   0.74717	  -2.12030
1036297.66012	  65.00000	   1.35352	   0.75230	   0.02862	   0.75285	  -2.17844
1036298.70312	  65.00000	   1.07079	   0.75731	   0.03343	   0.75805	  -2.52724
1036300.01712	  65.00000	   0.84734	   0.75849	   0.04049	   0.75957	  -3.05536
1036301.67312	  65.00000	   0.67072	   0.75757	   0.04625	   0.75898	  -3.49325
1036303.76212	  65.00000	   0.53067	   0.75492	   0.04958	   0.75654	  -3.75724
1036306.39812	  65.00000	   0.41976	   0.75466	   0.04886	   0.75624	  -3.70474
1036309.73012	  65.00000	   0.33183	   0.75911	   0.04773	   0.76061	  -3.59785
1036313.93613	  65.00000	   0.26261	   0.76925	   0.04908	   0.77081	  -3.65075
1036319.24413	  65.00000	   0.20791	   0.78423	   0.05482	   0.78614	  -3.99842
1036325.94813	  65.00000	   0.16452	   0.80218	   0.06852	   0.80510	  -4.88248
1036334.42513	  65.00000	   0.13007	   0.81780	   0.09199	   0.82296	  -6.41812
1036345.11513	  65.00000	   0.10309	   0.82491	   0.12041	   0.83365	  -8.30491
1036358.62913	  65.00000	   0.08153	   0.82426	   0.14696	   0.83726	 -10.10917
1036375.72713	  65.00000	   0.06443	   0.82397	   0.16812	   0.84095	 -11.53225
1036397.31314	  65.00000	   0.05102	   0.82659	   0.17783	   0.84550	 -12.14136
1036424.55614	  65.00000	   0.04042	   0.84099	   0.18631	   0.86138	 -12.49143
1036459.05114	  65.00000	   0.03192	   0.86881	   0.19792	   0.89107	 -12.83333
1036502.59915	  65.00000	   0.02528	   0.90764	   0.21449	   0.93264	 -13.29589
1036557.66415	  65.00000	   0.01999	   0.95897	   0.24435	   0.98961	 -14.29474
1051958.72111	  66.00000	20004.45300	   0.37710	  -0.02967	   0.37827	   4.49877
1051958.86311	  66.00000	15829.12600	   0.38327	  -0.01387	   0.38352	   2.07239
1051959.00511	  66.00000	12516.70300	   0.38894	  -0.00093	   0.38895	   0.13662
1051959.14711	  66.00000	9909.44240	   0.39589	   0.00720	   0.39595	  -1.04258
1051959.31211	  66.00000	7835.48000	   0.40133	   0.01571	   0.40163	  -2.24108
1051959.51211	  66.00000	6217.24610	   0.40622	   0.02277	   0.40686	  -3.20772
1051959.75011	  66.00000	4905.29100	   0.41436	   0.03003	   0.41544	  -4.14545
1051959.98911	  66.00000	3881.27370	   0.42020	   0.03235	   0.42144	  -4.40223
1051960.22711	  66.00000	3070.98270	   0.42860	   0.03688	   0.43019	  -4.91819
1051960.46511	  66.00000	2430.77780	   0.43411	   0.04004	   0.43595	  -5.26963
1051960.70311	  66.00000	1923.15370	   0.44176	   0.04462	   0.44401	  -5.76818
1051960.94111	  66.00000	1522.43580	   0.44736	   0.04409	   0.44953	  -5.62854
1051961.17911	  66.00000	1203.84460	   0.45756	   0.04950	   0.46023	  -6.17502
1051961.41811	  66.00000	 952.86591	   0.46418	   0.05253	   0.46714	  -6.45597
1051961.65611	  66.00000	 754.27557	   0.47333	   0.05521	   0.47654	  -6.65296
1051961.89411	  66.00000	 596.71857	   0.48040	   0.05730	   0.48380	  -6.80196
1051962.13111	  66.00000	 471.96338	   0.48975	   0.05995	   0.49340	  -6.97834
1051962.37011	  66.00000	 373.20856	   0.49754	   0.06332	   0.50155	  -7.25335
1051962.60811	  66.00000	 295.47278	   0.50696	   0.06596	   0.51123	  -7.41351
1051962.84711	  66.00000	 233.87738	   0.51683	   0.07110	   0.52170	  -7.83263
1051963.08511	  66.00000	 185.05922	   0.52545	   0.07495	   0.53077	  -8.11761
1051963.32111	  66.00000	 146.35823	   0.53626	   0.07969	   0.54215	  -8.45294
1051963.55811	  66.00000	 115.77804	   0.55025	   0.08511	   0.55680	  -8.79296
1051963.79211	  66.00000	  91.67210	   0.56353	   0.08988	   0.57065	  -9.06166
1051964.03711	  66.00000	  72.51701	   0.57843	   0.09597	   0.58634	  -9.42055
1051964.26711	  66.00000	  57.36816	   0.59549	   0.09984	   0.60380	  -9.51782
1051964.50311	  66.00000	  45.36290	   0.61615	   0.10158	   0.62447	  -9.36133
1051964.73611	  66.00000	  35.93134	   0.63555	   0.10350	   0.64393	  -9.24966
1051964.98611	  66.00000	  28.40909	   0.65558	   0.09876	   0.66298	  -8.56699
1051965.20011	  66.00000	  22.48202	   0.67363	   0.09304	   0.68002	  -7.86354
1051965.46511	  66.00000	  17.79613	   0.68915	   0.08325	   0.69416	  -6.88773
1051965.71811	  66.00000	  14.06813	   0.70218	   0.07378	   0.70605	  -5.99782
1051965.93411	  66.00000	  11.14480	   0.71226	   0.06507	   0.71522	  -5.21965
1051966.20111	  66.00000	   8.81772	   0.72015	   0.05649	   0.72237	  -4.48495
1051966.37911	  66.00000	   6.97545	   0.72767	   0.04955	   0.72936	  -3.89576
1051966.59711	  66.00000	   5.51730	   0.72832	   0.04563	   0.72974	  -3.58461
1051966.86611	  66.00000	   4.36941	   0.73368	   0.03973	   0.73475	  -3.09957
1051967.20211	  66.00000	   3.45686	   0.73755	   0.03339	   0.73831	  -2.59193
1051967.62010	  66.00000	   2.73547	   0.74361	   0.03147	   0.74428	  -2.42366
1051968.14510	  66.00000	   2.16054	   0.74733	   0.03237	   0.74803	  -2.48049
1051968.80510	  66.00000	   1.70952	   0.74764	   0.03430	   0.74843	  -2.62644
1051969.63310	  66.00000	   1.35352	   0.74708	   0.03606	   0.74795	  -2.76363
1051970.67610	  66.00000	   1.07079	   0.74691	   0.03539	   0.74774	  -2.71284
1051971.99010	  66.00000	   0.84734	   0.74886	   0.03302	   0.74959	  -2.52438
1051973.64610	  66.00000	   0.67072	   0.75344	   0.03229	   0.75413	  -2.45402
1051975.73410	  66.00000	   0.53067	   0.76170	   0.03302	   0.76241	  -2.48223
1051978.37110	  66.00000	   0.41976	   0.77235	   0.03928	   0.77335	  -2.91135
1051981.70309	  66.00000	   0.33183	   0.78284	   0.05132	   0.78453	  -3.75101
1051985.90809	  66.00000	   0.26261	   0.78871	   0.06885	   0.79170	  -4.98887
1051991.21609	  66.00000	   0.20791	   0.78821	   0.08569	   0.79285	  -6.20477
1051997.92108	  66.00000	   0.16452	   0.78384	   0.09809	   0.78996	  -7.13309
1052006.39707	  66.00000	   0.13007	   0.78170	   0.10359	   0.78854	  -7.54884
1052017.08707	  66.00000	   0.10309	   0.78794	   0.10645	   0.79510	  -7.69365
1052030.60006	  66.00000	   0.08153	   0.80244	   0.11104	   0.81008	  -7.87836
1052047.69804	  66.00000	   0.06443	   0.82444	   0.12200	   0.83342	  -8.41750
1052069.28503	  66.00000	   0.05102	   0.85541	   0.13771	   0.86643	  -9.14541
1052096.52701	  66.00000	   0.04042	   0.89294	   0.16864	   0.90873	 -10.69477
1052131.02298	  66.00000	   0.03192	   0.92757	   0.21682	   0.95257	 -13.15694
1052174.57094	  66.00000	   0.02528	   0.94671	   0.27155	   0.98489	 -16.00460
1052229.63590	  66.00000	   0.01999	   0.95452	   0.31717	   1.00584	 -18.38050
1067623.68927	  67.00000	20004.45300	   0.37645	  -0.02893	   0.37756	   4.39489
1067623.83127	  67.00000	15829.12600	   0.38110	  -0.01397	   0.38135	   2.09918
1067623.97327	  67.00000	12516.70300	   0.38866	  -0.00213	   0.38866	   0.31415
1067624.11527	  67.00000	9909.44240	   0.39342	   0.00736	   0.39349	  -1.07192
1067624.28027	  67.00000	7835.48000	   0.39985	   0.01507	   0.40014	  -2.15885
1067624.48027	  67.00000	6217.24610	   0.40754	   0.02177	   0.40812	  -3.05705
1067624.71927	  67.00000	4905.29100	   0.41315	   0.02779	   0.41409	  -3.84783
1067624.95727	  67.00000	3881.27370	   0.41988	   0.03478	   0.42132	  -4.73482
1067625.19527	  67.00000	3070.98270	   0.42678	   0.03655	   0.42834	  -4.89454
1067625.43327	  67.00000	2430.77780	   0.43333	   0.03972	   0.43515	  -5.23780
1067625.67127	  67.00000	1923.15370	   0.44035	   0.04329	   0.44247	  -5.61502
1067625.90927	  67.00000	1522.43580	   0.44757	   0.04693	   0.45002	  -5.98619
1067626.14727	  67.00000	1203.84460	   0.45577	   0.04891	   0.45839	  -6.12536
1067626.38627	  67.00000	 952.86591	   0.46224	   0.05242	   0.46520	  -6.46974
1067626.62427	  67.00000	 754.27557	   0.47044	   0.05517	   0.47366	  -6.68914
1067626.86227	  67.00000	 596.71857	   0.47850	   0.05776	   0.48198	  -6.88236
1067627.09927	  67.00000	 471.96338	   0.48855	   0.06147	   0.49240	  -7.17182
1067627.33827	  67.00000	 373.20856	   0.49676	   0.06478	   0.50097	  -7.43008
1067627.57627	  67.00000	 295.47278	   0.50570	   0.06712	   0.51013	  -7.56091
1067627.81527	  67.00000	 233.87738	   0.51570	   0.07113	   0.52058	  -7.85278
1067628.05327	  67.00000	 185.05922	   0.52544	   0.07469	   0.53072	  -8.08989
1067628.28927	  67.00000	 146.35823	   0.53606	   0.08016	   0.54202	  -8.50459
1067628.52627	  67.00000	 115.77804	   0.54800	   0.08650	   0.55479	  -8.97019
1067628.76027	  67.00000	  91.67210	   0.56237	   0.09152	   0.56977	  -9.24322
1067629.00627	  67.00000	  72.51701	   0.57827	   0.09578	   0.58615	  -9.40491
1067629.23527	  67.00000	  57.36816	   0.59445	   0.10054	   0.60289	  -9.59924
1067629.47127	  67.00000	  45.36290	   0.61407	   0.10328	   0.62270	  -9.54719
1067629.70427	  67.00000	  35.93134	   0.63554	   0.10341	   0.64390	  -9.24197
1067629.95427	  67.00000	  28.40909	   0.65565	   0.09888	   0.66307	  -8.57619
1067630.16827	  67.00000	  22.48202	   0.67393	   0.09170	   0.68014	  -7.74817
1067630.43327	  67.00000	  17.79613	   0.68998	   0.08381	   0.69505	  -6.92539
1067630.68627	  67.00000	  14.06813	   0.70144	   0.07397	   0.70533	  -6.02000
1067630.90227	  67.00000	  11.14480	   0.71287	   0.06584	   0.71590	  -5.27700
1067631.16927	  67.00000	   8.81772	   0.71958	   0.05748	   0.72187	  -4.56724
1067631.34727	  67.00000	   6.97545	   0.72588	   0.05026	   0.72762	  -3.96104
1067631.56527	  67.00000	   5.51730	   0.73346	   0.04429	   0.73480	  -3.45538
1067631.83527	  67.00000	   4.36941	   0.73565	   0.04095	   0.73679	  -3.18622
1067632.17027	  67.00000	   3.45686	   0.73634	   0.03667	   0.73725	  -2.85112
1067632.58827	  67.00000	   2.73547	   0.73896	   0.03292	   0.73969	  -2.55091
1067633.11327	  67.00000	   2.16054	   0.74279	   0.02835	   0.74333	  -2.18541
1067633.77227	  67.00000	   1.70952	   0.74878	   0.02854	   0.74932	  -2.18254
1067634.60027	  67.00000	   1.35352	   0.75396	   0.03048	   0.75458	  -2.31483
1067635.64326	  67.00000	   1.07079	   0.75693	   0.03684	   0.75783	  -2.78612
1067636.95726	  67.00000	   0.84734	   0.75617	   0.04163	   0.75731	  -3.15087
1067638.61326	  67.00000	   0.67072	   0.75486	   0.04553	   0.75623	  -3.45205
1067640.70226	  67.00000	   0.53067	   0.75320	   0.04541	   0.75456	  -3.45019
1067643.33826	  67.00000	   0.41976	   0.75630	   0.04422	   0.75759	  -3.34590
1067646.67026	  67.00000	   0.33183	   0.76368	   0.04382	   0.76493	  -3.28408
1067650.87525	  67.00000	   0.26261	   0.77631	   0.04783	   0.77778	  -3.52545
1067656.18425	  67.00000	   0.20791	   0.79230	   0.05818	   0.79443	  -4.19999
1067662.88824	  67.00000	   0.16452	   0.80775	   0.07713	   0.81143	  -5.45431
1067671.36524	  67.00000	   0.13007	   0.81642	   0.10264	   0.82285	  -7.16574
1067682.05523	  67.00000	   0.10309	   0.81643	   0.12817	   0.82643	  -8.92190
1067695.56922	  67.00000	   0.08153	   0.81312	   0.14653	   0.82621	 -10.21554
1067712.66721	  67.00000	   0.06443	   0.81431	   0.16000	   0.82988	 -11.11628
1067734.25319	  67.00000	   0.05102	   0.82485	   0.16649	   0.84148	 -11.41135
1067761.49617	  67.00000	   0.04042	   0.84545	   0.17506	   0.86338	 -11.69873
1067795.99114	  67.00000	   0.03192	   0.87865	   0.18937	   0.89882	 -12.16276
1067839.53911	  67.00000	   0.02528	   0.92395	   0.21334	   0.94826	 -13.00188
1067894.60406	  67.00000	   0.01999	   0.97757	   0.25279	   1.00972	 -14.49848
1083276.68785	  68.00000	20004.45300	   0.37486	  -0.02789	   0.37590	   4.25429
1083276.82985	  68.00000	15829.12600	   0.38046	  -0.01221	   0.38065	   1.83794
1083276.97185	  68.00000	12516.70300	   0.38743	  -0.00131	   0.38743	   0.19315
1083277.11385	  68.00000	9909.44240	   0.39353	   0.00723	   0.39360	  -1.05309
1083277.27885	  68.00000	7835.48000	   0.39932	   0.01454	   0.39958	  -2.08508
1083277.47885	  68.00000	6217.24610	   0.40509	   0.02120	   0.40565	  -2.99544
1083277.71785	  68.00000	4905.29100	   0.41209	   0.02743	   0.41300	  -3.80769
1083277.95585	  68.00000	3881.27370	   0.41792	   0.03347	   0.41926	  -4.57910
1083278.19385	  68.00000	3070.98270	   0.42461	   0.03709	   0.42623	  -4.99207
1083278.43185	  68.00000	2430.77780	   0.43157	   0.04078	   0.43349	  -5.39839
1083278.66985	  68.00000	1923.15370	   0.43906	   0.04395	   0.44125	  -5.71593
1083278.90785	  68.00000	1522.43580	   0.44679	   0.04613	   0.44916	  -5.89464
1083279.14585	  68.00000	1203.84460	   0.45514	   0.05009	   0.45788	  -6.28038
1083279.38485	  68.00000	 952.86591	   0.46230	   0.05165	   0.46518	  -6.37538
1083279.62285	  68.00000	 754.27557	   0.47195	   0.05493	   0.47513	  -6.63876
1083279.86085	  68.00000	 596.71857	   0.47859	   0.05761	   0.48204	  -6.86399
1083280.09785	  68.00000	 471.96338	   0.48704	   0.06002	   0.49073	  -7.02511
1083280.33685	  68.00000	 373.20856	   0.49644	   0.06514	   0.50070	  -7.47573
1083280.57485	  68.00000	 295.47278	   0.50547	   0.06670	   0.50985	  -7.51685
1083280.81385	  68.00000	 233.87738	   0.51358	   0.06987	   0.51831	  -7.74731
1083281.05185	  68.00000	 185.05922	   0.52375	   0.07544	   0.52916	  -8.19638
1083281.28785	  68.00000	 146.35823	   0.53649	   0.07977	   0.54239	  -8.45726
1083281.52485	  68.00000	 115.77804	   0.54803	   0.08548	   0.55466	  -8.86581
