Repository: kbm2110/Battery_Diagnostics_Thesis

# Battery_Diagnostics_Thesis
 Data-driven battery diagnostics using EIS

**Author:** Bala Manikanta Yaswanth Kanagarla
**Institution:** Technische Hochschule Ingolstadt (THI)
**Supervisor:** Prof. Dr. H.-G. Schweiger

## Overview

This project implements a machine learning framework for 
non-invasive State of Health (SoH) estimation of lithium-ion 
batteries using Electrochemical Impedance Spectroscopy (EIS).

Eight physically interpretable features are extracted from 
impedance spectra and used to train six ML models under a 
strict cell-level train-test split. The stacking ensemble 
achieves R² = 0.9122 and RMSE = 0.0234 on completely unseen 
cells.

---

File: data/EIS/EIS_state_IX_45C02.txt (part 8 of 37)
time/s	           cycle number	freq/Hz	           Re(Z)/Ohm	  -Im(Z)/Ohm	   |Z|/Ohm	   Phase(Z)/deg
961917.72495	  60.00000	12516.70300	   0.42369	   0.00801	   0.42376	  -1.08323
961917.86695	  60.00000	9909.44240	   0.43074	   0.01756	   0.43110	  -2.33461
961918.03095	  60.00000	7835.48000	   0.43560	   0.02409	   0.43626	  -3.16527
961918.23195	  60.00000	6217.24610	   0.44287	   0.02975	   0.44387	  -3.84318
961918.46995	  60.00000	4905.29100	   0.45211	   0.03673	   0.45360	  -4.64460
961918.70795	  60.00000	3881.27370	   0.45778	   0.03928	   0.45946	  -4.90429
961918.94595	  60.00000	3070.98270	   0.46503	   0.04359	   0.46706	  -5.35557
961919.18395	  60.00000	2430.77780	   0.47303	   0.04716	   0.47538	  -5.69381
961919.42295	  60.00000	1923.15370	   0.48198	   0.04938	   0.48450	  -5.84946
961919.65995	  60.00000	1522.43580	   0.48751	   0.05303	   0.49039	  -6.20786
961919.89895	  60.00000	1203.84460	   0.49673	   0.05517	   0.49978	  -6.33755
961920.13695	  60.00000	 952.86591	   0.50528	   0.05888	   0.50870	  -6.64654
961920.37595	  60.00000	 754.27557	   0.51451	   0.06124	   0.51814	  -6.78824
961920.61295	  60.00000	 596.71857	   0.52351	   0.06399	   0.52740	  -6.96855
961920.84995	  60.00000	 471.96338	   0.53193	   0.06606	   0.53602	  -7.07888
961921.08895	  60.00000	 373.20856	   0.54266	   0.07034	   0.54720	  -7.38562
961921.32695	  60.00000	 295.47278	   0.55162	   0.07247	   0.55636	  -7.48442
961921.56595	  60.00000	 233.87738	   0.56159	   0.07748	   0.56691	  -7.85531
961921.80395	  60.00000	 185.05922	   0.57423	   0.08024	   0.57981	  -7.95464
961922.04095	  60.00000	 146.35823	   0.58397	   0.08526	   0.59017	  -8.30688
961922.27695	  60.00000	 115.77804	   0.59528	   0.09004	   0.60205	  -8.60135
961922.51095	  60.00000	  91.67210	   0.60730	   0.09777	   0.61511	  -9.14578
961922.75695	  60.00000	  72.51701	   0.62039	   0.10321	   0.62892	  -9.44529
961922.98595	  60.00000	  57.36816	   0.63569	   0.11121	   0.64535	  -9.92320
961923.22295	  60.00000	  45.36290	   0.65118	   0.12031	   0.66220	 -10.46788
961923.45495	  60.00000	  35.93134	   0.66977	   0.13107	   0.68247	 -11.07235
961923.70495	  60.00000	  28.40909	   0.69017	   0.14136	   0.70450	 -11.57485
961923.91995	  60.00000	  22.48202	   0.71666	   0.15210	   0.73262	 -11.98231
961924.18495	  60.00000	  17.79613	   0.74601	   0.15826	   0.76262	 -11.97708
961924.43695	  60.00000	  14.06813	   0.77734	   0.16205	   0.79405	 -11.77580
961924.65295	  60.00000	  11.14480	   0.80901	   0.16022	   0.82473	 -11.20214
961924.91995	  60.00000	   8.81772	   0.84065	   0.15462	   0.85475	 -10.42189
961925.09795	  60.00000	   6.97545	   0.86832	   0.14289	   0.88000	  -9.34472
961925.31695	  60.00000	   5.51730	   0.89317	   0.13223	   0.90291	  -8.42114
961925.58595	  60.00000	   4.36941	   0.91244	   0.11760	   0.91998	  -7.34401
961925.92095	  60.00000	   3.45686	   0.92838	   0.10477	   0.93427	  -6.43870
961926.33995	  60.00000	   2.73547	   0.94137	   0.09182	   0.94584	  -5.57075
961926.86495	  60.00000	   2.16054	   0.95108	   0.08188	   0.95460	  -4.92025
961927.52395	  60.00000	   1.70952	   0.95970	   0.07287	   0.96246	  -4.34188
961928.35295	  60.00000	   1.35352	   0.96523	   0.06753	   0.96759	  -4.00213
961929.39595	  60.00000	   1.07079	   0.97076	   0.06427	   0.97288	  -3.78769
961930.70895	  60.00000	   0.84734	   0.97372	   0.06257	   0.97573	  -3.67652
961932.36495	  60.00000	   0.67072	   0.97842	   0.06180	   0.98037	  -3.61415
961934.45395	  60.00000	   0.53067	   0.98356	   0.06319	   0.98559	  -3.67595
961937.09095	  60.00000	   0.41976	   0.98797	   0.06716	   0.99025	  -3.88903
961940.42195	  60.00000	   0.33183	   0.99389	   0.07290	   0.99656	  -4.19532
961944.62795	  60.00000	   0.26261	   1.00178	   0.08102	   1.00505	  -4.62389
961949.93595	  60.00000	   0.20791	   1.01196	   0.09363	   1.01628	  -5.28619
961956.63995	  60.00000	   0.16452	   1.02144	   0.11263	   1.02763	  -6.29226
961965.11695	  60.00000	   0.13007	   1.02848	   0.13327	   1.03708	  -7.38315
961975.80695	  60.00000	   0.10309	   1.03553	   0.15360	   1.04686	  -8.43691
961989.32096	  60.00000	   0.08153	   1.04825	   0.17341	   1.06249	  -9.39324
962006.41896	  60.00000	   0.06443	   1.06398	   0.19772	   1.08219	 -10.52709
962028.00496	  60.00000	   0.05102	   1.08698	   0.22500	   1.11003	 -11.69465
962055.24796	  60.00000	   0.04042	   1.11314	   0.25384	   1.14172	 -12.84627
962089.74397	  60.00000	   0.03192	   1.15138	   0.28679	   1.18656	 -13.98709
962133.29097	  60.00000	   0.02528	   1.20309	   0.33395	   1.24858	 -15.51343
962188.35598	  60.00000	   0.01999	   1.25770	   0.40272	   1.32060	 -17.75522
977630.69024	  61.00000	20004.45300	   0.40281	  -0.01609	   0.40314	   2.28749
977630.83324	  61.00000	15829.12600	   0.40986	  -0.00219	   0.40986	   0.30599
977630.97524	  61.00000	12516.70300	   0.41789	   0.00896	   0.41798	  -1.22839
977631.11724	  61.00000	9909.44240	   0.42465	   0.01827	   0.42505	  -2.46362
977631.28124	  61.00000	7835.48000	   0.43307	   0.02419	   0.43375	  -3.19754
977631.48224	  61.00000	6217.24610	   0.44007	   0.03039	   0.44112	  -3.95090
977631.72024	  61.00000	4905.29100	   0.44770	   0.03558	   0.44911	  -4.54430
977631.95824	  61.00000	3881.27370	   0.45395	   0.03972	   0.45568	  -5.00063
977632.19724	  61.00000	3070.98270	   0.46299	   0.04331	   0.46501	  -5.34437
977632.43524	  61.00000	2430.77780	   0.46984	   0.04767	   0.47225	  -5.79356
977632.67324	  61.00000	1923.15370	   0.47741	   0.05053	   0.48007	  -6.04220
977632.91124	  61.00000	1522.43580	   0.48485	   0.05282	   0.48772	  -6.21717
977633.14924	  61.00000	1203.84460	   0.49383	   0.05434	   0.49681	  -6.27953
977633.38824	  61.00000	 952.86591	   0.50285	   0.05880	   0.50627	  -6.66930
977633.62624	  61.00000	 754.27557	   0.51238	   0.06048	   0.51593	  -6.73184
977633.86324	  61.00000	 596.71857	   0.52142	   0.06366	   0.52530	  -6.96053
977634.10124	  61.00000	 471.96338	   0.53054	   0.06613	   0.53464	  -7.10493
977634.34024	  61.00000	 373.20856	   0.54266	   0.06977	   0.54713	  -7.32608
977634.57824	  61.00000	 295.47278	   0.55127	   0.07298	   0.55608	  -7.54077
977634.81724	  61.00000	 233.87738	   0.56086	   0.07748	   0.56618	  -7.86521
977635.05524	  61.00000	 185.05922	   0.57108	   0.07946	   0.57658	  -7.92107
977635.29124	  61.00000	 146.35823	   0.58243	   0.08391	   0.58845	  -8.19836
977635.52724	  61.00000	 115.77804	   0.59359	   0.08975	   0.60034	  -8.59801
977635.76224	  61.00000	  91.67210	   0.60595	   0.09614	   0.61353	  -9.01562
977636.00724	  61.00000	  72.51701	   0.62023	   0.10302	   0.62873	  -9.43096
977636.23624	  61.00000	  57.36816	   0.63450	   0.11095	   0.64413	  -9.91837
977636.47324	  61.00000	  45.36290	   0.65021	   0.12061	   0.66130	 -10.50879
977636.70524	  61.00000	  35.93134	   0.67031	   0.13108	   0.68300	 -11.06486
977636.95624	  61.00000	  28.40909	   0.69293	   0.14203	   0.70733	 -11.58326
977637.17024	  61.00000	  22.48202	   0.71610	   0.15234	   0.73213	 -12.01001
977637.43524	  61.00000	  17.79613	   0.74541	   0.15916	   0.76221	 -12.05277
977637.68724	  61.00000	  14.06813	   0.77630	   0.16290	   0.79321	 -11.85077
977637.90324	  61.00000	  11.14480	   0.80894	   0.15967	   0.82455	 -11.16570
977638.17024	  61.00000	   8.81772	   0.84010	   0.15532	   0.85434	 -10.47445
977638.34924	  61.00000	   6.97545	   0.86939	   0.14380	   0.88120	  -9.39167
977638.56725	  61.00000	   5.51730	   0.89104	   0.13093	   0.90061	  -8.35903
977638.83625	  61.00000	   4.36941	   0.91341	   0.11767	   0.92096	  -7.34050
977639.17125	  61.00000	   3.45686	   0.92876	   0.10559	   0.93474	  -6.48624
977639.59025	  61.00000	   2.73547	   0.94144	   0.09269	   0.94600	  -5.62282
977640.11525	  61.00000	   2.16054	   0.95130	   0.08220	   0.95484	  -4.93867
977640.77425	  61.00000	   1.70952	   0.95873	   0.07316	   0.96151	  -4.36388
977641.60325	  61.00000	   1.35352	   0.96503	   0.06674	   0.96733	  -3.95639
977642.64625	  61.00000	   1.07079	   0.97064	   0.06268	   0.97266	  -3.69507
977643.96025	  61.00000	   0.84734	   0.97596	   0.06056	   0.97783	  -3.55055
977645.61525	  61.00000	   0.67072	   0.98152	   0.06147	   0.98345	  -3.58352
977647.70425	  61.00000	   0.53067	   0.98528	   0.06516	   0.98743	  -3.78339
977650.34125	  61.00000	   0.41976	   0.98841	   0.06973	   0.99086	  -4.03556
977653.67225	  61.00000	   0.33183	   0.99265	   0.07545	   0.99551	  -4.34649
977657.87825	  61.00000	   0.26261	   0.99898	   0.08298	   1.00242	  -4.74853
977663.18625	  61.00000	   0.20791	   1.00601	   0.09321	   1.01032	  -5.29342
977669.89125	  61.00000	   0.16452	   1.01442	   0.10590	   1.01993	  -5.96005
977678.36725	  61.00000	   0.13007	   1.02661	   0.12073	   1.03368	  -6.70736
977689.05725	  61.00000	   0.10309	   1.04378	   0.14037	   1.05318	  -7.65958
977702.57125	  61.00000	   0.08153	   1.06387	   0.16936	   1.07726	  -9.04525
977719.66925	  61.00000	   0.06443	   1.08363	   0.20457	   1.10277	 -10.69051
977741.25526	  61.00000	   0.05102	   1.09710	   0.24242	   1.12356	 -12.46008
977768.49826	  61.00000	   0.04042	   1.11102	   0.27625	   1.14485	 -13.96317
977802.99426	  61.00000	   0.03192	   1.13572	   0.30731	   1.17656	 -15.14083
977846.54127	  61.00000	   0.02528	   1.16888	   0.34389	   1.21841	 -16.39403
977901.60728	  61.00000	   0.01999	   1.21043	   0.38414	   1.26992	 -17.60718
993334.41215	  62.00000	20004.45300	   0.40246	  -0.01613	   0.40279	   2.29559
993334.55515	  62.00000	15829.12600	   0.41231	  -0.00261	   0.41232	   0.36213
993334.69715	  62.00000	12516.70300	   0.41907	   0.00915	   0.41917	  -1.25140
993334.83915	  62.00000	9909.44240	   0.42548	   0.01766	   0.42584	  -2.37727
993335.00315	  62.00000	7835.48000	   0.43391	   0.02505	   0.43463	  -3.30402
993335.20415	  62.00000	6217.24610	   0.44188	   0.03048	   0.44293	  -3.94547
993335.44215	  62.00000	4905.29100	   0.44702	   0.03500	   0.44839	  -4.47671
993335.68115	  62.00000	3881.27370	   0.45585	   0.03972	   0.45758	  -4.98013
993335.91915	  62.00000	3070.98270	   0.46388	   0.04287	   0.46586	  -5.27954
993336.15715	  62.00000	2430.77780	   0.47094	   0.04831	   0.47341	  -5.85708
993336.39515	  62.00000	1923.15370	   0.47881	   0.05026	   0.48144	  -5.99202
993336.63315	  62.00000	1522.43580	   0.48603	   0.05295	   0.48891	  -6.21733
993336.87115	  62.00000	1203.84460	   0.49499	   0.05644	   0.49820	  -6.50441
993337.11015	  62.00000	 952.86591	   0.50359	   0.05940	   0.50708	  -6.72765
993337.34815	  62.00000	 754.27557	   0.51366	   0.06221	   0.51742	  -6.90526
993337.58615	  62.00000	 596.71857	   0.52074	   0.06327	   0.52457	  -6.92717
993337.82315	  62.00000	 471.96338	   0.53209	   0.06625	   0.53620	  -7.09718
993338.06215	  62.00000	 373.20856	   0.54201	   0.06957	   0.54646	  -7.31380
993338.30015	  62.00000	 295.47278	   0.54974	   0.07258	   0.55451	  -7.52124
993338.53915	  62.00000	 233.87738	   0.56037	   0.07790	   0.56576	  -7.91458
993338.77715	  62.00000	 185.05922	   0.57218	   0.08114	   0.57791	  -8.07166
993339.01315	  62.00000	 146.35823	   0.58286	   0.08517	   0.58905	  -8.31385
993339.25015	  62.00000	 115.77804	   0.59406	   0.09020	   0.60087	  -8.63333
993339.48415	  62.00000	  91.67210	   0.60766	   0.09723	   0.61539	  -9.09065
993339.72915	  62.00000	  72.51701	   0.62061	   0.10478	   0.62939	  -9.58292
993339.95915	  62.00000	  57.36816	   0.63358	   0.11120	   0.64327	  -9.95483
993340.19515	  62.00000	  45.36290	   0.65038	   0.12108	   0.66156	 -10.54582
993340.42715	  62.00000	  35.93134	   0.66918	   0.13159	   0.68199	 -11.12519
993340.67815	  62.00000	  28.40909	   0.69102	   0.14102	   0.70526	 -11.53451
993340.89215	  62.00000	  22.48202	   0.71608	   0.15237	   0.73211	 -12.01239
993341.15715	  62.00000	  17.79613	   0.74488	   0.15985	   0.76184	 -12.11214
993341.40915	  62.00000	  14.06813	   0.77688	   0.16212	   0.79362	 -11.78737
993341.62515	  62.00000	  11.14480	   0.80780	   0.16215	   0.82392	 -11.35001
993341.89315	  62.00000	   8.81772	   0.84064	   0.15617	   0.85503	 -10.52386
993342.07115	  62.00000	   6.97545	   0.86846	   0.14566	   0.88059	  -9.52113
993342.28915	  62.00000	   5.51730	   0.89299	   0.13386	   0.90297	  -8.52505
993342.55815	  62.00000	   4.36941	   0.91323	   0.11884	   0.92093	  -7.41406
993342.89315	  62.00000	   3.45686	   0.93119	   0.10591	   0.93719	  -6.48877
993343.31215	  62.00000	   2.73547	   0.94396	   0.09381	   0.94861	  -5.67561
993343.83715	  62.00000	   2.16054	   0.95243	   0.08194	   0.95595	  -4.91724
993344.49715	  62.00000	   1.70952	   0.96033	   0.07439	   0.96321	  -4.42937
993345.32515	  62.00000	   1.35352	   0.96597	   0.06758	   0.96833	  -4.00204
993346.36815	  62.00000	   1.07079	   0.97155	   0.06368	   0.97363	  -3.75018
993347.68215	  62.00000	   0.84734	   0.97677	   0.06072	   0.97865	  -3.55702
993349.33815	  62.00000	   0.67072	   0.98264	   0.06103	   0.98453	  -3.55398
993351.42615	  62.00000	   0.53067	   0.98855	   0.06391	   0.99061	  -3.69918
993354.06315	  62.00000	   0.41976	   0.99272	   0.06994	   0.99518	  -4.02996
993357.39415	  62.00000	   0.33183	   0.99628	   0.07711	   0.99926	  -4.42598
993361.60016	  62.00000	   0.26261	   1.00063	   0.08510	   1.00424	  -4.86103
993366.90816	  62.00000	   0.20791	   1.00737	   0.09495	   1.01183	  -5.38459
993373.61316	  62.00000	   0.16452	   1.01624	   0.10789	   1.02195	  -6.06037
993382.08916	  62.00000	   0.13007	   1.02671	   0.12368	   1.03414	  -6.86901
993392.77916	  62.00000	   0.10309	   1.03999	   0.14056	   1.04945	  -7.69712
993406.29316	  62.00000	   0.08153	   1.06021	   0.16320	   1.07270	  -8.75102
993423.39116	  62.00000	   0.06443	   1.08527	   0.19372	   1.10242	 -10.12091
993444.97816	  62.00000	   0.05102	   1.11071	   0.23498	   1.13529	 -11.94503
993472.22017	  62.00000	   0.04042	   1.12873	   0.28137	   1.16327	 -13.99758
993506.71617	  62.00000	   0.03192	   1.14513	   0.32396	   1.19007	 -15.79637
993550.26318	  62.00000	   0.02528	   1.16982	   0.36052	   1.22412	 -17.12825
993605.32918	  62.00000	   0.01999	   1.20669	   0.39891	   1.27092	 -18.29295
1009029.55447	  63.00000	20004.45300	   0.40156	  -0.01703	   0.40192	   2.42832
1009029.69747	  63.00000	15829.12600	   0.41074	  -0.00192	   0.41074	   0.26819
1009029.83947	  63.00000	12516.70300	   0.41872	   0.00891	   0.41881	  -1.21943
1009029.98147	  63.00000	9909.44240	   0.42502	   0.01795	   0.42540	  -2.41818
1009030.14547	  63.00000	7835.48000	   0.43253	   0.02385	   0.43319	  -3.15603
1009030.34647	  63.00000	6217.24610	   0.43779	   0.03099	   0.43888	  -4.04937
1009030.58447	  63.00000	4905.29100	   0.44746	   0.03488	   0.44881	  -4.45689
1009030.82347	  63.00000	3881.27370	   0.45450	   0.04009	   0.45626	  -5.04058
1009031.06147	  63.00000	3070.98270	   0.46198	   0.04397	   0.46407	  -5.43652
1009031.29947	  63.00000	2430.77780	   0.46933	   0.04721	   0.47170	  -5.74446
1009031.53747	  63.00000	1923.15370	   0.47723	   0.04918	   0.47976	  -5.88395
1009031.77547	  63.00000	1522.43580	   0.48566	   0.05232	   0.48846	  -6.14834
1009032.01347	  63.00000	1203.84460	   0.49443	   0.05579	   0.49757	  -6.43773
1009032.25247	  63.00000	 952.86591	   0.50259	   0.05923	   0.50607	  -6.72160
1009032.49047	  63.00000	 754.27557	   0.51238	   0.05914	   0.51578	  -6.58436
1009032.72747	  63.00000	 596.71857	   0.51908	   0.06405	   0.52301	  -7.03428
1009032.96547	  63.00000	 471.96338	   0.53039	   0.06705	   0.53461	  -7.20461
1009033.20447	  63.00000	 373.20856	   0.54116	   0.06976	   0.54564	  -7.34583
1009033.44147	  63.00000	 295.47278	   0.54948	   0.07135	   0.55409	  -7.39853
1009033.68147	  63.00000	 233.87738	   0.55975	   0.07711	   0.56503	  -7.84348
1009033.91947	  63.00000	 185.05922	   0.56988	   0.08075	   0.57557	  -8.06522
1009034.15547	  63.00000	 146.35823	   0.58124	   0.08466	   0.58737	  -8.28745
1009034.39147	  63.00000	 115.77804	   0.59410	   0.09105	   0.60104	  -8.71333
1009034.62647	  63.00000	  91.67210	   0.60375	   0.09560	   0.61128	  -8.99788
1009034.87147	  63.00000	  72.51701	   0.61817	   0.10294	   0.62668	  -9.45406
1009035.10047	  63.00000	  57.36816	   0.63294	   0.11139	   0.64266	  -9.98106
1009035.33747	  63.00000	  45.36290	   0.64909	   0.12012	   0.66011	 -10.48410
1009035.56947	  63.00000	  35.93134	   0.66731	   0.13100	   0.68005	 -11.10643
1009035.82047	  63.00000	  28.40909	   0.68936	   0.14138	   0.70371	 -11.58972
1009036.03447	  63.00000	  22.48202	   0.71490	   0.15215	   0.73091	 -12.01484
1009036.29947	  63.00000	  17.79613	   0.74276	   0.15931	   0.75966	 -12.10564
1009036.55147	  63.00000	  14.06813	   0.77555	   0.16271	   0.79244	 -11.84890
1009036.76747	  63.00000	  11.14480	   0.80666	   0.16021	   0.82242	 -11.23325
1009037.03547	  63.00000	   8.81772	   0.83912	   0.15516	   0.85334	 -10.47628
1009037.21347	  63.00000	   6.97545	   0.86865	   0.14401	   0.88050	  -9.41296
1009037.43147	  63.00000	   5.51730	   0.89112	   0.13243	   0.90091	  -8.45294
1009037.70047	  63.00000	   4.36941	   0.91274	   0.11880	   0.92044	  -7.41575
1009038.03547	  63.00000	   3.45686	   0.92839	   0.10548	   0.93436	  -6.48210
1009038.45447	  63.00000	   2.73547	   0.94055	   0.09241	   0.94508	  -5.61150
1009038.97947	  63.00000	   2.16054	   0.95107	   0.08222	   0.95461	  -4.94086
1009039.63847	  63.00000	   1.70952	   0.95954	   0.07355	   0.96235	  -4.38339
1009040.46747	  63.00000	   1.35352	   0.96461	   0.06828	   0.96703	  -4.04908
1009041.51047	  63.00000	   1.07079	   0.96919	   0.06404	   0.97131	  -3.78023
1009042.82447	  63.00000	   0.84734	   0.97399	   0.06121	   0.97591	  -3.59596
1009044.47947	  63.00000	   0.67072	   0.97862	   0.06137	   0.98054	  -3.58819
1009046.56847	  63.00000	   0.53067	   0.98290	   0.06326	   0.98493	  -3.68249
1009049.20547	  63.00000	   0.41976	   0.98817	   0.06625	   0.99038	  -3.83557
1009052.53647	  63.00000	   0.33183	   0.99522	   0.07246	   0.99786	  -4.16448
1009056.74247	  63.00000	   0.26261	   1.00389	   0.08241	   1.00726	  -4.69289
1009062.05047	  63.00000	   0.20791	   1.01149	   0.09748	   1.01617	  -5.50504
1009068.75547	  63.00000	   0.16452	   1.01719	   0.11471	   1.02364	  -6.43418
1009077.23148	  63.00000	   0.13007	   1.02318	   0.13139	   1.03158	  -7.31734
1009087.92148	  63.00000	   0.10309	   1.03343	   0.14852	   1.04405	  -8.17855
1009101.43548	  63.00000	   0.08153	   1.04907	   0.16883	   1.06257	  -9.14237
1009118.53348	  63.00000	   0.06443	   1.06743	   0.19387	   1.08490	 -10.29418
1009140.12048	  63.00000	   0.05102	   1.08902	   0.21967	   1.11095	 -11.40450
1009167.36249	  63.00000	   0.04042	   1.12166	   0.24918	   1.14900	 -12.52496
1009201.85849	  63.00000	   0.03192	   1.16610	   0.29204	   1.20211	 -14.05984
1009245.40550	  63.00000	   0.02528	   1.21161	   0.35200	   1.26171	 -16.19986
1009300.47150	  63.00000	   0.01999	   1.24789	   0.42370	   1.31786	 -18.75410
1024718.93400	  64.00000	20004.45300	   0.39863	  -0.01633	   0.39896	   2.34522
1024719.07700	  64.00000	15829.12600	   0.40872	  -0.00216	   0.40872	   0.30323
1024719.21900	  64.00000	12516.70300	   0.41426	   0.00856	   0.41435	  -1.18333
1024719.36100	  64.00000	9909.44240	   0.42226	   0.01779	   0.42264	  -2.41285
1024719.52500	  64.00000	7835.48000	   0.42984	   0.02553	   0.43060	  -3.39921
1024719.72600	  64.00000	6217.24610	   0.43688	   0.03127	   0.43800	  -4.09430
1024719.96400	  64.00000	4905.29100	   0.44523	   0.03484	   0.44660	  -4.47454
1024720.20200	  64.00000	3881.27370	   0.45169	   0.04084	   0.45354	  -5.16661
1024720.44100	  64.00000	3070.98270	   0.45912	   0.04288	   0.46112	  -5.33592
1024720.67900	  64.00000	2430.77780	   0.46730	   0.04714	   0.46967	  -5.75993
1024720.91700	  64.00000	1923.15370	   0.47559	   0.05064	   0.47828	  -6.07761
1024721.15500	  64.00000	1522.43580	   0.48281	   0.05189	   0.48559	  -6.13378
1024721.39300	  64.00000	1203.84460	   0.49160	   0.05545	   0.49472	  -6.43497
1024721.63200	  64.00000	 952.86591	   0.50030	   0.05860	   0.50372	  -6.68081
1024721.87000	  64.00000	 754.27557	   0.50888	   0.06099	   0.51252	  -6.83422
1024722.10700	  64.00000	 596.71857	   0.51897	   0.06405	   0.52290	  -7.03600
1024722.34500	  64.00000	 471.96338	   0.52884	   0.06522	   0.53285	  -7.03067
1024722.58400	  64.00000	 373.20856	   0.53782	   0.06914	   0.54224	  -7.32565
1024722.82200	  64.00000	 295.47278	   0.54698	   0.07321	   0.55185	  -7.62304
1024723.06100	  64.00000	 233.87738	   0.55751	   0.07505	   0.56254	  -7.66697
1024723.29900	  64.00000	 185.05922	   0.56957	   0.07955	   0.57510	  -7.95120
1024723.53500	  64.00000	 146.35823	   0.57972	   0.08568	   0.58602	  -8.40685
1024723.77100	  64.00000	 115.77804	   0.59108	   0.09157	   0.59814	  -8.80637
1024724.00600	  64.00000	  91.67210	   0.60511	   0.09613	   0.61269	  -9.02657
1024724.25100	  64.00000	  72.51701	   0.61751	   0.10290	   0.62602	  -9.46028
1024724.48000	  64.00000	  57.36816	   0.63171	   0.11099	   0.64139	  -9.96486
1024724.71700	  64.00000	  45.36290	   0.64819	   0.12187	   0.65954	 -10.64796
1024724.94900	  64.00000	  35.93134	   0.66529	   0.13134	   0.67813	 -11.16798
1024725.20000	  64.00000	  28.40909	   0.68859	   0.14187	   0.70306	 -11.64196
1024725.41400	  64.00000	  22.48202	   0.71336	   0.15267	   0.72952	 -12.07963
1024725.67900	  64.00000	  17.79613	   0.74324	   0.15847	   0.75994	 -12.03596
1024725.93100	  64.00000	  14.06813	   0.77450	   0.16335	   0.79154	 -11.90955
1024726.14700	  64.00000	  11.14480	   0.80607	   0.16120	   0.82203	 -11.30923
1024726.41500	  64.00000	   8.81772	   0.83744	   0.15496	   0.85166	 -10.48311
1024726.59300	  64.00000	   6.97545	   0.86476	   0.14541	   0.87690	  -9.54492
1024726.81100	  64.00000	   5.51730	   0.89195	   0.13328	   0.90185	  -8.49830
1024727.08000	  64.00000	   4.36941	   0.90956	   0.11842	   0.91723	  -7.41782
1024727.41500	  64.00000	   3.45686	   0.92626	   0.10537	   0.93223	  -6.49008
1024727.83400	  64.00000	   2.73547	   0.93891	   0.09270	   0.94347	  -5.63889
1024728.35900	  64.00000	   2.16054	   0.94882	   0.08243	   0.95240	  -4.96535
1024729.01900	  64.00000	   1.70952	   0.95664	   0.07338	   0.95945	  -4.38644
1024729.84700	  64.00000	   1.35352	   0.96416	   0.06731	   0.96651	  -3.99326
1024730.89000	  64.00000	   1.07079	   0.96914	   0.06430	   0.97127	  -3.79585
1024732.20400	  64.00000	   0.84734	   0.97340	   0.06337	   0.97546	  -3.72482
1024733.86000	  64.00000	   0.67072	   0.97712	   0.06294	   0.97915	  -3.68554
1024735.94800	  64.00000	   0.53067	   0.98149	   0.06406	   0.98358	  -3.73404
1024738.58500	  64.00000	   0.41976	   0.98630	   0.06763	   0.98862	  -3.92238
1024741.91600	  64.00000	   0.33183	   0.99155	   0.07371	   0.99429	  -4.25171
1024746.12200	  64.00000	   0.26261	   0.99805	   0.08108	   1.00133	  -4.64470
1024751.43000	  64.00000	   0.20791	   1.00732	   0.09136	   1.01146	  -5.18217
1024758.13500	  64.00000	   0.16452	   1.01978	   0.10700	   1.02537	  -5.98978
1024766.61100	  64.00000	   0.13007	   1.03230	   0.12899	   1.04033	  -7.12219
1024777.30100	  64.00000	   0.10309	   1.04094	   0.15418	   1.05230	  -8.42505
1024790.81500	  64.00000	   0.08153	   1.04912	   0.17921	   1.06432	  -9.69358
1024807.91301	  64.00000	   0.06443	   1.06305	   0.20465	   1.08257	 -10.89682
1024829.50001	  64.00000	   0.05102	   1.08332	   0.22802	   1.10706	 -11.88648
1024856.74201	  64.00000	   0.04042	   1.10895	   0.25760	   1.13848	 -13.07734
1024891.23802	  64.00000	   0.03192	   1.14074	   0.29095	   1.17726	 -14.30864
1024934.78502	  64.00000	   0.02528	   1.18377	   0.32691	   1.22809	 -15.43816
1024989.85103	  64.00000	   0.01999	   1.24420	   0.37680	   1.30001	 -16.84866
1040400.08253	  65.00000	20004.45300	   0.39718	  -0.01615	   0.39751	   2.32817
1040400.22553	  65.00000	15829.12600	   0.40726	  -0.00291	   0.40727	   0.40965
1040400.36753	  65.00000	12516.70300	   0.41551	   0.00760	   0.41558	  -1.04834
1040400.50953	  65.00000	9909.44240	   0.42179	   0.01755	   0.42216	  -2.38238
1040400.67353	  65.00000	7835.48000	   0.42911	   0.02480	   0.42982	  -3.30776
1040400.87453	  65.00000	6217.24610	   0.43674	   0.03133	   0.43786	  -4.10330
1040401.11253	  65.00000	4905.29100	   0.44361	   0.03541	   0.44502	  -4.56324
1040401.35153	  65.00000	3881.27370	   0.45044	   0.03959	   0.45218	  -5.02252
1040401.58953	  65.00000	3070.98270	   0.45918	   0.04415	   0.46130	  -5.49211
1040401.82753	  65.00000	2430.77780	   0.46644	   0.04733	   0.46884	  -5.79404
1040402.06553	  65.00000	1923.15370	   0.47526	   0.05025	   0.47791	  -6.03559
1040402.30353	  65.00000	1522.43580	   0.48163	   0.05211	   0.48444	  -6.17520
1040402.54153	  65.00000	1203.84460	   0.49155	   0.05548	   0.49467	  -6.43928
1040402.78053	  65.00000	 952.86591	   0.50028	   0.05824	   0.50366	  -6.63993
1040403.01853	  65.00000	 754.27557	   0.50755	   0.06122	   0.51123	  -6.87810
1040403.25553	  65.00000	 596.71857	   0.51738	   0.06306	   0.52121	  -6.94944
1040403.49353	  65.00000	 471.96338	   0.52860	   0.06538	   0.53263	  -7.05111
1040403.73253	  65.00000	 373.20856	   0.53753	   0.06854	   0.54188	  -7.26683
1040403.97053	  65.00000	 295.47278	   0.54701	   0.07213	   0.55175	  -7.51178
1040404.20953	  65.00000	 233.87738	   0.55673	   0.07716	   0.56205	  -7.89052
1040404.44753	  65.00000	 185.05922	   0.56822	   0.07932	   0.57373	  -7.94632
1040404.68353	  65.00000	 146.35823	   0.57814	   0.08440	   0.58427	  -8.30607
1040404.92053	  65.00000	 115.77804	   0.58957	   0.09106	   0.59656	  -8.78041
1040405.15453	  65.00000	  91.67210	   0.60296	   0.09616	   0.61058	  -9.06137
1040405.39953	  65.00000	  72.51701	   0.61507	   0.10290	   0.62362	  -9.49726
1040405.62853	  65.00000	  57.36816	   0.63255	   0.11217	   0.64242	 -10.05542
1040405.86553	  65.00000	  45.36290	   0.64693	   0.12179	   0.65829	 -10.66196
1040406.09753	  65.00000	  35.93134	   0.66513	   0.13046	   0.67780	 -11.09740
1040406.34853	  65.00000	  28.40909	   0.68807	   0.14219	   0.70261	 -11.67611
1040406.56253	  65.00000	  22.48202	   0.71130	   0.15226	   0.72741	 -12.08250
1040406.82753	  65.00000	  17.79613	   0.74137	   0.15960	   0.75836	 -12.14938
1040407.07953	  65.00000	  14.06813	   0.77260	   0.16266	   0.78954	 -11.88934
1040407.29553	  65.00000	  11.14480	   0.80638	   0.16151	   0.82240	 -11.32568
1040407.56353	  65.00000	   8.81772	   0.83655	   0.15618	   0.85101	 -10.57482
1040407.74153	  65.00000	   6.97545	   0.86402	   0.14512	   0.87612	  -9.53420
1040407.95953	  65.00000	   5.51730	   0.89126	   0.13215	   0.90100	  -8.43371
1040408.22853	  65.00000	   4.36941	   0.91090	   0.11951	   0.91871	  -7.47435
1040408.56353	  65.00000	   3.45686	   0.92614	   0.10634	   0.93223	  -6.55010
1040408.98253	  65.00000	   2.73547	   0.93848	   0.09357	   0.94313	  -5.69365
1040409.50753	  65.00000	   2.16054	   0.94836	   0.08261	   0.95195	  -4.97853
1040410.16653	  65.00000	   1.70952	   0.95612	   0.07343	   0.95894	  -4.39163
1040410.99553	  65.00000	   1.35352	   0.96294	   0.06681	   0.96526	  -3.96893
1040412.03853	  65.00000	   1.07079	   0.96951	   0.06298	   0.97155	  -3.71651
1040413.35253	  65.00000	   0.84734	   0.97360	   0.06278	   0.97562	  -3.68941
1040415.00753	  65.00000	   0.67072	   0.97819	   0.06379	   0.98027	  -3.73114
1040417.09653	  65.00000	   0.53067	   0.98104	   0.06550	   0.98322	  -3.81970
1040419.73353	  65.00000	   0.41976	   0.98524	   0.06869	   0.98763	  -3.98829
1040423.06453	  65.00000	   0.33183	   0.99096	   0.07409	   0.99373	  -4.27558
1040427.27053	  65.00000	   0.26261	   0.99742	   0.08260	   1.00083	  -4.73404
1040432.57853	  65.00000	   0.20791	   1.00466	   0.09210	   1.00887	  -5.23789
1040439.28254	  65.00000	   0.16452	   1.01565	   0.10525	   1.02108	  -5.91610
1040447.75854	  65.00000	   0.13007	   1.03115	   0.12358	   1.03853	  -6.83419
1040458.44854	  65.00000	   0.10309	   1.04561	   0.15011	   1.05633	  -8.16962
1040471.96254	  65.00000	   0.08153	   1.05683	   0.17989	   1.07203	  -9.66014
1040489.06054	  65.00000	   0.06443	   1.06836	   0.21089	   1.08898	 -11.16632
1040510.64754	  65.00000	   0.05102	   1.08311	   0.23496	   1.10830	 -12.23971
1040537.88955	  65.00000	   0.04042	   1.10717	   0.26322	   1.13803	 -13.37302
1040572.38555	  65.00000	   0.03192	   1.13679	   0.29710	   1.17497	 -14.64684
1040615.93256	  65.00000	   0.02528	   1.17254	   0.33240	   1.21874	 -15.82756
1040670.99856	  65.00000	   0.01999	   1.22540	   0.37315	   1.28095	 -16.93628
1056071.12290	  66.00000	20004.45300	   0.39761	  -0.01652	   0.39796	   2.37938
1056071.26590	  66.00000	15829.12600	   0.40418	  -0.00214	   0.40418	   0.30341
1056071.40790	  66.00000	12516.70300	   0.41181	   0.01036	   0.41194	  -1.44114
1056071.54990	  66.00000	9909.44240	   0.42017	   0.01929	   0.42061	  -2.62801
1056071.71390	  66.00000	7835.48000	   0.42712	   0.02359	   0.42777	  -3.16056
1056071.91490	  66.00000	6217.24610	   0.43419	   0.03142	   0.43532	  -4.13929
1056072.15290	  66.00000	4905.29100	   0.44327	   0.03652	   0.44477	  -4.71040
1056072.39190	  66.00000	3881.27370	   0.44988	   0.04034	   0.45168	  -5.12340
1056072.62990	  66.00000	3070.98270	   0.45730	   0.04340	   0.45935	  -5.42137
1056072.86790	  66.00000	2430.77780	   0.46453	   0.04864	   0.46707	  -5.97719
1056073.10590	  66.00000	1923.15370	   0.47371	   0.04877	   0.47622	  -5.87835
1056073.34390	  66.00000	1522.43580	   0.48222	   0.05311	   0.48514	  -6.28545
1056073.58190	  66.00000	1203.84460	   0.49008	   0.05623	   0.49330	  -6.54526
1056073.82090	  66.00000	 952.86591	   0.49947	   0.05772	   0.50279	  -6.59247
1056074.05890	  66.00000	 754.27557	   0.50812	   0.06165	   0.51185	  -6.91807
1056074.29590	  66.00000	 596.71857	   0.51673	   0.06313	   0.52057	  -6.96546
1056074.53390	  66.00000	 471.96338	   0.52624	   0.06682	   0.53046	  -7.23633
1056074.77290	  66.00000	 373.20856	   0.53680	   0.06983	   0.54132	  -7.41201
1056075.00990	  66.00000	 295.47278	   0.54468	   0.07145	   0.54935	  -7.47340
1056075.24890	  66.00000	 233.87738	   0.55750	   0.07696	   0.56278	  -7.85942
1056075.48690	  66.00000	 185.05922	   0.56586	   0.08093	   0.57162	  -8.13954
1056075.72290	  66.00000	 146.35823	   0.57821	   0.08545	   0.58449	  -8.40621
1056075.95990	  66.00000	 115.77804	   0.58949	   0.09164	   0.59657	  -8.83589
1056076.19390	  66.00000	  91.67210	   0.60204	   0.09728	   0.60985	  -9.17912
1056076.43889	  66.00000	  72.51701	   0.61526	   0.10467	   0.62410	  -9.65526
1056076.66789	  66.00000	  57.36816	   0.62997	   0.11089	   0.63965	  -9.98278
1056076.90489	  66.00000	  45.36290	   0.64565	   0.12136	   0.65695	 -10.64561
1056077.13689	  66.00000	  35.93134	   0.66368	   0.13133	   0.67655	 -11.19295
1056077.38789	  66.00000	  28.40909	   0.68588	   0.14355	   0.70074	 -11.82088
1056077.60189	  66.00000	  22.48202	   0.71223	   0.15358	   0.72860	 -12.16879
1056077.86689	  66.00000	  17.79613	   0.74134	   0.15974	   0.75836	 -12.16005
1056078.11889	  66.00000	  14.06813	   0.77300	   0.16407	   0.79022	 -11.98367
1056078.33489	  66.00000	  11.14480	   0.80593	   0.16303	   0.82225	 -11.43561
1056078.60289	  66.00000	   8.81772	   0.83734	   0.15691	   0.85191	 -10.61392
1056078.78089	  66.00000	   6.97545	   0.86491	   0.14735	   0.87738	  -9.66850
1056078.99889	  66.00000	   5.51730	   0.89178	   0.13480	   0.90191	  -8.59570
1056079.26789	  66.00000	   4.36941	   0.91113	   0.12069	   0.91909	  -7.54549
1056079.60289	  66.00000	   3.45686	   0.92859	   0.10526	   0.93454	  -6.46744
1056080.02189	  66.00000	   2.73547	   0.94097	   0.09468	   0.94572	  -5.74599
1056080.54689	  66.00000	   2.16054	   0.95090	   0.08327	   0.95454	  -5.00473
1056081.20589	  66.00000	   1.70952	   0.95767	   0.07513	   0.96061	  -4.48557
1056082.03489	  66.00000	   1.35352	   0.96536	   0.06847	   0.96779	  -4.05702
1056083.07789	  66.00000	   1.07079	   0.96988	   0.06394	   0.97199	  -3.77169
1056084.39189	  66.00000	   0.84734	   0.97441	   0.06173	   0.97636	  -3.62482
1056086.04689	  66.00000	   0.67072	   0.98059	   0.06125	   0.98250	  -3.57419
1056088.13589	  66.00000	   0.53067	   0.98627	   0.06315	   0.98829	  -3.66345
1056090.77288	  66.00000	   0.41976	   0.99193	   0.06968	   0.99438	  -4.01804
1056094.10388	  66.00000	   0.33183	   0.99540	   0.07756	   0.99842	  -4.45525
1056098.30988	  66.00000	   0.26261	   0.99920	   0.08629	   1.00292	  -4.93598
1056103.61787	  66.00000	   0.20791	   1.00510	   0.09598	   1.00968	  -5.45467
1056110.32287	  66.00000	   0.16452	   1.01389	   0.10771	   1.01960	  -6.06393
1056118.79886	  66.00000	   0.13007	   1.02391	   0.12406	   1.03140	  -6.90860
1056129.48885	  66.00000	   0.10309	   1.03684	   0.14161	   1.04647	  -7.77700
1056143.00284	  66.00000	   0.08153	   1.05564	   0.16230	   1.06804	  -8.74073
1056160.09983	  66.00000	   0.06443	   1.08016	   0.19018	   1.09677	  -9.98563
1056181.68681	  66.00000	   0.05102	   1.10946	   0.22846	   1.13274	 -11.63543
1056208.92879	  66.00000	   0.04042	   1.13354	   0.27717	   1.16693	 -13.74004
1056243.42477	  66.00000	   0.03192	   1.15094	   0.32469	   1.19587	 -15.75417
1056286.97173	  66.00000	   0.02528	   1.17264	   0.36531	   1.22823	 -17.30318
1056342.03769	  66.00000	   0.01999	   1.20743	   0.40263	   1.27279	 -18.44155
1071733.55146	  67.00000	20004.45300	   0.39394	  -0.01457	   0.39421	   2.11781
1071733.69446	  67.00000	15829.12600	   0.40318	  -0.00269	   0.40319	   0.38296
1071733.83646	  67.00000	12516.70300	   0.41169	   0.00918	   0.41179	  -1.27694
1071733.97846	  67.00000	9909.44240	   0.41838	   0.01655	   0.41870	  -2.26489
1071734.14246	  67.00000	7835.48000	   0.42625	   0.02586	   0.42704	  -3.47127
1071734.34346	  67.00000	6217.24610	   0.43333	   0.03188	   0.43450	  -4.20704
1071734.58146	  67.00000	4905.29100	   0.44058	   0.03589	   0.44204	  -4.65683
1071734.82046	  67.00000	3881.27370	   0.44903	   0.03905	   0.45072	  -4.97086
1071735.05846	  67.00000	3070.98270	   0.45656	   0.04256	   0.45854	  -5.32537
1071735.29646	  67.00000	2430.77780	   0.46400	   0.04605	   0.46628	  -5.66780
1071735.53446	  67.00000	1923.15370	   0.47219	   0.05105	   0.47494	  -6.17056
1071735.77246	  67.00000	1522.43580	   0.48084	   0.05347	   0.48380	  -6.34501
1071736.01046	  67.00000	1203.84460	   0.48850	   0.05540	   0.49163	  -6.47040
1071736.24946	  67.00000	 952.86591	   0.49789	   0.05868	   0.50133	  -6.72149
1071736.48746	  67.00000	 754.27557	   0.50637	   0.06070	   0.50999	  -6.83595
1071736.72446	  67.00000	 596.71857	   0.51608	   0.06432	   0.52007	  -7.10407
1071736.96246	  67.00000	 471.96338	   0.52425	   0.06747	   0.52857	  -7.33367
1071737.20146	  67.00000	 373.20856	   0.53482	   0.06975	   0.53935	  -7.43083
1071737.43946	  67.00000	 295.47278	   0.54470	   0.07250	   0.54951	  -7.58110
1071737.67846	  67.00000	 233.87738	   0.55549	   0.07588	   0.56064	  -7.77842
1071737.91646	  67.00000	 185.05922	   0.56614	   0.08028	   0.57180	  -8.07081
1071738.15246	  67.00000	 146.35823	   0.57811	   0.08461	   0.58427	  -8.32649
1071738.38946	  67.00000	 115.77804	   0.58849	   0.08964	   0.59527	  -8.66089
1071738.62346	  67.00000	  91.67210	   0.60159	   0.09702	   0.60936	  -9.16137
1071738.86846	  67.00000	  72.51701	   0.61319	   0.10321	   0.62181	  -9.55408
1071739.09746	  67.00000	  57.36816	   0.62986	   0.11214	   0.63976	 -10.09557
1071739.33446	  67.00000	  45.36290	   0.64501	   0.12027	   0.65613	 -10.56187
1071739.56646	  67.00000	  35.93134	   0.66434	   0.13072	   0.67708	 -11.13195
1071739.81746	  67.00000	  28.40909	   0.68465	   0.14137	   0.69910	 -11.66659
1071740.03146	  67.00000	  22.48202	   0.71088	   0.15365	   0.72729	 -12.19617
1071740.29646	  67.00000	  17.79613	   0.73974	   0.16052	   0.75696	 -12.24337
1071740.54846	  67.00000	  14.06813	   0.77212	   0.16428	   0.78940	 -12.01162
1071740.76446	  67.00000	  11.14480	   0.80602	   0.16410	   0.82255	 -11.50800
1071741.03246	  67.00000	   8.81772	   0.83814	   0.15760	   0.85283	 -10.64944
1071741.21046	  67.00000	   6.97545	   0.86562	   0.14851	   0.87827	  -9.73526
1071741.42846	  67.00000	   5.51730	   0.89269	   0.13544	   0.90290	  -8.62749
1071741.69746	  67.00000	   4.36941	   0.91150	   0.12088	   0.91948	  -7.55409
1071742.03346	  67.00000	   3.45686	   0.92845	   0.10626	   0.93451	  -6.52933
1071742.45146	  67.00000	   2.73547	   0.94222	   0.09576	   0.94707	  -5.80339
1071742.97646	  67.00000	   2.16054	   0.95096	   0.08371	   0.95464	  -5.03057
1071743.63646	  67.00000	   1.70952	   0.95804	   0.07477	   0.96095	  -4.46259
1071744.46446	  67.00000	   1.35352	   0.96491	   0.06867	   0.96735	  -4.07096
1071745.50746	  67.00000	   1.07079	   0.97056	   0.06425	   0.97269	  -3.78739
1071746.82145	  67.00000	   0.84734	   0.97492	   0.06121	   0.97684	  -3.59257
1071748.47745	  67.00000	   0.67072	   0.98014	   0.06069	   0.98202	  -3.54325
1071750.56545	  67.00000	   0.53067	   0.98634	   0.06307	   0.98836	  -3.65865
1071753.20245	  67.00000	   0.41976	   0.99147	   0.06882	   0.99386	  -3.97045
1071756.53345	  67.00000	   0.33183	   0.99570	   0.07753	   0.99872	  -4.45241
1071760.73944	  67.00000	   0.26261	   0.99967	   0.08581	   1.00334	  -4.90632
1071766.04744	  67.00000	   0.20791	   1.00530	   0.09509	   1.00978	  -5.40327
1071772.75243	  67.00000	   0.16452	   1.01396	   0.10749	   1.01964	  -6.05151
1071781.22843	  67.00000	   0.13007	   1.02439	   0.12354	   1.03181	  -6.87635
1071791.91942	  67.00000	   0.10309	   1.03747	   0.14108	   1.04702	  -7.74370
1071805.43241	  67.00000	   0.08153	   1.05554	   0.16152	   1.06783	  -8.69974
1071822.53040	  67.00000	   0.06443	   1.07946	   0.18889	   1.09586	  -9.92548
1071844.11738	  67.00000	   0.05102	   1.10857	   0.22636	   1.13144	 -11.54062
1071871.35936	  67.00000	   0.04042	   1.13425	   0.27401	   1.16688	 -13.58140
1071905.85533	  67.00000	   0.03192	   1.15258	   0.32178	   1.19665	 -15.59907
1071949.40330	  67.00000	   0.02528	   1.17370	   0.36109	   1.22799	 -17.10044
1072004.46826	  67.00000	   0.01999	   1.20933	   0.39876	   1.27337	 -18.24946
1087384.29865	  68.00000	20004.45300	   0.39505	  -0.01538	   0.39535	   2.22900
1087384.44165	  68.00000	15829.12600	   0.40280	  -0.00002	   0.40280	   0.00343
1087384.58365	  68.00000	12516.70300	   0.41049	   0.00970	   0.41060	  -1.35336
1087384.72565	  68.00000	9909.44240	   0.41881	   0.01786	   0.41919	  -2.44193
1087384.88965	  68.00000	7835.48000	   0.42589	   0.02576	   0.42667	  -3.46150
1087385.09065	  68.00000	6217.24610	   0.43321	   0.03080	   0.43431	  -4.06641
1087385.32865	  68.00000	4905.29100	   0.44066	   0.03583	   0.44211	  -4.64898
1087385.56765	  68.00000	3881.27370	   0.44773	   0.03939	   0.44946	  -5.02743
1087385.80565	  68.00000	3070.98270	   0.45635	   0.04321	   0.45839	  -5.40937
1087386.04365	  68.00000	2430.77780	   0.46376	   0.04642	   0.46608	  -5.71547
1087386.28165	  68.00000	1923.15370	   0.47179	   0.05095	   0.47454	  -6.16339
1087386.51965	  68.00000	1522.43580	   0.48038	   0.05248	   0.48324	  -6.23423
1087386.75765	  68.00000	1203.84460	   0.48825	   0.05720	   0.49159	  -6.68155
1087386.99665	  68.00000	 952.86591	   0.49790	   0.05947	   0.50144	  -6.81078
1087387.23465	  68.00000	 754.27557	   0.50778	   0.06021	   0.51133	  -6.76257
1087387.47164	  68.00000	 596.71857	   0.51615	   0.06328	   0.52002	  -6.98997
1087387.70964	  68.00000	 471.96338	   0.52331	   0.06617	   0.52748	  -7.20647
1087387.94864	  68.00000	 373.20856	   0.53411	   0.07051	   0.53874	  -7.52037
1087388.18664	  68.00000	 295.47278	   0.54457	   0.07367	   0.54953	  -7.70422
1087388.42564	  68.00000	 233.87738	   0.55510	   0.07655	   0.56035	  -7.85156
1087388.66364	  68.00000	 185.05922	   0.56693	   0.07916	   0.57243	  -7.94911
1087388.89964	  68.00000	 146.35823	   0.57767	   0.08550	   0.58396	  -8.41919
1087389.13664	  68.00000	 115.77804	   0.58682	   0.08962	   0.59362	  -8.68287
