Repository: kbm2110/Battery_Diagnostics_Thesis

# Battery_Diagnostics_Thesis
 Data-driven battery diagnostics using EIS

**Author:** Bala Manikanta Yaswanth Kanagarla
**Institution:** Technische Hochschule Ingolstadt (THI)
**Supervisor:** Prof. Dr. H.-G. Schweiger

## Overview

This project implements a machine learning framework for 
non-invasive State of Health (SoH) estimation of lithium-ion 
batteries using Electrochemical Impedance Spectroscopy (EIS).

Eight physically interpretable features are extracted from 
impedance spectra and used to train six ML models under a 
strict cell-level train-test split. The stacking ensemble 
achieves R² = 0.9122 and RMSE = 0.0234 on completely unseen 
cells.

---

File: data/EIS/EIS_state_V_35C01.txt (part 8 of 39)
time/s	           cycle number	freq/Hz	           Re(Z)/Ohm	  -Im(Z)/Ohm	   |Z|/Ohm	   Phase(Z)/deg
928847.84740	  60.00000	12516.70300	   0.28496	   0.00106	   0.28496	  -0.21239
928847.98940	  60.00000	9909.44240	   0.29074	   0.01042	   0.29093	  -2.05178
928848.15340	  60.00000	7835.48000	   0.29905	   0.02048	   0.29975	  -3.91756
928848.35440	  60.00000	6217.24610	   0.30467	   0.02825	   0.30597	  -5.29745
928848.59240	  60.00000	4905.29100	   0.31308	   0.03449	   0.31498	  -6.28687
928848.83140	  60.00000	3881.27370	   0.32239	   0.04025	   0.32489	  -7.11663
928849.06940	  60.00000	3070.98270	   0.32928	   0.04705	   0.33262	  -8.13269
928849.30740	  60.00000	2430.77780	   0.33612	   0.05102	   0.33997	  -8.63047
928849.54540	  60.00000	1923.15370	   0.34648	   0.05455	   0.35075	  -8.94643
928849.78340	  60.00000	1522.43580	   0.35455	   0.05937	   0.35948	  -9.50650
928850.02140	  60.00000	1203.84460	   0.36617	   0.06263	   0.37149	  -9.70556
928850.26040	  60.00000	 952.86591	   0.37431	   0.06755	   0.38036	 -10.23004
928850.49840	  60.00000	 754.27557	   0.38592	   0.07264	   0.39269	 -10.65930
928850.73540	  60.00000	 596.71857	   0.39652	   0.07428	   0.40342	 -10.61069
928850.97340	  60.00000	 471.96338	   0.40870	   0.07898	   0.41626	 -10.93787
928851.21240	  60.00000	 373.20856	   0.41855	   0.08277	   0.42665	 -11.18619
928851.45040	  60.00000	 295.47278	   0.43185	   0.08721	   0.44057	 -11.41717
928851.68940	  60.00000	 233.87738	   0.44551	   0.09139	   0.45479	 -11.59262
928851.92740	  60.00000	 185.05922	   0.45860	   0.09560	   0.46846	 -11.77538
928852.16340	  60.00000	 146.35823	   0.47181	   0.10251	   0.48281	 -12.25796
928852.39940	  60.00000	 115.77804	   0.48660	   0.10737	   0.49831	 -12.44322
928852.63440	  60.00000	  91.67210	   0.50182	   0.11292	   0.51437	 -12.68107
928852.87940	  60.00000	  72.51701	   0.51999	   0.11975	   0.53360	 -12.96830
928853.10840	  60.00000	  57.36816	   0.54057	   0.12564	   0.55498	 -13.08468
928853.34540	  60.00000	  45.36290	   0.56425	   0.13102	   0.57926	 -13.07275
928853.57740	  60.00000	  35.93134	   0.58776	   0.13529	   0.60313	 -12.96289
928853.82840	  60.00000	  28.40909	   0.61529	   0.13470	   0.62986	 -12.34849
928854.04240	  60.00000	  22.48202	   0.64244	   0.13148	   0.65575	 -11.56677
928854.30740	  60.00000	  17.79613	   0.66657	   0.12472	   0.67814	 -10.59802
928854.55940	  60.00000	  14.06813	   0.68831	   0.11450	   0.69777	  -9.44461
928854.77540	  60.00000	  11.14480	   0.70748	   0.10194	   0.71479	  -8.19928
928855.04340	  60.00000	   8.81772	   0.72043	   0.09001	   0.72603	  -7.12146
928855.22140	  60.00000	   6.97545	   0.73193	   0.07948	   0.73623	  -6.19756
928855.43940	  60.00000	   5.51730	   0.74228	   0.06886	   0.74546	  -5.29997
928855.70840	  60.00000	   4.36941	   0.74837	   0.06064	   0.75082	  -4.63260
928856.04340	  60.00000	   3.45686	   0.75230	   0.05345	   0.75420	  -4.06404
928856.46240	  60.00000	   2.73547	   0.75806	   0.04770	   0.75956	  -3.60048
928856.98740	  60.00000	   2.16054	   0.76122	   0.04469	   0.76253	  -3.36015
928857.64640	  60.00000	   1.70952	   0.76548	   0.04183	   0.76662	  -3.12801
928858.47540	  60.00000	   1.35352	   0.76924	   0.04095	   0.77032	  -3.04712
928859.51840	  60.00000	   1.07079	   0.77203	   0.04069	   0.77310	  -3.01716
928860.83240	  60.00000	   0.84734	   0.77577	   0.04220	   0.77692	  -3.11381
928862.48740	  60.00000	   0.67072	   0.77944	   0.04391	   0.78067	  -3.22473
928864.57640	  60.00000	   0.53067	   0.78337	   0.04666	   0.78476	  -3.40894
928867.21340	  60.00000	   0.41976	   0.78787	   0.05161	   0.78956	  -3.74803
928870.54440	  60.00000	   0.33183	   0.79227	   0.05828	   0.79442	  -4.20715
928874.75040	  60.00000	   0.26261	   0.79733	   0.06449	   0.79993	  -4.62408
928880.05840	  60.00000	   0.20791	   0.80519	   0.07300	   0.80849	  -5.18058
928886.76340	  60.00000	   0.16452	   0.81405	   0.08551	   0.81853	  -5.99637
928895.23940	  60.00000	   0.13007	   0.82251	   0.10126	   0.82872	  -7.01881
928905.92940	  60.00000	   0.10309	   0.83048	   0.11774	   0.83879	  -8.06939
928919.44340	  60.00000	   0.08153	   0.84019	   0.13459	   0.85090	  -9.10086
928936.54141	  60.00000	   0.06443	   0.85441	   0.15407	   0.86820	 -10.22209
928958.12741	  60.00000	   0.05102	   0.87403	   0.17704	   0.89178	 -11.45053
928985.37041	  60.00000	   0.04042	   0.89539	   0.20476	   0.91851	 -12.88090
929019.86642	  60.00000	   0.03192	   0.91968	   0.23282	   0.94869	 -14.20628
929063.41342	  60.00000	   0.02528	   0.95358	   0.26180	   0.98886	 -15.35205
929118.47843	  60.00000	   0.01999	   0.99867	   0.30135	   1.04315	 -16.79142
943937.02631	  61.00000	20004.45300	   0.27217	  -0.02753	   0.27356	   5.77532
943937.16931	  61.00000	15829.12600	   0.28085	  -0.01121	   0.28107	   2.28656
943937.31131	  61.00000	12516.70300	   0.28542	   0.00091	   0.28542	  -0.18222
943937.45331	  61.00000	9909.44240	   0.29082	   0.01251	   0.29109	  -2.46405
943937.61731	  61.00000	7835.48000	   0.29911	   0.02135	   0.29987	  -4.08187
943937.81831	  61.00000	6217.24610	   0.30607	   0.02856	   0.30740	  -5.33096
943938.05631	  61.00000	4905.29100	   0.31480	   0.03657	   0.31692	  -6.62644
943938.29531	  61.00000	3881.27370	   0.32101	   0.04082	   0.32359	  -7.24751
943938.53331	  61.00000	3070.98270	   0.32893	   0.04691	   0.33226	  -8.11602
943938.77131	  61.00000	2430.77780	   0.33896	   0.05135	   0.34283	  -8.61473
943939.00931	  61.00000	1923.15370	   0.34648	   0.05420	   0.35070	  -8.88998
943939.24731	  61.00000	1522.43580	   0.35546	   0.06032	   0.36054	  -9.63130
943939.48531	  61.00000	1203.84460	   0.36330	   0.06430	   0.36895	 -10.03615
943939.72431	  61.00000	 952.86591	   0.37481	   0.06831	   0.38099	 -10.32943
943939.96231	  61.00000	 754.27557	   0.38627	   0.07150	   0.39283	 -10.48676
943940.19931	  61.00000	 596.71857	   0.39632	   0.07505	   0.40336	 -10.72279
943940.43731	  61.00000	 471.96338	   0.40742	   0.07771	   0.41476	 -10.79947
943940.67631	  61.00000	 373.20856	   0.41866	   0.08099	   0.42642	 -10.94809
943940.91431	  61.00000	 295.47278	   0.43240	   0.08696	   0.44106	 -11.37042
943941.15331	  61.00000	 233.87738	   0.44415	   0.09042	   0.45326	 -11.50639
943941.39131	  61.00000	 185.05922	   0.45843	   0.09533	   0.46823	 -11.74707
943941.62731	  61.00000	 146.35823	   0.47069	   0.10039	   0.48127	 -12.04010
943941.86431	  61.00000	 115.77804	   0.48696	   0.10582	   0.49833	 -12.26016
943942.09831	  61.00000	  91.67210	   0.50385	   0.11128	   0.51600	 -12.45421
943942.34331	  61.00000	  72.51701	   0.52144	   0.12061	   0.53521	 -13.02356
943942.57231	  61.00000	  57.36816	   0.54022	   0.12624	   0.55478	 -13.15304
943942.80931	  61.00000	  45.36290	   0.56265	   0.13300	   0.57816	 -13.29952
943943.04131	  61.00000	  35.93134	   0.58735	   0.13644	   0.60299	 -13.07730
943943.29231	  61.00000	  28.40909	   0.61383	   0.13767	   0.62908	 -12.64151
943943.50631	  61.00000	  22.48202	   0.64199	   0.13247	   0.65551	 -11.65870
943943.77131	  61.00000	  17.79613	   0.66685	   0.12520	   0.67850	 -10.63310
943944.02331	  61.00000	  14.06813	   0.68808	   0.11362	   0.69740	  -9.37661
943944.23931	  61.00000	  11.14480	   0.70432	   0.10288	   0.71179	  -8.31051
943944.50731	  61.00000	   8.81772	   0.72048	   0.08998	   0.72608	  -7.11861
943944.68531	  61.00000	   6.97545	   0.73114	   0.07914	   0.73541	  -6.17804
943944.90331	  61.00000	   5.51730	   0.74116	   0.06850	   0.74432	  -5.28041
943945.17231	  61.00000	   4.36941	   0.74878	   0.05997	   0.75118	  -4.57874
943945.50731	  61.00000	   3.45686	   0.75326	   0.05271	   0.75510	  -4.00275
943945.92631	  61.00000	   2.73547	   0.75760	   0.04787	   0.75911	  -3.61548
943946.45131	  61.00000	   2.16054	   0.76243	   0.04431	   0.76371	  -3.32640
943947.11031	  61.00000	   1.70952	   0.76601	   0.04182	   0.76715	  -3.12514
943947.93931	  61.00000	   1.35352	   0.76899	   0.04070	   0.77007	  -3.02937
943948.98231	  61.00000	   1.07079	   0.77217	   0.04051	   0.77323	  -3.00285
943950.29631	  61.00000	   0.84734	   0.77642	   0.04153	   0.77753	  -3.06199
943951.95131	  61.00000	   0.67072	   0.78046	   0.04403	   0.78170	  -3.22905
943954.04031	  61.00000	   0.53067	   0.78408	   0.04801	   0.78555	  -3.50413
943956.67731	  61.00000	   0.41976	   0.78720	   0.05244	   0.78894	  -3.81116
943960.00831	  61.00000	   0.33183	   0.79207	   0.05762	   0.79416	  -4.16079
943964.21431	  61.00000	   0.26261	   0.79798	   0.06451	   0.80058	  -4.62212
943969.52231	  61.00000	   0.20791	   0.80467	   0.07461	   0.80812	  -5.29706
943976.22731	  61.00000	   0.16452	   0.81160	   0.08581	   0.81613	  -6.03571
943984.70332	  61.00000	   0.13007	   0.81972	   0.09767	   0.82552	  -6.79490
943995.39332	  61.00000	   0.10309	   0.83206	   0.11196	   0.83956	  -7.66377
944008.90732	  61.00000	   0.08153	   0.84778	   0.13183	   0.85797	  -8.83862
944026.00532	  61.00000	   0.06443	   0.86384	   0.15704	   0.87800	 -10.30365
944047.59232	  61.00000	   0.05102	   0.87668	   0.18464	   0.89592	 -11.89341
944074.83433	  61.00000	   0.04042	   0.89295	   0.21047	   0.91742	 -13.26248
944109.33033	  61.00000	   0.03192	   0.91786	   0.23666	   0.94788	 -14.45818
944152.87734	  61.00000	   0.02528	   0.94911	   0.26932	   0.98658	 -15.84185
944207.94334	  61.00000	   0.01999	   0.98382	   0.30641	   1.03043	 -17.29909
959013.10904	  62.00000	20004.45300	   0.27278	  -0.02639	   0.27405	   5.52602
959013.25204	  62.00000	15829.12600	   0.27933	  -0.01162	   0.27957	   2.38163
959013.39404	  62.00000	12516.70300	   0.28536	   0.00237	   0.28537	  -0.47664
959013.53604	  62.00000	9909.44240	   0.29253	   0.01228	   0.29278	  -2.40286
959013.70004	  62.00000	7835.48000	   0.30060	   0.02218	   0.30141	  -4.21928
959013.90104	  62.00000	6217.24610	   0.30630	   0.02851	   0.30762	  -5.31750
959014.13904	  62.00000	4905.29100	   0.31396	   0.03576	   0.31599	  -6.49749
959014.37704	  62.00000	3881.27370	   0.32257	   0.04042	   0.32509	  -7.14254
959014.61504	  62.00000	3070.98270	   0.33060	   0.04602	   0.33378	  -7.92455
959014.85404	  62.00000	2430.77780	   0.33779	   0.05240	   0.34183	  -8.81774
959015.09204	  62.00000	1923.15370	   0.34651	   0.05677	   0.35113	  -9.30470
959015.33004	  62.00000	1522.43580	   0.35701	   0.05959	   0.36195	  -9.47683
959015.56804	  62.00000	1203.84460	   0.36613	   0.06445	   0.37175	  -9.98404
959015.80704	  62.00000	 952.86591	   0.37464	   0.06783	   0.38073	 -10.26174
959016.04504	  62.00000	 754.27557	   0.38648	   0.07069	   0.39289	 -10.36500
959016.28204	  62.00000	 596.71857	   0.39679	   0.07524	   0.40386	 -10.73650
959016.52004	  62.00000	 471.96338	   0.40903	   0.07901	   0.41659	 -10.93278
959016.75904	  62.00000	 373.20856	   0.41991	   0.08274	   0.42799	 -11.14650
959016.99604	  62.00000	 295.47278	   0.43208	   0.08548	   0.44045	 -11.19087
959017.23604	  62.00000	 233.87738	   0.44548	   0.09190	   0.45486	 -11.65586
959017.47404	  62.00000	 185.05922	   0.45677	   0.09674	   0.46690	 -11.95765
959017.71004	  62.00000	 146.35823	   0.47331	   0.10201	   0.48418	 -12.16215
959017.94604	  62.00000	 115.77804	   0.48889	   0.10675	   0.50041	 -12.31768
959018.18104	  62.00000	  91.67210	   0.50292	   0.11312	   0.51549	 -12.67651
959018.42604	  62.00000	  72.51701	   0.52318	   0.12085	   0.53696	 -13.00699
959018.65504	  62.00000	  57.36816	   0.54297	   0.12729	   0.55769	 -13.19396
959018.89204	  62.00000	  45.36290	   0.56398	   0.13342	   0.57954	 -13.30997
959019.12404	  62.00000	  35.93134	   0.58851	   0.13706	   0.60425	 -13.10973
959019.37504	  62.00000	  28.40909	   0.61549	   0.13615	   0.63037	 -12.47285
959019.58904	  62.00000	  22.48202	   0.64207	   0.13308	   0.65572	 -11.70992
959019.85404	  62.00000	  17.79613	   0.66738	   0.12480	   0.67895	 -10.59215
959020.10604	  62.00000	  14.06813	   0.68943	   0.11458	   0.69889	  -9.43576
959020.32204	  62.00000	  11.14480	   0.70832	   0.10334	   0.71582	  -8.30054
959020.59004	  62.00000	   8.81772	   0.72411	   0.09119	   0.72983	  -7.17753
959020.76804	  62.00000	   6.97545	   0.73466	   0.07915	   0.73891	  -6.14943
959020.98604	  62.00000	   5.51730	   0.74307	   0.06818	   0.74619	  -5.24285
959021.25504	  62.00000	   4.36941	   0.75134	   0.06179	   0.75388	  -4.70124
959021.59004	  62.00000	   3.45686	   0.75624	   0.05366	   0.75814	  -4.05851
959022.00904	  62.00000	   2.73547	   0.76037	   0.04934	   0.76197	  -3.71305
959022.53404	  62.00000	   2.16054	   0.76478	   0.04473	   0.76608	  -3.34694
959023.19304	  62.00000	   1.70952	   0.76845	   0.04283	   0.76965	  -3.19029
959024.02204	  62.00000	   1.35352	   0.77181	   0.04112	   0.77290	  -3.04967
959025.06504	  62.00000	   1.07079	   0.77545	   0.04055	   0.77650	  -2.99344
959026.37904	  62.00000	   0.84734	   0.77968	   0.04143	   0.78078	  -3.04181
959028.03404	  62.00000	   0.67072	   0.78333	   0.04424	   0.78458	  -3.23216
959030.12304	  62.00000	   0.53067	   0.78623	   0.04737	   0.78765	  -3.44818
959032.76004	  62.00000	   0.41976	   0.79072	   0.05131	   0.79238	  -3.71256
959036.09104	  62.00000	   0.33183	   0.79653	   0.05751	   0.79861	  -4.12945
959040.29704	  62.00000	   0.26261	   0.80274	   0.06606	   0.80546	  -4.70463
959045.60505	  62.00000	   0.20791	   0.80816	   0.07657	   0.81178	  -5.41227
959052.31005	  62.00000	   0.16452	   0.81364	   0.08736	   0.81831	  -6.12818
959060.78605	  62.00000	   0.13007	   0.82181	   0.09906	   0.82775	  -6.87323
959071.47605	  62.00000	   0.10309	   0.83262	   0.11346	   0.84032	  -7.75986
959084.99005	  62.00000	   0.08153	   0.84583	   0.13258	   0.85615	  -8.90843
959102.08805	  62.00000	   0.06443	   0.86116	   0.15438	   0.87489	 -10.16355
959123.67405	  62.00000	   0.05102	   0.87740	   0.17532	   0.89474	 -11.29965
959150.91706	  62.00000	   0.04042	   0.90356	   0.19982	   0.92539	 -12.47035
959185.41306	  62.00000	   0.03192	   0.93603	   0.23510	   0.96510	 -14.09908
959228.96007	  62.00000	   0.02528	   0.96655	   0.27921	   1.00607	 -16.11270
959284.02607	  62.00000	   0.01999	   0.99341	   0.32406	   1.04493	 -18.06673
974074.71461	  63.00000	20004.45300	   0.27333	  -0.02822	   0.27478	   5.89445
974074.85761	  63.00000	15829.12600	   0.27845	  -0.01211	   0.27872	   2.49068
974074.99961	  63.00000	12516.70300	   0.28785	   0.00243	   0.28786	  -0.48271
974075.14161	  63.00000	9909.44240	   0.29334	   0.01338	   0.29364	  -2.61158
974075.30561	  63.00000	7835.48000	   0.30038	   0.02098	   0.30111	  -3.99512
974075.50661	  63.00000	6217.24610	   0.30708	   0.02931	   0.30847	  -5.45241
974075.74461	  63.00000	4905.29100	   0.31414	   0.03619	   0.31622	  -6.57233
974075.98361	  63.00000	3881.27370	   0.32269	   0.04142	   0.32533	  -7.31477
974076.22161	  63.00000	3070.98270	   0.32934	   0.04562	   0.33249	  -7.88583
974076.45961	  63.00000	2430.77780	   0.33766	   0.05221	   0.34168	  -8.78992
974076.69761	  63.00000	1923.15370	   0.34703	   0.05534	   0.35141	  -9.06088
974076.93561	  63.00000	1522.43580	   0.35659	   0.05868	   0.36139	  -9.34514
974077.17361	  63.00000	1203.84460	   0.36511	   0.06426	   0.37072	  -9.98133
974077.41261	  63.00000	 952.86591	   0.37575	   0.06789	   0.38183	 -10.24129
974077.65061	  63.00000	 754.27557	   0.38676	   0.07185	   0.39337	 -10.52384
974077.88761	  63.00000	 596.71857	   0.39602	   0.07490	   0.40304	 -10.71056
974078.12561	  63.00000	 471.96338	   0.40854	   0.07932	   0.41617	 -10.98830
974078.36461	  63.00000	 373.20856	   0.42069	   0.08321	   0.42884	 -11.18849
974078.60261	  63.00000	 295.47278	   0.43284	   0.08630	   0.44136	 -11.27526
974078.84161	  63.00000	 233.87738	   0.44537	   0.09164	   0.45470	 -11.62731
974079.07961	  63.00000	 185.05922	   0.46029	   0.09661	   0.47032	 -11.85322
974079.31561	  63.00000	 146.35823	   0.47354	   0.10208	   0.48442	 -12.16516
974079.55261	  63.00000	 115.77804	   0.49002	   0.10915	   0.50203	 -12.55691
974079.78661	  63.00000	  91.67210	   0.50512	   0.11367	   0.51775	 -12.68255
974080.03161	  63.00000	  72.51701	   0.52250	   0.11975	   0.53605	 -12.90832
974080.26061	  63.00000	  57.36816	   0.54220	   0.12754	   0.55699	 -13.23662
974080.49761	  63.00000	  45.36290	   0.56639	   0.13314	   0.58183	 -13.22842
974080.72961	  63.00000	  35.93134	   0.59105	   0.13645	   0.60660	 -12.99938
974080.98061	  63.00000	  28.40909	   0.61702	   0.13860	   0.63239	 -12.65986
974081.19461	  63.00000	  22.48202	   0.64497	   0.13328	   0.65860	 -11.67540
974081.45961	  63.00000	  17.79613	   0.67070	   0.12731	   0.68267	 -10.74814
974081.71161	  63.00000	  14.06813	   0.69244	   0.11611	   0.70211	  -9.51923
974081.92761	  63.00000	  11.14480	   0.71050	   0.10379	   0.71804	  -8.31127
974082.19561	  63.00000	   8.81772	   0.72600	   0.09224	   0.73183	  -7.24042
974082.37361	  63.00000	   6.97545	   0.73706	   0.08144	   0.74154	  -6.30558
974082.59161	  63.00000	   5.51730	   0.74571	   0.07000	   0.74899	  -5.36275
974082.86061	  63.00000	   4.36941	   0.75328	   0.06077	   0.75573	  -4.61208
974083.19561	  63.00000	   3.45686	   0.75985	   0.05385	   0.76175	  -4.05387
974083.61461	  63.00000	   2.73547	   0.76368	   0.05063	   0.76536	  -3.79312
974084.13861	  63.00000	   2.16054	   0.76767	   0.04565	   0.76903	  -3.40275
974084.79761	  63.00000	   1.70952	   0.77158	   0.04262	   0.77276	  -3.16148
974085.62661	  63.00000	   1.35352	   0.77545	   0.04132	   0.77655	  -3.05032
974086.66961	  63.00000	   1.07079	   0.77831	   0.04138	   0.77941	  -3.04303
974087.98361	  63.00000	   0.84734	   0.78214	   0.04232	   0.78328	  -3.09735
974089.63861	  63.00000	   0.67072	   0.78571	   0.04441	   0.78697	  -3.23535
974091.72761	  63.00000	   0.53067	   0.78949	   0.04728	   0.79091	  -3.42692
974094.36461	  63.00000	   0.41976	   0.79370	   0.05209	   0.79540	  -3.75519
974097.69561	  63.00000	   0.33183	   0.79872	   0.05771	   0.80080	  -4.13281
974101.90161	  63.00000	   0.26261	   0.80436	   0.06446	   0.80694	  -4.58178
974107.20961	  63.00000	   0.20791	   0.81214	   0.07367	   0.81548	  -5.18336
974113.91461	  63.00000	   0.16452	   0.82017	   0.08723	   0.82479	  -6.07081
974122.39061	  63.00000	   0.13007	   0.82724	   0.10205	   0.83351	  -7.03295
974133.08061	  63.00000	   0.10309	   0.83444	   0.11737	   0.84266	  -8.00664
974146.59461	  63.00000	   0.08153	   0.84574	   0.13332	   0.85619	  -8.95850
974163.69262	  63.00000	   0.06443	   0.86149	   0.15346	   0.87505	 -10.10055
974185.27962	  63.00000	   0.05102	   0.88091	   0.17804	   0.89872	 -11.42579
974212.52162	  63.00000	   0.04042	   0.90064	   0.20503	   0.92368	 -12.82467
974247.01763	  63.00000	   0.03192	   0.92733	   0.23172	   0.95584	 -14.02945
974290.56463	  63.00000	   0.02528	   0.96429	   0.26376	   0.99971	 -15.29812
974345.63064	  63.00000	   0.01999	   1.00850	   0.30825	   1.05456	 -16.99560
989119.11138	  64.00000	20004.45300	   0.27402	  -0.02689	   0.27534	   5.60538
989119.25438	  64.00000	15829.12600	   0.28128	  -0.01044	   0.28147	   2.12481
989119.39638	  64.00000	12516.70300	   0.28609	   0.00116	   0.28609	  -0.23180
989119.53838	  64.00000	9909.44240	   0.29357	   0.01322	   0.29387	  -2.57828
989119.70238	  64.00000	7835.48000	   0.29977	   0.02221	   0.30059	  -4.23678
989119.90338	  64.00000	6217.24610	   0.30783	   0.03106	   0.30939	  -5.76183
989120.14138	  64.00000	4905.29100	   0.31536	   0.03550	   0.31735	  -6.42337
989120.38038	  64.00000	3881.27370	   0.32382	   0.04092	   0.32639	  -7.20192
989120.61838	  64.00000	3070.98270	   0.33065	   0.04564	   0.33379	  -7.85868
989120.85638	  64.00000	2430.77780	   0.33802	   0.05080	   0.34181	  -8.54625
989121.09438	  64.00000	1923.15370	   0.34841	   0.05542	   0.35279	  -9.03806
989121.33238	  64.00000	1522.43580	   0.35584	   0.05904	   0.36071	  -9.42013
989121.57038	  64.00000	1203.84460	   0.36726	   0.06416	   0.37283	  -9.90949
989121.80938	  64.00000	 952.86591	   0.37656	   0.06903	   0.38284	 -10.38792
989122.04738	  64.00000	 754.27557	   0.38500	   0.07167	   0.39162	 -10.54460
989122.28538	  64.00000	 596.71857	   0.39727	   0.07504	   0.40429	 -10.69593
989122.52238	  64.00000	 471.96338	   0.40801	   0.07970	   0.41572	 -11.05336
989122.76138	  64.00000	 373.20856	   0.42194	   0.08216	   0.42986	 -11.01914
989122.99938	  64.00000	 295.47278	   0.43296	   0.08803	   0.44182	 -11.49330
989123.23838	  64.00000	 233.87738	   0.44590	   0.09221	   0.45533	 -11.68374
989123.47638	  64.00000	 185.05922	   0.45881	   0.09574	   0.46869	 -11.78635
989123.71238	  64.00000	 146.35823	   0.47457	   0.10068	   0.48513	 -11.97802
989123.94938	  64.00000	 115.77804	   0.48843	   0.10706	   0.50003	 -12.36374
989124.18338	  64.00000	  91.67210	   0.50493	   0.11507	   0.51787	 -12.83833
989124.42838	  64.00000	  72.51701	   0.52285	   0.11957	   0.53635	 -12.88139
989124.65838	  64.00000	  57.36816	   0.54272	   0.12889	   0.55781	 -13.35990
989124.89438	  64.00000	  45.36290	   0.56522	   0.13344	   0.58076	 -13.28372
989125.12638	  64.00000	  35.93134	   0.58952	   0.13798	   0.60545	 -13.17352
989125.37738	  64.00000	  28.40909	   0.61767	   0.13767	   0.63283	 -12.56512
989125.59138	  64.00000	  22.48202	   0.64485	   0.13392	   0.65861	 -11.73215
989125.85638	  64.00000	  17.79613	   0.67014	   0.12701	   0.68207	 -10.73188
989126.10838	  64.00000	  14.06813	   0.69253	   0.11665	   0.70228	  -9.56085
989126.32438	  64.00000	  11.14480	   0.71076	   0.10513	   0.71849	  -8.41345
989126.59238	  64.00000	   8.81772	   0.72680	   0.09265	   0.73269	  -7.26458
989126.77038	  64.00000	   6.97545	   0.73697	   0.08057	   0.74136	  -6.23885
989126.98838	  64.00000	   5.51730	   0.74677	   0.07088	   0.75013	  -5.42209
989127.25738	  64.00000	   4.36941	   0.75343	   0.06250	   0.75602	  -4.74172
989127.59238	  64.00000	   3.45686	   0.76005	   0.05572	   0.76209	  -4.19312
989128.01138	  64.00000	   2.73547	   0.76463	   0.04990	   0.76625	  -3.73352
989128.53638	  64.00000	   2.16054	   0.76891	   0.04572	   0.77027	  -3.40288
989129.19538	  64.00000	   1.70952	   0.77250	   0.04319	   0.77370	  -3.19998
989130.02438	  64.00000	   1.35352	   0.77597	   0.04102	   0.77705	  -3.02566
989131.06738	  64.00000	   1.07079	   0.77979	   0.04171	   0.78091	  -3.06163
989132.38138	  64.00000	   0.84734	   0.78310	   0.04287	   0.78428	  -3.13322
989134.03638	  64.00000	   0.67072	   0.78637	   0.04444	   0.78762	  -3.23445
989136.12538	  64.00000	   0.53067	   0.79092	   0.04730	   0.79233	  -3.42266
989138.76238	  64.00000	   0.41976	   0.79600	   0.05240	   0.79772	  -3.76604
989142.09338	  64.00000	   0.33183	   0.80030	   0.05912	   0.80248	  -4.22514
989146.29938	  64.00000	   0.26261	   0.80455	   0.06689	   0.80733	  -4.75254
989151.60738	  64.00000	   0.20791	   0.81022	   0.07527	   0.81371	  -5.30773
989158.31238	  64.00000	   0.16452	   0.81812	   0.08519	   0.82255	  -5.94462
989166.78838	  64.00000	   0.13007	   0.82723	   0.09900	   0.83313	  -6.82460
989177.47838	  64.00000	   0.10309	   0.83723	   0.11459	   0.84503	  -7.79365
989190.99238	  64.00000	   0.08153	   0.84899	   0.13126	   0.85908	  -8.78873
989208.09039	  64.00000	   0.06443	   0.86581	   0.15202	   0.87905	  -9.95863
989229.67739	  64.00000	   0.05102	   0.88902	   0.17666	   0.90640	 -11.23886
989256.91939	  64.00000	   0.04042	   0.91263	   0.21096	   0.93669	 -13.01553
989291.41540	  64.00000	   0.03192	   0.93319	   0.24819	   0.96563	 -14.89364
989334.96240	  64.00000	   0.02528	   0.95505	   0.28196	   0.99580	 -16.44841
989390.02841	  64.00000	   0.01999	   0.98797	   0.31328	   1.03645	 -17.59348
1004153.88576	  65.00000	20004.45300	   0.27376	  -0.02732	   0.27512	   5.69977
1004154.02876	  65.00000	15829.12600	   0.27897	  -0.01101	   0.27919	   2.26086
1004154.17076	  65.00000	12516.70300	   0.28603	   0.00088	   0.28603	  -0.17581
1004154.31276	  65.00000	9909.44240	   0.29354	   0.01310	   0.29383	  -2.55512
1004154.47676	  65.00000	7835.48000	   0.30073	   0.02294	   0.30160	  -4.36122
1004154.67776	  65.00000	6217.24610	   0.30804	   0.02911	   0.30942	  -5.39773
1004154.91576	  65.00000	4905.29100	   0.31405	   0.03659	   0.31618	  -6.64479
1004155.15476	  65.00000	3881.27370	   0.32236	   0.04089	   0.32495	  -7.22920
1004155.39276	  65.00000	3070.98270	   0.32923	   0.04585	   0.33240	  -7.92816
1004155.63076	  65.00000	2430.77780	   0.33760	   0.05161	   0.34153	  -8.69166
1004155.86876	  65.00000	1923.15370	   0.34724	   0.05647	   0.35180	  -9.23728
1004156.10676	  65.00000	1522.43580	   0.35499	   0.06007	   0.36004	  -9.60421
1004156.34476	  65.00000	1203.84460	   0.36554	   0.06402	   0.37110	  -9.93450
1004156.58376	  65.00000	 952.86591	   0.37536	   0.06765	   0.38141	 -10.21575
1004156.82176	  65.00000	 754.27557	   0.38440	   0.07129	   0.39096	 -10.50649
1004157.05876	  65.00000	 596.71857	   0.39492	   0.07524	   0.40202	 -10.78729
1004157.29676	  65.00000	 471.96338	   0.40808	   0.07963	   0.41577	 -11.04103
1004157.53576	  65.00000	 373.20856	   0.41965	   0.08191	   0.42757	 -11.04496
1004157.77376	  65.00000	 295.47278	   0.43224	   0.08558	   0.44063	 -11.19948
1004158.01276	  65.00000	 233.87738	   0.44488	   0.09230	   0.45436	 -11.72118
1004158.25076	  65.00000	 185.05922	   0.45661	   0.09566	   0.46652	 -11.83194
1004158.48676	  65.00000	 146.35823	   0.47102	   0.10275	   0.48209	 -12.30617
1004158.72376	  65.00000	 115.77804	   0.48658	   0.10773	   0.49836	 -12.48453
1004158.95776	  65.00000	  91.67210	   0.50328	   0.11340	   0.51590	 -12.69844
1004159.20276	  65.00000	  72.51701	   0.51994	   0.11987	   0.53357	 -12.98250
1004159.43176	  65.00000	  57.36816	   0.54115	   0.12731	   0.55592	 -13.23880
1004159.66876	  65.00000	  45.36290	   0.56243	   0.13448	   0.57828	 -13.44741
1004159.90076	  65.00000	  35.93134	   0.58768	   0.13601	   0.60321	 -13.03124
1004160.15176	  65.00000	  28.40909	   0.61545	   0.13714	   0.63055	 -12.56208
1004160.36576	  65.00000	  22.48202	   0.64190	   0.13353	   0.65564	 -11.75134
1004160.63076	  65.00000	  17.79613	   0.66791	   0.12664	   0.67981	 -10.73628
1004160.88276	  65.00000	  14.06813	   0.69014	   0.11706	   0.69999	  -9.62710
1004161.09876	  65.00000	  11.14480	   0.70668	   0.10306	   0.71415	  -8.29768
1004161.36676	  65.00000	   8.81772	   0.72454	   0.09204	   0.73037	  -7.23987
1004161.54476	  65.00000	   6.97545	   0.73532	   0.08049	   0.73972	  -6.24663
1004161.76276	  65.00000	   5.51730	   0.74314	   0.06948	   0.74638	  -5.34160
1004162.03176	  65.00000	   4.36941	   0.75132	   0.06113	   0.75380	  -4.65130
1004162.36676	  65.00000	   3.45686	   0.75691	   0.05484	   0.75889	  -4.14366
1004162.78576	  65.00000	   2.73547	   0.76167	   0.04937	   0.76327	  -3.70825
1004163.31076	  65.00000	   2.16054	   0.76578	   0.04552	   0.76713	  -3.40211
1004163.96976	  65.00000	   1.70952	   0.76960	   0.04259	   0.77078	  -3.16765
1004164.79876	  65.00000	   1.35352	   0.77248	   0.04221	   0.77364	  -3.12758
1004165.84176	  65.00000	   1.07079	   0.77584	   0.04144	   0.77694	  -3.05734
1004167.15576	  65.00000	   0.84734	   0.77953	   0.04151	   0.78064	  -3.04784
1004168.81076	  65.00000	   0.67072	   0.78363	   0.04410	   0.78487	  -3.22082
1004170.89976	  65.00000	   0.53067	   0.78737	   0.04766	   0.78881	  -3.46422
1004173.53676	  65.00000	   0.41976	   0.79123	   0.05254	   0.79297	  -3.79877
1004176.86776	  65.00000	   0.33183	   0.79635	   0.05720	   0.79840	  -4.10822
1004181.07376	  65.00000	   0.26261	   0.80273	   0.06464	   0.80533	  -4.60374
1004186.38176	  65.00000	   0.20791	   0.81049	   0.07524	   0.81398	  -5.30337
1004193.08676	  65.00000	   0.16452	   0.81679	   0.08811	   0.82153	  -6.15679
1004201.56276	  65.00000	   0.13007	   0.82310	   0.10191	   0.82938	  -7.05820
1004212.25276	  65.00000	   0.10309	   0.83218	   0.11529	   0.84013	  -7.88741
1004225.76677	  65.00000	   0.08153	   0.84541	   0.13217	   0.85568	  -8.88573
1004242.86477	  65.00000	   0.06443	   0.86150	   0.15387	   0.87513	 -10.12657
1004264.45077	  65.00000	   0.05102	   0.87908	   0.17818	   0.89695	 -11.45829
1004291.69377	  65.00000	   0.04042	   0.89926	   0.20257	   0.92179	 -12.69459
1004326.18978	  65.00000	   0.03192	   0.92960	   0.22997	   0.95763	 -13.89524
1004369.73678	  65.00000	   0.02528	   0.96770	   0.26810	   1.00415	 -15.48553
1004424.80179	  65.00000	   0.01999	   1.00559	   0.31778	   1.05461	 -17.53727
1019187.26574	  66.00000	20004.45300	   0.27341	  -0.02674	   0.27472	   5.58653
1019187.40874	  66.00000	15829.12600	   0.27836	  -0.01132	   0.27859	   2.32818
1019187.55074	  66.00000	12516.70300	   0.28449	   0.00265	   0.28450	  -0.53387
1019187.69274	  66.00000	9909.44240	   0.29184	   0.01228	   0.29210	  -2.41000
1019187.85674	  66.00000	7835.48000	   0.29957	   0.02047	   0.30027	  -3.90932
1019188.05774	  66.00000	6217.24610	   0.30617	   0.02951	   0.30759	  -5.50563
1019188.29574	  66.00000	4905.29100	   0.31465	   0.03519	   0.31661	  -6.38048
1019188.53474	  66.00000	3881.27370	   0.32146	   0.04091	   0.32406	  -7.25291
1019188.77274	  66.00000	3070.98270	   0.32989	   0.04600	   0.33308	  -7.93822
1019189.01074	  66.00000	2430.77780	   0.33847	   0.05179	   0.34241	  -8.69948
1019189.24874	  66.00000	1923.15370	   0.34583	   0.05509	   0.35019	  -9.05050
1019189.48674	  66.00000	1522.43580	   0.35516	   0.05933	   0.36008	  -9.48316
1019189.72474	  66.00000	1203.84460	   0.36686	   0.06396	   0.37239	  -9.88957
1019189.96374	  66.00000	 952.86591	   0.37548	   0.06786	   0.38156	 -10.24390
1019190.20174	  66.00000	 754.27557	   0.38712	   0.06917	   0.39325	 -10.13044
1019190.43874	  66.00000	 596.71857	   0.39502	   0.07559	   0.40218	 -10.83271
1019190.67674	  66.00000	 471.96338	   0.40821	   0.07825	   0.41564	 -10.85085
1019190.91574	  66.00000	 373.20856	   0.41909	   0.08291	   0.42721	 -11.19035
1019191.15374	  66.00000	 295.47278	   0.43258	   0.08782	   0.44140	 -11.47549
1019191.39274	  66.00000	 233.87738	   0.44474	   0.09197	   0.45415	 -11.68410
1019191.63074	  66.00000	 185.05922	   0.45830	   0.09734	   0.46853	 -11.99040
1019191.86674	  66.00000	 146.35823	   0.47119	   0.10279	   0.48227	 -12.30573
1019192.10374	  66.00000	 115.77804	   0.48736	   0.10640	   0.49884	 -12.31536
1019192.33774	  66.00000	  91.67210	   0.50293	   0.11362	   0.51560	 -12.73058
1019192.58274	  66.00000	  72.51701	   0.52009	   0.11849	   0.53342	 -12.83452
1019192.81174	  66.00000	  57.36816	   0.54127	   0.12680	   0.55592	 -13.18507
1019193.04874	  66.00000	  45.36290	   0.56379	   0.13327	   0.57933	 -13.29927
1019193.28074	  66.00000	  35.93134	   0.58914	   0.13736	   0.60494	 -13.12443
1019193.53174	  66.00000	  28.40909	   0.61569	   0.13741	   0.63084	 -12.58134
1019193.74574	  66.00000	  22.48202	   0.64282	   0.13442	   0.65672	 -11.81076
1019194.01074	  66.00000	  17.79613	   0.66935	   0.12788	   0.68146	 -10.81636
1019194.26274	  66.00000	  14.06813	   0.69159	   0.11816	   0.70161	  -9.69526
1019194.47874	  66.00000	  11.14480	   0.71072	   0.10468	   0.71838	  -8.37860
1019194.74674	  66.00000	   8.81772	   0.72581	   0.09224	   0.73165	  -7.24286
1019194.92474	  66.00000	   6.97545	   0.73625	   0.08057	   0.74064	  -6.24545
1019195.14274	  66.00000	   5.51730	   0.74641	   0.07011	   0.74969	  -5.36619
1019195.41174	  66.00000	   4.36941	   0.75213	   0.06162	   0.75465	  -4.68330
1019195.74674	  66.00000	   3.45686	   0.75819	   0.05536	   0.76021	  -4.17616
1019196.16574	  66.00000	   2.73547	   0.76294	   0.04895	   0.76451	  -3.67134
1019196.69074	  66.00000	   2.16054	   0.76736	   0.04558	   0.76872	  -3.39933
1019197.34974	  66.00000	   1.70952	   0.77050	   0.04331	   0.77172	  -3.21689
1019198.17874	  66.00000	   1.35352	   0.77403	   0.04152	   0.77514	  -3.07014
1019199.22174	  66.00000	   1.07079	   0.77862	   0.04146	   0.77972	  -3.04780
1019200.53574	  66.00000	   0.84734	   0.78075	   0.04266	   0.78192	  -3.12743
1019202.19074	  66.00000	   0.67072	   0.78455	   0.04540	   0.78586	  -3.31188
1019204.27974	  66.00000	   0.53067	   0.78851	   0.04731	   0.78993	  -3.43393
1019206.91674	  66.00000	   0.41976	   0.79357	   0.05171	   0.79525	  -3.72849
1019210.24774	  66.00000	   0.33183	   0.79802	   0.05783	   0.80011	  -4.14504
1019214.45374	  66.00000	   0.26261	   0.80293	   0.06526	   0.80557	  -4.64692
1019219.76174	  66.00000	   0.20791	   0.80996	   0.07385	   0.81332	  -5.20939
1019226.46675	  66.00000	   0.16452	   0.81892	   0.08490	   0.82330	  -5.91891
1019234.94275	  66.00000	   0.13007	   0.82906	   0.10034	   0.83511	  -6.90074
1019245.63275	  66.00000	   0.10309	   0.83778	   0.11877	   0.84615	  -8.06866
1019259.14675	  66.00000	   0.08153	   0.84658	   0.13695	   0.85759	  -9.18870
1019276.24475	  66.00000	   0.06443	   0.85941	   0.15799	   0.87381	 -10.41644
1019297.83175	  66.00000	   0.05102	   0.87859	   0.17819	   0.89648	 -11.46507
1019325.07376	  66.00000	   0.04042	   0.90148	   0.20586	   0.92469	 -12.86346
1019359.56976	  66.00000	   0.03192	   0.92588	   0.23634	   0.95557	 -14.31926
1019403.11677	  66.00000	   0.02528	   0.95674	   0.26523	   0.99282	 -15.49472
1019458.18277	  66.00000	   0.01999	   1.00004	   0.30003	   1.04408	 -16.70037
1034211.33094	  67.00000	20004.45300	   0.27247	  -0.02614	   0.27372	   5.48067
1034211.47394	  67.00000	15829.12600	   0.28121	  -0.01025	   0.28140	   2.08780
1034211.61594	  67.00000	12516.70300	   0.28600	   0.00250	   0.28601	  -0.50013
1034211.75794	  67.00000	9909.44240	   0.29454	   0.01314	   0.29483	  -2.55532
1034211.92194	  67.00000	7835.48000	   0.30073	   0.02164	   0.30150	  -4.11661
1034212.12294	  67.00000	6217.24610	   0.30748	   0.03024	   0.30897	  -5.61606
1034212.36094	  67.00000	4905.29100	   0.31465	   0.03631	   0.31674	  -6.58256
1034212.59894	  67.00000	3881.27370	   0.32383	   0.04059	   0.32636	  -7.14414
1034212.83694	  67.00000	3070.98270	   0.33199	   0.04551	   0.33509	  -7.80475
1034213.07494	  67.00000	2430.77780	   0.33937	   0.05256	   0.34341	  -8.80346
1034213.31294	  67.00000	1923.15370	   0.34807	   0.05507	   0.35240	  -8.99033
1034213.55094	  67.00000	1522.43580	   0.35728	   0.06025	   0.36232	  -9.57210
1034213.78894	  67.00000	1203.84460	   0.36764	   0.06499	   0.37334	 -10.02440
1034214.02794	  67.00000	 952.86591	   0.37659	   0.06819	   0.38272	 -10.26379
1034214.26594	  67.00000	 754.27557	   0.38704	   0.07104	   0.39350	 -10.40034
1034214.50294	  67.00000	 596.71857	   0.39614	   0.07600	   0.40337	 -10.86055
1034214.74094	  67.00000	 471.96338	   0.40778	   0.07891	   0.41535	 -10.95227
1034214.97994	  67.00000	 373.20856	   0.41959	   0.08293	   0.42770	 -11.18082
1034215.21794	  67.00000	 295.47278	   0.43332	   0.08585	   0.44175	 -11.20616
1034215.45694	  67.00000	 233.87738	   0.44479	   0.09187	   0.45418	 -11.67050
1034215.69494	  67.00000	 185.05922	   0.45828	   0.09657	   0.46834	 -11.89975
1034215.93094	  67.00000	 146.35823	   0.47268	   0.10228	   0.48362	 -12.20960
1034216.16794	  67.00000	 115.77804	   0.48700	   0.10742	   0.49871	 -12.43840
1034216.40194	  67.00000	  91.67210	   0.50263	   0.11430	   0.51546	 -12.81139
1034216.64694	  67.00000	  72.51701	   0.52124	   0.12044	   0.53498	 -13.01090
1034216.87594	  67.00000	  57.36816	   0.54073	   0.12655	   0.55534	 -13.17197
1034217.11294	  67.00000	  45.36290	   0.56324	   0.13362	   0.57887	 -13.34578
1034217.34494	  67.00000	  35.93134	   0.58855	   0.13792	   0.60449	 -13.18819
1034217.59594	  67.00000	  28.40909	   0.61600	   0.13733	   0.63112	 -12.56819
1034217.80994	  67.00000	  22.48202	   0.64299	   0.13519	   0.65705	 -11.87329
1034218.07494	  67.00000	  17.79613	   0.66917	   0.12734	   0.68118	 -10.77477
1034218.32694	  67.00000	  14.06813	   0.68981	   0.11801	   0.69983	  -9.70787
1034218.54294	  67.00000	  11.14480	   0.71047	   0.10523	   0.71822	  -8.42476
1034218.81094	  67.00000	   8.81772	   0.72448	   0.09336	   0.73047	  -7.34292
1034218.98894	  67.00000	   6.97545	   0.73625	   0.08042	   0.74063	  -6.23375
1034219.20694	  67.00000	   5.51730	   0.74567	   0.07138	   0.74908	  -5.46772
1034219.47594	  67.00000	   4.36941	   0.75314	   0.06268	   0.75575	  -4.75777
1034219.81094	  67.00000	   3.45686	   0.75787	   0.05493	   0.75986	  -4.14575
1034220.22994	  67.00000	   2.73547	   0.76366	   0.04906	   0.76524	  -3.67588
1034220.75494	  67.00000	   2.16054	   0.76842	   0.04531	   0.76976	  -3.37420
1034221.41394	  67.00000	   1.70952	   0.77210	   0.04319	   0.77330	  -3.20149
1034222.24294	  67.00000	   1.35352	   0.77521	   0.04208	   0.77635	  -3.10677
1034223.28594	  67.00000	   1.07079	   0.77916	   0.04094	   0.78024	  -3.00771
1034224.59994	  67.00000	   0.84734	   0.78273	   0.04233	   0.78387	  -3.09560
1034226.25494	  67.00000	   0.67072	   0.78589	   0.04520	   0.78719	  -3.29195
1034228.34394	  67.00000	   0.53067	   0.78901	   0.04782	   0.79046	  -3.46854
1034230.98094	  67.00000	   0.41976	   0.79330	   0.05187	   0.79500	  -3.74066
1034234.31194	  67.00000	   0.33183	   0.79900	   0.05766	   0.80107	  -4.12763
1034238.51794	  67.00000	   0.26261	   0.80429	   0.06594	   0.80699	  -4.68697
1034243.82594	  67.00000	   0.20791	   0.81035	   0.07491	   0.81380	  -5.28169
1034250.53094	  67.00000	   0.16452	   0.81785	   0.08416	   0.82216	  -5.87512
1034259.00694	  67.00000	   0.13007	   0.82870	   0.09773	   0.83444	  -6.72570
1034269.69694	  67.00000	   0.10309	   0.84121	   0.11575	   0.84914	  -7.83486
1034283.21094	  67.00000	   0.08153	   0.85196	   0.13792	   0.86305	  -9.19526
1034300.30895	  67.00000	   0.06443	   0.86427	   0.16152	   0.87923	 -10.58564
1034321.89595	  67.00000	   0.05102	   0.87830	   0.18181	   0.89692	 -11.69508
1034349.13795	  67.00000	   0.04042	   0.90054	   0.20606	   0.92381	 -12.88851
1034383.63396	  67.00000	   0.03192	   0.92794	   0.23690	   0.95770	 -14.32136
1034427.18096	  67.00000	   0.02528	   0.95674	   0.27022	   0.99417	 -15.77183
1034482.24697	  67.00000	   0.01999	   0.99230	   0.30318	   1.03758	 -16.98966
1049225.64656	  68.00000	20004.45300	   0.27500	  -0.02826	   0.27645	   5.86729
1049225.78956	  68.00000	15829.12600	   0.28225	  -0.01181	   0.28250	   2.39628
1049225.93156	  68.00000	12516.70300	   0.28946	   0.00107	   0.28946	  -0.21274
1049226.07356	  68.00000	9909.44240	   0.29304	   0.01188	   0.29328	  -2.32066
1049226.23756	  68.00000	7835.48000	   0.30157	   0.02212	   0.30238	  -4.19535
1049226.43856	  68.00000	6217.24610	   0.30655	   0.02899	   0.30792	  -5.40272
1049226.67656	  68.00000	4905.29100	   0.31419	   0.03601	   0.31625	  -6.53898
1049226.91456	  68.00000	3881.27370	   0.32373	   0.04174	   0.32641	  -7.34616
1049227.15256	  68.00000	3070.98270	   0.33182	   0.04685	   0.33511	  -8.03618
1049227.39056	  68.00000	2430.77780	   0.33942	   0.05159	   0.34332	  -8.64231
1049227.62856	  68.00000	1923.15370	   0.34815	   0.05539	   0.35253	  -9.04050
1049227.86656	  68.00000	1522.43580	   0.35805	   0.06016	   0.36307	  -9.53761
1049228.10456	  68.00000	1203.84460	   0.36692	   0.06392	   0.37245	  -9.88140
1049228.34356	  68.00000	 952.86591	   0.37825	   0.06882	   0.38446	 -10.31122
1049228.58156	  68.00000	 754.27557	   0.38819	   0.07068	   0.39457	 -10.31947
1049228.81856	  68.00000	 596.71857	   0.39833	   0.07410	   0.40516	 -10.53886
1049229.05656	  68.00000	 471.96338	   0.40959	   0.07854	   0.41706	 -10.85511
1049229.29556	  68.00000	 373.20856	   0.42070	   0.08383	   0.42897	 -11.26947
1049229.53356	  68.00000	 295.47278	   0.43394	   0.08775	   0.44272	 -11.43151
1049229.77256	  68.00000	 233.87738	   0.44581	   0.09196	   0.45519	 -11.65556
1049230.01056	  68.00000	 185.05922	   0.45981	   0.09636	   0.46980	 -11.83617
1049230.24656	  68.00000	 146.35823	   0.47354	   0.10139	   0.48427	 -12.08544
1049230.48356	  68.00000	 115.77804	   0.48875	   0.10764	   0.50046	 -12.41983
1049230.71756	  68.00000	  91.67210	   0.50524	   0.11475	   0.51810	 -12.79646
1049230.96156	  68.00000	  72.51701	   0.52327	   0.12083	   0.53704	 -13.00226
