Repository: kbm2110/Battery_Diagnostics_Thesis

# Battery_Diagnostics_Thesis
 Data-driven battery diagnostics using EIS

**Author:** Bala Manikanta Yaswanth Kanagarla
**Institution:** Technische Hochschule Ingolstadt (THI)
**Supervisor:** Prof. Dr. H.-G. Schweiger

## Overview

This project implements a machine learning framework for 
non-invasive State of Health (SoH) estimation of lithium-ion 
batteries using Electrochemical Impedance Spectroscopy (EIS).

Eight physically interpretable features are extracted from 
impedance spectra and used to train six ML models under a 
strict cell-level train-test split. The stacking ensemble 
achieves R² = 0.9122 and RMSE = 0.0234 on completely unseen 
cells.

---

File: data/EIS/EIS_state_V_45C02.txt (part 8 of 37)
time/s	           cycle number	freq/Hz	           Re(Z)/Ohm	  -Im(Z)/Ohm	   |Z|/Ohm	   Phase(Z)/deg
958968.06969	  60.00000	12516.70300	   0.38956	  -0.00115	   0.38956	   0.16913
958968.21169	  60.00000	9909.44240	   0.39683	   0.00717	   0.39690	  -1.03456
958968.37569	  60.00000	7835.48000	   0.40157	   0.01550	   0.40187	  -2.21009
958968.57669	  60.00000	6217.24610	   0.40716	   0.02058	   0.40768	  -2.89353
958968.81469	  60.00000	4905.29100	   0.41291	   0.02709	   0.41380	  -3.75371
958969.05369	  60.00000	3881.27370	   0.42029	   0.03194	   0.42150	  -4.34558
958969.29169	  60.00000	3070.98270	   0.42903	   0.03682	   0.43061	  -4.90467
958969.52969	  60.00000	2430.77780	   0.43377	   0.03935	   0.43555	  -5.18349
958969.76769	  60.00000	1923.15370	   0.44188	   0.04365	   0.44404	  -5.64161
958970.00569	  60.00000	1522.43580	   0.45010	   0.04722	   0.45257	  -5.98892
958970.24369	  60.00000	1203.84460	   0.45825	   0.04948	   0.46091	  -6.16299
958970.48269	  60.00000	 952.86591	   0.46593	   0.05322	   0.46896	  -6.51624
958970.72069	  60.00000	 754.27557	   0.47326	   0.05501	   0.47644	  -6.63058
958970.95769	  60.00000	 596.71857	   0.48110	   0.05770	   0.48455	  -6.83897
958971.19569	  60.00000	 471.96338	   0.48865	   0.06007	   0.49233	  -7.00824
958971.43469	  60.00000	 373.20856	   0.49849	   0.06210	   0.50235	  -7.10054
958971.67169	  60.00000	 295.47278	   0.50703	   0.06677	   0.51141	  -7.50170
958971.91169	  60.00000	 233.87738	   0.51758	   0.07068	   0.52238	  -7.77668
958972.14969	  60.00000	 185.05922	   0.52761	   0.07523	   0.53295	  -8.11488
958972.38569	  60.00000	 146.35823	   0.53702	   0.07875	   0.54277	  -8.34210
958972.62169	  60.00000	 115.77804	   0.55057	   0.08293	   0.55678	  -8.56631
958972.85669	  60.00000	  91.67210	   0.56387	   0.08966	   0.57095	  -9.03517
958973.10169	  60.00000	  72.51701	   0.57976	   0.09501	   0.58749	  -9.30667
958973.33069	  60.00000	  57.36816	   0.59795	   0.09937	   0.60615	  -9.43546
958973.56769	  60.00000	  45.36290	   0.61504	   0.10264	   0.62354	  -9.47437
958973.79969	  60.00000	  35.93134	   0.63647	   0.10251	   0.64467	  -9.14972
958974.04969	  60.00000	  28.40909	   0.65661	   0.09593	   0.66358	  -8.31236
958974.26469	  60.00000	  22.48202	   0.67579	   0.08925	   0.68165	  -7.52320
958974.52969	  60.00000	  17.79613	   0.68818	   0.08217	   0.69307	  -6.80893
958974.78169	  60.00000	  14.06813	   0.70318	   0.07213	   0.70687	  -5.85698
958974.99769	  60.00000	  11.14480	   0.71119	   0.06390	   0.71406	  -5.13436
958975.26469	  60.00000	   8.81772	   0.71977	   0.05503	   0.72187	  -4.37187
958975.44369	  60.00000	   6.97545	   0.72565	   0.04862	   0.72728	  -3.83314
958975.66169	  60.00000	   5.51730	   0.73039	   0.04305	   0.73166	  -3.37346
958975.93069	  60.00000	   4.36941	   0.73360	   0.03876	   0.73462	  -3.02477
958976.26569	  60.00000	   3.45686	   0.73673	   0.03390	   0.73751	  -2.63493
958976.68469	  60.00000	   2.73547	   0.74113	   0.03163	   0.74180	  -2.44352
958977.20969	  60.00000	   2.16054	   0.74290	   0.03099	   0.74355	  -2.38865
958977.86869	  60.00000	   1.70952	   0.74551	   0.02919	   0.74608	  -2.24217
958978.69769	  60.00000	   1.35352	   0.74771	   0.02988	   0.74831	  -2.28863
958979.74069	  60.00000	   1.07079	   0.75004	   0.03168	   0.75071	  -2.41880
958981.05369	  60.00000	   0.84734	   0.75304	   0.03308	   0.75377	  -2.51496
958982.70969	  60.00000	   0.67072	   0.75562	   0.03677	   0.75652	  -2.78582
958984.79869	  60.00000	   0.53067	   0.75878	   0.03979	   0.75982	  -3.00155
958987.43569	  60.00000	   0.41976	   0.76301	   0.04460	   0.76431	  -3.34537
958990.76669	  60.00000	   0.33183	   0.76787	   0.05118	   0.76958	  -3.81343
958994.97269	  60.00000	   0.26261	   0.77225	   0.05841	   0.77446	  -4.32525
959000.28069	  60.00000	   0.20791	   0.77877	   0.06597	   0.78156	  -4.84207
959006.98469	  60.00000	   0.16452	   0.78701	   0.07591	   0.79066	  -5.50899
959015.46169	  60.00000	   0.13007	   0.79696	   0.08918	   0.80194	  -6.38502
959026.15170	  60.00000	   0.10309	   0.80491	   0.10547	   0.81179	  -7.46542
959039.66570	  60.00000	   0.08153	   0.81330	   0.12196	   0.82239	  -8.52857
959056.76370	  60.00000	   0.06443	   0.82540	   0.13984	   0.83716	  -9.61576
959078.34970	  60.00000	   0.05102	   0.84212	   0.15746	   0.85671	 -10.59107
959105.59270	  60.00000	   0.04042	   0.86253	   0.18175	   0.88147	 -11.89940
959140.08771	  60.00000	   0.03192	   0.88415	   0.20828	   0.90835	 -13.25568
959183.63571	  60.00000	   0.02528	   0.90965	   0.23456	   0.93941	 -14.45913
959238.70072	  60.00000	   0.01999	   0.94671	   0.26469	   0.98302	 -15.62017
974681.29918	  61.00000	20004.45300	   0.37731	  -0.02950	   0.37846	   4.47058
974681.44218	  61.00000	15829.12600	   0.38340	  -0.01427	   0.38367	   2.13198
974681.58418	  61.00000	12516.70300	   0.39094	  -0.00290	   0.39095	   0.42526
974681.72618	  61.00000	9909.44240	   0.39571	   0.00850	   0.39580	  -1.22990
974681.89018	  61.00000	7835.48000	   0.40173	   0.01527	   0.40202	  -2.17677
974682.09118	  61.00000	6217.24610	   0.40654	   0.02105	   0.40708	  -2.96452
974682.32918	  61.00000	4905.29100	   0.41273	   0.02761	   0.41366	  -3.82703
974682.56718	  61.00000	3881.27370	   0.41915	   0.03111	   0.42031	  -4.24464
974682.80618	  61.00000	3070.98270	   0.42700	   0.03678	   0.42858	  -4.92362
974683.04418	  61.00000	2430.77780	   0.43117	   0.04116	   0.43313	  -5.45262
974683.28218	  61.00000	1923.15370	   0.44084	   0.04268	   0.44291	  -5.52932
974683.52018	  61.00000	1522.43580	   0.44805	   0.04610	   0.45042	  -5.87466
974683.75818	  61.00000	1203.84460	   0.45619	   0.04982	   0.45890	  -6.23198
974683.99718	  61.00000	 952.86591	   0.46383	   0.05230	   0.46677	  -6.43364
974684.23518	  61.00000	 754.27557	   0.47234	   0.05467	   0.47550	  -6.60158
974684.47218	  61.00000	 596.71857	   0.48022	   0.05580	   0.48345	  -6.62830
974684.71018	  61.00000	 471.96338	   0.48892	   0.06079	   0.49268	  -7.08759
974684.94918	  61.00000	 373.20856	   0.49800	   0.06430	   0.50213	  -7.35716
974685.18718	  61.00000	 295.47278	   0.50627	   0.06672	   0.51065	  -7.50743
974685.42618	  61.00000	 233.87738	   0.51587	   0.07077	   0.52070	  -7.81128
974685.66418	  61.00000	 185.05922	   0.52606	   0.07509	   0.53140	  -8.12365
974685.90018	  61.00000	 146.35823	   0.53648	   0.07955	   0.54235	  -8.43476
974686.13618	  61.00000	 115.77804	   0.55060	   0.08403	   0.55698	  -8.67768
974686.37118	  61.00000	  91.67210	   0.56277	   0.08975	   0.56988	  -9.06077
974686.61618	  61.00000	  72.51701	   0.57887	   0.09520	   0.58664	  -9.33970
974686.84518	  61.00000	  57.36816	   0.59634	   0.09829	   0.60438	  -9.35963
974687.08218	  61.00000	  45.36290	   0.61577	   0.10016	   0.62386	  -9.23900
974687.31418	  61.00000	  35.93134	   0.63489	   0.10130	   0.64292	  -9.06546
974687.56418	  61.00000	  28.40909	   0.65528	   0.09696	   0.66241	  -8.41727
974687.77918	  61.00000	  22.48202	   0.67262	   0.09141	   0.67881	  -7.73899
974688.04418	  61.00000	  17.79613	   0.68932	   0.08167	   0.69415	  -6.75714
974688.29618	  61.00000	  14.06813	   0.70014	   0.07235	   0.70387	  -5.89975
974688.51218	  61.00000	  11.14480	   0.71070	   0.06432	   0.71360	  -5.17119
974688.77918	  61.00000	   8.81772	   0.71932	   0.05508	   0.72143	  -4.37898
974688.95818	  61.00000	   6.97545	   0.72545	   0.04717	   0.72698	  -3.72059
974689.17619	  61.00000	   5.51730	   0.73034	   0.04281	   0.73159	  -3.35472
974689.44519	  61.00000	   4.36941	   0.73304	   0.03787	   0.73402	  -2.95727
974689.78019	  61.00000	   3.45686	   0.73761	   0.03407	   0.73840	  -2.64467
974690.19919	  61.00000	   2.73547	   0.74013	   0.03204	   0.74083	  -2.47853
974690.72419	  61.00000	   2.16054	   0.74299	   0.03036	   0.74361	  -2.34025
974691.38319	  61.00000	   1.70952	   0.74643	   0.02957	   0.74702	  -2.26878
974692.21219	  61.00000	   1.35352	   0.74821	   0.03076	   0.74884	  -2.35388
974693.25519	  61.00000	   1.07079	   0.75024	   0.03172	   0.75091	  -2.42139
974694.56819	  61.00000	   0.84734	   0.75327	   0.03321	   0.75400	  -2.52454
974696.22419	  61.00000	   0.67072	   0.75655	   0.03630	   0.75742	  -2.74711
974698.31319	  61.00000	   0.53067	   0.75998	   0.04071	   0.76107	  -3.06611
974700.95019	  61.00000	   0.41976	   0.76318	   0.04569	   0.76454	  -3.42606
974704.28119	  61.00000	   0.33183	   0.76697	   0.05122	   0.76868	  -3.82055
974708.48719	  61.00000	   0.26261	   0.77291	   0.05779	   0.77506	  -4.27577
974713.79519	  61.00000	   0.20791	   0.77964	   0.06659	   0.78248	  -4.88167
974720.50019	  61.00000	   0.16452	   0.78613	   0.07714	   0.78991	  -5.60457
974728.97619	  61.00000	   0.13007	   0.79363	   0.08907	   0.79861	  -6.40377
974739.66619	  61.00000	   0.10309	   0.80417	   0.10081	   0.81046	  -7.14508
974753.18019	  61.00000	   0.08153	   0.81798	   0.11705	   0.82632	  -8.14381
974770.27819	  61.00000	   0.06443	   0.83354	   0.13864	   0.84499	  -9.44319
974791.86420	  61.00000	   0.05102	   0.84680	   0.16401	   0.86253	 -10.96169
974819.10720	  61.00000	   0.04042	   0.86128	   0.18773	   0.88150	 -12.29616
974853.60320	  61.00000	   0.03192	   0.88217	   0.21030	   0.90689	 -13.40823
974897.15021	  61.00000	   0.02528	   0.91079	   0.23826	   0.94144	 -14.65993
974952.21522	  61.00000	   0.01999	   0.94221	   0.27160	   0.98057	 -16.08022
990386.63749	  62.00000	20004.45300	   0.37627	  -0.02943	   0.37742	   4.47262
990386.77949	  62.00000	15829.12600	   0.38212	  -0.01489	   0.38241	   2.23148
990386.92249	  62.00000	12516.70300	   0.38840	  -0.00068	   0.38840	   0.10058
990387.06449	  62.00000	9909.44240	   0.39505	   0.00732	   0.39511	  -1.06106
990387.22849	  62.00000	7835.48000	   0.39998	   0.01517	   0.40027	  -2.17239
990387.42949	  62.00000	6217.24610	   0.40709	   0.02246	   0.40771	  -3.15744
990387.66749	  62.00000	4905.29100	   0.41204	   0.02743	   0.41295	  -3.80911
990387.90549	  62.00000	3881.27370	   0.42133	   0.03240	   0.42257	  -4.39786
990388.14349	  62.00000	3070.98270	   0.42550	   0.03669	   0.42708	  -4.92894
990388.38249	  62.00000	2430.77780	   0.43397	   0.03973	   0.43578	  -5.23097
990388.62049	  62.00000	1923.15370	   0.44019	   0.04336	   0.44232	  -5.62609
990388.85849	  62.00000	1522.43580	   0.44763	   0.04705	   0.45010	  -6.00049
990389.09649	  62.00000	1203.84460	   0.45528	   0.05072	   0.45810	  -6.35696
990389.33549	  62.00000	 952.86591	   0.46318	   0.05277	   0.46618	  -6.50020
990389.57349	  62.00000	 754.27557	   0.47107	   0.05551	   0.47433	  -6.72118
990389.81049	  62.00000	 596.71857	   0.48043	   0.05851	   0.48398	  -6.94367
990390.04849	  62.00000	 471.96338	   0.48783	   0.05968	   0.49147	  -6.97424
990390.28749	  62.00000	 373.20856	   0.49787	   0.06287	   0.50182	  -7.19737
990390.52449	  62.00000	 295.47278	   0.50698	   0.06564	   0.51122	  -7.37668
990390.76449	  62.00000	 233.87738	   0.51567	   0.06981	   0.52037	  -7.70945
990391.00249	  62.00000	 185.05922	   0.52582	   0.07426	   0.53104	  -8.03801
990391.23849	  62.00000	 146.35823	   0.53629	   0.07892	   0.54206	  -8.37135
990391.47449	  62.00000	 115.77804	   0.54779	   0.08422	   0.55423	  -8.74045
990391.70949	  62.00000	  91.67210	   0.56364	   0.08910	   0.57064	  -8.98281
990391.95449	  62.00000	  72.51701	   0.57858	   0.09454	   0.58625	  -9.28029
990392.18349	  62.00000	  57.36816	   0.59518	   0.10010	   0.60354	  -9.54693
990392.42049	  62.00000	  45.36290	   0.61392	   0.09960	   0.62195	  -9.21561
990392.65249	  62.00000	  35.93134	   0.63454	   0.10097	   0.64252	  -9.04120
990392.90349	  62.00000	  28.40909	   0.65573	   0.09647	   0.66279	  -8.36916
990393.11749	  62.00000	  22.48202	   0.67420	   0.08855	   0.67999	  -7.48266
990393.38249	  62.00000	  17.79613	   0.68979	   0.08286	   0.69475	  -6.84935
990393.63449	  62.00000	  14.06813	   0.70200	   0.07236	   0.70572	  -5.88497
990393.85049	  62.00000	  11.14480	   0.71382	   0.06378	   0.71666	  -5.10548
990394.11849	  62.00000	   8.81772	   0.71961	   0.05609	   0.72179	  -4.45699
990394.29649	  62.00000	   6.97545	   0.72572	   0.04898	   0.72737	  -3.86094
990394.51449	  62.00000	   5.51730	   0.73164	   0.04463	   0.73300	  -3.49065
990394.78349	  62.00000	   4.36941	   0.73502	   0.03818	   0.73601	  -2.97361
990395.11849	  62.00000	   3.45686	   0.73758	   0.03579	   0.73845	  -2.77797
990395.53749	  62.00000	   2.73547	   0.74027	   0.03257	   0.74098	  -2.51925
990396.06249	  62.00000	   2.16054	   0.74366	   0.03090	   0.74430	  -2.37922
990396.72149	  62.00000	   1.70952	   0.74569	   0.03058	   0.74631	  -2.34836
990397.55049	  62.00000	   1.35352	   0.74816	   0.03002	   0.74876	  -2.29746
990398.59349	  62.00000	   1.07079	   0.75163	   0.03137	   0.75228	  -2.38960
990399.90749	  62.00000	   0.84734	   0.75467	   0.03398	   0.75543	  -2.57803
990401.56249	  62.00000	   0.67072	   0.75742	   0.03719	   0.75834	  -2.81087
990403.65149	  62.00000	   0.53067	   0.76008	   0.03989	   0.76112	  -3.00421
990406.28849	  62.00000	   0.41976	   0.76473	   0.04419	   0.76600	  -3.30750
990409.61949	  62.00000	   0.33183	   0.76959	   0.05112	   0.77128	  -3.80049
990413.82549	  62.00000	   0.26261	   0.77472	   0.05954	   0.77701	  -4.39444
990419.13349	  62.00000	   0.20791	   0.77952	   0.06868	   0.78254	  -5.03473
990425.83849	  62.00000	   0.16452	   0.78560	   0.07754	   0.78942	  -5.63726
990434.31450	  62.00000	   0.13007	   0.79497	   0.08827	   0.79985	  -6.33616
990445.00450	  62.00000	   0.10309	   0.80524	   0.10233	   0.81171	  -7.24230
990458.51850	  62.00000	   0.08153	   0.81603	   0.11915	   0.82468	  -8.30679
990475.61650	  62.00000	   0.06443	   0.82908	   0.13765	   0.84043	  -9.42636
990497.20350	  62.00000	   0.05102	   0.84524	   0.15539	   0.85941	 -10.41670
990524.44551	  62.00000	   0.04042	   0.86927	   0.17856	   0.88742	 -11.60772
990558.94151	  62.00000	   0.03192	   0.89550	   0.21225	   0.92031	 -13.33400
990602.48852	  62.00000	   0.02528	   0.91827	   0.24901	   0.95143	 -15.17247
990657.55452	  62.00000	   0.01999	   0.94218	   0.28238	   0.98358	 -16.68400
1006084.38660	  63.00000	20004.45300	   0.37750	  -0.02868	   0.37859	   4.34449
1006084.52960	  63.00000	15829.12600	   0.38192	  -0.01374	   0.38217	   2.06011
1006084.67160	  63.00000	12516.70300	   0.38814	  -0.00125	   0.38814	   0.18516
1006084.81360	  63.00000	9909.44240	   0.39425	   0.00704	   0.39431	  -1.02254
1006084.97760	  63.00000	7835.48000	   0.40013	   0.01569	   0.40044	  -2.24573
1006085.17860	  63.00000	6217.24610	   0.40553	   0.02170	   0.40611	  -3.06303
1006085.41660	  63.00000	4905.29100	   0.41289	   0.02884	   0.41390	  -3.99542
1006085.65460	  63.00000	3881.27370	   0.41812	   0.03320	   0.41943	  -4.53952
1006085.89260	  63.00000	3070.98270	   0.42474	   0.03679	   0.42633	  -4.94978
1006086.13160	  63.00000	2430.77780	   0.43262	   0.03992	   0.43446	  -5.27236
1006086.36961	  63.00000	1923.15370	   0.44003	   0.04322	   0.44215	  -5.60932
1006086.60761	  63.00000	1522.43580	   0.44569	   0.04642	   0.44810	  -5.94567
1006086.84561	  63.00000	1203.84460	   0.45532	   0.04856	   0.45790	  -6.08772
1006087.08461	  63.00000	 952.86591	   0.46230	   0.05241	   0.46526	  -6.46847
1006087.32261	  63.00000	 754.27557	   0.47187	   0.05441	   0.47500	  -6.57768
1006087.55961	  63.00000	 596.71857	   0.47787	   0.05781	   0.48136	  -6.89750
1006087.79761	  63.00000	 471.96338	   0.48853	   0.06009	   0.49221	  -7.01251
1006088.03661	  63.00000	 373.20856	   0.49683	   0.06240	   0.50074	  -7.15898
1006088.27361	  63.00000	 295.47278	   0.50499	   0.06594	   0.50928	  -7.43914
1006088.51361	  63.00000	 233.87738	   0.51556	   0.07033	   0.52034	  -7.76798
1006088.75161	  63.00000	 185.05922	   0.52558	   0.07437	   0.53081	  -8.05350
1006088.98761	  63.00000	 146.35823	   0.53566	   0.07743	   0.54123	  -8.22487
1006089.22361	  63.00000	 115.77804	   0.54814	   0.08308	   0.55440	  -8.61846
1006089.45861	  63.00000	  91.67210	   0.56173	   0.08920	   0.56877	  -9.02273
1006089.70361	  63.00000	  72.51701	   0.57845	   0.09535	   0.58626	  -9.36075
1006089.93261	  63.00000	  57.36816	   0.59445	   0.09797	   0.60246	  -9.35850
1006090.16961	  63.00000	  45.36290	   0.61373	   0.10145	   0.62206	  -9.38620
1006090.40161	  63.00000	  35.93134	   0.63422	   0.10125	   0.64225	  -9.07055
1006090.65261	  63.00000	  28.40909	   0.65360	   0.09564	   0.66056	  -8.32465
1006090.86661	  63.00000	  22.48202	   0.67260	   0.08992	   0.67858	  -7.61506
1006091.13161	  63.00000	  17.79613	   0.68799	   0.08334	   0.69302	  -6.90715
1006091.38361	  63.00000	  14.06813	   0.70246	   0.07461	   0.70641	  -6.06315
1006091.59961	  63.00000	  11.14480	   0.71185	   0.06404	   0.71472	  -5.14092
1006091.86761	  63.00000	   8.81772	   0.71857	   0.05548	   0.72071	  -4.41468
1006092.04561	  63.00000	   6.97545	   0.72561	   0.04872	   0.72724	  -3.84109
1006092.26361	  63.00000	   5.51730	   0.73068	   0.04440	   0.73203	  -3.47700
1006092.53261	  63.00000	   4.36941	   0.73302	   0.03862	   0.73403	  -3.01580
1006092.86761	  63.00000	   3.45686	   0.73796	   0.03495	   0.73879	  -2.71118
1006093.28661	  63.00000	   2.73547	   0.74030	   0.03250	   0.74101	  -2.51379
1006093.81161	  63.00000	   2.16054	   0.74268	   0.03165	   0.74336	  -2.43996
1006094.47061	  63.00000	   1.70952	   0.74486	   0.03010	   0.74547	  -2.31385
1006095.29961	  63.00000	   1.35352	   0.74758	   0.03043	   0.74820	  -2.33072
1006096.34261	  63.00000	   1.07079	   0.75001	   0.03145	   0.75067	  -2.40113
1006097.65661	  63.00000	   0.84734	   0.75242	   0.03384	   0.75318	  -2.57519
1006099.31161	  63.00000	   0.67072	   0.75526	   0.03638	   0.75613	  -2.75800
1006101.40061	  63.00000	   0.53067	   0.75911	   0.03995	   0.76016	  -3.01269
1006104.03761	  63.00000	   0.41976	   0.76283	   0.04528	   0.76417	  -3.39724
1006107.36861	  63.00000	   0.33183	   0.76691	   0.05110	   0.76861	  -3.81195
1006111.57461	  63.00000	   0.26261	   0.77243	   0.05809	   0.77461	  -4.30064
1006116.88261	  63.00000	   0.20791	   0.77902	   0.06629	   0.78183	  -4.86419
1006123.58761	  63.00000	   0.16452	   0.78741	   0.07681	   0.79115	  -5.57166
1006132.06361	  63.00000	   0.13007	   0.79542	   0.09086	   0.80059	  -6.51678
1006142.75361	  63.00000	   0.10309	   0.80287	   0.10561	   0.80978	  -7.49389
1006156.26761	  63.00000	   0.08153	   0.81241	   0.12025	   0.82126	  -8.41943
1006173.36562	  63.00000	   0.06443	   0.82552	   0.13785	   0.83695	  -9.48029
1006194.95162	  63.00000	   0.05102	   0.84363	   0.15767	   0.85824	 -10.58640
1006222.19462	  63.00000	   0.04042	   0.86221	   0.18291	   0.88140	 -11.97702
1006256.69063	  63.00000	   0.03192	   0.88334	   0.20748	   0.90738	 -13.21790
1006300.23763	  63.00000	   0.02528	   0.91310	   0.23287	   0.94233	 -14.30739
1006355.30364	  63.00000	   0.01999	   0.95231	   0.26709	   0.98906	 -15.66701
1021775.11813	  64.00000	20004.45300	   0.37571	  -0.02902	   0.37683	   4.41696
1021775.26113	  64.00000	15829.12600	   0.38056	  -0.01441	   0.38083	   2.16856
1021775.40313	  64.00000	12516.70300	   0.38746	  -0.00168	   0.38746	   0.24865
1021775.54513	  64.00000	9909.44240	   0.39347	   0.00899	   0.39357	  -1.30879
1021775.70913	  64.00000	7835.48000	   0.39815	   0.01448	   0.39841	  -2.08306
1021775.91013	  64.00000	6217.24610	   0.40482	   0.02174	   0.40540	  -3.07399
1021776.14813	  64.00000	4905.29100	   0.41123	   0.02873	   0.41223	  -3.99620
1021776.38713	  64.00000	3881.27370	   0.41712	   0.03297	   0.41842	  -4.51880
1021776.62513	  64.00000	3070.98270	   0.42379	   0.03739	   0.42544	  -5.04160
1021776.86313	  64.00000	2430.77780	   0.43064	   0.03876	   0.43238	  -5.14275
1021777.10113	  64.00000	1923.15370	   0.43621	   0.04400	   0.43842	  -5.75985
1021777.33913	  64.00000	1522.43580	   0.44662	   0.04603	   0.44899	  -5.88473
1021777.57713	  64.00000	1203.84460	   0.45312	   0.04984	   0.45585	  -6.27641
1021777.81613	  64.00000	 952.86591	   0.46066	   0.05317	   0.46372	  -6.58417
1021778.05413	  64.00000	 754.27557	   0.46861	   0.05385	   0.47169	  -6.55509
1021778.29113	  64.00000	 596.71857	   0.47771	   0.05862	   0.48129	  -6.99613
1021778.52913	  64.00000	 471.96338	   0.48663	   0.05965	   0.49027	  -6.98867
1021778.76813	  64.00000	 373.20856	   0.49372	   0.06232	   0.49764	  -7.19387
1021779.00613	  64.00000	 295.47278	   0.50401	   0.06671	   0.50841	  -7.54010
1021779.24513	  64.00000	 233.87738	   0.51278	   0.06937	   0.51745	  -7.70427
1021779.48313	  64.00000	 185.05922	   0.52349	   0.07452	   0.52877	  -8.10162
1021779.71913	  64.00000	 146.35823	   0.53399	   0.07846	   0.53972	  -8.35919
1021779.95613	  64.00000	 115.77804	   0.54711	   0.08418	   0.55355	  -8.74748
1021780.19013	  64.00000	  91.67210	   0.56115	   0.09081	   0.56845	  -9.19262
1021780.43513	  64.00000	  72.51701	   0.57646	   0.09470	   0.58418	  -9.32903
1021780.66413	  64.00000	  57.36816	   0.59221	   0.09818	   0.60029	  -9.41358
1021780.90113	  64.00000	  45.36290	   0.61339	   0.10217	   0.62184	  -9.45640
1021781.13313	  64.00000	  35.93134	   0.63285	   0.10077	   0.64082	  -9.04736
1021781.38413	  64.00000	  28.40909	   0.65148	   0.09737	   0.65872	  -8.50011
1021781.59813	  64.00000	  22.48202	   0.67147	   0.09173	   0.67770	  -7.77890
1021781.86313	  64.00000	  17.79613	   0.68651	   0.08335	   0.69155	  -6.92221
1021782.11513	  64.00000	  14.06813	   0.69907	   0.07379	   0.70295	  -6.02535
1021782.33113	  64.00000	  11.14480	   0.70942	   0.06449	   0.71235	  -5.19457
1021782.59913	  64.00000	   8.81772	   0.71748	   0.05557	   0.71963	  -4.42865
1021782.77713	  64.00000	   6.97545	   0.72185	   0.04870	   0.72349	  -3.85924
1021782.99513	  64.00000	   5.51730	   0.72897	   0.04369	   0.73027	  -3.43005
1021783.26413	  64.00000	   4.36941	   0.73146	   0.03752	   0.73242	  -2.93612
1021783.59913	  64.00000	   3.45686	   0.73488	   0.03455	   0.73569	  -2.69199
1021784.01813	  64.00000	   2.73547	   0.73864	   0.03204	   0.73934	  -2.48404
1021784.54313	  64.00000	   2.16054	   0.74146	   0.03109	   0.74211	  -2.40139
1021785.20313	  64.00000	   1.70952	   0.74304	   0.03031	   0.74365	  -2.33570
1021786.03113	  64.00000	   1.35352	   0.74629	   0.03050	   0.74692	  -2.34052
1021787.07413	  64.00000	   1.07079	   0.74865	   0.03205	   0.74934	  -2.45119
1021788.38813	  64.00000	   0.84734	   0.75120	   0.03377	   0.75196	  -2.57367
1021790.04313	  64.00000	   0.67072	   0.75425	   0.03629	   0.75512	  -2.75436
1021792.13213	  64.00000	   0.53067	   0.75758	   0.04011	   0.75864	  -3.03081
1021794.76913	  64.00000	   0.41976	   0.76195	   0.04521	   0.76329	  -3.39549
1021798.10013	  64.00000	   0.33183	   0.76547	   0.05118	   0.76718	  -3.82491
1021802.30613	  64.00000	   0.26261	   0.77060	   0.05771	   0.77276	  -4.28313
1021807.61413	  64.00000	   0.20791	   0.77774	   0.06615	   0.78055	  -4.86126
1021814.31913	  64.00000	   0.16452	   0.78600	   0.07735	   0.78980	  -5.62006
1021822.79513	  64.00000	   0.13007	   0.79377	   0.09130	   0.79900	  -6.56109
1021833.48514	  64.00000	   0.10309	   0.80078	   0.10544	   0.80769	  -7.50084
1021846.99914	  64.00000	   0.08153	   0.81112	   0.11975	   0.81991	  -8.39860
1021864.09714	  64.00000	   0.06443	   0.82443	   0.13719	   0.83576	  -9.44795
1021885.68414	  64.00000	   0.05102	   0.84187	   0.15820	   0.85660	 -10.64295
1021912.92614	  64.00000	   0.04042	   0.86032	   0.18168	   0.87930	 -11.92461
1021947.42215	  64.00000	   0.03192	   0.88228	   0.20698	   0.90623	 -13.20240
1021990.96915	  64.00000	   0.02528	   0.91357	   0.23230	   0.94264	 -14.26692
1022046.03516	  64.00000	   0.01999	   0.95154	   0.26795	   0.98855	 -15.72671
1037457.80966	  65.00000	20004.45300	   0.37421	  -0.02846	   0.37529	   4.34877
1037457.95266	  65.00000	15829.12600	   0.37994	  -0.01427	   0.38020	   2.15048
1037458.09466	  65.00000	12516.70300	   0.38603	  -0.00324	   0.38605	   0.48150
1037458.23666	  65.00000	9909.44240	   0.39150	   0.00751	   0.39157	  -1.09848
1037458.40066	  65.00000	7835.48000	   0.39734	   0.01481	   0.39762	  -2.13485
1037458.60166	  65.00000	6217.24610	   0.40186	   0.02107	   0.40241	  -3.00067
1037458.83966	  65.00000	4905.29100	   0.40910	   0.02857	   0.41010	  -3.99475
1037459.07866	  65.00000	3881.27370	   0.41505	   0.03253	   0.41632	  -4.48196
1037459.31666	  65.00000	3070.98270	   0.42372	   0.03615	   0.42525	  -4.87591
1037459.55466	  65.00000	2430.77780	   0.43048	   0.04029	   0.43236	  -5.34715
1037459.79266	  65.00000	1923.15370	   0.43495	   0.04433	   0.43721	  -5.81933
1037460.03066	  65.00000	1522.43580	   0.44442	   0.04697	   0.44690	  -6.03302
1037460.26866	  65.00000	1203.84460	   0.45188	   0.04944	   0.45458	  -6.24375
1037460.50766	  65.00000	 952.86591	   0.45990	   0.05267	   0.46290	  -6.53310
1037460.74566	  65.00000	 754.27557	   0.46800	   0.05411	   0.47112	  -6.59508
1037460.98266	  65.00000	 596.71857	   0.47546	   0.05611	   0.47876	  -6.73028
1037461.22066	  65.00000	 471.96338	   0.48599	   0.05984	   0.48966	  -7.01969
1037461.45966	  65.00000	 373.20856	   0.49250	   0.06436	   0.49669	  -7.44533
1037461.69766	  65.00000	 295.47278	   0.50164	   0.06624	   0.50600	  -7.52249
1037461.93666	  65.00000	 233.87738	   0.51195	   0.06874	   0.51654	  -7.64798
1037462.17466	  65.00000	 185.05922	   0.52324	   0.07427	   0.52848	  -8.07909
1037462.41066	  65.00000	 146.35823	   0.53326	   0.07913	   0.53910	  -8.44094
1037462.64666	  65.00000	 115.77804	   0.54537	   0.08295	   0.55165	  -8.64797
1037462.88166	  65.00000	  91.67210	   0.55884	   0.08740	   0.56563	  -8.88868
1037463.12666	  65.00000	  72.51701	   0.57435	   0.09485	   0.58213	  -9.37764
1037463.35566	  65.00000	  57.36816	   0.59263	   0.09932	   0.60090	  -9.51425
1037463.59266	  65.00000	  45.36290	   0.61106	   0.10187	   0.61949	  -9.46453
1037463.82466	  65.00000	  35.93134	   0.63183	   0.10176	   0.63997	  -9.14908
1037464.07566	  65.00000	  28.40909	   0.65168	   0.09771	   0.65896	  -8.52723
1037464.28966	  65.00000	  22.48202	   0.66916	   0.09088	   0.67530	  -7.73425
1037464.55466	  65.00000	  17.79613	   0.68570	   0.08364	   0.69078	  -6.95462
1037464.80666	  65.00000	  14.06813	   0.69702	   0.07365	   0.70090	  -6.03160
1037465.02266	  65.00000	  11.14480	   0.70812	   0.06524	   0.71112	  -5.26427
1037465.29066	  65.00000	   8.81772	   0.71614	   0.05711	   0.71842	  -4.55910
1037465.46866	  65.00000	   6.97545	   0.72221	   0.04884	   0.72386	  -3.86900
1037465.68666	  65.00000	   5.51730	   0.72750	   0.04372	   0.72881	  -3.43891
1037465.95566	  65.00000	   4.36941	   0.73155	   0.03937	   0.73261	  -3.08084
1037466.29066	  65.00000	   3.45686	   0.73443	   0.03521	   0.73527	  -2.74512
1037466.70966	  65.00000	   2.73547	   0.73729	   0.03275	   0.73802	  -2.54323
1037467.23466	  65.00000	   2.16054	   0.73991	   0.03054	   0.74054	  -2.36363
1037467.89366	  65.00000	   1.70952	   0.74283	   0.03000	   0.74343	  -2.31256
1037468.72266	  65.00000	   1.35352	   0.74443	   0.03075	   0.74506	  -2.36503
1037469.76566	  65.00000	   1.07079	   0.74731	   0.03141	   0.74797	  -2.40688
1037471.07966	  65.00000	   0.84734	   0.75060	   0.03324	   0.75133	  -2.53538
1037472.73466	  65.00000	   0.67072	   0.75367	   0.03660	   0.75456	  -2.78048
1037474.82366	  65.00000	   0.53067	   0.75620	   0.04058	   0.75729	  -3.07160
1037477.46066	  65.00000	   0.41976	   0.75955	   0.04508	   0.76089	  -3.39632
1037480.79166	  65.00000	   0.33183	   0.76482	   0.05084	   0.76650	  -3.80343
1037484.99766	  65.00000	   0.26261	   0.77005	   0.05823	   0.77225	  -4.32447
1037490.30567	  65.00000	   0.20791	   0.77590	   0.06768	   0.77884	  -4.98481
1037497.01067	  65.00000	   0.16452	   0.78240	   0.07678	   0.78615	  -5.60461
1037505.48667	  65.00000	   0.13007	   0.79135	   0.08732	   0.79615	  -6.29674
1037516.17667	  65.00000	   0.10309	   0.80371	   0.10136	   0.81007	  -7.18806
1037529.69067	  65.00000	   0.08153	   0.81554	   0.12064	   0.82441	  -8.41433
1037546.78867	  65.00000	   0.06443	   0.82830	   0.14278	   0.84051	  -9.78024
1037568.37467	  65.00000	   0.05102	   0.83975	   0.16300	   0.85542	 -10.98506
1037595.61768	  65.00000	   0.04042	   0.85698	   0.18314	   0.87633	 -12.06273
1037630.11368	  65.00000	   0.03192	   0.88197	   0.20819	   0.90621	 -13.28195
1037673.66069	  65.00000	   0.02528	   0.90942	   0.23924	   0.94036	 -14.73859
1037728.72669	  65.00000	   0.01999	   0.93804	   0.27029	   0.97620	 -16.07391
1053129.78260	  66.00000	20004.45300	   0.37243	  -0.02890	   0.37355	   4.43744
1053129.92560	  66.00000	15829.12600	   0.37847	  -0.01437	   0.37874	   2.17372
1053130.06760	  66.00000	12516.70300	   0.38512	  -0.00314	   0.38513	   0.46782
1053130.20960	  66.00000	9909.44240	   0.39192	   0.00805	   0.39200	  -1.17714
1053130.37360	  66.00000	7835.48000	   0.39692	   0.01621	   0.39725	  -2.33881
1053130.57460	  66.00000	6217.24610	   0.40167	   0.02259	   0.40230	  -3.21833
1053130.81260	  66.00000	4905.29100	   0.40801	   0.02861	   0.40901	  -4.01054
1053131.05060	  66.00000	3881.27370	   0.41476	   0.03324	   0.41609	  -4.58143
1053131.28960	  66.00000	3070.98270	   0.42100	   0.03731	   0.42265	  -5.06434
1053131.52760	  66.00000	2430.77780	   0.42908	   0.04018	   0.43096	  -5.34983
1053131.76560	  66.00000	1923.15370	   0.43591	   0.04488	   0.43822	  -5.87782
1053132.00360	  66.00000	1522.43580	   0.44400	   0.04644	   0.44642	  -5.97154
1053132.24160	  66.00000	1203.84460	   0.45212	   0.05023	   0.45491	  -6.33898
1053132.48060	  66.00000	 952.86591	   0.45803	   0.05132	   0.46089	  -6.39281
1053132.71860	  66.00000	 754.27557	   0.46717	   0.05413	   0.47029	  -6.60917
1053132.95560	  66.00000	 596.71857	   0.47592	   0.05824	   0.47947	  -6.97713
1053133.19360	  66.00000	 471.96338	   0.48269	   0.05992	   0.48639	  -7.07621
1053133.43260	  66.00000	 373.20856	   0.49115	   0.06345	   0.49523	  -7.36055
1053133.67060	  66.00000	 295.47278	   0.50060	   0.06519	   0.50483	  -7.41972
1053133.90960	  66.00000	 233.87738	   0.51212	   0.06987	   0.51686	  -7.76863
1053134.14760	  66.00000	 185.05922	   0.52121	   0.07372	   0.52639	  -8.05062
1053134.38360	  66.00000	 146.35823	   0.53263	   0.07996	   0.53860	  -8.53796
1053134.61960	  66.00000	 115.77804	   0.54479	   0.08454	   0.55131	  -8.82067
1053134.85460	  66.00000	  91.67210	   0.55836	   0.09028	   0.56561	  -9.18502
1053135.09960	  66.00000	  72.51701	   0.57269	   0.09503	   0.58052	  -9.42128
1053135.32860	  66.00000	  57.36816	   0.59043	   0.10011	   0.59885	  -9.62316
1053135.56560	  66.00000	  45.36290	   0.61095	   0.10429	   0.61979	  -9.68695
1053135.79760	  66.00000	  35.93134	   0.63153	   0.10238	   0.63978	  -9.20819
1053136.04860	  66.00000	  28.40909	   0.65125	   0.09934	   0.65878	  -8.67297
1053136.26260	  66.00000	  22.48202	   0.66858	   0.09115	   0.67476	  -7.76379
1053136.52760	  66.00000	  17.79613	   0.68622	   0.08441	   0.69139	  -7.01255
1053136.77960	  66.00000	  14.06813	   0.69899	   0.07607	   0.70312	  -6.21132
1053136.99560	  66.00000	  11.14480	   0.70970	   0.06569	   0.71273	  -5.28847
1053137.26360	  66.00000	   8.81772	   0.71707	   0.05623	   0.71927	  -4.48339
1053137.44160	  66.00000	   6.97545	   0.72307	   0.05051	   0.72484	  -3.99604
1053137.65960	  66.00000	   5.51730	   0.72754	   0.04444	   0.72890	  -3.49560
1053137.92860	  66.00000	   4.36941	   0.73235	   0.03940	   0.73341	  -3.07960
1053138.26360	  66.00000	   3.45686	   0.73459	   0.03529	   0.73544	  -2.75028
1053138.68260	  66.00000	   2.73547	   0.73767	   0.03240	   0.73838	  -2.51487
1053139.20760	  66.00000	   2.16054	   0.74028	   0.03082	   0.74093	  -2.38405
1053139.86760	  66.00000	   1.70952	   0.74426	   0.03045	   0.74488	  -2.34265
1053140.69560	  66.00000	   1.35352	   0.74553	   0.03090	   0.74617	  -2.37303
1053141.73860	  66.00000	   1.07079	   0.74843	   0.03172	   0.74911	  -2.42695
1053143.05259	  66.00000	   0.84734	   0.75168	   0.03371	   0.75244	  -2.56758
1053144.70759	  66.00000	   0.67072	   0.75503	   0.03709	   0.75594	  -2.81236
1053146.79659	  66.00000	   0.53067	   0.75757	   0.04092	   0.75867	  -3.09163
1053149.43359	  66.00000	   0.41976	   0.76106	   0.04531	   0.76241	  -3.40696
1053152.76459	  66.00000	   0.33183	   0.76562	   0.05106	   0.76732	  -3.81544
1053156.97058	  66.00000	   0.26261	   0.77122	   0.05813	   0.77340	  -4.31053
1053162.27858	  66.00000	   0.20791	   0.77731	   0.06722	   0.78021	  -4.94214
1053168.98357	  66.00000	   0.16452	   0.78351	   0.07727	   0.78731	  -5.63201
1053177.45957	  66.00000	   0.13007	   0.79262	   0.08775	   0.79746	  -6.31749
1053188.14956	  66.00000	   0.10309	   0.80487	   0.10183	   0.81129	  -7.21062
1053201.66355	  66.00000	   0.08153	   0.81713	   0.12061	   0.82599	  -8.39624
1053218.76154	  66.00000	   0.06443	   0.82963	   0.14264	   0.84180	  -9.75560
1053240.34852	  66.00000	   0.05102	   0.84069	   0.16377	   0.85649	 -11.02350
1053267.59050	  66.00000	   0.04042	   0.85840	   0.18377	   0.87785	 -12.08346
1053302.08647	  66.00000	   0.03192	   0.88311	   0.20935	   0.90758	 -13.33640
1053345.63344	  66.00000	   0.02528	   0.91002	   0.23968	   0.94106	 -14.75539
1053400.69939	  66.00000	   0.01999	   0.93950	   0.27158	   0.97797	 -16.12299
1068794.74977	  67.00000	20004.45300	   0.37233	  -0.02837	   0.37341	   4.35785
1068794.89277	  67.00000	15829.12600	   0.37734	  -0.01280	   0.37755	   1.94289
1068795.03477	  67.00000	12516.70300	   0.38346	  -0.00251	   0.38347	   0.37574
1068795.17677	  67.00000	9909.44240	   0.38914	   0.00863	   0.38923	  -1.27093
1068795.34077	  67.00000	7835.48000	   0.39481	   0.01652	   0.39516	  -2.39595
1068795.54177	  67.00000	6217.24610	   0.40038	   0.02150	   0.40096	  -3.07310
1068795.77977	  67.00000	4905.29100	   0.40850	   0.02800	   0.40946	  -3.92052
1068796.01877	  67.00000	3881.27370	   0.41359	   0.03277	   0.41488	  -4.53061
1068796.25677	  67.00000	3070.98270	   0.41979	   0.03640	   0.42136	  -4.95581
1068796.49477	  67.00000	2430.77780	   0.42721	   0.04095	   0.42916	  -5.47487
1068796.73277	  67.00000	1923.15370	   0.43538	   0.04248	   0.43745	  -5.57277
1068796.97076	  67.00000	1522.43580	   0.44316	   0.04701	   0.44565	  -6.05530
1068797.20876	  67.00000	1203.84460	   0.45002	   0.04929	   0.45271	  -6.25074
1068797.44776	  67.00000	 952.86591	   0.45885	   0.05222	   0.46181	  -6.49250
1068797.68576	  67.00000	 754.27557	   0.46667	   0.05468	   0.46987	  -6.68301
1068797.92276	  67.00000	 596.71857	   0.47461	   0.05739	   0.47807	  -6.89426
1068798.16076	  67.00000	 471.96338	   0.48387	   0.06035	   0.48761	  -7.10910
1068798.39976	  67.00000	 373.20856	   0.49109	   0.06417	   0.49527	  -7.44403
1068798.63776	  67.00000	 295.47278	   0.50005	   0.06715	   0.50454	  -7.64838
1068798.87676	  67.00000	 233.87738	   0.50992	   0.07049	   0.51477	  -7.87032
1068799.11476	  67.00000	 185.05922	   0.52130	   0.07407	   0.52653	  -8.08708
1068799.35076	  67.00000	 146.35823	   0.53234	   0.07939	   0.53823	  -8.48174
1068799.58676	  67.00000	 115.77804	   0.54377	   0.08436	   0.55027	  -8.81898
1068799.82176	  67.00000	  91.67210	   0.55851	   0.09168	   0.56598	  -9.32197
1068800.06676	  67.00000	  72.51701	   0.57358	   0.09654	   0.58165	  -9.55442
1068800.29576	  67.00000	  57.36816	   0.59168	   0.10082	   0.60021	  -9.67004
1068800.53276	  67.00000	  45.36290	   0.61042	   0.10273	   0.61900	  -9.55326
1068800.76476	  67.00000	  35.93134	   0.63226	   0.10207	   0.64045	  -9.17005
1068801.01576	  67.00000	  28.40909	   0.65156	   0.09885	   0.65901	  -8.62660
1068801.22976	  67.00000	  22.48202	   0.66963	   0.09047	   0.67572	  -7.69459
1068801.49476	  67.00000	  17.79613	   0.68582	   0.08418	   0.69097	  -6.99756
1068801.74676	  67.00000	  14.06813	   0.69823	   0.07550	   0.70230	  -6.17173
1068801.96276	  67.00000	  11.14480	   0.70970	   0.06556	   0.71272	  -5.27810
1068802.23076	  67.00000	   8.81772	   0.71753	   0.05756	   0.71983	  -4.58616
1068802.40876	  67.00000	   6.97545	   0.72285	   0.05059	   0.72461	  -4.00365
1068802.62676	  67.00000	   5.51730	   0.72772	   0.04433	   0.72907	  -3.48559
1068802.89576	  67.00000	   4.36941	   0.73047	   0.03839	   0.73148	  -3.00843
1068803.23076	  67.00000	   3.45686	   0.73599	   0.03534	   0.73683	  -2.74894
1068803.64976	  67.00000	   2.73547	   0.73765	   0.03261	   0.73837	  -2.53136
1068804.17476	  67.00000	   2.16054	   0.74036	   0.03147	   0.74103	  -2.43372
1068804.83376	  67.00000	   1.70952	   0.74318	   0.03073	   0.74381	  -2.36763
1068805.66276	  67.00000	   1.35352	   0.74608	   0.03104	   0.74672	  -2.38235
1068806.70576	  67.00000	   1.07079	   0.74836	   0.03165	   0.74903	  -2.42211
1068808.01976	  67.00000	   0.84734	   0.75122	   0.03315	   0.75195	  -2.52637
1068809.67476	  67.00000	   0.67072	   0.75442	   0.03640	   0.75529	  -2.76239
1068811.76375	  67.00000	   0.53067	   0.75781	   0.04061	   0.75890	  -3.06750
1068814.40075	  67.00000	   0.41976	   0.76132	   0.04550	   0.76268	  -3.42000
1068817.73175	  67.00000	   0.33183	   0.76550	   0.05124	   0.76721	  -3.82935
1068821.93775	  67.00000	   0.26261	   0.77142	   0.05772	   0.77357	  -4.27924
1068827.24574	  67.00000	   0.20791	   0.77817	   0.06663	   0.78102	  -4.89405
1068833.95074	  67.00000	   0.16452	   0.78588	   0.07882	   0.78982	  -5.72750
1068842.42673	  67.00000	   0.13007	   0.79230	   0.09177	   0.79760	  -6.60713
1068853.11672	  67.00000	   0.10309	   0.79981	   0.10448	   0.80660	  -7.44253
1068866.63071	  67.00000	   0.08153	   0.81171	   0.11881	   0.82036	  -8.32733
1068883.72870	  67.00000	   0.06443	   0.82695	   0.13677	   0.83818	  -9.39152
1068905.31468	  67.00000	   0.05102	   0.84214	   0.15903	   0.85702	 -10.69373
1068932.55766	  67.00000	   0.04042	   0.86090	   0.18169	   0.87986	 -11.91707
1068967.05363	  67.00000	   0.03192	   0.88464	   0.20542	   0.90817	 -13.07310
1069010.60060	  67.00000	   0.02528	   0.91782	   0.23461	   0.94733	 -14.33862
1069065.66656	  67.00000	   0.01999	   0.95509	   0.27559	   0.99406	 -16.09559
1084447.75035	  68.00000	20004.45300	   0.37205	  -0.02833	   0.37312	   4.35435
1084447.89335	  68.00000	15829.12600	   0.37698	  -0.01293	   0.37720	   1.96510
1084448.03535	  68.00000	12516.70300	   0.38338	  -0.00215	   0.38338	   0.32103
1084448.17735	  68.00000	9909.44240	   0.38845	   0.00858	   0.38854	  -1.26478
1084448.34135	  68.00000	7835.48000	   0.39339	   0.01745	   0.39378	  -2.54042
1084448.54235	  68.00000	6217.24610	   0.40087	   0.02136	   0.40144	  -3.04991
1084448.78035	  68.00000	4905.29100	   0.40748	   0.02747	   0.40840	  -3.85608
1084449.01934	  68.00000	3881.27370	   0.41143	   0.03354	   0.41280	  -4.65984
1084449.25734	  68.00000	3070.98270	   0.41931	   0.03541	   0.42080	  -4.82640
1084449.49534	  68.00000	2430.77780	   0.42774	   0.04100	   0.42970	  -5.47492
1084449.73334	  68.00000	1923.15370	   0.43423	   0.04336	   0.43639	  -5.70203
1084449.97134	  68.00000	1522.43580	   0.44088	   0.04697	   0.44338	  -6.08149
1084450.20934	  68.00000	1203.84460	   0.45054	   0.04859	   0.45315	  -6.15502
1084450.44834	  68.00000	 952.86591	   0.45725	   0.05246	   0.46025	  -6.54514
1084450.68634	  68.00000	 754.27557	   0.46604	   0.05375	   0.46913	  -6.57920
1084450.92334	  68.00000	 596.71857	   0.47478	   0.05635	   0.47811	  -6.76798
1084451.16134	  68.00000	 471.96338	   0.48256	   0.06209	   0.48654	  -7.33227
1084451.40034	  68.00000	 373.20856	   0.49059	   0.06444	   0.49480	  -7.48263
1084451.63834	  68.00000	 295.47278	   0.50064	   0.06677	   0.50507	  -7.59617
1084451.87734	  68.00000	 233.87738	   0.50882	   0.07077	   0.51372	  -7.91854
1084452.11534	  68.00000	 185.05922	   0.51980	   0.07474	   0.52515	  -8.18229
1084452.35134	  68.00000	 146.35823	   0.53193	   0.07884	   0.53774	  -8.43114
1084452.58834	  68.00000	 115.77804	   0.54438	   0.08602	   0.55113	  -8.97935
