Repository: kbm2110/Battery_Diagnostics_Thesis

# Battery_Diagnostics_Thesis
 Data-driven battery diagnostics using EIS

**Author:** Bala Manikanta Yaswanth Kanagarla
**Institution:** Technische Hochschule Ingolstadt (THI)
**Supervisor:** Prof. Dr. H.-G. Schweiger

## Overview

This project implements a machine learning framework for 
non-invasive State of Health (SoH) estimation of lithium-ion 
batteries using Electrochemical Impedance Spectroscopy (EIS).

Eight physically interpretable features are extracted from 
impedance spectra and used to train six ML models under a 
strict cell-level train-test split. The stacking ensemble 
achieves R² = 0.9122 and RMSE = 0.0234 on completely unseen 
cells.

---

File: data/EIS/EIS_state_III_35C01.txt (part 9 of 39)
time/s	           cycle number	freq/Hz	           Re(Z)/Ohm	  -Im(Z)/Ohm	   |Z|/Ohm	   Phase(Z)/deg 10194.00151	   1.00000	20004.45300	   0.29797	  -0.02827	   0.29930	   5.42007
1046471.59498	  68.00000	  57.36816	   0.54702	   0.12453	   0.56101	 -12.82509
1046471.83198	  68.00000	  45.36290	   0.56912	   0.13001	   0.58378	 -12.86777
1046472.06398	  68.00000	  35.93134	   0.59399	   0.13233	   0.60855	 -12.55893
1046472.31498	  68.00000	  28.40909	   0.62011	   0.13133	   0.63387	 -11.95769
1046472.52898	  68.00000	  22.48202	   0.64502	   0.12612	   0.65724	 -11.06308
1046472.79398	  68.00000	  17.79613	   0.66771	   0.11862	   0.67816	 -10.07391
1046473.04598	  68.00000	  14.06813	   0.68965	   0.10716	   0.69793	  -8.83230
1046473.26198	  68.00000	  11.14480	   0.70500	   0.09642	   0.71156	  -7.78783
1046473.52998	  68.00000	   8.81772	   0.71752	   0.08346	   0.72236	  -6.63499
1046473.70798	  68.00000	   6.97545	   0.72977	   0.07439	   0.73355	  -5.82059
1046473.92598	  68.00000	   5.51730	   0.73671	   0.06824	   0.73986	  -5.29189
1046474.19498	  68.00000	   4.36941	   0.74004	   0.05867	   0.74236	  -4.53298
1046474.52998	  68.00000	   3.45686	   0.74599	   0.04987	   0.74765	  -3.82472
1046474.94898	  68.00000	   2.73547	   0.75417	   0.04443	   0.75548	  -3.37117
1046475.47398	  68.00000	   2.16054	   0.76343	   0.04394	   0.76470	  -3.29425
1046476.13398	  68.00000	   1.70952	   0.76734	   0.04762	   0.76881	  -3.55091
1046476.96198	  68.00000	   1.35352	   0.76669	   0.05199	   0.76845	  -3.87914
1046478.00498	  68.00000	   1.07079	   0.76267	   0.05272	   0.76449	  -3.95437
1046479.31898	  68.00000	   0.84734	   0.75978	   0.04793	   0.76129	  -3.60954
1046480.97498	  68.00000	   0.67072	   0.76200	   0.04091	   0.76310	  -3.07348
1046483.06298	  68.00000	   0.53067	   0.77192	   0.03133	   0.77256	  -2.32422
1046485.69998	  68.00000	   0.41976	   0.79466	   0.02827	   0.79517	  -2.03766
1046489.03098	  68.00000	   0.33183	   0.82326	   0.04080	   0.82427	  -2.83702
1046493.23698	  68.00000	   0.26261	   0.84714	   0.07380	   0.85034	  -4.97895
1046498.54498	  68.00000	   0.20791	   0.85115	   0.12062	   0.85965	  -8.06623
1046505.24998	  68.00000	   0.16452	   0.82748	   0.16614	   0.84399	 -11.35310
1046513.72599	  68.00000	   0.13007	   0.77975	   0.18863	   0.80224	 -13.59887
1046524.41599	  68.00000	   0.10309	   0.72713	   0.17092	   0.74695	 -13.22817
1046537.92999	  68.00000	   0.08153	   0.70073	   0.10858	   0.70909	  -8.80815
1046555.02799	  68.00000	   0.06443	   0.72760	   0.02940	   0.72819	  -2.31425
1046576.61499	  68.00000	   0.05102	   0.84945	  -0.05785	   0.85142	   3.89593
1046603.85700	  68.00000	   0.04042	   1.07123	  -0.06589	   1.07325	   3.51978
1046638.35300	  68.00000	   0.03192	   1.33349	   0.08400	   1.33613	  -3.60444
1046681.90001	  68.00000	   0.02528	   1.52712	   0.43256	   1.58720	 -15.81470
1046736.96601	  68.00000	   0.01999	   1.48278	   0.92976	   1.75017	 -32.08914
1061455.08252	  69.00000	20004.45300	   0.27791	  -0.02321	   0.27888	   4.77447
1061455.22552	  69.00000	15829.12600	   0.28352	  -0.00609	   0.28358	   1.23023
1061455.36752	  69.00000	12516.70300	   0.29020	   0.00521	   0.29025	  -1.02902
1061455.50952	  69.00000	9909.44240	   0.29916	   0.01441	   0.29951	  -2.75684
1061455.67352	  69.00000	7835.48000	   0.30555	   0.02368	   0.30646	  -4.43191
1061455.87452	  69.00000	6217.24610	   0.31400	   0.03227	   0.31565	  -5.86758
1061456.11252	  69.00000	4905.29100	   0.32000	   0.03692	   0.32212	  -6.58066
1061456.35152	  69.00000	3881.27370	   0.32862	   0.04239	   0.33134	  -7.34941
1061456.58952	  69.00000	3070.98270	   0.33762	   0.04631	   0.34078	  -7.80998
1061456.82752	  69.00000	2430.77780	   0.34494	   0.05291	   0.34898	  -8.72108
1061457.06552	  69.00000	1923.15370	   0.35424	   0.05567	   0.35859	  -8.93052
1061457.30352	  69.00000	1522.43580	   0.36256	   0.05999	   0.36749	  -9.39441
1061457.54152	  69.00000	1203.84460	   0.37198	   0.06394	   0.37744	  -9.75285
1061457.78052	  69.00000	 952.86591	   0.38306	   0.06643	   0.38878	  -9.83897
1061458.01852	  69.00000	 754.27557	   0.39314	   0.06945	   0.39922	 -10.01803
1061458.25552	  69.00000	 596.71857	   0.40274	   0.07414	   0.40951	 -10.43016
1061458.49352	  69.00000	 471.96338	   0.41422	   0.07815	   0.42153	 -10.68416
1061458.73252	  69.00000	 373.20856	   0.42583	   0.08017	   0.43331	 -10.66189
1061458.97052	  69.00000	 295.47278	   0.43730	   0.08570	   0.44562	 -11.08790
1061459.20952	  69.00000	 233.87738	   0.44954	   0.09076	   0.45861	 -11.41415
1061459.44752	  69.00000	 185.05922	   0.46466	   0.09588	   0.47445	 -11.65883
1061459.68352	  69.00000	 146.35823	   0.47868	   0.10108	   0.48923	 -11.92345
1061459.92052	  69.00000	 115.77804	   0.49359	   0.10644	   0.50493	 -12.16887
1061460.15452	  69.00000	  91.67210	   0.50907	   0.11158	   0.52115	 -12.36333
1061460.39952	  69.00000	  72.51701	   0.52673	   0.11870	   0.53994	 -12.69918
1061460.62852	  69.00000	  57.36816	   0.54690	   0.12464	   0.56092	 -12.83829
1061460.86552	  69.00000	  45.36290	   0.56917	   0.13148	   0.58416	 -13.00707
1061461.09752	  69.00000	  35.93134	   0.59475	   0.13169	   0.60916	 -12.48491
1061461.34852	  69.00000	  28.40909	   0.62030	   0.13206	   0.63420	 -12.01891
1061461.56252	  69.00000	  22.48202	   0.64794	   0.12768	   0.66040	 -11.14796
1061461.82751	  69.00000	  17.79613	   0.66773	   0.11859	   0.67818	 -10.07120
1061462.07951	  69.00000	  14.06813	   0.69031	   0.11028	   0.69906	  -9.07617
1061462.29551	  69.00000	  11.14480	   0.70611	   0.09442	   0.71239	  -7.61599
1061462.56351	  69.00000	   8.81772	   0.72145	   0.08693	   0.72667	  -6.87083
1061462.74151	  69.00000	   6.97545	   0.72915	   0.07617	   0.73312	  -5.96403
1061462.95951	  69.00000	   5.51730	   0.73672	   0.06590	   0.73966	  -5.11152
1061463.22851	  69.00000	   4.36941	   0.74587	   0.05657	   0.74802	  -4.33722
1061463.56351	  69.00000	   3.45686	   0.75458	   0.05297	   0.75644	  -4.01517
1061463.98251	  69.00000	   2.73547	   0.75794	   0.05297	   0.75979	  -3.99809
1061464.50751	  69.00000	   2.16054	   0.75847	   0.05080	   0.76017	  -3.83177
1061465.16651	  69.00000	   1.70952	   0.75752	   0.04650	   0.75894	  -3.51283
1061465.99551	  69.00000	   1.35352	   0.75955	   0.03995	   0.76060	  -3.01054
1061467.03851	  69.00000	   1.07079	   0.76706	   0.03305	   0.76777	  -2.46721
1061468.35251	  69.00000	   0.84734	   0.78020	   0.03182	   0.78084	  -2.33582
1061470.00751	  69.00000	   0.67072	   0.79507	   0.03705	   0.79593	  -2.66788
1061472.09651	  69.00000	   0.53067	   0.80770	   0.05413	   0.80951	  -3.83404
1061474.73350	  69.00000	   0.41976	   0.81008	   0.07838	   0.81386	  -5.52632
1061478.06450	  69.00000	   0.33183	   0.79730	   0.10041	   0.80359	  -7.17799
1061482.27050	  69.00000	   0.26261	   0.77506	   0.10832	   0.78259	  -7.95610
1061487.57849	  69.00000	   0.20791	   0.75362	   0.09617	   0.75973	  -7.27215
1061494.28349	  69.00000	   0.16452	   0.74964	   0.06505	   0.75246	  -4.95976
1061502.75948	  69.00000	   0.13007	   0.77827	   0.02662	   0.77872	  -1.95873
1061513.44947	  69.00000	   0.10309	   0.84745	   0.00413	   0.84746	  -0.27945
1061526.96346	  69.00000	   0.08153	   0.95237	   0.02811	   0.95278	  -1.69072
1061544.06145	  69.00000	   0.06443	   1.05441	   0.10993	   1.06013	  -5.95218
1061565.64843	  69.00000	   0.05102	   1.12097	   0.28455	   1.15652	 -14.24312
1061592.89041	  69.00000	   0.04042	   1.07132	   0.49979	   1.18217	 -25.01009
1061627.38639	  69.00000	   0.03192	   0.87806	   0.66746	   1.10295	 -37.24032
1061670.93335	  69.00000	   0.02528	   0.57620	   0.67334	   0.88622	 -49.44554
1061725.99931	  69.00000	   0.01999	   0.28018	   0.42170	   0.50629	 -56.39985
1076436.69729	  70.00000	20004.45300	   0.27775	  -0.02257	   0.27867	   4.64653
1076436.84029	  70.00000	15829.12600	   0.28562	  -0.00726	   0.28571	   1.45658
1076436.98229	  70.00000	12516.70300	   0.29080	   0.00474	   0.29084	  -0.93334
1076437.12429	  70.00000	9909.44240	   0.29886	   0.01645	   0.29932	  -3.15101
1076437.28829	  70.00000	7835.48000	   0.30559	   0.02370	   0.30650	  -4.43556
1076437.48929	  70.00000	6217.24610	   0.31431	   0.03025	   0.31576	  -5.49762
1076437.72729	  70.00000	4905.29100	   0.32120	   0.03775	   0.32342	  -6.70344
1076437.96529	  70.00000	3881.27370	   0.32851	   0.04127	   0.33109	  -7.16028
1076438.20429	  70.00000	3070.98270	   0.33696	   0.04716	   0.34025	  -7.96637
1076438.44229	  70.00000	2430.77780	   0.34622	   0.05205	   0.35011	  -8.54900
1076438.68029	  70.00000	1923.15370	   0.35361	   0.05585	   0.35800	  -8.97550
1076438.91829	  70.00000	1522.43580	   0.36377	   0.05920	   0.36856	  -9.24293
1076439.15629	  70.00000	1203.84460	   0.37343	   0.06340	   0.37877	  -9.63645
1076439.39529	  70.00000	 952.86591	   0.38195	   0.06753	   0.38788	 -10.02670
1076439.63329	  70.00000	 754.27557	   0.39286	   0.07045	   0.39913	 -10.16679
1076439.87029	  70.00000	 596.71857	   0.40262	   0.07580	   0.40969	 -10.66198
1076440.10828	  70.00000	 471.96338	   0.41412	   0.07790	   0.42138	 -10.65344
1076440.34728	  70.00000	 373.20856	   0.42608	   0.08249	   0.43399	 -10.95724
1076440.58528	  70.00000	 295.47278	   0.43820	   0.08606	   0.44657	 -11.11149
1076440.82428	  70.00000	 233.87738	   0.45124	   0.09137	   0.46039	 -11.44745
1076441.06228	  70.00000	 185.05922	   0.46485	   0.09543	   0.47455	 -11.60140
1076441.29828	  70.00000	 146.35823	   0.47688	   0.09981	   0.48721	 -11.82079
1076441.53428	  70.00000	 115.77804	   0.49229	   0.10706	   0.50380	 -12.26967
1076441.76928	  70.00000	  91.67210	   0.50962	   0.11195	   0.52177	 -12.38934
1076442.01428	  70.00000	  72.51701	   0.52687	   0.11975	   0.54031	 -12.80531
1076442.24328	  70.00000	  57.36816	   0.54931	   0.12482	   0.56332	 -12.80140
1076442.48028	  70.00000	  45.36290	   0.57074	   0.13128	   0.58564	 -12.95355
1076442.71228	  70.00000	  35.93134	   0.59399	   0.13346	   0.60880	 -12.66359
1076442.96228	  70.00000	  28.40909	   0.61945	   0.13220	   0.63340	 -12.04680
1076443.17728	  70.00000	  22.48202	   0.64511	   0.12723	   0.65754	 -11.15703
1076443.44228	  70.00000	  17.79613	   0.66920	   0.12039	   0.67994	 -10.19826
1076443.69428	  70.00000	  14.06813	   0.69102	   0.10746	   0.69933	  -8.83889
1076443.91028	  70.00000	  11.14480	   0.70625	   0.09722	   0.71291	  -7.83767
1076444.17728	  70.00000	   8.81772	   0.72025	   0.08367	   0.72509	  -6.62601
1076444.35628	  70.00000	   6.97545	   0.73355	   0.07596	   0.73747	  -5.91227
1076444.57428	  70.00000	   5.51730	   0.73916	   0.06861	   0.74233	  -5.30316
1076444.84328	  70.00000	   4.36941	   0.74388	   0.05990	   0.74628	  -4.60388
1076445.17828	  70.00000	   3.45686	   0.74891	   0.05083	   0.75063	  -3.88264
1076445.59728	  70.00000	   2.73547	   0.75827	   0.04536	   0.75963	  -3.42362
1076446.12228	  70.00000	   2.16054	   0.76654	   0.04415	   0.76781	  -3.29667
1076446.78128	  70.00000	   1.70952	   0.77104	   0.04921	   0.77261	  -3.65196
1076447.61028	  70.00000	   1.35352	   0.76989	   0.05236	   0.77167	  -3.89056
1076448.65328	  70.00000	   1.07079	   0.76557	   0.05268	   0.76738	  -3.93634
1076449.96728	  70.00000	   0.84734	   0.76265	   0.04780	   0.76414	  -3.58612
1076451.62228	  70.00000	   0.67072	   0.76561	   0.04026	   0.76666	  -3.01023
1076453.71127	  70.00000	   0.53067	   0.77716	   0.03072	   0.77777	  -2.26332
1076456.34827	  70.00000	   0.41976	   0.79934	   0.02896	   0.79987	  -2.07466
1076459.67927	  70.00000	   0.33183	   0.82815	   0.04269	   0.82925	  -2.95076
1076463.88527	  70.00000	   0.26261	   0.85017	   0.07605	   0.85356	  -5.11172
1076469.19326	  70.00000	   0.20791	   0.85249	   0.12355	   0.86139	  -8.24654
1076475.89826	  70.00000	   0.16452	   0.82650	   0.16713	   0.84323	 -11.43206
1076484.37425	  70.00000	   0.13007	   0.77804	   0.18606	   0.79998	 -13.44921
1076495.06424	  70.00000	   0.10309	   0.72728	   0.16434	   0.74562	 -12.73274
1076508.57823	  70.00000	   0.08153	   0.70693	   0.10080	   0.71408	  -8.11528
1076525.67622	  70.00000	   0.06443	   0.73975	   0.02207	   0.74008	  -1.70895
1076547.26220	  70.00000	   0.05102	   0.86718	  -0.05894	   0.86919	   3.88852
1076574.50518	  70.00000	   0.04042	   1.09062	  -0.05555	   1.09203	   2.91600
1076609.00115	  70.00000	   0.03192	   1.34673	   0.10841	   1.35109	  -4.60211
1076652.54812	  70.00000	   0.02528	   1.51927	   0.46810	   1.58975	 -17.12457
1076707.61308	  70.00000	   0.01999	   1.44897	   0.95606	   1.73596	 -33.41756
1091402.69268	  71.00000	20004.45300	   0.27679	  -0.02263	   0.27771	   4.67485
1091402.83568	  71.00000	15829.12600	   0.28541	  -0.00686	   0.28549	   1.37592
1091402.97768	  71.00000	12516.70300	   0.29174	   0.00659	   0.29181	  -1.29312
1091403.11968	  71.00000	9909.44240	   0.30029	   0.01528	   0.30068	  -2.91382
1091403.28368	  71.00000	7835.48000	   0.30575	   0.02495	   0.30677	  -4.66502
1091403.48468	  71.00000	6217.24610	   0.31310	   0.03071	   0.31461	  -5.60193
1091403.72268	  71.00000	4905.29100	   0.32143	   0.03651	   0.32349	  -6.47994
1091403.96168	  71.00000	3881.27370	   0.32916	   0.04295	   0.33195	  -7.43474
1091404.19968	  71.00000	3070.98270	   0.33657	   0.04714	   0.33986	  -7.97234
1091404.43768	  71.00000	2430.77780	   0.34500	   0.05224	   0.34893	  -8.61072
1091404.67568	  71.00000	1923.15370	   0.35373	   0.05722	   0.35833	  -9.18812
1091404.91368	  71.00000	1522.43580	   0.36406	   0.05873	   0.36876	  -9.16340
1091405.15168	  71.00000	1203.84460	   0.37230	   0.06355	   0.37769	  -9.68702
1091405.39068	  71.00000	 952.86591	   0.38321	   0.06640	   0.38892	  -9.82957
1091405.62867	  71.00000	 754.27557	   0.39122	   0.06960	   0.39736	 -10.08726
1091405.86567	  71.00000	 596.71857	   0.40433	   0.07344	   0.41095	 -10.29496
1091406.10367	  71.00000	 471.96338	   0.41461	   0.07830	   0.42194	 -10.69405
1091406.34267	  71.00000	 373.20856	   0.42683	   0.08166	   0.43457	 -10.83034
1091406.58067	  71.00000	 295.47278	   0.43940	   0.08470	   0.44749	 -10.91017
1091406.81967	  71.00000	 233.87738	   0.45056	   0.09116	   0.45969	 -11.43803
1091407.05767	  71.00000	 185.05922	   0.46316	   0.09633	   0.47307	 -11.74892
1091407.29367	  71.00000	 146.35823	   0.47850	   0.10105	   0.48906	 -11.92401
1091407.53067	  71.00000	 115.77804	   0.49296	   0.10619	   0.50427	 -12.15621
1091407.76467	  71.00000	  91.67210	   0.50896	   0.11259	   0.52126	 -12.47370
1091408.00967	  71.00000	  72.51701	   0.52629	   0.11798	   0.53936	 -12.63523
1091408.23867	  71.00000	  57.36816	   0.54800	   0.12497	   0.56207	 -12.84606
1091408.47567	  71.00000	  45.36290	   0.56874	   0.13218	   0.58390	 -13.08322
1091408.70767	  71.00000	  35.93134	   0.59448	   0.13304	   0.60918	 -12.61442
1091408.95867	  71.00000	  28.40909	   0.62180	   0.13301	   0.63587	 -12.07431
1091409.17267	  71.00000	  22.48202	   0.64807	   0.12853	   0.66069	 -11.21799
1091409.43767	  71.00000	  17.79613	   0.67040	   0.12019	   0.68109	 -10.16436
1091409.68967	  71.00000	  14.06813	   0.69032	   0.10797	   0.69871	  -8.88956
1091409.90567	  71.00000	  11.14480	   0.70720	   0.09748	   0.71388	  -7.84844
1091410.17367	  71.00000	   8.81772	   0.71992	   0.08764	   0.72523	  -6.94121
1091410.35167	  71.00000	   6.97545	   0.72909	   0.07474	   0.73291	  -5.85310
1091410.56967	  71.00000	   5.51730	   0.73983	   0.06538	   0.74271	  -5.05005
1091410.83867	  71.00000	   4.36941	   0.74978	   0.06017	   0.75219	  -4.58828
1091411.17367	  71.00000	   3.45686	   0.75205	   0.05684	   0.75419	  -4.32233
1091411.59267	  71.00000	   2.73547	   0.75301	   0.05180	   0.75479	  -3.93505
1091412.11767	  71.00000	   2.16054	   0.75575	   0.04517	   0.75710	  -3.42078
1091412.77667	  71.00000	   1.70952	   0.76094	   0.03847	   0.76191	  -2.89452
1091413.60567	  71.00000	   1.35352	   0.77174	   0.03487	   0.77253	  -2.58702
1091414.64867	  71.00000	   1.07079	   0.78329	   0.03803	   0.78422	  -2.77925
1091415.96267	  71.00000	   0.84734	   0.79159	   0.04870	   0.79309	  -3.52036
1091417.61767	  71.00000	   0.67072	   0.79418	   0.06225	   0.79662	  -4.48214
1091419.70666	  71.00000	   0.53067	   0.78633	   0.07523	   0.78992	  -5.46480
1091422.34366	  71.00000	   0.41976	   0.77278	   0.07846	   0.77676	  -5.79741
1091425.67466	  71.00000	   0.33183	   0.76215	   0.06921	   0.76529	  -5.18874
1091429.88066	  71.00000	   0.26261	   0.76482	   0.04922	   0.76641	  -3.68226
1091435.18865	  71.00000	   0.20791	   0.78891	   0.02777	   0.78940	  -2.01632
1091441.89365	  71.00000	   0.16452	   0.83742	   0.02091	   0.83769	  -1.43032
1091450.36964	  71.00000	   0.13007	   0.90345	   0.04795	   0.90472	  -3.03817
1091461.05963	  71.00000	   0.10309	   0.95821	   0.12100	   0.96582	  -7.19710
1091474.57362	  71.00000	   0.08153	   0.97326	   0.23318	   1.00080	 -13.47305
1091491.67161	  71.00000	   0.06443	   0.93520	   0.34660	   0.99736	 -20.33542
1091513.25759	  71.00000	   0.05102	   0.81167	   0.42249	   0.91504	 -27.49793
1091540.50057	  71.00000	   0.04042	   0.64878	   0.39156	   0.75778	 -31.11219
1091574.99654	  71.00000	   0.03192	   0.52912	   0.21655	   0.57172	 -22.25768
1091618.54351	  71.00000	   0.02528	   0.56328	  -0.08250	   0.56929	   8.33282
1091673.60847	  71.00000	   0.01999	   0.87295	  -0.40240	   0.96123	  24.74794
1106360.41348	  72.00000	20004.45300	   0.27773	  -0.02128	   0.27854	   4.38178
1106360.55648	  72.00000	15829.12600	   0.28602	  -0.00778	   0.28613	   1.55836
1106360.69848	  72.00000	12516.70300	   0.29099	   0.00605	   0.29105	  -1.19018
1106360.84048	  72.00000	9909.44240	   0.29939	   0.01519	   0.29978	  -2.90474
1106361.00448	  72.00000	7835.48000	   0.30536	   0.02533	   0.30640	  -4.74109
1106361.20548	  72.00000	6217.24610	   0.31326	   0.03193	   0.31488	  -5.81927
1106361.44348	  72.00000	4905.29100	   0.32101	   0.03747	   0.32319	  -6.65726
1106361.68148	  72.00000	3881.27370	   0.32838	   0.04051	   0.33087	  -7.03352
1106361.92048	  72.00000	3070.98270	   0.33608	   0.04757	   0.33943	  -8.05588
1106362.15848	  72.00000	2430.77780	   0.34442	   0.05099	   0.34818	  -8.42070
1106362.39648	  72.00000	1923.15370	   0.35475	   0.05409	   0.35885	  -8.66882
1106362.63448	  72.00000	1522.43580	   0.36300	   0.05806	   0.36761	  -9.08786
1106362.87248	  72.00000	1203.84460	   0.37272	   0.06189	   0.37782	  -9.42778
1106363.11148	  72.00000	 952.86591	   0.38257	   0.06727	   0.38844	  -9.97306
1106363.34948	  72.00000	 754.27557	   0.39285	   0.06963	   0.39898	 -10.05069
1106363.58648	  72.00000	 596.71857	   0.40197	   0.07234	   0.40843	 -10.20126
1106363.82448	  72.00000	 471.96338	   0.41449	   0.07684	   0.42155	 -10.50232
1106364.06348	  72.00000	 373.20856	   0.42714	   0.08209	   0.43496	 -10.87838
1106364.30148	  72.00000	 295.47278	   0.43824	   0.08550	   0.44651	 -11.03964
1106364.54048	  72.00000	 233.87738	   0.45050	   0.09088	   0.45957	 -11.40569
1106364.77848	  72.00000	 185.05922	   0.46412	   0.09502	   0.47375	 -11.56981
1106365.01448	  72.00000	 146.35823	   0.47821	   0.10090	   0.48873	 -11.91418
1106365.25047	  72.00000	 115.77804	   0.49274	   0.10612	   0.50404	 -12.15389
1106365.48547	  72.00000	  91.67210	   0.50889	   0.11266	   0.52121	 -12.48356
1106365.72947	  72.00000	  72.51701	   0.52681	   0.11895	   0.54007	 -12.72327
1106365.95847	  72.00000	  57.36816	   0.54530	   0.12555	   0.55956	 -12.96562
1106366.19547	  72.00000	  45.36290	   0.56967	   0.13071	   0.58447	 -12.92327
1106366.42747	  72.00000	  35.93134	   0.59417	   0.13415	   0.60913	 -12.72305
1106366.67847	  72.00000	  28.40909	   0.61891	   0.13178	   0.63278	 -12.02033
1106366.89247	  72.00000	  22.48202	   0.64518	   0.12752	   0.65766	 -11.18083
1106367.15747	  72.00000	  17.79613	   0.66949	   0.12058	   0.68026	 -10.20988
1106367.40947	  72.00000	  14.06813	   0.68991	   0.10964	   0.69857	  -9.03008
1106367.62547	  72.00000	  11.14480	   0.70700	   0.09869	   0.71385	  -7.94646
1106367.89347	  72.00000	   8.81772	   0.72092	   0.08480	   0.72590	  -6.70902
1106368.07147	  72.00000	   6.97545	   0.73296	   0.07480	   0.73677	  -5.82668
1106368.28947	  72.00000	   5.51730	   0.73977	   0.06929	   0.74301	  -5.35074
1106368.55847	  72.00000	   4.36941	   0.74409	   0.06087	   0.74657	  -4.67702
1106368.89347	  72.00000	   3.45686	   0.74901	   0.05286	   0.75087	  -4.03670
1106369.31247	  72.00000	   2.73547	   0.75647	   0.04488	   0.75780	  -3.39554
1106369.83747	  72.00000	   2.16054	   0.76555	   0.04200	   0.76670	  -3.13996
1106370.49647	  72.00000	   1.70952	   0.77289	   0.04553	   0.77423	  -3.37135
1106371.32547	  72.00000	   1.35352	   0.77410	   0.05165	   0.77582	  -3.81733
1106372.36847	  72.00000	   1.07079	   0.77033	   0.05518	   0.77230	  -4.09751
1106373.68247	  72.00000	   0.84734	   0.76622	   0.05375	   0.76810	  -4.01306
1106375.33747	  72.00000	   0.67072	   0.76417	   0.04756	   0.76564	  -3.56102
1106377.42647	  72.00000	   0.53067	   0.76957	   0.03636	   0.77043	  -2.70521
1106380.06346	  72.00000	   0.41976	   0.78772	   0.02845	   0.78824	  -2.06841
1106383.39446	  72.00000	   0.33183	   0.81676	   0.03158	   0.81737	  -2.21404
1106387.60046	  72.00000	   0.26261	   0.84858	   0.05588	   0.85042	  -3.76722
1106392.90845	  72.00000	   0.20791	   0.86650	   0.10103	   0.87237	  -6.65038
1106399.61345	  72.00000	   0.16452	   0.85838	   0.15671	   0.87257	 -10.34609
1106408.08944	  72.00000	   0.13007	   0.81711	   0.20015	   0.84126	 -13.76324
1106418.77943	  72.00000	   0.10309	   0.75514	   0.20678	   0.78294	 -15.31404
1106432.29342	  72.00000	   0.08153	   0.70355	   0.16390	   0.72239	 -13.11407
1106449.39141	  72.00000	   0.06443	   0.69305	   0.08775	   0.69858	  -7.21637
1106470.97739	  72.00000	   0.05102	   0.76981	  -0.02774	   0.77031	   2.06401
1106498.22037	  72.00000	   0.04042	   0.96284	  -0.10196	   0.96822	   6.04489
1106532.71635	  72.00000	   0.03192	   1.25009	  -0.04666	   1.25096	   2.13781
1106576.26331	  72.00000	   0.02528	   1.54497	   0.22196	   1.56084	  -8.17559
1106631.32827	  72.00000	   0.01999	   1.67237	   0.71947	   1.82056	 -23.27793
1121307.54490	  73.00000	20004.45300	   0.27553	  -0.02196	   0.27640	   4.55723
1121307.68790	  73.00000	15829.12600	   0.28524	  -0.00859	   0.28537	   1.72467
1121307.82990	  73.00000	12516.70300	   0.29188	   0.00485	   0.29192	  -0.95243
1121307.97190	  73.00000	9909.44240	   0.30011	   0.01643	   0.30056	  -3.13367
1121308.13589	  73.00000	7835.48000	   0.30629	   0.02388	   0.30722	  -4.45867
1121308.33689	  73.00000	6217.24610	   0.31400	   0.03246	   0.31568	  -5.90208
1121308.57489	  73.00000	4905.29100	   0.31996	   0.03743	   0.32214	  -6.67247
1121308.81389	  73.00000	3881.27370	   0.32963	   0.04270	   0.33238	  -7.38123
1121309.05189	  73.00000	3070.98270	   0.33835	   0.04633	   0.34151	  -7.79674
1121309.28989	  73.00000	2430.77780	   0.34564	   0.05134	   0.34943	  -8.44939
1121309.52789	  73.00000	1923.15370	   0.35340	   0.05428	   0.35755	  -8.73212
1121309.76589	  73.00000	1522.43580	   0.36235	   0.05872	   0.36708	  -9.20511
1121310.00389	  73.00000	1203.84460	   0.37260	   0.06290	   0.37787	  -9.58235
1121310.24289	  73.00000	 952.86591	   0.38076	   0.06696	   0.38660	  -9.97365
1121310.48089	  73.00000	 754.27557	   0.39286	   0.07021	   0.39908	 -10.13285
1121310.71789	  73.00000	 596.71857	   0.40385	   0.07332	   0.41045	 -10.29057
1121310.95589	  73.00000	 471.96338	   0.41504	   0.07835	   0.42237	 -10.68968
1121311.19489	  73.00000	 373.20856	   0.42721	   0.08177	   0.43497	 -10.83578
1121311.43289	  73.00000	 295.47278	   0.43826	   0.08536	   0.44650	 -11.02115
1121311.67189	  73.00000	 233.87738	   0.45043	   0.08968	   0.45927	 -11.26051
1121311.90989	  73.00000	 185.05922	   0.46270	   0.09443	   0.47223	 -11.53480
1121312.14589	  73.00000	 146.35823	   0.47778	   0.10006	   0.48814	 -11.82778
1121312.38289	  73.00000	 115.77804	   0.49204	   0.10507	   0.50314	 -12.05355
1121312.61689	  73.00000	  91.67210	   0.50879	   0.11172	   0.52091	 -12.38448
1121312.86189	  73.00000	  72.51701	   0.52654	   0.11801	   0.53960	 -12.63310
1121313.08989	  73.00000	  57.36816	   0.54572	   0.12541	   0.55995	 -12.94185
1121313.32689	  73.00000	  45.36290	   0.56805	   0.13145	   0.58306	 -13.02961
1121313.55889	  73.00000	  35.93134	   0.59361	   0.13214	   0.60814	 -12.54951
1121313.80989	  73.00000	  28.40909	   0.62065	   0.13211	   0.63456	 -12.01681
1121314.02389	  73.00000	  22.48202	   0.64660	   0.12752	   0.65906	 -11.15643
1121314.28889	  73.00000	  17.79613	   0.67006	   0.11946	   0.68063	 -10.10833
1121314.54089	  73.00000	  14.06813	   0.68935	   0.10929	   0.69796	  -9.00895
1121314.75689	  73.00000	  11.14480	   0.70834	   0.09784	   0.71506	  -7.86400
1121315.02489	  73.00000	   8.81772	   0.71910	   0.08822	   0.72449	  -6.99428
1121315.20289	  73.00000	   6.97545	   0.72905	   0.07504	   0.73290	  -5.87698
1121315.42089	  73.00000	   5.51730	   0.74247	   0.06557	   0.74536	  -5.04696
1121315.68989	  73.00000	   4.36941	   0.74868	   0.06176	   0.75122	  -4.71554
1121316.02489	  73.00000	   3.45686	   0.75232	   0.05758	   0.75452	  -4.37687
1121316.44389	  73.00000	   2.73547	   0.75339	   0.05066	   0.75510	  -3.84714
1121316.96889	  73.00000	   2.16054	   0.75596	   0.04365	   0.75722	  -3.30453
1121317.62789	  73.00000	   1.70952	   0.76218	   0.03711	   0.76308	  -2.78776
1121318.45689	  73.00000	   1.35352	   0.77291	   0.03560	   0.77373	  -2.63729
1121319.49989	  73.00000	   1.07079	   0.78442	   0.03950	   0.78541	  -2.88289
1121320.81389	  73.00000	   0.84734	   0.79164	   0.05152	   0.79332	  -3.72344
1121322.46888	  73.00000	   0.67072	   0.79168	   0.06422	   0.79428	  -4.63743
1121324.55788	  73.00000	   0.53067	   0.78202	   0.07471	   0.78558	  -5.45746
1121327.19488	  73.00000	   0.41976	   0.76908	   0.07468	   0.77269	  -5.54634
1121330.52588	  73.00000	   0.33183	   0.76184	   0.06274	   0.76442	  -4.70810
1121334.73187	  73.00000	   0.26261	   0.76899	   0.04200	   0.77014	  -3.12602
1121340.03987	  73.00000	   0.20791	   0.79805	   0.02460	   0.79843	  -1.76547
1121346.74486	  73.00000	   0.16452	   0.84974	   0.02520	   0.85012	  -1.69879
1121355.22086	  73.00000	   0.13007	   0.91203	   0.06204	   0.91414	  -3.89152
1121365.91085	  73.00000	   0.10309	   0.95637	   0.14277	   0.96696	  -8.49036
1121379.42484	  73.00000	   0.08153	   0.95449	   0.25473	   0.98790	 -14.94255
1121396.52283	  73.00000	   0.06443	   0.90029	   0.35533	   0.96788	 -21.53815
1121418.10881	  73.00000	   0.05102	   0.77081	   0.40346	   0.87001	 -27.62862
1121445.35179	  73.00000	   0.04042	   0.62391	   0.34223	   0.71161	 -28.74583
1121479.84776	  73.00000	   0.03192	   0.53930	   0.14828	   0.55931	 -15.37358
1121523.39473	  73.00000	   0.02528	   0.63003	  -0.14509	   0.64653	  12.96862
1121578.46069	  73.00000	   0.01999	   0.99326	  -0.41857	   1.07785	  22.85088
1136245.23093	  74.00000	20004.45300	   0.27659	  -0.02198	   0.27747	   4.54331
1136245.37293	  74.00000	15829.12600	   0.28418	  -0.00678	   0.28426	   1.36647
1136245.51493	  74.00000	12516.70300	   0.29180	   0.00658	   0.29187	  -1.29217
1136245.65693	  74.00000	9909.44240	   0.29891	   0.01580	   0.29933	  -3.02479
1136245.82093	  74.00000	7835.48000	   0.30516	   0.02515	   0.30620	  -4.71069
1136246.02192	  74.00000	6217.24610	   0.31396	   0.03177	   0.31556	  -5.77895
1136246.25992	  74.00000	4905.29100	   0.31977	   0.03682	   0.32188	  -6.56926
1136246.49892	  74.00000	3881.27370	   0.33016	   0.04371	   0.33304	  -7.54090
1136246.73692	  74.00000	3070.98270	   0.33682	   0.04752	   0.34015	  -8.03043
1136246.97492	  74.00000	2430.77780	   0.34437	   0.05027	   0.34802	  -8.30523
1136247.21292	  74.00000	1923.15370	   0.35422	   0.05509	   0.35848	  -8.84056
1136247.45092	  74.00000	1522.43580	   0.36368	   0.05891	   0.36842	  -9.20131
1136247.68892	  74.00000	1203.84460	   0.37351	   0.06243	   0.37869	  -9.48818
1136247.92792	  74.00000	 952.86591	   0.38362	   0.06641	   0.38933	  -9.82093
1136248.16592	  74.00000	 754.27557	   0.39175	   0.07158	   0.39824	 -10.35477
1136248.40392	  74.00000	 596.71857	   0.40258	   0.07489	   0.40949	 -10.53867
1136248.64092	  74.00000	 471.96338	   0.41495	   0.07813	   0.42224	 -10.66311
1136248.87992	  74.00000	 373.20856	   0.42812	   0.08214	   0.43593	 -10.86090
1136249.11792	  74.00000	 295.47278	   0.44095	   0.08497	   0.44907	 -10.90688
1136249.35692	  74.00000	 233.87738	   0.45059	   0.08906	   0.45931	 -11.18059
1136249.59492	  74.00000	 185.05922	   0.46226	   0.09548	   0.47202	 -11.67029
1136249.83092	  74.00000	 146.35823	   0.47741	   0.10013	   0.48780	 -11.84496
1136250.06792	  74.00000	 115.77804	   0.49321	   0.10724	   0.50473	 -12.26751
1136250.30192	  74.00000	  91.67210	   0.51009	   0.11202	   0.52225	 -12.38615
1136250.54692	  74.00000	  72.51701	   0.52769	   0.11964	   0.54108	 -12.77490
1136250.77592	  74.00000	  57.36816	   0.54727	   0.12624	   0.56164	 -12.98894
1136251.01292	  74.00000	  45.36290	   0.56986	   0.13141	   0.58482	 -12.98533
1136251.24492	  74.00000	  35.93134	   0.59507	   0.13431	   0.61004	 -12.71850
1136251.49592	  74.00000	  28.40909	   0.62051	   0.13396	   0.63480	 -12.18267
1136251.70992	  74.00000	  22.48202	   0.64563	   0.12898	   0.65839	 -11.29784
1136251.97492	  74.00000	  17.79613	   0.67175	   0.12120	   0.68259	 -10.22772
1136252.22692	  74.00000	  14.06813	   0.69142	   0.10922	   0.70000	  -8.97652
1136252.44292	  74.00000	  11.14480	   0.70792	   0.09981	   0.71492	  -8.02501
1136252.71092	  74.00000	   8.81772	   0.72153	   0.08571	   0.72660	  -6.77421
1136252.88892	  74.00000	   6.97545	   0.73432	   0.07703	   0.73835	  -5.98816
1136253.10692	  74.00000	   5.51730	   0.74114	   0.07016	   0.74445	  -5.40762
1136253.37592	  74.00000	   4.36941	   0.74623	   0.06223	   0.74882	  -4.76738
1136253.71092	  74.00000	   3.45686	   0.75097	   0.05183	   0.75276	  -3.94838
1136254.12992	  74.00000	   2.73547	   0.75839	   0.04512	   0.75974	  -3.40471
1136254.65492	  74.00000	   2.16054	   0.76837	   0.04350	   0.76960	  -3.23990
1136255.31392	  74.00000	   1.70952	   0.77418	   0.04724	   0.77562	  -3.49161
1136256.14192	  74.00000	   1.35352	   0.77566	   0.05235	   0.77742	  -3.86079
1136257.18492	  74.00000	   1.07079	   0.77137	   0.05427	   0.77328	  -4.02417
1136258.49892	  74.00000	   0.84734	   0.76710	   0.05169	   0.76884	  -3.85525
1136260.15391	  74.00000	   0.67072	   0.76674	   0.04519	   0.76808	  -3.37311
1136262.24291	  74.00000	   0.53067	   0.77436	   0.03498	   0.77515	  -2.58682
1136264.87991	  74.00000	   0.41976	   0.79351	   0.02815	   0.79401	  -2.03156
1136268.21091	  74.00000	   0.33183	   0.82328	   0.03464	   0.82400	  -2.40903
1136272.41690	  74.00000	   0.26261	   0.85206	   0.06212	   0.85432	  -4.17013
1136277.72490	  74.00000	   0.20791	   0.86597	   0.10840	   0.87273	  -7.13477
1136284.42990	  74.00000	   0.16452	   0.85138	   0.16119	   0.86651	 -10.72059
1136292.90589	  74.00000	   0.13007	   0.80751	   0.19809	   0.83145	 -13.78332
1136303.59588	  74.00000	   0.10309	   0.74745	   0.19538	   0.77256	 -14.64896
1136317.10987	  74.00000	   0.08153	   0.70415	   0.14447	   0.71881	 -11.59420
1136334.20786	  74.00000	   0.06443	   0.70727	   0.06593	   0.71034	  -5.32567
1136355.79484	  74.00000	   0.05102	   0.80155	  -0.04179	   0.80264	   2.98480
1136383.03682	  74.00000	   0.04042	   1.00655	  -0.09302	   1.01083	   5.27972
1136417.53279	  74.00000	   0.03192	   1.28905	  -0.00375	   1.28906	   0.16650
1136461.07976	  74.00000	   0.02528	   1.55194	   0.30156	   1.58096	 -10.99607
1136516.14572	  74.00000	   0.01999	   1.61519	   0.80588	   1.80507	 -26.51631
1151170.62897	  75.00000	20004.45300	   0.27761	  -0.02227	   0.27850	   4.58588
1151170.77197	  75.00000	15829.12600	   0.28505	  -0.00725	   0.28515	   1.45656
1151170.91397	  75.00000	12516.70300	   0.29228	   0.00620	   0.29234	  -1.21527
1151171.05597	  75.00000	9909.44240	   0.29895	   0.01525	   0.29934	  -2.92073
1151171.21997	  75.00000	7835.48000	   0.30755	   0.02495	   0.30856	  -4.63758
1151171.42097	  75.00000	6217.24610	   0.31305	   0.03161	   0.31464	  -5.76564
1151171.65897	  75.00000	4905.29100	   0.32226	   0.03691	   0.32436	  -6.53376
1151171.89697	  75.00000	3881.27370	   0.32961	   0.04204	   0.33228	  -7.26906
1151172.13597	  75.00000	3070.98270	   0.33806	   0.04723	   0.34135	  -7.95269
1151172.37397	  75.00000	2430.77780	   0.34591	   0.05096	   0.34964	  -8.38003
1151172.61197	  75.00000	1923.15370	   0.35451	   0.05646	   0.35897	  -9.04994
1151172.84997	  75.00000	1522.43580	   0.36218	   0.05937	   0.36701	  -9.31020
1151173.08797	  75.00000	1203.84460	   0.37366	   0.06359	   0.37904	  -9.65841
1151173.32697	  75.00000	 952.86591	   0.38309	   0.06716	   0.38893	  -9.94280
1151173.56497	  75.00000	 754.27557	   0.39230	   0.07040	   0.39857	 -10.17358
1151173.80197	  75.00000	 596.71857	   0.40440	   0.07422	   0.41115	 -10.39937
1151174.03996	  75.00000	 471.96338	   0.41616	   0.07889	   0.42358	 -10.73419
1151174.27896	  75.00000	 373.20856	   0.42527	   0.08166	   0.43303	 -10.86931
1151174.51696	  75.00000	 295.47278	   0.43984	   0.08616	   0.44820	 -11.08329
1151174.75596	  75.00000	 233.87738	   0.45229	   0.09006	   0.46117	 -11.26119
1151174.99396	  75.00000	 185.05922	   0.46399	   0.09576	   0.47377	 -11.66158
1151175.22996	  75.00000	 146.35823	   0.47814	   0.10117	   0.48873	 -11.94693
1151175.46696	  75.00000	 115.77804	   0.49378	   0.10536	   0.50490	 -12.04456
1151175.70096	  75.00000	  91.67210	   0.50876	   0.11259	   0.52107	 -12.47818
1151175.94596	  75.00000	  72.51701	   0.52731	   0.11865	   0.54049	 -12.68048
1151176.17496	  75.00000	  57.36816	   0.54774	   0.12495	   0.56182	 -12.85069
1151176.41196	  75.00000	  45.36290	   0.56931	   0.13029	   0.58403	 -12.88997
1151176.64396	  75.00000	  35.93134	   0.59534	   0.13459	   0.61037	 -12.73879
1151176.89496	  75.00000	  28.40909	   0.62048	   0.13326	   0.63463	 -12.12090
1151177.10896	  75.00000	  22.48202	   0.64580	   0.12934	   0.65863	 -11.32514
1151177.37396	  75.00000	  17.79613	   0.67172	   0.12291	   0.68287	 -10.36883
1151177.62596	  75.00000	  14.06813	   0.69429	   0.10984	   0.70292	  -8.99030
1151177.84196	  75.00000	  11.14480	   0.70666	   0.10021	   0.71373	  -8.07083
1151178.10996	  75.00000	   8.81772	   0.72212	   0.08661	   0.72730	  -6.83946
1151178.28796	  75.00000	   6.97545	   0.73629	   0.07623	   0.74022	  -5.91098
1151178.50596	  75.00000	   5.51730	   0.74286	   0.07051	   0.74620	  -5.42192
1151178.77496	  75.00000	   4.36941	   0.74673	   0.06151	   0.74926	  -4.70894
1151179.11096	  75.00000	   3.45686	   0.75269	   0.05247	   0.75452	  -3.98739
1151179.52896	  75.00000	   2.73547	   0.75996	   0.04552	   0.76132	  -3.42789
1151180.05396	  75.00000	   2.16054	   0.76940	   0.04379	   0.77065	  -3.25773
1151180.71396	  75.00000	   1.70952	   0.77583	   0.04741	   0.77727	  -3.49689
1151181.54196	  75.00000	   1.35352	   0.77637	   0.05192	   0.77810	  -3.82605
1151182.58496	  75.00000	   1.07079	   0.77292	   0.05516	   0.77488	  -4.08205
1151183.89896	  75.00000	   0.84734	   0.76864	   0.05231	   0.77042	  -3.89360
1151185.55496	  75.00000	   0.67072	   0.76824	   0.04633	   0.76964	  -3.45101
1151187.64295	  75.00000	   0.53067	   0.77467	   0.03582	   0.77550	  -2.64748
1151190.27995	  75.00000	   0.41976	   0.79402	   0.02808	   0.79452	  -2.02550
1151193.61095	  75.00000	   0.33183	   0.82361	   0.03429	   0.82432	  -2.38388
1151197.81695	  75.00000	   0.26261	   0.85353	   0.06082	   0.85570	  -4.07550
1151203.12494	  75.00000	   0.20791	   0.86807	   0.10772	   0.87473	  -7.07407
1151209.82994	  75.00000	   0.16452	   0.85434	   0.16055	   0.86929	 -10.64309
1151218.30593	  75.00000	   0.13007	   0.81056	   0.19840	   0.83449	 -13.75395
1151228.99692	  75.00000	   0.10309	   0.75045	   0.19709	   0.77590	 -14.71548
1151242.50991	  75.00000	   0.08153	   0.70527	   0.14759	   0.72055	 -11.81951
1151259.60790	  75.00000	   0.06443	   0.70541	   0.06943	   0.70882	  -5.62086
1151281.19488	  75.00000	   0.05102	   0.79727	  -0.04032	   0.79829	   2.89515
1151308.43686	  75.00000	   0.04042	   1.00096	  -0.09536	   1.00549	   5.44210
1151342.93283	  75.00000	   0.03192	   1.28466	  -0.01083	   1.28471	   0.48314
1151386.48080	  75.00000	   0.02528	   1.55349	   0.28569	   1.57954	 -10.42021
1151441.54576	  75.00000	   0.01999	   1.63330	   0.78763	   1.81329	 -25.74500
1166086.57702	  76.00000	20004.45300	   0.27858	  -0.02244	   0.27948	   4.60527
1166086.72002	  76.00000	15829.12600	   0.28563	  -0.00715	   0.28572	   1.43349
1166086.86202	  76.00000	12516.70300	   0.29245	   0.00693	   0.29253	  -1.35791
1166087.00402	  76.00000	9909.44240	   0.29899	   0.01736	   0.29949	  -3.32282
1166087.16802	  76.00000	7835.48000	   0.30770	   0.02483	   0.30870	  -4.61384
1166087.36902	  76.00000	6217.24610	   0.31493	   0.03131	   0.31648	  -5.67838
1166087.60702	  76.00000	4905.29100	   0.32139	   0.03689	   0.32350	  -6.54730
1166087.84602	  76.00000	3881.27370	   0.32933	   0.04207	   0.33201	  -7.28031
1166088.08402	  76.00000	3070.98270	   0.33759	   0.04683	   0.34082	  -7.89717
1166088.32202	  76.00000	2430.77780	   0.34609	   0.05142	   0.34989	  -8.45053
1166088.56002	  76.00000	1923.15370	   0.35475	   0.05533	   0.35904	  -8.86520
1166088.79802	  76.00000	1522.43580	   0.36458	   0.05887	   0.36930	  -9.17211
1166089.03602	  76.00000	1203.84460	   0.37378	   0.06323	   0.37909	  -9.60184
1166089.27502	  76.00000	 952.86591	   0.38398	   0.06657	   0.38971	  -9.83522
1166089.51302	  76.00000	 754.27557	   0.39298	   0.07052	   0.39925	 -10.17284
1166089.75002	  76.00000	 596.71857	   0.40349	   0.07445	   0.41030	 -10.45489
1166089.98802	  76.00000	 471.96338	   0.41651	   0.07841	   0.42383	 -10.66199
1166090.22702	  76.00000	 373.20856	   0.42677	   0.08274	   0.43472	 -10.97154
1166090.46402	  76.00000	 295.47278	   0.43955	   0.08453	   0.44761	 -10.88538
1166090.70402	  76.00000	 233.87738	   0.45134	   0.08962	   0.46015	 -11.23094
1166090.94202	  76.00000	 185.05922	   0.46497	   0.09434	   0.47444	 -11.46882
1166091.17802	  76.00000	 146.35823	   0.47808	   0.10115	   0.48867	 -11.94654
1166091.41402	  76.00000	 115.77804	   0.49313	   0.10522	   0.50423	 -12.04458
1166091.64902	  76.00000	  91.67210	   0.50914	   0.11248	   0.52141	 -12.45765
1166091.89402	  76.00000	  72.51701	   0.52777	   0.11875	   0.54097	 -12.68094
1166092.12302	  76.00000	  57.36816	   0.54704	   0.12430	   0.56098	 -12.80175
1166092.36002	  76.00000	  45.36290	   0.56974	   0.13063	   0.58452	 -12.91326
1166092.59202	  76.00000	  35.93134	   0.59513	   0.13429	   0.61009	 -12.71604
1166092.84202	  76.00000	  28.40909	   0.62055	   0.13442	   0.63494	 -12.22192
1166093.05702	  76.00000	  22.48202	   0.64685	   0.12987	   0.65976	 -11.35231
1166093.32202	  76.00000	  17.79613	   0.67057	   0.12245	   0.68166	 -10.34890
1166093.57402	  76.00000	  14.06813	   0.69335	   0.11062	   0.70212	  -9.06445
1166093.79002	  76.00000	  11.14480	   0.70885	   0.10052	   0.71594	  -8.07091
1166094.05702	  76.00000	   8.81772	   0.72399	   0.08653	   0.72914	  -6.81593
1166094.23602	  76.00000	   6.97545	   0.73799	   0.07803	   0.74211	  -6.03556
1166094.45402	  76.00000	   5.51730	   0.74109	   0.07007	   0.74440	  -5.40119
1166094.72302	  76.00000	   4.36941	   0.74811	   0.06078	   0.75058	  -4.64454
1166095.05802	  76.00000	   3.45686	   0.75482	   0.05119	   0.75655	  -3.87980
1166095.47702	  76.00000	   2.73547	   0.76403	   0.04653	   0.76544	  -3.48510
1166096.00202	  76.00000	   2.16054	   0.77177	   0.04660	   0.77318	  -3.45503
1166096.66102	  76.00000	   1.70952	   0.77409	   0.05009	   0.77571	  -3.70247
1166097.49001	  76.00000	   1.35352	   0.77215	   0.05299	   0.77396	  -3.92582
1166098.53301	  76.00000	   1.07079	   0.76846	   0.05171	   0.77020	  -3.84966
1166099.84701	  76.00000	   0.84734	   0.76809	   0.04485	   0.76939	  -3.34172
