Repository: kbm2110/Battery_Diagnostics_Thesis

# Battery_Diagnostics_Thesis
 Data-driven battery diagnostics using EIS

**Author:** Bala Manikanta Yaswanth Kanagarla
**Institution:** Technische Hochschule Ingolstadt (THI)
**Supervisor:** Prof. Dr. H.-G. Schweiger

## Overview

This project implements a machine learning framework for 
non-invasive State of Health (SoH) estimation of lithium-ion 
batteries using Electrochemical Impedance Spectroscopy (EIS).

Eight physically interpretable features are extracted from 
impedance spectra and used to train six ML models under a 
strict cell-level train-test split. The stacking ensemble 
achieves R² = 0.9122 and RMSE = 0.0234 on completely unseen 
cells.

---

File: data/EIS/EIS_state_II_45C01.txt (part 9 of 36)
time/s	           cycle number	freq/Hz	           Re(Z)/Ohm	  -Im(Z)/Ohm	   |Z|/Ohm	   Phase(Z)/deg
1122768.19214	  68.00000	  91.67210	   1.21563	   0.09536	   1.21936	  -4.48543
1122768.43714	  68.00000	  72.51701	   1.22816	   0.10245	   1.23242	  -4.76823
1122768.66614	  68.00000	  57.36816	   1.24466	   0.10939	   1.24946	  -5.02271
1122768.90314	  68.00000	  45.36290	   1.25970	   0.11763	   1.26518	  -5.33455
1122769.13514	  68.00000	  35.93134	   1.27838	   0.13309	   1.28529	  -5.94367
1122769.38514	  68.00000	  28.40909	   1.29740	   0.13802	   1.30472	  -6.07224
1122769.60014	  68.00000	  22.48202	   1.32119	   0.14858	   1.32952	  -6.41630
1122769.86514	  68.00000	  17.79613	   1.35330	   0.15861	   1.36257	  -6.68484
1122770.11714	  68.00000	  14.06813	   1.38753	   0.15213	   1.39585	  -6.25701
1122770.33314	  68.00000	  11.14480	   1.41209	   0.15843	   1.42095	  -6.40166
1122770.60014	  68.00000	   8.81772	   1.44307	   0.13767	   1.44962	  -5.44939
1122770.77914	  68.00000	   6.97545	   1.48151	   0.13085	   1.48728	  -5.04742
1122770.99714	  68.00000	   5.51730	   1.49360	   0.13179	   1.49940	  -5.04269
1122771.26614	  68.00000	   4.36941	   1.49749	   0.11229	   1.50170	  -4.28819
1122771.60114	  68.00000	   3.45686	   1.51009	   0.08250	   1.51235	  -3.12694
1122772.02014	  68.00000	   2.73547	   1.53693	   0.06014	   1.53811	  -2.24075
1122772.54514	  68.00000	   2.16054	   1.56374	   0.05791	   1.56481	  -2.12088
1122773.20414	  68.00000	   1.70952	   1.57557	   0.07194	   1.57722	  -2.61425
1122774.03314	  68.00000	   1.35352	   1.56477	   0.08734	   1.56721	  -3.19482
1122775.07614	  68.00000	   1.07079	   1.53942	   0.08791	   1.54193	  -3.26832
1122776.38914	  68.00000	   0.84734	   1.51478	   0.06749	   1.51628	  -2.55113
1122778.04513	  68.00000	   0.67072	   1.50654	   0.03651	   1.50698	  -1.38818
1122780.13413	  68.00000	   0.53067	   1.52310	  -0.00166	   1.52310	   0.06227
1122782.77113	  68.00000	   0.41976	   1.56374	  -0.01888	   1.56385	   0.69158
1122786.10213	  68.00000	   0.33183	   1.60967	  -0.00581	   1.60968	   0.20676
1122790.30813	  68.00000	   0.26261	   1.63923	   0.03718	   1.63966	  -1.29936
1122795.61612	  68.00000	   0.20791	   1.63960	   0.09434	   1.64231	  -3.29307
1122802.32012	  68.00000	   0.16452	   1.60742	   0.14546	   1.61399	  -5.17064
1122810.79711	  68.00000	   0.13007	   1.54990	   0.17361	   1.55959	  -6.39132
1122821.48710	  68.00000	   0.10309	   1.48216	   0.16272	   1.49107	  -6.26524
1122835.00109	  68.00000	   0.08153	   1.43334	   0.10316	   1.43705	  -4.11648
1122852.09808	  68.00000	   0.06443	   1.43145	   0.02209	   1.43162	  -0.88420
1122873.68506	  68.00000	   0.05102	   1.52192	  -0.08263	   1.52416	   3.10764
1122900.92704	  68.00000	   0.04042	   1.71271	  -0.12431	   1.71722	   4.15133
1122935.42201	  68.00000	   0.03192	   1.94901	  -0.02992	   1.94924	   0.87963
1122978.96898	  68.00000	   0.02528	   2.12766	   0.22872	   2.13992	  -6.13577
1123034.03394	  68.00000	   0.01999	   2.14086	   0.60549	   2.22484	 -15.79224
1138973.86853	  69.00000	20004.45300	   1.07726	  -0.01785	   1.07741	   0.94912
1138974.01053	  69.00000	15829.12600	   1.08367	  -0.00410	   1.08368	   0.21682
1138974.15253	  69.00000	12516.70300	   1.09352	   0.00827	   1.09355	  -0.43352
1138974.29453	  69.00000	9909.44240	   1.10090	   0.01669	   1.10103	  -0.86873
1138974.45853	  69.00000	7835.48000	   1.10818	   0.02569	   1.10847	  -1.32817
1138974.65953	  69.00000	6217.24610	   1.11559	   0.02896	   1.11597	  -1.48689
1138974.89753	  69.00000	4905.29100	   1.12282	   0.03452	   1.12335	  -1.76095
1138975.13653	  69.00000	3881.27370	   1.13214	   0.03856	   1.13279	  -1.95065
1138975.37453	  69.00000	3070.98270	   1.13890	   0.04226	   1.13968	  -2.12516
1138975.61253	  69.00000	2430.77780	   1.14715	   0.04412	   1.14800	  -2.20263
1138975.85053	  69.00000	1923.15370	   1.15416	   0.04877	   1.15519	  -2.41982
1138976.08853	  69.00000	1522.43580	   1.16067	   0.05154	   1.16182	  -2.54276
1138976.32652	  69.00000	1203.84460	   1.16963	   0.05385	   1.17087	  -2.63613
1138976.56552	  69.00000	 952.86591	   1.17797	   0.05692	   1.17935	  -2.76629
1138976.80352	  69.00000	 754.27557	   1.18625	   0.05993	   1.18776	  -2.89200
1138977.04052	  69.00000	 596.71857	   1.19499	   0.06253	   1.19662	  -2.99539
1138977.27852	  69.00000	 471.96338	   1.20537	   0.06644	   1.20720	  -3.15500
1138977.51752	  69.00000	 373.20856	   1.21532	   0.06873	   1.21726	  -3.23679
1138977.75552	  69.00000	 295.47278	   1.22353	   0.07114	   1.22559	  -3.32760
1138977.99452	  69.00000	 233.87738	   1.23491	   0.07534	   1.23720	  -3.49113
1138978.23252	  69.00000	 185.05922	   1.24554	   0.08000	   1.24811	  -3.67519
1138978.46852	  69.00000	 146.35823	   1.25551	   0.08434	   1.25834	  -3.84332
1138978.70452	  69.00000	 115.77804	   1.26617	   0.09035	   1.26939	  -4.08139
1138978.93952	  69.00000	  91.67210	   1.27771	   0.09517	   1.28125	  -4.25966
1138979.18452	  69.00000	  72.51701	   1.28998	   0.10212	   1.29402	  -4.52611
1138979.41352	  69.00000	  57.36816	   1.30699	   0.10903	   1.31153	  -4.76863
1138979.65052	  69.00000	  45.36290	   1.32234	   0.11939	   1.32772	  -5.15918
1138979.88252	  69.00000	  35.93134	   1.33998	   0.13140	   1.34641	  -5.60068
1138980.13252	  69.00000	  28.40909	   1.35914	   0.13832	   1.36616	  -5.81119
1138980.34752	  69.00000	  22.48202	   1.38342	   0.14802	   1.39132	  -6.10719
1138980.61252	  69.00000	  17.79613	   1.41521	   0.15924	   1.42414	  -6.42007
1138980.86452	  69.00000	  14.06813	   1.45179	   0.15497	   1.46004	  -6.09273
1138981.08052	  69.00000	  11.14480	   1.47425	   0.15854	   1.48275	  -6.13781
1138981.34752	  69.00000	   8.81772	   1.51066	   0.13836	   1.51698	  -5.23317
1138981.52652	  69.00000	   6.97545	   1.54550	   0.13600	   1.55147	  -5.02895
1138981.74452	  69.00000	   5.51730	   1.55337	   0.13443	   1.55917	  -4.94627
1138982.01352	  69.00000	   4.36941	   1.55976	   0.10882	   1.56355	  -3.99078
1138982.34852	  69.00000	   3.45686	   1.57919	   0.07757	   1.58109	  -2.81225
1138982.76752	  69.00000	   2.73547	   1.61021	   0.06145	   1.61138	  -2.18564
1138983.29252	  69.00000	   2.16054	   1.63390	   0.06799	   1.63531	  -2.38268
1138983.95152	  69.00000	   1.70952	   1.63664	   0.08459	   1.63882	  -2.95863
1138984.78052	  69.00000	   1.35352	   1.61817	   0.09442	   1.62092	  -3.33933
1138985.82352	  69.00000	   1.07079	   1.58981	   0.08260	   1.59195	  -2.97418
1138987.13652	  69.00000	   0.84734	   1.57192	   0.05131	   1.57276	  -1.86939
1138988.79252	  69.00000	   0.67072	   1.57712	   0.01591	   1.57720	  -0.57783
1138990.88151	  69.00000	   0.53067	   1.60820	  -0.01528	   1.60828	   0.54452
1138993.51851	  69.00000	   0.41976	   1.65559	  -0.01842	   1.65569	   0.63746
1138996.84951	  69.00000	   0.33183	   1.69558	   0.01401	   1.69563	  -0.47330
1139001.05551	  69.00000	   0.26261	   1.70811	   0.06778	   1.70945	  -2.27227
1139006.36350	  69.00000	   0.20791	   1.68706	   0.12140	   1.69142	  -4.11602
1139013.06750	  69.00000	   0.16452	   1.63652	   0.15443	   1.64379	  -5.39060
1139021.54449	  69.00000	   0.13007	   1.57424	   0.15599	   1.58195	  -5.65893
1139032.23448	  69.00000	   0.10309	   1.52225	   0.11560	   1.52663	  -4.34268
1139045.74847	  69.00000	   0.08153	   1.50701	   0.04217	   1.50760	  -1.60279
1139062.84546	  69.00000	   0.06443	   1.54725	  -0.03597	   1.54767	   1.33193
1139084.43144	  69.00000	   0.05102	   1.68271	  -0.10369	   1.68590	   3.52619
1139111.67442	  69.00000	   0.04042	   1.88780	  -0.06917	   1.88907	   2.09836
1139146.16939	  69.00000	   0.03192	   2.08029	   0.11138	   2.08327	  -3.06461
1139189.71636	  69.00000	   0.02528	   2.15252	   0.41710	   2.19256	 -10.96648
1139244.78132	  69.00000	   0.01999	   2.01963	   0.75952	   2.15773	 -20.60973
1155200.69608	  70.00000	20004.45300	   1.05931	  -0.01856	   1.05948	   1.00351
1155200.83908	  70.00000	15829.12600	   1.06848	  -0.00409	   1.06849	   0.21928
1155200.98108	  70.00000	12516.70300	   1.07757	   0.00761	   1.07759	  -0.40456
1155201.12308	  70.00000	9909.44240	   1.08320	   0.01644	   1.08333	  -0.86930
1155201.28708	  70.00000	7835.48000	   1.09122	   0.02390	   1.09148	  -1.25462
1155201.48808	  70.00000	6217.24610	   1.10039	   0.03066	   1.10081	  -1.59622
1155201.72608	  70.00000	4905.29100	   1.10840	   0.03450	   1.10893	  -1.78293
1155201.96408	  70.00000	3881.27370	   1.11466	   0.03796	   1.11531	  -1.95064
1155202.20308	  70.00000	3070.98270	   1.12215	   0.04364	   1.12300	  -2.22720
1155202.44108	  70.00000	2430.77780	   1.12962	   0.04549	   1.13054	  -2.30610
1155202.67908	  70.00000	1923.15370	   1.13960	   0.04876	   1.14064	  -2.44987
1155202.91708	  70.00000	1522.43580	   1.14524	   0.05216	   1.14643	  -2.60765
1155203.15508	  70.00000	1203.84460	   1.15282	   0.05347	   1.15406	  -2.65579
1155203.39408	  70.00000	 952.86591	   1.16123	   0.05598	   1.16258	  -2.75978
1155203.63208	  70.00000	 754.27557	   1.16997	   0.05900	   1.17146	  -2.88706
1155203.86908	  70.00000	 596.71857	   1.18051	   0.06336	   1.18221	  -3.07235
1155204.10708	  70.00000	 471.96338	   1.18953	   0.06561	   1.19133	  -3.15710
1155204.34608	  70.00000	 373.20856	   1.19917	   0.06953	   1.20118	  -3.31855
1155204.58308	  70.00000	 295.47278	   1.20819	   0.07068	   1.21026	  -3.34789
1155204.82308	  70.00000	 233.87738	   1.21916	   0.07362	   1.22138	  -3.45576
1155205.06108	  70.00000	 185.05922	   1.22795	   0.07937	   1.23051	  -3.69817
1155205.29708	  70.00000	 146.35823	   1.24026	   0.08492	   1.24317	  -3.91694
1155205.53308	  70.00000	 115.77804	   1.25130	   0.09033	   1.25456	  -4.12879
1155205.76808	  70.00000	  91.67210	   1.26372	   0.09466	   1.26726	  -4.28388
1155206.01308	  70.00000	  72.51701	   1.27763	   0.10330	   1.28180	  -4.62249
1155206.24208	  70.00000	  57.36816	   1.28923	   0.10825	   1.29376	  -4.79978
1155206.47908	  70.00000	  45.36290	   1.30418	   0.11956	   1.30965	  -5.23781
1155206.71108	  70.00000	  35.93134	   1.32781	   0.13031	   1.33419	  -5.60511
1155206.96108	  70.00000	  28.40909	   1.34630	   0.14203	   1.35377	  -6.02230
1155207.17608	  70.00000	  22.48202	   1.37434	   0.15330	   1.38286	  -6.36485
1155207.44108	  70.00000	  17.79613	   1.40581	   0.15503	   1.41433	  -6.29312
1155207.69308	  70.00000	  14.06813	   1.42900	   0.15406	   1.43728	  -6.15330
1155207.90908	  70.00000	  11.14480	   1.46916	   0.15779	   1.47761	  -6.13018
1155208.17608	  70.00000	   8.81772	   1.48508	   0.14726	   1.49237	  -5.66293
1155208.35508	  70.00000	   6.97545	   1.51778	   0.12723	   1.52310	  -4.79176
1155208.57308	  70.00000	   5.51730	   1.55265	   0.12075	   1.55734	  -4.44706
1155208.84208	  70.00000	   4.36941	   1.56511	   0.12087	   1.56977	  -4.41606
1155209.17708	  70.00000	   3.45686	   1.56141	   0.10720	   1.56509	  -3.92736
1155209.59608	  70.00000	   2.73547	   1.56287	   0.07928	   1.56488	  -2.90415
1155210.12108	  70.00000	   2.16054	   1.57955	   0.04781	   1.58027	  -1.73364
1155210.78008	  70.00000	   1.70952	   1.60856	   0.03383	   1.60892	  -1.20466
1155211.60908	  70.00000	   1.35352	   1.63538	   0.04217	   1.63593	  -1.47727
1155212.65208	  70.00000	   1.07079	   1.64453	   0.06667	   1.64588	  -2.32146
1155213.96507	  70.00000	   0.84734	   1.62853	   0.09159	   1.63110	  -3.21894
1155215.62107	  70.00000	   0.67072	   1.60001	   0.09963	   1.60311	  -3.56312
1155217.71007	  70.00000	   0.53067	   1.56330	   0.08222	   1.56546	  -3.01049
1155220.34707	  70.00000	   0.41976	   1.54711	   0.04329	   1.54772	  -1.60276
1155223.67807	  70.00000	   0.33183	   1.56238	   0.00114	   1.56238	  -0.04197
1155227.88406	  70.00000	   0.26261	   1.60385	  -0.02241	   1.60401	   0.80062
1155233.19206	  70.00000	   0.20791	   1.65708	  -0.01353	   1.65713	   0.46770
1155239.89605	  70.00000	   0.16452	   1.70261	   0.02897	   1.70285	  -0.97494
1155248.37305	  70.00000	   0.13007	   1.72583	   0.10092	   1.72878	  -3.34666
1155259.06304	  70.00000	   0.10309	   1.70614	   0.18862	   1.71654	  -6.30878
1155272.57703	  70.00000	   0.08153	   1.63467	   0.25978	   1.65519	  -9.02992
1155289.67402	  70.00000	   0.06443	   1.53845	   0.28557	   1.56473	 -10.51583
1155311.26100	  70.00000	   0.05102	   1.43111	   0.22129	   1.44812	  -8.78998
1155338.50298	  70.00000	   0.04042	   1.39049	   0.07315	   1.39241	  -3.01144
1155372.99795	  70.00000	   0.03192	   1.48333	  -0.11245	   1.48759	   4.33521
1155416.54492	  70.00000	   0.02528	   1.73391	  -0.24025	   1.75048	   7.88881
1155471.60987	  70.00000	   0.01999	   2.10243	  -0.19826	   2.11176	   5.38715
1171406.18767	  71.00000	20004.45300	   0.99860	  -0.01790	   0.99876	   1.02694
1171406.33067	  71.00000	15829.12600	   1.00602	  -0.00279	   1.00602	   0.15876
1171406.47267	  71.00000	12516.70300	   1.01187	   0.00795	   1.01190	  -0.44995
1171406.61467	  71.00000	9909.44240	   1.02129	   0.01667	   1.02143	  -0.93498
1171406.77867	  71.00000	7835.48000	   1.03025	   0.02304	   1.03051	  -1.28087
1171406.97967	  71.00000	6217.24610	   1.03667	   0.02922	   1.03709	  -1.61464
1171407.21767	  71.00000	4905.29100	   1.04398	   0.03532	   1.04458	  -1.93766
1171407.45667	  71.00000	3881.27370	   1.05103	   0.03885	   1.05175	  -2.11685
1171407.69467	  71.00000	3070.98270	   1.06076	   0.04208	   1.06159	  -2.27176
1171407.93267	  71.00000	2430.77780	   1.06774	   0.04689	   1.06877	  -2.51445
1171408.17067	  71.00000	1923.15370	   1.07489	   0.04688	   1.07591	  -2.49756
1171408.40867	  71.00000	1522.43580	   1.08375	   0.05126	   1.08496	  -2.70808
1171408.64667	  71.00000	1203.84460	   1.09036	   0.05576	   1.09178	  -2.92738
1171408.88567	  71.00000	 952.86591	   1.09954	   0.05695	   1.10101	  -2.96474
1171409.12367	  71.00000	 754.27557	   1.10741	   0.05900	   1.10898	  -3.04990
1171409.36067	  71.00000	 596.71857	   1.11719	   0.06223	   1.11893	  -3.18840
1171409.59867	  71.00000	 471.96338	   1.12595	   0.06607	   1.12789	  -3.35809
1171409.83767	  71.00000	 373.20856	   1.13605	   0.06886	   1.13813	  -3.46851
1171410.07467	  71.00000	 295.47278	   1.14738	   0.07201	   1.14963	  -3.59122
1171410.31467	  71.00000	 233.87738	   1.15744	   0.07704	   1.16000	  -3.80804
1171410.55267	  71.00000	 185.05922	   1.16700	   0.07883	   1.16966	  -3.86427
1171410.78867	  71.00000	 146.35823	   1.17861	   0.08607	   1.18175	  -4.17665
1171411.02467	  71.00000	 115.77804	   1.19000	   0.08991	   1.19339	  -4.32057
1171411.25967	  71.00000	  91.67210	   1.20307	   0.09625	   1.20692	  -4.57408
1171411.50467	  71.00000	  72.51701	   1.21509	   0.10327	   1.21947	  -4.85767
1171411.73367	  71.00000	  57.36816	   1.22634	   0.10854	   1.23113	  -5.05793
1171411.97067	  71.00000	  45.36290	   1.24326	   0.11718	   1.24877	  -5.38433
1171412.20267	  71.00000	  35.93134	   1.26390	   0.13015	   1.27058	  -5.87917
1171412.45267	  71.00000	  28.40909	   1.28300	   0.14109	   1.29074	  -6.27571
1171412.66767	  71.00000	  22.48202	   1.30983	   0.15178	   1.31860	  -6.60984
1171412.93267	  71.00000	  17.79613	   1.34151	   0.15750	   1.35073	  -6.69597
1171413.18467	  71.00000	  14.06813	   1.36894	   0.15367	   1.37754	  -6.40504
1171413.40067	  71.00000	  11.14480	   1.40474	   0.15917	   1.41373	  -6.46437
1171413.66767	  71.00000	   8.81772	   1.42516	   0.14310	   1.43232	  -5.73398
1171413.84567	  71.00000	   6.97545	   1.46066	   0.12638	   1.46612	  -4.94499
1171414.06467	  71.00000	   5.51730	   1.48882	   0.12802	   1.49431	  -4.91448
1171414.33367	  71.00000	   4.36941	   1.49435	   0.12112	   1.49925	  -4.63386
1171414.66867	  71.00000	   3.45686	   1.49525	   0.09824	   1.49847	  -3.75920
1171415.08767	  71.00000	   2.73547	   1.50663	   0.06841	   1.50818	  -2.59967
1171415.61267	  71.00000	   2.16054	   1.53193	   0.04753	   1.53266	  -1.77703
1171416.27167	  71.00000	   1.70952	   1.55922	   0.04526	   1.55988	  -1.66272
1171417.10066	  71.00000	   1.35352	   1.57329	   0.06292	   1.57455	  -2.29014
1171418.14366	  71.00000	   1.07079	   1.56451	   0.08352	   1.56674	  -3.05593
1171419.45666	  71.00000	   0.84734	   1.53761	   0.09370	   1.54046	  -3.48721
1171421.11266	  71.00000	   0.67072	   1.51043	   0.08418	   1.51278	  -3.18995
1171423.20166	  71.00000	   0.53067	   1.49087	   0.04975	   1.49170	  -1.91124
1171425.83866	  71.00000	   0.41976	   1.49798	   0.00887	   1.49800	  -0.33912
1171429.16966	  71.00000	   0.33183	   1.53359	  -0.01781	   1.53369	   0.66540
1171433.37565	  71.00000	   0.26261	   1.58241	  -0.01710	   1.58250	   0.61917
1171438.68365	  71.00000	   0.20791	   1.62616	   0.01784	   1.62626	  -0.62853
1171445.38764	  71.00000	   0.16452	   1.64819	   0.07817	   1.65004	  -2.71529
1171453.86464	  71.00000	   0.13007	   1.63447	   0.15255	   1.64157	  -5.33213
1171464.55463	  71.00000	   0.10309	   1.57713	   0.21291	   1.59144	  -7.68844
1171478.06762	  71.00000	   0.08153	   1.48915	   0.23274	   1.50723	  -8.88274
1171495.16560	  71.00000	   0.06443	   1.40658	   0.20168	   1.42096	  -8.15960
1171516.75159	  71.00000	   0.05102	   1.36345	   0.08471	   1.36608	  -3.55536
1171543.99457	  71.00000	   0.04042	   1.42559	  -0.06726	   1.42718	   2.70105
1171578.48954	  71.00000	   0.03192	   1.62277	  -0.18060	   1.63279	   6.35028
1171622.03651	  71.00000	   0.02528	   1.92447	  -0.15343	   1.93058	   4.55824
1171677.10146	  71.00000	   0.01999	   2.22798	   0.07821	   2.22936	  -2.01043
1187582.05370	  72.00000	20004.45300	   0.99552	  -0.01803	   0.99568	   1.03760
1187582.19670	  72.00000	15829.12600	   1.00347	  -0.00406	   1.00348	   0.23201
1187582.33870	  72.00000	12516.70300	   1.01162	   0.00865	   1.01166	  -0.48983
1187582.48070	  72.00000	9909.44240	   1.01850	   0.01656	   1.01863	  -0.93127
1187582.64470	  72.00000	7835.48000	   1.02651	   0.02429	   1.02680	  -1.35554
1187582.84570	  72.00000	6217.24610	   1.03351	   0.02897	   1.03392	  -1.60568
1187583.08370	  72.00000	4905.29100	   1.04181	   0.03421	   1.04237	  -1.88087
1187583.32270	  72.00000	3881.27370	   1.04870	   0.03916	   1.04943	  -2.13864
1187583.56070	  72.00000	3070.98270	   1.05609	   0.04187	   1.05692	  -2.27020
1187583.79870	  72.00000	2430.77780	   1.06393	   0.04668	   1.06496	  -2.51225
1187584.03670	  72.00000	1923.15370	   1.07329	   0.04742	   1.07433	  -2.52958
1187584.27470	  72.00000	1522.43580	   1.07980	   0.05209	   1.08106	  -2.76177
1187584.51270	  72.00000	1203.84460	   1.08818	   0.05449	   1.08955	  -2.86654
1187584.75170	  72.00000	 952.86591	   1.09647	   0.05627	   1.09791	  -2.93770
1187584.98970	  72.00000	 754.27557	   1.10540	   0.05905	   1.10698	  -3.05776
1187585.22670	  72.00000	 596.71857	   1.11330	   0.06383	   1.11512	  -3.28124
1187585.46470	  72.00000	 471.96338	   1.12346	   0.06506	   1.12534	  -3.31409
1187585.70370	  72.00000	 373.20856	   1.13311	   0.06799	   1.13514	  -3.43372
1187585.94170	  72.00000	 295.47278	   1.14198	   0.07182	   1.14423	  -3.59851
1187586.18070	  72.00000	 233.87738	   1.15010	   0.07558	   1.15258	  -3.75980
1187586.41870	  72.00000	 185.05922	   1.16110	   0.07929	   1.16381	  -3.90645
1187586.65470	  72.00000	 146.35823	   1.17323	   0.08351	   1.17619	  -4.07166
1187586.89070	  72.00000	 115.77804	   1.18418	   0.08768	   1.18742	  -4.23473
1187587.12570	  72.00000	  91.67210	   1.19629	   0.09384	   1.19996	  -4.48525
1187587.37070	  72.00000	  72.51701	   1.21032	   0.10015	   1.21446	  -4.73037
1187587.59970	  72.00000	  57.36816	   1.22644	   0.11162	   1.23151	  -5.20006
1187587.83670	  72.00000	  45.36290	   1.24290	   0.11890	   1.24858	  -5.46464
1187588.06870	  72.00000	  35.93134	   1.25672	   0.12749	   1.26317	  -5.79251
1187588.31970	  72.00000	  28.40909	   1.28187	   0.13744	   1.28922	  -6.11985
1187588.53370	  72.00000	  22.48202	   1.30519	   0.14588	   1.31331	  -6.37746
1187588.79870	  72.00000	  17.79613	   1.33079	   0.15237	   1.33949	  -6.53160
1187589.05070	  72.00000	  14.06813	   1.36969	   0.16244	   1.37929	  -6.76365
1187589.26670	  72.00000	  11.14480	   1.39367	   0.14939	   1.40166	  -6.11842
1187589.53470	  72.00000	   8.81772	   1.43492	   0.14824	   1.44256	  -5.89840
1187589.71270	  72.00000	   6.97545	   1.45131	   0.14443	   1.45848	  -5.68329
1187589.93070	  72.00000	   5.51730	   1.46562	   0.12076	   1.47059	  -4.71006
1187590.19970	  72.00000	   4.36941	   1.49232	   0.09307	   1.49522	  -3.56852
1187590.53470	  72.00000	   3.45686	   1.52248	   0.08510	   1.52485	  -3.19911
1187590.95370	  72.00000	   2.73547	   1.53800	   0.09275	   1.54079	  -3.45110
1187591.47870	  72.00000	   2.16054	   1.52956	   0.09708	   1.53264	  -3.63151
1187592.13770	  72.00000	   1.70952	   1.51073	   0.08556	   1.51315	  -3.24138
1187592.96669	  72.00000	   1.35352	   1.49866	   0.05662	   1.49973	  -2.16369
1187594.00969	  72.00000	   1.07079	   1.50711	   0.02249	   1.50728	  -0.85489
1187595.32369	  72.00000	   0.84734	   1.53469	  -0.00146	   1.53469	   0.05435
1187596.97869	  72.00000	   0.67072	   1.56903	  -0.00301	   1.56903	   0.10979
1187599.06769	  72.00000	   0.53067	   1.60197	   0.02278	   1.60213	  -0.81483
1187601.70469	  72.00000	   0.41976	   1.60889	   0.06826	   1.61034	  -2.42946
1187605.03569	  72.00000	   0.33183	   1.58437	   0.10961	   1.58816	  -3.95747
1187609.24168	  72.00000	   0.26261	   1.53829	   0.12627	   1.54347	  -4.69275
1187614.54968	  72.00000	   0.20791	   1.49146	   0.11094	   1.49558	  -4.25413
1187621.25367	  72.00000	   0.16452	   1.46672	   0.06980	   1.46838	  -2.72465
1187629.73067	  72.00000	   0.13007	   1.47378	   0.01524	   1.47386	  -0.59254
1187640.42066	  72.00000	   0.10309	   1.52369	  -0.03282	   1.52404	   1.23379
1187653.93465	  72.00000	   0.08153	   1.62008	  -0.04805	   1.62079	   1.69891
1187671.03163	  72.00000	   0.06443	   1.73341	  -0.00499	   1.73342	   0.16498
1187692.61862	  72.00000	   0.05102	   1.84237	   0.13495	   1.84731	  -4.18932
1187719.86060	  72.00000	   0.04042	   1.85763	   0.35124	   1.89054	 -10.70713
1187754.35557	  72.00000	   0.03192	   1.72885	   0.55743	   1.81650	 -17.87063
1187797.90254	  72.00000	   0.02528	   1.47520	   0.64619	   1.61052	 -23.65502
1187852.96749	  72.00000	   0.01999	   1.17958	   0.54211	   1.29819	 -24.68238
1203769.41372	  73.00000	20004.45300	   0.97218	  -0.01772	   0.97234	   1.04450
1203769.55672	  73.00000	15829.12600	   0.97965	  -0.00443	   0.97966	   0.25931
1203769.69872	  73.00000	12516.70300	   0.98733	   0.00716	   0.98735	  -0.41563
1203769.84072	  73.00000	9909.44240	   0.99484	   0.01649	   0.99498	  -0.94987
1203770.00472	  73.00000	7835.48000	   1.00244	   0.02303	   1.00271	  -1.31585
1203770.20572	  73.00000	6217.24610	   1.00979	   0.02912	   1.01021	  -1.65197
1203770.44372	  73.00000	4905.29100	   1.01779	   0.03364	   1.01835	  -1.89321
1203770.68172	  73.00000	3881.27370	   1.02538	   0.03820	   1.02609	  -2.13328
1203770.91972	  73.00000	3070.98270	   1.03090	   0.04289	   1.03180	  -2.38245
1203771.15772	  73.00000	2430.77780	   1.04126	   0.04491	   1.04222	  -2.46993
1203771.39672	  73.00000	1923.15370	   1.04715	   0.04805	   1.04826	  -2.62726
1203771.63472	  73.00000	1522.43580	   1.05572	   0.04997	   1.05690	  -2.70983
1203771.87272	  73.00000	1203.84460	   1.06397	   0.05373	   1.06533	  -2.89094
1203772.11172	  73.00000	 952.86591	   1.07324	   0.05647	   1.07472	  -3.01201
1203772.34972	  73.00000	 754.27557	   1.08061	   0.05733	   1.08213	  -3.03673
1203772.58672	  73.00000	 596.71857	   1.09032	   0.06233	   1.09210	  -3.27207
1203772.82471	  73.00000	 471.96338	   1.09971	   0.06416	   1.10158	  -3.33897
1203773.06371	  73.00000	 373.20856	   1.10937	   0.06797	   1.11145	  -3.50632
1203773.30171	  73.00000	 295.47278	   1.11906	   0.07146	   1.12134	  -3.65396
1203773.54071	  73.00000	 233.87738	   1.12864	   0.07562	   1.13117	  -3.83315
1203773.77871	  73.00000	 185.05922	   1.13905	   0.07960	   1.14182	  -3.99755
1203774.01471	  73.00000	 146.35823	   1.14899	   0.08492	   1.15213	  -4.22687
1203774.25071	  73.00000	 115.77804	   1.16000	   0.08942	   1.16344	  -4.40792
1203774.48571	  73.00000	  91.67210	   1.17358	   0.09571	   1.17748	  -4.66259
1203774.73071	  73.00000	  72.51701	   1.18429	   0.10253	   1.18872	  -4.94823
1203774.95971	  73.00000	  57.36816	   1.20079	   0.10847	   1.20568	  -5.16175
1203775.19671	  73.00000	  45.36290	   1.21717	   0.11617	   1.22270	  -5.45206
1203775.42871	  73.00000	  35.93134	   1.23423	   0.13126	   1.24119	  -6.07041
1203775.67871	  73.00000	  28.40909	   1.25353	   0.13757	   1.26105	  -6.26302
1203775.89371	  73.00000	  22.48202	   1.27896	   0.14830	   1.28753	  -6.61422
1203776.15871	  73.00000	  17.79613	   1.31072	   0.15858	   1.32028	  -6.89855
1203776.41071	  73.00000	  14.06813	   1.34750	   0.15618	   1.35652	  -6.61132
1203776.62671	  73.00000	  11.14480	   1.37026	   0.15960	   1.37952	  -6.64356
1203776.89371	  73.00000	   8.81772	   1.40427	   0.13883	   1.41111	  -5.64626
1203777.07171	  73.00000	   6.97545	   1.44095	   0.13536	   1.44730	  -5.36666
1203777.29071	  73.00000	   5.51730	   1.45214	   0.13352	   1.45826	  -5.25359
1203777.55971	  73.00000	   4.36941	   1.45606	   0.11122	   1.46030	  -4.36799
1203777.89471	  73.00000	   3.45686	   1.47361	   0.07972	   1.47576	  -3.09672
1203778.31371	  73.00000	   2.73547	   1.50302	   0.06282	   1.50434	  -2.39349
1203778.83871	  73.00000	   2.16054	   1.52835	   0.06391	   1.52969	  -2.39451
1203779.49771	  73.00000	   1.70952	   1.53566	   0.07964	   1.53773	  -2.96871
1203780.32671	  73.00000	   1.35352	   1.51960	   0.09294	   1.52244	  -3.49975
1203781.36971	  73.00000	   1.07079	   1.49146	   0.08719	   1.49401	  -3.34553
1203782.68271	  73.00000	   0.84734	   1.46978	   0.05957	   1.47099	  -2.32095
1203784.33871	  73.00000	   0.67072	   1.46846	   0.02472	   1.46867	  -0.96447
1203786.42770	  73.00000	   0.53067	   1.49395	  -0.00966	   1.49398	   0.37065
1203789.06470	  73.00000	   0.41976	   1.53850	  -0.01939	   1.53862	   0.72190
1203792.39570	  73.00000	   0.33183	   1.58280	   0.00443	   1.58281	  -0.16041
1203796.60170	  73.00000	   0.26261	   1.60407	   0.05480	   1.60500	  -1.95675
1203801.90969	  73.00000	   0.20791	   1.59196	   0.11053	   1.59579	  -3.97170
1203808.61369	  73.00000	   0.16452	   1.54937	   0.15307	   1.55692	  -5.64220
1203817.09068	  73.00000	   0.13007	   1.48661	   0.16621	   1.49587	  -6.37956
1203827.78067	  73.00000	   0.10309	   1.42686	   0.13836	   1.43355	  -5.53858
1203841.29466	  73.00000	   0.08153	   1.39685	   0.06773	   1.39849	  -2.77608
1203858.39165	  73.00000	   0.06443	   1.41879	  -0.01324	   1.41885	   0.53450
1203879.97763	  73.00000	   0.05102	   1.53284	  -0.09943	   1.53606	   3.71133
1203907.22061	  73.00000	   0.04042	   1.73577	  -0.10075	   1.73870	   3.32184
1203941.71558	  73.00000	   0.03192	   1.95330	   0.04255	   1.95376	  -1.24804
1203985.26255	  73.00000	   0.02528	   2.07846	   0.33312	   2.10499	  -9.10535
1204040.32751	  73.00000	   0.01999	   2.01249	   0.70100	   2.13108	 -19.20435
1219929.54757	  74.00000	20004.45300	   0.94911	  -0.01813	   0.94929	   1.09441
1219929.68957	  74.00000	15829.12600	   0.95714	  -0.00294	   0.95714	   0.17596
1219929.83157	  74.00000	12516.70300	   0.96378	   0.00734	   0.96381	  -0.43645
1219929.97357	  74.00000	9909.44240	   0.97176	   0.01698	   0.97191	  -1.00100
1219930.13757	  74.00000	7835.48000	   0.98143	   0.02313	   0.98171	  -1.34990
1219930.33857	  74.00000	6217.24610	   0.98578	   0.02912	   0.98621	  -1.69219
1219930.57657	  74.00000	4905.29100	   0.99392	   0.03373	   0.99449	  -1.94371
1219930.81457	  74.00000	3881.27370	   1.00075	   0.03901	   1.00151	  -2.23230
1219931.05357	  74.00000	3070.98270	   1.00814	   0.04178	   1.00900	  -2.37288
1219931.29157	  74.00000	2430.77780	   1.01500	   0.04514	   1.01600	  -2.54655
1219931.52957	  74.00000	1923.15370	   1.02372	   0.04751	   1.02482	  -2.65739
1219931.76757	  74.00000	1522.43580	   1.03208	   0.05137	   1.03336	  -2.84959
1219932.00557	  74.00000	1203.84460	   1.04072	   0.05401	   1.04212	  -2.97086
1219932.24457	  74.00000	 952.86591	   1.04936	   0.05725	   1.05092	  -3.12292
1219932.48257	  74.00000	 754.27557	   1.05804	   0.05974	   1.05972	  -3.23177
1219932.71957	  74.00000	 596.71857	   1.06806	   0.06077	   1.06979	  -3.25657
1219932.95757	  74.00000	 471.96338	   1.07696	   0.06742	   1.07906	  -3.58206
1219933.19657	  74.00000	 373.20856	   1.08547	   0.06804	   1.08760	  -3.58688
1219933.43457	  74.00000	 295.47278	   1.09564	   0.07147	   1.09796	  -3.73210
1219933.67357	  74.00000	 233.87738	   1.10662	   0.07664	   1.10927	  -3.96160
1219933.91157	  74.00000	 185.05922	   1.11764	   0.07940	   1.12046	  -4.06357
1219934.14757	  74.00000	 146.35823	   1.12771	   0.08368	   1.13081	  -4.24373
1219934.38357	  74.00000	 115.77804	   1.13917	   0.08999	   1.14272	  -4.51678
1219934.61857	  74.00000	  91.67210	   1.15251	   0.09495	   1.15641	  -4.70952
1219934.86357	  74.00000	  72.51701	   1.16326	   0.10308	   1.16782	  -5.06401
1219935.09257	  74.00000	  57.36816	   1.17653	   0.11104	   1.18176	  -5.39161
1219935.32957	  74.00000	  45.36290	   1.19074	   0.11880	   1.19665	  -5.69763
1219935.56157	  74.00000	  35.93134	   1.21388	   0.13130	   1.22096	  -6.17349
1219935.81157	  74.00000	  28.40909	   1.23203	   0.14121	   1.24009	  -6.53828
1219936.02657	  74.00000	  22.48202	   1.25928	   0.15373	   1.26863	  -6.96011
1219936.29157	  74.00000	  17.79613	   1.29206	   0.15936	   1.30185	  -7.03140
1219936.54357	  74.00000	  14.06813	   1.31954	   0.15481	   1.32859	  -6.69120
1219936.75957	  74.00000	  11.14480	   1.35431	   0.16298	   1.36408	  -6.86193
1219937.02656	  74.00000	   8.81772	   1.37742	   0.14399	   1.38493	  -5.96771
1219937.20456	  74.00000	   6.97545	   1.41434	   0.12804	   1.42012	  -5.17283
1219937.42356	  74.00000	   5.51730	   1.44282	   0.13305	   1.44894	  -5.26848
1219937.69256	  74.00000	   4.36941	   1.44495	   0.12417	   1.45028	  -4.91169
1219938.02756	  74.00000	   3.45686	   1.44540	   0.09676	   1.44863	  -3.82971
1219938.44656	  74.00000	   2.73547	   1.46230	   0.06538	   1.46376	  -2.55999
1219938.97156	  74.00000	   2.16054	   1.49091	   0.04661	   1.49164	  -1.79075
1219939.63056	  74.00000	   1.70952	   1.51842	   0.05055	   1.51926	  -1.90691
1219940.45956	  74.00000	   1.35352	   1.52932	   0.07159	   1.53100	  -2.68025
1219941.50256	  74.00000	   1.07079	   1.51432	   0.09244	   1.51714	  -3.49341
1219942.81556	  74.00000	   0.84734	   1.48208	   0.09685	   1.48524	  -3.73864
1219944.47156	  74.00000	   0.67072	   1.45333	   0.07852	   1.45545	  -3.09264
1219946.56056	  74.00000	   0.53067	   1.43868	   0.03757	   1.43917	  -1.49593
1219949.19756	  74.00000	   0.41976	   1.45624	  -0.00459	   1.45624	   0.18047
1219952.52855	  74.00000	   0.33183	   1.50100	  -0.02518	   1.50121	   0.96104
1219956.73455	  74.00000	   0.26261	   1.55288	  -0.01170	   1.55292	   0.43185
1219962.04255	  74.00000	   0.20791	   1.58999	   0.03420	   1.59036	  -1.23223
1219968.74654	  74.00000	   0.16452	   1.59722	   0.09940	   1.60031	  -3.56105
1219977.22353	  74.00000	   0.13007	   1.56717	   0.16765	   1.57611	  -6.10600
1219987.91353	  74.00000	   0.10309	   1.50154	   0.21315	   1.51659	  -8.07957
1220001.42751	  74.00000	   0.08153	   1.41353	   0.20998	   1.42904	  -8.44939
1220018.52450	  74.00000	   0.06443	   1.34449	   0.16276	   1.35430	  -6.90228
1220040.11048	  74.00000	   0.05102	   1.32969	   0.03842	   1.33024	  -1.65517
1220067.35346	  74.00000	   0.04042	   1.42875	  -0.10288	   1.43245	   4.11851
1220101.84844	  74.00000	   0.03192	   1.65500	  -0.17683	   1.66442	   6.09875
1220145.39540	  74.00000	   0.02528	   1.95162	  -0.09027	   1.95370	   2.64839
1220200.46036	  74.00000	   0.01999	   2.20670	   0.20241	   2.21596	  -5.24067
1236068.36825	  75.00000	20004.45300	   0.93037	  -0.01664	   0.93052	   1.02491
1236068.51125	  75.00000	15829.12600	   0.93763	  -0.00324	   0.93763	   0.19828
1236068.65325	  75.00000	12516.70300	   0.94467	   0.00844	   0.94470	  -0.51172
1236068.79525	  75.00000	9909.44240	   0.95418	   0.01676	   0.95433	  -1.00629
1236068.95925	  75.00000	7835.48000	   0.96101	   0.02354	   0.96130	  -1.40333
1236069.16025	  75.00000	6217.24610	   0.96799	   0.02892	   0.96842	  -1.71110
1236069.39825	  75.00000	4905.29100	   0.97450	   0.03436	   0.97510	  -2.01927
1236069.63725	  75.00000	3881.27370	   0.98289	   0.04021	   0.98371	  -2.34242
1236069.87525	  75.00000	3070.98270	   0.99155	   0.04258	   0.99246	  -2.45867
1236070.11325	  75.00000	2430.77780	   0.99859	   0.04556	   0.99963	  -2.61208
1236070.35125	  75.00000	1923.15370	   1.00763	   0.04839	   1.00879	  -2.74918
1236070.58925	  75.00000	1522.43580	   1.01560	   0.05057	   1.01686	  -2.85071
1236070.82725	  75.00000	1203.84460	   1.02258	   0.05433	   1.02402	  -3.04140
1236071.06625	  75.00000	 952.86591	   1.03211	   0.05815	   1.03375	  -3.22462
1236071.30425	  75.00000	 754.27557	   1.04035	   0.05845	   1.04199	  -3.21564
1236071.54125	  75.00000	 596.71857	   1.04769	   0.06430	   1.04966	  -3.51186
1236071.77925	  75.00000	 471.96338	   1.05807	   0.06629	   1.06015	  -3.58491
1236072.01825	  75.00000	 373.20856	   1.06825	   0.06788	   1.07041	  -3.63567
1236072.25625	  75.00000	 295.47278	   1.07754	   0.07156	   1.07992	  -3.79970
1236072.49525	  75.00000	 233.87738	   1.08771	   0.07583	   1.09035	  -3.98797
1236072.73325	  75.00000	 185.05922	   1.09691	   0.07904	   1.09976	  -4.12132
1236072.96925	  75.00000	 146.35823	   1.10707	   0.08417	   1.11027	  -4.34791
1236073.20525	  75.00000	 115.77804	   1.11946	   0.09027	   1.12309	  -4.61032
1236073.44025	  75.00000	  91.67210	   1.13146	   0.09626	   1.13555	  -4.86266
1236073.68525	  75.00000	  72.51701	   1.14299	   0.10245	   1.14757	  -5.12205
1236073.91425	  75.00000	  57.36816	   1.16179	   0.10993	   1.16698	  -5.40537
1236074.15125	  75.00000	  45.36290	   1.17811	   0.11907	   1.18412	  -5.77123
1236074.38325	  75.00000	  35.93134	   1.19260	   0.13078	   1.19975	  -6.25776
1236074.63425	  75.00000	  28.40909	   1.21426	   0.13950	   1.22225	  -6.55373
1236074.84825	  75.00000	  22.48202	   1.23940	   0.14716	   1.24811	  -6.77116
1236075.11325	  75.00000	  17.79613	   1.26783	   0.15800	   1.27763	  -7.10361
1236075.36525	  75.00000	  14.06813	   1.30624	   0.15876	   1.31585	  -6.92977
1236075.58125	  75.00000	  11.14480	   1.32774	   0.15697	   1.33698	  -6.74234
1236075.84825	  75.00000	   8.81772	   1.36863	   0.14328	   1.37611	  -5.97663
1236076.02725	  75.00000	   6.97545	   1.39651	   0.14466	   1.40399	  -5.91401
1236076.24525	  75.00000	   5.51730	   1.40513	   0.13061	   1.41119	  -5.31054
1236076.51425	  75.00000	   4.36941	   1.41920	   0.10453	   1.42305	  -4.21241
1236076.84925	  75.00000	   3.45686	   1.44448	   0.07960	   1.44667	  -3.15427
1236077.26825	  75.00000	   2.73547	   1.47294	   0.07256	   1.47472	  -2.82037
1236077.79325	  75.00000	   2.16054	   1.48728	   0.08061	   1.48946	  -3.10246
1236078.45225	  75.00000	   1.70952	   1.47963	   0.09056	   1.48240	  -3.50222
1236079.28125	  75.00000	   1.35352	   1.45924	   0.08710	   1.46183	  -3.41605
1236080.32424	  75.00000	   1.07079	   1.44084	   0.06382	   1.44225	  -2.53617
1236081.63724	  75.00000	   0.84734	   1.43790	   0.02988	   1.43821	  -1.19050
1236083.29324	  75.00000	   0.67072	   1.45457	   0.00243	   1.45457	  -0.09564
1236085.38224	  75.00000	   0.53067	   1.49184	  -0.01200	   1.49189	   0.46088
1236088.01924	  75.00000	   0.41976	   1.53359	   0.00345	   1.53359	  -0.12906
1236091.35024	  75.00000	   0.33183	   1.55639	   0.04640	   1.55708	  -1.70776
1236095.55623	  75.00000	   0.26261	   1.54858	   0.09674	   1.55160	  -3.57464
1236100.86423	  75.00000	   0.20791	   1.51158	   0.13555	   1.51765	  -5.12417
1236107.56822	  75.00000	   0.16452	   1.45704	   0.14515	   1.46425	  -5.68917
1236116.04522	  75.00000	   0.13007	   1.40564	   0.12185	   1.41091	  -4.95444
1236126.73521	  75.00000	   0.10309	   1.38067	   0.06389	   1.38215	  -2.64929
1236140.24920	  75.00000	   0.08153	   1.40584	  -0.01321	   1.40590	   0.53818
1236157.34619	  75.00000	   0.06443	   1.48271	  -0.07143	   1.48443	   2.75793
1236178.93217	  75.00000	   0.05102	   1.64623	  -0.07882	   1.64812	   2.74132
1236206.17515	  75.00000	   0.04042	   1.83174	   0.03690	   1.83211	  -1.15420
1236240.67012	  75.00000	   0.03192	   1.94197	   0.27999	   1.96205	  -8.20439
1236284.21709	  75.00000	   0.02528	   1.88975	   0.58232	   1.97744	 -17.12657
1236339.28204	  75.00000	   0.01999	   1.63582	   0.83052	   1.83458	 -26.91730
1252193.23696	  76.00000	20004.45300	   0.89888	  -0.01735	   0.89904	   1.10566
1252193.37996	  76.00000	15829.12600	   0.90542	  -0.00402	   0.90543	   0.25412
1252193.52196	  76.00000	12516.70300	   0.91503	   0.00820	   0.91507	  -0.51371
1252193.66396	  76.00000	9909.44240	   0.92074	   0.01680	   0.92090	  -1.04503
1252193.82796	  76.00000	7835.48000	   0.93057	   0.02347	   0.93086	  -1.44488
1252194.02896	  76.00000	6217.24610	   0.93733	   0.03098	   0.93785	  -1.89274
1252194.26696	  76.00000	4905.29100	   0.94330	   0.03601	   0.94398	  -2.18599
1252194.50496	  76.00000	3881.27370	   0.95083	   0.03873	   0.95161	  -2.33256
1252194.74396	  76.00000	3070.98270	   0.95760	   0.04254	   0.95854	  -2.54355
1252194.98196	  76.00000	2430.77780	   0.96598	   0.04530	   0.96704	  -2.68487
1252195.21996	  76.00000	1923.15370	   0.97382	   0.04854	   0.97503	  -2.85369
1252195.45796	  76.00000	1522.43580	   0.98201	   0.05064	   0.98331	  -2.95214
1252195.69596	  76.00000	1203.84460	   0.99068	   0.05526	   0.99222	  -3.19242
1252195.93496	  76.00000	 952.86591	   0.99854	   0.05763	   1.00020	  -3.30324
1252196.17296	  76.00000	 754.27557	   1.00735	   0.05885	   1.00907	  -3.34351
1252196.40996	  76.00000	 596.71857	   1.01700	   0.06197	   1.01889	  -3.48690
1252196.64796	  76.00000	 471.96338	   1.02762	   0.06460	   1.02965	  -3.59724
1252196.88695	  76.00000	 373.20856	   1.03675	   0.06854	   1.03902	  -3.78211
1252197.12495	  76.00000	 295.47278	   1.04640	   0.07187	   1.04886	  -3.92909
1252197.36395	  76.00000	 233.87738	   1.05678	   0.07687	   1.05957	  -4.16058
1252197.60195	  76.00000	 185.05922	   1.06606	   0.07986	   1.06905	  -4.28386
1252197.83795	  76.00000	 146.35823	   1.07749	   0.08485	   1.08082	  -4.50261
1252198.07395	  76.00000	 115.77804	   1.08825	   0.09039	   1.09200	  -4.74794
1252198.30895	  76.00000	  91.67210	   1.10158	   0.09704	   1.10585	  -5.03435
1252198.55395	  76.00000	  72.51701	   1.11261	   0.10360	   1.11742	  -5.31959
1252198.78295	  76.00000	  57.36816	   1.12847	   0.10861	   1.13369	  -5.49753
1252199.01995	  76.00000	  45.36290	   1.14488	   0.11862	   1.15101	  -5.91528
1252199.25195	  76.00000	  35.93134	   1.16175	   0.13125	   1.16914	  -6.44573
1252199.50295	  76.00000	  28.40909	   1.18098	   0.14058	   1.18932	  -6.78860
1252199.71695	  76.00000	  22.48202	   1.20736	   0.15235	   1.21693	  -7.19180
1252199.98195	  76.00000	  17.79613	   1.23951	   0.16087	   1.24991	  -7.39499
1252200.23395	  76.00000	  14.06813	   1.27263	   0.15529	   1.28207	  -6.95718
1252200.44995	  76.00000	  11.14480	   1.30030	   0.16311	   1.31049	  -7.14968
1252200.71795	  76.00000	   8.81772	   1.33053	   0.14345	   1.33824	  -6.15364
1252200.89595	  76.00000	   6.97545	   1.37114	   0.13491	   1.37776	  -5.61922
1252201.11395	  76.00000	   5.51730	   1.38510	   0.13632	   1.39179	  -5.62088
1252201.38295	  76.00000	   4.36941	   1.39137	   0.11854	   1.39641	  -4.86981
1252201.71795	  76.00000	   3.45686	   1.40238	   0.08904	   1.40520	  -3.63313
1252202.13695	  76.00000	   2.73547	   1.42643	   0.06383	   1.42786	  -2.56212
1252202.66195	  76.00000	   2.16054	   1.45472	   0.05780	   1.45587	  -2.27546
1252203.32095	  76.00000	   1.70952	   1.47217	   0.06988	   1.47383	  -2.71772
1252204.14995	  76.00000	   1.35352	   1.46538	   0.08723	   1.46797	  -3.40655
