Repository: kbm2110/Battery_Diagnostics_Thesis

# Battery_Diagnostics_Thesis
 Data-driven battery diagnostics using EIS

**Author:** Bala Manikanta Yaswanth Kanagarla
**Institution:** Technische Hochschule Ingolstadt (THI)
**Supervisor:** Prof. Dr. H.-G. Schweiger

## Overview

This project implements a machine learning framework for 
non-invasive State of Health (SoH) estimation of lithium-ion 
batteries using Electrochemical Impedance Spectroscopy (EIS).

Eight physically interpretable features are extracted from 
impedance spectra and used to train six ML models under a 
strict cell-level train-test split. The stacking ensemble 
achieves R² = 0.9122 and RMSE = 0.0234 on completely unseen 
cells.

---

File: data/EIS/EIS_state_IV_45C02.txt (part 9 of 37)
time/s	           cycle number	freq/Hz	           Re(Z)/Ohm	  -Im(Z)/Ohm	   |Z|/Ohm	   Phase(Z)/deg
1083281.75885	  68.00000	  91.67210	   0.56154	   0.09112	   0.56888	  -9.21718
1083282.00485	  68.00000	  72.51701	   0.57745	   0.09633	   0.58543	  -9.47064
1083282.23385	  68.00000	  57.36816	   0.59467	   0.09973	   0.60298	  -9.51979
1083282.46985	  68.00000	  45.36290	   0.61343	   0.10447	   0.62226	  -9.66460
1083282.70285	  68.00000	  35.93134	   0.63412	   0.10119	   0.64214	  -9.06666
1083282.95285	  68.00000	  28.40909	   0.65372	   0.09916	   0.66120	  -8.62558
1083283.16685	  68.00000	  22.48202	   0.67366	   0.09092	   0.67977	  -7.68606
1083283.43185	  68.00000	  17.79613	   0.68892	   0.08280	   0.69387	  -6.85345
1083283.68485	  68.00000	  14.06813	   0.70100	   0.07399	   0.70489	  -6.02494
1083283.90085	  68.00000	  11.14480	   0.71334	   0.06706	   0.71649	  -5.37062
1083284.16785	  68.00000	   8.81772	   0.71853	   0.05768	   0.72084	  -4.58922
1083284.34585	  68.00000	   6.97545	   0.72436	   0.05068	   0.72613	  -4.00215
1083284.56385	  68.00000	   5.51730	   0.73192	   0.04532	   0.73332	  -3.54307
1083284.83385	  68.00000	   4.36941	   0.73559	   0.04167	   0.73677	  -3.24201
1083285.16885	  68.00000	   3.45686	   0.73646	   0.03751	   0.73741	  -2.91603
1083285.58685	  68.00000	   2.73547	   0.73881	   0.03298	   0.73954	  -2.55603
1083286.11285	  68.00000	   2.16054	   0.74196	   0.02960	   0.74255	  -2.28495
1083286.77185	  68.00000	   1.70952	   0.74654	   0.02788	   0.74706	  -2.13863
1083287.59984	  68.00000	   1.35352	   0.75286	   0.02837	   0.75340	  -2.15795
1083288.64284	  68.00000	   1.07079	   0.75767	   0.03392	   0.75842	  -2.56355
1083289.95684	  68.00000	   0.84734	   0.75902	   0.04036	   0.76010	  -3.04396
1083291.61284	  68.00000	   0.67072	   0.75870	   0.04654	   0.76013	  -3.50988
1083293.70184	  68.00000	   0.53067	   0.75595	   0.04916	   0.75754	  -3.72069
1083296.33784	  68.00000	   0.41976	   0.75542	   0.04908	   0.75701	  -3.71717
1083299.66984	  68.00000	   0.33183	   0.75957	   0.04819	   0.76110	  -3.63042
1083303.87483	  68.00000	   0.26261	   0.76958	   0.04957	   0.77118	  -3.68511
1083309.18383	  68.00000	   0.20791	   0.78514	   0.05479	   0.78705	  -3.99208
1083315.88782	  68.00000	   0.16452	   0.80260	   0.06866	   0.80553	  -4.88986
1083324.36382	  68.00000	   0.13007	   0.81836	   0.09166	   0.82348	  -6.39038
1083335.05481	  68.00000	   0.10309	   0.82579	   0.12067	   0.83456	  -8.31324
1083348.56880	  68.00000	   0.08153	   0.82529	   0.14762	   0.83839	 -10.14152
1083365.66578	  68.00000	   0.06443	   0.82543	   0.16853	   0.84246	 -11.53978
1083387.25277	  68.00000	   0.05102	   0.82720	   0.17852	   0.84624	 -12.17873
1083414.49475	  68.00000	   0.04042	   0.84257	   0.18678	   0.86303	 -12.49940
1083448.99072	  68.00000	   0.03192	   0.86910	   0.19882	   0.89156	 -12.88572
1083492.53869	  68.00000	   0.02528	   0.90860	   0.21685	   0.93412	 -13.42324
1083547.60364	  68.00000	   0.01999	   0.95939	   0.24420	   0.98999	 -14.28072
1098920.99805	  69.00000	20004.45300	   0.37484	  -0.02773	   0.37586	   4.23134
1098921.14004	  69.00000	15829.12600	   0.38070	  -0.01328	   0.38093	   1.99713
1098921.28204	  69.00000	12516.70300	   0.38731	  -0.00224	   0.38732	   0.33151
1098921.42404	  69.00000	9909.44240	   0.39239	   0.00806	   0.39247	  -1.17604
1098921.58904	  69.00000	7835.48000	   0.39850	   0.01525	   0.39879	  -2.19140
1098921.78904	  69.00000	6217.24610	   0.40307	   0.02249	   0.40370	  -3.19369
1098922.02804	  69.00000	4905.29100	   0.41091	   0.02696	   0.41179	  -3.75448
1098922.26604	  69.00000	3881.27370	   0.41692	   0.03330	   0.41825	  -4.56658
1098922.50404	  69.00000	3070.98270	   0.42336	   0.03783	   0.42505	  -5.10648
1098922.74204	  69.00000	2430.77780	   0.43286	   0.04009	   0.43471	  -5.29151
1098922.98004	  69.00000	1923.15370	   0.43769	   0.04272	   0.43977	  -5.57436
1098923.21804	  69.00000	1522.43580	   0.44632	   0.04747	   0.44884	  -6.07051
1098923.45604	  69.00000	1203.84460	   0.45372	   0.04890	   0.45635	  -6.15188
1098923.69504	  69.00000	 952.86591	   0.46196	   0.05319	   0.46501	  -6.56800
1098923.93304	  69.00000	 754.27557	   0.46829	   0.05376	   0.47137	  -6.54939
1098924.17104	  69.00000	 596.71857	   0.47866	   0.05699	   0.48204	  -6.79014
1098924.40804	  69.00000	 471.96338	   0.48700	   0.05998	   0.49068	  -7.02107
1098924.64704	  69.00000	 373.20856	   0.49514	   0.06348	   0.49919	  -7.30601
1098924.88504	  69.00000	 295.47278	   0.50413	   0.06681	   0.50854	  -7.54914
1098925.12404	  69.00000	 233.87738	   0.51296	   0.07082	   0.51783	  -7.86113
1098925.36204	  69.00000	 185.05922	   0.52418	   0.07420	   0.52941	  -8.05728
1098925.59804	  69.00000	 146.35823	   0.53540	   0.07926	   0.54124	  -8.42118
1098925.83504	  69.00000	 115.77804	   0.54953	   0.08459	   0.55600	  -8.75084
1098926.06904	  69.00000	  91.67210	   0.56109	   0.09138	   0.56848	  -9.25052
1098926.31404	  69.00000	  72.51701	   0.57739	   0.09577	   0.58527	  -9.41778
1098926.54304	  69.00000	  57.36816	   0.59373	   0.10053	   0.60218	  -9.60971
1098926.77904	  69.00000	  45.36290	   0.61266	   0.10301	   0.62126	  -9.54465
1098927.01204	  69.00000	  35.93134	   0.63363	   0.10104	   0.64163	  -9.05980
1098927.26204	  69.00000	  28.40909	   0.65360	   0.09903	   0.66106	  -8.61520
1098927.47604	  69.00000	  22.48202	   0.67179	   0.09226	   0.67810	  -7.81944
1098927.74104	  69.00000	  17.79613	   0.68759	   0.08387	   0.69268	  -6.95471
1098927.99404	  69.00000	  14.06813	   0.70061	   0.07454	   0.70456	  -6.07288
1098928.21004	  69.00000	  11.14480	   0.71061	   0.06535	   0.71361	  -5.25452
1098928.47704	  69.00000	   8.81772	   0.71931	   0.05816	   0.72165	  -4.62234
1098928.65504	  69.00000	   6.97545	   0.72253	   0.04995	   0.72426	  -3.95502
1098928.87304	  69.00000	   5.51730	   0.72837	   0.04359	   0.72968	  -3.42513
1098929.14304	  69.00000	   4.36941	   0.73499	   0.03827	   0.73599	  -2.98040
1098929.47804	  69.00000	   3.45686	   0.73861	   0.03744	   0.73956	  -2.90184
1098929.89604	  69.00000	   2.73547	   0.73940	   0.03581	   0.74027	  -2.77246
1098930.42204	  69.00000	   2.16054	   0.74012	   0.03316	   0.74086	  -2.56547
1098931.08104	  69.00000	   1.70952	   0.74181	   0.03088	   0.74245	  -2.38389
1098931.90904	  69.00000	   1.35352	   0.74580	   0.02819	   0.74634	  -2.16462
1098932.95204	  69.00000	   1.07079	   0.75183	   0.02722	   0.75233	  -2.07345
1098934.26603	  69.00000	   0.84734	   0.75910	   0.03062	   0.75972	  -2.30985
1098935.92203	  69.00000	   0.67072	   0.76508	   0.03716	   0.76598	  -2.78052
1098938.01003	  69.00000	   0.53067	   0.76831	   0.04838	   0.76983	  -3.60323
1098940.64703	  69.00000	   0.41976	   0.76623	   0.05797	   0.76842	  -4.32657
1098943.97903	  69.00000	   0.33183	   0.76277	   0.06447	   0.76549	  -4.83128
1098948.18402	  69.00000	   0.26261	   0.76209	   0.06630	   0.76497	  -4.97212
1098953.49202	  69.00000	   0.20791	   0.76724	   0.06622	   0.77009	  -4.93307
1098960.19701	  69.00000	   0.16452	   0.77770	   0.06800	   0.78066	  -4.99718
1098968.67301	  69.00000	   0.13007	   0.79552	   0.07459	   0.79901	  -5.35621
1098979.36400	  69.00000	   0.10309	   0.81854	   0.08940	   0.82341	  -6.23276
1098992.87799	  69.00000	   0.08153	   0.84125	   0.11574	   0.84918	  -7.83369
1099009.97498	  69.00000	   0.06443	   0.85906	   0.14972	   0.87201	  -9.88657
1099031.56196	  69.00000	   0.05102	   0.86476	   0.18881	   0.88513	 -12.31653
1099058.80394	  69.00000	   0.04042	   0.86422	   0.21918	   0.89158	 -14.23104
1099093.29991	  69.00000	   0.03192	   0.86983	   0.23746	   0.90166	 -15.26922
1099136.84788	  69.00000	   0.02528	   0.88720	   0.25135	   0.92211	 -15.81799
1099191.91284	  69.00000	   0.01999	   0.91896	   0.26670	   0.95687	 -16.18363
1114557.51805	  70.00000	20004.45300	   0.37424	  -0.02845	   0.37532	   4.34731
1114557.66005	  70.00000	15829.12600	   0.37870	  -0.01292	   0.37892	   1.95461
1114557.80205	  70.00000	12516.70300	   0.38637	  -0.00126	   0.38637	   0.18742
1114557.94405	  70.00000	9909.44240	   0.39143	   0.00793	   0.39151	  -1.16050
1114558.10905	  70.00000	7835.48000	   0.39666	   0.01504	   0.39694	  -2.17174
1114558.30905	  70.00000	6217.24610	   0.40336	   0.02314	   0.40402	  -3.28277
1114558.54705	  70.00000	4905.29100	   0.40976	   0.02673	   0.41063	  -3.73163
1114558.78605	  70.00000	3881.27370	   0.41611	   0.03223	   0.41736	  -4.42903
1114559.02405	  70.00000	3070.98270	   0.42414	   0.03704	   0.42575	  -4.99088
1114559.26205	  70.00000	2430.77780	   0.43038	   0.04190	   0.43241	  -5.56089
1114559.50005	  70.00000	1923.15370	   0.43769	   0.04466	   0.43996	  -5.82620
1114559.73805	  70.00000	1522.43580	   0.44546	   0.04644	   0.44787	  -5.95134
1114559.97605	  70.00000	1203.84460	   0.45124	   0.04834	   0.45382	  -6.11482
1114560.21505	  70.00000	 952.86591	   0.46033	   0.05133	   0.46318	  -6.36211
1114560.45305	  70.00000	 754.27557	   0.46807	   0.05514	   0.47130	  -6.71929
1114560.69105	  70.00000	 596.71857	   0.47463	   0.05641	   0.47797	  -6.77772
1114560.92805	  70.00000	 471.96338	   0.48554	   0.05979	   0.48921	  -7.02011
1114561.16704	  70.00000	 373.20856	   0.49352	   0.06452	   0.49772	  -7.44869
1114561.40504	  70.00000	 295.47278	   0.50255	   0.06713	   0.50702	  -7.60837
1114561.64404	  70.00000	 233.87738	   0.51325	   0.07057	   0.51808	  -7.82927
1114561.88204	  70.00000	 185.05922	   0.52323	   0.07570	   0.52868	  -8.23239
1114562.11804	  70.00000	 146.35823	   0.53264	   0.07840	   0.53838	  -8.37347
1114562.35504	  70.00000	 115.77804	   0.54460	   0.08492	   0.55118	  -8.86299
1114562.58904	  70.00000	  91.67210	   0.55981	   0.09134	   0.56722	  -9.26659
1114562.83404	  70.00000	  72.51701	   0.57532	   0.09603	   0.58328	  -9.47642
1114563.06404	  70.00000	  57.36816	   0.59192	   0.10029	   0.60036	  -9.61628
1114563.30004	  70.00000	  45.36290	   0.61223	   0.10296	   0.62083	  -9.54654
1114563.53304	  70.00000	  35.93134	   0.63211	   0.10255	   0.64037	  -9.21556
1114563.78304	  70.00000	  28.40909	   0.65190	   0.10025	   0.65956	  -8.74226
1114563.99704	  70.00000	  22.48202	   0.67198	   0.09345	   0.67845	  -7.91740
1114564.26204	  70.00000	  17.79613	   0.68645	   0.08376	   0.69154	  -6.95664
1114564.51504	  70.00000	  14.06813	   0.69889	   0.07445	   0.70284	  -6.08087
1114564.73104	  70.00000	  11.14480	   0.71049	   0.06739	   0.71368	  -5.41828
1114564.99804	  70.00000	   8.81772	   0.71754	   0.05788	   0.71987	  -4.61210
1114565.17604	  70.00000	   6.97545	   0.72482	   0.04923	   0.72649	  -3.88557
1114565.39404	  70.00000	   5.51730	   0.72970	   0.04494	   0.73108	  -3.52389
1114565.66304	  70.00000	   4.36941	   0.73318	   0.04149	   0.73435	  -3.23876
1114565.99904	  70.00000	   3.45686	   0.73509	   0.03629	   0.73599	  -2.82624
1114566.41704	  70.00000	   2.73547	   0.73822	   0.03214	   0.73892	  -2.49329
1114566.94204	  70.00000	   2.16054	   0.74203	   0.02962	   0.74262	  -2.28580
1114567.60204	  70.00000	   1.70952	   0.74849	   0.02857	   0.74904	  -2.18574
1114568.43004	  70.00000	   1.35352	   0.75208	   0.03153	   0.75274	  -2.40079
1114569.47304	  70.00000	   1.07079	   0.75466	   0.03636	   0.75554	  -2.75825
1114570.78704	  70.00000	   0.84734	   0.75383	   0.04218	   0.75501	  -3.20259
1114572.44304	  70.00000	   0.67072	   0.75219	   0.04500	   0.75353	  -3.42340
1114574.53103	  70.00000	   0.53067	   0.75127	   0.04439	   0.75258	  -3.38129
1114577.16803	  70.00000	   0.41976	   0.75480	   0.04315	   0.75603	  -3.27217
1114580.50003	  70.00000	   0.33183	   0.76322	   0.04347	   0.76445	  -3.26002
1114584.70503	  70.00000	   0.26261	   0.77662	   0.04755	   0.77808	  -3.50374
1114590.01302	  70.00000	   0.20791	   0.79281	   0.05921	   0.79501	  -4.27088
1114596.71802	  70.00000	   0.16452	   0.80679	   0.07984	   0.81073	  -5.65186
1114605.19401	  70.00000	   0.13007	   0.81339	   0.10498	   0.82013	  -7.35407
1114615.88500	  70.00000	   0.10309	   0.81236	   0.12900	   0.82254	  -9.02320
1114629.39899	  70.00000	   0.08153	   0.80930	   0.14601	   0.82237	 -10.22695
1114646.49598	  70.00000	   0.06443	   0.81164	   0.15740	   0.82676	 -10.97477
1114668.08296	  70.00000	   0.05102	   0.82340	   0.16395	   0.83956	 -11.26090
1114695.32594	  70.00000	   0.04042	   0.84595	   0.17318	   0.86349	 -11.56951
1114729.82091	  70.00000	   0.03192	   0.88068	   0.18832	   0.90059	 -12.06978
1114773.36888	  70.00000	   0.02528	   0.92718	   0.21375	   0.95150	 -12.98206
1114828.43384	  70.00000	   0.01999	   0.98004	   0.25756	   1.01332	 -14.72456
1130186.45326	  71.00000	20004.45300	   0.37234	  -0.02756	   0.37335	   4.23268
1130186.59526	  71.00000	15829.12600	   0.37733	  -0.01267	   0.37755	   1.92365
1130186.73726	  71.00000	12516.70300	   0.38351	  -0.00172	   0.38352	   0.25646
1130186.87926	  71.00000	9909.44240	   0.39102	   0.00810	   0.39110	  -1.18718
1130187.04426	  71.00000	7835.48000	   0.39573	   0.01621	   0.39606	  -2.34495
1130187.24426	  71.00000	6217.24610	   0.40163	   0.02240	   0.40225	  -3.19280
1130187.48226	  71.00000	4905.29100	   0.40873	   0.02913	   0.40977	  -4.07706
1130187.72126	  71.00000	3881.27370	   0.41445	   0.03293	   0.41575	  -4.54359
1130187.95926	  71.00000	3070.98270	   0.42081	   0.03741	   0.42246	  -5.08042
1130188.19726	  71.00000	2430.77780	   0.42893	   0.04062	   0.43085	  -5.40941
1130188.43526	  71.00000	1923.15370	   0.43651	   0.04419	   0.43874	  -5.78056
1130188.67326	  71.00000	1522.43580	   0.44315	   0.04581	   0.44551	  -5.90249
1130188.91126	  71.00000	1203.84460	   0.45075	   0.04917	   0.45342	  -6.22501
1130189.15026	  71.00000	 952.86591	   0.46020	   0.05244	   0.46318	  -6.50070
1130189.38826	  71.00000	 754.27557	   0.46771	   0.05581	   0.47103	  -6.80508
1130189.62626	  71.00000	 596.71857	   0.47457	   0.05715	   0.47800	  -6.86707
1130189.86326	  71.00000	 471.96338	   0.48457	   0.06172	   0.48848	  -7.25876
1130190.10226	  71.00000	 373.20856	   0.49124	   0.06345	   0.49532	  -7.36028
1130190.34026	  71.00000	 295.47278	   0.50265	   0.06745	   0.50715	  -7.64271
1130190.57926	  71.00000	 233.87738	   0.50954	   0.07145	   0.51452	  -7.98188
1130190.81726	  71.00000	 185.05922	   0.52125	   0.07496	   0.52661	  -8.18351
1130191.05326	  71.00000	 146.35823	   0.53139	   0.07888	   0.53721	  -8.44324
1130191.29026	  71.00000	 115.77804	   0.54435	   0.08499	   0.55094	  -8.87373
1130191.52426	  71.00000	  91.67210	   0.56005	   0.09110	   0.56741	  -9.23915
1130191.76926	  71.00000	  72.51701	   0.57444	   0.09725	   0.58261	  -9.60852
1130191.99926	  71.00000	  57.36816	   0.59167	   0.09991	   0.60005	  -9.58427
1130192.23526	  71.00000	  45.36290	   0.61016	   0.10346	   0.61887	  -9.62349
1130192.46826	  71.00000	  35.93134	   0.63077	   0.10224	   0.63900	  -9.20693
1130192.71826	  71.00000	  28.40909	   0.65177	   0.09974	   0.65936	  -8.70042
1130192.93226	  71.00000	  22.48202	   0.66964	   0.09263	   0.67602	  -7.87595
1130193.19726	  71.00000	  17.79613	   0.68432	   0.08558	   0.68965	  -7.12864
1130193.44926	  71.00000	  14.06813	   0.69839	   0.07631	   0.70255	  -6.23534
1130193.66626	  71.00000	  11.14480	   0.70873	   0.06799	   0.71199	  -5.47932
1130193.93326	  71.00000	   8.81772	   0.71721	   0.05774	   0.71953	  -4.60298
1130194.11126	  71.00000	   6.97545	   0.72615	   0.04900	   0.72780	  -3.86018
1130194.32926	  71.00000	   5.51730	   0.72787	   0.04551	   0.72929	  -3.57813
1130194.59826	  71.00000	   4.36941	   0.73101	   0.04097	   0.73215	  -3.20757
1130194.93425	  71.00000	   3.45686	   0.73477	   0.03464	   0.73559	  -2.69951
1130195.35225	  71.00000	   2.73547	   0.74015	   0.03124	   0.74081	  -2.41657
1130195.87725	  71.00000	   2.16054	   0.74481	   0.03093	   0.74545	  -2.37795
1130196.53725	  71.00000	   1.70952	   0.74786	   0.03351	   0.74861	  -2.56577
1130197.36525	  71.00000	   1.35352	   0.74873	   0.03655	   0.74962	  -2.79481
1130198.40825	  71.00000	   1.07079	   0.74707	   0.03786	   0.74802	  -2.90123
1130199.72225	  71.00000	   0.84734	   0.74725	   0.03645	   0.74814	  -2.79267
1130201.37825	  71.00000	   0.67072	   0.74932	   0.03607	   0.75019	  -2.75610
1130203.46625	  71.00000	   0.53067	   0.75559	   0.03421	   0.75636	  -2.59262
1130206.10325	  71.00000	   0.41976	   0.76572	   0.03701	   0.76662	  -2.76750
1130209.43424	  71.00000	   0.33183	   0.77880	   0.04522	   0.78011	  -3.32294
1130213.64024	  71.00000	   0.26261	   0.78920	   0.06098	   0.79155	  -4.41839
1130218.94824	  71.00000	   0.20791	   0.79341	   0.08095	   0.79753	  -5.82582
1130225.65323	  71.00000	   0.16452	   0.79115	   0.09890	   0.79731	  -7.12545
1130234.12922	  71.00000	   0.13007	   0.78670	   0.11068	   0.79445	  -8.00806
1130244.82022	  71.00000	   0.10309	   0.78718	   0.11631	   0.79573	  -8.40513
1130258.33321	  71.00000	   0.08153	   0.79711	   0.12029	   0.80614	  -8.58178
1130275.43119	  71.00000	   0.06443	   0.81446	   0.12837	   0.82452	  -8.95699
1130297.01818	  71.00000	   0.05102	   0.84145	   0.13961	   0.85295	  -9.42031
1130324.26015	  71.00000	   0.04042	   0.87881	   0.16164	   0.89355	 -10.42220
1130358.75613	  71.00000	   0.03192	   0.92074	   0.20041	   0.94230	 -12.27977
1130402.30409	  71.00000	   0.02528	   0.95436	   0.25500	   0.98784	 -14.95949
1130457.36905	  71.00000	   0.01999	   0.97340	   0.31130	   1.02197	 -17.73469
1145804.58269	  72.00000	20004.45300	   0.37143	  -0.02863	   0.37253	   4.40717
1145804.72469	  72.00000	15829.12600	   0.37690	  -0.01242	   0.37710	   1.88681
1145804.86669	  72.00000	12516.70300	   0.38347	  -0.00141	   0.38348	   0.21075
1145805.00869	  72.00000	9909.44240	   0.38983	   0.00841	   0.38992	  -1.23616
1145805.17369	  72.00000	7835.48000	   0.39515	   0.01708	   0.39552	  -2.47499
1145805.37369	  72.00000	6217.24610	   0.40083	   0.02306	   0.40149	  -3.29204
1145805.61269	  72.00000	4905.29100	   0.40736	   0.02867	   0.40836	  -4.02628
1145805.85069	  72.00000	3881.27370	   0.41569	   0.03279	   0.41698	  -4.50958
1145806.08869	  72.00000	3070.98270	   0.42121	   0.03582	   0.42273	  -4.86112
1145806.32669	  72.00000	2430.77780	   0.42830	   0.04036	   0.43020	  -5.38328
1145806.56469	  72.00000	1923.15370	   0.43550	   0.04418	   0.43773	  -5.79269
1145806.80269	  72.00000	1522.43580	   0.44275	   0.04711	   0.44525	  -6.07319
1145807.04069	  72.00000	1203.84460	   0.45080	   0.04924	   0.45348	  -6.23399
1145807.27969	  72.00000	 952.86591	   0.45801	   0.05296	   0.46107	  -6.59623
1145807.51769	  72.00000	 754.27557	   0.46673	   0.05527	   0.46999	  -6.75299
1145807.75569	  72.00000	 596.71857	   0.47459	   0.05619	   0.47790	  -6.75205
1145807.99269	  72.00000	 471.96338	   0.48286	   0.06096	   0.48669	  -7.19510
1145808.23169	  72.00000	 373.20856	   0.49188	   0.06435	   0.49608	  -7.45348
1145808.46969	  72.00000	 295.47278	   0.50080	   0.06743	   0.50532	  -7.66905
1145808.70869	  72.00000	 233.87738	   0.51038	   0.07154	   0.51537	  -7.97935
1145808.94669	  72.00000	 185.05922	   0.52005	   0.07474	   0.52539	  -8.17830
1145809.18269	  72.00000	 146.35823	   0.53168	   0.07877	   0.53748	  -8.42765
1145809.41969	  72.00000	 115.77804	   0.54303	   0.08515	   0.54966	  -8.91165
1145809.65369	  72.00000	  91.67210	   0.55623	   0.08965	   0.56341	  -9.15555
1145809.89969	  72.00000	  72.51701	   0.57410	   0.09459	   0.58184	  -9.35639
1145810.12869	  72.00000	  57.36816	   0.59076	   0.10233	   0.59956	  -9.82744
1145810.36469	  72.00000	  45.36290	   0.60879	   0.10460	   0.61772	  -9.74944
1145810.59769	  72.00000	  35.93134	   0.63020	   0.10433	   0.63877	  -9.40039
1145810.84769	  72.00000	  28.40909	   0.65029	   0.09895	   0.65777	  -8.65169
1145811.06169	  72.00000	  22.48202	   0.66967	   0.09467	   0.67633	  -8.04622
1145811.32669	  72.00000	  17.79613	   0.68539	   0.08536	   0.69069	  -7.09945
1145811.57969	  72.00000	  14.06813	   0.69891	   0.07484	   0.70291	  -6.11227
1145811.79569	  72.00000	  11.14480	   0.70883	   0.06795	   0.71208	  -5.47616
1145812.06268	  72.00000	   8.81772	   0.71691	   0.05826	   0.71927	  -4.64594
1145812.24068	  72.00000	   6.97545	   0.72375	   0.05067	   0.72552	  -4.00470
1145812.45868	  72.00000	   5.51730	   0.72810	   0.04669	   0.72960	  -3.66935
1145812.72868	  72.00000	   4.36941	   0.73047	   0.03993	   0.73156	  -3.12904
1145813.06368	  72.00000	   3.45686	   0.73338	   0.03569	   0.73424	  -2.78633
1145813.48168	  72.00000	   2.73547	   0.73829	   0.03221	   0.73899	  -2.49835
1145814.00668	  72.00000	   2.16054	   0.74372	   0.03041	   0.74435	  -2.34156
1145814.66668	  72.00000	   1.70952	   0.74751	   0.03259	   0.74822	  -2.49613
1145815.49468	  72.00000	   1.35352	   0.74877	   0.03557	   0.74961	  -2.71992
1145816.53768	  72.00000	   1.07079	   0.74842	   0.03838	   0.74940	  -2.93598
1145817.85168	  72.00000	   0.84734	   0.74713	   0.03863	   0.74813	  -2.96006
1145819.50768	  72.00000	   0.67072	   0.74844	   0.03754	   0.74938	  -2.87139
1145821.59568	  72.00000	   0.53067	   0.75321	   0.03616	   0.75407	  -2.74875
1145824.23268	  72.00000	   0.41976	   0.76188	   0.03698	   0.76277	  -2.77890
1145827.56467	  72.00000	   0.33183	   0.77444	   0.04311	   0.77564	  -3.18589
1145831.76967	  72.00000	   0.26261	   0.78760	   0.05641	   0.78962	  -4.09642
1145837.07767	  72.00000	   0.20791	   0.79605	   0.07589	   0.79966	  -5.44601
1145843.78266	  72.00000	   0.16452	   0.79671	   0.09701	   0.80260	  -6.94253
1145852.25865	  72.00000	   0.13007	   0.79240	   0.11304	   0.80042	  -8.11884
1145862.94965	  72.00000	   0.10309	   0.79034	   0.12211	   0.79972	  -8.78314
1145876.46363	  72.00000	   0.08153	   0.79532	   0.12688	   0.80538	  -9.06408
1145893.56062	  72.00000	   0.06443	   0.81041	   0.13441	   0.82149	  -9.41732
1145915.14760	  72.00000	   0.05102	   0.83362	   0.14349	   0.84588	  -9.76623
1145942.39058	  72.00000	   0.04042	   0.86815	   0.16011	   0.88279	 -10.44951
1145976.88556	  72.00000	   0.03192	   0.91152	   0.19078	   0.93127	 -11.82152
1146020.43352	  72.00000	   0.02528	   0.95425	   0.24066	   0.98413	 -14.15458
1146075.49848	  72.00000	   0.01999	   0.98242	   0.29966	   1.02710	 -16.96293
1161414.33553	  73.00000	20004.45300	   0.37074	  -0.02773	   0.37178	   4.27772
1161414.47753	  73.00000	15829.12600	   0.37650	  -0.01256	   0.37670	   1.90999
1161414.61953	  73.00000	12516.70300	   0.38250	  -0.00027	   0.38250	   0.04114
1161414.76153	  73.00000	9909.44240	   0.38858	   0.00931	   0.38869	  -1.37208
1161414.92653	  73.00000	7835.48000	   0.39446	   0.01727	   0.39484	  -2.50703
1161415.12653	  73.00000	6217.24610	   0.39960	   0.02245	   0.40023	  -3.21525
1161415.36553	  73.00000	4905.29100	   0.40796	   0.02706	   0.40885	  -3.79458
1161415.60353	  73.00000	3881.27370	   0.41204	   0.03422	   0.41346	  -4.74797
1161415.84153	  73.00000	3070.98270	   0.42137	   0.03743	   0.42303	  -5.07559
1161416.07953	  73.00000	2430.77780	   0.42850	   0.04119	   0.43048	  -5.49040
1161416.31753	  73.00000	1923.15370	   0.43569	   0.04349	   0.43785	  -5.70011
1161416.55553	  73.00000	1522.43580	   0.44079	   0.04672	   0.44325	  -6.04987
1161416.79353	  73.00000	1203.84460	   0.45096	   0.04893	   0.45361	  -6.19221
1161417.03253	  73.00000	 952.86591	   0.45637	   0.05218	   0.45934	  -6.52250
1161417.27053	  73.00000	 754.27557	   0.46584	   0.05632	   0.46923	  -6.89307
1161417.50853	  73.00000	 596.71857	   0.47305	   0.05824	   0.47662	  -7.01826
1161417.74553	  73.00000	 471.96338	   0.48184	   0.06174	   0.48578	  -7.30190
1161417.98353	  73.00000	 373.20856	   0.49021	   0.06417	   0.49439	  -7.45816
1161418.22153	  73.00000	 295.47278	   0.50043	   0.06619	   0.50479	  -7.53496
1161418.46053	  73.00000	 233.87738	   0.51068	   0.07259	   0.51581	  -8.08962
1161418.69853	  73.00000	 185.05922	   0.52016	   0.07674	   0.52579	  -8.39263
1161418.93453	  73.00000	 146.35823	   0.53056	   0.08059	   0.53664	  -8.63718
1161419.17153	  73.00000	 115.77804	   0.54449	   0.08551	   0.55116	  -8.92532
1161419.40553	  73.00000	  91.67210	   0.55622	   0.09194	   0.56377	  -9.38560
1161419.65153	  73.00000	  72.51701	   0.57183	   0.09665	   0.57995	  -9.59357
1161419.88053	  73.00000	  57.36816	   0.58978	   0.10161	   0.59847	  -9.77511
1161420.11653	  73.00000	  45.36290	   0.61063	   0.10371	   0.61937	  -9.63943
1161420.34953	  73.00000	  35.93134	   0.62889	   0.10390	   0.63742	  -9.38124
1161420.59953	  73.00000	  28.40909	   0.64880	   0.10257	   0.65686	  -8.98377
1161420.81353	  73.00000	  22.48202	   0.66704	   0.09381	   0.67361	  -8.00518
1161421.07853	  73.00000	  17.79613	   0.68447	   0.08550	   0.68979	  -7.12008
1161421.33153	  73.00000	  14.06813	   0.69811	   0.07738	   0.70239	  -6.32532
1161421.54753	  73.00000	  11.14480	   0.70828	   0.06683	   0.71142	  -5.39002
1161421.81453	  73.00000	   8.81772	   0.71794	   0.05766	   0.72026	  -4.59136
1161421.99253	  73.00000	   6.97545	   0.72279	   0.05228	   0.72468	  -4.13698
1161422.21053	  73.00000	   5.51730	   0.72688	   0.04528	   0.72829	  -3.56429
1161422.48053	  73.00000	   4.36941	   0.73207	   0.03878	   0.73310	  -3.03259
1161422.81553	  73.00000	   3.45686	   0.73686	   0.03513	   0.73769	  -2.72931
1161423.23352	  73.00000	   2.73547	   0.74142	   0.03462	   0.74223	  -2.67321
1161423.75952	  73.00000	   2.16054	   0.74241	   0.03545	   0.74326	  -2.73343
1161424.41852	  73.00000	   1.70952	   0.74274	   0.03545	   0.74359	  -2.73247
1161425.24652	  73.00000	   1.35352	   0.74279	   0.03324	   0.74353	  -2.56249
1161426.28952	  73.00000	   1.07079	   0.74482	   0.03078	   0.74546	  -2.36672
1161427.60352	  73.00000	   0.84734	   0.75096	   0.02977	   0.75155	  -2.27018
1161429.25952	  73.00000	   0.67072	   0.75729	   0.03066	   0.75791	  -2.31867
1161431.34852	  73.00000	   0.53067	   0.76714	   0.03662	   0.76801	  -2.73315
1161433.98452	  73.00000	   0.41976	   0.77483	   0.04833	   0.77633	  -3.56950
1161437.31651	  73.00000	   0.33183	   0.77720	   0.06325	   0.77977	  -4.65228
1161441.52151	  73.00000	   0.26261	   0.77443	   0.07575	   0.77813	  -5.58652
1161446.83051	  73.00000	   0.20791	   0.77111	   0.08407	   0.77568	  -6.22225
1161453.53450	  73.00000	   0.16452	   0.77131	   0.08621	   0.77612	  -6.37759
1161462.01149	  73.00000	   0.13007	   0.77850	   0.08765	   0.78342	  -6.42407
1161472.70149	  73.00000	   0.10309	   0.79301	   0.09142	   0.79826	  -6.57583
1161486.21548	  73.00000	   0.08153	   0.81630	   0.10206	   0.82266	  -7.12626
1161503.31346	  73.00000	   0.06443	   0.84296	   0.12208	   0.85175	  -8.24034
1161524.89945	  73.00000	   0.05102	   0.87469	   0.15333	   0.88803	  -9.94243
1161552.14243	  73.00000	   0.04042	   0.89747	   0.19832	   0.91912	 -12.46092
1161586.63740	  73.00000	   0.03192	   0.90895	   0.24720	   0.94197	 -15.21410
1161630.18536	  73.00000	   0.02528	   0.91297	   0.28331	   0.95592	 -17.24017
1161685.25032	  73.00000	   0.01999	   0.92386	   0.30501	   0.97291	 -18.27064
1177014.20939	  74.00000	20004.45300	   0.36919	  -0.02892	   0.37032	   4.47874
1177014.35139	  74.00000	15829.12600	   0.37505	  -0.01370	   0.37530	   2.09225
1177014.49339	  74.00000	12516.70300	   0.38162	  -0.00159	   0.38163	   0.23920
1177014.63539	  74.00000	9909.44240	   0.38698	   0.01011	   0.38711	  -1.49716
1177014.80039	  74.00000	7835.48000	   0.39179	   0.01582	   0.39211	  -2.31251
1177015.00039	  74.00000	6217.24610	   0.40012	   0.02278	   0.40077	  -3.25887
1177015.23939	  74.00000	4905.29100	   0.40658	   0.02881	   0.40759	  -4.05350
1177015.47739	  74.00000	3881.27370	   0.41428	   0.03269	   0.41557	  -4.51211
1177015.71539	  74.00000	3070.98270	   0.41996	   0.03738	   0.42163	  -5.08669
1177015.95339	  74.00000	2430.77780	   0.42719	   0.04080	   0.42913	  -5.45571
1177016.19139	  74.00000	1923.15370	   0.43563	   0.04434	   0.43788	  -5.81148
1177016.42939	  74.00000	1522.43580	   0.44186	   0.04711	   0.44437	  -6.08553
1177016.66739	  74.00000	1203.84460	   0.44929	   0.05112	   0.45219	  -6.49153
1177016.90639	  74.00000	 952.86591	   0.45785	   0.05164	   0.46076	  -6.43470
1177017.14438	  74.00000	 754.27557	   0.46499	   0.05463	   0.46819	  -6.70068
1177017.38238	  74.00000	 596.71857	   0.47288	   0.05767	   0.47638	  -6.95283
1177017.61938	  74.00000	 471.96338	   0.48159	   0.05942	   0.48524	  -7.03420
1177017.85838	  74.00000	 373.20856	   0.49122	   0.06313	   0.49526	  -7.32341
1177018.09638	  74.00000	 295.47278	   0.49870	   0.06646	   0.50311	  -7.59117
1177018.33538	  74.00000	 233.87738	   0.50938	   0.07141	   0.51437	  -7.98034
1177018.57338	  74.00000	 185.05922	   0.51879	   0.07598	   0.52432	  -8.33204
1177018.80938	  74.00000	 146.35823	   0.53154	   0.07879	   0.53735	  -8.43194
1177019.04638	  74.00000	 115.77804	   0.54228	   0.08559	   0.54899	  -8.96945
1177019.28038	  74.00000	  91.67210	   0.55559	   0.09138	   0.56306	  -9.34015
1177019.52638	  74.00000	  72.51701	   0.57168	   0.09619	   0.57971	  -9.55090
1177019.75538	  74.00000	  57.36816	   0.58841	   0.10093	   0.59701	  -9.73294
1177019.99138	  74.00000	  45.36290	   0.60876	   0.10514	   0.61777	  -9.79876
1177020.22438	  74.00000	  35.93134	   0.62865	   0.10254	   0.63695	  -9.26435
1177020.47438	  74.00000	  28.40909	   0.64897	   0.09992	   0.65661	  -8.75271
1177020.68838	  74.00000	  22.48202	   0.66870	   0.09432	   0.67532	  -8.02827
1177020.95338	  74.00000	  17.79613	   0.68429	   0.08603	   0.68968	  -7.16544
1177021.20638	  74.00000	  14.06813	   0.69879	   0.07674	   0.70299	  -6.26680
1177021.42238	  74.00000	  11.14480	   0.70818	   0.06799	   0.71144	  -5.48362
1177021.68938	  74.00000	   8.81772	   0.71761	   0.05973	   0.72009	  -4.75814
1177021.86738	  74.00000	   6.97545	   0.72234	   0.05132	   0.72416	  -4.06413
1177022.08538	  74.00000	   5.51730	   0.72625	   0.04527	   0.72766	  -3.56707
1177022.35538	  74.00000	   4.36941	   0.73192	   0.03924	   0.73297	  -3.06856
1177022.69038	  74.00000	   3.45686	   0.73682	   0.03539	   0.73767	  -2.75002
1177023.10838	  74.00000	   2.73547	   0.74107	   0.03362	   0.74183	  -2.59749
1177023.63438	  74.00000	   2.16054	   0.74374	   0.03520	   0.74457	  -2.70960
1177024.29338	  74.00000	   1.70952	   0.74312	   0.03518	   0.74395	  -2.71065
1177025.12138	  74.00000	   1.35352	   0.74271	   0.03468	   0.74352	  -2.67340
1177026.16438	  74.00000	   1.07079	   0.74500	   0.03172	   0.74567	  -2.43827
1177027.47838	  74.00000	   0.84734	   0.74876	   0.03031	   0.74938	  -2.31814
1177029.13438	  74.00000	   0.67072	   0.75576	   0.03056	   0.75637	  -2.31591
1177031.22337	  74.00000	   0.53067	   0.76530	   0.03472	   0.76609	  -2.59796
1177033.85937	  74.00000	   0.41976	   0.77476	   0.04529	   0.77608	  -3.34516
1177037.19137	  74.00000	   0.33183	   0.77955	   0.06070	   0.78191	  -4.45249
1177041.39637	  74.00000	   0.26261	   0.77834	   0.07549	   0.78199	  -5.53990
1177046.70536	  74.00000	   0.20791	   0.77461	   0.08564	   0.77933	  -6.30920
1177053.40936	  74.00000	   0.16452	   0.77289	   0.09004	   0.77812	  -6.64510
1177061.88635	  74.00000	   0.13007	   0.77785	   0.09178	   0.78324	  -6.72962
1177072.57634	  74.00000	   0.10309	   0.79044	   0.09496	   0.79613	  -6.85048
1177086.09033	  74.00000	   0.08153	   0.81133	   0.10276	   0.81781	  -7.21849
1177103.18832	  74.00000	   0.06443	   0.83796	   0.12108	   0.84666	  -8.22207
1177124.77430	  74.00000	   0.05102	   0.87099	   0.14822	   0.88351	  -9.65777
1177152.01728	  74.00000	   0.04042	   0.89981	   0.19207	   0.92008	 -12.04929
1177186.51225	  74.00000	   0.03192	   0.91527	   0.24223	   0.94678	 -14.82368
1177230.06022	  74.00000	   0.02528	   0.92071	   0.28350	   0.96337	 -17.11450
1177285.12518	  74.00000	   0.01999	   0.92841	   0.31000	   0.97879	 -18.46421
1192609.19885	  75.00000	20004.45300	   0.36811	  -0.02734	   0.36912	   4.24744
1192609.34085	  75.00000	15829.12600	   0.37517	  -0.01377	   0.37542	   2.10183
1192609.48285	  75.00000	12516.70300	   0.37956	  -0.00092	   0.37956	   0.13949
1192609.62485	  75.00000	9909.44240	   0.38601	   0.00812	   0.38610	  -1.20549
1192609.78985	  75.00000	7835.48000	   0.39313	   0.01678	   0.39348	  -2.44352
1192609.98985	  75.00000	6217.24610	   0.40070	   0.02244	   0.40133	  -3.20523
1192610.22785	  75.00000	4905.29100	   0.40593	   0.02891	   0.40696	  -4.07407
1192610.46685	  75.00000	3881.27370	   0.41209	   0.03312	   0.41342	  -4.59478
1192610.70485	  75.00000	3070.98270	   0.41953	   0.03719	   0.42117	  -5.06563
1192610.94285	  75.00000	2430.77780	   0.42604	   0.04185	   0.42809	  -5.60965
1192611.18085	  75.00000	1923.15370	   0.43281	   0.04420	   0.43506	  -5.83045
1192611.41885	  75.00000	1522.43580	   0.44131	   0.04728	   0.44384	  -6.11446
1192611.65685	  75.00000	1203.84460	   0.44861	   0.04883	   0.45126	  -6.21226
1192611.89585	  75.00000	 952.86591	   0.45615	   0.05237	   0.45915	  -6.54946
1192612.13385	  75.00000	 754.27557	   0.46405	   0.05429	   0.46721	  -6.67275
1192612.37185	  75.00000	 596.71857	   0.47274	   0.05725	   0.47619	  -6.90512
1192612.60885	  75.00000	 471.96338	   0.48113	   0.06048	   0.48492	  -7.16480
1192612.84785	  75.00000	 373.20856	   0.48997	   0.06358	   0.49408	  -7.39380
1192613.08585	  75.00000	 295.47278	   0.49856	   0.06715	   0.50307	  -7.67052
1192613.32485	  75.00000	 233.87738	   0.50825	   0.07139	   0.51324	  -7.99586
1192613.56285	  75.00000	 185.05922	   0.51846	   0.07587	   0.52398	  -8.32500
1192613.79885	  75.00000	 146.35823	   0.52954	   0.07973	   0.53551	  -8.56261
1192614.03585	  75.00000	 115.77804	   0.54118	   0.08465	   0.54776	  -8.89023
1192614.26985	  75.00000	  91.67210	   0.55637	   0.09110	   0.56378	  -9.29961
1192614.51485	  75.00000	  72.51701	   0.57112	   0.09678	   0.57927	  -9.61762
1192614.74485	  75.00000	  57.36816	   0.58975	   0.10206	   0.59852	  -9.81799
1192614.98084	  75.00000	  45.36290	   0.60801	   0.10374	   0.61680	  -9.68245
1192615.21384	  75.00000	  35.93134	   0.62721	   0.10322	   0.63565	  -9.34517
1192615.46384	  75.00000	  28.40909	   0.64891	   0.10026	   0.65661	  -8.78334
1192615.67784	  75.00000	  22.48202	   0.66666	   0.09357	   0.67319	  -7.98993
1192615.94284	  75.00000	  17.79613	   0.68386	   0.08669	   0.68934	  -7.22468
1192616.19584	  75.00000	  14.06813	   0.69743	   0.07733	   0.70170	  -6.32740
1192616.41184	  75.00000	  11.14480	   0.70689	   0.06650	   0.71001	  -5.37454
1192616.67884	  75.00000	   8.81772	   0.71593	   0.05789	   0.71827	  -4.62254
1192616.85684	  75.00000	   6.97545	   0.72272	   0.05132	   0.72454	  -4.06193
1192617.07484	  75.00000	   5.51730	   0.72704	   0.04633	   0.72852	  -3.64597
1192617.34384	  75.00000	   4.36941	   0.72977	   0.04025	   0.73088	  -3.15676
1192617.67984	  75.00000	   3.45686	   0.73368	   0.03568	   0.73455	  -2.78411
1192618.09784	  75.00000	   2.73547	   0.73805	   0.03204	   0.73875	  -2.48561
1192618.62284	  75.00000	   2.16054	   0.74384	   0.03147	   0.74450	  -2.42237
1192619.28284	  75.00000	   1.70952	   0.74693	   0.03376	   0.74769	  -2.58789
1192620.11084	  75.00000	   1.35352	   0.74717	   0.03658	   0.74807	  -2.80288
1192621.15384	  75.00000	   1.07079	   0.74712	   0.03827	   0.74810	  -2.93215
1192622.46784	  75.00000	   0.84734	   0.74604	   0.03751	   0.74698	  -2.87827
1192624.12384	  75.00000	   0.67072	   0.74847	   0.03637	   0.74936	  -2.78226
1192626.21184	  75.00000	   0.53067	   0.75360	   0.03555	   0.75444	  -2.70121
1192628.84883	  75.00000	   0.41976	   0.76303	   0.03684	   0.76392	  -2.76446
1192632.18083	  75.00000	   0.33183	   0.77592	   0.04437	   0.77719	  -3.27296
1192636.38583	  75.00000	   0.26261	   0.78793	   0.05906	   0.79014	  -4.28691
1192641.69382	  75.00000	   0.20791	   0.79414	   0.07942	   0.79811	  -5.71112
1192648.39882	  75.00000	   0.16452	   0.79298	   0.09857	   0.79908	  -7.08576
1192656.87481	  75.00000	   0.13007	   0.78869	   0.11228	   0.79664	  -8.10219
1192667.56580	  75.00000	   0.10309	   0.78804	   0.11882	   0.79695	  -8.57445
1192681.07979	  75.00000	   0.08153	   0.79510	   0.12370	   0.80467	  -8.84289
1192698.17678	  75.00000	   0.06443	   0.81134	   0.13167	   0.82196	  -9.21768
1192719.76376	  75.00000	   0.05102	   0.83711	   0.14155	   0.84899	  -9.59745
1192747.00574	  75.00000	   0.04042	   0.87353	   0.16069	   0.88818	 -10.42353
1192781.50172	  75.00000	   0.03192	   0.91634	   0.19598	   0.93707	 -12.07185
1192825.04968	  75.00000	   0.02528	   0.95497	   0.24857	   0.98679	 -14.58981
1192880.11464	  75.00000	   0.01999	   0.97791	   0.30775	   1.02519	 -17.46886
1208194.80132	  76.00000	20004.45300	   0.36896	  -0.02780	   0.37000	   4.30881
1208194.94332	  76.00000	15829.12600	   0.37409	  -0.01374	   0.37434	   2.10313
1208195.08532	  76.00000	12516.70300	   0.38114	  -0.00126	   0.38115	   0.19006
1208195.22732	  76.00000	9909.44240	   0.38667	   0.00950	   0.38679	  -1.40785
1208195.39232	  76.00000	7835.48000	   0.39429	   0.01704	   0.39465	  -2.47532
1208195.59232	  76.00000	6217.24610	   0.39960	   0.02304	   0.40026	  -3.29960
1208195.83032	  76.00000	4905.29100	   0.40568	   0.02869	   0.40670	  -4.04515
1208196.06932	  76.00000	3881.27370	   0.41300	   0.03240	   0.41426	  -4.48561
1208196.30732	  76.00000	3070.98270	   0.41934	   0.03677	   0.42095	  -5.01124
1208196.54532	  76.00000	2430.77780	   0.42697	   0.04070	   0.42890	  -5.44521
1208196.78332	  76.00000	1923.15370	   0.43347	   0.04523	   0.43583	  -5.95650
1208197.02132	  76.00000	1522.43580	   0.44162	   0.04604	   0.44401	  -5.95162
1208197.25932	  76.00000	1203.84460	   0.44719	   0.04987	   0.44996	  -6.36317
1208197.49832	  76.00000	 952.86591	   0.45590	   0.05154	   0.45881	  -6.45052
1208197.73632	  76.00000	 754.27557	   0.46267	   0.05601	   0.46605	  -6.90264
1208197.97432	  76.00000	 596.71857	   0.47229	   0.05884	   0.47594	  -7.10149
1208198.21132	  76.00000	 471.96338	   0.48191	   0.05990	   0.48562	  -7.08567
1208198.45032	  76.00000	 373.20856	   0.48948	   0.06340	   0.49357	  -7.38076
1208198.68832	  76.00000	 295.47278	   0.49728	   0.06730	   0.50182	  -7.70748
1208198.92732	  76.00000	 233.87738	   0.50757	   0.07196	   0.51265	  -8.06913
1208199.16532	  76.00000	 185.05922	   0.51765	   0.07460	   0.52300	  -8.20078
1208199.40132	  76.00000	 146.35823	   0.52883	   0.07963	   0.53479	  -8.56276
1208199.63832	  76.00000	 115.77804	   0.54018	   0.08697	   0.54714	  -9.14639
1208199.87232	  76.00000	  91.67210	   0.55473	   0.09134	   0.56220	  -9.34998
1208200.11832	  76.00000	  72.51701	   0.57033	   0.09687	   0.57850	  -9.63932
1208200.34732	  76.00000	  57.36816	   0.58747	   0.10284	   0.59640	  -9.92892
1208200.58332	  76.00000	  45.36290	   0.60818	   0.10339	   0.61691	  -9.64838
1208200.81632	  76.00000	  35.93134	   0.62859	   0.10447	   0.63721	  -9.43630
1208201.06632	  76.00000	  28.40909	   0.64841	   0.10107	   0.65624	  -8.85962
1208201.28032	  76.00000	  22.48202	   0.66609	   0.09439	   0.67274	  -8.06519
1208201.54532	  76.00000	  17.79613	   0.68349	   0.08708	   0.68902	  -7.26085
1208201.79832	  76.00000	  14.06813	   0.69783	   0.07670	   0.70203	  -6.27208
1208202.01432	  76.00000	  11.14480	   0.70580	   0.06861	   0.70913	  -5.55238
1208202.28132	  76.00000	   8.81772	   0.71735	   0.05912	   0.71978	  -4.71133
1208202.45932	  76.00000	   6.97545	   0.72264	   0.05208	   0.72451	  -4.12196
1208202.67732	  76.00000	   5.51730	   0.72720	   0.04579	   0.72864	  -3.60325
1208202.94732	  76.00000	   4.36941	   0.73135	   0.04100	   0.73250	  -3.20883
1208203.28232	  76.00000	   3.45686	   0.73528	   0.03526	   0.73612	  -2.74550
1208203.70032	  76.00000	   2.73547	   0.74019	   0.03190	   0.74087	  -2.46802
1208204.22532	  76.00000	   2.16054	   0.74410	   0.03250	   0.74481	  -2.50098
1208204.88532	  76.00000	   1.70952	   0.74574	   0.03446	   0.74653	  -2.64542
1208205.71332	  76.00000	   1.35352	   0.74562	   0.03688	   0.74653	  -2.83132
