Repository: kbm2110/Battery_Diagnostics_Thesis

# Battery_Diagnostics_Thesis
 Data-driven battery diagnostics using EIS

**Author:** Bala Manikanta Yaswanth Kanagarla
**Institution:** Technische Hochschule Ingolstadt (THI)
**Supervisor:** Prof. Dr. H.-G. Schweiger

## Overview

This project implements a machine learning framework for 
non-invasive State of Health (SoH) estimation of lithium-ion 
batteries using Electrochemical Impedance Spectroscopy (EIS).

Eight physically interpretable features are extracted from 
impedance spectra and used to train six ML models under a 
strict cell-level train-test split. The stacking ensemble 
achieves R² = 0.9122 and RMSE = 0.0234 on completely unseen 
cells.

---

File: data/EIS/EIS_state_IX_45C02.txt (part 9 of 37)
time/s	           cycle number	freq/Hz	           Re(Z)/Ohm	  -Im(Z)/Ohm	   |Z|/Ohm	   Phase(Z)/deg
1087389.37064	  68.00000	  91.67210	   0.60022	   0.09701	   0.60801	  -9.18130
1087389.61564	  68.00000	  72.51701	   0.61476	   0.10409	   0.62351	  -9.61004
1087389.84464	  68.00000	  57.36816	   0.62781	   0.11235	   0.63778	 -10.14614
1087390.08164	  68.00000	  45.36290	   0.64405	   0.12031	   0.65519	 -10.58115
1087390.31364	  68.00000	  35.93134	   0.66268	   0.13315	   0.67593	 -11.36087
1087390.56464	  68.00000	  28.40909	   0.68481	   0.14223	   0.69942	 -11.73335
1087390.77864	  68.00000	  22.48202	   0.71031	   0.15172	   0.72634	 -12.05670
1087391.04364	  68.00000	  17.79613	   0.73958	   0.16186	   0.75708	 -12.34487
1087391.29564	  68.00000	  14.06813	   0.77257	   0.16598	   0.79019	 -12.12490
1087391.51164	  68.00000	  11.14480	   0.80411	   0.16383	   0.82063	 -11.51590
1087391.77964	  68.00000	   8.81772	   0.83856	   0.15780	   0.85328	 -10.65740
1087391.95764	  68.00000	   6.97545	   0.86488	   0.14863	   0.87756	  -9.75115
1087392.17564	  68.00000	   5.51730	   0.89228	   0.13532	   0.90249	  -8.62326
1087392.44464	  68.00000	   4.36941	   0.91088	   0.12211	   0.91903	  -7.63548
1087392.77964	  68.00000	   3.45686	   0.92909	   0.10626	   0.93515	  -6.52470
1087393.19864	  68.00000	   2.73547	   0.94299	   0.09559	   0.94782	  -5.78841
1087393.72364	  68.00000	   2.16054	   0.95237	   0.08459	   0.95612	  -5.07597
1087394.38364	  68.00000	   1.70952	   0.95961	   0.07604	   0.96262	  -4.53058
1087395.21164	  68.00000	   1.35352	   0.96537	   0.06918	   0.96785	  -4.09893
1087396.25464	  68.00000	   1.07079	   0.97108	   0.06444	   0.97322	  -3.79677
1087397.56864	  68.00000	   0.84734	   0.97613	   0.06174	   0.97808	  -3.61931
1087399.22364	  68.00000	   0.67072	   0.98050	   0.06139	   0.98242	  -3.58267
1087401.31263	  68.00000	   0.53067	   0.98618	   0.06281	   0.98818	  -3.64446
1087403.94963	  68.00000	   0.41976	   0.99226	   0.06799	   0.99459	  -3.91998
1087407.28063	  68.00000	   0.33183	   0.99806	   0.07681	   1.00102	  -4.40068
1087411.48663	  68.00000	   0.26261	   1.00202	   0.08660	   1.00575	  -4.93959
1087416.79462	  68.00000	   0.20791	   1.00664	   0.09697	   1.01130	  -5.50225
1087423.49962	  68.00000	   0.16452	   1.01396	   0.10923	   1.01983	  -6.14876
1087431.97561	  68.00000	   0.13007	   1.02532	   0.12425	   1.03282	  -6.90923
1087442.66560	  68.00000	   0.10309	   1.03753	   0.14272	   1.04730	  -7.83217
1087456.17959	  68.00000	   0.08153	   1.05359	   0.16299	   1.06612	  -8.79394
1087473.27758	  68.00000	   0.06443	   1.07580	   0.18848	   1.09218	  -9.93740
1087494.86456	  68.00000	   0.05102	   1.10787	   0.22014	   1.12953	 -11.23838
1087522.10654	  68.00000	   0.04042	   1.13953	   0.26675	   1.17033	 -13.17500
1087556.60251	  68.00000	   0.03192	   1.16313	   0.31948	   1.20620	 -15.35888
1087600.14948	  68.00000	   0.02528	   1.18323	   0.36865	   1.23933	 -17.30519
1087655.21544	  68.00000	   0.01999	   1.21122	   0.40895	   1.27839	 -18.65626
1103027.79304	  69.00000	20004.45300	   0.39588	  -0.01641	   0.39622	   2.37424
1103027.93604	  69.00000	15829.12600	   0.40306	  -0.00110	   0.40307	   0.15688
1103028.07804	  69.00000	12516.70300	   0.41036	   0.01033	   0.41049	  -1.44217
1103028.22004	  69.00000	9909.44240	   0.41883	   0.01883	   0.41925	  -2.57376
1103028.38404	  69.00000	7835.48000	   0.42655	   0.02577	   0.42732	  -3.45730
1103028.58504	  69.00000	6217.24610	   0.43174	   0.03166	   0.43290	  -4.19448
1103028.82304	  69.00000	4905.29100	   0.44028	   0.03620	   0.44177	  -4.70065
1103029.06104	  69.00000	3881.27370	   0.44823	   0.04120	   0.45012	  -5.25136
1103029.29904	  69.00000	3070.98270	   0.45544	   0.04324	   0.45749	  -5.42340
1103029.53704	  69.00000	2430.77780	   0.46315	   0.04656	   0.46548	  -5.74049
1103029.77504	  69.00000	1923.15370	   0.46957	   0.05040	   0.47226	  -6.12591
1103030.01304	  69.00000	1522.43580	   0.47937	   0.05387	   0.48239	  -6.41154
1103030.25104	  69.00000	1203.84460	   0.48741	   0.05609	   0.49063	  -6.56513
1103030.49004	  69.00000	 952.86591	   0.49608	   0.05872	   0.49955	  -6.75078
1103030.72804	  69.00000	 754.27557	   0.50554	   0.06220	   0.50935	  -7.01390
1103030.96504	  69.00000	 596.71857	   0.51368	   0.06433	   0.51769	  -7.13766
1103031.20304	  69.00000	 471.96338	   0.52317	   0.06685	   0.52742	  -7.28187
1103031.44204	  69.00000	 373.20856	   0.53245	   0.06988	   0.53701	  -7.47651
1103031.68004	  69.00000	 295.47278	   0.54360	   0.07247	   0.54841	  -7.59358
1103031.91904	  69.00000	 233.87738	   0.55406	   0.07624	   0.55928	  -7.83438
1103032.15704	  69.00000	 185.05922	   0.56459	   0.07991	   0.57022	  -8.05563
1103032.39304	  69.00000	 146.35823	   0.57659	   0.08593	   0.58296	  -8.47603
1103032.62904	  69.00000	 115.77804	   0.58754	   0.09023	   0.59443	  -8.73116
1103032.86404	  69.00000	  91.67210	   0.59964	   0.09621	   0.60731	  -9.11560
1103033.10904	  69.00000	  72.51701	   0.61194	   0.10411	   0.62073	  -9.65504
1103033.33804	  69.00000	  57.36816	   0.62661	   0.11103	   0.63637	 -10.04806
1103033.57504	  69.00000	  45.36290	   0.64304	   0.12029	   0.65419	 -10.59538
1103033.80704	  69.00000	  35.93134	   0.66255	   0.13334	   0.67584	 -11.37856
1103034.05804	  69.00000	  28.40909	   0.68347	   0.14222	   0.69811	 -11.75439
1103034.27204	  69.00000	  22.48202	   0.70825	   0.15385	   0.72477	 -12.25602
1103034.53703	  69.00000	  17.79613	   0.73851	   0.16045	   0.75574	 -12.25770
1103034.78903	  69.00000	  14.06813	   0.77073	   0.16444	   0.78807	 -12.04368
1103035.00503	  69.00000	  11.14480	   0.80471	   0.16637	   0.82173	 -11.68137
1103035.27303	  69.00000	   8.81772	   0.83569	   0.15900	   0.85068	 -10.77215
1103035.45103	  69.00000	   6.97545	   0.86725	   0.14919	   0.87999	  -9.76110
1103035.66903	  69.00000	   5.51730	   0.89052	   0.13545	   0.90076	  -8.64880
1103035.93803	  69.00000	   4.36941	   0.91249	   0.12229	   0.92065	  -7.63347
1103036.27303	  69.00000	   3.45686	   0.92834	   0.10874	   0.93468	  -6.68089
1103036.69203	  69.00000	   2.73547	   0.94204	   0.09413	   0.94673	  -5.70644
1103037.21703	  69.00000	   2.16054	   0.95199	   0.08399	   0.95569	  -5.04187
1103037.87603	  69.00000	   1.70952	   0.96026	   0.07658	   0.96331	  -4.55959
1103038.70503	  69.00000	   1.35352	   0.96596	   0.06948	   0.96846	  -4.11387
1103039.74803	  69.00000	   1.07079	   0.97091	   0.06549	   0.97312	  -3.85902
1103041.06203	  69.00000	   0.84734	   0.97509	   0.06268	   0.97710	  -3.67806
1103042.71703	  69.00000	   0.67072	   0.98038	   0.06241	   0.98237	  -3.64234
1103044.80603	  69.00000	   0.53067	   0.98445	   0.06385	   0.98652	  -3.71101
1103047.44302	  69.00000	   0.41976	   0.99030	   0.06722	   0.99258	  -3.88319
1103050.77402	  69.00000	   0.33183	   0.99751	   0.07315	   1.00019	  -4.19407
1103054.98002	  69.00000	   0.26261	   1.00527	   0.08372	   1.00875	  -4.76061
1103060.28801	  69.00000	   0.20791	   1.01170	   0.09838	   1.01648	  -5.55415
1103066.99301	  69.00000	   0.16452	   1.01688	   0.11403	   1.02325	  -6.39846
1103075.46900	  69.00000	   0.13007	   1.02381	   0.12933	   1.03194	  -7.19982
1103086.15899	  69.00000	   0.10309	   1.03540	   0.14590	   1.04563	  -8.02072
1103099.67298	  69.00000	   0.08153	   1.05112	   0.16725	   1.06434	  -9.04084
1103116.77097	  69.00000	   0.06443	   1.07085	   0.19326	   1.08815	 -10.23044
1103138.35795	  69.00000	   0.05102	   1.09321	   0.21745	   1.11463	 -11.24997
1103165.59993	  69.00000	   0.04042	   1.12688	   0.24870	   1.15400	 -12.44538
1103200.09591	  69.00000	   0.03192	   1.17262	   0.29421	   1.20897	 -14.08470
1103243.64287	  69.00000	   0.02528	   1.21085	   0.35658	   1.26226	 -16.40898
1103298.70883	  69.00000	   0.01999	   1.24199	   0.42284	   1.31200	 -18.80139
1118663.63144	  70.00000	20004.45300	   0.39234	  -0.01574	   0.39266	   2.29791
1118663.77444	  70.00000	15829.12600	   0.39990	  -0.00138	   0.39990	   0.19814
1118663.91644	  70.00000	12516.70300	   0.40648	   0.00989	   0.40660	  -1.39309
1118664.05844	  70.00000	9909.44240	   0.41732	   0.01906	   0.41776	  -2.61454
1118664.22244	  70.00000	7835.48000	   0.42326	   0.02595	   0.42405	  -3.50870
1118664.42344	  70.00000	6217.24610	   0.43124	   0.03194	   0.43242	  -4.23570
1118664.66144	  70.00000	4905.29100	   0.43835	   0.03577	   0.43981	  -4.66443
1118664.90044	  70.00000	3881.27370	   0.44574	   0.03879	   0.44742	  -4.97378
1118665.13844	  70.00000	3070.98270	   0.45180	   0.04411	   0.45395	  -5.57641
1118665.37644	  70.00000	2430.77780	   0.46160	   0.04742	   0.46403	  -5.86516
1118665.61444	  70.00000	1923.15370	   0.46996	   0.05106	   0.47272	  -6.20108
1118665.85244	  70.00000	1522.43580	   0.47859	   0.05277	   0.48149	  -6.29164
1118666.09044	  70.00000	1203.84460	   0.48614	   0.05499	   0.48924	  -6.45395
1118666.32944	  70.00000	 952.86591	   0.49465	   0.05899	   0.49815	  -6.80132
1118666.56744	  70.00000	 754.27557	   0.50393	   0.06031	   0.50753	  -6.82419
1118666.80444	  70.00000	 596.71857	   0.51319	   0.06451	   0.51723	  -7.16453
1118667.04244	  70.00000	 471.96338	   0.52227	   0.06748	   0.52662	  -7.36258
1118667.28144	  70.00000	 373.20856	   0.53144	   0.06903	   0.53591	  -7.40084
1118667.51944	  70.00000	 295.47278	   0.54315	   0.07336	   0.54808	  -7.69246
1118667.75844	  70.00000	 233.87738	   0.55240	   0.07700	   0.55774	  -7.93582
1118667.99644	  70.00000	 185.05922	   0.56221	   0.07997	   0.56787	  -8.09596
1118668.23244	  70.00000	 146.35823	   0.57465	   0.08423	   0.58079	  -8.33889
1118668.46944	  70.00000	 115.77804	   0.58666	   0.09113	   0.59370	  -8.82993
1118668.70344	  70.00000	  91.67210	   0.59783	   0.09611	   0.60551	  -9.13256
1118668.94844	  70.00000	  72.51701	   0.61083	   0.10473	   0.61974	  -9.72864
1118669.17744	  70.00000	  57.36816	   0.62624	   0.11160	   0.63611	 -10.10461
1118669.41444	  70.00000	  45.36290	   0.64260	   0.12067	   0.65383	 -10.63507
1118669.64644	  70.00000	  35.93134	   0.66007	   0.13260	   0.67325	 -11.35930
1118669.89744	  70.00000	  28.40909	   0.68391	   0.14233	   0.69856	 -11.75578
1118670.11144	  70.00000	  22.48202	   0.70859	   0.15281	   0.72488	 -12.16987
1118670.37644	  70.00000	  17.79613	   0.73760	   0.16006	   0.75477	 -12.24314
1118670.62844	  70.00000	  14.06813	   0.76976	   0.16621	   0.78750	 -12.18425
1118670.84444	  70.00000	  11.14480	   0.80358	   0.16434	   0.82021	 -11.55830
1118671.11244	  70.00000	   8.81772	   0.83549	   0.15805	   0.85031	 -10.71209
1118671.29044	  70.00000	   6.97545	   0.86447	   0.14991	   0.87737	  -9.83767
1118671.50844	  70.00000	   5.51730	   0.89144	   0.13653	   0.90183	  -8.70756
1118671.77744	  70.00000	   4.36941	   0.90976	   0.12277	   0.91800	  -7.68540
1118672.11244	  70.00000	   3.45686	   0.92779	   0.10734	   0.93398	  -6.59952
1118672.53144	  70.00000	   2.73547	   0.94061	   0.09543	   0.94544	  -5.79305
1118673.05644	  70.00000	   2.16054	   0.95198	   0.08436	   0.95571	  -5.06405
1118673.71544	  70.00000	   1.70952	   0.95771	   0.07631	   0.96074	  -4.55592
1118674.54444	  70.00000	   1.35352	   0.96476	   0.06941	   0.96726	  -4.11526
1118675.58743	  70.00000	   1.07079	   0.96950	   0.06480	   0.97166	  -3.82398
1118676.90143	  70.00000	   0.84734	   0.97423	   0.06192	   0.97620	  -3.63649
1118678.55643	  70.00000	   0.67072	   0.97920	   0.06175	   0.98114	  -3.60867
1118680.64543	  70.00000	   0.53067	   0.98509	   0.06308	   0.98711	  -3.66398
1118683.28243	  70.00000	   0.41976	   0.99119	   0.06778	   0.99350	  -3.91192
1118686.61343	  70.00000	   0.33183	   0.99696	   0.07625	   0.99987	  -4.37363
1118690.81942	  70.00000	   0.26261	   1.00078	   0.08669	   1.00453	  -4.95073
1118696.12742	  70.00000	   0.20791	   1.00579	   0.09706	   1.01046	  -5.51203
1118702.83241	  70.00000	   0.16452	   1.01316	   0.10876	   1.01898	  -6.12715
1118711.30841	  70.00000	   0.13007	   1.02383	   0.12425	   1.03134	  -6.91947
1118721.99840	  70.00000	   0.10309	   1.03622	   0.14257	   1.04598	  -7.83372
1118735.51239	  70.00000	   0.08153	   1.05222	   0.16327	   1.06481	  -8.82003
1118752.61038	  70.00000	   0.06443	   1.07453	   0.18930	   1.09108	  -9.99115
1118774.19736	  70.00000	   0.05102	   1.10548	   0.21940	   1.12704	 -11.22554
1118801.43934	  70.00000	   0.04042	   1.13794	   0.26504	   1.16839	 -13.11105
1118835.93531	  70.00000	   0.03192	   1.16332	   0.31906	   1.20628	 -15.33707
1118879.48228	  70.00000	   0.02528	   1.18347	   0.36834	   1.23947	 -17.28810
1118934.54823	  70.00000	   0.01999	   1.21133	   0.40853	   1.27836	 -18.63691
1134290.85106	  71.00000	20004.45300	   0.39343	  -0.01331	   0.39365	   1.93803
1134290.99306	  71.00000	15829.12600	   0.39972	  -0.00094	   0.39972	   0.13428
1134291.13606	  71.00000	12516.70300	   0.40884	   0.00916	   0.40894	  -1.28290
1134291.27806	  71.00000	9909.44240	   0.41550	   0.01927	   0.41595	  -2.65524
1134291.44206	  71.00000	7835.48000	   0.42340	   0.02435	   0.42410	  -3.29118
1134291.64306	  71.00000	6217.24610	   0.43030	   0.03129	   0.43143	  -4.15851
1134291.88106	  71.00000	4905.29100	   0.43796	   0.03725	   0.43954	  -4.86191
1134292.11906	  71.00000	3881.27370	   0.44510	   0.04060	   0.44695	  -5.21233
1134292.35806	  71.00000	3070.98270	   0.45302	   0.04318	   0.45507	  -5.44438
1134292.59606	  71.00000	2430.77780	   0.46133	   0.04691	   0.46371	  -5.80648
1134292.83406	  71.00000	1923.15370	   0.46908	   0.05078	   0.47182	  -6.17821
1134293.07206	  71.00000	1522.43580	   0.47701	   0.05227	   0.47987	  -6.25292
1134293.31006	  71.00000	1203.84460	   0.48634	   0.05547	   0.48949	  -6.50702
1134293.54906	  71.00000	 952.86591	   0.49522	   0.05883	   0.49870	  -6.77418
1134293.78706	  71.00000	 754.27557	   0.50325	   0.06022	   0.50684	  -6.82409
1134294.02406	  71.00000	 596.71857	   0.51190	   0.06296	   0.51575	  -7.01141
1134294.26206	  71.00000	 471.96338	   0.52250	   0.06815	   0.52693	  -7.43116
1134294.50106	  71.00000	 373.20856	   0.53226	   0.06969	   0.53681	  -7.45966
1134294.73906	  71.00000	 295.47278	   0.54109	   0.07180	   0.54583	  -7.55906
1134294.97806	  71.00000	 233.87738	   0.55119	   0.07681	   0.55652	  -7.93356
1134295.21606	  71.00000	 185.05922	   0.56133	   0.08110	   0.56716	  -8.22120
1134295.45206	  71.00000	 146.35823	   0.57417	   0.08559	   0.58051	  -8.47833
1134295.68906	  71.00000	 115.77804	   0.58607	   0.09019	   0.59296	  -8.74819
1134295.92306	  71.00000	  91.67210	   0.59752	   0.09594	   0.60517	  -9.12159
1134296.16806	  71.00000	  72.51701	   0.61047	   0.10313	   0.61912	  -9.58861
1134296.39806	  71.00000	  57.36816	   0.62581	   0.11244	   0.63584	 -10.18568
1134296.63406	  71.00000	  45.36290	   0.64211	   0.12285	   0.65376	 -10.83137
1134296.86606	  71.00000	  35.93134	   0.65926	   0.13200	   0.67234	 -11.32215
1134297.11706	  71.00000	  28.40909	   0.68062	   0.14420	   0.69572	 -11.96205
1134297.33106	  71.00000	  22.48202	   0.70704	   0.15396	   0.72360	 -12.28453
1134297.59605	  71.00000	  17.79613	   0.73628	   0.16103	   0.75368	 -12.33689
1134297.84805	  71.00000	  14.06813	   0.76869	   0.16664	   0.78654	 -12.23165
1134298.06405	  71.00000	  11.14480	   0.80181	   0.16515	   0.81864	 -11.63866
1134298.33205	  71.00000	   8.81772	   0.83423	   0.15967	   0.84937	 -10.83524
1134298.51005	  71.00000	   6.97545	   0.86151	   0.14980	   0.87443	  -9.86407
1134298.72805	  71.00000	   5.51730	   0.88913	   0.13738	   0.89968	  -8.78315
1134298.99705	  71.00000	   4.36941	   0.90877	   0.12345	   0.91711	  -7.73582
1134299.33205	  71.00000	   3.45686	   0.92671	   0.10942	   0.93315	  -6.73365
1134299.75105	  71.00000	   2.73547	   0.93875	   0.09705	   0.94376	  -5.90234
1134300.27605	  71.00000	   2.16054	   0.94937	   0.08469	   0.95314	  -5.09795
1134300.93605	  71.00000	   1.70952	   0.95883	   0.07569	   0.96181	  -4.51332
1134301.76405	  71.00000	   1.35352	   0.96514	   0.06908	   0.96761	  -4.09403
1134302.80705	  71.00000	   1.07079	   0.97064	   0.06581	   0.97287	  -3.87852
1134304.12105	  71.00000	   0.84734	   0.97492	   0.06393	   0.97701	  -3.75158
1134305.77705	  71.00000	   0.67072	   0.97851	   0.06347	   0.98057	  -3.71100
1134307.86505	  71.00000	   0.53067	   0.98310	   0.06452	   0.98522	  -3.75504
1134310.50204	  71.00000	   0.41976	   0.98802	   0.06774	   0.99034	  -3.92240
1134313.83304	  71.00000	   0.33183	   0.99366	   0.07368	   0.99638	  -4.24050
1134318.03904	  71.00000	   0.26261	   1.00003	   0.08097	   1.00330	  -4.62929
1134323.34703	  71.00000	   0.20791	   1.00943	   0.09137	   1.01355	  -5.17207
1134330.05203	  71.00000	   0.16452	   1.02140	   0.10661	   1.02695	  -5.95856
1134338.52802	  71.00000	   0.13007	   1.03338	   0.12863	   1.04135	  -7.09550
1134349.21801	  71.00000	   0.10309	   1.04133	   0.15284	   1.05249	  -8.35004
1134362.73200	  71.00000	   0.08153	   1.05106	   0.17602	   1.06569	  -9.50723
1134379.82999	  71.00000	   0.06443	   1.06536	   0.19966	   1.08390	 -10.61457
1134401.41697	  71.00000	   0.05102	   1.08706	   0.22453	   1.11001	 -11.67008
1134428.65895	  71.00000	   0.04042	   1.11336	   0.25475	   1.14214	 -12.88798
1134463.15493	  71.00000	   0.03192	   1.14441	   0.28734	   1.17993	 -14.09437
1134506.70189	  71.00000	   0.02528	   1.18817	   0.32321	   1.23135	 -15.21732
1134561.76785	  71.00000	   0.01999	   1.24597	   0.37354	   1.30076	 -16.68864
1149905.91409	  72.00000	20004.45300	   0.39186	  -0.01514	   0.39215	   2.21221
1149906.05709	  72.00000	15829.12600	   0.39873	  -0.00128	   0.39873	   0.18431
1149906.19909	  72.00000	12516.70300	   0.40761	   0.00971	   0.40773	  -1.36457
1149906.34109	  72.00000	9909.44240	   0.41572	   0.02009	   0.41621	  -2.76701
1149906.50509	  72.00000	7835.48000	   0.42198	   0.02630	   0.42280	  -3.56608
1149906.70609	  72.00000	6217.24610	   0.42899	   0.03012	   0.43005	  -4.01582
1149906.94409	  72.00000	4905.29100	   0.43764	   0.03569	   0.43910	  -4.66250
1149907.18209	  72.00000	3881.27370	   0.44499	   0.04002	   0.44679	  -5.13888
1149907.42009	  72.00000	3070.98270	   0.45233	   0.04214	   0.45429	  -5.32282
1149907.65909	  72.00000	2430.77780	   0.45981	   0.04628	   0.46214	  -5.74723
1149907.89709	  72.00000	1923.15370	   0.46775	   0.05053	   0.47047	  -6.16582
1149908.13509	  72.00000	1522.43580	   0.47712	   0.05303	   0.48006	  -6.34195
1149908.37309	  72.00000	1203.84460	   0.48421	   0.05503	   0.48732	  -6.48436
1149908.61209	  72.00000	 952.86591	   0.49311	   0.05752	   0.49645	  -6.65314
1149908.85009	  72.00000	 754.27557	   0.50197	   0.06199	   0.50578	  -7.04001
1149909.08709	  72.00000	 596.71857	   0.51191	   0.06302	   0.51577	  -7.01813
1149909.32409	  72.00000	 471.96338	   0.52073	   0.06704	   0.52503	  -7.33628
1149909.56409	  72.00000	 373.20856	   0.53114	   0.06924	   0.53564	  -7.42722
1149909.80109	  72.00000	 295.47278	   0.54059	   0.07190	   0.54535	  -7.57637
1149910.04109	  72.00000	 233.87738	   0.55170	   0.07668	   0.55700	  -7.91308
1149910.27909	  72.00000	 185.05922	   0.56175	   0.08133	   0.56761	  -8.23777
1149910.51509	  72.00000	 146.35823	   0.57259	   0.08541	   0.57892	  -8.48355
1149910.75109	  72.00000	 115.77804	   0.58513	   0.09003	   0.59202	  -8.74751
1149910.98609	  72.00000	  91.67210	   0.59643	   0.09730	   0.60431	  -9.26573
1149911.23109	  72.00000	  72.51701	   0.60930	   0.10381	   0.61808	  -9.66924
1149911.46009	  72.00000	  57.36816	   0.62336	   0.11119	   0.63320	 -10.11375
1149911.69709	  72.00000	  45.36290	   0.64160	   0.12146	   0.65299	 -10.71943
1149911.92909	  72.00000	  35.93134	   0.65919	   0.13190	   0.67226	 -11.31535
1149912.17909	  72.00000	  28.40909	   0.68103	   0.14409	   0.69611	 -11.94644
1149912.39409	  72.00000	  22.48202	   0.70555	   0.15233	   0.72180	 -12.18363
1149912.65909	  72.00000	  17.79613	   0.73468	   0.16142	   0.75220	 -12.39192
1149912.91109	  72.00000	  14.06813	   0.76665	   0.16568	   0.78435	 -12.19437
1149913.12709	  72.00000	  11.14480	   0.80108	   0.16488	   0.81787	 -11.63012
1149913.39409	  72.00000	   8.81772	   0.83241	   0.16031	   0.84771	 -10.90057
1149913.57309	  72.00000	   6.97545	   0.86375	   0.15111	   0.87687	  -9.92317
1149913.79109	  72.00000	   5.51730	   0.88680	   0.13669	   0.89727	  -8.76249
1149914.06009	  72.00000	   4.36941	   0.90981	   0.12428	   0.91826	  -7.77829
1149914.39509	  72.00000	   3.45686	   0.92582	   0.10962	   0.93229	  -6.75250
1149914.81409	  72.00000	   2.73547	   0.93917	   0.09602	   0.94407	  -5.83731
1149915.33909	  72.00000	   2.16054	   0.94961	   0.08535	   0.95344	  -5.13565
1149915.99809	  72.00000	   1.70952	   0.95723	   0.07595	   0.96024	  -4.53636
1149916.82709	  72.00000	   1.35352	   0.96463	   0.06906	   0.96710	  -4.09479
1149917.87008	  72.00000	   1.07079	   0.97058	   0.06436	   0.97272	  -3.79360
1149919.18308	  72.00000	   0.84734	   0.97588	   0.06365	   0.97795	  -3.73178
1149920.83908	  72.00000	   0.67072	   0.98056	   0.06398	   0.98264	  -3.73293
1149922.92808	  72.00000	   0.53067	   0.98339	   0.06565	   0.98558	  -3.81923
1149925.56508	  72.00000	   0.41976	   0.98816	   0.06859	   0.99054	  -3.97043
1149928.89608	  72.00000	   0.33183	   0.99342	   0.07427	   0.99620	  -4.27568
1149933.10207	  72.00000	   0.26261	   0.99955	   0.08214	   1.00292	  -4.69783
1149938.41007	  72.00000	   0.20791	   1.00719	   0.09242	   1.01143	  -5.24271
1149945.11506	  72.00000	   0.16452	   1.01742	   0.10453	   1.02278	  -5.86601
1149953.59106	  72.00000	   0.13007	   1.03233	   0.12220	   1.03953	  -6.75081
1149964.28105	  72.00000	   0.10309	   1.04665	   0.14717	   1.05695	  -8.00409
1149977.79504	  72.00000	   0.08153	   1.05955	   0.17737	   1.07429	  -9.50302
1149994.89302	  72.00000	   0.06443	   1.07197	   0.20839	   1.09204	 -11.00077
1150016.47901	  72.00000	   0.05102	   1.08714	   0.23221	   1.11166	 -12.05691
1150043.72199	  72.00000	   0.04042	   1.11171	   0.25960	   1.14162	 -13.14401
1150078.21696	  72.00000	   0.03192	   1.14088	   0.29447	   1.17827	 -14.47284
1150121.76493	  72.00000	   0.02528	   1.17741	   0.33078	   1.22299	 -15.69205
1150176.82988	  72.00000	   0.01999	   1.22731	   0.36794	   1.28128	 -16.68849
1165515.30694	  73.00000	20004.45300	   0.39261	  -0.01464	   0.39289	   2.13562
1165515.44994	  73.00000	15829.12600	   0.40032	  -0.00124	   0.40032	   0.17724
1165515.59194	  73.00000	12516.70300	   0.40867	   0.01005	   0.40880	  -1.40876
1165515.73394	  73.00000	9909.44240	   0.41611	   0.02004	   0.41659	  -2.75774
1165515.89794	  73.00000	7835.48000	   0.42348	   0.02556	   0.42425	  -3.45399
1165516.09893	  73.00000	6217.24610	   0.43014	   0.03108	   0.43126	  -4.13262
1165516.33693	  73.00000	4905.29100	   0.43760	   0.03579	   0.43906	  -4.67599
1165516.57493	  73.00000	3881.27370	   0.44475	   0.04051	   0.44659	  -5.20460
1165516.81293	  73.00000	3070.98270	   0.45201	   0.04433	   0.45418	  -5.60140
1165517.05193	  73.00000	2430.77780	   0.46074	   0.04804	   0.46323	  -5.95290
1165517.28993	  73.00000	1923.15370	   0.46879	   0.05123	   0.47159	  -6.23627
1165517.52793	  73.00000	1522.43580	   0.47659	   0.05397	   0.47963	  -6.46122
1165517.76593	  73.00000	1203.84460	   0.48497	   0.05661	   0.48826	  -6.65741
1165518.00493	  73.00000	 952.86591	   0.49232	   0.05837	   0.49577	  -6.76144
1165518.24293	  73.00000	 754.27557	   0.50248	   0.05997	   0.50605	  -6.80600
1165518.47993	  73.00000	 596.71857	   0.51073	   0.06363	   0.51468	  -7.10168
1165518.71793	  73.00000	 471.96338	   0.52063	   0.06615	   0.52481	  -7.24093
1165518.95693	  73.00000	 373.20856	   0.53092	   0.06944	   0.53544	  -7.45123
1165519.19393	  73.00000	 295.47278	   0.53975	   0.07202	   0.54453	  -7.60059
1165519.43393	  73.00000	 233.87738	   0.55051	   0.07641	   0.55578	  -7.90188
1165519.67193	  73.00000	 185.05922	   0.56224	   0.07978	   0.56787	  -8.07595
1165519.90793	  73.00000	 146.35823	   0.57225	   0.08386	   0.57836	  -8.33676
1165520.14393	  73.00000	 115.77804	   0.58509	   0.09089	   0.59210	  -8.82996
1165520.37893	  73.00000	  91.67210	   0.59568	   0.09632	   0.60342	  -9.18487
1165520.62393	  73.00000	  72.51701	   0.60889	   0.10346	   0.61762	  -9.64287
1165520.85293	  73.00000	  57.36816	   0.62294	   0.11159	   0.63285	 -10.15626
1165521.08993	  73.00000	  45.36290	   0.63967	   0.12104	   0.65102	 -10.71474
1165521.32193	  73.00000	  35.93134	   0.65675	   0.13268	   0.67002	 -11.42172
1165521.57193	  73.00000	  28.40909	   0.67853	   0.14271	   0.69338	 -11.87767
1165521.78693	  73.00000	  22.48202	   0.70569	   0.15382	   0.72226	 -12.29643
1165522.05193	  73.00000	  17.79613	   0.73336	   0.16198	   0.75103	 -12.45486
1165522.30393	  73.00000	  14.06813	   0.76619	   0.16472	   0.78370	 -12.13295
1165522.51993	  73.00000	  11.14480	   0.79915	   0.16601	   0.81621	 -11.73544
1165522.78693	  73.00000	   8.81772	   0.83203	   0.15981	   0.84723	 -10.87244
1165522.96593	  73.00000	   6.97545	   0.86276	   0.15225	   0.87609	 -10.00779
1165523.18393	  73.00000	   5.51730	   0.88831	   0.13625	   0.89870	  -8.72018
1165523.45293	  73.00000	   4.36941	   0.90900	   0.12460	   0.91750	  -7.80544
1165523.78793	  73.00000	   3.45686	   0.92608	   0.10986	   0.93258	  -6.76560
1165524.20693	  73.00000	   2.73547	   0.93957	   0.09669	   0.94454	  -5.87545
1165524.73193	  73.00000	   2.16054	   0.94958	   0.08563	   0.95343	  -5.15266
1165525.39093	  73.00000	   1.70952	   0.95807	   0.07606	   0.96109	  -4.53893
1165526.21993	  73.00000	   1.35352	   0.96498	   0.06876	   0.96743	  -4.07560
1165527.26293	  73.00000	   1.07079	   0.97064	   0.06484	   0.97281	  -3.82174
1165528.57693	  73.00000	   0.84734	   0.97624	   0.06314	   0.97828	  -3.70051
1165530.23192	  73.00000	   0.67072	   0.98060	   0.06407	   0.98269	  -3.73832
1165532.32092	  73.00000	   0.53067	   0.98402	   0.06600	   0.98623	  -3.83719
1165534.95792	  73.00000	   0.41976	   0.98784	   0.06875	   0.99023	  -3.98143
1165538.28892	  73.00000	   0.33183	   0.99355	   0.07364	   0.99627	  -4.23914
1165542.49491	  73.00000	   0.26261	   0.99992	   0.08242	   1.00331	  -4.71200
1165547.80291	  73.00000	   0.20791	   1.00678	   0.09218	   1.01099	  -5.23162
1165554.50791	  73.00000	   0.16452	   1.01694	   0.10429	   1.02228	  -5.85540
1165562.98390	  73.00000	   0.13007	   1.03147	   0.12077	   1.03851	  -6.67830
1165573.67389	  73.00000	   0.10309	   1.04795	   0.14533	   1.05798	  -7.89525
1165587.18788	  73.00000	   0.08153	   1.06117	   0.17542	   1.07557	  -9.38642
1165604.28587	  73.00000	   0.06443	   1.07459	   0.20758	   1.09446	 -10.93309
1165625.87285	  73.00000	   0.05102	   1.08865	   0.23256	   1.11321	 -12.05860
1165653.11483	  73.00000	   0.04042	   1.11118	   0.26018	   1.14124	 -13.17801
1165687.61080	  73.00000	   0.03192	   1.14213	   0.29431	   1.17944	 -14.45006
1165731.15777	  73.00000	   0.02528	   1.17697	   0.33040	   1.22247	 -15.68059
1165786.22273	  73.00000	   0.01999	   1.22431	   0.36932	   1.27880	 -16.78601
1181113.54939	  74.00000	20004.45300	   0.39256	  -0.01503	   0.39285	   2.19304
1181113.69239	  74.00000	15829.12600	   0.40047	  -0.00082	   0.40048	   0.11744
1181113.83439	  74.00000	12516.70300	   0.40832	   0.01097	   0.40847	  -1.53850
1181113.97639	  74.00000	9909.44240	   0.41592	   0.01845	   0.41633	  -2.54042
1181114.14039	  74.00000	7835.48000	   0.42329	   0.02618	   0.42410	  -3.53970
1181114.34139	  74.00000	6217.24610	   0.42931	   0.03293	   0.43057	  -4.38669
1181114.57939	  74.00000	4905.29100	   0.43793	   0.03764	   0.43954	  -4.91199
1181114.81839	  74.00000	3881.27370	   0.44447	   0.04035	   0.44630	  -5.18712
1181115.05639	  74.00000	3070.98270	   0.45397	   0.04541	   0.45623	  -5.71173
1181115.29439	  74.00000	2430.77780	   0.46163	   0.04694	   0.46401	  -5.80569
1181115.53239	  74.00000	1923.15370	   0.46794	   0.05159	   0.47077	  -6.29155
1181115.77039	  74.00000	1522.43580	   0.47624	   0.05283	   0.47916	  -6.32969
1181116.00839	  74.00000	1203.84460	   0.48541	   0.05595	   0.48862	  -6.57460
1181116.24739	  74.00000	 952.86591	   0.49414	   0.05847	   0.49758	  -6.74843
1181116.48539	  74.00000	 754.27557	   0.50274	   0.06014	   0.50633	  -6.82100
1181116.72239	  74.00000	 596.71857	   0.51200	   0.06359	   0.51593	  -7.07931
1181116.96039	  74.00000	 471.96338	   0.52275	   0.06716	   0.52704	  -7.32135
1181117.19939	  74.00000	 373.20856	   0.53014	   0.06904	   0.53462	  -7.42025
1181117.43739	  74.00000	 295.47278	   0.53996	   0.07381	   0.54498	  -7.78430
1181117.67639	  74.00000	 233.87738	   0.54993	   0.07561	   0.55510	  -7.82871
1181117.91439	  74.00000	 185.05922	   0.56174	   0.08055	   0.56749	  -8.16001
1181118.15039	  74.00000	 146.35823	   0.57048	   0.08497	   0.57677	  -8.47137
1181118.38639	  74.00000	 115.77804	   0.58407	   0.09140	   0.59118	  -8.89432
1181118.62139	  74.00000	  91.67210	   0.59543	   0.09740	   0.60334	  -9.28989
1181118.86639	  74.00000	  72.51701	   0.60851	   0.10286	   0.61715	  -9.59456
1181119.09539	  74.00000	  57.36816	   0.62398	   0.11220	   0.63399	 -10.19337
1181119.33239	  74.00000	  45.36290	   0.63870	   0.12046	   0.64996	 -10.68031
1181119.56439	  74.00000	  35.93134	   0.65817	   0.13205	   0.67129	 -11.34444
1181119.81539	  74.00000	  28.40909	   0.67916	   0.14352	   0.69416	 -11.93208
1181120.02939	  74.00000	  22.48202	   0.70488	   0.15332	   0.72136	 -12.27117
1181120.29439	  74.00000	  17.79613	   0.73302	   0.16108	   0.75051	 -12.39380
1181120.54639	  74.00000	  14.06813	   0.76580	   0.16739	   0.78388	 -12.32964
1181120.76239	  74.00000	  11.14480	   0.80002	   0.16505	   0.81686	 -11.65710
1181121.03039	  74.00000	   8.81772	   0.83276	   0.15976	   0.84795	 -10.85985
1181121.20839	  74.00000	   6.97545	   0.86251	   0.15194	   0.87579	  -9.99092
1181121.42639	  74.00000	   5.51730	   0.88736	   0.13748	   0.89795	  -8.80661
1181121.69539	  74.00000	   4.36941	   0.90943	   0.12480	   0.91796	  -7.81403
1181122.03039	  74.00000	   3.45686	   0.92724	   0.10885	   0.93361	  -6.69519
1181122.44939	  74.00000	   2.73547	   0.94036	   0.09664	   0.94531	  -5.86752
1181122.97439	  74.00000	   2.16054	   0.95038	   0.08643	   0.95430	  -5.19607
1181123.63339	  74.00000	   1.70952	   0.95822	   0.07727	   0.96133	  -4.61019
1181124.46238	  74.00000	   1.35352	   0.96475	   0.06941	   0.96724	  -4.11514
1181125.50538	  74.00000	   1.07079	   0.96971	   0.06545	   0.97192	  -3.86114
1181126.81938	  74.00000	   0.84734	   0.97399	   0.06244	   0.97599	  -3.66810
1181128.47438	  74.00000	   0.67072	   0.97993	   0.06164	   0.98186	  -3.59956
1181130.56338	  74.00000	   0.53067	   0.98527	   0.06340	   0.98731	  -3.68194
1181133.20038	  74.00000	   0.41976	   0.99166	   0.06807	   0.99399	  -3.92668
1181136.53138	  74.00000	   0.33183	   0.99718	   0.07632	   1.00009	  -4.37650
1181140.73737	  74.00000	   0.26261	   1.00097	   0.08614	   1.00467	  -4.91834
1181146.04537	  74.00000	   0.20791	   1.00606	   0.09665	   1.01069	  -5.48761
1181152.75036	  74.00000	   0.16452	   1.01409	   0.10827	   1.01986	  -6.09430
1181161.22636	  74.00000	   0.13007	   1.02499	   0.12318	   1.03237	  -6.85288
1181171.91635	  74.00000	   0.10309	   1.03767	   0.14220	   1.04736	  -7.80310
1181185.43034	  74.00000	   0.08153	   1.05293	   0.16248	   1.06539	  -8.77241
1181202.52832	  74.00000	   0.06443	   1.07455	   0.18802	   1.09087	  -9.92474
1181224.11531	  74.00000	   0.05102	   1.10556	   0.21705	   1.12667	 -11.10754
1181251.35729	  74.00000	   0.04042	   1.13841	   0.26197	   1.16817	 -12.95945
1181285.85326	  74.00000	   0.03192	   1.16385	   0.31491	   1.20570	 -15.14031
1181329.40023	  74.00000	   0.02528	   1.18435	   0.36198	   1.23843	 -16.99497
1181384.46618	  74.00000	   0.01999	   1.21418	   0.40203	   1.27901	 -18.32051
1196706.53186	  75.00000	20004.45300	   0.38960	  -0.01439	   0.38986	   2.11575
1196706.67486	  75.00000	15829.12600	   0.39820	  -0.00173	   0.39820	   0.24877
1196706.81686	  75.00000	12516.70300	   0.40550	   0.01038	   0.40563	  -1.46704
1196706.95886	  75.00000	9909.44240	   0.41340	   0.01847	   0.41382	  -2.55844
1196707.12286	  75.00000	7835.48000	   0.42192	   0.02543	   0.42268	  -3.44944
1196707.32386	  75.00000	6217.24610	   0.42765	   0.03043	   0.42873	  -4.06990
1196707.56186	  75.00000	4905.29100	   0.43579	   0.03645	   0.43731	  -4.78150
1196707.80086	  75.00000	3881.27370	   0.44305	   0.03977	   0.44483	  -5.12934
1196708.03886	  75.00000	3070.98270	   0.45084	   0.04484	   0.45307	  -5.67979
1196708.27686	  75.00000	2430.77780	   0.45788	   0.04837	   0.46043	  -6.03020
1196708.51486	  75.00000	1923.15370	   0.46870	   0.04967	   0.47133	  -6.04959
1196708.75286	  75.00000	1522.43580	   0.47494	   0.05306	   0.47789	  -6.37452
1196708.99086	  75.00000	1203.84460	   0.48370	   0.05588	   0.48692	  -6.58962
1196709.22986	  75.00000	 952.86591	   0.49230	   0.05957	   0.49589	  -6.89948
1196709.46786	  75.00000	 754.27557	   0.50155	   0.06108	   0.50525	  -6.94395
1196709.70486	  75.00000	 596.71857	   0.51128	   0.06385	   0.51525	  -7.11837
1196709.94286	  75.00000	 471.96338	   0.52003	   0.06758	   0.52441	  -7.40394
1196710.18186	  75.00000	 373.20856	   0.52904	   0.07042	   0.53370	  -7.58153
1196710.41986	  75.00000	 295.47278	   0.53811	   0.07267	   0.54300	  -7.69109
1196710.65885	  75.00000	 233.87738	   0.54884	   0.07784	   0.55433	  -8.07214
1196710.89685	  75.00000	 185.05922	   0.55979	   0.08080	   0.56559	  -8.21297
1196711.13285	  75.00000	 146.35823	   0.57122	   0.08468	   0.57746	  -8.43213
1196711.36985	  75.00000	 115.77804	   0.58236	   0.09017	   0.58930	  -8.80114
1196711.60385	  75.00000	  91.67210	   0.59426	   0.09690	   0.60211	  -9.26108
1196711.84885	  75.00000	  72.51701	   0.60947	   0.10305	   0.61812	  -9.59653
1196712.07785	  75.00000	  57.36816	   0.62247	   0.11134	   0.63235	 -10.14125
1196712.31485	  75.00000	  45.36290	   0.63826	   0.12205	   0.64982	 -10.82531
1196712.54685	  75.00000	  35.93134	   0.65692	   0.13175	   0.67000	 -11.34100
1196712.79785	  75.00000	  28.40909	   0.67947	   0.14291	   0.69434	 -11.87725
1196713.01185	  75.00000	  22.48202	   0.70412	   0.15229	   0.72040	 -12.20417
1196713.27685	  75.00000	  17.79613	   0.73201	   0.16154	   0.74962	 -12.44457
1196713.52885	  75.00000	  14.06813	   0.76465	   0.16602	   0.78246	 -12.25021
1196713.74485	  75.00000	  11.14480	   0.79700	   0.16659	   0.81423	 -11.80602
1196714.01285	  75.00000	   8.81772	   0.83127	   0.16101	   0.84672	 -10.96198
1196714.19085	  75.00000	   6.97545	   0.86261	   0.15011	   0.87557	  -9.87145
1196714.40885	  75.00000	   5.51730	   0.88649	   0.13928	   0.89736	  -8.92927
1196714.67785	  75.00000	   4.36941	   0.90845	   0.12518	   0.91703	  -7.84563
1196715.01285	  75.00000	   3.45686	   0.92560	   0.11130	   0.93227	  -6.85678
1196715.43185	  75.00000	   2.73547	   0.93927	   0.09724	   0.94429	  -5.91069
1196715.95685	  75.00000	   2.16054	   0.95073	   0.08587	   0.95460	  -5.16119
1196716.61585	  75.00000	   1.70952	   0.95887	   0.07741	   0.96199	  -4.61564
1196717.44485	  75.00000	   1.35352	   0.96514	   0.07113	   0.96776	  -4.21529
1196718.48785	  75.00000	   1.07079	   0.97001	   0.06616	   0.97227	  -3.90196
1196719.80185	  75.00000	   0.84734	   0.97539	   0.06341	   0.97745	  -3.71983
1196721.45685	  75.00000	   0.67072	   0.97939	   0.06279	   0.98140	  -3.66824
1196723.54584	  75.00000	   0.53067	   0.98473	   0.06414	   0.98681	  -3.72696
1196726.18284	  75.00000	   0.41976	   0.98978	   0.06714	   0.99205	  -3.88089
1196729.51384	  75.00000	   0.33183	   0.99741	   0.07303	   1.00008	  -4.18778
1196733.71984	  75.00000	   0.26261	   1.00492	   0.08380	   1.00841	  -4.76685
1196739.02783	  75.00000	   0.20791	   1.01137	   0.09800	   1.01611	  -5.53456
1196745.73283	  75.00000	   0.16452	   1.01675	   0.11292	   1.02300	  -6.33731
1196754.20882	  75.00000	   0.13007	   1.02374	   0.12809	   1.03172	  -7.13181
1196764.89881	  75.00000	   0.10309	   1.03598	   0.14499	   1.04608	  -7.96701
1196778.41280	  75.00000	   0.08153	   1.05249	   0.16603	   1.06550	  -8.96453
1196795.51079	  75.00000	   0.06443	   1.07152	   0.19120	   1.08844	 -10.11715
1196817.09777	  75.00000	   0.05102	   1.09401	   0.21634	   1.11520	 -11.18587
1196844.33975	  75.00000	   0.04042	   1.12863	   0.24700	   1.15534	 -12.34462
1196878.83572	  75.00000	   0.03192	   1.17131	   0.29344	   1.20751	 -14.06465
1196922.38269	  75.00000	   0.02528	   1.21061	   0.35338	   1.26113	 -16.27258
1196977.44865	  75.00000	   0.01999	   1.24082	   0.41665	   1.30891	 -18.56133
1212291.59753	  76.00000	20004.45300	   0.38945	  -0.01553	   0.38976	   2.28328
1212291.73953	  76.00000	15829.12600	   0.39809	  -0.00088	   0.39809	   0.12730
1212291.88253	  76.00000	12516.70300	   0.40527	   0.01225	   0.40546	  -1.73144
1212292.02453	  76.00000	9909.44240	   0.41224	   0.01811	   0.41264	  -2.51599
1212292.18853	  76.00000	7835.48000	   0.42148	   0.02418	   0.42217	  -3.28307
1212292.38953	  76.00000	6217.24610	   0.42688	   0.03154	   0.42805	  -4.22553
1212292.62753	  76.00000	4905.29100	   0.43577	   0.03694	   0.43734	  -4.84484
1212292.86553	  76.00000	3881.27370	   0.44279	   0.03956	   0.44456	  -5.10505
1212293.10353	  76.00000	3070.98270	   0.45143	   0.04458	   0.45362	  -5.64016
1212293.34253	  76.00000	2430.77780	   0.45801	   0.04801	   0.46052	  -5.98446
1212293.58053	  76.00000	1923.15370	   0.46714	   0.05069	   0.46988	  -6.19304
1212293.81853	  76.00000	1522.43580	   0.47498	   0.05299	   0.47792	  -6.36608
1212294.05653	  76.00000	1203.84460	   0.48340	   0.05622	   0.48666	  -6.63418
1212294.29553	  76.00000	 952.86591	   0.49217	   0.05786	   0.49556	  -6.70461
1212294.53353	  76.00000	 754.27557	   0.50160	   0.06050	   0.50523	  -6.87711
1212294.77053	  76.00000	 596.71857	   0.50965	   0.06292	   0.51352	  -7.03770
1212295.00853	  76.00000	 471.96338	   0.51929	   0.06507	   0.52335	  -7.14202
1212295.24753	  76.00000	 373.20856	   0.53033	   0.07067	   0.53502	  -7.59006
1212295.48453	  76.00000	 295.47278	   0.53970	   0.07195	   0.54448	  -7.59406
1212295.72453	  76.00000	 233.87738	   0.54878	   0.07691	   0.55414	  -7.97786
1212295.96253	  76.00000	 185.05922	   0.55875	   0.08064	   0.56454	  -8.21213
1212296.19853	  76.00000	 146.35823	   0.57045	   0.08466	   0.57670	  -8.44206
1212296.43453	  76.00000	 115.77804	   0.58333	   0.09162	   0.59048	  -8.92621
1212296.66953	  76.00000	  91.67210	   0.59443	   0.09677	   0.60225	  -9.24633
1212296.91453	  76.00000	  72.51701	   0.60773	   0.10433	   0.61662	  -9.74079
1212297.14353	  76.00000	  57.36816	   0.62158	   0.11201	   0.63159	 -10.21516
1212297.38053	  76.00000	  45.36290	   0.63817	   0.12159	   0.64965	 -10.78741
1212297.61253	  76.00000	  35.93134	   0.65548	   0.13275	   0.66879	 -11.44846
1212297.86253	  76.00000	  28.40909	   0.67858	   0.14392	   0.69367	 -11.97437
1212298.07753	  76.00000	  22.48202	   0.70401	   0.15478	   0.72083	 -12.39973
1212298.34253	  76.00000	  17.79613	   0.73295	   0.16264	   0.75077	 -12.51097
1212298.59453	  76.00000	  14.06813	   0.76562	   0.16722	   0.78367	 -12.32086
1212298.81053	  76.00000	  11.14480	   0.79785	   0.16717	   0.81518	 -11.83333
1212299.07753	  76.00000	   8.81772	   0.83141	   0.16241	   0.84712	 -11.05337
1212299.25553	  76.00000	   6.97545	   0.86215	   0.15246	   0.87553	 -10.02819
1212299.47453	  76.00000	   5.51730	   0.88617	   0.14024	   0.89720	  -8.99300
1212299.74353	  76.00000	   4.36941	   0.91083	   0.12473	   0.91933	  -7.79791
1212300.07853	  76.00000	   3.45686	   0.92612	   0.11161	   0.93282	  -6.87196
1212300.49753	  76.00000	   2.73547	   0.94054	   0.09737	   0.94557	  -5.91054
1212301.02253	  76.00000	   2.16054	   0.95155	   0.08595	   0.95542	  -5.16116
1212301.68153	  76.00000	   1.70952	   0.96034	   0.07756	   0.96347	  -4.61749
1212302.51053	  76.00000	   1.35352	   0.96599	   0.07097	   0.96859	  -4.20163
