Repository: kbm2110/Battery_Diagnostics_Thesis

# Battery_Diagnostics_Thesis
 Data-driven battery diagnostics using EIS

**Author:** Bala Manikanta Yaswanth Kanagarla
**Institution:** Technische Hochschule Ingolstadt (THI)
**Supervisor:** Prof. Dr. H.-G. Schweiger

## Overview

This project implements a machine learning framework for 
non-invasive State of Health (SoH) estimation of lithium-ion 
batteries using Electrochemical Impedance Spectroscopy (EIS).

Eight physically interpretable features are extracted from 
impedance spectra and used to train six ML models under a 
strict cell-level train-test split. The stacking ensemble 
achieves R² = 0.9122 and RMSE = 0.0234 on completely unseen 
cells.

---

File: data/EIS/EIS_state_V_35C01.txt (part 9 of 39)
time/s	           cycle number	freq/Hz	           Re(Z)/Ohm	  -Im(Z)/Ohm	   |Z|/Ohm	   Phase(Z)/deg
1049231.19056	  68.00000	  57.36816	   0.54191	   0.12760	   0.55673	 -13.24962
1049231.42756	  68.00000	  45.36290	   0.56474	   0.13334	   0.58027	 -13.28448
1049231.65956	  68.00000	  35.93134	   0.58968	   0.13746	   0.60549	 -13.12161
1049231.91056	  68.00000	  28.40909	   0.61804	   0.14056	   0.63382	 -12.81258
1049232.12456	  68.00000	  22.48202	   0.64381	   0.13543	   0.65790	 -11.87964
1049232.38956	  68.00000	  17.79613	   0.67052	   0.12922	   0.68286	 -10.90831
1049232.64156	  68.00000	  14.06813	   0.69456	   0.11908	   0.70470	  -9.72847
1049232.85756	  68.00000	  11.14480	   0.71287	   0.10633	   0.72075	  -8.48378
1049233.12556	  68.00000	   8.81772	   0.72835	   0.09364	   0.73435	  -7.32597
1049233.30356	  68.00000	   6.97545	   0.74022	   0.08291	   0.74485	  -6.39077
1049233.52156	  68.00000	   5.51730	   0.74872	   0.07279	   0.75225	  -5.55245
1049233.79056	  68.00000	   4.36941	   0.75638	   0.06219	   0.75893	  -4.69995
1049234.12555	  68.00000	   3.45686	   0.76143	   0.05593	   0.76348	  -4.20079
1049234.54455	  68.00000	   2.73547	   0.76775	   0.05006	   0.76938	  -3.73053
1049235.06955	  68.00000	   2.16054	   0.77161	   0.04659	   0.77301	  -3.45517
1049235.72855	  68.00000	   1.70952	   0.77560	   0.04349	   0.77682	  -3.20938
1049236.55755	  68.00000	   1.35352	   0.77872	   0.04141	   0.77982	  -3.04429
1049237.60055	  68.00000	   1.07079	   0.78309	   0.04157	   0.78420	  -3.03837
1049238.91455	  68.00000	   0.84734	   0.78608	   0.04301	   0.78726	  -3.13171
1049240.56955	  68.00000	   0.67072	   0.78942	   0.04546	   0.79073	  -3.29578
1049242.65855	  68.00000	   0.53067	   0.79280	   0.04770	   0.79423	  -3.44314
1049245.29555	  68.00000	   0.41976	   0.79750	   0.05230	   0.79922	  -3.75210
1049248.62654	  68.00000	   0.33183	   0.80264	   0.05833	   0.80476	  -4.15621
1049252.83254	  68.00000	   0.26261	   0.80795	   0.06603	   0.81064	  -4.67225
1049258.14054	  68.00000	   0.20791	   0.81386	   0.07405	   0.81722	  -5.19883
1049264.84553	  68.00000	   0.16452	   0.82274	   0.08483	   0.82710	  -5.88685
1049273.32152	  68.00000	   0.13007	   0.83360	   0.09925	   0.83949	  -6.78969
1049284.01152	  68.00000	   0.10309	   0.84379	   0.11802	   0.85200	  -7.96258
1049297.52551	  68.00000	   0.08153	   0.85313	   0.13861	   0.86432	  -9.22841
1049314.62349	  68.00000	   0.06443	   0.86522	   0.16018	   0.87992	 -10.48869
1049336.21048	  68.00000	   0.05102	   0.88281	   0.17987	   0.90095	 -11.51647
1049363.45245	  68.00000	   0.04042	   0.90621	   0.20662	   0.92947	 -12.84384
1049397.94843	  68.00000	   0.03192	   0.93163	   0.23787	   0.96152	 -14.32283
1049441.49539	  68.00000	   0.02528	   0.96071	   0.26934	   0.99775	 -15.66111
1049496.56135	  68.00000	   0.01999	   1.00137	   0.30153	   1.04579	 -16.75817
1064216.83252	  69.00000	20004.45300	   0.27538	  -0.02554	   0.27656	   5.29872
1064216.97551	  69.00000	15829.12600	   0.28062	  -0.01060	   0.28082	   2.16298
1064217.11751	  69.00000	12516.70300	   0.28781	   0.00259	   0.28783	  -0.51532
1064217.25951	  69.00000	9909.44240	   0.29387	   0.01257	   0.29414	  -2.44875
1064217.42351	  69.00000	7835.48000	   0.30032	   0.02252	   0.30117	  -4.28749
1064217.62451	  69.00000	6217.24610	   0.30842	   0.03030	   0.30991	  -5.61075
1064217.86151	  69.00000	4905.29100	   0.31624	   0.03593	   0.31828	  -6.48138
1064218.10051	  69.00000	3881.27370	   0.32398	   0.04108	   0.32657	  -7.22619
1064218.33751	  69.00000	3070.98270	   0.33161	   0.04563	   0.33474	  -7.83413
1064218.57551	  69.00000	2430.77780	   0.34008	   0.05098	   0.34388	  -8.52511
1064218.81351	  69.00000	1923.15370	   0.34836	   0.05549	   0.35275	  -9.05105
1064219.05151	  69.00000	1522.43580	   0.35804	   0.05948	   0.36295	  -9.43233
1064219.28951	  69.00000	1203.84460	   0.36687	   0.06378	   0.37238	  -9.86194
1064219.52851	  69.00000	 952.86591	   0.37691	   0.06775	   0.38295	 -10.18955
1064219.76651	  69.00000	 754.27557	   0.38708	   0.07030	   0.39341	 -10.29336
1064220.00351	  69.00000	 596.71857	   0.39951	   0.07502	   0.40649	 -10.63475
1064220.24151	  69.00000	 471.96338	   0.40982	   0.07954	   0.41747	 -10.98306
1064220.48051	  69.00000	 373.20856	   0.42099	   0.08233	   0.42896	 -11.06557
1064220.71851	  69.00000	 295.47278	   0.43322	   0.08827	   0.44212	 -11.51614
1064220.95751	  69.00000	 233.87738	   0.44693	   0.09218	   0.45634	 -11.65350
1064221.19551	  69.00000	 185.05922	   0.45845	   0.09528	   0.46824	 -11.74067
1064221.43151	  69.00000	 146.35823	   0.47273	   0.10229	   0.48367	 -12.20951
1064221.66751	  69.00000	 115.77804	   0.48826	   0.10702	   0.49985	 -12.36336
1064221.90251	  69.00000	  91.67210	   0.50602	   0.11352	   0.51860	 -12.64470
1064222.14751	  69.00000	  72.51701	   0.52204	   0.12112	   0.53591	 -13.06219
1064222.37651	  69.00000	  57.36816	   0.54271	   0.12769	   0.55753	 -13.23968
1064222.61351	  69.00000	  45.36290	   0.56569	   0.13314	   0.58115	 -13.24381
1064222.84551	  69.00000	  35.93134	   0.59070	   0.13950	   0.60695	 -13.28790
1064223.09651	  69.00000	  28.40909	   0.61796	   0.13972	   0.63356	 -12.74075
1064223.31051	  69.00000	  22.48202	   0.64347	   0.13652	   0.65780	 -11.97853
1064223.57551	  69.00000	  17.79613	   0.67106	   0.12984	   0.68350	 -10.95073
1064223.82751	  69.00000	  14.06813	   0.69380	   0.11903	   0.70394	  -9.73531
1064224.04351	  69.00000	  11.14480	   0.71430	   0.10898	   0.72256	  -8.67505
1064224.31151	  69.00000	   8.81772	   0.72924	   0.09499	   0.73540	  -7.42115
1064224.48951	  69.00000	   6.97545	   0.74182	   0.08335	   0.74648	  -6.41086
1064224.70751	  69.00000	   5.51730	   0.75022	   0.07278	   0.75374	  -5.54069
1064224.97651	  69.00000	   4.36941	   0.75865	   0.06415	   0.76136	  -4.83368
1064225.31151	  69.00000	   3.45686	   0.76297	   0.05554	   0.76499	  -4.16376
1064225.73051	  69.00000	   2.73547	   0.76885	   0.05054	   0.77051	  -3.76060
1064226.25551	  69.00000	   2.16054	   0.77378	   0.04620	   0.77516	  -3.41669
1064226.91451	  69.00000	   1.70952	   0.77686	   0.04336	   0.77807	  -3.19481
1064227.74351	  69.00000	   1.35352	   0.78053	   0.04209	   0.78167	  -3.08690
1064228.78651	  69.00000	   1.07079	   0.78424	   0.04120	   0.78532	  -3.00714
1064230.10050	  69.00000	   0.84734	   0.78828	   0.04319	   0.78946	  -3.13646
1064231.75550	  69.00000	   0.67072	   0.79202	   0.04510	   0.79331	  -3.25917
1064233.84450	  69.00000	   0.53067	   0.79498	   0.04841	   0.79645	  -3.48470
1064236.48150	  69.00000	   0.41976	   0.79873	   0.05222	   0.80044	  -3.74028
1064239.81250	  69.00000	   0.33183	   0.80392	   0.05791	   0.80600	  -4.12037
1064244.01849	  69.00000	   0.26261	   0.81022	   0.06543	   0.81286	  -4.61686
1064249.32649	  69.00000	   0.20791	   0.81594	   0.07509	   0.81938	  -5.25837
1064256.03148	  69.00000	   0.16452	   0.82308	   0.08553	   0.82752	  -5.93247
1064264.50748	  69.00000	   0.13007	   0.83284	   0.09770	   0.83856	  -6.69093
1064275.19747	  69.00000	   0.10309	   0.84577	   0.11431	   0.85346	  -7.69697
1064288.71146	  69.00000	   0.08153	   0.85920	   0.13683	   0.87003	  -9.04876
1064305.80945	  69.00000	   0.06443	   0.87279	   0.16226	   0.88774	 -10.53152
1064327.39643	  69.00000	   0.05102	   0.88508	   0.18532	   0.90427	 -11.82576
1064354.63841	  69.00000	   0.04042	   0.90471	   0.20943	   0.92864	 -13.03396
1064389.13438	  69.00000	   0.03192	   0.93315	   0.23788	   0.96300	 -14.30121
1064432.68135	  69.00000	   0.02528	   0.96318	   0.27291	   1.00110	 -15.81966
1064487.74631	  69.00000	   0.01999	   0.99717	   0.30746	   1.04349	 -17.13646
1079200.32608	  70.00000	20004.45300	   0.27320	  -0.02669	   0.27450	   5.58055
1079200.46908	  70.00000	15829.12600	   0.27967	  -0.01129	   0.27990	   2.31077
1079200.61108	  70.00000	12516.70300	   0.28727	   0.00223	   0.28728	  -0.44381
1079200.75308	  70.00000	9909.44240	   0.29458	   0.01264	   0.29485	  -2.45650
1079200.91708	  70.00000	7835.48000	   0.30236	   0.02115	   0.30309	  -4.00045
1079201.11808	  70.00000	6217.24610	   0.30836	   0.03082	   0.30989	  -5.70758
1079201.35608	  70.00000	4905.29100	   0.31506	   0.03501	   0.31700	  -6.34040
1079201.59508	  70.00000	3881.27370	   0.32383	   0.04130	   0.32645	  -7.26765
1079201.83308	  70.00000	3070.98270	   0.33222	   0.04711	   0.33554	  -8.07100
1079202.07108	  70.00000	2430.77780	   0.34039	   0.05143	   0.34426	  -8.59264
1079202.30908	  70.00000	1923.15370	   0.34849	   0.05691	   0.35311	  -9.27513
1079202.54708	  70.00000	1522.43580	   0.35669	   0.05945	   0.36161	  -9.46174
1079202.78508	  70.00000	1203.84460	   0.36722	   0.06358	   0.37268	  -9.82349
1079203.02408	  70.00000	 952.86591	   0.37710	   0.06816	   0.38321	 -10.24602
1079203.26208	  70.00000	 754.27557	   0.38686	   0.07084	   0.39329	 -10.37694
1079203.49908	  70.00000	 596.71857	   0.39828	   0.07472	   0.40523	 -10.62612
1079203.73708	  70.00000	 471.96338	   0.40929	   0.07918	   0.41688	 -10.94942
1079203.97608	  70.00000	 373.20856	   0.42142	   0.08205	   0.42933	 -11.01759
1079204.21408	  70.00000	 295.47278	   0.43284	   0.08756	   0.44160	 -11.43570
1079204.45308	  70.00000	 233.87738	   0.44649	   0.09110	   0.45569	 -11.53218
1079204.69108	  70.00000	 185.05922	   0.46116	   0.09654	   0.47115	 -11.82329
1079204.92708	  70.00000	 146.35823	   0.47389	   0.10175	   0.48469	 -12.11838
1079205.16308	  70.00000	 115.77804	   0.48841	   0.10702	   0.50000	 -12.35937
1079205.39808	  70.00000	  91.67210	   0.50478	   0.11323	   0.51733	 -12.64348
1079205.64308	  70.00000	  72.51701	   0.52197	   0.12135	   0.53589	 -13.08837
1079205.87208	  70.00000	  57.36816	   0.54193	   0.12711	   0.55663	 -13.20027
1079206.10908	  70.00000	  45.36290	   0.56580	   0.13398	   0.58145	 -13.32182
1079206.34108	  70.00000	  35.93134	   0.59005	   0.13761	   0.60588	 -13.12797
1079206.59207	  70.00000	  28.40909	   0.61766	   0.14182	   0.63374	 -12.93144
1079206.80607	  70.00000	  22.48202	   0.64401	   0.13786	   0.65860	 -12.08241
1079207.07107	  70.00000	  17.79613	   0.67104	   0.12991	   0.68350	 -10.95708
1079207.32307	  70.00000	  14.06813	   0.69346	   0.12053	   0.70386	  -9.85980
1079207.53907	  70.00000	  11.14480	   0.71336	   0.10747	   0.72141	  -8.56758
1079207.80707	  70.00000	   8.81772	   0.73048	   0.09474	   0.73660	  -7.38999
1079207.98507	  70.00000	   6.97545	   0.74176	   0.08222	   0.74630	  -6.32522
1079208.20307	  70.00000	   5.51730	   0.75198	   0.07144	   0.75537	  -5.42691
1079208.47207	  70.00000	   4.36941	   0.75868	   0.06387	   0.76136	  -4.81236
1079208.80707	  70.00000	   3.45686	   0.76421	   0.05576	   0.76624	  -4.17300
1079209.22607	  70.00000	   2.73547	   0.76963	   0.05048	   0.77128	  -3.75244
1079209.75107	  70.00000	   2.16054	   0.77444	   0.04674	   0.77585	  -3.45346
1079210.41107	  70.00000	   1.70952	   0.77743	   0.04384	   0.77867	  -3.22732
1079211.23907	  70.00000	   1.35352	   0.78129	   0.04272	   0.78246	  -3.12996
1079212.28207	  70.00000	   1.07079	   0.78535	   0.04193	   0.78647	  -3.05625
1079213.59607	  70.00000	   0.84734	   0.78929	   0.04389	   0.79051	  -3.18298
1079215.25107	  70.00000	   0.67072	   0.79175	   0.04591	   0.79308	  -3.31841
1079217.34007	  70.00000	   0.53067	   0.79529	   0.04780	   0.79672	  -3.43952
1079219.97706	  70.00000	   0.41976	   0.80028	   0.05218	   0.80198	  -3.73036
1079223.30806	  70.00000	   0.33183	   0.80483	   0.05794	   0.80691	  -4.11789
1079227.51406	  70.00000	   0.26261	   0.81031	   0.06631	   0.81302	  -4.67793
1079232.82205	  70.00000	   0.20791	   0.81656	   0.07482	   0.81998	  -5.23562
1079239.52705	  70.00000	   0.16452	   0.82507	   0.08465	   0.82940	  -5.85792
1079248.00304	  70.00000	   0.13007	   0.83607	   0.09906	   0.84192	  -6.75707
1079258.69303	  70.00000	   0.10309	   0.84659	   0.11849	   0.85484	  -7.96735
1079272.20702	  70.00000	   0.08153	   0.85639	   0.13866	   0.86755	  -9.19706
1079289.30501	  70.00000	   0.06443	   0.86835	   0.16117	   0.88318	 -10.51473
1079310.89199	  70.00000	   0.05102	   0.88520	   0.18044	   0.90340	 -11.52132
1079338.13397	  70.00000	   0.04042	   0.90910	   0.20681	   0.93233	 -12.81572
1079372.62995	  70.00000	   0.03192	   0.93412	   0.23874	   0.96414	 -14.33640
1079416.17691	  70.00000	   0.02528	   0.96373	   0.27029	   1.00092	 -15.66682
1079471.24287	  70.00000	   0.01999	   1.00332	   0.30275	   1.04800	 -16.79083
1094165.75987	  71.00000	20004.45300	   0.27337	  -0.02614	   0.27462	   5.46218
1094165.90287	  71.00000	15829.12600	   0.28015	  -0.00913	   0.28030	   1.86623
1094166.04487	  71.00000	12516.70300	   0.28716	   0.00340	   0.28718	  -0.67879
1094166.18687	  71.00000	9909.44240	   0.29450	   0.01260	   0.29477	  -2.44972
1094166.35087	  71.00000	7835.48000	   0.30105	   0.02195	   0.30184	  -4.16940
1094166.55187	  71.00000	6217.24610	   0.30852	   0.03062	   0.31004	  -5.66867
1094166.78987	  71.00000	4905.29100	   0.31732	   0.03633	   0.31940	  -6.53118
1094167.02887	  71.00000	3881.27370	   0.32453	   0.04272	   0.32733	  -7.49952
1094167.26687	  71.00000	3070.98270	   0.33215	   0.04723	   0.33549	  -8.09376
1094167.50487	  71.00000	2430.77780	   0.34125	   0.05089	   0.34502	  -8.48243
1094167.74287	  71.00000	1923.15370	   0.34926	   0.05562	   0.35366	  -9.04777
1094167.98087	  71.00000	1522.43580	   0.35778	   0.05987	   0.36275	  -9.50016
1094168.21887	  71.00000	1203.84460	   0.36761	   0.06189	   0.37279	  -9.55646
1094168.45787	  71.00000	 952.86591	   0.37777	   0.06658	   0.38360	  -9.99549
1094168.69587	  71.00000	 754.27557	   0.38736	   0.07104	   0.39382	 -10.39232
1094168.93287	  71.00000	 596.71857	   0.39819	   0.07547	   0.40528	 -10.73140
1094169.17087	  71.00000	 471.96338	   0.40868	   0.08015	   0.41646	 -11.09599
1094169.40987	  71.00000	 373.20856	   0.42093	   0.08340	   0.42911	 -11.20705
1094169.64787	  71.00000	 295.47278	   0.43341	   0.08766	   0.44219	 -11.43369
1094169.88687	  71.00000	 233.87738	   0.44684	   0.09197	   0.45621	 -11.63000
1094170.12487	  71.00000	 185.05922	   0.46045	   0.09548	   0.47025	 -11.71476
1094170.36087	  71.00000	 146.35823	   0.47279	   0.10173	   0.48361	 -12.14310
1094170.59787	  71.00000	 115.77804	   0.48762	   0.10742	   0.49931	 -12.42303
1094170.83187	  71.00000	  91.67210	   0.50414	   0.11306	   0.51666	 -12.64029
1094171.07687	  71.00000	  72.51701	   0.52187	   0.12047	   0.53560	 -12.99849
1094171.30687	  71.00000	  57.36816	   0.54234	   0.12846	   0.55735	 -13.32583
1094171.54287	  71.00000	  45.36290	   0.56473	   0.13414	   0.58044	 -13.36197
1094171.77487	  71.00000	  35.93134	   0.59157	   0.13913	   0.60771	 -13.23424
1094172.02587	  71.00000	  28.40909	   0.61722	   0.13972	   0.63283	 -12.75546
1094172.23987	  71.00000	  22.48202	   0.64385	   0.13776	   0.65843	 -12.07713
1094172.50487	  71.00000	  17.79613	   0.67189	   0.13070	   0.68448	 -11.00771
1094172.75686	  71.00000	  14.06813	   0.69603	   0.12129	   0.70652	  -9.88542
1094172.97286	  71.00000	  11.14480	   0.71363	   0.10711	   0.72162	  -8.53567
1094173.24086	  71.00000	   8.81772	   0.73137	   0.09616	   0.73766	  -7.48993
1094173.41886	  71.00000	   6.97545	   0.74377	   0.08371	   0.74847	  -6.42164
1094173.63686	  71.00000	   5.51730	   0.75098	   0.07408	   0.75462	  -5.63404
1094173.90586	  71.00000	   4.36941	   0.75941	   0.06388	   0.76210	  -4.80851
1094174.24186	  71.00000	   3.45686	   0.76519	   0.05538	   0.76719	  -4.13968
1094174.65986	  71.00000	   2.73547	   0.77063	   0.05152	   0.77235	  -3.82474
1094175.18486	  71.00000	   2.16054	   0.77422	   0.04664	   0.77562	  -3.44773
1094175.84486	  71.00000	   1.70952	   0.77808	   0.04441	   0.77934	  -3.26693
1094176.67286	  71.00000	   1.35352	   0.78222	   0.04228	   0.78336	  -3.09418
1094177.71586	  71.00000	   1.07079	   0.78622	   0.04267	   0.78738	  -3.10617
1094179.02986	  71.00000	   0.84734	   0.78962	   0.04309	   0.79080	  -3.12387
1094180.68586	  71.00000	   0.67072	   0.79248	   0.04486	   0.79375	  -3.24016
1094182.77386	  71.00000	   0.53067	   0.79642	   0.04778	   0.79786	  -3.43339
1094185.41086	  71.00000	   0.41976	   0.80133	   0.05198	   0.80301	  -3.71175
1094188.74185	  71.00000	   0.33183	   0.80598	   0.05892	   0.80813	  -4.18096
1094192.94785	  71.00000	   0.26261	   0.81110	   0.06619	   0.81380	  -4.66562
1094198.25585	  71.00000	   0.20791	   0.81753	   0.07435	   0.82090	  -5.19659
1094204.96084	  71.00000	   0.16452	   0.82716	   0.08519	   0.83154	  -5.88030
1094213.43683	  71.00000	   0.13007	   0.83677	   0.10053	   0.84279	  -6.85061
1094224.12783	  71.00000	   0.10309	   0.84599	   0.11948	   0.85438	  -8.03864
1094237.64081	  71.00000	   0.08153	   0.85511	   0.13844	   0.86624	  -9.19623
1094254.73880	  71.00000	   0.06443	   0.86807	   0.15903	   0.88252	 -10.38163
1094276.32578	  71.00000	   0.05102	   0.88712	   0.17935	   0.90507	 -11.42975
1094303.56776	  71.00000	   0.04042	   0.91022	   0.20735	   0.93354	 -12.83291
1094338.06374	  71.00000	   0.03192	   0.93487	   0.23837	   0.96478	 -14.30434
1094381.61070	  71.00000	   0.02528	   0.96583	   0.26811	   1.00235	 -15.51458
1094436.67666	  71.00000	   0.01999	   1.00923	   0.30237	   1.05355	 -16.67836
1109122.98847	  72.00000	20004.45300	   0.27517	  -0.02582	   0.27638	   5.36113
1109123.13047	  72.00000	15829.12600	   0.28063	  -0.01088	   0.28084	   2.22081
1109123.27347	  72.00000	12516.70300	   0.28640	   0.00251	   0.28641	  -0.50188
1109123.41547	  72.00000	9909.44240	   0.29274	   0.01349	   0.29305	  -2.63769
1109123.57947	  72.00000	7835.48000	   0.30112	   0.02272	   0.30197	  -4.31417
1109123.78047	  72.00000	6217.24610	   0.30738	   0.02979	   0.30882	  -5.53471
1109124.01847	  72.00000	4905.29100	   0.31628	   0.03609	   0.31833	  -6.51018
1109124.25647	  72.00000	3881.27370	   0.32364	   0.04080	   0.32621	  -7.18543
1109124.49447	  72.00000	3070.98270	   0.33040	   0.04622	   0.33361	  -7.96322
1109124.73247	  72.00000	2430.77780	   0.33956	   0.05201	   0.34352	  -8.70866
1109124.97147	  72.00000	1923.15370	   0.34886	   0.05579	   0.35330	  -9.08536
1109125.20847	  72.00000	1522.43580	   0.35684	   0.05860	   0.36161	  -9.32528
1109125.44647	  72.00000	1203.84460	   0.36692	   0.06247	   0.37220	  -9.66181
1109125.68447	  72.00000	 952.86591	   0.37654	   0.06661	   0.38239	 -10.03184
1109125.92347	  72.00000	 754.27557	   0.38820	   0.07041	   0.39454	 -10.28091
1109126.16047	  72.00000	 596.71857	   0.39796	   0.07329	   0.40465	 -10.43544
1109126.39847	  72.00000	 471.96338	   0.40968	   0.07828	   0.41709	 -10.81757
1109126.63747	  72.00000	 373.20856	   0.42044	   0.08292	   0.42854	 -11.15725
1109126.87447	  72.00000	 295.47278	   0.43348	   0.08644	   0.44201	 -11.27702
1109127.11447	  72.00000	 233.87738	   0.44568	   0.09152	   0.45498	 -11.60444
1109127.35247	  72.00000	 185.05922	   0.45965	   0.09566	   0.46950	 -11.75639
1109127.58847	  72.00000	 146.35823	   0.47281	   0.10106	   0.48349	 -12.06539
1109127.82447	  72.00000	 115.77804	   0.48655	   0.10686	   0.49814	 -12.38711
1109128.05947	  72.00000	  91.67210	   0.50460	   0.11376	   0.51727	 -12.70492
1109128.30447	  72.00000	  72.51701	   0.52090	   0.12096	   0.53476	 -13.07312
1109128.53347	  72.00000	  57.36816	   0.54264	   0.12776	   0.55748	 -13.24838
1109128.77047	  72.00000	  45.36290	   0.56320	   0.13578	   0.57934	 -13.55448
1109129.00247	  72.00000	  35.93134	   0.59016	   0.13966	   0.60646	 -13.31366
1109129.25247	  72.00000	  28.40909	   0.61780	   0.13950	   0.63336	 -12.72441
1109129.46747	  72.00000	  22.48202	   0.64406	   0.13776	   0.65863	 -12.07327
1109129.73247	  72.00000	  17.79613	   0.67020	   0.13203	   0.68309	 -11.14468
1109129.98447	  72.00000	  14.06813	   0.69501	   0.12005	   0.70531	  -9.80032
1109130.20047	  72.00000	  11.14480	   0.71404	   0.10776	   0.72212	  -8.58204
1109130.46747	  72.00000	   8.81772	   0.72981	   0.09577	   0.73607	  -7.47563
1109130.64647	  72.00000	   6.97545	   0.74219	   0.08423	   0.74695	  -6.47478
1109130.86447	  72.00000	   5.51730	   0.75005	   0.07373	   0.75366	  -5.61383
1109131.13347	  72.00000	   4.36941	   0.75883	   0.06450	   0.76156	  -4.85876
1109131.46847	  72.00000	   3.45686	   0.76425	   0.05670	   0.76635	  -4.24291
1109131.88747	  72.00000	   2.73547	   0.77065	   0.05235	   0.77243	  -3.88589
1109132.41247	  72.00000	   2.16054	   0.77433	   0.04779	   0.77580	  -3.53198
1109133.07146	  72.00000	   1.70952	   0.77809	   0.04351	   0.77930	  -3.20032
1109133.90046	  72.00000	   1.35352	   0.78188	   0.04200	   0.78301	  -3.07468
1109134.94346	  72.00000	   1.07079	   0.78586	   0.04275	   0.78703	  -3.11341
1109136.25646	  72.00000	   0.84734	   0.78885	   0.04359	   0.79006	  -3.16264
1109137.91246	  72.00000	   0.67072	   0.79248	   0.04534	   0.79378	  -3.27433
1109140.00146	  72.00000	   0.53067	   0.79608	   0.04795	   0.79753	  -3.44682
1109142.63846	  72.00000	   0.41976	   0.80082	   0.05218	   0.80251	  -3.72822
1109145.96945	  72.00000	   0.33183	   0.80617	   0.05837	   0.80828	  -4.14127
1109150.17545	  72.00000	   0.26261	   0.81115	   0.06608	   0.81384	  -4.65726
1109155.48345	  72.00000	   0.20791	   0.81747	   0.07451	   0.82086	  -5.20772
1109162.18844	  72.00000	   0.16452	   0.82629	   0.08500	   0.83066	  -5.87343
1109170.66444	  72.00000	   0.13007	   0.83683	   0.09987	   0.84277	  -6.80546
1109181.35443	  72.00000	   0.10309	   0.84629	   0.11912	   0.85464	  -8.01220
1109194.86842	  72.00000	   0.08153	   0.85547	   0.13856	   0.86662	  -9.20022
1109211.96640	  72.00000	   0.06443	   0.86755	   0.15995	   0.88218	 -10.44613
1109233.55239	  72.00000	   0.05102	   0.88634	   0.17994	   0.90442	 -11.47619
1109260.79537	  72.00000	   0.04042	   0.90946	   0.20724	   0.93278	 -12.83666
1109295.29134	  72.00000	   0.03192	   0.93504	   0.23859	   0.96500	 -14.31438
1109338.83831	  72.00000	   0.02528	   0.96460	   0.26892	   1.00139	 -15.57771
1109393.90326	  72.00000	   0.01999	   1.00708	   0.30227	   1.05147	 -16.70703
1124070.83689	  73.00000	20004.45300	   0.27446	  -0.02493	   0.27559	   5.18998
1124070.97989	  73.00000	15829.12600	   0.28063	  -0.01012	   0.28081	   2.06557
1124071.12189	  73.00000	12516.70300	   0.28751	   0.00201	   0.28751	  -0.40021
1124071.26389	  73.00000	9909.44240	   0.29458	   0.01251	   0.29485	  -2.43137
1124071.42789	  73.00000	7835.48000	   0.30229	   0.02235	   0.30311	  -4.22798
1124071.62889	  73.00000	6217.24610	   0.30671	   0.03027	   0.30820	  -5.63592
1124071.86689	  73.00000	4905.29100	   0.31609	   0.03593	   0.31812	  -6.48522
1124072.10589	  73.00000	3881.27370	   0.32331	   0.04154	   0.32596	  -7.32146
1124072.34389	  73.00000	3070.98270	   0.33068	   0.04755	   0.33408	  -8.18192
1124072.58189	  73.00000	2430.77780	   0.34070	   0.05123	   0.34454	  -8.55140
1124072.81989	  73.00000	1923.15370	   0.34885	   0.05396	   0.35300	  -8.79258
1124073.05789	  73.00000	1522.43580	   0.35854	   0.05979	   0.36349	  -9.46748
1124073.29589	  73.00000	1203.84460	   0.36568	   0.06299	   0.37106	  -9.77438
1124073.53489	  73.00000	 952.86591	   0.37720	   0.06632	   0.38299	  -9.97214
1124073.77289	  73.00000	 754.27557	   0.38632	   0.07071	   0.39274	 -10.37288
1124074.00989	  73.00000	 596.71857	   0.39782	   0.07613	   0.40504	 -10.83403
1124074.24789	  73.00000	 471.96338	   0.40977	   0.07882	   0.41729	 -10.88837
1124074.48689	  73.00000	 373.20856	   0.41993	   0.08210	   0.42788	 -11.06217
1124074.72489	  73.00000	 295.47278	   0.43162	   0.08817	   0.44054	 -11.54555
1124074.96388	  73.00000	 233.87738	   0.44463	   0.09156	   0.45396	 -11.63632
1124075.20188	  73.00000	 185.05922	   0.46009	   0.09689	   0.47019	 -11.89243
1124075.43788	  73.00000	 146.35823	   0.47287	   0.10122	   0.48358	 -12.08245
1124075.67488	  73.00000	 115.77804	   0.48728	   0.10780	   0.49906	 -12.47408
1124075.90888	  73.00000	  91.67210	   0.50446	   0.11286	   0.51693	 -12.61077
1124076.15388	  73.00000	  72.51701	   0.52229	   0.12174	   0.53629	 -13.12075
1124076.38288	  73.00000	  57.36816	   0.54157	   0.12716	   0.55630	 -13.21352
1124076.61988	  73.00000	  45.36290	   0.56486	   0.13434	   0.58062	 -13.37824
1124076.85188	  73.00000	  35.93134	   0.58765	   0.13844	   0.60374	 -13.25615
1124077.10288	  73.00000	  28.40909	   0.61709	   0.13944	   0.63265	 -12.73324
1124077.31688	  73.00000	  22.48202	   0.64497	   0.13990	   0.65996	 -12.23844
1124077.58188	  73.00000	  17.79613	   0.67151	   0.13102	   0.68417	 -11.04081
1124077.83388	  73.00000	  14.06813	   0.69463	   0.12030	   0.70498	  -9.82564
1124078.04988	  73.00000	  11.14480	   0.71482	   0.10964	   0.72317	  -8.71982
1124078.31788	  73.00000	   8.81772	   0.73010	   0.09638	   0.73643	  -7.52002
1124078.49588	  73.00000	   6.97545	   0.74393	   0.08498	   0.74877	  -6.51692
1124078.71388	  73.00000	   5.51730	   0.75235	   0.07391	   0.75597	  -5.61067
1124078.98288	  73.00000	   4.36941	   0.75921	   0.06422	   0.76192	  -4.83504
1124079.31788	  73.00000	   3.45686	   0.76562	   0.05704	   0.76774	  -4.26059
1124079.73688	  73.00000	   2.73547	   0.77112	   0.05022	   0.77276	  -3.72603
1124080.26188	  73.00000	   2.16054	   0.77561	   0.04810	   0.77710	  -3.54840
1124080.92188	  73.00000	   1.70952	   0.77909	   0.04363	   0.78031	  -3.20533
1124081.74988	  73.00000	   1.35352	   0.78249	   0.04239	   0.78364	  -3.10072
1124082.79288	  73.00000	   1.07079	   0.78681	   0.04228	   0.78794	  -3.07613
1124084.10688	  73.00000	   0.84734	   0.79013	   0.04415	   0.79136	  -3.19831
1124085.76288	  73.00000	   0.67072	   0.79304	   0.04571	   0.79435	  -3.29885
1124087.85087	  73.00000	   0.53067	   0.79631	   0.04754	   0.79773	  -3.41628
1124090.48787	  73.00000	   0.41976	   0.80140	   0.05200	   0.80308	  -3.71265
1124093.81887	  73.00000	   0.33183	   0.80678	   0.05878	   0.80892	  -4.16741
1124098.02487	  73.00000	   0.26261	   0.81159	   0.06603	   0.81427	  -4.65101
1124103.33286	  73.00000	   0.20791	   0.81792	   0.07504	   0.82136	  -5.24185
1124110.03786	  73.00000	   0.16452	   0.82603	   0.08521	   0.83041	  -5.88930
1124118.51385	  73.00000	   0.13007	   0.83725	   0.09950	   0.84314	  -6.77759
1124129.20384	  73.00000	   0.10309	   0.84755	   0.11831	   0.85577	  -7.94666
1124142.71783	  73.00000	   0.08153	   0.85721	   0.13957	   0.86850	  -9.24778
1124159.81582	  73.00000	   0.06443	   0.86913	   0.16144	   0.88400	 -10.52273
1124181.40280	  73.00000	   0.05102	   0.88637	   0.18121	   0.90471	 -11.55459
1124208.64478	  73.00000	   0.04042	   0.91025	   0.20761	   0.93363	 -12.84799
1124243.14075	  73.00000	   0.03192	   0.93596	   0.23950	   0.96612	 -14.35302
1124286.68772	  73.00000	   0.02528	   0.96505	   0.27041	   1.00222	 -15.65319
1124341.75368	  73.00000	   0.01999	   1.00542	   0.30285	   1.05004	 -16.76297
1139009.06872	  74.00000	20004.45300	   0.27530	  -0.02650	   0.27657	   5.49783
1139009.21172	  74.00000	15829.12600	   0.27987	  -0.00998	   0.28005	   2.04137
1139009.35372	  74.00000	12516.70300	   0.28749	   0.00346	   0.28752	  -0.68943
1139009.49572	  74.00000	9909.44240	   0.29433	   0.01324	   0.29463	  -2.57647
1139009.65972	  74.00000	7835.48000	   0.30238	   0.02125	   0.30312	  -4.02026
1139009.86072	  74.00000	6217.24610	   0.30835	   0.02927	   0.30974	  -5.42213
1139010.09872	  74.00000	4905.29100	   0.31577	   0.03580	   0.31780	  -6.46742
1139010.33672	  74.00000	3881.27370	   0.32495	   0.04215	   0.32767	  -7.39097
1139010.57472	  74.00000	3070.98270	   0.33166	   0.04766	   0.33507	  -8.17682
1139010.81372	  74.00000	2430.77780	   0.34171	   0.05001	   0.34535	  -8.32700
1139011.05172	  74.00000	1923.15370	   0.34913	   0.05628	   0.35364	  -9.15727
1139011.28972	  74.00000	1522.43580	   0.35726	   0.05925	   0.36214	  -9.41671
1139011.52772	  74.00000	1203.84460	   0.36674	   0.06337	   0.37218	  -9.80270
1139011.76672	  74.00000	 952.86591	   0.37817	   0.06627	   0.38393	  -9.93950
1139012.00472	  74.00000	 754.27557	   0.38694	   0.06985	   0.39320	 -10.23316
1139012.24172	  74.00000	 596.71857	   0.39714	   0.07496	   0.40416	 -10.68852
1139012.47971	  74.00000	 471.96338	   0.40906	   0.07904	   0.41663	 -10.93575
1139012.71871	  74.00000	 373.20856	   0.42158	   0.08307	   0.42969	 -11.14733
1139012.95571	  74.00000	 295.47278	   0.43306	   0.08656	   0.44163	 -11.30349
1139013.19571	  74.00000	 233.87738	   0.44469	   0.09169	   0.45405	 -11.65091
1139013.43371	  74.00000	 185.05922	   0.45879	   0.09471	   0.46846	 -11.66364
1139013.66971	  74.00000	 146.35823	   0.47360	   0.10211	   0.48449	 -12.16737
1139013.90571	  74.00000	 115.77804	   0.48814	   0.10599	   0.49951	 -12.25082
1139014.14071	  74.00000	  91.67210	   0.50552	   0.11469	   0.51837	 -12.78219
1139014.38571	  74.00000	  72.51701	   0.52175	   0.11961	   0.53528	 -12.91205
1139014.61471	  74.00000	  57.36816	   0.54335	   0.12801	   0.55823	 -13.25681
1139014.85171	  74.00000	  45.36290	   0.56528	   0.13552	   0.58130	 -13.48123
1139015.08371	  74.00000	  35.93134	   0.58908	   0.14038	   0.60558	 -13.40409
1139015.33471	  74.00000	  28.40909	   0.61567	   0.14014	   0.63142	 -12.82344
1139015.54871	  74.00000	  22.48202	   0.64536	   0.13771	   0.65989	 -12.04574
1139015.81371	  74.00000	  17.79613	   0.67200	   0.13200	   0.68485	 -11.11278
1139016.06571	  74.00000	  14.06813	   0.69629	   0.12194	   0.70689	  -9.93375
1139016.28171	  74.00000	  11.14480	   0.71580	   0.10916	   0.72408	  -8.67096
1139016.54971	  74.00000	   8.81772	   0.73102	   0.09714	   0.73744	  -7.56900
1139016.72771	  74.00000	   6.97545	   0.74574	   0.08416	   0.75047	  -6.43848
1139016.94571	  74.00000	   5.51730	   0.75212	   0.07184	   0.75554	  -5.45618
1139017.21471	  74.00000	   4.36941	   0.76164	   0.06440	   0.76436	  -4.83287
1139017.54971	  74.00000	   3.45686	   0.76665	   0.05827	   0.76886	  -4.34658
1139017.96871	  74.00000	   2.73547	   0.77252	   0.05052	   0.77417	  -3.74145
1139018.49371	  74.00000	   2.16054	   0.77728	   0.04719	   0.77871	  -3.47421
1139019.15271	  74.00000	   1.70952	   0.78082	   0.04511	   0.78212	  -3.30656
1139019.98171	  74.00000	   1.35352	   0.78390	   0.04313	   0.78509	  -3.14886
1139021.02471	  74.00000	   1.07079	   0.78794	   0.04231	   0.78908	  -3.07394
1139022.33871	  74.00000	   0.84734	   0.79203	   0.04277	   0.79319	  -3.09134
1139023.99371	  74.00000	   0.67072	   0.79579	   0.04474	   0.79705	  -3.21815
1139026.08270	  74.00000	   0.53067	   0.79945	   0.04835	   0.80091	  -3.46134
1139028.71970	  74.00000	   0.41976	   0.80355	   0.05247	   0.80526	  -3.73601
1139032.05070	  74.00000	   0.33183	   0.80903	   0.05804	   0.81111	  -4.10326
1139036.25670	  74.00000	   0.26261	   0.81528	   0.06656	   0.81799	  -4.66731
1139041.56469	  74.00000	   0.20791	   0.82095	   0.07714	   0.82456	  -5.36787
1139048.26969	  74.00000	   0.16452	   0.82662	   0.08891	   0.83139	  -6.13922
1139056.74568	  74.00000	   0.13007	   0.83437	   0.10068	   0.84042	  -6.88038
1139067.43567	  74.00000	   0.10309	   0.84554	   0.11526	   0.85336	  -7.76274
1139080.94966	  74.00000	   0.08153	   0.85915	   0.13401	   0.86954	  -8.86578
1139098.04765	  74.00000	   0.06443	   0.87411	   0.15626	   0.88796	 -10.13567
1139119.63463	  74.00000	   0.05102	   0.89058	   0.17857	   0.90830	 -11.33795
1139146.87661	  74.00000	   0.04042	   0.91641	   0.20245	   0.93851	 -12.45763
1139181.37258	  74.00000	   0.03192	   0.94978	   0.23727	   0.97896	 -14.02635
1139224.91955	  74.00000	   0.02528	   0.98317	   0.28213	   1.02285	 -16.01130
1139279.98551	  74.00000	   0.01999	   1.01144	   0.32919	   1.06366	 -18.02822
1153937.18016	  75.00000	20004.45300	   0.27546	  -0.02674	   0.27675	   5.54546
1153937.32316	  75.00000	15829.12600	   0.28196	  -0.00948	   0.28212	   1.92633
1153937.46516	  75.00000	12516.70300	   0.28927	   0.00339	   0.28929	  -0.67214
1153937.60716	  75.00000	9909.44240	   0.29430	   0.01360	   0.29462	  -2.64539
1153937.77116	  75.00000	7835.48000	   0.30169	   0.02181	   0.30248	  -4.13486
1153937.97215	  75.00000	6217.24610	   0.30846	   0.02903	   0.30983	  -5.37566
1153938.21015	  75.00000	4905.29100	   0.31714	   0.03596	   0.31917	  -6.46827
1153938.44915	  75.00000	3881.27370	   0.32451	   0.04029	   0.32700	  -7.07823
1153938.68715	  75.00000	3070.98270	   0.33131	   0.04702	   0.33463	  -8.07821
1153938.92515	  75.00000	2430.77780	   0.33941	   0.05174	   0.34333	  -8.66726
1153939.16315	  75.00000	1923.15370	   0.35028	   0.05762	   0.35499	  -9.34123
1153939.40115	  75.00000	1522.43580	   0.35714	   0.05933	   0.36203	  -9.43186
1153939.63915	  75.00000	1203.84460	   0.36816	   0.06387	   0.37366	  -9.84175
1153939.87815	  75.00000	 952.86591	   0.37821	   0.06770	   0.38422	 -10.14893
1153940.11615	  75.00000	 754.27557	   0.38922	   0.07065	   0.39558	 -10.28889
1153940.35315	  75.00000	 596.71857	   0.39999	   0.07473	   0.40691	 -10.58328
1153940.59115	  75.00000	 471.96338	   0.41079	   0.07855	   0.41823	 -10.82535
1153940.83015	  75.00000	 373.20856	   0.42312	   0.08411	   0.43140	 -11.24251
1153941.06815	  75.00000	 295.47278	   0.43488	   0.08725	   0.44355	 -11.34399
1153941.30715	  75.00000	 233.87738	   0.44642	   0.09232	   0.45587	 -11.68406
1153941.54515	  75.00000	 185.05922	   0.45949	   0.09637	   0.46949	 -11.84534
1153941.78115	  75.00000	 146.35823	   0.47325	   0.10165	   0.48404	 -12.12242
1153942.01815	  75.00000	 115.77804	   0.48854	   0.10698	   0.50011	 -12.35119
1153942.25215	  75.00000	  91.67210	   0.50360	   0.11329	   0.51618	 -12.67856
1153942.49715	  75.00000	  72.51701	   0.52191	   0.12163	   0.53589	 -13.11805
1153942.72615	  75.00000	  57.36816	   0.54051	   0.12739	   0.55532	 -13.26150
1153942.96315	  75.00000	  45.36290	   0.56442	   0.13518	   0.58038	 -13.46893
1153943.19515	  75.00000	  35.93134	   0.58934	   0.14122	   0.60602	 -13.47529
1153943.44615	  75.00000	  28.40909	   0.61817	   0.14285	   0.63446	 -13.01224
1153943.66015	  75.00000	  22.48202	   0.64394	   0.14054	   0.65910	 -12.31150
1153943.92515	  75.00000	  17.79613	   0.67231	   0.13308	   0.68535	 -11.19645
1153944.17715	  75.00000	  14.06813	   0.69741	   0.12233	   0.70806	  -9.94869
1153944.39315	  75.00000	  11.14480	   0.71806	   0.11003	   0.72644	  -8.71173
1153944.66115	  75.00000	   8.81772	   0.73272	   0.09691	   0.73910	  -7.53457
1153944.83915	  75.00000	   6.97545	   0.74576	   0.08500	   0.75059	  -6.50243
1153945.05715	  75.00000	   5.51730	   0.75518	   0.07573	   0.75897	  -5.72648
1153945.32615	  75.00000	   4.36941	   0.76235	   0.06580	   0.76518	  -4.93321
1153945.66115	  75.00000	   3.45686	   0.76831	   0.05657	   0.77039	  -4.21125
1153946.08015	  75.00000	   2.73547	   0.77401	   0.05210	   0.77576	  -3.85111
1153946.60515	  75.00000	   2.16054	   0.77767	   0.04769	   0.77913	  -3.50904
1153947.26515	  75.00000	   1.70952	   0.78132	   0.04476	   0.78260	  -3.27858
1153948.09315	  75.00000	   1.35352	   0.78529	   0.04248	   0.78644	  -3.09630
1153949.13615	  75.00000	   1.07079	   0.78956	   0.04292	   0.79073	  -3.11142
1153950.45015	  75.00000	   0.84734	   0.79258	   0.04364	   0.79378	  -3.15140
1153952.10514	  75.00000	   0.67072	   0.79606	   0.04604	   0.79739	  -3.30980
1153954.19414	  75.00000	   0.53067	   0.79927	   0.04811	   0.80071	  -3.44486
1153956.83114	  75.00000	   0.41976	   0.80453	   0.05221	   0.80622	  -3.71284
1153960.16214	  75.00000	   0.33183	   0.80977	   0.05864	   0.81189	  -4.14201
1153964.36813	  75.00000	   0.26261	   0.81468	   0.06644	   0.81739	  -4.66202
1153969.67613	  75.00000	   0.20791	   0.82051	   0.07503	   0.82393	  -5.22492
1153976.38113	  75.00000	   0.16452	   0.82942	   0.08516	   0.83378	  -5.86208
1153984.85712	  75.00000	   0.13007	   0.84035	   0.09947	   0.84621	  -6.75030
1153995.54711	  75.00000	   0.10309	   0.85116	   0.11855	   0.85938	  -7.92896
1154009.06110	  75.00000	   0.08153	   0.86127	   0.13976	   0.87254	  -9.21703
1154026.15909	  75.00000	   0.06443	   0.87307	   0.16165	   0.88791	 -10.48931
1154047.74607	  75.00000	   0.05102	   0.89022	   0.18160	   0.90855	 -11.52955
1154074.98805	  75.00000	   0.04042	   0.91360	   0.20812	   0.93700	 -12.83303
1154109.48402	  75.00000	   0.03192	   0.93960	   0.23995	   0.96975	 -14.32578
1154153.03099	  75.00000	   0.02528	   0.96933	   0.27145	   1.00662	 -15.64423
1154208.09695	  75.00000	   0.01999	   1.00928	   0.30416	   1.05412	 -16.77078
1168853.00481	  76.00000	20004.45300	   0.27520	  -0.02605	   0.27643	   5.40771
1168853.14781	  76.00000	15829.12600	   0.28143	  -0.01049	   0.28163	   2.13402
1168853.28981	  76.00000	12516.70300	   0.28777	   0.00251	   0.28778	  -0.49931
1168853.43181	  76.00000	9909.44240	   0.29658	   0.01366	   0.29689	  -2.63740
1168853.59581	  76.00000	7835.48000	   0.30184	   0.02202	   0.30265	  -4.17298
1168853.79681	  76.00000	6217.24610	   0.30948	   0.02960	   0.31089	  -5.46332
1168854.03481	  76.00000	4905.29100	   0.31627	   0.03632	   0.31835	  -6.55107
1168854.27381	  76.00000	3881.27370	   0.32503	   0.04160	   0.32768	  -7.29352
1168854.51181	  76.00000	3070.98270	   0.33222	   0.04751	   0.33560	  -8.13852
1168854.74981	  76.00000	2430.77780	   0.34162	   0.05156	   0.34549	  -8.58196
1168854.98781	  76.00000	1923.15370	   0.34865	   0.05576	   0.35308	  -9.08624
1168855.22581	  76.00000	1522.43580	   0.35903	   0.05949	   0.36393	  -9.40780
1168855.46381	  76.00000	1203.84460	   0.36817	   0.06408	   0.37370	  -9.87321
1168855.70281	  76.00000	 952.86591	   0.37701	   0.06678	   0.38288	 -10.04491
1168855.94081	  76.00000	 754.27557	   0.38908	   0.07170	   0.39563	 -10.44146
1168856.17781	  76.00000	 596.71857	   0.39963	   0.07661	   0.40690	 -10.85234
1168856.41581	  76.00000	 471.96338	   0.41027	   0.07961	   0.41793	 -10.98130
1168856.65481	  76.00000	 373.20856	   0.42252	   0.08347	   0.43069	 -11.17465
1168856.89281	  76.00000	 295.47278	   0.43377	   0.08823	   0.44265	 -11.49699
1168857.13181	  76.00000	 233.87738	   0.44704	   0.09109	   0.45622	 -11.51692
1168857.36981	  76.00000	 185.05922	   0.46111	   0.09674	   0.47115	 -11.84912
1168857.60581	  76.00000	 146.35823	   0.47274	   0.10179	   0.48358	 -12.15074
1168857.84281	  76.00000	 115.77804	   0.48926	   0.10754	   0.50094	 -12.39702
1168858.07681	  76.00000	  91.67210	   0.50392	   0.11241	   0.51630	 -12.57519
1168858.32181	  76.00000	  72.51701	   0.52216	   0.12121	   0.53604	 -13.06866
1168858.55081	  76.00000	  57.36816	   0.54153	   0.12776	   0.55639	 -13.27454
1168858.78781	  76.00000	  45.36290	   0.56400	   0.13640	   0.58026	 -13.59588
1168859.01981	  76.00000	  35.93134	   0.59056	   0.14191	   0.60737	 -13.51149
1168859.27081	  76.00000	  28.40909	   0.61736	   0.14206	   0.63349	 -12.95852
1168859.48481	  76.00000	  22.48202	   0.64509	   0.13987	   0.66008	 -12.23350
1168859.74981	  76.00000	  17.79613	   0.67292	   0.13276	   0.68589	 -11.16096
1168860.00181	  76.00000	  14.06813	   0.69703	   0.12329	   0.70785	 -10.03054
1168860.21781	  76.00000	  11.14480	   0.71744	   0.11180	   0.72610	  -8.85741
1168860.48581	  76.00000	   8.81772	   0.73318	   0.09794	   0.73970	  -7.60878
1168860.66381	  76.00000	   6.97545	   0.74578	   0.08571	   0.75069	  -6.55611
1168860.88180	  76.00000	   5.51730	   0.75629	   0.07461	   0.75996	  -5.63425
1168861.15080	  76.00000	   4.36941	   0.76261	   0.06437	   0.76532	  -4.82481
1168861.48580	  76.00000	   3.45686	   0.76909	   0.05694	   0.77119	  -4.23420
1168861.90480	  76.00000	   2.73547	   0.77467	   0.05216	   0.77642	  -3.85238
1168862.42980	  76.00000	   2.16054	   0.77916	   0.04713	   0.78058	  -3.46179
1168863.08880	  76.00000	   1.70952	   0.78343	   0.04458	   0.78469	  -3.25664
1168863.91780	  76.00000	   1.35352	   0.78699	   0.04408	   0.78822	  -3.20556
1168864.96080	  76.00000	   1.07079	   0.79004	   0.04309	   0.79121	  -3.12207
1168866.27480	  76.00000	   0.84734	   0.79387	   0.04350	   0.79506	  -3.13662
