Repository: kbm2110/Battery_Diagnostics_Thesis

# Battery_Diagnostics_Thesis
 Data-driven battery diagnostics using EIS

**Author:** Bala Manikanta Yaswanth Kanagarla
**Institution:** Technische Hochschule Ingolstadt (THI)
**Supervisor:** Prof. Dr. H.-G. Schweiger

## Overview

This project implements a machine learning framework for 
non-invasive State of Health (SoH) estimation of lithium-ion 
batteries using Electrochemical Impedance Spectroscopy (EIS).

Eight physically interpretable features are extracted from 
impedance spectra and used to train six ML models under a 
strict cell-level train-test split. The stacking ensemble 
achieves R² = 0.9122 and RMSE = 0.0234 on completely unseen 
cells.

---

File: data/EIS/EIS_state_V_45C02.txt (part 9 of 37)
time/s	           cycle number	freq/Hz	           Re(Z)/Ohm	  -Im(Z)/Ohm	   |Z|/Ohm	   Phase(Z)/deg
1084452.82234	  68.00000	  91.67210	   0.55793	   0.09016	   0.56517	  -9.17999
1084453.06734	  68.00000	  72.51701	   0.57216	   0.09621	   0.58019	  -9.54549
1084453.29634	  68.00000	  57.36816	   0.59113	   0.10051	   0.59962	  -9.65004
1084453.53334	  68.00000	  45.36290	   0.61005	   0.10299	   0.61869	  -9.58198
1084453.76534	  68.00000	  35.93134	   0.63003	   0.10138	   0.63813	  -9.14101
1084454.01634	  68.00000	  28.40909	   0.65123	   0.09821	   0.65859	  -8.57638
1084454.23034	  68.00000	  22.48202	   0.66809	   0.09300	   0.67453	  -7.92506
1084454.49534	  68.00000	  17.79613	   0.68455	   0.08498	   0.68980	  -7.07661
1084454.74734	  68.00000	  14.06813	   0.69719	   0.07741	   0.70147	  -6.33565
1084454.96334	  68.00000	  11.14480	   0.70829	   0.06607	   0.71136	  -5.32920
1084455.23134	  68.00000	   8.81772	   0.71636	   0.05765	   0.71868	  -4.60117
1084455.40934	  68.00000	   6.97545	   0.72303	   0.04969	   0.72474	  -3.93181
1084455.62734	  68.00000	   5.51730	   0.72857	   0.04421	   0.72991	  -3.47282
1084455.89634	  68.00000	   4.36941	   0.73060	   0.03980	   0.73169	  -3.11808
1084456.23134	  68.00000	   3.45686	   0.73456	   0.03537	   0.73541	  -2.75699
1084456.65034	  68.00000	   2.73547	   0.73758	   0.03319	   0.73833	  -2.57629
1084457.17534	  68.00000	   2.16054	   0.74084	   0.03175	   0.74152	  -2.45423
1084457.83534	  68.00000	   1.70952	   0.74310	   0.03064	   0.74374	  -2.36148
1084458.66334	  68.00000	   1.35352	   0.74552	   0.03080	   0.74615	  -2.36546
1084459.70634	  68.00000	   1.07079	   0.74821	   0.03206	   0.74890	  -2.45346
1084461.02034	  68.00000	   0.84734	   0.75073	   0.03395	   0.75149	  -2.58934
1084462.67533	  68.00000	   0.67072	   0.75324	   0.03716	   0.75416	  -2.82450
1084464.76433	  68.00000	   0.53067	   0.75681	   0.03980	   0.75785	  -3.01033
1084467.40133	  68.00000	   0.41976	   0.76108	   0.04481	   0.76240	  -3.36928
1084470.73233	  68.00000	   0.33183	   0.76576	   0.05175	   0.76751	  -3.86648
1084474.93832	  68.00000	   0.26261	   0.77056	   0.05890	   0.77280	  -4.37117
1084480.24632	  68.00000	   0.20791	   0.77580	   0.06636	   0.77863	  -4.88877
1084486.95132	  68.00000	   0.16452	   0.78472	   0.07612	   0.78840	  -5.54081
1084495.42731	  68.00000	   0.13007	   0.79413	   0.08964	   0.79917	  -6.44027
1084506.11730	  68.00000	   0.10309	   0.80306	   0.10569	   0.80998	  -7.49724
1084519.63129	  68.00000	   0.08153	   0.81210	   0.12241	   0.82127	  -8.57170
1084536.72928	  68.00000	   0.06443	   0.82364	   0.14090	   0.83560	  -9.70790
1084558.31626	  68.00000	   0.05102	   0.84059	   0.15867	   0.85543	 -10.68958
1084585.55824	  68.00000	   0.04042	   0.86096	   0.18229	   0.88005	 -11.95427
1084620.05421	  68.00000	   0.03192	   0.88336	   0.21087	   0.90818	 -13.42619
1084663.60118	  68.00000	   0.02528	   0.90936	   0.23736	   0.93983	 -14.62909
1084718.66714	  68.00000	   0.01999	   0.94599	   0.26487	   0.98238	 -15.64203
1100092.05954	  69.00000	20004.45300	   0.37139	  -0.02743	   0.37240	   4.22464
1100092.20254	  69.00000	15829.12600	   0.37631	  -0.01396	   0.37657	   2.12469
1100092.34454	  69.00000	12516.70300	   0.38181	  -0.00241	   0.38182	   0.36233
1100092.48654	  69.00000	9909.44240	   0.38972	   0.00964	   0.38984	  -1.41638
1100092.65054	  69.00000	7835.48000	   0.39429	   0.01524	   0.39458	  -2.21307
1100092.85154	  69.00000	6217.24610	   0.39918	   0.02327	   0.39986	  -3.33590
1100093.08954	  69.00000	4905.29100	   0.40699	   0.02840	   0.40798	  -3.99118
1100093.32854	  69.00000	3881.27370	   0.41226	   0.03508	   0.41375	  -4.86344
1100093.56654	  69.00000	3070.98270	   0.42022	   0.03656	   0.42181	  -4.97286
1100093.80454	  69.00000	2430.77780	   0.42567	   0.03866	   0.42742	  -5.18898
1100094.04254	  69.00000	1923.15370	   0.43414	   0.04372	   0.43634	  -5.75043
1100094.28054	  69.00000	1522.43580	   0.43935	   0.04706	   0.44187	  -6.11434
1100094.51854	  69.00000	1203.84460	   0.44979	   0.04939	   0.45249	  -6.26619
1100094.75754	  69.00000	 952.86591	   0.45594	   0.05130	   0.45881	  -6.41916
1100094.99554	  69.00000	 754.27557	   0.46397	   0.05458	   0.46717	  -6.70896
1100095.23254	  69.00000	 596.71857	   0.47367	   0.05707	   0.47709	  -6.87038
1100095.47053	  69.00000	 471.96338	   0.48063	   0.06088	   0.48447	  -7.21880
1100095.70953	  69.00000	 373.20856	   0.48936	   0.06329	   0.49344	  -7.36946
1100095.94753	  69.00000	 295.47278	   0.49898	   0.06630	   0.50337	  -7.56831
1100096.18653	  69.00000	 233.87738	   0.50678	   0.07126	   0.51177	  -8.00425
1100096.42453	  69.00000	 185.05922	   0.52026	   0.07488	   0.52562	  -8.19009
1100096.66053	  69.00000	 146.35823	   0.53089	   0.07896	   0.53673	  -8.45935
1100096.89753	  69.00000	 115.77804	   0.54235	   0.08383	   0.54879	  -8.78615
1100097.13153	  69.00000	  91.67210	   0.55480	   0.08968	   0.56200	  -9.18246
1100097.37653	  69.00000	  72.51701	   0.57200	   0.09691	   0.58015	  -9.61554
1100097.60553	  69.00000	  57.36816	   0.58811	   0.09997	   0.59655	  -9.64756
1100097.84253	  69.00000	  45.36290	   0.60865	   0.10345	   0.61737	  -9.64589
1100098.07453	  69.00000	  35.93134	   0.62836	   0.10417	   0.63694	  -9.41332
1100098.32553	  69.00000	  28.40909	   0.64908	   0.09908	   0.65660	  -8.67870
1100098.53953	  69.00000	  22.48202	   0.66652	   0.09194	   0.67283	  -7.85359
1100098.80453	  69.00000	  17.79613	   0.68364	   0.08512	   0.68892	  -7.09767
1100099.05653	  69.00000	  14.06813	   0.69710	   0.07525	   0.70115	  -6.16117
1100099.27253	  69.00000	  11.14480	   0.70696	   0.06649	   0.71008	  -5.37323
1100099.54053	  69.00000	   8.81772	   0.71552	   0.05723	   0.71781	  -4.57271
1100099.71853	  69.00000	   6.97545	   0.72119	   0.05057	   0.72296	  -4.01139
1100099.93653	  69.00000	   5.51730	   0.72659	   0.04474	   0.72797	  -3.52337
1100100.20553	  69.00000	   4.36941	   0.73034	   0.04024	   0.73145	  -3.15336
1100100.54053	  69.00000	   3.45686	   0.73456	   0.03638	   0.73546	  -2.83560
1100100.95953	  69.00000	   2.73547	   0.73791	   0.03344	   0.73867	  -2.59444
1100101.48453	  69.00000	   2.16054	   0.74057	   0.03184	   0.74125	  -2.46150
1100102.14453	  69.00000	   1.70952	   0.74166	   0.03098	   0.74231	  -2.39190
1100102.97253	  69.00000	   1.35352	   0.74458	   0.03079	   0.74521	  -2.36795
1100104.01553	  69.00000	   1.07079	   0.74755	   0.03139	   0.74820	  -2.40442
1100105.32953	  69.00000	   0.84734	   0.74999	   0.03377	   0.75075	  -2.57822
1100106.98453	  69.00000	   0.67072	   0.75292	   0.03683	   0.75382	  -2.80064
1100109.07352	  69.00000	   0.53067	   0.75595	   0.04044	   0.75704	  -3.06221
1100111.71052	  69.00000	   0.41976	   0.76029	   0.04477	   0.76161	  -3.36978
1100115.04152	  69.00000	   0.33183	   0.76519	   0.05180	   0.76694	  -3.87279
1100119.24752	  69.00000	   0.26261	   0.76967	   0.05937	   0.77196	  -4.41106
1100124.55551	  69.00000	   0.20791	   0.77576	   0.06654	   0.77861	  -4.90244
1100131.26051	  69.00000	   0.16452	   0.78382	   0.07615	   0.78751	  -5.54930
1100139.73650	  69.00000	   0.13007	   0.79367	   0.08964	   0.79871	  -6.44374
1100150.42649	  69.00000	   0.10309	   0.80337	   0.10593	   0.81032	  -7.51169
1100163.94048	  69.00000	   0.08153	   0.81157	   0.12334	   0.82089	  -8.64147
1100181.03847	  69.00000	   0.06443	   0.82274	   0.14118	   0.83476	  -9.73703
1100202.62545	  69.00000	   0.05102	   0.83928	   0.15859	   0.85413	 -10.70058
1100229.86743	  69.00000	   0.04042	   0.86028	   0.18254	   0.87943	 -11.97976
1100264.36340	  69.00000	   0.03192	   0.88173	   0.21055	   0.90652	 -13.43052
1100307.91037	  69.00000	   0.02528	   0.90755	   0.23659	   0.93788	 -14.61111
1100362.97633	  69.00000	   0.01999	   0.94418	   0.26491	   0.98064	 -15.67267
1115728.58054	  70.00000	20004.45300	   0.37116	  -0.02908	   0.37230	   4.47993
1115728.72354	  70.00000	15829.12600	   0.37405	  -0.01339	   0.37429	   2.05064
1115728.86554	  70.00000	12516.70300	   0.38094	  -0.00189	   0.38095	   0.28401
1115729.00754	  70.00000	9909.44240	   0.38721	   0.00753	   0.38729	  -1.11439
1115729.17154	  70.00000	7835.48000	   0.39224	   0.01610	   0.39257	  -2.35052
1115729.37254	  70.00000	6217.24610	   0.39829	   0.02292	   0.39895	  -3.29334
1115729.61054	  70.00000	4905.29100	   0.40560	   0.02712	   0.40651	  -3.82569
1115729.84954	  70.00000	3881.27370	   0.41123	   0.03182	   0.41246	  -4.42485
1115730.08754	  70.00000	3070.98270	   0.41811	   0.03727	   0.41976	  -5.09348
1115730.32554	  70.00000	2430.77780	   0.42430	   0.04086	   0.42626	  -5.50094
1115730.56354	  70.00000	1923.15370	   0.43242	   0.04382	   0.43463	  -5.78670
1115730.80154	  70.00000	1522.43580	   0.43982	   0.04645	   0.44226	  -6.02841
1115731.03954	  70.00000	1203.84460	   0.44775	   0.05179	   0.45074	  -6.59780
1115731.27854	  70.00000	 952.86591	   0.45559	   0.05154	   0.45849	  -6.45459
1115731.51654	  70.00000	 754.27557	   0.46336	   0.05347	   0.46644	  -6.58230
1115731.75354	  70.00000	 596.71857	   0.47166	   0.05716	   0.47511	  -6.90949
1115731.99154	  70.00000	 471.96338	   0.47929	   0.05931	   0.48295	  -7.05465
1115732.23054	  70.00000	 373.20856	   0.48979	   0.06276	   0.49380	  -7.30209
1115732.46854	  70.00000	 295.47278	   0.49713	   0.06692	   0.50161	  -7.66655
1115732.70754	  70.00000	 233.87738	   0.50811	   0.07053	   0.51298	  -7.90277
1115732.94554	  70.00000	 185.05922	   0.51670	   0.07521	   0.52214	  -8.28192
1115733.18154	  70.00000	 146.35823	   0.52963	   0.07993	   0.53563	  -8.58235
1115733.41854	  70.00000	 115.77804	   0.54072	   0.08392	   0.54719	  -8.82185
1115733.65254	  70.00000	  91.67210	   0.55459	   0.09111	   0.56202	  -9.32899
1115733.89754	  70.00000	  72.51701	   0.56889	   0.09592	   0.57692	  -9.57023
1115734.12654	  70.00000	  57.36816	   0.58666	   0.09952	   0.59504	  -9.62764
1115734.36354	  70.00000	  45.36290	   0.60690	   0.10345	   0.61565	  -9.67309
1115734.59554	  70.00000	  35.93134	   0.62850	   0.10172	   0.63668	  -9.19357
1115734.84654	  70.00000	  28.40909	   0.64802	   0.10005	   0.65570	  -8.77657
1115735.06054	  70.00000	  22.48202	   0.66651	   0.09272	   0.67293	  -7.92019
1115735.32554	  70.00000	  17.79613	   0.68339	   0.08521	   0.68868	  -7.10744
1115735.57753	  70.00000	  14.06813	   0.69773	   0.07514	   0.70176	  -6.14658
1115735.79353	  70.00000	  11.14480	   0.70440	   0.06681	   0.70756	  -5.41787
1115736.06153	  70.00000	   8.81772	   0.71435	   0.05768	   0.71667	  -4.61641
1115736.23953	  70.00000	   6.97545	   0.72096	   0.05128	   0.72279	  -4.06841
1115736.45753	  70.00000	   5.51730	   0.72633	   0.04618	   0.72780	  -3.63802
1115736.72653	  70.00000	   4.36941	   0.72952	   0.04043	   0.73064	  -3.17203
1115737.06153	  70.00000	   3.45686	   0.73264	   0.03552	   0.73350	  -2.77538
1115737.48053	  70.00000	   2.73547	   0.73645	   0.03318	   0.73720	  -2.57980
1115738.00453	  70.00000	   2.16054	   0.73860	   0.03119	   0.73926	  -2.41789
1115738.66353	  70.00000	   1.70952	   0.74082	   0.03036	   0.74145	  -2.34642
1115739.49253	  70.00000	   1.35352	   0.74405	   0.03080	   0.74468	  -2.37060
1115740.53553	  70.00000	   1.07079	   0.74648	   0.03184	   0.74716	  -2.44274
1115741.84953	  70.00000	   0.84734	   0.74898	   0.03398	   0.74975	  -2.59794
1115743.50453	  70.00000	   0.67072	   0.75188	   0.03674	   0.75278	  -2.79769
1115745.59353	  70.00000	   0.53067	   0.75565	   0.03988	   0.75670	  -3.02125
1115748.23053	  70.00000	   0.41976	   0.76025	   0.04556	   0.76161	  -3.42955
1115751.56152	  70.00000	   0.33183	   0.76430	   0.05260	   0.76611	  -3.93704
1115755.76752	  70.00000	   0.26261	   0.76847	   0.05969	   0.77079	  -4.44166
1115761.07552	  70.00000	   0.20791	   0.77408	   0.06681	   0.77696	  -4.93268
1115767.78051	  70.00000	   0.16452	   0.78148	   0.07662	   0.78523	  -5.59955
1115776.25650	  70.00000	   0.13007	   0.79029	   0.08922	   0.79531	  -6.44103
1115786.94650	  70.00000	   0.10309	   0.79938	   0.10366	   0.80607	  -7.38871
1115800.46048	  70.00000	   0.08153	   0.81029	   0.11839	   0.81890	  -8.31231
1115817.55847	  70.00000	   0.06443	   0.82544	   0.13570	   0.83652	  -9.33594
1115839.14545	  70.00000	   0.05102	   0.84592	   0.15809	   0.86056	 -10.58534
1115866.38743	  70.00000	   0.04042	   0.86635	   0.18685	   0.88627	 -12.17094
1115900.88341	  70.00000	   0.03192	   0.88491	   0.21917	   0.91165	 -13.91075
1115944.43037	  70.00000	   0.02528	   0.90583	   0.24797	   0.93916	 -15.30972
1115999.49633	  70.00000	   0.01999	   0.93469	   0.27645	   0.97472	 -16.47630
1131357.51575	  71.00000	20004.45300	   0.36703	  -0.02907	   0.36818	   4.52794
1131357.65875	  71.00000	15829.12600	   0.37454	  -0.01265	   0.37475	   1.93497
1131357.80075	  71.00000	12516.70300	   0.37852	  -0.00018	   0.37852	   0.02699
1131357.94275	  71.00000	9909.44240	   0.38442	   0.00832	   0.38451	  -1.23975
1131358.10675	  71.00000	7835.48000	   0.39123	   0.01532	   0.39153	  -2.24246
1131358.30775	  71.00000	6217.24610	   0.39746	   0.02335	   0.39814	  -3.36281
1131358.54575	  71.00000	4905.29100	   0.40397	   0.02736	   0.40490	  -3.87440
1131358.78475	  71.00000	3881.27370	   0.41007	   0.03256	   0.41136	  -4.54048
1131359.02275	  71.00000	3070.98270	   0.41635	   0.03743	   0.41803	  -5.13682
1131359.26075	  71.00000	2430.77780	   0.42349	   0.03907	   0.42529	  -5.27150
1131359.49875	  71.00000	1923.15370	   0.43118	   0.04335	   0.43336	  -5.74068
1131359.73675	  71.00000	1522.43580	   0.43895	   0.04630	   0.44139	  -6.02149
1131359.97475	  71.00000	1203.84460	   0.44582	   0.05036	   0.44866	  -6.44490
1131360.21375	  71.00000	 952.86591	   0.45411	   0.05352	   0.45726	  -6.72216
1131360.45175	  71.00000	 754.27557	   0.46150	   0.05413	   0.46467	  -6.68921
1131360.68875	  71.00000	 596.71857	   0.46931	   0.05723	   0.47278	  -6.95263
1131360.92675	  71.00000	 471.96338	   0.47961	   0.05937	   0.48327	  -7.05623
1131361.16575	  71.00000	 373.20856	   0.48740	   0.06303	   0.49146	  -7.36887
1131361.40375	  71.00000	 295.47278	   0.49759	   0.06617	   0.50197	  -7.57461
1131361.64275	  71.00000	 233.87738	   0.50778	   0.07099	   0.51272	  -7.95811
1131361.88075	  71.00000	 185.05922	   0.51611	   0.07598	   0.52168	  -8.37495
1131362.11675	  71.00000	 146.35823	   0.52809	   0.08008	   0.53412	  -8.62230
1131362.35275	  71.00000	 115.77804	   0.53964	   0.08535	   0.54635	  -8.98763
1131362.58775	  71.00000	  91.67210	   0.55397	   0.09218	   0.56158	  -9.44725
1131362.83275	  71.00000	  72.51701	   0.56875	   0.09740	   0.57703	  -9.71794
1131363.06175	  71.00000	  57.36816	   0.58638	   0.10155	   0.59511	  -9.82500
1131363.29875	  71.00000	  45.36290	   0.60688	   0.10279	   0.61553	  -9.61333
1131363.53075	  71.00000	  35.93134	   0.62481	   0.10359	   0.63334	  -9.41387
1131363.78175	  71.00000	  28.40909	   0.64846	   0.09951	   0.65605	  -8.72433
1131363.99575	  71.00000	  22.48202	   0.66581	   0.09258	   0.67221	  -7.91608
1131364.26075	  71.00000	  17.79613	   0.68160	   0.08733	   0.68717	  -7.30114
1131364.51275	  71.00000	  14.06813	   0.69640	   0.07629	   0.70056	  -6.25210
1131364.72875	  71.00000	  11.14480	   0.70693	   0.06686	   0.71008	  -5.40283
1131364.99675	  71.00000	   8.81772	   0.71389	   0.05929	   0.71635	  -4.74766
1131365.17475	  71.00000	   6.97545	   0.72139	   0.05234	   0.72329	  -4.15000
1131365.39275	  71.00000	   5.51730	   0.72493	   0.04491	   0.72632	  -3.54502
1131365.66175	  71.00000	   4.36941	   0.73033	   0.03989	   0.73142	  -3.12636
1131365.99675	  71.00000	   3.45686	   0.73190	   0.03695	   0.73283	  -2.89030
1131366.41575	  71.00000	   2.73547	   0.73602	   0.03285	   0.73676	  -2.55575
1131366.94075	  71.00000	   2.16054	   0.73952	   0.03146	   0.74019	  -2.43575
1131367.59975	  71.00000	   1.70952	   0.74172	   0.03094	   0.74237	  -2.38879
1131368.42875	  71.00000	   1.35352	   0.74372	   0.03125	   0.74438	  -2.40623
1131369.47174	  71.00000	   1.07079	   0.74662	   0.03198	   0.74730	  -2.45229
1131370.78574	  71.00000	   0.84734	   0.74926	   0.03383	   0.75003	  -2.58523
1131372.44074	  71.00000	   0.67072	   0.75263	   0.03723	   0.75355	  -2.83218
1131374.52974	  71.00000	   0.53067	   0.75503	   0.04101	   0.75614	  -3.10928
1131377.16674	  71.00000	   0.41976	   0.75867	   0.04508	   0.76001	  -3.40021
1131380.49774	  71.00000	   0.33183	   0.76361	   0.05086	   0.76530	  -3.81036
1131384.70373	  71.00000	   0.26261	   0.76876	   0.05877	   0.77100	  -4.37168
1131390.01173	  71.00000	   0.20791	   0.77453	   0.06782	   0.77749	  -5.00415
1131396.71672	  71.00000	   0.16452	   0.78134	   0.07697	   0.78513	  -5.62599
1131405.19272	  71.00000	   0.13007	   0.79058	   0.08820	   0.79549	  -6.36580
1131415.88271	  71.00000	   0.10309	   0.80276	   0.10291	   0.80933	  -7.30519
1131429.39670	  71.00000	   0.08153	   0.81420	   0.12200	   0.82329	  -8.52182
1131446.49469	  71.00000	   0.06443	   0.82661	   0.14430	   0.83911	  -9.90238
1131468.08067	  71.00000	   0.05102	   0.83785	   0.16329	   0.85362	 -11.02838
1131495.32365	  71.00000	   0.04042	   0.85645	   0.18350	   0.87589	 -12.09326
1131529.81962	  71.00000	   0.03192	   0.88254	   0.21019	   0.90722	 -13.39636
1131573.36659	  71.00000	   0.02528	   0.90865	   0.24075	   0.94000	 -14.83952
1131628.43254	  71.00000	   0.01999	   0.93881	   0.27127	   0.97722	 -16.11662
1146975.64518	  72.00000	20004.45300	   0.36752	  -0.02845	   0.36862	   4.42651
1146975.78818	  72.00000	15829.12600	   0.37325	  -0.01353	   0.37349	   2.07634
1146975.93018	  72.00000	12516.70300	   0.37818	  -0.00113	   0.37818	   0.17124
1146976.07218	  72.00000	9909.44240	   0.38414	   0.00926	   0.38425	  -1.38046
1146976.23618	  72.00000	7835.48000	   0.38982	   0.01608	   0.39015	  -2.36151
1146976.43718	  72.00000	6217.24610	   0.39602	   0.02236	   0.39665	  -3.23214
1146976.67518	  72.00000	4905.29100	   0.40351	   0.02680	   0.40439	  -3.79969
1146976.91418	  72.00000	3881.27370	   0.40907	   0.03253	   0.41036	  -4.54619
1146977.15218	  72.00000	3070.98270	   0.41574	   0.03674	   0.41736	  -5.05011
1146977.39018	  72.00000	2430.77780	   0.42281	   0.04078	   0.42477	  -5.50927
1146977.62818	  72.00000	1923.15370	   0.43033	   0.04418	   0.43259	  -5.86155
1146977.86618	  72.00000	1522.43580	   0.43710	   0.04665	   0.43958	  -6.09252
1146978.10418	  72.00000	1203.84460	   0.44526	   0.04932	   0.44798	  -6.32039
1146978.34318	  72.00000	 952.86591	   0.45277	   0.05225	   0.45578	  -6.58277
1146978.58118	  72.00000	 754.27557	   0.46143	   0.05250	   0.46441	  -6.49104
1146978.81818	  72.00000	 596.71857	   0.46995	   0.05738	   0.47344	  -6.96181
1146979.05618	  72.00000	 471.96338	   0.47899	   0.06046	   0.48279	  -7.19373
1146979.29518	  72.00000	 373.20856	   0.48631	   0.06471	   0.49060	  -7.57901
1146979.53318	  72.00000	 295.47278	   0.49685	   0.06729	   0.50139	  -7.71313
1146979.77218	  72.00000	 233.87738	   0.50531	   0.07122	   0.51030	  -8.02270
1146980.01018	  72.00000	 185.05922	   0.51601	   0.07492	   0.52142	  -8.26147
1146980.24618	  72.00000	 146.35823	   0.52648	   0.07895	   0.53237	  -8.52869
1146980.48318	  72.00000	 115.77804	   0.53878	   0.08526	   0.54548	  -8.99191
1146980.71718	  72.00000	  91.67210	   0.55363	   0.09104	   0.56106	  -9.33858
1146980.96218	  72.00000	  72.51701	   0.56802	   0.09598	   0.57608	  -9.59062
1146981.19118	  72.00000	  57.36816	   0.58490	   0.09986	   0.59336	  -9.68912
1146981.42818	  72.00000	  45.36290	   0.60525	   0.10269	   0.61390	  -9.62933
1146981.66018	  72.00000	  35.93134	   0.62648	   0.10432	   0.63510	  -9.45427
1146981.91118	  72.00000	  28.40909	   0.64642	   0.09967	   0.65406	  -8.76530
1146982.12518	  72.00000	  22.48202	   0.66571	   0.09481	   0.67242	  -8.10564
1146982.39018	  72.00000	  17.79613	   0.68203	   0.08635	   0.68748	  -7.21566
1146982.64218	  72.00000	  14.06813	   0.69440	   0.07698	   0.69865	  -6.32579
1146982.85818	  72.00000	  11.14480	   0.70547	   0.06782	   0.70872	  -5.49142
1146983.12618	  72.00000	   8.81772	   0.71474	   0.05819	   0.71710	  -4.65459
1146983.30418	  72.00000	   6.97545	   0.71917	   0.05252	   0.72108	  -4.17701
1146983.52218	  72.00000	   5.51730	   0.72603	   0.04659	   0.72753	  -3.67198
1146983.79118	  72.00000	   4.36941	   0.72996	   0.04002	   0.73106	  -3.13826
1146984.12618	  72.00000	   3.45686	   0.73303	   0.03530	   0.73387	  -2.75685
1146984.54518	  72.00000	   2.73547	   0.73618	   0.03286	   0.73692	  -2.55549
1146985.07018	  72.00000	   2.16054	   0.73832	   0.03174	   0.73900	  -2.46177
1146985.72918	  72.00000	   1.70952	   0.74099	   0.03089	   0.74164	  -2.38695
1146986.55817	  72.00000	   1.35352	   0.74319	   0.03119	   0.74384	  -2.40355
1146987.60117	  72.00000	   1.07079	   0.74631	   0.03168	   0.74699	  -2.43078
1146988.91517	  72.00000	   0.84734	   0.74884	   0.03404	   0.74961	  -2.60263
1146990.57017	  72.00000	   0.67072	   0.75093	   0.03685	   0.75184	  -2.80941
1146992.65917	  72.00000	   0.53067	   0.75469	   0.03995	   0.75574	  -3.02993
1146995.29617	  72.00000	   0.41976	   0.75882	   0.04497	   0.76015	  -3.39183
1146998.62717	  72.00000	   0.33183	   0.76339	   0.05156	   0.76513	  -3.86357
1147002.83316	  72.00000	   0.26261	   0.76813	   0.05897	   0.77039	  -4.38984
1147008.14116	  72.00000	   0.20791	   0.77421	   0.06709	   0.77711	  -4.95302
1147014.84615	  72.00000	   0.16452	   0.78260	   0.07659	   0.78634	  -5.58957
1147023.32215	  72.00000	   0.13007	   0.79219	   0.09016	   0.79730	  -6.49289
1147034.01214	  72.00000	   0.10309	   0.80088	   0.10649	   0.80793	  -7.57404
1147047.52613	  72.00000	   0.08153	   0.80973	   0.12355	   0.81910	  -8.67572
1147064.62411	  72.00000	   0.06443	   0.82146	   0.14088	   0.83345	  -9.73123
1147086.21110	  72.00000	   0.05102	   0.83928	   0.15875	   0.85416	 -10.71127
1147113.45308	  72.00000	   0.04042	   0.85907	   0.18331	   0.87841	 -12.04541
1147147.94905	  72.00000	   0.03192	   0.88175	   0.21098	   0.90663	 -13.45631
1147191.49602	  72.00000	   0.02528	   0.90766	   0.23851	   0.93848	 -14.72294
1147246.56197	  72.00000	   0.01999	   0.94607	   0.26668	   0.98294	 -15.74189
1162585.39602	  73.00000	20004.45300	   0.36600	  -0.02819	   0.36708	   4.40473
1162585.53902	  73.00000	15829.12600	   0.37162	  -0.01445	   0.37191	   2.22663
1162585.68102	  73.00000	12516.70300	   0.37815	  -0.00117	   0.37815	   0.17715
1162585.82302	  73.00000	9909.44240	   0.38315	   0.00888	   0.38325	  -1.32711
1162585.98702	  73.00000	7835.48000	   0.39107	   0.01642	   0.39141	  -2.40371
1162586.18802	  73.00000	6217.24610	   0.39510	   0.02286	   0.39577	  -3.31180
1162586.42602	  73.00000	4905.29100	   0.40275	   0.02773	   0.40370	  -3.93890
1162586.66502	  73.00000	3881.27370	   0.40814	   0.03426	   0.40957	  -4.79771
1162586.90302	  73.00000	3070.98270	   0.41386	   0.03618	   0.41544	  -4.99559
1162587.14102	  73.00000	2430.77780	   0.42213	   0.03997	   0.42402	  -5.40956
1162587.37902	  73.00000	1923.15370	   0.42838	   0.04351	   0.43059	  -5.79922
1162587.61702	  73.00000	1522.43580	   0.43565	   0.04611	   0.43809	  -6.04182
1162587.85502	  73.00000	1203.84460	   0.44498	   0.04943	   0.44771	  -6.33831
1162588.09402	  73.00000	 952.86591	   0.45216	   0.05138	   0.45507	  -6.48311
1162588.33202	  73.00000	 754.27557	   0.46004	   0.05469	   0.46328	  -6.77921
1162588.56902	  73.00000	 596.71857	   0.47001	   0.05818	   0.47359	  -7.05658
1162588.80702	  73.00000	 471.96338	   0.47764	   0.06090	   0.48151	  -7.26588
1162589.04602	  73.00000	 373.20856	   0.48647	   0.06383	   0.49064	  -7.47569
1162589.28402	  73.00000	 295.47278	   0.49566	   0.06646	   0.50010	  -7.63715
1162589.52302	  73.00000	 233.87738	   0.50465	   0.07036	   0.50953	  -7.93738
1162589.76102	  73.00000	 185.05922	   0.51459	   0.07524	   0.52006	  -8.31888
1162589.99702	  73.00000	 146.35823	   0.52512	   0.08017	   0.53120	  -8.67985
1162590.23402	  73.00000	 115.77804	   0.53886	   0.08649	   0.54576	  -9.11865
1162590.46802	  73.00000	  91.67210	   0.55171	   0.09054	   0.55909	  -9.31964
1162590.71302	  73.00000	  72.51701	   0.56717	   0.09607	   0.57525	  -9.61420
1162590.94202	  73.00000	  57.36816	   0.58412	   0.10270	   0.59308	  -9.97153
1162591.17902	  73.00000	  45.36290	   0.60387	   0.10338	   0.61266	  -9.71448
1162591.41102	  73.00000	  35.93134	   0.62396	   0.10381	   0.63253	  -9.44555
1162591.66202	  73.00000	  28.40909	   0.64495	   0.10024	   0.65269	  -8.83436
1162591.87602	  73.00000	  22.48202	   0.66373	   0.09448	   0.67042	  -8.10117
1162592.14102	  73.00000	  17.79613	   0.68103	   0.08603	   0.68644	  -7.19928
1162592.39302	  73.00000	  14.06813	   0.69451	   0.07861	   0.69895	  -6.45796
1162592.60902	  73.00000	  11.14480	   0.70465	   0.06628	   0.70776	  -5.37377
1162592.87702	  73.00000	   8.81772	   0.71317	   0.05848	   0.71557	  -4.68758
1162593.05502	  73.00000	   6.97545	   0.71888	   0.05221	   0.72077	  -4.15365
1162593.27302	  73.00000	   5.51730	   0.72467	   0.04624	   0.72615	  -3.65104
1162593.54202	  73.00000	   4.36941	   0.72812	   0.03929	   0.72918	  -3.08852
1162593.87702	  73.00000	   3.45686	   0.73250	   0.03549	   0.73336	  -2.77415
1162594.29602	  73.00000	   2.73547	   0.73558	   0.03389	   0.73636	  -2.63804
1162594.82102	  73.00000	   2.16054	   0.73783	   0.03201	   0.73853	  -2.48419
1162595.48002	  73.00000	   1.70952	   0.74057	   0.03097	   0.74122	  -2.39428
1162596.30902	  73.00000	   1.35352	   0.74304	   0.03124	   0.74370	  -2.40718
1162597.35202	  73.00000	   1.07079	   0.74582	   0.03233	   0.74652	  -2.48187
1162598.66601	  73.00000	   0.84734	   0.74819	   0.03409	   0.74897	  -2.60897
1162600.32101	  73.00000	   0.67072	   0.75093	   0.03639	   0.75181	  -2.77433
1162602.41001	  73.00000	   0.53067	   0.75487	   0.04019	   0.75594	  -3.04766
1162605.04701	  73.00000	   0.41976	   0.75897	   0.04541	   0.76032	  -3.42387
1162608.37801	  73.00000	   0.33183	   0.76286	   0.05194	   0.76463	  -3.89485
1162612.58400	  73.00000	   0.26261	   0.76783	   0.05841	   0.77005	  -4.34990
1162617.89200	  73.00000	   0.20791	   0.77515	   0.06663	   0.77801	  -4.91284
1162624.59699	  73.00000	   0.16452	   0.78348	   0.07769	   0.78732	  -5.66296
1162633.07299	  73.00000	   0.13007	   0.79208	   0.09181	   0.79738	  -6.61193
1162643.76298	  73.00000	   0.10309	   0.79883	   0.10672	   0.80593	  -7.60970
1162657.27697	  73.00000	   0.08153	   0.80821	   0.12133	   0.81727	  -8.53752
1162674.37496	  73.00000	   0.06443	   0.82127	   0.13862	   0.83289	  -9.58051
1162695.96194	  73.00000	   0.05102	   0.84051	   0.15895	   0.85540	 -10.70854
1162723.20392	  73.00000	   0.04042	   0.85854	   0.18436	   0.87811	 -12.11966
1162757.69989	  73.00000	   0.03192	   0.88034	   0.20919	   0.90485	 -13.36671
1162801.24686	  73.00000	   0.02528	   0.91021	   0.23413	   0.93984	 -14.42524
1162856.31281	  73.00000	   0.01999	   0.95041	   0.26912	   0.98778	 -15.81017
1178185.27188	  74.00000	20004.45300	   0.36792	  -0.02804	   0.36898	   4.35881
1178185.41488	  74.00000	15829.12600	   0.37192	  -0.01316	   0.37216	   2.02621
1178185.55688	  74.00000	12516.70300	   0.37645	  -0.00171	   0.37645	   0.26091
1178185.69888	  74.00000	9909.44240	   0.38264	   0.00860	   0.38273	  -1.28726
1178185.86288	  74.00000	7835.48000	   0.38815	   0.01748	   0.38854	  -2.57876
1178186.06388	  74.00000	6217.24610	   0.39575	   0.02181	   0.39635	  -3.15370
1178186.30188	  74.00000	4905.29100	   0.40240	   0.02816	   0.40338	  -4.00343
1178186.54088	  74.00000	3881.27370	   0.40934	   0.03186	   0.41058	  -4.45104
1178186.77888	  74.00000	3070.98270	   0.41448	   0.03620	   0.41606	  -4.99113
1178187.01688	  74.00000	2430.77780	   0.42196	   0.04018	   0.42387	  -5.43988
1178187.25488	  74.00000	1923.15370	   0.42881	   0.04365	   0.43102	  -5.81166
1178187.49288	  74.00000	1522.43580	   0.43611	   0.04803	   0.43875	  -6.28421
1178187.73088	  74.00000	1203.84460	   0.44366	   0.04898	   0.44636	  -6.29994
1178187.96988	  74.00000	 952.86591	   0.45285	   0.05066	   0.45568	  -6.38251
1178188.20788	  74.00000	 754.27557	   0.46046	   0.05479	   0.46370	  -6.78531
1178188.44488	  74.00000	 596.71857	   0.46776	   0.05804	   0.47135	  -7.07314
1178188.68288	  74.00000	 471.96338	   0.47727	   0.05992	   0.48102	  -7.15550
1178188.92188	  74.00000	 373.20856	   0.48606	   0.06326	   0.49016	  -7.41480
1178189.15988	  74.00000	 295.47278	   0.49492	   0.06556	   0.49924	  -7.54600
1178189.39888	  74.00000	 233.87738	   0.50257	   0.07041	   0.50748	  -7.97552
1178189.63688	  74.00000	 185.05922	   0.51300	   0.07504	   0.51845	  -8.32208
1178189.87288	  74.00000	 146.35823	   0.52604	   0.08038	   0.53215	  -8.68742
1178190.10988	  74.00000	 115.77804	   0.53766	   0.08500	   0.54433	  -8.98371
1178190.34388	  74.00000	  91.67210	   0.55223	   0.09125	   0.55971	  -9.38258
1178190.58888	  74.00000	  72.51701	   0.56641	   0.09688	   0.57464	  -9.70571
1178190.81788	  74.00000	  57.36816	   0.58439	   0.10022	   0.59293	  -9.73148
1178191.05488	  74.00000	  45.36290	   0.60368	   0.10482	   0.61271	  -9.84997
1178191.28688	  74.00000	  35.93134	   0.62596	   0.10388	   0.63453	  -9.42282
1178191.53787	  74.00000	  28.40909	   0.64623	   0.10205	   0.65424	  -8.97386
1178191.75187	  74.00000	  22.48202	   0.66381	   0.09419	   0.67046	  -8.07604
1178192.01687	  74.00000	  17.79613	   0.68036	   0.08609	   0.68578	  -7.21163
1178192.26887	  74.00000	  14.06813	   0.69548	   0.07726	   0.69976	  -6.33898
1178192.48487	  74.00000	  11.14480	   0.70577	   0.06806	   0.70904	  -5.50859
1178192.75287	  74.00000	   8.81772	   0.71497	   0.05911	   0.71741	  -4.72618
1178192.93087	  74.00000	   6.97545	   0.71952	   0.05215	   0.72141	  -4.14516
1178193.14887	  74.00000	   5.51730	   0.72646	   0.04481	   0.72784	  -3.52996
1178193.41787	  74.00000	   4.36941	   0.73018	   0.04100	   0.73133	  -3.21374
1178193.75287	  74.00000	   3.45686	   0.73346	   0.03752	   0.73442	  -2.92862
1178194.17187	  74.00000	   2.73547	   0.73657	   0.03382	   0.73734	  -2.62883
1178194.69687	  74.00000	   2.16054	   0.73993	   0.03111	   0.74058	  -2.40774
1178195.35687	  74.00000	   1.70952	   0.74129	   0.03164	   0.74196	  -2.44380
1178196.18487	  74.00000	   1.35352	   0.74397	   0.03127	   0.74463	  -2.40646
1178197.22787	  74.00000	   1.07079	   0.74726	   0.03205	   0.74794	  -2.45585
1178198.54187	  74.00000	   0.84734	   0.74964	   0.03395	   0.75041	  -2.59305
1178200.19687	  74.00000	   0.67072	   0.75248	   0.03747	   0.75341	  -2.85087
1178202.28587	  74.00000	   0.53067	   0.75566	   0.04061	   0.75675	  -3.07606
1178204.92286	  74.00000	   0.41976	   0.75996	   0.04507	   0.76130	  -3.39413
1178208.25386	  74.00000	   0.33183	   0.76474	   0.05166	   0.76648	  -3.86444
1178212.45986	  74.00000	   0.26261	   0.76956	   0.05932	   0.77184	  -4.40771
1178217.76785	  74.00000	   0.20791	   0.77491	   0.06749	   0.77784	  -4.97734
1178224.47285	  74.00000	   0.16452	   0.78252	   0.07687	   0.78629	  -5.61022
1178232.94884	  74.00000	   0.13007	   0.79273	   0.08865	   0.79768	  -6.38079
1178243.63883	  74.00000	   0.10309	   0.80352	   0.10467	   0.81031	  -7.42164
1178257.15282	  74.00000	   0.08153	   0.81332	   0.12384	   0.82270	  -8.65732
1178274.25081	  74.00000	   0.06443	   0.82443	   0.14415	   0.83693	  -9.91816
1178295.83779	  74.00000	   0.05102	   0.83818	   0.16170	   0.85363	 -10.91898
1178323.07977	  74.00000	   0.04042	   0.85953	   0.18347	   0.87889	 -12.04923
1178357.57575	  74.00000	   0.03192	   0.88319	   0.21171	   0.90821	 -13.48008
1178401.12271	  74.00000	   0.02528	   0.90856	   0.24050	   0.93985	 -14.82609
1178456.18867	  74.00000	   0.01999	   0.94052	   0.26962	   0.97840	 -15.99625
1193780.26134	  75.00000	20004.45300	   0.36599	  -0.02720	   0.36700	   4.25083
1193780.40334	  75.00000	15829.12600	   0.37105	  -0.01421	   0.37132	   2.19255
1193780.54534	  75.00000	12516.70300	   0.37602	  -0.00041	   0.37602	   0.06235
1193780.68734	  75.00000	9909.44240	   0.38269	   0.00823	   0.38277	  -1.23143
1193780.85134	  75.00000	7835.48000	   0.38901	   0.01631	   0.38936	  -2.40076
1193781.05234	  75.00000	6217.24610	   0.39491	   0.02201	   0.39552	  -3.19048
1193781.29034	  75.00000	4905.29100	   0.40058	   0.02794	   0.40155	  -3.98990
1193781.52934	  75.00000	3881.27370	   0.40659	   0.03207	   0.40785	  -4.50974
1193781.76734	  75.00000	3070.98270	   0.41415	   0.03709	   0.41581	  -5.11728
1193782.00534	  75.00000	2430.77780	   0.42114	   0.04040	   0.42308	  -5.47949
1193782.24334	  75.00000	1923.15370	   0.42760	   0.04264	   0.42972	  -5.69478
1193782.48134	  75.00000	1522.43580	   0.43648	   0.04540	   0.43884	  -5.93786
1193782.71934	  75.00000	1203.84460	   0.44263	   0.04963	   0.44540	  -6.39825
1193782.95834	  75.00000	 952.86591	   0.45033	   0.05060	   0.45317	  -6.41155
1193783.19634	  75.00000	 754.27557	   0.45822	   0.05509	   0.46152	  -6.85536
1193783.43334	  75.00000	 596.71857	   0.46748	   0.05824	   0.47109	  -7.10173
1193783.67134	  75.00000	 471.96338	   0.47567	   0.05923	   0.47934	  -7.09763
1193783.91034	  75.00000	 373.20856	   0.48487	   0.06416	   0.48910	  -7.53724
1193784.14834	  75.00000	 295.47278	   0.49332	   0.06533	   0.49762	  -7.54373
1193784.38734	  75.00000	 233.87738	   0.50418	   0.06945	   0.50894	  -7.84290
1193784.62534	  75.00000	 185.05922	   0.51373	   0.07440	   0.51909	  -8.24050
1193784.86134	  75.00000	 146.35823	   0.52361	   0.07982	   0.52966	  -8.66785
1193785.09834	  75.00000	 115.77804	   0.53618	   0.08429	   0.54277	  -8.93369
1193785.33234	  75.00000	  91.67210	   0.54859	   0.08978	   0.55589	  -9.29469
1193785.57734	  75.00000	  72.51701	   0.56579	   0.09605	   0.57389	  -9.63512
1193785.80634	  75.00000	  57.36816	   0.58208	   0.09884	   0.59041	  -9.63700
1193786.04334	  75.00000	  45.36290	   0.60207	   0.10360	   0.61092	  -9.76320
1193786.27534	  75.00000	  35.93134	   0.62350	   0.10327	   0.63200	  -9.40416
1193786.52634	  75.00000	  28.40909	   0.64357	   0.10062	   0.65139	  -8.88607
1193786.74034	  75.00000	  22.48202	   0.66277	   0.09482	   0.66952	  -8.14181
1193787.00534	  75.00000	  17.79613	   0.67922	   0.08718	   0.68479	  -7.31424
1193787.25734	  75.00000	  14.06813	   0.69414	   0.07651	   0.69834	  -6.28956
1193787.47334	  75.00000	  11.14480	   0.70400	   0.06785	   0.70726	  -5.50466
1193787.74134	  75.00000	   8.81772	   0.71302	   0.05906	   0.71546	  -4.73544
1193787.91934	  75.00000	   6.97545	   0.71981	   0.05130	   0.72164	  -4.07661
1193788.13734	  75.00000	   5.51730	   0.72449	   0.04618	   0.72596	  -3.64703
1193788.40634	  75.00000	   4.36941	   0.72809	   0.04133	   0.72927	  -3.24862
1193788.74134	  75.00000	   3.45686	   0.73059	   0.03659	   0.73150	  -2.86711
1193789.16034	  75.00000	   2.73547	   0.73387	   0.03331	   0.73463	  -2.59850
1193789.68533	  75.00000	   2.16054	   0.73679	   0.03195	   0.73748	  -2.48320
1193790.34433	  75.00000	   1.70952	   0.73987	   0.03026	   0.74049	  -2.34205
1193791.17333	  75.00000	   1.35352	   0.74256	   0.03132	   0.74322	  -2.41497
1193792.21633	  75.00000	   1.07079	   0.74487	   0.03176	   0.74555	  -2.44182
1193793.53033	  75.00000	   0.84734	   0.74771	   0.03335	   0.74845	  -2.55388
1193795.18533	  75.00000	   0.67072	   0.75082	   0.03698	   0.75173	  -2.81975
1193797.27433	  75.00000	   0.53067	   0.75381	   0.04116	   0.75493	  -3.12569
1193799.91133	  75.00000	   0.41976	   0.75705	   0.04577	   0.75843	  -3.45984
1193803.24232	  75.00000	   0.33183	   0.76184	   0.05100	   0.76354	  -3.82971
1193807.44832	  75.00000	   0.26261	   0.76743	   0.05852	   0.76966	  -4.36096
1193812.75632	  75.00000	   0.20791	   0.77310	   0.06791	   0.77607	  -5.01991
1193819.46131	  75.00000	   0.16452	   0.77971	   0.07813	   0.78361	  -5.72255
1193827.93731	  75.00000	   0.13007	   0.78820	   0.08875	   0.79318	  -6.42444
1193838.62730	  75.00000	   0.10309	   0.80013	   0.10155	   0.80655	  -7.23339
1193852.14129	  75.00000	   0.08153	   0.81370	   0.12056	   0.82258	  -8.42805
1193869.23927	  75.00000	   0.06443	   0.82669	   0.14303	   0.83897	  -9.81618
1193890.82626	  75.00000	   0.05102	   0.83818	   0.16586	   0.85444	 -11.19335
1193918.06824	  75.00000	   0.04042	   0.85476	   0.18629	   0.87482	 -12.29498
1193952.56421	  75.00000	   0.03192	   0.87965	   0.21038	   0.90446	 -13.45017
1193996.11117	  75.00000	   0.02528	   0.90700	   0.24065	   0.93839	 -14.85942
1194051.17713	  75.00000	   0.01999	   0.93670	   0.27237	   0.97550	 -16.21334
1209365.86282	  76.00000	20004.45300	   0.36476	  -0.02774	   0.36581	   4.34831
1209366.00582	  76.00000	15829.12600	   0.37187	  -0.01218	   0.37206	   1.87584
1209366.14782	  76.00000	12516.70300	   0.37713	  -0.00171	   0.37713	   0.25960
1209366.28982	  76.00000	9909.44240	   0.38158	   0.00776	   0.38166	  -1.16470
1209366.45382	  76.00000	7835.48000	   0.38784	   0.01647	   0.38819	  -2.43156
1209366.65482	  76.00000	6217.24610	   0.39451	   0.02098	   0.39506	  -3.04469
1209366.89282	  76.00000	4905.29100	   0.40039	   0.02710	   0.40131	  -3.87234
1209367.13182	  76.00000	3881.27370	   0.40442	   0.03248	   0.40572	  -4.59232
1209367.36982	  76.00000	3070.98270	   0.41302	   0.03746	   0.41471	  -5.18246
1209367.60782	  76.00000	2430.77780	   0.42137	   0.04014	   0.42328	  -5.44148
1209367.84582	  76.00000	1923.15370	   0.42880	   0.04335	   0.43098	  -5.77287
1209368.08382	  76.00000	1522.43580	   0.43493	   0.04664	   0.43742	  -6.12072
1209368.32182	  76.00000	1203.84460	   0.44318	   0.04931	   0.44591	  -6.34827
1209368.56082	  76.00000	 952.86591	   0.45123	   0.05296	   0.45432	  -6.69384
1209368.79882	  76.00000	 754.27557	   0.45710	   0.05462	   0.46035	  -6.81434
1209369.03582	  76.00000	 596.71857	   0.46670	   0.05806	   0.47029	  -7.09198
1209369.27381	  76.00000	 471.96338	   0.47582	   0.06123	   0.47975	  -7.33301
1209369.51281	  76.00000	 373.20856	   0.48351	   0.06393	   0.48772	  -7.53177
1209369.75081	  76.00000	 295.47278	   0.49258	   0.06747	   0.49718	  -7.79954
1209369.98981	  76.00000	 233.87738	   0.50334	   0.06878	   0.50802	  -7.78135
1209370.22781	  76.00000	 185.05922	   0.51279	   0.07479	   0.51821	  -8.29760
1209370.46381	  76.00000	 146.35823	   0.52472	   0.08011	   0.53080	  -8.68047
1209370.69981	  76.00000	 115.77804	   0.53648	   0.08455	   0.54310	  -8.95644
1209370.93481	  76.00000	  91.67210	   0.54989	   0.08933	   0.55710	  -9.22737
1209371.17981	  76.00000	  72.51701	   0.56588	   0.09678	   0.57410	  -9.70474
1209371.40881	  76.00000	  57.36816	   0.58260	   0.10101	   0.59130	  -9.83636
1209371.64581	  76.00000	  45.36290	   0.60338	   0.10452	   0.61237	  -9.82741
1209371.87781	  76.00000	  35.93134	   0.62234	   0.10297	   0.63080	  -9.39461
1209372.12881	  76.00000	  28.40909	   0.64289	   0.10146	   0.65085	  -8.96843
1209372.34281	  76.00000	  22.48202	   0.66263	   0.09462	   0.66935	  -8.12621
1209372.60781	  76.00000	  17.79613	   0.68036	   0.08683	   0.68588	  -7.27311
1209372.85981	  76.00000	  14.06813	   0.69360	   0.07888	   0.69807	  -6.48773
1209373.07581	  76.00000	  11.14480	   0.70406	   0.06879	   0.70741	  -5.58053
1209373.34381	  76.00000	   8.81772	   0.71278	   0.05970	   0.71528	  -4.78779
1209373.52181	  76.00000	   6.97545	   0.72051	   0.05264	   0.72243	  -4.17860
1209373.73981	  76.00000	   5.51730	   0.72496	   0.04571	   0.72640	  -3.60812
1209374.00881	  76.00000	   4.36941	   0.72930	   0.04061	   0.73043	  -3.18712
1209374.34381	  76.00000	   3.45686	   0.73239	   0.03662	   0.73331	  -2.86274
1209374.76281	  76.00000	   2.73547	   0.73584	   0.03410	   0.73663	  -2.65327
1209375.28781	  76.00000	   2.16054	   0.73892	   0.03163	   0.73960	  -2.45072
1209375.94681	  76.00000	   1.70952	   0.74195	   0.03102	   0.74260	  -2.39376
1209376.77581	  76.00000	   1.35352	   0.74383	   0.03151	   0.74450	  -2.42556
