Repository: kbm2110/Battery_Diagnostics_Thesis

# Battery_Diagnostics_Thesis
 Data-driven battery diagnostics using EIS

**Author:** Bala Manikanta Yaswanth Kanagarla
**Institution:** Technische Hochschule Ingolstadt (THI)
**Supervisor:** Prof. Dr. H.-G. Schweiger

## Overview

This project implements a machine learning framework for 
non-invasive State of Health (SoH) estimation of lithium-ion 
batteries using Electrochemical Impedance Spectroscopy (EIS).

Eight physically interpretable features are extracted from 
impedance spectra and used to train six ML models under a 
strict cell-level train-test split. The stacking ensemble 
achieves R² = 0.9122 and RMSE = 0.0234 on completely unseen 
cells.

---

File: data/EIS/EIS_state_III_35C01.txt (part 10 of 39)
time/s	           cycle number	freq/Hz	           Re(Z)/Ohm	  -Im(Z)/Ohm	   |Z|/Ohm	   Phase(Z)/deg 10194.00151	   1.00000	20004.45300	   0.29797	  -0.02827	   0.29930	   5.42007
1166101.50201	  76.00000	   0.67072	   0.77364	   0.03716	   0.77454	  -2.75010
1166103.59101	  76.00000	   0.53067	   0.78735	   0.02904	   0.78788	  -2.11203
1166106.22801	  76.00000	   0.41976	   0.81184	   0.03223	   0.81248	  -2.27368
1166109.55901	  76.00000	   0.33183	   0.83741	   0.05221	   0.83903	  -3.56796
1166113.76500	  76.00000	   0.26261	   0.85203	   0.08953	   0.85672	  -5.99881
1166119.07300	  76.00000	   0.20791	   0.84376	   0.13320	   0.85421	  -8.97070
1166125.77799	  76.00000	   0.16452	   0.81084	   0.16636	   0.82773	 -11.59468
1166134.25399	  76.00000	   0.13007	   0.76322	   0.16941	   0.78179	 -12.51511
1166144.94398	  76.00000	   0.10309	   0.72502	   0.13316	   0.73714	 -10.40708
1166158.45797	  76.00000	   0.08153	   0.72752	   0.06338	   0.73027	  -4.97908
1166175.55595	  76.00000	   0.06443	   0.78498	  -0.00618	   0.78500	   0.45093
1166197.14194	  76.00000	   0.05102	   0.93791	  -0.05712	   0.93965	   3.48527
1166224.38492	  76.00000	   0.04042	   1.16061	  -0.00241	   1.16061	   0.11876
1166258.88089	  76.00000	   0.03192	   1.37612	   0.21946	   1.39351	  -9.06113
1166302.42786	  76.00000	   0.02528	   1.45874	   0.60387	   1.57879	 -22.48790
1166357.49281	  76.00000	   0.01999	   1.27497	   1.04606	   1.64918	 -39.36745
1180990.54150	  77.00000	20004.45300	   0.27741	  -0.02121	   0.27822	   4.37150
1180990.68450	  77.00000	15829.12600	   0.28506	  -0.00482	   0.28511	   0.96956
1180990.82650	  77.00000	12516.70300	   0.29395	   0.00636	   0.29402	  -1.23925
1180990.96850	  77.00000	9909.44240	   0.30123	   0.01692	   0.30170	  -3.21582
1180991.13250	  77.00000	7835.48000	   0.30693	   0.02515	   0.30795	  -4.68437
1180991.33350	  77.00000	6217.24610	   0.31457	   0.03317	   0.31632	  -6.01944
1180991.57150	  77.00000	4905.29100	   0.32292	   0.03720	   0.32506	  -6.57104
1180991.81050	  77.00000	3881.27370	   0.32925	   0.04299	   0.33205	  -7.43928
1180992.04850	  77.00000	3070.98270	   0.33809	   0.04876	   0.34158	  -8.20671
1180992.28650	  77.00000	2430.77780	   0.34579	   0.05020	   0.34942	  -8.26061
1180992.52450	  77.00000	1923.15370	   0.35434	   0.05498	   0.35858	  -8.81907
1180992.76250	  77.00000	1522.43580	   0.36366	   0.05921	   0.36845	  -9.24746
1180993.00050	  77.00000	1203.84460	   0.37392	   0.06181	   0.37899	  -9.38711
1180993.23950	  77.00000	 952.86591	   0.38191	   0.06666	   0.38769	  -9.90080
1180993.47750	  77.00000	 754.27557	   0.39373	   0.07031	   0.39996	 -10.12527
1180993.71450	  77.00000	 596.71857	   0.40347	   0.07366	   0.41014	 -10.34619
1180993.95250	  77.00000	 471.96338	   0.41489	   0.07884	   0.42231	 -10.75950
1180994.19150	  77.00000	 373.20856	   0.42706	   0.08064	   0.43460	 -10.69360
1180994.42850	  77.00000	 295.47278	   0.43933	   0.08431	   0.44734	 -10.86278
1180994.66850	  77.00000	 233.87738	   0.45100	   0.08935	   0.45977	 -11.20655
1180994.90650	  77.00000	 185.05922	   0.46387	   0.09491	   0.47347	 -11.56313
1180995.14250	  77.00000	 146.35823	   0.47886	   0.10152	   0.48950	 -11.97018
1180995.37850	  77.00000	 115.77804	   0.49256	   0.10674	   0.50399	 -12.22710
1180995.61350	  77.00000	  91.67210	   0.50753	   0.11238	   0.51982	 -12.48556
1180995.85850	  77.00000	  72.51701	   0.52605	   0.11887	   0.53932	 -12.73337
1180996.08750	  77.00000	  57.36816	   0.54676	   0.12613	   0.56112	 -12.99058
1180996.32450	  77.00000	  45.36290	   0.57042	   0.12991	   0.58502	 -12.82959
1180996.55650	  77.00000	  35.93134	   0.59447	   0.13405	   0.60940	 -12.70745
1180996.80650	  77.00000	  28.40909	   0.62185	   0.13274	   0.63586	 -12.04940
1180997.02150	  77.00000	  22.48202	   0.64504	   0.12959	   0.65793	 -11.35951
1180997.28650	  77.00000	  17.79613	   0.66876	   0.12207	   0.67981	 -10.34470
1180997.53850	  77.00000	  14.06813	   0.69419	   0.11265	   0.70327	  -9.21707
1180997.75450	  77.00000	  11.14480	   0.70895	   0.10138	   0.71617	  -8.13825
1180998.02050	  77.00000	   8.81772	   0.72490	   0.08803	   0.73023	  -6.92433
1180998.19950	  77.00000	   6.97545	   0.73597	   0.07957	   0.74026	  -6.17086
1180998.41750	  77.00000	   5.51730	   0.74180	   0.06982	   0.74508	  -5.37729
1180998.68649	  77.00000	   4.36941	   0.74759	   0.05970	   0.74997	  -4.56566
1180999.02149	  77.00000	   3.45686	   0.75783	   0.05073	   0.75952	  -3.82970
1180999.44049	  77.00000	   2.73547	   0.76527	   0.04870	   0.76681	  -3.64102
1180999.96549	  77.00000	   2.16054	   0.76961	   0.05133	   0.77132	  -3.81554
1181000.62449	  77.00000	   1.70952	   0.76908	   0.05226	   0.77086	  -3.88728
1181001.45349	  77.00000	   1.35352	   0.76689	   0.05050	   0.76855	  -3.76782
1181002.49649	  77.00000	   1.07079	   0.76686	   0.04431	   0.76814	  -3.30680
1181003.81049	  77.00000	   0.84734	   0.77159	   0.03621	   0.77244	  -2.68717
1181005.46549	  77.00000	   0.67072	   0.78266	   0.03155	   0.78330	  -2.30857
1181007.55449	  77.00000	   0.53067	   0.80191	   0.03177	   0.80254	  -2.26855
1181010.19149	  77.00000	   0.41976	   0.82355	   0.04649	   0.82486	  -3.23076
1181013.52248	  77.00000	   0.33183	   0.83735	   0.07566	   0.84077	  -5.16311
1181017.72848	  77.00000	   0.26261	   0.83273	   0.11204	   0.84024	  -7.66273
1181023.03648	  77.00000	   0.20791	   0.80739	   0.13981	   0.81940	  -9.82408
1181029.74147	  77.00000	   0.16452	   0.77071	   0.14422	   0.78408	 -10.59868
1181038.21746	  77.00000	   0.13007	   0.74052	   0.11734	   0.74976	  -9.00436
1181048.90746	  77.00000	   0.10309	   0.74039	   0.06361	   0.74312	  -4.91031
1181062.42145	  77.00000	   0.08153	   0.79546	   0.00325	   0.79547	  -0.23421
1181079.51943	  77.00000	   0.06443	   0.90229	  -0.02674	   0.90269	   1.69720
1181101.10542	  77.00000	   0.05102	   1.07706	   0.01547	   1.07717	  -0.82289
1181128.34839	  77.00000	   0.04042	   1.24495	   0.18467	   1.25857	  -8.43754
1181162.84437	  77.00000	   0.03192	   1.30990	   0.47959	   1.39494	 -20.10903
1181206.39133	  77.00000	   0.02528	   1.17715	   0.82115	   1.43526	 -34.89872
1181261.45629	  77.00000	   0.01999	   0.80475	   1.04862	   1.32183	 -52.49604
1195896.30498	  78.00000	20004.45300	   0.27677	  -0.02167	   0.27761	   4.47663
1195896.44798	  78.00000	15829.12600	   0.28512	  -0.00604	   0.28518	   1.21273
1195896.58998	  78.00000	12516.70300	   0.29275	   0.00508	   0.29279	  -0.99321
1195896.73198	  78.00000	9909.44240	   0.29995	   0.01577	   0.30036	  -3.01039
1195896.89598	  78.00000	7835.48000	   0.30630	   0.02453	   0.30728	  -4.57882
1195897.09698	  78.00000	6217.24610	   0.31328	   0.03189	   0.31490	  -5.81182
1195897.33498	  78.00000	4905.29100	   0.32189	   0.03749	   0.32406	  -6.64378
1195897.57398	  78.00000	3881.27370	   0.32940	   0.04147	   0.33200	  -7.17527
1195897.81198	  78.00000	3070.98270	   0.33775	   0.04681	   0.34098	  -7.89140
1195898.04998	  78.00000	2430.77780	   0.34611	   0.05147	   0.34992	  -8.45781
1195898.28798	  78.00000	1923.15370	   0.35497	   0.05467	   0.35915	  -8.75503
1195898.52598	  78.00000	1522.43580	   0.36381	   0.05879	   0.36853	  -9.17871
1195898.76398	  78.00000	1203.84460	   0.37204	   0.06368	   0.37745	  -9.71280
1195899.00197	  78.00000	 952.86591	   0.38397	   0.06485	   0.38941	  -9.58700
1195899.23997	  78.00000	 754.27557	   0.39210	   0.07007	   0.39831	 -10.13187
1195899.47697	  78.00000	 596.71857	   0.40453	   0.07326	   0.41111	 -10.26536
1195899.71497	  78.00000	 471.96338	   0.41471	   0.07876	   0.42213	 -10.75308
1195899.95397	  78.00000	 373.20856	   0.42617	   0.08202	   0.43399	 -10.89440
1195900.19097	  78.00000	 295.47278	   0.43914	   0.08598	   0.44748	 -11.07813
1195900.43097	  78.00000	 233.87738	   0.45151	   0.08925	   0.46024	 -11.18131
1195900.66897	  78.00000	 185.05922	   0.46413	   0.09480	   0.47371	 -11.54402
1195900.90497	  78.00000	 146.35823	   0.47805	   0.10156	   0.48872	 -11.99447
1195901.14097	  78.00000	 115.77804	   0.49145	   0.10491	   0.50252	 -12.04996
1195901.37597	  78.00000	  91.67210	   0.50847	   0.11283	   0.52084	 -12.51151
1195901.62097	  78.00000	  72.51701	   0.52702	   0.11932	   0.54036	 -12.75654
1195901.84997	  78.00000	  57.36816	   0.54625	   0.12576	   0.56054	 -12.96550
1195902.08697	  78.00000	  45.36290	   0.56912	   0.13147	   0.58410	 -13.00796
1195902.31897	  78.00000	  35.93134	   0.59312	   0.13524	   0.60835	 -12.84445
1195902.56897	  78.00000	  28.40909	   0.62038	   0.13338	   0.63456	 -12.13350
1195902.78397	  78.00000	  22.48202	   0.64629	   0.13023	   0.65928	 -11.39271
1195903.04897	  78.00000	  17.79613	   0.67013	   0.12301	   0.68132	 -10.40146
1195903.30097	  78.00000	  14.06813	   0.69250	   0.11137	   0.70140	  -9.13639
1195903.51697	  78.00000	  11.14480	   0.70854	   0.10111	   0.71572	  -8.12148
1195903.78397	  78.00000	   8.81772	   0.72450	   0.08828	   0.72986	  -6.94758
1195903.96297	  78.00000	   6.97545	   0.73675	   0.07905	   0.74098	  -6.12445
1195904.18097	  78.00000	   5.51730	   0.74139	   0.07001	   0.74469	  -5.39461
1195904.44897	  78.00000	   4.36941	   0.74786	   0.05954	   0.75023	  -4.55175
1195904.78397	  78.00000	   3.45686	   0.75360	   0.05072	   0.75531	  -3.85065
1195905.20297	  78.00000	   2.73547	   0.76491	   0.04701	   0.76636	  -3.51667
1195905.72797	  78.00000	   2.16054	   0.77071	   0.04818	   0.77221	  -3.57705
1195906.38697	  78.00000	   1.70952	   0.77163	   0.05173	   0.77336	  -3.83515
1195907.21597	  78.00000	   1.35352	   0.77018	   0.05263	   0.77197	  -3.90888
1195908.25897	  78.00000	   1.07079	   0.76783	   0.04878	   0.76938	  -3.63475
1195909.57297	  78.00000	   0.84734	   0.76806	   0.04161	   0.76919	  -3.10137
1195911.22797	  78.00000	   0.67072	   0.77636	   0.03438	   0.77712	  -2.53570
1195913.31696	  78.00000	   0.53067	   0.79222	   0.02902	   0.79275	  -2.09756
1195915.95396	  78.00000	   0.41976	   0.81652	   0.03621	   0.81732	  -2.53891
1195919.28496	  78.00000	   0.33183	   0.83898	   0.06018	   0.84113	  -4.10257
1195923.49096	  78.00000	   0.26261	   0.84705	   0.09825	   0.85273	  -6.61628
1195928.79895	  78.00000	   0.20791	   0.83241	   0.13822	   0.84381	  -9.42757
1195935.50395	  78.00000	   0.16452	   0.79546	   0.16177	   0.81175	 -11.49560
1195943.97994	  78.00000	   0.13007	   0.75202	   0.15400	   0.76763	 -11.57330
1195954.66993	  78.00000	   0.10309	   0.72519	   0.10930	   0.73338	  -8.57123
1195968.18392	  78.00000	   0.08153	   0.74556	   0.03980	   0.74662	  -3.05600
1195985.28191	  78.00000	   0.06443	   0.82290	  -0.02159	   0.82318	   1.50258
1196006.86789	  78.00000	   0.05102	   0.98972	  -0.04252	   0.99063	   2.45992
1196034.11087	  78.00000	   0.04042	   1.20189	   0.05460	   1.20313	  -2.60110
1196068.60684	  78.00000	   0.03192	   1.37241	   0.31387	   1.40784	 -12.88200
1196112.15381	  78.00000	   0.02528	   1.37767	   0.69964	   1.54514	 -26.92362
1196167.21877	  78.00000	   0.01999	   1.11389	   1.08092	   1.55214	 -44.13936
1210790.13447	  79.00000	20004.45300	   0.27749	  -0.02221	   0.27838	   4.57693
1210790.27747	  79.00000	15829.12600	   0.28528	  -0.00595	   0.28534	   1.19545
1210790.41947	  79.00000	12516.70300	   0.29279	   0.00568	   0.29285	  -1.11097
1210790.56147	  79.00000	9909.44240	   0.29931	   0.01682	   0.29978	  -3.21646
1210790.72547	  79.00000	7835.48000	   0.30677	   0.02390	   0.30770	  -4.45392
1210790.92647	  79.00000	6217.24610	   0.31466	   0.03304	   0.31639	  -5.99481
1210791.16447	  79.00000	4905.29100	   0.32245	   0.03572	   0.32442	  -6.32082
1210791.40347	  79.00000	3881.27370	   0.32999	   0.04150	   0.33259	  -7.16746
1210791.64147	  79.00000	3070.98270	   0.33917	   0.04718	   0.34243	  -7.91926
1210791.87947	  79.00000	2430.77780	   0.34548	   0.05147	   0.34929	  -8.47304
1210792.11747	  79.00000	1923.15370	   0.35477	   0.05443	   0.35892	  -8.72259
1210792.35547	  79.00000	1522.43580	   0.36432	   0.05988	   0.36921	  -9.33340
1210792.59347	  79.00000	1203.84460	   0.37420	   0.06329	   0.37952	  -9.59987
1210792.83247	  79.00000	 952.86591	   0.38287	   0.06546	   0.38842	  -9.70269
1210793.07047	  79.00000	 754.27557	   0.39175	   0.06926	   0.39782	 -10.02579
1210793.30747	  79.00000	 596.71857	   0.40527	   0.07332	   0.41185	 -10.25410
1210793.54547	  79.00000	 471.96338	   0.41559	   0.07725	   0.42271	 -10.53019
1210793.78447	  79.00000	 373.20856	   0.42647	   0.08093	   0.43408	 -10.74440
1210794.02247	  79.00000	 295.47278	   0.43906	   0.08569	   0.44734	 -11.04311
1210794.26147	  79.00000	 233.87738	   0.45064	   0.08965	   0.45947	 -11.25166
1210794.49947	  79.00000	 185.05922	   0.46471	   0.09349	   0.47402	 -11.37466
1210794.73547	  79.00000	 146.35823	   0.47787	   0.09921	   0.48806	 -11.72873
1210794.97247	  79.00000	 115.77804	   0.49305	   0.10704	   0.50453	 -12.24909
1210795.20647	  79.00000	  91.67210	   0.50722	   0.11274	   0.51960	 -12.53124
1210795.45147	  79.00000	  72.51701	   0.52531	   0.11905	   0.53863	 -12.76931
1210795.68047	  79.00000	  57.36816	   0.54638	   0.12633	   0.56079	 -13.01825
1210795.91747	  79.00000	  45.36290	   0.56963	   0.13225	   0.58478	 -13.07074
1210796.14947	  79.00000	  35.93134	   0.59486	   0.13312	   0.60957	 -12.61398
1210796.40047	  79.00000	  28.40909	   0.62006	   0.13327	   0.63422	 -12.12967
1210796.61446	  79.00000	  22.48202	   0.64564	   0.12994	   0.65858	 -11.37907
1210796.87946	  79.00000	  17.79613	   0.67096	   0.12220	   0.68200	 -10.32231
1210797.13146	  79.00000	  14.06813	   0.69401	   0.11261	   0.70309	  -9.21610
1210797.34746	  79.00000	  11.14480	   0.71020	   0.09982	   0.71718	  -8.00101
1210797.61546	  79.00000	   8.81772	   0.72550	   0.08846	   0.73087	  -6.95143
1210797.79346	  79.00000	   6.97545	   0.73763	   0.08073	   0.74203	  -6.24606
1210798.01146	  79.00000	   5.51730	   0.74186	   0.07046	   0.74520	  -5.42575
1210798.28046	  79.00000	   4.36941	   0.74930	   0.06007	   0.75170	  -4.58382
1210798.61546	  79.00000	   3.45686	   0.75860	   0.05226	   0.76040	  -3.94059
1210799.03446	  79.00000	   2.73547	   0.76640	   0.04927	   0.76798	  -3.67816
1210799.55846	  79.00000	   2.16054	   0.77090	   0.05093	   0.77258	  -3.77963
1210800.21746	  79.00000	   1.70952	   0.76943	   0.05215	   0.77119	  -3.87775
1210801.04646	  79.00000	   1.35352	   0.76822	   0.04974	   0.76982	  -3.70442
1210802.08946	  79.00000	   1.07079	   0.76737	   0.04373	   0.76861	  -3.26157
1210803.40346	  79.00000	   0.84734	   0.77309	   0.03581	   0.77392	  -2.65185
1210805.05846	  79.00000	   0.67072	   0.78479	   0.03110	   0.78540	  -2.26946
1210807.14746	  79.00000	   0.53067	   0.80433	   0.03269	   0.80500	  -2.32726
1210809.78445	  79.00000	   0.41976	   0.82575	   0.04907	   0.82720	  -3.40102
1210813.11545	  79.00000	   0.33183	   0.83692	   0.07889	   0.84063	  -5.38494
1210817.32145	  79.00000	   0.26261	   0.83052	   0.11423	   0.83833	  -7.83162
1210822.62944	  79.00000	   0.20791	   0.80313	   0.13887	   0.81504	  -9.81002
1210829.33444	  79.00000	   0.16452	   0.76758	   0.13955	   0.78016	 -10.30416
1210837.81043	  79.00000	   0.13007	   0.74053	   0.10947	   0.74858	  -8.40921
1210848.50042	  79.00000	   0.10309	   0.74637	   0.05547	   0.74842	  -4.25035
1210862.01441	  79.00000	   0.08153	   0.80748	  -0.00116	   0.80748	   0.08207
1210879.11240	  79.00000	   0.06443	   0.91574	  -0.02441	   0.91607	   1.52722
1210900.69938	  79.00000	   0.05102	   1.08964	   0.02762	   1.08999	  -1.45202
1210927.94136	  79.00000	   0.04042	   1.24684	   0.20710	   1.26392	  -9.43067
1210962.43734	  79.00000	   0.03192	   1.29417	   0.50420	   1.38892	 -21.28566
1211005.98430	  79.00000	   0.02528	   1.14093	   0.83296	   1.41264	 -36.13210
1211061.05026	  79.00000	   0.01999	   0.75411	   1.03055	   1.27700	 -53.80484
1225663.67719	  80.00000	20004.45300	   0.27865	  -0.02194	   0.27951	   4.50165
1225663.82019	  80.00000	15829.12600	   0.28483	  -0.00661	   0.28490	   1.33004
1225663.96219	  80.00000	12516.70300	   0.29202	   0.00689	   0.29210	  -1.35202
1225664.10419	  80.00000	9909.44240	   0.29946	   0.01620	   0.29990	  -3.09722
1225664.26819	  80.00000	7835.48000	   0.30676	   0.02393	   0.30769	  -4.46047
1225664.46919	  80.00000	6217.24610	   0.31555	   0.03320	   0.31729	  -6.00560
1225664.70719	  80.00000	4905.29100	   0.32260	   0.03649	   0.32466	  -6.45428
1225664.94618	  80.00000	3881.27370	   0.33040	   0.04345	   0.33324	  -7.49191
1225665.18418	  80.00000	3070.98270	   0.33938	   0.04712	   0.34264	  -7.90412
1225665.42218	  80.00000	2430.77780	   0.34675	   0.05091	   0.35047	  -8.35302
1225665.66018	  80.00000	1923.15370	   0.35475	   0.05687	   0.35928	  -9.10754
1225665.89818	  80.00000	1522.43580	   0.36417	   0.05825	   0.36880	  -9.08697
1225666.13618	  80.00000	1203.84460	   0.37382	   0.06197	   0.37892	  -9.41213
1225666.37518	  80.00000	 952.86591	   0.38376	   0.06590	   0.38938	  -9.74375
1225666.61318	  80.00000	 754.27557	   0.39346	   0.06882	   0.39944	  -9.92112
1225666.85018	  80.00000	 596.71857	   0.40478	   0.07339	   0.41138	 -10.27668
1225667.08818	  80.00000	 471.96338	   0.41513	   0.07798	   0.42239	 -10.63838
1225667.32718	  80.00000	 373.20856	   0.42781	   0.08149	   0.43550	 -10.78449
1225667.56518	  80.00000	 295.47278	   0.44030	   0.08603	   0.44863	 -11.05602
1225667.80418	  80.00000	 233.87738	   0.45176	   0.08946	   0.46053	 -11.20130
1225668.04218	  80.00000	 185.05922	   0.46472	   0.09420	   0.47417	 -11.45837
1225668.27818	  80.00000	 146.35823	   0.47879	   0.10131	   0.48939	 -11.94686
1225668.51518	  80.00000	 115.77804	   0.49279	   0.10685	   0.50424	 -12.23342
1225668.74918	  80.00000	  91.67210	   0.50985	   0.11280	   0.52218	 -12.47529
1225668.99418	  80.00000	  72.51701	   0.52612	   0.11910	   0.53944	 -12.75474
1225669.22318	  80.00000	  57.36816	   0.54668	   0.12679	   0.56119	 -13.05736
1225669.46018	  80.00000	  45.36290	   0.56872	   0.13162	   0.58376	 -13.03099
1225669.69218	  80.00000	  35.93134	   0.59579	   0.13612	   0.61115	 -12.86912
1225669.94318	  80.00000	  28.40909	   0.62185	   0.13574	   0.63649	 -12.31355
1225670.15718	  80.00000	  22.48202	   0.64866	   0.13183	   0.66192	 -11.48829
1225670.42218	  80.00000	  17.79613	   0.67218	   0.12328	   0.68339	 -10.39283
1225670.67418	  80.00000	  14.06813	   0.69367	   0.11384	   0.70295	  -9.31997
1225670.89018	  80.00000	  11.14480	   0.71095	   0.10090	   0.71807	  -8.07728
1225671.15818	  80.00000	   8.81772	   0.72824	   0.09103	   0.73391	  -7.12501
1225671.33618	  80.00000	   6.97545	   0.73637	   0.08039	   0.74074	  -6.23009
1225671.55418	  80.00000	   5.51730	   0.74419	   0.06797	   0.74728	  -5.21824
1225671.82318	  80.00000	   4.36941	   0.75308	   0.05916	   0.75540	  -4.49197
1225672.15818	  80.00000	   3.45686	   0.76332	   0.05425	   0.76525	  -4.06543
1225672.57718	  80.00000	   2.73547	   0.76694	   0.05463	   0.76888	  -4.07450
1225673.10218	  80.00000	   2.16054	   0.76684	   0.05310	   0.76867	  -3.96146
1225673.76218	  80.00000	   1.70952	   0.76698	   0.04922	   0.76856	  -3.67184
1225674.59018	  80.00000	   1.35352	   0.76812	   0.04212	   0.76927	  -3.13860
1225675.63318	  80.00000	   1.07079	   0.77508	   0.03506	   0.77587	  -2.59020
1225676.94718	  80.00000	   0.84734	   0.78806	   0.03235	   0.78873	  -2.35090
1225678.60217	  80.00000	   0.67072	   0.80316	   0.03701	   0.80401	  -2.63819
1225680.69117	  80.00000	   0.53067	   0.81763	   0.05234	   0.81931	  -3.66251
1225683.32817	  80.00000	   0.41976	   0.82133	   0.07658	   0.82489	  -5.32649
1225686.65917	  80.00000	   0.33183	   0.81049	   0.10025	   0.81667	  -7.05103
1225690.86516	  80.00000	   0.26261	   0.78816	   0.11197	   0.79607	  -8.08555
1225696.17316	  80.00000	   0.20791	   0.76459	   0.10230	   0.77141	  -7.62074
1225702.87816	  80.00000	   0.16452	   0.75654	   0.07204	   0.75996	  -5.43949
1225711.35415	  80.00000	   0.13007	   0.78042	   0.03217	   0.78109	  -2.36060
1225722.04414	  80.00000	   0.10309	   0.84568	   0.00439	   0.84570	  -0.29740
1225735.55813	  80.00000	   0.08153	   0.95044	   0.01947	   0.95064	  -1.17364
1225752.65612	  80.00000	   0.06443	   1.05834	   0.09485	   1.06258	  -5.12126
1225774.24310	  80.00000	   0.05102	   1.13805	   0.26560	   1.16863	 -13.13660
1225801.48508	  80.00000	   0.04042	   1.10411	   0.48732	   1.20687	 -23.81510
1225835.98105	  80.00000	   0.03192	   0.91954	   0.67298	   1.13950	 -36.19929
1225879.52802	  80.00000	   0.02528	   0.61743	   0.70732	   0.93889	 -48.88159
1225934.59398	  80.00000	   0.01999	   0.30158	   0.48207	   0.56863	 -57.97001
1240527.37712	  81.00000	20004.45300	   0.27873	  -0.02060	   0.27949	   4.22720
1240527.52012	  81.00000	15829.12600	   0.28688	  -0.00649	   0.28696	   1.29547
1240527.66212	  81.00000	12516.70300	   0.29246	   0.00651	   0.29253	  -1.27448
1240527.80412	  81.00000	9909.44240	   0.30014	   0.01741	   0.30065	  -3.31955
1240527.96812	  81.00000	7835.48000	   0.30743	   0.02493	   0.30844	  -4.63668
1240528.16912	  81.00000	6217.24610	   0.31481	   0.03263	   0.31649	  -5.91696
1240528.40712	  81.00000	4905.29100	   0.32359	   0.03602	   0.32559	  -6.35221
1240528.64612	  81.00000	3881.27370	   0.33163	   0.04265	   0.33436	  -7.32834
1240528.88411	  81.00000	3070.98270	   0.33876	   0.04681	   0.34198	  -7.86763
1240529.12211	  81.00000	2430.77780	   0.34752	   0.05159	   0.35133	  -8.44336
1240529.36011	  81.00000	1923.15370	   0.35568	   0.05501	   0.35991	  -8.79253
1240529.59811	  81.00000	1522.43580	   0.36409	   0.05953	   0.36893	  -9.28625
1240529.83611	  81.00000	1203.84460	   0.37248	   0.06323	   0.37781	  -9.63385
1240530.07511	  81.00000	 952.86591	   0.38552	   0.06754	   0.39139	  -9.93750
1240530.31311	  81.00000	 754.27557	   0.39475	   0.07053	   0.40100	 -10.13018
1240530.55011	  81.00000	 596.71857	   0.40474	   0.07346	   0.41135	 -10.28744
1240530.78811	  81.00000	 471.96338	   0.41634	   0.07704	   0.42341	 -10.48375
1240531.02711	  81.00000	 373.20856	   0.42646	   0.08152	   0.43418	 -10.82160
1240531.26411	  81.00000	 295.47278	   0.43971	   0.08626	   0.44809	 -11.09891
1240531.50411	  81.00000	 233.87738	   0.45157	   0.09089	   0.46062	 -11.38020
1240531.74211	  81.00000	 185.05922	   0.46425	   0.09596	   0.47406	 -11.67917
1240531.97811	  81.00000	 146.35823	   0.47880	   0.10002	   0.48914	 -11.79889
1240532.21411	  81.00000	 115.77804	   0.49419	   0.10621	   0.50548	 -12.12981
1240532.44911	  81.00000	  91.67210	   0.50939	   0.11337	   0.52185	 -12.54708
1240532.69411	  81.00000	  72.51701	   0.52654	   0.12092	   0.54025	 -12.93372
1240532.92311	  81.00000	  57.36816	   0.54734	   0.12787	   0.56208	 -13.14946
1240533.16011	  81.00000	  45.36290	   0.57020	   0.13176	   0.58523	 -13.01180
1240533.39211	  81.00000	  35.93134	   0.59440	   0.13672	   0.60992	 -12.95361
1240533.64311	  81.00000	  28.40909	   0.62205	   0.13425	   0.63637	 -12.17861
1240533.85711	  81.00000	  22.48202	   0.64737	   0.13241	   0.66077	 -11.55996
1240534.12211	  81.00000	  17.79613	   0.67203	   0.12427	   0.68342	 -10.47646
1240534.37411	  81.00000	  14.06813	   0.69541	   0.11588	   0.70500	  -9.46019
1240534.59011	  81.00000	  11.14480	   0.71057	   0.10071	   0.71767	  -8.06659
1240534.85811	  81.00000	   8.81772	   0.72913	   0.09121	   0.73481	  -7.12995
1240535.03611	  81.00000	   6.97545	   0.73760	   0.08219	   0.74216	  -6.35806
1240535.25411	  81.00000	   5.51730	   0.74521	   0.07046	   0.74854	  -5.40140
1240535.52311	  81.00000	   4.36941	   0.75439	   0.06082	   0.75684	  -4.60964
1240535.85811	  81.00000	   3.45686	   0.76364	   0.05347	   0.76551	  -4.00537
1240536.27711	  81.00000	   2.73547	   0.76956	   0.05352	   0.77142	  -3.97859
1240536.80211	  81.00000	   2.16054	   0.76992	   0.05390	   0.77181	  -4.00435
1240537.46111	  81.00000	   1.70952	   0.76864	   0.05019	   0.77028	  -3.73623
1240538.29011	  81.00000	   1.35352	   0.76907	   0.04465	   0.77037	  -3.32243
1240539.33311	  81.00000	   1.07079	   0.77463	   0.03677	   0.77550	  -2.71741
1240540.64711	  81.00000	   0.84734	   0.78614	   0.03203	   0.78679	  -2.33310
1240542.30210	  81.00000	   0.67072	   0.80105	   0.03379	   0.80176	  -2.41538
1240544.39110	  81.00000	   0.53067	   0.81773	   0.04571	   0.81901	  -3.19915
1240547.02810	  81.00000	   0.41976	   0.82758	   0.07047	   0.83058	  -4.86736
1240550.35910	  81.00000	   0.33183	   0.82112	   0.09793	   0.82694	  -6.80095
1240554.56509	  81.00000	   0.26261	   0.79967	   0.11650	   0.80811	  -8.28910
1240559.87309	  81.00000	   0.20791	   0.77273	   0.11504	   0.78124	  -8.46787
1240566.57809	  81.00000	   0.16452	   0.75480	   0.09025	   0.76017	  -6.81809
1240575.05408	  81.00000	   0.13007	   0.76569	   0.04782	   0.76718	  -3.57358
1240585.74407	  81.00000	   0.10309	   0.81815	   0.00859	   0.81820	  -0.60175
1240599.25806	  81.00000	   0.08153	   0.91876	   0.00122	   0.91876	  -0.07586
1240616.35605	  81.00000	   0.06443	   1.03537	   0.05100	   1.03663	  -2.82012
1240637.94203	  81.00000	   0.05102	   1.15236	   0.20321	   1.17014	 -10.00083
1240665.18501	  81.00000	   0.04042	   1.16837	   0.43234	   1.24580	 -20.30610
1240699.68098	  81.00000	   0.03192	   1.02823	   0.66868	   1.22653	 -33.03684
1240743.22795	  81.00000	   0.02528	   0.73498	   0.78767	   1.07732	 -46.98167
1240798.29291	  81.00000	   0.01999	   0.36176	   0.65901	   0.75177	 -61.23519
1255378.20446	  82.00000	20004.45300	   0.27713	  -0.02239	   0.27803	   4.61986
1255378.34746	  82.00000	15829.12600	   0.28463	  -0.00668	   0.28471	   1.34421
1255378.48946	  82.00000	12516.70300	   0.29198	   0.00707	   0.29206	  -1.38790
1255378.63146	  82.00000	9909.44240	   0.29998	   0.01561	   0.30038	  -2.97936
1255378.79546	  82.00000	7835.48000	   0.30751	   0.02421	   0.30846	  -4.50215
1255378.99646	  82.00000	6217.24610	   0.31485	   0.03160	   0.31643	  -5.73108
1255379.23446	  82.00000	4905.29100	   0.32372	   0.03855	   0.32601	  -6.79174
1255379.47346	  82.00000	3881.27370	   0.33130	   0.04339	   0.33413	  -7.46127
1255379.71146	  82.00000	3070.98270	   0.33938	   0.04622	   0.34251	  -7.75573
1255379.94946	  82.00000	2430.77780	   0.34689	   0.05168	   0.35072	  -8.47410
1255380.18746	  82.00000	1923.15370	   0.35572	   0.05518	   0.35997	  -8.81693
1255380.42546	  82.00000	1522.43580	   0.36474	   0.06030	   0.36969	  -9.38701
1255380.66346	  82.00000	1203.84460	   0.37349	   0.06320	   0.37880	  -9.60431
1255380.90246	  82.00000	 952.86591	   0.38408	   0.06778	   0.39002	 -10.00849
1255381.14046	  82.00000	 754.27557	   0.39435	   0.07082	   0.40066	 -10.18112
1255381.37746	  82.00000	 596.71857	   0.40470	   0.07279	   0.41119	 -10.19646
1255381.61546	  82.00000	 471.96338	   0.41661	   0.07712	   0.42369	 -10.48758
1255381.85446	  82.00000	 373.20856	   0.42766	   0.08132	   0.43532	 -10.76686
1255382.09246	  82.00000	 295.47278	   0.44090	   0.08604	   0.44922	 -11.04182
1255382.33146	  82.00000	 233.87738	   0.45113	   0.09066	   0.46015	 -11.36288
1255382.56946	  82.00000	 185.05922	   0.46481	   0.09533	   0.47448	 -11.59022
1255382.80546	  82.00000	 146.35823	   0.47821	   0.10098	   0.48876	 -11.92341
1255383.04246	  82.00000	 115.77804	   0.49356	   0.10618	   0.50486	 -12.14130
1255383.27646	  82.00000	  91.67210	   0.51003	   0.11376	   0.52256	 -12.57356
1255383.52146	  82.00000	  72.51701	   0.52580	   0.11835	   0.53896	 -12.68488
1255383.75046	  82.00000	  57.36816	   0.54767	   0.12683	   0.56217	 -13.03848
1255383.98746	  82.00000	  45.36290	   0.57138	   0.13278	   0.58660	 -13.08217
1255384.21946	  82.00000	  35.93134	   0.59557	   0.13583	   0.61086	 -12.84737
1255384.47046	  82.00000	  28.40909	   0.62326	   0.13584	   0.63789	 -12.29511
1255384.68446	  82.00000	  22.48202	   0.64893	   0.13220	   0.66226	 -11.51444
1255384.94946	  82.00000	  17.79613	   0.67199	   0.12440	   0.68340	 -10.48810
1255385.20146	  82.00000	  14.06813	   0.69569	   0.11519	   0.70516	  -9.40132
1255385.41746	  82.00000	  11.14480	   0.71258	   0.10182	   0.71982	  -8.13219
1255385.68546	  82.00000	   8.81772	   0.72835	   0.09213	   0.73415	  -7.20903
1255385.86346	  82.00000	   6.97545	   0.73845	   0.08166	   0.74296	  -6.31050
1255386.08146	  82.00000	   5.51730	   0.74598	   0.06903	   0.74917	  -5.28688
1255386.35046	  82.00000	   4.36941	   0.75524	   0.05946	   0.75758	  -4.50134
1255386.68546	  82.00000	   3.45686	   0.76492	   0.05600	   0.76697	  -4.18753
1255387.10446	  82.00000	   2.73547	   0.76827	   0.05568	   0.77028	  -4.14524
1255387.62946	  82.00000	   2.16054	   0.76795	   0.05204	   0.76971	  -3.87675
1255388.28846	  82.00000	   1.70952	   0.76732	   0.04739	   0.76878	  -3.53443
1255389.11746	  82.00000	   1.35352	   0.77077	   0.04014	   0.77181	  -2.98132
1255390.16046	  82.00000	   1.07079	   0.77939	   0.03360	   0.78012	  -2.46843
1255391.47445	  82.00000	   0.84734	   0.79358	   0.03310	   0.79427	  -2.38842
1255393.12945	  82.00000	   0.67072	   0.80797	   0.03997	   0.80896	  -2.83192
1255395.21845	  82.00000	   0.53067	   0.81912	   0.05826	   0.82118	  -4.06844
1255397.85545	  82.00000	   0.41976	   0.81878	   0.08148	   0.82283	  -5.68323
1255401.18645	  82.00000	   0.33183	   0.80419	   0.10064	   0.81046	  -7.13337
1255405.39244	  82.00000	   0.26261	   0.78227	   0.10528	   0.78932	  -7.66473
1255410.70044	  82.00000	   0.20791	   0.76349	   0.08977	   0.76875	  -6.70578
1255417.40543	  82.00000	   0.16452	   0.76529	   0.05727	   0.76743	  -4.27982
1255425.88143	  82.00000	   0.13007	   0.80136	   0.02179	   0.80166	  -1.55726
1255436.57142	  82.00000	   0.10309	   0.87546	   0.00756	   0.87549	  -0.49505
1255450.08541	  82.00000	   0.08153	   0.97868	   0.04395	   0.97966	  -2.57151
1255467.18340	  82.00000	   0.06443	   1.07262	   0.13980	   1.08169	  -7.42595
1255488.76938	  82.00000	   0.05102	   1.11550	   0.31999	   1.16049	 -16.00592
1255516.01236	  82.00000	   0.04042	   1.03563	   0.52241	   1.15993	 -26.76808
1255550.50833	  82.00000	   0.03192	   0.82626	   0.65057	   1.05164	 -38.21556
1255594.05530	  82.00000	   0.02528	   0.53373	   0.60890	   0.80971	 -48.76413
1255649.12025	  82.00000	   0.01999	   0.28990	   0.30559	   0.42122	 -46.50879
1270236.65240	  83.00000	20004.45300	   0.28007	  -0.02274	   0.28099	   4.64240
1270236.79540	  83.00000	15829.12600	   0.28503	  -0.00727	   0.28512	   1.46187
1270236.93740	  83.00000	12516.70300	   0.29296	   0.00754	   0.29306	  -1.47367
1270237.07940	  83.00000	9909.44240	   0.29987	   0.01561	   0.30028	  -2.98009
1270237.24340	  83.00000	7835.48000	   0.30807	   0.02371	   0.30898	  -4.40131
1270237.44440	  83.00000	6217.24610	   0.31575	   0.03026	   0.31719	  -5.47448
1270237.68240	  83.00000	4905.29100	   0.32190	   0.03790	   0.32412	  -6.71499
1270237.92140	  83.00000	3881.27370	   0.32915	   0.04355	   0.33202	  -7.53672
1270238.15940	  83.00000	3070.98270	   0.33799	   0.04718	   0.34127	  -7.94738
1270238.39740	  83.00000	2430.77780	   0.34657	   0.05161	   0.35039	  -8.47003
1270238.63540	  83.00000	1923.15370	   0.35520	   0.05600	   0.35958	  -8.95922
1270238.87340	  83.00000	1522.43580	   0.36528	   0.05854	   0.36994	  -9.10541
1270239.11140	  83.00000	1203.84460	   0.37368	   0.06426	   0.37917	  -9.75726
1270239.35040	  83.00000	 952.86591	   0.38246	   0.06726	   0.38833	  -9.97485
1270239.58840	  83.00000	 754.27557	   0.39373	   0.06957	   0.39983	 -10.02075
1270239.82540	  83.00000	 596.71857	   0.40456	   0.07313	   0.41112	 -10.24670
1270240.06340	  83.00000	 471.96338	   0.41390	   0.07741	   0.42108	 -10.59394
1270240.30240	  83.00000	 373.20856	   0.42749	   0.08166	   0.43522	 -10.81410
1270240.54040	  83.00000	 295.47278	   0.43908	   0.08607	   0.44744	 -11.09060
1270240.77940	  83.00000	 233.87738	   0.45178	   0.08988	   0.46064	 -11.25166
1270241.01740	  83.00000	 185.05922	   0.46515	   0.09414	   0.47458	 -11.44094
1270241.25340	  83.00000	 146.35823	   0.47758	   0.09899	   0.48773	 -11.71067
1270241.49040	  83.00000	 115.77804	   0.49273	   0.10514	   0.50382	 -12.04490
1270241.72440	  83.00000	  91.67210	   0.50809	   0.11282	   0.52047	 -12.51936
1270241.96940	  83.00000	  72.51701	   0.52576	   0.11871	   0.53900	 -12.72380
1270242.19840	  83.00000	  57.36816	   0.54636	   0.12669	   0.56086	 -13.05494
1270242.43540	  83.00000	  45.36290	   0.56992	   0.13166	   0.58493	 -13.00810
1270242.66740	  83.00000	  35.93134	   0.59323	   0.13509	   0.60842	 -12.82865
1270242.91740	  83.00000	  28.40909	   0.62063	   0.13469	   0.63507	 -12.24473
1270243.13240	  83.00000	  22.48202	   0.64679	   0.13025	   0.65978	 -11.38598
1270243.39740	  83.00000	  17.79613	   0.67138	   0.12370	   0.68268	 -10.43982
1270243.64940	  83.00000	  14.06813	   0.69286	   0.11537	   0.70240	  -9.45356
1270243.86540	  83.00000	  11.14480	   0.71035	   0.10129	   0.71754	  -8.11507
1270244.13240	  83.00000	   8.81772	   0.72824	   0.09018	   0.73380	  -7.05925
1270244.31040	  83.00000	   6.97545	   0.73801	   0.08241	   0.74260	  -6.37173
1270244.52940	  83.00000	   5.51730	   0.74553	   0.07110	   0.74891	  -5.44796
1270244.79840	  83.00000	   4.36941	   0.75234	   0.05888	   0.75464	  -4.47524
1270245.13340	  83.00000	   3.45686	   0.76154	   0.05354	   0.76342	  -4.02125
1270245.55240	  83.00000	   2.73547	   0.76845	   0.05269	   0.77025	  -3.92239
1270246.07739	  83.00000	   2.16054	   0.76884	   0.05365	   0.77071	  -3.99171
1270246.73639	  83.00000	   1.70952	   0.76808	   0.05115	   0.76978	  -3.80968
1270247.56539	  83.00000	   1.35352	   0.76793	   0.04598	   0.76931	  -3.42645
1270248.60839	  83.00000	   1.07079	   0.77213	   0.03807	   0.77306	  -2.82305
1270249.92139	  83.00000	   0.84734	   0.78166	   0.03245	   0.78233	  -2.37687
1270251.57739	  83.00000	   0.67072	   0.79666	   0.03206	   0.79730	  -2.30454
1270253.66639	  83.00000	   0.53067	   0.81505	   0.04257	   0.81616	  -2.98996
1270256.30339	  83.00000	   0.41976	   0.82815	   0.06526	   0.83072	  -4.50555
1270259.63438	  83.00000	   0.33183	   0.82570	   0.09523	   0.83117	  -6.57900
1270263.84038	  83.00000	   0.26261	   0.80701	   0.11843	   0.81566	  -8.34884
1270269.14838	  83.00000	   0.20791	   0.77762	   0.12325	   0.78732	  -9.00645
1270275.85337	  83.00000	   0.16452	   0.75442	   0.10250	   0.76135	  -7.73723
1270284.32937	  83.00000	   0.13007	   0.75484	   0.06078	   0.75728	  -4.60340
1270295.01936	  83.00000	   0.10309	   0.79763	   0.01493	   0.79777	  -1.07227
1270308.53335	  83.00000	   0.08153	   0.89250	  -0.00630	   0.89252	   0.40418
1270325.63133	  83.00000	   0.06443	   1.01128	   0.02564	   1.01160	  -1.45237
1270347.21732	  83.00000	   0.05102	   1.14906	   0.15912	   1.16003	  -7.88405
1270374.46030	  83.00000	   0.04042	   1.19975	   0.38967	   1.26144	 -17.99335
1270408.95627	  83.00000	   0.03192	   1.09578	   0.65146	   1.27481	 -30.73230
1270452.50323	  83.00000	   0.02528	   0.81834	   0.82484	   1.16192	 -45.22675
1270507.56819	  83.00000	   0.01999	   0.42268	   0.76399	   0.87312	 -61.04646
1285085.86995	  84.00000	20004.45300	   0.27786	  -0.02237	   0.27876	   4.60374
1285086.01195	  84.00000	15829.12600	   0.28513	  -0.00609	   0.28519	   1.22259
1285086.15395	  84.00000	12516.70300	   0.29347	   0.00540	   0.29352	  -1.05411
1285086.29595	  84.00000	9909.44240	   0.29910	   0.01619	   0.29954	  -3.09813
1285086.45995	  84.00000	7835.48000	   0.30953	   0.02620	   0.31064	  -4.83879
1285086.66095	  84.00000	6217.24610	   0.31560	   0.03137	   0.31715	  -5.67595
1285086.89895	  84.00000	4905.29100	   0.32357	   0.03698	   0.32568	  -6.51938
1285087.13795	  84.00000	3881.27370	   0.33199	   0.04181	   0.33461	  -7.17871
1285087.37595	  84.00000	3070.98270	   0.33915	   0.04741	   0.34245	  -7.95766
1285087.61395	  84.00000	2430.77780	   0.34795	   0.05090	   0.35166	  -8.32239
1285087.85195	  84.00000	1923.15370	   0.35588	   0.05575	   0.36022	  -8.90343
1285088.08995	  84.00000	1522.43580	   0.36445	   0.05891	   0.36918	  -9.18139
1285088.32795	  84.00000	1203.84460	   0.37222	   0.06253	   0.37743	  -9.53566
1285088.56695	  84.00000	 952.86591	   0.38261	   0.06597	   0.38825	  -9.78241
1285088.80495	  84.00000	 754.27557	   0.39398	   0.06996	   0.40014	 -10.06877
1285089.04195	  84.00000	 596.71857	   0.40438	   0.07336	   0.41098	 -10.28208
1285089.27995	  84.00000	 471.96338	   0.41576	   0.07710	   0.42285	 -10.50549
1285089.51895	  84.00000	 373.20856	   0.42681	   0.08075	   0.43438	 -10.71389
1285089.75695	  84.00000	 295.47278	   0.43864	   0.08499	   0.44680	 -10.96553
1285089.99595	  84.00000	 233.87738	   0.45028	   0.09057	   0.45930	 -11.37330
1285090.23395	  84.00000	 185.05922	   0.46504	   0.09388	   0.47442	 -11.41378
1285090.46995	  84.00000	 146.35823	   0.47837	   0.10008	   0.48872	 -11.81592
1285090.70695	  84.00000	 115.77804	   0.49261	   0.10577	   0.50383	 -12.11866
1285090.94095	  84.00000	  91.67210	   0.50787	   0.11312	   0.52031	 -12.55665
1285091.18595	  84.00000	  72.51701	   0.52500	   0.11994	   0.53853	 -12.86929
1285091.41495	  84.00000	  57.36816	   0.54502	   0.12619	   0.55944	 -13.03607
1285091.65195	  84.00000	  45.36290	   0.57018	   0.13201	   0.58526	 -13.03523
1285091.88395	  84.00000	  35.93134	   0.59587	   0.13514	   0.61100	 -12.77831
1285092.13495	  84.00000	  28.40909	   0.62230	   0.13369	   0.63650	 -12.12501
1285092.34895	  84.00000	  22.48202	   0.64648	   0.13063	   0.65955	 -11.42379
1285092.61395	  84.00000	  17.79613	   0.67104	   0.12426	   0.68245	 -10.49125
1285092.86595	  84.00000	  14.06813	   0.69353	   0.11659	   0.70326	  -9.54262
1285093.08195	  84.00000	  11.14480	   0.71107	   0.10077	   0.71818	  -8.06590
1285093.34995	  84.00000	   8.81772	   0.72741	   0.09247	   0.73327	  -7.24450
1285093.52795	  84.00000	   6.97545	   0.73628	   0.08106	   0.74073	  -6.28259
1285093.74595	  84.00000	   5.51730	   0.74509	   0.06791	   0.74818	  -5.20750
1285094.01495	  84.00000	   4.36941	   0.75377	   0.05893	   0.75607	  -4.47035
1285094.34995	  84.00000	   3.45686	   0.76390	   0.05539	   0.76591	  -4.14755
1285094.76895	  84.00000	   2.73547	   0.76653	   0.05524	   0.76852	  -4.12198
1285095.29395	  84.00000	   2.16054	   0.76577	   0.05278	   0.76758	  -3.94258
1285095.95394	  84.00000	   1.70952	   0.76592	   0.04866	   0.76746	  -3.63499
1285096.78194	  84.00000	   1.35352	   0.76917	   0.04109	   0.77027	  -3.05807
1285097.82494	  84.00000	   1.07079	   0.77669	   0.03441	   0.77745	  -2.53650
1285099.13894	  84.00000	   0.84734	   0.79062	   0.03248	   0.79128	  -2.35264
1285100.79394	  84.00000	   0.67072	   0.80510	   0.03860	   0.80603	  -2.74483
1285102.88294	  84.00000	   0.53067	   0.81710	   0.05595	   0.81901	  -3.91686
1285105.51994	  84.00000	   0.41976	   0.81898	   0.08015	   0.82289	  -5.58983
1285108.85093	  84.00000	   0.33183	   0.80496	   0.10130	   0.81131	  -7.17250
1285113.05693	  84.00000	   0.26261	   0.78249	   0.10766	   0.78986	  -7.83385
1285118.36493	  84.00000	   0.20791	   0.76184	   0.09344	   0.76755	  -6.99230
1285125.06992	  84.00000	   0.16452	   0.76068	   0.06163	   0.76318	  -4.63226
1285133.54592	  84.00000	   0.13007	   0.79305	   0.02476	   0.79344	  -1.78840
1285144.23591	  84.00000	   0.10309	   0.86419	   0.00532	   0.86421	  -0.35278
1285157.74990	  84.00000	   0.08153	   0.96894	   0.03514	   0.96958	  -2.07711
1285174.84788	  84.00000	   0.06443	   1.06722	   0.12167	   1.07413	  -6.50407
1285196.43487	  84.00000	   0.05102	   1.12565	   0.29968	   1.16486	 -14.90776
1285223.67685	  84.00000	   0.04042	   1.06172	   0.51217	   1.17880	 -25.75232
1285258.17282	  84.00000	   0.03192	   0.85941	   0.66342	   1.08569	 -37.66617
1285301.71979	  84.00000	   0.02528	   0.55992	   0.64741	   0.85595	 -49.14459
1285356.78574	  84.00000	   0.01999	   0.28675	   0.37226	   0.46989	 -52.39312
1299926.57672	  85.00000	20004.45300	   0.28029	  -0.02059	   0.28105	   4.20192
1299926.71972	  85.00000	15829.12600	   0.28558	  -0.00644	   0.28565	   1.29146
1299926.86172	  85.00000	12516.70300	   0.29287	   0.00660	   0.29295	  -1.29047
