Repository: kbm2110/Battery_Diagnostics_Thesis

# Battery_Diagnostics_Thesis
 Data-driven battery diagnostics using EIS

**Author:** Bala Manikanta Yaswanth Kanagarla
**Institution:** Technische Hochschule Ingolstadt (THI)
**Supervisor:** Prof. Dr. H.-G. Schweiger

## Overview

This project implements a machine learning framework for 
non-invasive State of Health (SoH) estimation of lithium-ion 
batteries using Electrochemical Impedance Spectroscopy (EIS).

Eight physically interpretable features are extracted from 
impedance spectra and used to train six ML models under a 
strict cell-level train-test split. The stacking ensemble 
achieves R² = 0.9122 and RMSE = 0.0234 on completely unseen 
cells.

---

File: data/EIS/EIS_state_II_45C01.txt (part 10 of 36)
time/s	           cycle number	freq/Hz	           Re(Z)/Ohm	  -Im(Z)/Ohm	   |Z|/Ohm	   Phase(Z)/deg
1252205.19295	  76.00000	   1.07079	   1.44093	   0.09343	   1.44395	  -3.70994
1252206.50695	  76.00000	   0.84734	   1.41171	   0.07723	   1.41382	  -3.13132
1252208.16195	  76.00000	   0.67072	   1.39920	   0.04727	   1.40000	  -1.93487
1252210.25094	  76.00000	   0.53067	   1.40787	   0.00698	   1.40788	  -0.28409
1252212.88794	  76.00000	   0.41976	   1.44421	  -0.01873	   1.44433	   0.74289
1252216.21894	  76.00000	   0.33183	   1.49130	  -0.01399	   1.49136	   0.53751
1252220.42494	  76.00000	   0.26261	   1.52973	   0.02282	   1.52990	  -0.85481
1252225.73293	  76.00000	   0.20791	   1.54076	   0.08105	   1.54289	  -3.01103
1252232.43693	  76.00000	   0.16452	   1.51686	   0.13998	   1.52330	  -5.27251
1252240.91392	  76.00000	   0.13007	   1.46164	   0.18094	   1.47279	  -7.05706
1252251.60391	  76.00000	   0.10309	   1.38962	   0.18321	   1.40165	  -7.51070
1252265.11790	  76.00000	   0.08153	   1.32733	   0.13463	   1.33414	  -5.79177
1252282.21489	  76.00000	   0.06443	   1.30634	   0.05294	   1.30741	  -2.32046
1252303.80087	  76.00000	   0.05102	   1.37282	  -0.06704	   1.37446	   2.79566
1252331.04385	  76.00000	   0.04042	   1.54942	  -0.13754	   1.55551	   5.07290
1252365.53882	  76.00000	   0.03192	   1.79805	  -0.08285	   1.79996	   2.63817
1252409.08579	  76.00000	   0.02528	   2.02096	   0.14466	   2.02614	  -4.09426
1252464.15075	  76.00000	   0.01999	   2.09899	   0.52177	   2.16287	 -13.95979
1268300.97309	  77.00000	20004.45300	   0.90734	  -0.01689	   0.90750	   1.06624
1268301.11609	  77.00000	15829.12600	   0.91429	  -0.00278	   0.91429	   0.17452
1268301.25809	  77.00000	12516.70300	   0.92338	   0.00717	   0.92341	  -0.44481
1268301.40009	  77.00000	9909.44240	   0.93018	   0.01632	   0.93032	  -1.00528
1268301.56409	  77.00000	7835.48000	   0.93747	   0.02304	   0.93776	  -1.40790
1268301.76509	  77.00000	6217.24610	   0.94504	   0.03135	   0.94556	  -1.89970
1268302.00308	  77.00000	4905.29100	   0.95169	   0.03347	   0.95228	  -2.01398
1268302.24208	  77.00000	3881.27370	   0.96003	   0.03794	   0.96078	  -2.26325
1268302.48008	  77.00000	3070.98270	   0.96717	   0.04204	   0.96808	  -2.48870
1268302.71808	  77.00000	2430.77780	   0.97510	   0.04598	   0.97618	  -2.69956
1268302.95608	  77.00000	1923.15370	   0.98146	   0.04840	   0.98265	  -2.82319
1268303.19408	  77.00000	1522.43580	   0.99089	   0.05118	   0.99221	  -2.95665
1268303.43208	  77.00000	1203.84460	   0.99760	   0.05487	   0.99910	  -3.14796
1268303.67108	  77.00000	 952.86591	   1.00750	   0.05568	   1.00904	  -3.16327
1268303.90908	  77.00000	 754.27557	   1.01538	   0.05986	   1.01714	  -3.37400
1268304.14608	  77.00000	 596.71857	   1.02553	   0.06261	   1.02744	  -3.49384
1268304.38408	  77.00000	 471.96338	   1.03375	   0.06536	   1.03582	  -3.61798
1268304.62308	  77.00000	 373.20856	   1.04317	   0.06842	   1.04541	  -3.75234
1268304.86108	  77.00000	 295.47278	   1.05477	   0.07193	   1.05722	  -3.90107
1268305.10008	  77.00000	 233.87738	   1.06582	   0.07499	   1.06846	  -4.02488
1268305.33808	  77.00000	 185.05922	   1.07579	   0.07876	   1.07867	  -4.18730
1268305.57408	  77.00000	 146.35823	   1.08587	   0.08412	   1.08912	  -4.42979
1268305.81108	  77.00000	 115.77804	   1.09837	   0.08921	   1.10198	  -4.64325
1268306.04508	  77.00000	  91.67210	   1.11096	   0.09490	   1.11501	  -4.88257
1268306.29008	  77.00000	  72.51701	   1.12287	   0.10306	   1.12759	  -5.24420
1268306.51908	  77.00000	  57.36816	   1.13540	   0.10963	   1.14068	  -5.51510
1268306.75608	  77.00000	  45.36290	   1.15307	   0.11850	   1.15914	  -5.86742
1268306.98808	  77.00000	  35.93134	   1.17342	   0.13043	   1.18064	  -6.34281
1268307.23908	  77.00000	  28.40909	   1.19091	   0.14366	   1.19955	  -6.87859
1268307.45308	  77.00000	  22.48202	   1.21745	   0.15358	   1.22710	  -7.18999
1268307.71808	  77.00000	  17.79613	   1.25103	   0.15769	   1.26093	  -7.18396
1268307.97008	  77.00000	  14.06813	   1.27657	   0.15410	   1.28583	  -6.88296
1268308.18608	  77.00000	  11.14480	   1.31562	   0.16217	   1.32558	  -7.02734
1268308.45408	  77.00000	   8.81772	   1.33289	   0.14663	   1.34093	  -6.27791
1268308.63208	  77.00000	   6.97545	   1.36895	   0.12894	   1.37501	  -5.38058
1268308.85008	  77.00000	   5.51730	   1.40334	   0.12723	   1.40909	  -5.18041
1268309.11908	  77.00000	   4.36941	   1.41017	   0.12524	   1.41572	  -5.07504
1268309.45408	  77.00000	   3.45686	   1.40864	   0.10556	   1.41259	  -4.28546
1268309.87308	  77.00000	   2.73547	   1.41623	   0.07342	   1.41813	  -2.96747
1268310.39808	  77.00000	   2.16054	   1.43857	   0.04606	   1.43930	  -1.83398
1268311.05708	  77.00000	   1.70952	   1.47042	   0.03925	   1.47094	  -1.52919
1268311.88608	  77.00000	   1.35352	   1.49152	   0.05485	   1.49253	  -2.10616
1268312.92908	  77.00000	   1.07079	   1.49056	   0.08009	   1.49271	  -3.07582
1268314.24308	  77.00000	   0.84734	   1.46524	   0.09955	   1.46862	  -3.88657
1268315.89807	  77.00000	   0.67072	   1.43372	   0.09692	   1.43699	  -3.86735
1268317.98707	  77.00000	   0.53067	   1.40218	   0.06776	   1.40382	  -2.76660
1268320.62407	  77.00000	   0.41976	   1.39854	   0.02272	   1.39872	  -0.93052
1268323.95507	  77.00000	   0.33183	   1.42821	  -0.01444	   1.42829	   0.57922
1268328.16106	  77.00000	   0.26261	   1.47779	  -0.02552	   1.47801	   0.98926
1268333.46906	  77.00000	   0.20791	   1.53012	  -0.00059	   1.53013	   0.02213
1268340.17306	  77.00000	   0.16452	   1.56416	   0.05614	   1.56516	  -2.05546
1268348.65005	  77.00000	   0.13007	   1.56646	   0.13356	   1.57214	  -4.87349
1268359.34004	  77.00000	   0.10309	   1.52382	   0.20990	   1.53820	  -7.84293
1268372.85403	  77.00000	   0.08153	   1.43878	   0.25363	   1.46097	  -9.99760
1268389.95102	  77.00000	   0.06443	   1.34359	   0.24652	   1.36602	 -10.39704
1268411.53800	  77.00000	   0.05102	   1.26553	   0.14809	   1.27416	  -6.67441
1268438.77998	  77.00000	   0.04042	   1.28333	  -0.01420	   1.28341	   0.63393
1268473.27495	  77.00000	   0.03192	   1.44428	  -0.16676	   1.45388	   6.58618
1268516.82192	  77.00000	   0.02528	   1.73807	  -0.21146	   1.75088	   6.93670
1268571.88688	  77.00000	   0.01999	   2.08471	  -0.05340	   2.08540	   1.46732
1284410.14741	  78.00000	20004.45300	   0.86988	  -0.01853	   0.87008	   1.22000
1284410.29041	  78.00000	15829.12600	   0.87865	  -0.00250	   0.87866	   0.16273
1284410.43241	  78.00000	12516.70300	   0.88511	   0.00743	   0.88514	  -0.48065
1284410.57441	  78.00000	9909.44240	   0.89032	   0.01680	   0.89048	  -1.08088
1284410.73841	  78.00000	7835.48000	   0.89916	   0.02426	   0.89948	  -1.54575
1284410.93941	  78.00000	6217.24610	   0.90702	   0.03070	   0.90754	  -1.93872
1284411.17741	  78.00000	4905.29100	   0.91350	   0.03441	   0.91415	  -2.15715
1284411.41641	  78.00000	3881.27370	   0.92334	   0.03883	   0.92415	  -2.40826
1284411.65441	  78.00000	3070.98270	   0.92913	   0.04189	   0.93007	  -2.58161
1284411.89241	  78.00000	2430.77780	   0.93572	   0.04572	   0.93683	  -2.79722
1284412.13041	  78.00000	1923.15370	   0.94368	   0.04866	   0.94494	  -2.95194
1284412.36841	  78.00000	1522.43580	   0.95188	   0.05180	   0.95329	  -3.11463
1284412.60641	  78.00000	1203.84460	   0.95863	   0.05215	   0.96004	  -3.11406
1284412.84541	  78.00000	 952.86591	   0.96810	   0.05755	   0.96981	  -3.40230
1284413.08341	  78.00000	 754.27557	   0.97642	   0.06004	   0.97827	  -3.51879
1284413.32041	  78.00000	 596.71857	   0.98752	   0.06201	   0.98947	  -3.59313
1284413.55841	  78.00000	 471.96338	   0.99507	   0.06490	   0.99718	  -3.73145
1284413.79741	  78.00000	 373.20856	   1.00569	   0.06710	   1.00793	  -3.81721
1284414.03541	  78.00000	 295.47278	   1.01586	   0.07065	   1.01831	  -3.97815
1284414.27441	  78.00000	 233.87738	   1.02581	   0.07522	   1.02857	  -4.19407
1284414.51241	  78.00000	 185.05922	   1.03596	   0.07923	   1.03899	  -4.37321
1284414.74841	  78.00000	 146.35823	   1.04829	   0.08396	   1.05165	  -4.57928
1284414.98441	  78.00000	 115.77804	   1.05723	   0.08939	   1.06100	  -4.83301
1284415.21941	  78.00000	  91.67210	   1.06904	   0.09567	   1.07331	  -5.11378
1284415.46441	  78.00000	  72.51701	   1.08283	   0.10093	   1.08752	  -5.32523
1284415.69341	  78.00000	  57.36816	   1.09979	   0.11053	   1.10533	  -5.73896
1284415.93041	  78.00000	  45.36290	   1.11616	   0.12051	   1.12264	  -6.16252
1284416.16241	  78.00000	  35.93134	   1.12892	   0.13089	   1.13648	  -6.61328
1284416.41341	  78.00000	  28.40909	   1.15442	   0.13677	   1.16250	  -6.75639
1284416.62741	  78.00000	  22.48202	   1.17778	   0.14724	   1.18695	  -7.12569
1284416.89241	  78.00000	  17.79613	   1.20401	   0.15733	   1.21425	  -7.44456
1284417.14441	  78.00000	  14.06813	   1.24407	   0.16118	   1.25447	  -7.38210
1284417.36041	  78.00000	  11.14480	   1.26456	   0.15618	   1.27417	  -7.04085
1284417.62841	  78.00000	   8.81772	   1.30729	   0.14591	   1.31541	  -6.36846
1284417.80641	  78.00000	   6.97545	   1.33393	   0.14771	   1.34209	  -6.31895
1284418.02441	  78.00000	   5.51730	   1.34362	   0.12878	   1.34977	  -5.47477
1284418.29341	  78.00000	   4.36941	   1.35882	   0.10126	   1.36259	  -4.26200
1284418.62841	  78.00000	   3.45686	   1.38946	   0.08064	   1.39180	  -3.32148
1284419.04740	  78.00000	   2.73547	   1.41650	   0.07937	   1.41872	  -3.20700
1284419.57240	  78.00000	   2.16054	   1.42257	   0.08901	   1.42535	  -3.58045
1284420.23140	  78.00000	   1.70952	   1.41018	   0.09460	   1.41335	  -3.83775
1284421.06040	  78.00000	   1.35352	   1.38885	   0.08122	   1.39122	  -3.34688
1284422.10340	  78.00000	   1.07079	   1.37584	   0.05112	   1.37679	  -2.12792
1284423.41740	  78.00000	   0.84734	   1.38467	   0.01640	   1.38477	  -0.67862
1284425.07240	  78.00000	   0.67072	   1.40984	  -0.00577	   1.40985	   0.23467
1284427.16140	  78.00000	   0.53067	   1.45207	  -0.00650	   1.45208	   0.25655
1284429.79840	  78.00000	   0.41976	   1.48592	   0.02349	   1.48610	  -0.90583
1284433.12939	  78.00000	   0.33183	   1.49160	   0.07223	   1.49335	  -2.77233
1284437.33539	  78.00000	   0.26261	   1.46674	   0.11698	   1.47139	  -4.55994
1284442.64339	  78.00000	   0.20791	   1.41813	   0.13787	   1.42482	  -5.55283
1284449.34738	  78.00000	   0.16452	   1.36822	   0.12675	   1.37408	  -5.29252
1284457.82437	  78.00000	   0.13007	   1.33349	   0.08462	   1.33617	  -3.63089
1284468.51437	  78.00000	   0.10309	   1.33509	   0.02051	   1.33524	  -0.88014
1284482.02836	  78.00000	   0.08153	   1.39262	  -0.04467	   1.39334	   1.83732
1284499.12534	  78.00000	   0.06443	   1.49442	  -0.07368	   1.49623	   2.82276
1284520.71233	  78.00000	   0.05102	   1.65646	  -0.02556	   1.65666	   0.88420
1284547.95430	  78.00000	   0.04042	   1.79732	   0.14448	   1.80312	  -4.59601
1284582.44928	  78.00000	   0.03192	   1.82497	   0.40696	   1.86980	 -12.57101
1284625.99624	  78.00000	   0.02528	   1.67818	   0.66406	   1.80479	 -21.58878
1284681.06120	  78.00000	   0.01999	   1.36603	   0.80044	   1.58327	 -30.36863
1300490.93618	  79.00000	20004.45300	   0.84357	  -0.01829	   0.84377	   1.24176
1300491.07918	  79.00000	15829.12600	   0.85101	  -0.00390	   0.85102	   0.26287
1300491.22118	  79.00000	12516.70300	   0.85836	   0.00847	   0.85840	  -0.56502
1300491.36318	  79.00000	9909.44240	   0.86674	   0.01610	   0.86689	  -1.06392
1300491.52718	  79.00000	7835.48000	   0.87470	   0.02339	   0.87502	  -1.53164
1300491.72818	  79.00000	6217.24610	   0.87970	   0.02959	   0.88019	  -1.92681
1300491.96618	  79.00000	4905.29100	   0.88733	   0.03498	   0.88802	  -2.25730
1300492.20418	  79.00000	3881.27370	   0.89721	   0.03931	   0.89807	  -2.50902
1300492.44218	  79.00000	3070.98270	   0.90251	   0.04250	   0.90351	  -2.69599
1300492.68118	  79.00000	2430.77780	   0.91040	   0.04555	   0.91154	  -2.86430
1300492.91918	  79.00000	1923.15370	   0.91764	   0.04950	   0.91897	  -3.08754
1300493.15718	  79.00000	1522.43580	   0.92548	   0.05149	   0.92692	  -3.18419
1300493.39518	  79.00000	1203.84460	   0.93351	   0.05574	   0.93518	  -3.41706
1300493.63418	  79.00000	 952.86591	   0.94313	   0.05752	   0.94489	  -3.49030
1300493.87218	  79.00000	 754.27557	   0.95096	   0.06025	   0.95287	  -3.62525
1300494.10918	  79.00000	 596.71857	   0.95963	   0.06148	   0.96160	  -3.66565
1300494.34718	  79.00000	 471.96338	   0.96900	   0.06403	   0.97111	  -3.78027
1300494.58618	  79.00000	 373.20856	   0.97853	   0.06792	   0.98089	  -3.97079
1300494.82318	  79.00000	 295.47278	   0.99005	   0.07219	   0.99267	  -4.17022
1300495.06318	  79.00000	 233.87738	   0.99945	   0.07414	   1.00220	  -4.24229
1300495.30117	  79.00000	 185.05922	   1.01026	   0.07912	   1.01336	  -4.47782
1300495.53717	  79.00000	 146.35823	   1.02236	   0.08403	   1.02581	  -4.69873
1300495.77317	  79.00000	 115.77804	   1.03325	   0.08953	   1.03712	  -4.95243
1300496.00817	  79.00000	  91.67210	   1.04669	   0.09400	   1.05090	  -5.13169
1300496.25317	  79.00000	  72.51701	   1.05881	   0.10307	   1.06382	  -5.55991
1300496.48217	  79.00000	  57.36816	   1.07018	   0.11070	   1.07589	  -5.90589
1300496.71917	  79.00000	  45.36290	   1.08544	   0.12090	   1.09216	  -6.35581
1300496.95117	  79.00000	  35.93134	   1.10697	   0.12822	   1.11437	  -6.60716
1300497.20117	  79.00000	  28.40909	   1.12901	   0.14239	   1.13795	  -7.18820
1300497.41617	  79.00000	  22.48202	   1.15539	   0.15345	   1.16553	  -7.56541
1300497.68117	  79.00000	  17.79613	   1.18535	   0.15515	   1.19546	  -7.45703
1300497.93317	  79.00000	  14.06813	   1.20923	   0.15716	   1.21939	  -7.40496
1300498.14917	  79.00000	  11.14480	   1.25259	   0.15680	   1.26237	  -7.13508
1300498.41617	  79.00000	   8.81772	   1.26919	   0.15331	   1.27841	  -6.88773
1300498.59517	  79.00000	   6.97545	   1.29893	   0.13046	   1.30547	  -5.73540
1300498.81317	  79.00000	   5.51730	   1.33562	   0.11782	   1.34081	  -5.04141
1300499.08217	  79.00000	   4.36941	   1.35525	   0.12004	   1.36056	  -5.06172
1300499.41717	  79.00000	   3.45686	   1.35333	   0.11321	   1.35805	  -4.78196
1300499.83617	  79.00000	   2.73547	   1.34940	   0.08882	   1.35232	  -3.76582
1300500.36117	  79.00000	   2.16054	   1.35878	   0.05755	   1.36000	  -2.42527
1300501.02017	  79.00000	   1.70952	   1.38291	   0.03389	   1.38333	  -1.40396
1300501.84917	  79.00000	   1.35352	   1.41313	   0.03088	   1.41346	  -1.25196
1300502.89217	  79.00000	   1.07079	   1.43383	   0.04958	   1.43469	  -1.98062
1300504.20517	  79.00000	   0.84734	   1.43134	   0.07786	   1.43346	  -3.11379
1300505.86117	  79.00000	   0.67072	   1.41018	   0.09851	   1.41362	  -3.99586
1300507.95017	  79.00000	   0.53067	   1.37101	   0.09801	   1.37451	  -4.08910
1300510.58716	  79.00000	   0.41976	   1.34005	   0.07174	   1.34197	  -3.06455
1300513.91816	  79.00000	   0.33183	   1.33427	   0.02797	   1.33457	  -1.20079
1300518.12416	  79.00000	   0.26261	   1.35995	  -0.00859	   1.35998	   0.36171
1300523.43215	  79.00000	   0.20791	   1.40978	  -0.02278	   1.40996	   0.92584
1300530.13615	  79.00000	   0.16452	   1.46842	  -0.00337	   1.46842	   0.13162
1300538.61314	  79.00000	   0.13007	   1.51781	   0.05548	   1.51882	  -2.09330
1300549.30313	  79.00000	   0.10309	   1.53386	   0.14766	   1.54095	  -5.49878
1300562.81712	  79.00000	   0.08153	   1.49273	   0.24979	   1.51349	  -9.49983
1300579.91411	  79.00000	   0.06443	   1.40837	   0.32149	   1.44459	 -12.85854
1300601.50109	  79.00000	   0.05102	   1.27020	   0.31476	   1.30862	 -13.91772
1300628.74307	  79.00000	   0.04042	   1.16163	   0.20117	   1.17892	  -9.82500
1300663.23804	  79.00000	   0.03192	   1.16322	  -0.00038	   1.16322	   0.01891
1300706.78501	  79.00000	   0.02528	   1.33101	  -0.20619	   1.34688	   8.80583
1300761.84997	  79.00000	   0.01999	   1.67947	  -0.31027	   1.70789	  10.46686
1316561.23816	  80.00000	20004.45300	   0.84362	  -0.01645	   0.84378	   1.11680
1316561.38116	  80.00000	15829.12600	   0.84894	  -0.00412	   0.84895	   0.27787
1316561.52316	  80.00000	12516.70300	   0.85838	   0.00819	   0.85842	  -0.54638
1316561.66516	  80.00000	9909.44240	   0.86474	   0.01597	   0.86489	  -1.05777
1316561.82916	  80.00000	7835.48000	   0.87339	   0.02466	   0.87374	  -1.61702
1316562.03016	  80.00000	6217.24610	   0.87982	   0.02936	   0.88031	  -1.91158
1316562.26816	  80.00000	4905.29100	   0.88648	   0.03355	   0.88712	  -2.16749
1316562.50716	  80.00000	3881.27370	   0.89291	   0.03972	   0.89379	  -2.54700
1316562.74516	  80.00000	3070.98270	   0.90197	   0.04203	   0.90295	  -2.66782
1316562.98316	  80.00000	2430.77780	   0.90825	   0.04435	   0.90934	  -2.79533
1316563.22116	  80.00000	1923.15370	   0.91629	   0.04878	   0.91759	  -3.04763
1316563.45916	  80.00000	1522.43580	   0.92441	   0.05133	   0.92583	  -3.17803
1316563.69716	  80.00000	1203.84460	   0.93264	   0.05458	   0.93424	  -3.34952
1316563.93616	  80.00000	 952.86591	   0.94189	   0.05816	   0.94369	  -3.53358
1316564.17416	  80.00000	 754.27557	   0.94990	   0.06006	   0.95180	  -3.61771
1316564.41116	  80.00000	 596.71857	   0.95893	   0.06336	   0.96102	  -3.78022
1316564.64916	  80.00000	 471.96338	   0.96679	   0.06434	   0.96893	  -3.80741
1316564.88816	  80.00000	 373.20856	   0.97670	   0.06748	   0.97903	  -3.95204
1316565.12616	  80.00000	 295.47278	   0.98636	   0.07137	   0.98894	  -4.13857
1316565.36516	  80.00000	 233.87738	   0.99817	   0.07605	   1.00107	  -4.35683
1316565.60316	  80.00000	 185.05922	   1.00913	   0.07885	   1.01220	  -4.46786
1316565.83916	  80.00000	 146.35823	   1.01952	   0.08515	   1.02307	  -4.77421
1316566.07516	  80.00000	 115.77804	   1.02906	   0.08965	   1.03296	  -4.97882
1316566.31016	  80.00000	  91.67210	   1.04310	   0.09598	   1.04751	  -5.25700
1316566.55516	  80.00000	  72.51701	   1.05491	   0.10155	   1.05979	  -5.49885
1316566.78416	  80.00000	  57.36816	   1.07234	   0.10919	   1.07789	  -5.81411
1316567.02116	  80.00000	  45.36290	   1.08929	   0.11752	   1.09562	  -6.15736
1316567.25316	  80.00000	  35.93134	   1.10316	   0.13157	   1.11097	  -6.80153
1316567.50415	  80.00000	  28.40909	   1.12559	   0.13831	   1.13406	  -7.00501
1316567.71815	  80.00000	  22.48202	   1.15073	   0.15001	   1.16047	  -7.42738
1316567.98315	  80.00000	  17.79613	   1.17977	   0.16144	   1.19076	  -7.79192
1316568.23515	  80.00000	  14.06813	   1.21826	   0.16131	   1.22889	  -7.54259
1316568.45115	  80.00000	  11.14480	   1.24120	   0.16085	   1.25158	  -7.38372
1316568.71915	  80.00000	   8.81772	   1.27950	   0.14552	   1.28775	  -6.48853
1316568.89715	  80.00000	   6.97545	   1.31422	   0.14597	   1.32230	  -6.33794
1316569.11515	  80.00000	   5.51730	   1.32118	   0.13603	   1.32817	  -5.87847
1316569.38415	  80.00000	   4.36941	   1.33179	   0.10985	   1.33631	  -4.71515
1316569.71915	  80.00000	   3.45686	   1.35742	   0.07983	   1.35976	  -3.36564
1316570.13815	  80.00000	   2.73547	   1.38999	   0.07059	   1.39178	  -2.90712
1316570.66315	  80.00000	   2.16054	   1.40738	   0.07823	   1.40956	  -3.18158
1316571.32215	  80.00000	   1.70952	   1.40422	   0.09370	   1.40734	  -3.81758
1316572.15115	  80.00000	   1.35352	   1.38178	   0.09451	   1.38501	  -3.91296
1316573.19415	  80.00000	   1.07079	   1.35721	   0.07529	   1.35929	  -3.17535
1316574.50715	  80.00000	   0.84734	   1.34837	   0.03906	   1.34893	  -1.65937
1316576.16315	  80.00000	   0.67072	   1.36038	   0.00606	   1.36039	  -0.25528
1316578.25215	  80.00000	   0.53067	   1.39746	  -0.01681	   1.39756	   0.68904
1316580.88914	  80.00000	   0.41976	   1.44345	  -0.00806	   1.44348	   0.31978
1316584.22014	  80.00000	   0.33183	   1.47560	   0.03164	   1.47594	  -1.22829
1316588.42614	  80.00000	   0.26261	   1.47514	   0.08807	   1.47776	  -3.41681
1316593.73413	  80.00000	   0.20791	   1.44236	   0.13423	   1.44859	  -5.31687
1316600.43813	  80.00000	   0.16452	   1.38766	   0.15546	   1.39634	  -6.39219
1316608.91512	  80.00000	   0.13007	   1.32919	   0.14013	   1.33656	  -6.01801
1316619.60511	  80.00000	   0.10309	   1.29124	   0.08851	   1.29427	  -3.92148
1316633.11910	  80.00000	   0.08153	   1.29879	   0.00881	   1.29882	  -0.38863
1316650.21609	  80.00000	   0.06443	   1.36243	  -0.06115	   1.36380	   2.56978
1316671.80307	  80.00000	   0.05102	   1.51353	  -0.09835	   1.51672	   3.71777
1316699.04505	  80.00000	   0.04042	   1.71081	  -0.01928	   1.71092	   0.64574
1316733.54003	  80.00000	   0.03192	   1.86621	   0.19727	   1.87660	  -6.03406
1316777.08699	  80.00000	   0.02528	   1.87488	   0.51211	   1.94356	 -15.27718
1316832.15195	  80.00000	   0.01999	   1.67289	   0.81721	   1.86183	 -26.03553
1332620.23576	  81.00000	20004.45300	   0.82890	  -0.01659	   0.82907	   1.14680
1332620.37876	  81.00000	15829.12600	   0.83772	  -0.00181	   0.83773	   0.12389
1332620.52076	  81.00000	12516.70300	   0.84523	   0.00864	   0.84527	  -0.58589
1332620.66276	  81.00000	9909.44240	   0.85490	   0.01838	   0.85510	  -1.23132
1332620.82676	  81.00000	7835.48000	   0.85981	   0.02265	   0.86011	  -1.50926
1332621.02776	  81.00000	6217.24610	   0.86864	   0.02981	   0.86915	  -1.96568
1332621.26576	  81.00000	4905.29100	   0.87535	   0.03494	   0.87604	  -2.28569
1332621.50476	  81.00000	3881.27370	   0.88171	   0.03703	   0.88249	  -2.40498
1332621.74276	  81.00000	3070.98270	   0.88985	   0.04258	   0.89087	  -2.73934
1332621.98076	  81.00000	2430.77780	   0.89618	   0.04472	   0.89730	  -2.85655
1332622.21876	  81.00000	1923.15370	   0.90456	   0.04804	   0.90584	  -3.04020
1332622.45676	  81.00000	1522.43580	   0.91281	   0.05152	   0.91427	  -3.23041
1332622.69476	  81.00000	1203.84460	   0.92102	   0.05371	   0.92259	  -3.33724
1332622.93376	  81.00000	 952.86591	   0.92977	   0.05590	   0.93145	  -3.44055
1332623.17176	  81.00000	 754.27557	   0.93915	   0.05945	   0.94103	  -3.62232
1332623.40876	  81.00000	 596.71857	   0.94660	   0.06251	   0.94867	  -3.77820
1332623.64675	  81.00000	 471.96338	   0.95544	   0.06562	   0.95769	  -3.92911
1332623.88575	  81.00000	 373.20856	   0.96517	   0.06773	   0.96755	  -4.01432
1332624.12375	  81.00000	 295.47278	   0.97674	   0.07195	   0.97939	  -4.21307
1332624.36275	  81.00000	 233.87738	   0.98603	   0.07547	   0.98892	  -4.37687
1332624.60075	  81.00000	 185.05922	   0.99654	   0.07885	   0.99965	  -4.52375
1332624.83675	  81.00000	 146.35823	   1.00795	   0.08209	   1.01128	  -4.65600
1332625.07275	  81.00000	 115.77804	   1.01833	   0.08886	   1.02220	  -4.98686
1332625.30775	  81.00000	  91.67210	   1.03194	   0.09484	   1.03628	  -5.25087
1332625.55275	  81.00000	  72.51701	   1.04552	   0.10180	   1.05046	  -5.56102
1332625.78175	  81.00000	  57.36816	   1.06013	   0.11290	   1.06613	  -6.07879
1332626.01875	  81.00000	  45.36290	   1.07820	   0.12125	   1.08499	  -6.41643
1332626.25075	  81.00000	  35.93134	   1.09116	   0.12881	   1.09874	  -6.73241
1332626.50175	  81.00000	  28.40909	   1.11684	   0.13828	   1.12537	  -7.05819
1332626.71575	  81.00000	  22.48202	   1.14239	   0.14728	   1.15184	  -7.34622
1332626.98075	  81.00000	  17.79613	   1.16583	   0.15559	   1.17617	  -7.60179
1332627.23275	  81.00000	  14.06813	   1.20261	   0.16643	   1.21407	  -7.87920
1332627.44875	  81.00000	  11.14480	   1.23070	   0.15325	   1.24020	  -7.09822
1332627.71575	  81.00000	   8.81772	   1.27276	   0.15601	   1.28229	  -6.98834
1332627.89475	  81.00000	   6.97545	   1.28948	   0.15174	   1.29838	  -6.71163
1332628.11275	  81.00000	   5.51730	   1.30417	   0.12452	   1.31010	  -5.45408
1332628.38175	  81.00000	   4.36941	   1.33513	   0.09987	   1.33886	  -4.27807
1332628.71675	  81.00000	   3.45686	   1.36529	   0.09048	   1.36828	  -3.79164
1332629.13575	  81.00000	   2.73547	   1.37859	   0.09880	   1.38213	  -4.09930
1332629.66075	  81.00000	   2.16054	   1.37107	   0.10123	   1.37480	  -4.22265
1332630.31975	  81.00000	   1.70952	   1.35344	   0.08657	   1.35621	  -3.65979
1332631.14875	  81.00000	   1.35352	   1.34347	   0.05717	   1.34468	  -2.43679
1332632.19175	  81.00000	   1.07079	   1.35403	   0.02177	   1.35420	  -0.92101
1332633.50475	  81.00000	   0.84734	   1.38405	  -0.00104	   1.38405	   0.04301
1332635.16075	  81.00000	   0.67072	   1.41775	   0.00061	   1.41775	  -0.02462
1332637.24974	  81.00000	   0.53067	   1.44809	   0.02924	   1.44838	  -1.15668
1332639.88674	  81.00000	   0.41976	   1.45127	   0.07484	   1.45320	  -2.95197
1332643.21774	  81.00000	   0.33183	   1.42253	   0.11462	   1.42714	  -4.60657
1332647.42374	  81.00000	   0.26261	   1.37382	   0.12717	   1.37970	  -5.28873
1332652.73173	  81.00000	   0.20791	   1.32915	   0.10755	   1.33350	  -4.62618
1332659.43573	  81.00000	   0.16452	   1.30790	   0.06284	   1.30941	  -2.75082
1332667.91272	  81.00000	   0.13007	   1.31990	   0.00720	   1.31992	  -0.31243
1332678.60271	  81.00000	   0.10309	   1.37755	  -0.03829	   1.37809	   1.59199
1332692.11570	  81.00000	   0.08153	   1.48012	  -0.04582	   1.48083	   1.77294
1332709.21369	  81.00000	   0.06443	   1.59310	   0.00749	   1.59311	  -0.26941
1332730.79967	  81.00000	   0.05102	   1.68941	   0.16030	   1.69700	  -5.42027
1332758.04265	  81.00000	   0.04042	   1.68528	   0.37808	   1.72717	 -12.64456
1332792.53762	  81.00000	   0.03192	   1.53909	   0.57051	   1.64143	 -20.33889
1332836.08459	  81.00000	   0.02528	   1.28020	   0.63778	   1.43027	 -26.48185
1332891.14955	  81.00000	   0.01999	   0.99443	   0.50115	   1.11357	 -26.74635
1348669.94457	  82.00000	20004.45300	   0.81340	  -0.01677	   0.81357	   1.18127
1348670.08757	  82.00000	15829.12600	   0.82155	  -0.00410	   0.82156	   0.28622
1348670.22957	  82.00000	12516.70300	   0.83004	   0.00815	   0.83008	  -0.56251
1348670.37157	  82.00000	9909.44240	   0.83624	   0.01706	   0.83641	  -1.16870
1348670.53557	  82.00000	7835.48000	   0.84389	   0.02488	   0.84426	  -1.68904
1348670.73657	  82.00000	6217.24610	   0.85082	   0.03160	   0.85141	  -2.12718
1348670.97457	  82.00000	4905.29100	   0.85754	   0.03486	   0.85825	  -2.32803
1348671.21357	  82.00000	3881.27370	   0.86528	   0.03808	   0.86612	  -2.51995
1348671.45157	  82.00000	3070.98270	   0.87365	   0.04284	   0.87470	  -2.80734
1348671.68957	  82.00000	2430.77780	   0.88080	   0.04477	   0.88194	  -2.90986
1348671.92757	  82.00000	1923.15370	   0.88849	   0.04979	   0.88989	  -3.20717
1348672.16557	  82.00000	1522.43580	   0.89700	   0.05031	   0.89841	  -3.21047
1348672.40357	  82.00000	1203.84460	   0.90566	   0.05322	   0.90722	  -3.36286
1348672.64257	  82.00000	 952.86591	   0.91222	   0.05578	   0.91392	  -3.49918
1348672.88057	  82.00000	 754.27557	   0.92191	   0.05901	   0.92379	  -3.66255
1348673.11757	  82.00000	 596.71857	   0.92954	   0.06174	   0.93159	  -3.80017
1348673.35557	  82.00000	 471.96338	   0.93915	   0.06579	   0.94146	  -4.00746
1348673.59457	  82.00000	 373.20856	   0.95013	   0.06766	   0.95253	  -4.07340
1348673.83157	  82.00000	 295.47278	   0.95779	   0.07204	   0.96050	  -4.30122
1348674.07157	  82.00000	 233.87738	   0.97053	   0.07585	   0.97349	  -4.46874
1348674.30957	  82.00000	 185.05922	   0.98068	   0.08063	   0.98399	  -4.70016
1348674.54556	  82.00000	 146.35823	   0.99123	   0.08357	   0.99475	  -4.81936
1348674.78156	  82.00000	 115.77804	   1.00312	   0.08943	   1.00710	  -5.09471
1348675.01656	  82.00000	  91.67210	   1.01449	   0.09584	   1.01901	  -5.39700
1348675.26156	  82.00000	  72.51701	   1.02791	   0.10120	   1.03288	  -5.62293
1348675.49056	  82.00000	  57.36816	   1.04263	   0.11005	   1.04842	  -6.02543
1348675.72756	  82.00000	  45.36290	   1.05927	   0.11968	   1.06601	  -6.44601
1348675.95956	  82.00000	  35.93134	   1.07356	   0.12932	   1.08132	  -6.86897
1348676.20956	  82.00000	  28.40909	   1.09864	   0.13938	   1.10745	  -7.23005
1348676.42456	  82.00000	  22.48202	   1.12296	   0.14850	   1.13273	  -7.53312
1348676.68956	  82.00000	  17.79613	   1.14890	   0.15779	   1.15968	  -7.82012
1348676.94056	  82.00000	  14.06813	   1.18861	   0.16361	   1.19982	  -7.83719
1348677.15656	  82.00000	  11.14480	   1.21234	   0.15565	   1.22229	  -7.31587
1348677.42356	  82.00000	   8.81772	   1.25404	   0.14925	   1.26289	  -6.78696
1348677.60256	  82.00000	   6.97545	   1.27728	   0.15003	   1.28606	  -6.69910
1348677.82056	  82.00000	   5.51730	   1.28871	   0.12982	   1.29523	  -5.75228
1348678.08956	  82.00000	   4.36941	   1.30996	   0.10041	   1.31380	  -4.38337
1348678.42456	  82.00000	   3.45686	   1.34103	   0.08466	   1.34370	  -3.61236
1348678.84356	  82.00000	   2.73547	   1.36263	   0.08676	   1.36539	  -3.64311
1348679.36856	  82.00000	   2.16054	   1.36362	   0.09424	   1.36687	  -3.95351
1348680.02756	  82.00000	   1.70952	   1.34875	   0.09291	   1.35194	  -3.94079
1348680.85656	  82.00000	   1.35352	   1.33099	   0.07286	   1.33298	  -3.13313
1348681.89956	  82.00000	   1.07079	   1.32684	   0.04042	   1.32745	  -1.74483
1348683.21256	  82.00000	   0.84734	   1.34350	   0.00908	   1.34353	  -0.38720
1348684.86856	  82.00000	   0.67072	   1.37236	  -0.00491	   1.37237	   0.20497
1348686.95756	  82.00000	   0.53067	   1.41100	   0.00435	   1.41100	  -0.17651
1348689.59455	  82.00000	   0.41976	   1.43584	   0.04045	   1.43641	  -1.61363
1348692.92555	  82.00000	   0.33183	   1.43027	   0.08812	   1.43299	  -3.52566
1348697.13155	  82.00000	   0.26261	   1.39442	   0.12348	   1.39987	  -5.06046
1348702.43954	  82.00000	   0.20791	   1.34477	   0.13165	   1.35120	  -5.59153
1348709.14354	  82.00000	   0.16452	   1.30032	   0.10718	   1.30473	  -4.71211
1348717.62053	  82.00000	   0.13007	   1.28134	   0.05700	   1.28260	  -2.54693
1348728.31052	  82.00000	   0.10309	   1.30230	  -0.00590	   1.30231	   0.25957
1348741.82451	  82.00000	   0.08153	   1.38081	  -0.05537	   1.38192	   2.29622
1348758.92150	  82.00000	   0.06443	   1.49545	  -0.05802	   1.49657	   2.22180
1348780.50848	  82.00000	   0.05102	   1.64559	   0.03245	   1.64591	  -1.12964
1348807.75046	  82.00000	   0.04042	   1.73953	   0.23299	   1.75507	  -7.62865
1348842.24544	  82.00000	   0.03192	   1.69961	   0.48638	   1.76784	 -15.96943
1348885.79240	  82.00000	   0.02528	   1.49640	   0.69014	   1.64788	 -24.75936
1348940.85736	  82.00000	   0.01999	   1.16970	   0.72899	   1.37827	 -31.93240
1364713.32359	  83.00000	20004.45300	   0.79138	  -0.01711	   0.79156	   1.23825
1364713.46659	  83.00000	15829.12600	   0.80153	  -0.00334	   0.80153	   0.23899
1364713.60859	  83.00000	12516.70300	   0.80947	   0.00949	   0.80953	  -0.67138
1364713.75059	  83.00000	9909.44240	   0.81653	   0.01796	   0.81672	  -1.25987
1364713.91459	  83.00000	7835.48000	   0.82354	   0.02478	   0.82392	  -1.72347
1364714.11559	  83.00000	6217.24610	   0.83096	   0.02940	   0.83148	  -2.02610
1364714.35359	  83.00000	4905.29100	   0.83710	   0.03304	   0.83775	  -2.26021
1364714.59159	  83.00000	3881.27370	   0.84546	   0.03864	   0.84634	  -2.61680
1364714.82959	  83.00000	3070.98270	   0.85242	   0.04202	   0.85345	  -2.82215
1364715.06759	  83.00000	2430.77780	   0.85972	   0.04496	   0.86090	  -2.99351
1364715.30559	  83.00000	1923.15370	   0.86679	   0.04835	   0.86813	  -3.19294
1364715.54359	  83.00000	1522.43580	   0.87389	   0.05103	   0.87538	  -3.34207
1364715.78159	  83.00000	1203.84460	   0.88189	   0.05482	   0.88360	  -3.55705
1364716.02059	  83.00000	 952.86591	   0.89118	   0.05702	   0.89300	  -3.66091
1364716.25859	  83.00000	 754.27557	   0.89990	   0.05910	   0.90184	  -3.75760
1364716.49559	  83.00000	 596.71857	   0.90812	   0.06176	   0.91021	  -3.89067
1364716.73359	  83.00000	 471.96338	   0.91787	   0.06543	   0.92020	  -4.07763
1364716.97259	  83.00000	 373.20856	   0.92537	   0.06777	   0.92785	  -4.18861
1364717.21059	  83.00000	 295.47278	   0.93671	   0.07083	   0.93939	  -4.32415
1364717.44959	  83.00000	 233.87738	   0.94850	   0.07596	   0.95154	  -4.57880
1364717.68759	  83.00000	 185.05922	   0.95850	   0.08016	   0.96185	  -4.78075
1364717.92359	  83.00000	 146.35823	   0.96690	   0.08423	   0.97057	  -4.97857
1364718.15958	  83.00000	 115.77804	   0.97850	   0.09063	   0.98268	  -5.29189
1364718.39458	  83.00000	  91.67210	   0.98914	   0.09675	   0.99386	  -5.58649
1364718.63958	  83.00000	  72.51701	   1.00334	   0.10398	   1.00872	  -5.91656
1364718.86858	  83.00000	  57.36816	   1.02075	   0.10970	   1.02663	  -6.13419
1364719.10558	  83.00000	  45.36290	   1.03607	   0.11685	   1.04263	  -6.43457
1364719.33758	  83.00000	  35.93134	   1.05341	   0.13166	   1.06161	  -7.12398
1364719.58758	  83.00000	  28.40909	   1.07260	   0.14040	   1.08176	  -7.45765
1364719.80258	  83.00000	  22.48202	   1.09814	   0.15020	   1.10837	  -7.78858
1364720.06758	  83.00000	  17.79613	   1.12838	   0.16229	   1.13999	  -8.18461
1364720.31958	  83.00000	  14.06813	   1.16729	   0.15936	   1.17812	  -7.77426
1364720.53558	  83.00000	  11.14480	   1.19030	   0.16427	   1.20159	  -7.85753
1364720.80258	  83.00000	   8.81772	   1.22849	   0.14439	   1.23694	  -6.70360
1364720.98058	  83.00000	   6.97545	   1.26450	   0.14213	   1.27246	  -6.41302
1364721.19858	  83.00000	   5.51730	   1.27325	   0.14038	   1.28096	  -6.29150
1364721.46858	  83.00000	   4.36941	   1.28191	   0.11421	   1.28698	  -5.09106
1364721.80358	  83.00000	   3.45686	   1.30266	   0.08240	   1.30527	  -3.61922
1364722.22258	  83.00000	   2.73547	   1.33331	   0.06686	   1.33498	  -2.87093
1364722.74758	  83.00000	   2.16054	   1.35886	   0.07131	   1.36073	  -3.00403
1364723.40658	  83.00000	   1.70952	   1.36114	   0.08707	   1.36392	  -3.66001
1364724.23558	  83.00000	   1.35352	   1.34295	   0.09653	   1.34641	  -4.11112
1364725.27758	  83.00000	   1.07079	   1.31452	   0.08570	   1.31731	  -3.73014
1364726.59158	  83.00000	   0.84734	   1.29675	   0.05335	   1.29785	  -2.35594
1364728.24758	  83.00000	   0.67072	   1.30090	   0.01763	   1.30102	  -0.77638
1364730.33658	  83.00000	   0.53067	   1.33150	  -0.01422	   1.33158	   0.61192
1364732.97257	  83.00000	   0.41976	   1.37756	  -0.01749	   1.37767	   0.72758
1364736.30457	  83.00000	   0.33183	   1.41784	   0.01311	   1.41790	  -0.52980
1364740.51057	  83.00000	   0.26261	   1.43304	   0.06713	   1.43461	  -2.68196
1364745.81856	  83.00000	   0.20791	   1.41150	   0.12229	   1.41679	  -4.95156
1364752.52256	  83.00000	   0.16452	   1.36333	   0.15796	   1.37245	  -6.60892
1364760.99955	  83.00000	   0.13007	   1.30028	   0.16190	   1.31032	  -7.09747
1364771.68954	  83.00000	   0.10309	   1.24562	   0.12371	   1.25175	  -5.67177
1364785.20253	  83.00000	   0.08153	   1.22913	   0.04719	   1.23003	  -2.19875
1364802.30052	  83.00000	   0.06443	   1.26794	  -0.03482	   1.26842	   1.57316
1364823.88650	  83.00000	   0.05102	   1.40348	  -0.10371	   1.40731	   4.22608
1364851.12948	  83.00000	   0.04042	   1.60712	  -0.07332	   1.60879	   2.61225
1364885.62446	  83.00000	   0.03192	   1.80402	   0.10519	   1.80709	  -3.33717
1364929.17142	  83.00000	   0.02528	   1.88441	   0.41463	   1.92948	 -12.40914
1364984.23538	  83.00000	   0.01999	   1.75633	   0.76502	   1.91571	 -23.53687
1380740.94743	  84.00000	20004.45300	   0.77116	  -0.01688	   0.77135	   1.25361
1380741.09043	  84.00000	15829.12600	   0.78094	  -0.00292	   0.78094	   0.21450
1380741.23243	  84.00000	12516.70300	   0.78785	   0.00867	   0.78790	  -0.63072
1380741.37443	  84.00000	9909.44240	   0.79593	   0.01690	   0.79611	  -1.21647
1380741.53843	  84.00000	7835.48000	   0.80321	   0.02380	   0.80357	  -1.69754
1380741.73943	  84.00000	6217.24610	   0.81012	   0.02992	   0.81068	  -2.11494
1380741.97743	  84.00000	4905.29100	   0.81684	   0.03613	   0.81764	  -2.53231
1380742.21543	  84.00000	3881.27370	   0.82417	   0.03889	   0.82509	  -2.70171
1380742.45443	  84.00000	3070.98270	   0.83287	   0.04223	   0.83394	  -2.90271
1380742.69243	  84.00000	2430.77780	   0.84066	   0.04532	   0.84188	  -3.08566
1380742.93043	  84.00000	1923.15370	   0.84643	   0.04886	   0.84784	  -3.30345
1380743.16843	  84.00000	1522.43580	   0.85392	   0.05109	   0.85545	  -3.42422
1380743.40643	  84.00000	1203.84460	   0.86257	   0.05475	   0.86431	  -3.63188
1380743.64543	  84.00000	 952.86591	   0.86790	   0.05725	   0.86978	  -3.77414
1380743.88343	  84.00000	 754.27557	   0.87842	   0.05919	   0.88041	  -3.85509
1380744.12043	  84.00000	 596.71857	   0.88934	   0.06217	   0.89151	  -3.99889
1380744.35843	  84.00000	 471.96338	   0.89717	   0.06562	   0.89957	  -4.18292
1380744.59743	  84.00000	 373.20856	   0.90673	   0.06870	   0.90933	  -4.33278
1380744.83443	  84.00000	 295.47278	   0.91682	   0.07162	   0.91961	  -4.46659
1380745.07443	  84.00000	 233.87738	   0.92773	   0.07447	   0.93071	  -4.58965
1380745.31243	  84.00000	 185.05922	   0.93764	   0.07741	   0.94083	  -4.71952
1380745.54843	  84.00000	 146.35823	   0.94812	   0.08347	   0.95179	  -5.03110
1380745.78443	  84.00000	 115.77804	   0.95879	   0.08968	   0.96298	  -5.34375
1380746.01943	  84.00000	  91.67210	   0.97196	   0.09594	   0.97669	  -5.63721
1380746.26443	  84.00000	  72.51701	   0.98416	   0.10305	   0.98954	  -5.97759
1380746.49343	  84.00000	  57.36816	   0.99636	   0.11005	   1.00242	  -6.30271
1380746.73043	  84.00000	  45.36290	   1.01325	   0.11972	   1.02030	  -6.73869
1380746.96243	  84.00000	  35.93134	   1.03448	   0.13035	   1.04266	  -7.18153
1380747.21243	  84.00000	  28.40909	   1.05346	   0.14451	   1.06333	  -7.81101
1380747.42743	  84.00000	  22.48202	   1.08065	   0.15563	   1.09179	  -8.19494
1380747.69243	  84.00000	  17.79613	   1.11325	   0.16105	   1.12484	  -8.23171
1380747.94443	  84.00000	  14.06813	   1.13985	   0.15590	   1.15046	  -7.78799
1380748.16043	  84.00000	  11.14480	   1.17763	   0.16519	   1.18916	  -7.98484
1380748.42743	  84.00000	   8.81772	   1.19835	   0.14993	   1.20770	  -7.13142
1380748.60643	  84.00000	   6.97545	   1.23633	   0.13224	   1.24338	  -6.10513
1380748.82443	  84.00000	   5.51730	   1.26846	   0.13324	   1.27544	  -5.99658
1380749.09343	  84.00000	   4.36941	   1.27399	   0.12900	   1.28050	  -5.78186
1380749.42842	  84.00000	   3.45686	   1.27506	   0.10607	   1.27947	  -4.75524
1380749.84742	  84.00000	   2.73547	   1.28498	   0.07321	   1.28706	  -3.26069
1380750.37242	  84.00000	   2.16054	   1.31091	   0.04730	   1.31176	  -2.06662
1380751.03142	  84.00000	   1.70952	   1.34207	   0.04427	   1.34280	  -1.88928
1380751.86042	  84.00000	   1.35352	   1.35980	   0.06123	   1.36118	  -2.57814
1380752.90342	  84.00000	   1.07079	   1.35426	   0.08601	   1.35699	  -3.63403
1380754.21642	  84.00000	   0.84734	   1.32584	   0.10005	   1.32961	  -4.31561
1380755.87242	  84.00000	   0.67072	   1.29480	   0.09266	   1.29811	  -4.09328
1380757.96142	  84.00000	   0.53067	   1.26938	   0.05905	   1.27075	  -2.66348
1380760.59842	  84.00000	   0.41976	   1.27209	   0.01482	   1.27218	  -0.66758
1380763.92941	  84.00000	   0.33183	   1.30498	  -0.01907	   1.30512	   0.83707
1380768.13541	  84.00000	   0.26261	   1.35573	  -0.02214	   1.35591	   0.93571
1380773.44341	  84.00000	   0.20791	   1.40478	   0.00831	   1.40481	  -0.33909
1380780.14740	  84.00000	   0.16452	   1.43296	   0.06853	   1.43459	  -2.73817
1380788.62439	  84.00000	   0.13007	   1.42596	   0.14662	   1.43348	  -5.87060
1380799.31439	  84.00000	   0.10309	   1.37511	   0.21619	   1.39200	  -8.93478
1380812.82838	  84.00000	   0.08153	   1.28625	   0.24799	   1.30994	 -10.91265
1380829.92536	  84.00000	   0.06443	   1.19783	   0.23015	   1.21974	 -10.87628
1380851.51235	  84.00000	   0.05102	   1.13456	   0.11935	   1.14082	  -6.00524
1380878.75432	  84.00000	   0.04042	   1.17285	  -0.04138	   1.17358	   2.02077
1380913.24930	  84.00000	   0.03192	   1.35232	  -0.17668	   1.36381	   7.44358
1380956.79626	  84.00000	   0.02528	   1.65299	  -0.18959	   1.66383	   6.54283
1381011.86122	  84.00000	   0.01999	   1.98635	   0.00356	   1.98635	  -0.10273
1396748.30470	  85.00000	20004.45300	   0.75893	  -0.01819	   0.75915	   1.37268
