Repository: kbm2110/Battery_Diagnostics_Thesis

# Battery_Diagnostics_Thesis
 Data-driven battery diagnostics using EIS

**Author:** Bala Manikanta Yaswanth Kanagarla
**Institution:** Technische Hochschule Ingolstadt (THI)
**Supervisor:** Prof. Dr. H.-G. Schweiger

## Overview

This project implements a machine learning framework for 
non-invasive State of Health (SoH) estimation of lithium-ion 
batteries using Electrochemical Impedance Spectroscopy (EIS).

Eight physically interpretable features are extracted from 
impedance spectra and used to train six ML models under a 
strict cell-level train-test split. The stacking ensemble 
achieves R² = 0.9122 and RMSE = 0.0234 on completely unseen 
cells.

---

File: data/EIS/EIS_state_IX_45C02.txt (part 10 of 37)
time/s	           cycle number	freq/Hz	           Re(Z)/Ohm	  -Im(Z)/Ohm	   |Z|/Ohm	   Phase(Z)/deg
1212303.55353	  76.00000	   1.07079	   0.97105	   0.06649	   0.97332	  -3.91695
1212304.86652	  76.00000	   0.84734	   0.97537	   0.06411	   0.97747	  -3.76059
1212306.52252	  76.00000	   0.67072	   0.98048	   0.06329	   0.98252	  -3.69304
1212308.61152	  76.00000	   0.53067	   0.98491	   0.06458	   0.98703	  -3.75175
1212311.24852	  76.00000	   0.41976	   0.99002	   0.06758	   0.99232	  -3.90521
1212314.57952	  76.00000	   0.33183	   0.99696	   0.07284	   0.99961	  -4.17900
1212318.78551	  76.00000	   0.26261	   1.00555	   0.08258	   1.00894	  -4.69506
1212324.09351	  76.00000	   0.20791	   1.01337	   0.09678	   1.01798	  -5.45519
1212330.79850	  76.00000	   0.16452	   1.01934	   0.11345	   1.02563	  -6.35051
1212339.27450	  76.00000	   0.13007	   1.02560	   0.12995	   1.03380	  -7.22142
1212349.96449	  76.00000	   0.10309	   1.03633	   0.14658	   1.04664	  -8.05050
1212363.47848	  76.00000	   0.08153	   1.05238	   0.16723	   1.06558	  -9.02944
1212380.57647	  76.00000	   0.06443	   1.07107	   0.19205	   1.08815	 -10.16565
1212402.16245	  76.00000	   0.05102	   1.09271	   0.21897	   1.11443	 -11.33159
1212429.40543	  76.00000	   0.04042	   1.12406	   0.24709	   1.15089	 -12.39733
1212463.90140	  76.00000	   0.03192	   1.16754	   0.28650	   1.20218	 -13.78704
1212507.44837	  76.00000	   0.02528	   1.21325	   0.34367	   1.26099	 -15.81542
1212562.51332	  76.00000	   0.01999	   1.25209	   0.41111	   1.31785	 -18.17683
1227865.60283	  77.00000	20004.45300	   0.39389	  -0.01368	   0.39413	   1.98911
1227865.74583	  77.00000	15829.12600	   0.39979	  -0.00113	   0.39979	   0.16217
1227865.88783	  77.00000	12516.70300	   0.40776	   0.00907	   0.40786	  -1.27496
1227866.02983	  77.00000	9909.44240	   0.41534	   0.01972	   0.41581	  -2.71881
1227866.19383	  77.00000	7835.48000	   0.42090	   0.02605	   0.42171	  -3.54191
1227866.39483	  77.00000	6217.24610	   0.43003	   0.03072	   0.43113	  -4.08571
1227866.63283	  77.00000	4905.29100	   0.43853	   0.03642	   0.44004	  -4.74715
1227866.87183	  77.00000	3881.27370	   0.44587	   0.04102	   0.44775	  -5.25594
1227867.10983	  77.00000	3070.98270	   0.45278	   0.04634	   0.45514	  -5.84358
1227867.34783	  77.00000	2430.77780	   0.46124	   0.04810	   0.46374	  -5.95335
1227867.58582	  77.00000	1923.15370	   0.46939	   0.05004	   0.47205	  -6.08557
1227867.82382	  77.00000	1522.43580	   0.47554	   0.05395	   0.47859	  -6.47301
1227868.06182	  77.00000	1203.84460	   0.48582	   0.05756	   0.48922	  -6.75711
1227868.30082	  77.00000	 952.86591	   0.49286	   0.05953	   0.49644	  -6.88741
1227868.53882	  77.00000	 754.27557	   0.50319	   0.06082	   0.50685	  -6.89169
1227868.77582	  77.00000	 596.71857	   0.51293	   0.06530	   0.51707	  -7.25506
1227869.01382	  77.00000	 471.96338	   0.52086	   0.06617	   0.52505	  -7.23996
1227869.25282	  77.00000	 373.20856	   0.53183	   0.07027	   0.53645	  -7.52675
1227869.49082	  77.00000	 295.47278	   0.53985	   0.07383	   0.54487	  -7.78733
1227869.72982	  77.00000	 233.87738	   0.55011	   0.07711	   0.55549	  -7.97966
1227869.96782	  77.00000	 185.05922	   0.56077	   0.08137	   0.56664	  -8.25673
1227870.20382	  77.00000	 146.35823	   0.57174	   0.08465	   0.57797	  -8.42148
1227870.43982	  77.00000	 115.77804	   0.58169	   0.09193	   0.58891	  -8.98038
1227870.67482	  77.00000	  91.67210	   0.59609	   0.09806	   0.60411	  -9.34211
1227870.91982	  77.00000	  72.51701	   0.60922	   0.10374	   0.61799	  -9.66368
1227871.14882	  77.00000	  57.36816	   0.62263	   0.11162	   0.63256	 -10.16373
1227871.38582	  77.00000	  45.36290	   0.63832	   0.12226	   0.64992	 -10.84254
1227871.61782	  77.00000	  35.93134	   0.65704	   0.13127	   0.67003	 -11.29820
1227871.86882	  77.00000	  28.40909	   0.67777	   0.14453	   0.69301	 -12.03748
1227872.08282	  77.00000	  22.48202	   0.70577	   0.15468	   0.72252	 -12.36149
1227872.34782	  77.00000	  17.79613	   0.73298	   0.16352	   0.75100	 -12.57594
1227872.59982	  77.00000	  14.06813	   0.76675	   0.16691	   0.78470	 -12.28083
1227872.81582	  77.00000	  11.14480	   0.79884	   0.16761	   0.81624	 -11.84986
1227873.08382	  77.00000	   8.81772	   0.83238	   0.16245	   0.84808	 -11.04325
1227873.26182	  77.00000	   6.97545	   0.86415	   0.15129	   0.87729	  -9.93051
1227873.47982	  77.00000	   5.51730	   0.88780	   0.13842	   0.89852	  -8.86174
1227873.74882	  77.00000	   4.36941	   0.91003	   0.12671	   0.91881	  -7.92654
1227874.08382	  77.00000	   3.45686	   0.92730	   0.11159	   0.93399	  -6.86181
1227874.50282	  77.00000	   2.73547	   0.94105	   0.09733	   0.94607	  -5.90517
1227875.02782	  77.00000	   2.16054	   0.95323	   0.08678	   0.95717	  -5.20191
1227875.68682	  77.00000	   1.70952	   0.96201	   0.07853	   0.96521	  -4.66706
1227876.51582	  77.00000	   1.35352	   0.96758	   0.07162	   0.97022	  -4.23327
1227877.55882	  77.00000	   1.07079	   0.97254	   0.06671	   0.97483	  -3.92394
1227878.87282	  77.00000	   0.84734	   0.97771	   0.06319	   0.97975	  -3.69813
1227880.52781	  77.00000	   0.67072	   0.98232	   0.06288	   0.98433	  -3.66290
1227882.61681	  77.00000	   0.53067	   0.98707	   0.06380	   0.98913	  -3.69836
1227885.25381	  77.00000	   0.41976	   0.99202	   0.06718	   0.99430	  -3.87429
1227888.58481	  77.00000	   0.33183	   0.99968	   0.07297	   1.00234	  -4.17493
1227892.79081	  77.00000	   0.26261	   1.00729	   0.08355	   1.01075	  -4.74131
1227898.09880	  77.00000	   0.20791	   1.01370	   0.09727	   1.01836	  -5.48090
1227904.80380	  77.00000	   0.16452	   1.01896	   0.11211	   1.02511	  -6.27880
1227913.27979	  77.00000	   0.13007	   1.02673	   0.12649	   1.03450	  -7.02343
1227923.96978	  77.00000	   0.10309	   1.03859	   0.14334	   1.04844	  -7.85813
1227937.48377	  77.00000	   0.08153	   1.05482	   0.16482	   1.06762	  -8.88093
1227954.58176	  77.00000	   0.06443	   1.07395	   0.19058	   1.09073	 -10.06254
1227976.16774	  77.00000	   0.05102	   1.09604	   0.21429	   1.11679	 -11.06237
1228003.41072	  77.00000	   0.04042	   1.12956	   0.24646	   1.15613	 -12.30855
1228037.90669	  77.00000	   0.03192	   1.17395	   0.29150	   1.20960	 -13.94475
1228081.45366	  77.00000	   0.02528	   1.21158	   0.35046	   1.26125	 -16.13301
1228136.51962	  77.00000	   0.01999	   1.24160	   0.41148	   1.30800	 -18.33582
1243428.02794	  78.00000	20004.45300	   0.39290	  -0.01420	   0.39315	   2.06958
1243428.17093	  78.00000	15829.12600	   0.40057	  -0.00107	   0.40057	   0.15319
1243428.31293	  78.00000	12516.70300	   0.40662	   0.01051	   0.40676	  -1.48117
1243428.45493	  78.00000	9909.44240	   0.41538	   0.01869	   0.41580	  -2.57668
1243428.61893	  78.00000	7835.48000	   0.42466	   0.02577	   0.42544	  -3.47227
1243428.81993	  78.00000	6217.24610	   0.43007	   0.03101	   0.43119	  -4.12440
1243429.05793	  78.00000	4905.29100	   0.43600	   0.03654	   0.43753	  -4.79010
1243429.29693	  78.00000	3881.27370	   0.44544	   0.04049	   0.44727	  -5.19413
1243429.53493	  78.00000	3070.98270	   0.45400	   0.04531	   0.45625	  -5.69883
1243429.77293	  78.00000	2430.77780	   0.46072	   0.04730	   0.46314	  -5.86120
1243430.01093	  78.00000	1923.15370	   0.46905	   0.05002	   0.47171	  -6.08688
1243430.24893	  78.00000	1522.43580	   0.47724	   0.05318	   0.48019	  -6.35833
1243430.48693	  78.00000	1203.84460	   0.48423	   0.05633	   0.48750	  -6.63548
1243430.72593	  78.00000	 952.86591	   0.49369	   0.05918	   0.49723	  -6.83590
1243430.96393	  78.00000	 754.27557	   0.50281	   0.06294	   0.50673	  -7.13492
1243431.20093	  78.00000	 596.71857	   0.51187	   0.06547	   0.51604	  -7.28920
1243431.43893	  78.00000	 471.96338	   0.52074	   0.06731	   0.52507	  -7.36569
1243431.67793	  78.00000	 373.20856	   0.53116	   0.07108	   0.53590	  -7.62246
1243431.91493	  78.00000	 295.47278	   0.54036	   0.07300	   0.54527	  -7.69398
1243432.15493	  78.00000	 233.87738	   0.55125	   0.07736	   0.55665	  -7.98888
1243432.39293	  78.00000	 185.05922	   0.56084	   0.08102	   0.56666	  -8.21993
1243432.62893	  78.00000	 146.35823	   0.57176	   0.08454	   0.57797	  -8.41058
1243432.86493	  78.00000	 115.77804	   0.58331	   0.09168	   0.59047	  -8.93275
1243433.09993	  78.00000	  91.67210	   0.59650	   0.09717	   0.60437	  -9.25256
1243433.34493	  78.00000	  72.51701	   0.60796	   0.10406	   0.61680	  -9.71291
1243433.57393	  78.00000	  57.36816	   0.62058	   0.11291	   0.63077	 -10.31218
1243433.81093	  78.00000	  45.36290	   0.63880	   0.12071	   0.65011	 -10.70043
1243434.04293	  78.00000	  35.93134	   0.65707	   0.13164	   0.67012	 -11.32904
1243434.29393	  78.00000	  28.40909	   0.67801	   0.14425	   0.69318	 -12.01077
1243434.50793	  78.00000	  22.48202	   0.70276	   0.15472	   0.71959	 -12.41659
1243434.77293	  78.00000	  17.79613	   0.73395	   0.16388	   0.75202	 -12.58665
1243435.02493	  78.00000	  14.06813	   0.76669	   0.16792	   0.78487	 -12.35365
1243435.24093	  78.00000	  11.14480	   0.79920	   0.16830	   0.81673	 -11.89213
1243435.50893	  78.00000	   8.81772	   0.83194	   0.16411	   0.84798	 -11.15887
1243435.68693	  78.00000	   6.97545	   0.86318	   0.15087	   0.87626	  -9.91405
1243435.90493	  78.00000	   5.51730	   0.88611	   0.13904	   0.89695	  -8.91784
1243436.17393	  78.00000	   4.36941	   0.91154	   0.12535	   0.92011	  -7.83000
1243436.50893	  78.00000	   3.45686	   0.92911	   0.11332	   0.93599	  -6.95357
1243436.92793	  78.00000	   2.73547	   0.94201	   0.09788	   0.94708	  -5.93216
1243437.45293	  78.00000	   2.16054	   0.95354	   0.08649	   0.95745	  -5.18295
1243438.11193	  78.00000	   1.70952	   0.96326	   0.07800	   0.96642	  -4.62933
1243438.94093	  78.00000	   1.35352	   0.96875	   0.07228	   0.97144	  -4.26710
1243439.98393	  78.00000	   1.07079	   0.97415	   0.06735	   0.97647	  -3.95526
1243441.29792	  78.00000	   0.84734	   0.97819	   0.06378	   0.98026	  -3.73035
1243442.95292	  78.00000	   0.67072	   0.98354	   0.06305	   0.98556	  -3.66781
1243445.04192	  78.00000	   0.53067	   0.98787	   0.06444	   0.98997	  -3.73222
1243447.67892	  78.00000	   0.41976	   0.99286	   0.06720	   0.99513	  -3.87230
1243451.00992	  78.00000	   0.33183	   0.99946	   0.07245	   1.00208	  -4.14620
1243455.21591	  78.00000	   0.26261	   1.00800	   0.08210	   1.01133	  -4.65664
1243460.52391	  78.00000	   0.20791	   1.01617	   0.09560	   1.02066	  -5.37463
1243467.22890	  78.00000	   0.16452	   1.02257	   0.11251	   1.02874	  -6.27889
1243475.70490	  78.00000	   0.13007	   1.02892	   0.12861	   1.03693	  -7.12460
1243486.39489	  78.00000	   0.10309	   1.03933	   0.14513	   1.04941	  -7.94948
1243499.90888	  78.00000	   0.08153	   1.05439	   0.16598	   1.06738	  -8.94571
1243517.00687	  78.00000	   0.06443	   1.07482	   0.19146	   1.09174	 -10.10024
1243538.59285	  78.00000	   0.05102	   1.09498	   0.21784	   1.11643	 -11.25155
1243565.83583	  78.00000	   0.04042	   1.12505	   0.24564	   1.15155	 -12.31662
1243600.33180	  78.00000	   0.03192	   1.16723	   0.28432	   1.20136	 -13.68980
1243643.87877	  78.00000	   0.02528	   1.21484	   0.33805	   1.26100	 -15.55010
1243698.94473	  78.00000	   0.01999	   1.25591	   0.40510	   1.31963	 -17.87740
1258978.59206	  79.00000	20004.45300	   0.39258	  -0.01520	   0.39287	   2.21673
1258978.73506	  79.00000	15829.12600	   0.39920	  -0.00090	   0.39920	   0.12856
1258978.87706	  79.00000	12516.70300	   0.40641	   0.01038	   0.40654	  -1.46329
1258979.01906	  79.00000	9909.44240	   0.41549	   0.01890	   0.41592	  -2.60397
1258979.18306	  79.00000	7835.48000	   0.42361	   0.02651	   0.42444	  -3.58090
1258979.38406	  79.00000	6217.24610	   0.42996	   0.03310	   0.43123	  -4.40171
1258979.62206	  79.00000	4905.29100	   0.43650	   0.03669	   0.43803	  -4.80450
1258979.86106	  79.00000	3881.27370	   0.44393	   0.04208	   0.44592	  -5.41465
1258980.09906	  79.00000	3070.98270	   0.45250	   0.04391	   0.45463	  -5.54292
1258980.33706	  79.00000	2430.77780	   0.46165	   0.04714	   0.46405	  -5.83033
1258980.57506	  79.00000	1923.15370	   0.46739	   0.05020	   0.47007	  -6.13050
1258980.81306	  79.00000	1522.43580	   0.47633	   0.05328	   0.47930	  -6.38263
1258981.05106	  79.00000	1203.84460	   0.48462	   0.05647	   0.48790	  -6.64618
1258981.29006	  79.00000	 952.86591	   0.49260	   0.05768	   0.49597	  -6.67833
1258981.52806	  79.00000	 754.27557	   0.50218	   0.06172	   0.50596	  -7.00669
1258981.76506	  79.00000	 596.71857	   0.50926	   0.06335	   0.51319	  -7.09112
1258982.00306	  79.00000	 471.96338	   0.51885	   0.06425	   0.52281	  -7.05940
1258982.24206	  79.00000	 373.20856	   0.53014	   0.07020	   0.53476	  -7.54268
1258982.48006	  79.00000	 295.47278	   0.53859	   0.07340	   0.54356	  -7.76032
1258982.71906	  79.00000	 233.87738	   0.54883	   0.07665	   0.55416	  -7.95080
1258982.95706	  79.00000	 185.05922	   0.55961	   0.08059	   0.56539	  -8.19455
1258983.19306	  79.00000	 146.35823	   0.56892	   0.08488	   0.57522	  -8.48539
1258983.43006	  79.00000	 115.77804	   0.58383	   0.09137	   0.59094	  -8.89476
1258983.66406	  79.00000	  91.67210	   0.59390	   0.09683	   0.60174	  -9.26008
1258983.90906	  79.00000	  72.51701	   0.60697	   0.10397	   0.61581	  -9.72021
1258984.13806	  79.00000	  57.36816	   0.62149	   0.11190	   0.63148	 -10.20669
1258984.37506	  79.00000	  45.36290	   0.63776	   0.12045	   0.64903	 -10.69502
1258984.60706	  79.00000	  35.93134	   0.65685	   0.13324	   0.67023	 -11.46695
1258984.85806	  79.00000	  28.40909	   0.67683	   0.14497	   0.69218	 -12.08966
1258985.07206	  79.00000	  22.48202	   0.70300	   0.15629	   0.72017	 -12.53422
1258985.33706	  79.00000	  17.79613	   0.73284	   0.16324	   0.75081	 -12.55789
1258985.58906	  79.00000	  14.06813	   0.76557	   0.16981	   0.78418	 -12.50620
1258985.80506	  79.00000	  11.14480	   0.80017	   0.16762	   0.81754	 -11.83097
1258986.07305	  79.00000	   8.81772	   0.83233	   0.16282	   0.84810	 -11.06874
1258986.25105	  79.00000	   6.97545	   0.86088	   0.15363	   0.87448	 -10.11805
1258986.46905	  79.00000	   5.51730	   0.88851	   0.14036	   0.89953	  -8.97710
1258986.73805	  79.00000	   4.36941	   0.90944	   0.12539	   0.91804	  -7.85048
1258987.07305	  79.00000	   3.45686	   0.92832	   0.11031	   0.93485	  -6.77670
1258987.49205	  79.00000	   2.73547	   0.94294	   0.09866	   0.94809	  -5.97319
1258988.01705	  79.00000	   2.16054	   0.95334	   0.08712	   0.95731	  -5.22167
1258988.67605	  79.00000	   1.70952	   0.96042	   0.07871	   0.96364	  -4.68535
1258989.50505	  79.00000	   1.35352	   0.96700	   0.07073	   0.96958	  -4.18331
1258990.54805	  79.00000	   1.07079	   0.97241	   0.06615	   0.97466	  -3.89150
1258991.86205	  79.00000	   0.84734	   0.97816	   0.06379	   0.98023	  -3.73148
1258993.51705	  79.00000	   0.67072	   0.98258	   0.06280	   0.98458	  -3.65703
1258995.60605	  79.00000	   0.53067	   0.98885	   0.06374	   0.99091	  -3.68830
1258998.24305	  79.00000	   0.41976	   0.99424	   0.06904	   0.99663	  -3.97199
1259001.57404	  79.00000	   0.33183	   0.99955	   0.07729	   1.00253	  -4.42148
1259005.78004	  79.00000	   0.26261	   1.00389	   0.08638	   1.00760	  -4.91816
1259011.08804	  79.00000	   0.20791	   1.00897	   0.09594	   1.01353	  -5.43151
1259017.79303	  79.00000	   0.16452	   1.01794	   0.10754	   1.02361	  -6.03039
1259026.26902	  79.00000	   0.13007	   1.02865	   0.12366	   1.03606	  -6.85509
1259036.95902	  79.00000	   0.10309	   1.04046	   0.14203	   1.05011	  -7.77320
1259050.47300	  79.00000	   0.08153	   1.05716	   0.16226	   1.06954	  -8.72600
1259067.57099	  79.00000	   0.06443	   1.07913	   0.18802	   1.09539	  -9.88349
1259089.15797	  79.00000	   0.05102	   1.11087	   0.22023	   1.13249	 -11.21361
1259116.39995	  79.00000	   0.04042	   1.14065	   0.26641	   1.17134	 -13.14646
1259150.89593	  79.00000	   0.03192	   1.16261	   0.31652	   1.20493	 -15.22952
1259194.44289	  79.00000	   0.02528	   1.18433	   0.35979	   1.23777	 -16.89830
1259249.50885	  79.00000	   0.01999	   1.21746	   0.39806	   1.28088	 -18.10550
1274526.72299	  80.00000	20004.45300	   0.39095	  -0.01547	   0.39125	   2.26558
1274526.86599	  80.00000	15829.12600	   0.39963	  -0.00113	   0.39963	   0.16217
1274527.00799	  80.00000	12516.70300	   0.40741	   0.00985	   0.40753	  -1.38476
1274527.14999	  80.00000	9909.44240	   0.41467	   0.01881	   0.41510	  -2.59776
1274527.31399	  80.00000	7835.48000	   0.42144	   0.02798	   0.42237	  -3.79865
1274527.51499	  80.00000	6217.24610	   0.42971	   0.03225	   0.43092	  -4.29159
1274527.75299	  80.00000	4905.29100	   0.43785	   0.03526	   0.43927	  -4.60394
1274527.99199	  80.00000	3881.27370	   0.44414	   0.04021	   0.44595	  -5.17295
1274528.22999	  80.00000	3070.98270	   0.45105	   0.04486	   0.45328	  -5.67977
1274528.46799	  80.00000	2430.77780	   0.46123	   0.04779	   0.46370	  -5.91512
1274528.70599	  80.00000	1923.15370	   0.46891	   0.05201	   0.47178	  -6.32965
1274528.94399	  80.00000	1522.43580	   0.47687	   0.05422	   0.47994	  -6.48638
1274529.18199	  80.00000	1203.84460	   0.48410	   0.05536	   0.48725	  -6.52352
1274529.42099	  80.00000	 952.86591	   0.49415	   0.05832	   0.49758	  -6.73087
1274529.65899	  80.00000	 754.27557	   0.50302	   0.06200	   0.50683	  -7.02665
1274529.89599	  80.00000	 596.71857	   0.51237	   0.06537	   0.51652	  -7.27129
1274530.13399	  80.00000	 471.96338	   0.52040	   0.06702	   0.52470	  -7.33890
1274530.37299	  80.00000	 373.20856	   0.53016	   0.07073	   0.53485	  -7.59887
1274530.61099	  80.00000	 295.47278	   0.54006	   0.07311	   0.54499	  -7.70918
1274530.84999	  80.00000	 233.87738	   0.54909	   0.07673	   0.55443	  -7.95542
1274531.08799	  80.00000	 185.05922	   0.56034	   0.08161	   0.56625	  -8.28615
1274531.32399	  80.00000	 146.35823	   0.57302	   0.08560	   0.57938	  -8.49626
1274531.55999	  80.00000	 115.77804	   0.58204	   0.09090	   0.58909	  -8.87675
1274531.79499	  80.00000	  91.67210	   0.59420	   0.09646	   0.60198	  -9.22110
1274532.03999	  80.00000	  72.51701	   0.60795	   0.10348	   0.61669	  -9.65994
1274532.26799	  80.00000	  57.36816	   0.62118	   0.11332	   0.63143	 -10.33826
1274532.50499	  80.00000	  45.36290	   0.63744	   0.12256	   0.64912	 -10.88334
1274532.73699	  80.00000	  35.93134	   0.65542	   0.13329	   0.66883	 -11.49502
1274532.98798	  80.00000	  28.40909	   0.67944	   0.14246	   0.69421	 -11.84176
1274533.20198	  80.00000	  22.48202	   0.70463	   0.15490	   0.72145	 -12.39787
1274533.46698	  80.00000	  17.79613	   0.73293	   0.16404	   0.75107	 -12.61581
1274533.71898	  80.00000	  14.06813	   0.76411	   0.16750	   0.78226	 -12.36442
1274533.93498	  80.00000	  11.14480	   0.79911	   0.16751	   0.81647	 -11.83888
1274534.20298	  80.00000	   8.81772	   0.83137	   0.16302	   0.84720	 -11.09389
1274534.38098	  80.00000	   6.97545	   0.86174	   0.15577	   0.87571	 -10.24654
1274534.59898	  80.00000	   5.51730	   0.88924	   0.13881	   0.90000	  -8.87238
1274534.86798	  80.00000	   4.36941	   0.91144	   0.12680	   0.92022	  -7.92034
1274535.20298	  80.00000	   3.45686	   0.92752	   0.11242	   0.93431	  -6.91104
1274535.62198	  80.00000	   2.73547	   0.94150	   0.09966	   0.94676	  -6.04235
1274536.14698	  80.00000	   2.16054	   0.95219	   0.08708	   0.95616	  -5.22503
1274536.80598	  80.00000	   1.70952	   0.96067	   0.07799	   0.96383	  -4.64144
1274537.63498	  80.00000	   1.35352	   0.96716	   0.07042	   0.96972	  -4.16466
1274538.67798	  80.00000	   1.07079	   0.97435	   0.06628	   0.97660	  -3.89128
1274539.99198	  80.00000	   0.84734	   0.97966	   0.06446	   0.98178	  -3.76438
1274541.64698	  80.00000	   0.67072	   0.98352	   0.06450	   0.98564	  -3.75201
1274543.73598	  80.00000	   0.53067	   0.98725	   0.06609	   0.98946	  -3.82969
1274546.37297	  80.00000	   0.41976	   0.99190	   0.06847	   0.99426	  -3.94887
1274549.70397	  80.00000	   0.33183	   0.99757	   0.07390	   1.00031	  -4.23688
1274553.90997	  80.00000	   0.26261	   1.00331	   0.08218	   1.00667	  -4.68270
1274559.21796	  80.00000	   0.20791	   1.01034	   0.09187	   1.01451	  -5.19541
1274565.92296	  80.00000	   0.16452	   1.02092	   0.10395	   1.02620	  -5.81374
1274574.39895	  80.00000	   0.13007	   1.03520	   0.12155	   1.04231	  -6.69693
1274585.08894	  80.00000	   0.10309	   1.04994	   0.14624	   1.06007	  -7.92948
1274598.60293	  80.00000	   0.08153	   1.06302	   0.17522	   1.07736	  -9.35993
1274615.70092	  80.00000	   0.06443	   1.07632	   0.20637	   1.09592	 -10.85387
1274637.28690	  80.00000	   0.05102	   1.09095	   0.22934	   1.11480	 -11.87199
1274664.52988	  80.00000	   0.04042	   1.11641	   0.25676	   1.14556	 -12.95227
1274699.02586	  80.00000	   0.03192	   1.14896	   0.29185	   1.18544	 -14.25236
1274742.57282	  80.00000	   0.02528	   1.18374	   0.32841	   1.22845	 -15.50563
1274797.63778	  80.00000	   0.01999	   1.23112	   0.36497	   1.28408	 -16.51271
1290065.70493	  81.00000	20004.45300	   0.39133	  -0.01516	   0.39162	   2.21821
1290065.84793	  81.00000	15829.12600	   0.39859	  -0.00117	   0.39859	   0.16747
1290065.98993	  81.00000	12516.70300	   0.40731	   0.01032	   0.40744	  -1.45204
1290066.13193	  81.00000	9909.44240	   0.41478	   0.01852	   0.41520	  -2.55707
1290066.29593	  81.00000	7835.48000	   0.42320	   0.02584	   0.42399	  -3.49472
1290066.49693	  81.00000	6217.24610	   0.42975	   0.03222	   0.43096	  -4.28827
1290066.73493	  81.00000	4905.29100	   0.43572	   0.03651	   0.43725	  -4.78933
1290066.97393	  81.00000	3881.27370	   0.44552	   0.03965	   0.44728	  -5.08590
1290067.21193	  81.00000	3070.98270	   0.45106	   0.04383	   0.45319	  -5.55045
1290067.44993	  81.00000	2430.77780	   0.45852	   0.04612	   0.46084	  -5.74361
1290067.68793	  81.00000	1923.15370	   0.46816	   0.04965	   0.47079	  -6.05393
1290067.92593	  81.00000	1522.43580	   0.47499	   0.05459	   0.47812	  -6.55639
1290068.16393	  81.00000	1203.84460	   0.48537	   0.05538	   0.48852	  -6.50979
1290068.40293	  81.00000	 952.86591	   0.49277	   0.05894	   0.49628	  -6.82102
1290068.64093	  81.00000	 754.27557	   0.50215	   0.06151	   0.50590	  -6.98328
1290068.87793	  81.00000	 596.71857	   0.51149	   0.06466	   0.51556	  -7.20429
1290069.11593	  81.00000	 471.96338	   0.52154	   0.06796	   0.52595	  -7.42440
1290069.35493	  81.00000	 373.20856	   0.52990	   0.07109	   0.53465	  -7.64145
1290069.59293	  81.00000	 295.47278	   0.54151	   0.07370	   0.54651	  -7.74985
1290069.83193	  81.00000	 233.87738	   0.55033	   0.07553	   0.55549	  -7.81454
1290070.06993	  81.00000	 185.05922	   0.56010	   0.08153	   0.56600	  -8.28241
1290070.30593	  81.00000	 146.35823	   0.57204	   0.08473	   0.57828	  -8.42522
1290070.54193	  81.00000	 115.77804	   0.58268	   0.08992	   0.58958	  -8.77264
1290070.77693	  81.00000	  91.67210	   0.59621	   0.09676	   0.60401	  -9.21860
1290071.02193	  81.00000	  72.51701	   0.60818	   0.10327	   0.61688	  -9.63747
1290071.25093	  81.00000	  57.36816	   0.62139	   0.11193	   0.63139	 -10.21066
1290071.48793	  81.00000	  45.36290	   0.63707	   0.12131	   0.64852	 -10.78117
1290071.71993	  81.00000	  35.93134	   0.65706	   0.13275	   0.67033	 -11.42245
1290071.96993	  81.00000	  28.40909	   0.67733	   0.14372	   0.69241	 -11.98006
1290072.18493	  81.00000	  22.48202	   0.70324	   0.15492	   0.72010	 -12.42311
1290072.44993	  81.00000	  17.79613	   0.73228	   0.16301	   0.75021	 -12.54993
1290072.70193	  81.00000	  14.06813	   0.76489	   0.16867	   0.78327	 -12.43534
1290072.91793	  81.00000	  11.14480	   0.79736	   0.16786	   0.81483	 -11.88801
1290073.18493	  81.00000	   8.81772	   0.83125	   0.16332	   0.84714	 -11.11588
1290073.36393	  81.00000	   6.97545	   0.86344	   0.15338	   0.87696	 -10.07268
1290073.58193	  81.00000	   5.51730	   0.88684	   0.13987	   0.89780	  -8.96243
1290073.85093	  81.00000	   4.36941	   0.91146	   0.12720	   0.92029	  -7.94445
1290074.18593	  81.00000	   3.45686	   0.92896	   0.11337	   0.93585	  -6.95806
1290074.60492	  81.00000	   2.73547	   0.94236	   0.09871	   0.94751	  -5.97961
1290075.12992	  81.00000	   2.16054	   0.95320	   0.08711	   0.95717	  -5.22161
1290075.78892	  81.00000	   1.70952	   0.96237	   0.07915	   0.96562	  -4.70187
1290076.61792	  81.00000	   1.35352	   0.96790	   0.07199	   0.97057	  -4.25393
1290077.66092	  81.00000	   1.07079	   0.97293	   0.06680	   0.97522	  -3.92758
1290078.97392	  81.00000	   0.84734	   0.97793	   0.06369	   0.98000	  -3.72638
1290080.62992	  81.00000	   0.67072	   0.98273	   0.06335	   0.98477	  -3.68812
1290082.71892	  81.00000	   0.53067	   0.98731	   0.06473	   0.98943	  -3.75128
1290085.35592	  81.00000	   0.41976	   0.99227	   0.06784	   0.99459	  -3.91125
1290088.68691	  81.00000	   0.33183	   0.99918	   0.07294	   1.00184	  -4.17519
1290092.89291	  81.00000	   0.26261	   1.00710	   0.08203	   1.01043	  -4.65673
1290098.20091	  81.00000	   0.20791	   1.01536	   0.09613	   1.01990	  -5.40818
1290104.90590	  81.00000	   0.16452	   1.02161	   0.11198	   1.02773	  -6.25522
1290113.38189	  81.00000	   0.13007	   1.02832	   0.12884	   1.03636	  -7.14166
1290124.07189	  81.00000	   0.10309	   1.03891	   0.14547	   1.04904	  -7.97058
1290137.58588	  81.00000	   0.08153	   1.05540	   0.16549	   1.06830	  -8.91152
1290154.68386	  81.00000	   0.06443	   1.07450	   0.19096	   1.09133	 -10.07749
1290176.26985	  81.00000	   0.05102	   1.09503	   0.21812	   1.11654	 -11.26512
1290203.51283	  81.00000	   0.04042	   1.12569	   0.24473	   1.15199	 -12.26556
1290238.00880	  81.00000	   0.03192	   1.16896	   0.28427	   1.20303	 -13.66816
1290281.55576	  81.00000	   0.02528	   1.21361	   0.33938	   1.26017	 -15.62331
1290336.62072	  81.00000	   0.01999	   1.25376	   0.40497	   1.31754	 -17.90077
1305599.50728	  82.00000	20004.45300	   0.38906	  -0.01487	   0.38934	   2.18829
1305599.65028	  82.00000	15829.12600	   0.39797	  -0.00193	   0.39797	   0.27850
1305599.79228	  82.00000	12516.70300	   0.40550	   0.01064	   0.40564	  -1.50314
1305599.93428	  82.00000	9909.44240	   0.41458	   0.02050	   0.41508	  -2.83055
1305600.09828	  82.00000	7835.48000	   0.42240	   0.02597	   0.42320	  -3.51837
1305600.29928	  82.00000	6217.24610	   0.43049	   0.03128	   0.43163	  -4.15623
1305600.53628	  82.00000	4905.29100	   0.43688	   0.03623	   0.43838	  -4.74082
1305600.77428	  82.00000	3881.27370	   0.44318	   0.04015	   0.44500	  -5.17597
1305601.01328	  82.00000	3070.98270	   0.45143	   0.04401	   0.45357	  -5.56785
1305601.25128	  82.00000	2430.77780	   0.45947	   0.04744	   0.46191	  -5.89466
1305601.48928	  82.00000	1923.15370	   0.46857	   0.05222	   0.47147	  -6.35961
1305601.72728	  82.00000	1522.43580	   0.47623	   0.05415	   0.47930	  -6.48744
1305601.96528	  82.00000	1203.84460	   0.48454	   0.05554	   0.48771	  -6.53909
1305602.20428	  82.00000	 952.86591	   0.49266	   0.05838	   0.49611	  -6.75843
1305602.44228	  82.00000	 754.27557	   0.50198	   0.06189	   0.50578	  -7.02817
1305602.67928	  82.00000	 596.71857	   0.51142	   0.06347	   0.51534	  -7.07401
1305602.91728	  82.00000	 471.96338	   0.52013	   0.06805	   0.52457	  -7.45402
1305603.15628	  82.00000	 373.20856	   0.53023	   0.07076	   0.53493	  -7.60096
1305603.39428	  82.00000	 295.47278	   0.53916	   0.07291	   0.54406	  -7.70100
1305603.63328	  82.00000	 233.87738	   0.55080	   0.07664	   0.55611	  -7.92142
1305603.87128	  82.00000	 185.05922	   0.56167	   0.08140	   0.56754	  -8.24589
1305604.10728	  82.00000	 146.35823	   0.57330	   0.08591	   0.57970	  -8.52271
1305604.34328	  82.00000	 115.77804	   0.58385	   0.09250	   0.59113	  -9.00224
1305604.57828	  82.00000	  91.67210	   0.59602	   0.09853	   0.60411	  -9.38723
1305604.82328	  82.00000	  72.51701	   0.60944	   0.10393	   0.61824	  -9.67746
1305605.05228	  82.00000	  57.36816	   0.62320	   0.11166	   0.63312	 -10.15834
1305605.28928	  82.00000	  45.36290	   0.64019	   0.12255	   0.65182	 -10.83707
1305605.52128	  82.00000	  35.93134	   0.65854	   0.13292	   0.67182	 -11.41148
1305605.77228	  82.00000	  28.40909	   0.67885	   0.14398	   0.69395	 -11.97456
1305605.98628	  82.00000	  22.48202	   0.70410	   0.15557	   0.72108	 -12.45930
1305606.25128	  82.00000	  17.79613	   0.73407	   0.16394	   0.75216	 -12.58949
1305606.50328	  82.00000	  14.06813	   0.76564	   0.16850	   0.78396	 -12.41134
1305606.71928	  82.00000	  11.14480	   0.79975	   0.16899	   0.81741	 -11.93126
1305606.98728	  82.00000	   8.81772	   0.83336	   0.16475	   0.84949	 -11.18265
1305607.16528	  82.00000	   6.97545	   0.86366	   0.15696	   0.87781	 -10.30040
1305607.38328	  82.00000	   5.51730	   0.89193	   0.14205	   0.90317	  -9.04895
1305607.65228	  82.00000	   4.36941	   0.91301	   0.12805	   0.92195	  -7.98366
1305607.98727	  82.00000	   3.45686	   0.93036	   0.11288	   0.93718	  -6.91775
1305608.40627	  82.00000	   2.73547	   0.94436	   0.10060	   0.94971	  -6.08078
1305608.93127	  82.00000	   2.16054	   0.95421	   0.08784	   0.95824	  -5.25973
1305609.59027	  82.00000	   1.70952	   0.96300	   0.07833	   0.96618	  -4.65019
1305610.41927	  82.00000	   1.35352	   0.97100	   0.07086	   0.97358	  -4.17384
1305611.46227	  82.00000	   1.07079	   0.97701	   0.06737	   0.97933	  -3.94451
1305612.77627	  82.00000	   0.84734	   0.98145	   0.06508	   0.98361	  -3.79387
1305614.43127	  82.00000	   0.67072	   0.98545	   0.06476	   0.98758	  -3.75990
1305616.52027	  82.00000	   0.53067	   0.98924	   0.06521	   0.99139	  -3.77164
1305619.15727	  82.00000	   0.41976	   0.99469	   0.06866	   0.99705	  -3.94881
1305622.48826	  82.00000	   0.33183	   1.00017	   0.07433	   1.00293	  -4.25006
1305626.69426	  82.00000	   0.26261	   1.00605	   0.08194	   1.00938	  -4.65647
1305632.00226	  82.00000	   0.20791	   1.01482	   0.09116	   1.01891	  -5.13288
1305638.70725	  82.00000	   0.16452	   1.02667	   0.10525	   1.03205	  -5.85308
1305647.18324	  82.00000	   0.13007	   1.03952	   0.12594	   1.04712	  -6.90784
1305657.87324	  82.00000	   0.10309	   1.04984	   0.15071	   1.06061	  -8.16938
1305671.38723	  82.00000	   0.08153	   1.05942	   0.17448	   1.07369	  -9.35209
1305688.48521	  82.00000	   0.06443	   1.07331	   0.19957	   1.09170	 -10.53319
1305710.07120	  82.00000	   0.05102	   1.09536	   0.22320	   1.11787	 -11.51745
1305737.31417	  82.00000	   0.04042	   1.12261	   0.25375	   1.15093	 -12.73694
1305771.81015	  82.00000	   0.03192	   1.15298	   0.28794	   1.18839	 -14.02200
1305815.35711	  82.00000	   0.02528	   1.19229	   0.32212	   1.23503	 -15.11867
1305870.42207	  82.00000	   0.01999	   1.24861	   0.36500	   1.30087	 -16.29482
1321119.55625	  83.00000	20004.45300	   0.39043	  -0.01481	   0.39071	   2.17270
1321119.69925	  83.00000	15829.12600	   0.39698	   0.00048	   0.39698	  -0.06896
1321119.84125	  83.00000	12516.70300	   0.40614	   0.01062	   0.40628	  -1.49810
1321119.98325	  83.00000	9909.44240	   0.41281	   0.01784	   0.41320	  -2.47489
1321120.14725	  83.00000	7835.48000	   0.42103	   0.02730	   0.42191	  -3.70973
1321120.34825	  83.00000	6217.24610	   0.42883	   0.03294	   0.43009	  -4.39290
1321120.58625	  83.00000	4905.29100	   0.43575	   0.03724	   0.43734	  -4.88410
1321120.82425	  83.00000	3881.27370	   0.44350	   0.04058	   0.44536	  -5.22734
1321121.06225	  83.00000	3070.98270	   0.45287	   0.04441	   0.45505	  -5.60108
1321121.30025	  83.00000	2430.77780	   0.45959	   0.04746	   0.46203	  -5.89576
1321121.53825	  83.00000	1923.15370	   0.46766	   0.05186	   0.47053	  -6.32783
1321121.77625	  83.00000	1522.43580	   0.47641	   0.05507	   0.47959	  -6.59327
1321122.01425	  83.00000	1203.84460	   0.48434	   0.05656	   0.48764	  -6.66116
1321122.25325	  83.00000	 952.86591	   0.49272	   0.06114	   0.49650	  -7.07348
1321122.49125	  83.00000	 754.27557	   0.50223	   0.06240	   0.50610	  -7.08284
1321122.72825	  83.00000	 596.71857	   0.51274	   0.06477	   0.51682	  -7.19938
1321122.96625	  83.00000	 471.96338	   0.52025	   0.06768	   0.52464	  -7.41203
1321123.20525	  83.00000	 373.20856	   0.53152	   0.07039	   0.53616	  -7.54433
1321123.44325	  83.00000	 295.47278	   0.53962	   0.07434	   0.54472	  -7.84393
1321123.68225	  83.00000	 233.87738	   0.54989	   0.07711	   0.55527	  -7.98216
1321123.92025	  83.00000	 185.05922	   0.56209	   0.08050	   0.56782	  -8.15011
1321124.15625	  83.00000	 146.35823	   0.57258	   0.08494	   0.57885	  -8.43830
1321124.39325	  83.00000	 115.77804	   0.58469	   0.09101	   0.59173	  -8.84767
1321124.62725	  83.00000	  91.67210	   0.59567	   0.09771	   0.60363	  -9.31555
1321124.87225	  83.00000	  72.51701	   0.60894	   0.10457	   0.61785	  -9.74395
1321125.10125	  83.00000	  57.36816	   0.62403	   0.11311	   0.63420	 -10.27374
1321125.33825	  83.00000	  45.36290	   0.63965	   0.12289	   0.65135	 -10.87482
1321125.57025	  83.00000	  35.93134	   0.65791	   0.13416	   0.67145	 -11.52578
1321125.82125	  83.00000	  28.40909	   0.67997	   0.14496	   0.69525	 -12.03431
1321126.03525	  83.00000	  22.48202	   0.70657	   0.15604	   0.72360	 -12.45315
1321126.30025	  83.00000	  17.79613	   0.73426	   0.16559	   0.75270	 -12.70867
1321126.55225	  83.00000	  14.06813	   0.76890	   0.17010	   0.78749	 -12.47460
1321126.76825	  83.00000	  11.14480	   0.80220	   0.16977	   0.81996	 -11.94896
1321127.03625	  83.00000	   8.81772	   0.83482	   0.16540	   0.85105	 -11.20669
1321127.21424	  83.00000	   6.97545	   0.86467	   0.15696	   0.87880	 -10.28847
1321127.43224	  83.00000	   5.51730	   0.89139	   0.14195	   0.90262	  -9.04832
1321127.70124	  83.00000	   4.36941	   0.91343	   0.12862	   0.92244	  -8.01540
1321128.03624	  83.00000	   3.45686	   0.93147	   0.11242	   0.93823	  -6.88177
1321128.45524	  83.00000	   2.73547	   0.94692	   0.10012	   0.95219	  -6.03550
1321128.98024	  83.00000	   2.16054	   0.95725	   0.08877	   0.96136	  -5.29807
1321129.64024	  83.00000	   1.70952	   0.96560	   0.07992	   0.96890	  -4.73142
1321130.46824	  83.00000	   1.35352	   0.97153	   0.07247	   0.97423	  -4.26583
1321131.51124	  83.00000	   1.07079	   0.97816	   0.06707	   0.98045	  -3.92239
1321132.82524	  83.00000	   0.84734	   0.98270	   0.06397	   0.98478	  -3.72435
1321134.48024	  83.00000	   0.67072	   0.98748	   0.06349	   0.98952	  -3.67862
1321136.56924	  83.00000	   0.53067	   0.99259	   0.06382	   0.99464	  -3.67858
1321139.20624	  83.00000	   0.41976	   0.99912	   0.06753	   1.00140	  -3.86653
1321142.53723	  83.00000	   0.33183	   1.00564	   0.07514	   1.00844	  -4.27297
1321146.74323	  83.00000	   0.26261	   1.01058	   0.08531	   1.01418	  -4.82507
1321152.05123	  83.00000	   0.20791	   1.01520	   0.09654	   1.01978	  -5.43198
1321158.75622	  83.00000	   0.16452	   1.02209	   0.10822	   1.02781	  -6.04401
1321167.23221	  83.00000	   0.13007	   1.03286	   0.12259	   1.04011	  -6.76869
1321177.92221	  83.00000	   0.10309	   1.04590	   0.14136	   1.05541	  -7.69741
1321191.43620	  83.00000	   0.08153	   1.06100	   0.16292	   1.07344	  -8.72968
1321208.53418	  83.00000	   0.06443	   1.08149	   0.18754	   1.09763	  -9.83772
1321230.12117	  83.00000	   0.05102	   1.10923	   0.21377	   1.12964	 -10.90824
1321257.36314	  83.00000	   0.04042	   1.14502	   0.25348	   1.17274	 -12.48273
1321291.85912	  83.00000	   0.03192	   1.17729	   0.30450	   1.21603	 -14.50126
1321335.40608	  83.00000	   0.02528	   1.20183	   0.35566	   1.25335	 -16.48530
1321390.47204	  83.00000	   0.01999	   1.22997	   0.39761	   1.29264	 -17.91455
1336628.90464	  84.00000	20004.45300	   0.39001	  -0.01358	   0.39024	   1.99467
1336629.04764	  84.00000	15829.12600	   0.39651	   0.00032	   0.39651	  -0.04617
1336629.18964	  84.00000	12516.70300	   0.40554	   0.01076	   0.40568	  -1.51996
1336629.33164	  84.00000	9909.44240	   0.41266	   0.01959	   0.41312	  -2.71746
1336629.49563	  84.00000	7835.48000	   0.42138	   0.02736	   0.42226	  -3.71502
1336629.69663	  84.00000	6217.24610	   0.42928	   0.03351	   0.43058	  -4.46301
1336629.93463	  84.00000	4905.29100	   0.43645	   0.03658	   0.43798	  -4.79109
1336630.17363	  84.00000	3881.27370	   0.44369	   0.04171	   0.44564	  -5.37067
1336630.41163	  84.00000	3070.98270	   0.45145	   0.04479	   0.45367	  -5.66622
1336630.64963	  84.00000	2430.77780	   0.46060	   0.04813	   0.46311	  -5.96528
1336630.88763	  84.00000	1923.15370	   0.46789	   0.05208	   0.47077	  -6.35105
1336631.12563	  84.00000	1522.43580	   0.47554	   0.05366	   0.47855	  -6.43813
1336631.36363	  84.00000	1203.84460	   0.48500	   0.05695	   0.48834	  -6.69706
1336631.60263	  84.00000	 952.86591	   0.49275	   0.05922	   0.49630	  -6.85321
1336631.84063	  84.00000	 754.27557	   0.50063	   0.06150	   0.50440	  -7.00318
1336632.07763	  84.00000	 596.71857	   0.51218	   0.06532	   0.51632	  -7.26776
1336632.31563	  84.00000	 471.96338	   0.52119	   0.06791	   0.52559	  -7.42364
1336632.55463	  84.00000	 373.20856	   0.53068	   0.06971	   0.53524	  -7.48344
1336632.79263	  84.00000	 295.47278	   0.54121	   0.07384	   0.54622	  -7.76901
1336633.03163	  84.00000	 233.87738	   0.55168	   0.07767	   0.55712	  -8.01361
1336633.26963	  84.00000	 185.05922	   0.56210	   0.08120	   0.56793	  -8.22037
1336633.50563	  84.00000	 146.35823	   0.57320	   0.08591	   0.57960	  -8.52419
1336633.74263	  84.00000	 115.77804	   0.58432	   0.09131	   0.59141	  -8.88205
1336633.97663	  84.00000	  91.67210	   0.59677	   0.09708	   0.60462	  -9.24000
1336634.22163	  84.00000	  72.51701	   0.60914	   0.10413	   0.61798	  -9.70094
1336634.45163	  84.00000	  57.36816	   0.62386	   0.11354	   0.63410	 -10.31448
1336634.68763	  84.00000	  45.36290	   0.63983	   0.12203	   0.65137	 -10.79774
1336634.91963	  84.00000	  35.93134	   0.65937	   0.13369	   0.67278	 -11.46144
1336635.17063	  84.00000	  28.40909	   0.67956	   0.14568	   0.69500	 -12.09928
1336635.38463	  84.00000	  22.48202	   0.70486	   0.15709	   0.72215	 -12.56363
1336635.64963	  84.00000	  17.79613	   0.73426	   0.16482	   0.75254	 -12.65148
1336635.90163	  84.00000	  14.06813	   0.76573	   0.17083	   0.78455	 -12.57656
1336636.11763	  84.00000	  11.14480	   0.80150	   0.16962	   0.81925	 -11.94940
1336636.38563	  84.00000	   8.81772	   0.83382	   0.16633	   0.85025	 -11.28136
1336636.56363	  84.00000	   6.97545	   0.86699	   0.15637	   0.88098	 -10.22386
1336636.78163	  84.00000	   5.51730	   0.89125	   0.14116	   0.90236	  -8.99988
1336637.05063	  84.00000	   4.36941	   0.91587	   0.12947	   0.92498	  -8.04585
1336637.38563	  84.00000	   3.45686	   0.93165	   0.11441	   0.93865	  -7.00115
1336637.80463	  84.00000	   2.73547	   0.94679	   0.10121	   0.95218	  -6.10193
1336638.32963	  84.00000	   2.16054	   0.95786	   0.08915	   0.96200	  -5.31736
1336638.98963	  84.00000	   1.70952	   0.96545	   0.07928	   0.96870	  -4.69421
1336639.81763	  84.00000	   1.35352	   0.97345	   0.07179	   0.97609	  -4.21808
1336640.86063	  84.00000	   1.07079	   0.97932	   0.06664	   0.98158	  -3.89284
1336642.17463	  84.00000	   0.84734	   0.98554	   0.06447	   0.98765	  -3.74268
1336643.82962	  84.00000	   0.67072	   0.99021	   0.06479	   0.99233	  -3.74340
1336645.91862	  84.00000	   0.53067	   0.99397	   0.06686	   0.99622	  -3.84818
1336648.55562	  84.00000	   0.41976	   0.99756	   0.07006	   1.00001	  -4.01746
1336651.88662	  84.00000	   0.33183	   1.00348	   0.07493	   1.00627	  -4.27011
1336656.09261	  84.00000	   0.26261	   1.00993	   0.08262	   1.01330	  -4.67682
1336661.40061	  84.00000	   0.20791	   1.01683	   0.09300	   1.02107	  -5.22598
1336668.10560	  84.00000	   0.16452	   1.02550	   0.10470	   1.03083	  -5.82924
1336676.58160	  84.00000	   0.13007	   1.03935	   0.12009	   1.04627	  -6.59100
1336687.27159	  84.00000	   0.10309	   1.05586	   0.14206	   1.06537	  -7.66303
1336700.78558	  84.00000	   0.08153	   1.07259	   0.17155	   1.08622	  -9.08688
1336717.88357	  84.00000	   0.06443	   1.08837	   0.20515	   1.10753	 -10.67470
1336739.47055	  84.00000	   0.05102	   1.10157	   0.23415	   1.12618	 -12.00032
1336766.71253	  84.00000	   0.04042	   1.12336	   0.26043	   1.15315	 -13.05237
1336801.20850	  84.00000	   0.03192	   1.15559	   0.29310	   1.19218	 -14.23233
1336844.75547	  84.00000	   0.02528	   1.19106	   0.33043	   1.23605	 -15.50545
1336899.82143	  84.00000	   0.01999	   1.23344	   0.36906	   1.28747	 -16.65764
1352126.35664	  85.00000	20004.45300	   0.39008	  -0.01525	   0.39038	   2.23922
