Repository: kbm2110/Battery_Diagnostics_Thesis

# Battery_Diagnostics_Thesis
 Data-driven battery diagnostics using EIS

**Author:** Bala Manikanta Yaswanth Kanagarla
**Institution:** Technische Hochschule Ingolstadt (THI)
**Supervisor:** Prof. Dr. H.-G. Schweiger

## Overview

This project implements a machine learning framework for 
non-invasive State of Health (SoH) estimation of lithium-ion 
batteries using Electrochemical Impedance Spectroscopy (EIS).

Eight physically interpretable features are extracted from 
impedance spectra and used to train six ML models under a 
strict cell-level train-test split. The stacking ensemble 
achieves R² = 0.9122 and RMSE = 0.0234 on completely unseen 
cells.

---

File: data/EIS/EIS_state_V_35C01.txt (part 10 of 39)
time/s	           cycle number	freq/Hz	           Re(Z)/Ohm	  -Im(Z)/Ohm	   |Z|/Ohm	   Phase(Z)/deg
1168867.92980	  76.00000	   0.67072	   0.79740	   0.04521	   0.79868	  -3.24529
1168870.01880	  76.00000	   0.53067	   0.80173	   0.04843	   0.80319	  -3.45711
1168872.65580	  76.00000	   0.41976	   0.80583	   0.05270	   0.80755	  -3.74137
1168875.98679	  76.00000	   0.33183	   0.81030	   0.05890	   0.81243	  -4.15778
1168880.19279	  76.00000	   0.26261	   0.81647	   0.06529	   0.81907	  -4.57169
1168885.50079	  76.00000	   0.20791	   0.82404	   0.07507	   0.82745	  -5.20541
1168892.20578	  76.00000	   0.16452	   0.83237	   0.08859	   0.83707	  -6.07490
1168900.68177	  76.00000	   0.13007	   0.83979	   0.10369	   0.84616	  -7.03861
1168911.37177	  76.00000	   0.10309	   0.84715	   0.11914	   0.85548	  -8.00518
1168924.88576	  76.00000	   0.08153	   0.85953	   0.13493	   0.87006	  -8.92140
1168941.98374	  76.00000	   0.06443	   0.87588	   0.15572	   0.88961	 -10.08091
1168963.56973	  76.00000	   0.05102	   0.89436	   0.18101	   0.91249	 -11.44169
1168990.81270	  76.00000	   0.04042	   0.91472	   0.20781	   0.93803	 -12.79959
1169025.30868	  76.00000	   0.03192	   0.94232	   0.23497	   0.97118	 -14.00126
1169068.85564	  76.00000	   0.02528	   0.98151	   0.26803	   1.01745	 -15.27391
1169123.92160	  76.00000	   0.01999	   1.02586	   0.31476	   1.07307	 -17.05748
1183758.66709	  77.00000	20004.45300	   0.27433	  -0.02606	   0.27557	   5.42721
1183758.81009	  77.00000	15829.12600	   0.28246	  -0.01032	   0.28265	   2.09172
1183758.95209	  77.00000	12516.70300	   0.28757	   0.00222	   0.28758	  -0.44177
1183759.09409	  77.00000	9909.44240	   0.29568	   0.01243	   0.29594	  -2.40670
1183759.25809	  77.00000	7835.48000	   0.30112	   0.02271	   0.30198	  -4.31334
1183759.45909	  77.00000	6217.24610	   0.31045	   0.02933	   0.31183	  -5.39655
1183759.69709	  77.00000	4905.29100	   0.31667	   0.03505	   0.31861	  -6.31575
1183759.93509	  77.00000	3881.27370	   0.32450	   0.04144	   0.32714	  -7.27726
1183760.17309	  77.00000	3070.98270	   0.33334	   0.04697	   0.33663	  -8.02142
1183760.41209	  77.00000	2430.77780	   0.34126	   0.05007	   0.34492	  -8.34717
1183760.65009	  77.00000	1923.15370	   0.34981	   0.05391	   0.35394	  -8.76033
1183760.88809	  77.00000	1522.43580	   0.35725	   0.05932	   0.36215	  -9.42784
1183761.12609	  77.00000	1203.84460	   0.36708	   0.06214	   0.37230	  -9.60748
1183761.36508	  77.00000	 952.86591	   0.37717	   0.06607	   0.38291	  -9.93618
1183761.60308	  77.00000	 754.27557	   0.38748	   0.07088	   0.39391	 -10.36626
1183761.84008	  77.00000	 596.71857	   0.39866	   0.07521	   0.40570	 -10.68302
1183762.07808	  77.00000	 471.96338	   0.40822	   0.07905	   0.41580	 -10.95887
1183762.31708	  77.00000	 373.20856	   0.42174	   0.08355	   0.42994	 -11.20603
1183762.55408	  77.00000	 295.47278	   0.43320	   0.08562	   0.44158	 -11.17995
1183762.79408	  77.00000	 233.87738	   0.44512	   0.09218	   0.45457	 -11.69984
1183763.03208	  77.00000	 185.05922	   0.45881	   0.09578	   0.46870	 -11.79189
1183763.26808	  77.00000	 146.35823	   0.47306	   0.10174	   0.48388	 -12.13761
1183763.50408	  77.00000	 115.77804	   0.48803	   0.10730	   0.49969	 -12.39958
1183763.73908	  77.00000	  91.67210	   0.50535	   0.11289	   0.51781	 -12.59267
1183763.98408	  77.00000	  72.51701	   0.52177	   0.12128	   0.53568	 -13.08570
1183764.21308	  77.00000	  57.36816	   0.54273	   0.12913	   0.55788	 -13.38281
1183764.45008	  77.00000	  45.36290	   0.56349	   0.13621	   0.57972	 -13.58949
1183764.68208	  77.00000	  35.93134	   0.58798	   0.14089	   0.60463	 -13.47485
1183764.93208	  77.00000	  28.40909	   0.61666	   0.14291	   0.63300	 -13.04809
1183765.14708	  77.00000	  22.48202	   0.64419	   0.14081	   0.65940	 -12.33035
1183765.41208	  77.00000	  17.79613	   0.67301	   0.13307	   0.68604	 -11.18419
1183765.66408	  77.00000	  14.06813	   0.69514	   0.12334	   0.70600	 -10.06124
1183765.88008	  77.00000	  11.14480	   0.71654	   0.11177	   0.72521	  -8.86547
1183766.14808	  77.00000	   8.81772	   0.73211	   0.09841	   0.73870	  -7.65544
1183766.32608	  77.00000	   6.97545	   0.74410	   0.08571	   0.74902	  -6.57060
1183766.54408	  77.00000	   5.51730	   0.75437	   0.07538	   0.75813	  -5.70660
1183766.81308	  77.00000	   4.36941	   0.76372	   0.06596	   0.76657	  -4.93590
1183767.14808	  77.00000	   3.45686	   0.76871	   0.05727	   0.77084	  -4.26104
1183767.56708	  77.00000	   2.73547	   0.77397	   0.05212	   0.77573	  -3.85277
1183768.09208	  77.00000	   2.16054	   0.77910	   0.04806	   0.78059	  -3.52967
1183768.75108	  77.00000	   1.70952	   0.78338	   0.04458	   0.78465	  -3.25691
1183769.58008	  77.00000	   1.35352	   0.78710	   0.04295	   0.78827	  -3.12364
1183770.62308	  77.00000	   1.07079	   0.78940	   0.04245	   0.79054	  -3.07827
1183771.93608	  77.00000	   0.84734	   0.79385	   0.04284	   0.79500	  -3.08920
1183773.59208	  77.00000	   0.67072	   0.79789	   0.04501	   0.79916	  -3.22888
1183775.68107	  77.00000	   0.53067	   0.80203	   0.04903	   0.80353	  -3.49850
1183778.31807	  77.00000	   0.41976	   0.80520	   0.05394	   0.80700	  -3.83249
1183781.64907	  77.00000	   0.33183	   0.80986	   0.05882	   0.81199	  -4.15386
1183785.85507	  77.00000	   0.26261	   0.81511	   0.06588	   0.81777	  -4.62081
1183791.16306	  77.00000	   0.20791	   0.82274	   0.07515	   0.82617	  -5.21930
1183797.86806	  77.00000	   0.16452	   0.82926	   0.08692	   0.83380	  -5.98388
1183806.34405	  77.00000	   0.13007	   0.83740	   0.09968	   0.84332	  -6.78840
1183817.03404	  77.00000	   0.10309	   0.84892	   0.11386	   0.85652	  -7.63917
1183830.54803	  77.00000	   0.08153	   0.86474	   0.13298	   0.87491	  -8.74251
1183847.64602	  77.00000	   0.06443	   0.88256	   0.15804	   0.89660	 -10.15249
1183869.23200	  77.00000	   0.05102	   0.89794	   0.18842	   0.91749	 -11.85051
1183896.47498	  77.00000	   0.04042	   0.91372	   0.21714	   0.93916	 -13.36779
1183930.97095	  77.00000	   0.03192	   0.93663	   0.24498	   0.96814	 -14.65756
1183974.51792	  77.00000	   0.02528	   0.96765	   0.27606	   1.00626	 -15.92287
1184029.58288	  77.00000	   0.01999	   1.00453	   0.31295	   1.05215	 -17.30402
1198663.15196	  78.00000	20004.45300	   0.27630	  -0.02669	   0.27759	   5.51775
1198663.29496	  78.00000	15829.12600	   0.28359	  -0.00936	   0.28375	   1.89093
1198663.43696	  78.00000	12516.70300	   0.28984	   0.00398	   0.28986	  -0.78698
1198663.57896	  78.00000	9909.44240	   0.29453	   0.01342	   0.29483	  -2.60959
1198663.74296	  78.00000	7835.48000	   0.30340	   0.02260	   0.30424	  -4.26010
1198663.94396	  78.00000	6217.24610	   0.30976	   0.03020	   0.31123	  -5.56845
1198664.18196	  78.00000	4905.29100	   0.31777	   0.03704	   0.31992	  -6.64796
1198664.41996	  78.00000	3881.27370	   0.32439	   0.04064	   0.32693	  -7.14032
1198664.65896	  78.00000	3070.98270	   0.33285	   0.04743	   0.33622	  -8.11063
1198664.89696	  78.00000	2430.77780	   0.34043	   0.05248	   0.34445	  -8.76328
1198665.13496	  78.00000	1923.15370	   0.35050	   0.05624	   0.35498	  -9.11620
1198665.37296	  78.00000	1522.43580	   0.35916	   0.06069	   0.36425	  -9.59194
1198665.61096	  78.00000	1203.84460	   0.36760	   0.06264	   0.37290	  -9.67019
1198665.84996	  78.00000	 952.86591	   0.37624	   0.06637	   0.38205	 -10.00455
1198666.08796	  78.00000	 754.27557	   0.38697	   0.07002	   0.39325	 -10.25658
1198666.32496	  78.00000	 596.71857	   0.39801	   0.07405	   0.40484	 -10.53979
1198666.56296	  78.00000	 471.96338	   0.40829	   0.07927	   0.41591	 -10.98694
1198666.80196	  78.00000	 373.20856	   0.41967	   0.08328	   0.42785	 -11.22356
1198667.03896	  78.00000	 295.47278	   0.43339	   0.08669	   0.44198	 -11.31162
1198667.27896	  78.00000	 233.87738	   0.44486	   0.09052	   0.45398	 -11.50135
1198667.51696	  78.00000	 185.05922	   0.45974	   0.09612	   0.46968	 -11.80910
1198667.75296	  78.00000	 146.35823	   0.47347	   0.10019	   0.48395	 -11.94782
1198667.98896	  78.00000	 115.77804	   0.48750	   0.10668	   0.49903	 -12.34309
1198668.22396	  78.00000	  91.67210	   0.50412	   0.11468	   0.51700	 -12.81602
1198668.46896	  78.00000	  72.51701	   0.52088	   0.12086	   0.53472	 -13.06302
1198668.69796	  78.00000	  57.36816	   0.54131	   0.12886	   0.55643	 -13.39048
1198668.93496	  78.00000	  45.36290	   0.56352	   0.13461	   0.57938	 -13.43490
1198669.16696	  78.00000	  35.93134	   0.58991	   0.14175	   0.60670	 -13.51119
1198669.41696	  78.00000	  28.40909	   0.61564	   0.14252	   0.63192	 -13.03460
1198669.63196	  78.00000	  22.48202	   0.64416	   0.14004	   0.65920	 -12.26569
1198669.89696	  78.00000	  17.79613	   0.67215	   0.13342	   0.68526	 -11.22758
1198670.14896	  78.00000	  14.06813	   0.69593	   0.12247	   0.70662	  -9.98085
1198670.36496	  78.00000	  11.14480	   0.71679	   0.11333	   0.72569	  -8.98422
1198670.63196	  78.00000	   8.81772	   0.73256	   0.09839	   0.73913	  -7.64952
1198670.81096	  78.00000	   6.97545	   0.74632	   0.08535	   0.75119	  -6.52376
1198671.02896	  78.00000	   5.51730	   0.75553	   0.07503	   0.75924	  -5.67113
1198671.29796	  78.00000	   4.36941	   0.76394	   0.06586	   0.76678	  -4.92768
1198671.63296	  78.00000	   3.45686	   0.76900	   0.05848	   0.77122	  -4.34845
1198672.05196	  78.00000	   2.73547	   0.77369	   0.05265	   0.77548	  -3.89268
1198672.57696	  78.00000	   2.16054	   0.77883	   0.04796	   0.78030	  -3.52399
1198673.23596	  78.00000	   1.70952	   0.78231	   0.04483	   0.78360	  -3.27981
1198674.06496	  78.00000	   1.35352	   0.78647	   0.04254	   0.78762	  -3.09614
1198675.10796	  78.00000	   1.07079	   0.79065	   0.04219	   0.79178	  -3.05417
1198676.42195	  78.00000	   0.84734	   0.79423	   0.04352	   0.79542	  -3.13641
1198678.07695	  78.00000	   0.67072	   0.79753	   0.04561	   0.79884	  -3.27334
1198680.16595	  78.00000	   0.53067	   0.80145	   0.04809	   0.80290	  -3.43410
1198682.80295	  78.00000	   0.41976	   0.80654	   0.05261	   0.80825	  -3.73237
1198686.13395	  78.00000	   0.33183	   0.81108	   0.05973	   0.81328	  -4.21155
1198690.33994	  78.00000	   0.26261	   0.81567	   0.06791	   0.81849	  -4.75915
1198695.64794	  78.00000	   0.20791	   0.82076	   0.07669	   0.82433	  -5.33787
1198702.35293	  78.00000	   0.16452	   0.82848	   0.08643	   0.83297	  -5.95547
1198710.82893	  78.00000	   0.13007	   0.83817	   0.09972	   0.84408	  -6.78480
1198721.51892	  78.00000	   0.10309	   0.84818	   0.11586	   0.85606	  -7.77811
1198735.03291	  78.00000	   0.08153	   0.85996	   0.13387	   0.87031	  -8.84829
1198752.13090	  78.00000	   0.06443	   0.87616	   0.15483	   0.88973	 -10.02150
1198773.71688	  78.00000	   0.05102	   0.89887	   0.17738	   0.91620	 -11.16344
1198800.95986	  78.00000	   0.04042	   0.92517	   0.21149	   0.94903	 -12.87623
1198835.45583	  78.00000	   0.03192	   0.94868	   0.25113	   0.98136	 -14.82692
1198879.00280	  78.00000	   0.02528	   0.97097	   0.28802	   1.01278	 -16.52207
1198934.06775	  78.00000	   0.01999	   1.00112	   0.32153	   1.05149	 -17.80521
1213557.80046	  79.00000	20004.45300	   0.27389	  -0.02669	   0.27519	   5.56563
1213557.94346	  79.00000	15829.12600	   0.28232	  -0.00940	   0.28248	   1.90672
1213558.08546	  79.00000	12516.70300	   0.28916	   0.00334	   0.28918	  -0.66200
1213558.22746	  79.00000	9909.44240	   0.29582	   0.01312	   0.29611	  -2.53943
1213558.39146	  79.00000	7835.48000	   0.30271	   0.02174	   0.30349	  -4.10857
1213558.59246	  79.00000	6217.24610	   0.31106	   0.02955	   0.31246	  -5.42630
1213558.83046	  79.00000	4905.29100	   0.31686	   0.03451	   0.31874	  -6.21556
1213559.06946	  79.00000	3881.27370	   0.32482	   0.04216	   0.32754	  -7.39475
1213559.30746	  79.00000	3070.98270	   0.33322	   0.04562	   0.33633	  -7.79550
1213559.54546	  79.00000	2430.77780	   0.34082	   0.05074	   0.34457	  -8.46711
1213559.78345	  79.00000	1923.15370	   0.35080	   0.05565	   0.35519	  -9.01337
1213560.02145	  79.00000	1522.43580	   0.36010	   0.05886	   0.36488	  -9.28234
1213560.25945	  79.00000	1203.84460	   0.36967	   0.06428	   0.37522	  -9.86367
1213560.49845	  79.00000	 952.86591	   0.37921	   0.06788	   0.38523	 -10.14816
1213560.73645	  79.00000	 754.27557	   0.38899	   0.07128	   0.39547	 -10.38453
1213560.97345	  79.00000	 596.71857	   0.39898	   0.07494	   0.40596	 -10.63782
1213561.21145	  79.00000	 471.96338	   0.40990	   0.07748	   0.41715	 -10.70333
1213561.45045	  79.00000	 373.20856	   0.42348	   0.08278	   0.43149	 -11.06045
1213561.68845	  79.00000	 295.47278	   0.43508	   0.08720	   0.44373	 -11.33294
1213561.92745	  79.00000	 233.87738	   0.44805	   0.09158	   0.45731	 -11.55239
1213562.16545	  79.00000	 185.05922	   0.46014	   0.09631	   0.47011	 -11.82229
1213562.40145	  79.00000	 146.35823	   0.47524	   0.10092	   0.48584	 -11.98847
1213562.63845	  79.00000	 115.77804	   0.48899	   0.10699	   0.50056	 -12.34119
1213562.87245	  79.00000	  91.67210	   0.50498	   0.11450	   0.51779	 -12.77490
1213563.11745	  79.00000	  72.51701	   0.52138	   0.12343	   0.53579	 -13.31878
1213563.34645	  79.00000	  57.36816	   0.54131	   0.12969	   0.55663	 -13.47291
1213563.58345	  79.00000	  45.36290	   0.56359	   0.13634	   0.57985	 -13.59973
1213563.81545	  79.00000	  35.93134	   0.59017	   0.14137	   0.60687	 -13.47034
1213564.06645	  79.00000	  28.40909	   0.61808	   0.14304	   0.63441	 -13.03027
1213564.28045	  79.00000	  22.48202	   0.64521	   0.14240	   0.66074	 -12.44618
1213564.54545	  79.00000	  17.79613	   0.67429	   0.13401	   0.68748	 -11.24029
1213564.79745	  79.00000	  14.06813	   0.69763	   0.12239	   0.70828	  -9.95022
1213565.01345	  79.00000	  11.14480	   0.71850	   0.11075	   0.72698	  -8.76229
1213565.28145	  79.00000	   8.81772	   0.73488	   0.09920	   0.74154	  -7.68747
1213565.45945	  79.00000	   6.97545	   0.74689	   0.08570	   0.75179	  -6.54568
1213565.67745	  79.00000	   5.51730	   0.75709	   0.07459	   0.76075	  -5.62675
1213565.94645	  79.00000	   4.36941	   0.76651	   0.06554	   0.76931	  -4.88744
1213566.28145	  79.00000	   3.45686	   0.77221	   0.05978	   0.77452	  -4.42696
1213566.70045	  79.00000	   2.73547	   0.77604	   0.05286	   0.77784	  -3.89640
1213567.22545	  79.00000	   2.16054	   0.78070	   0.04794	   0.78217	  -3.51400
1213567.88545	  79.00000	   1.70952	   0.78508	   0.04460	   0.78634	  -3.25138
1213568.71345	  79.00000	   1.35352	   0.78824	   0.04341	   0.78943	  -3.15233
1213569.75645	  79.00000	   1.07079	   0.79155	   0.04247	   0.79269	  -3.07088
1213571.07045	  79.00000	   0.84734	   0.79530	   0.04273	   0.79645	  -3.07559
1213572.72544	  79.00000	   0.67072	   0.79961	   0.04545	   0.80090	  -3.25303
1213574.81444	  79.00000	   0.53067	   0.80385	   0.04850	   0.80532	  -3.45269
1213577.45144	  79.00000	   0.41976	   0.80716	   0.05312	   0.80890	  -3.76518
1213580.78244	  79.00000	   0.33183	   0.81257	   0.05824	   0.81465	  -4.09992
1213584.98844	  79.00000	   0.26261	   0.81928	   0.06611	   0.82194	  -4.61308
1213590.29643	  79.00000	   0.20791	   0.82588	   0.07673	   0.82944	  -5.30796
1213597.00143	  79.00000	   0.16452	   0.83202	   0.08972	   0.83685	  -6.15461
1213605.47742	  79.00000	   0.13007	   0.83876	   0.10252	   0.84500	  -6.96868
1213616.16741	  79.00000	   0.10309	   0.84883	   0.11651	   0.85679	  -7.81559
1213629.68140	  79.00000	   0.08153	   0.86242	   0.13416	   0.87279	  -8.84199
1213646.77939	  79.00000	   0.06443	   0.87840	   0.15647	   0.89223	 -10.09990
1213668.36537	  79.00000	   0.05102	   0.89460	   0.18108	   0.91274	 -11.44275
1213695.60735	  79.00000	   0.04042	   0.91751	   0.20431	   0.93998	 -12.55365
1213730.10332	  79.00000	   0.03192	   0.95130	   0.23504	   0.97991	 -13.87800
1213773.65029	  79.00000	   0.02528	   0.98894	   0.27692	   1.02698	 -15.64319
1213828.71625	  79.00000	   0.01999	   1.02343	   0.32783	   1.07465	 -17.76179
1228434.74577	  80.00000	20004.45300	   0.27587	  -0.02649	   0.27714	   5.48405
1228434.88877	  80.00000	15829.12600	   0.28154	  -0.00988	   0.28171	   2.00942
1228435.03077	  80.00000	12516.70300	   0.28974	   0.00249	   0.28975	  -0.49187
1228435.17277	  80.00000	9909.44240	   0.29680	   0.01386	   0.29712	  -2.67386
1228435.33677	  80.00000	7835.48000	   0.30287	   0.02244	   0.30370	  -4.23673
1228435.53777	  80.00000	6217.24610	   0.31142	   0.02963	   0.31283	  -5.43512
1228435.77577	  80.00000	4905.29100	   0.31764	   0.03592	   0.31966	  -6.45211
1228436.01477	  80.00000	3881.27370	   0.32539	   0.04104	   0.32796	  -7.18861
1228436.25277	  80.00000	3070.98270	   0.33358	   0.04645	   0.33680	  -7.92751
1228436.49077	  80.00000	2430.77780	   0.34154	   0.05048	   0.34525	  -8.40774
1228436.72877	  80.00000	1923.15370	   0.34989	   0.05506	   0.35420	  -8.94362
1228436.96677	  80.00000	1522.43580	   0.35835	   0.05892	   0.36316	  -9.33711
1228437.20477	  80.00000	1203.84460	   0.36934	   0.06439	   0.37491	  -9.88931
1228437.44377	  80.00000	 952.86591	   0.37998	   0.06774	   0.38597	 -10.10803
1228437.68177	  80.00000	 754.27557	   0.38826	   0.07013	   0.39454	 -10.23799
1228437.91877	  80.00000	 596.71857	   0.39866	   0.07548	   0.40574	 -10.72146
1228438.15676	  80.00000	 471.96338	   0.41020	   0.07833	   0.41761	 -10.81043
1228438.39576	  80.00000	 373.20856	   0.42377	   0.08336	   0.43189	 -11.12800
1228438.63376	  80.00000	 295.47278	   0.43510	   0.08764	   0.44384	 -11.38829
1228438.87276	  80.00000	 233.87738	   0.44649	   0.09177	   0.45582	 -11.61511
1228439.11076	  80.00000	 185.05922	   0.45948	   0.09570	   0.46934	 -11.76519
1228439.34676	  80.00000	 146.35823	   0.47457	   0.10132	   0.48526	 -12.05128
1228439.58376	  80.00000	 115.77804	   0.48927	   0.10637	   0.50070	 -12.26528
1228439.81776	  80.00000	  91.67210	   0.50486	   0.11414	   0.51760	 -12.73937
1228440.06276	  80.00000	  72.51701	   0.52233	   0.12151	   0.53628	 -13.09640
1228440.29276	  80.00000	  57.36816	   0.54120	   0.12903	   0.55637	 -13.40998
1228440.52876	  80.00000	  45.36290	   0.56464	   0.13573	   0.58073	 -13.51688
1228440.76176	  80.00000	  35.93134	   0.59018	   0.14113	   0.60681	 -13.44835
1228441.01176	  80.00000	  28.40909	   0.61918	   0.14352	   0.63559	 -13.05027
1228441.22576	  80.00000	  22.48202	   0.64687	   0.14121	   0.66211	 -12.31384
1228441.49076	  80.00000	  17.79613	   0.67374	   0.13497	   0.68713	 -11.32828
1228441.74276	  80.00000	  14.06813	   0.69789	   0.12589	   0.70915	 -10.22535
1228441.95876	  80.00000	  11.14480	   0.71944	   0.11397	   0.72841	  -9.00167
1228442.22676	  80.00000	   8.81772	   0.73611	   0.10032	   0.74291	  -7.76045
1228442.40476	  80.00000	   6.97545	   0.74993	   0.08809	   0.75509	  -6.69958
1228442.62276	  80.00000	   5.51730	   0.75677	   0.07775	   0.76075	  -5.86632
1228442.89176	  80.00000	   4.36941	   0.76710	   0.06608	   0.76994	  -4.92332
1228443.22676	  80.00000	   3.45686	   0.77398	   0.06022	   0.77632	  -4.44910
1228443.64576	  80.00000	   2.73547	   0.77806	   0.05308	   0.77986	  -3.90299
1228444.17076	  80.00000	   2.16054	   0.78270	   0.04853	   0.78421	  -3.54772
1228444.83076	  80.00000	   1.70952	   0.78713	   0.04565	   0.78846	  -3.31931
1228445.65876	  80.00000	   1.35352	   0.79038	   0.04411	   0.79161	  -3.19438
1228446.70176	  80.00000	   1.07079	   0.79367	   0.04273	   0.79481	  -3.08164
1228448.01576	  80.00000	   0.84734	   0.79726	   0.04343	   0.79845	  -3.11777
1228449.67176	  80.00000	   0.67072	   0.80159	   0.04507	   0.80286	  -3.21839
1228451.75975	  80.00000	   0.53067	   0.80546	   0.04892	   0.80694	  -3.47559
1228454.39675	  80.00000	   0.41976	   0.80952	   0.05302	   0.81125	  -3.74708
1228457.72775	  80.00000	   0.33183	   0.81441	   0.05805	   0.81648	  -4.07714
1228461.93375	  80.00000	   0.26261	   0.82116	   0.06608	   0.82381	  -4.60064
1228467.24174	  80.00000	   0.20791	   0.82826	   0.07697	   0.83182	  -5.30908
1228473.94674	  80.00000	   0.16452	   0.83457	   0.08977	   0.83939	  -6.13939
1228482.42273	  80.00000	   0.13007	   0.84124	   0.10341	   0.84757	  -7.00814
1228493.11272	  80.00000	   0.10309	   0.85074	   0.11678	   0.85872	  -7.81621
1228506.62671	  80.00000	   0.08153	   0.86457	   0.13431	   0.87494	  -8.82997
1228523.72470	  80.00000	   0.06443	   0.88096	   0.15682	   0.89481	 -10.09343
1228545.31168	  80.00000	   0.05102	   0.89669	   0.18098	   0.91477	 -11.41057
1228572.55366	  80.00000	   0.04042	   0.91908	   0.20562	   0.94180	 -12.61060
1228607.04963	  80.00000	   0.03192	   0.95212	   0.23488	   0.98067	 -13.85783
1228650.59660	  80.00000	   0.02528	   0.99089	   0.27556	   1.02849	 -15.54079
1228705.66256	  80.00000	   0.01999	   1.02679	   0.32607	   1.07732	 -17.61793
1243298.53310	  81.00000	20004.45300	   0.27613	  -0.02540	   0.27729	   5.25634
1243298.67610	  81.00000	15829.12600	   0.28228	  -0.01059	   0.28248	   2.14925
1243298.81810	  81.00000	12516.70300	   0.29009	   0.00254	   0.29011	  -0.50090
1243298.96010	  81.00000	9909.44240	   0.29557	   0.01203	   0.29581	  -2.32996
1243299.12410	  81.00000	7835.48000	   0.30279	   0.02257	   0.30363	  -4.26290
1243299.32510	  81.00000	6217.24610	   0.31118	   0.02890	   0.31252	  -5.30547
1243299.56310	  81.00000	4905.29100	   0.31924	   0.03505	   0.32116	  -6.26630
1243299.80210	  81.00000	3881.27370	   0.32520	   0.04177	   0.32787	  -7.31992
1243300.04010	  81.00000	3070.98270	   0.33232	   0.04650	   0.33556	  -7.96469
1243300.27810	  81.00000	2430.77780	   0.34160	   0.05019	   0.34527	  -8.35820
1243300.51610	  81.00000	1923.15370	   0.35098	   0.05509	   0.35528	  -8.92021
1243300.75410	  81.00000	1522.43580	   0.36008	   0.05944	   0.36496	  -9.37411
1243300.99210	  81.00000	1203.84460	   0.36925	   0.06465	   0.37486	  -9.93032
1243301.23110	  81.00000	 952.86591	   0.37873	   0.06788	   0.38477	 -10.16097
1243301.46910	  81.00000	 754.27557	   0.38856	   0.07164	   0.39511	 -10.44589
1243301.70610	  81.00000	 596.71857	   0.40093	   0.07580	   0.40803	 -10.70530
1243301.94409	  81.00000	 471.96338	   0.41166	   0.07946	   0.41925	 -10.92556
1243302.18309	  81.00000	 373.20856	   0.42384	   0.08289	   0.43187	 -11.06549
1243302.42109	  81.00000	 295.47278	   0.43649	   0.08715	   0.44510	 -11.29120
1243302.66009	  81.00000	 233.87738	   0.44853	   0.09158	   0.45778	 -11.54021
1243302.89809	  81.00000	 185.05922	   0.45951	   0.09639	   0.46951	 -11.84646
1243303.13409	  81.00000	 146.35823	   0.47474	   0.10154	   0.48548	 -12.07229
1243303.37109	  81.00000	 115.77804	   0.48935	   0.10751	   0.50102	 -12.39047
1243303.60509	  81.00000	  91.67210	   0.50440	   0.11401	   0.51713	 -12.73638
1243303.85009	  81.00000	  72.51701	   0.52195	   0.12250	   0.53614	 -13.20829
1243304.07909	  81.00000	  57.36816	   0.54148	   0.12956	   0.55677	 -13.45620
1243304.31609	  81.00000	  45.36290	   0.56509	   0.13599	   0.58122	 -13.53112
1243304.54809	  81.00000	  35.93134	   0.59023	   0.14206	   0.60708	 -13.53278
1243304.79909	  81.00000	  28.40909	   0.61762	   0.14325	   0.63402	 -13.05794
1243305.01309	  81.00000	  22.48202	   0.64632	   0.14256	   0.66186	 -12.43894
1243305.27809	  81.00000	  17.79613	   0.67482	   0.13583	   0.68835	 -11.38080
1243305.53009	  81.00000	  14.06813	   0.69988	   0.12518	   0.71099	 -10.14086
1243305.74609	  81.00000	  11.14480	   0.71898	   0.11348	   0.72788	  -8.96929
1243306.01409	  81.00000	   8.81772	   0.73745	   0.10128	   0.74438	  -7.81956
1243306.19209	  81.00000	   6.97545	   0.75071	   0.08710	   0.75574	  -6.61802
1243306.41009	  81.00000	   5.51730	   0.75978	   0.07738	   0.76371	  -5.81520
1243306.67909	  81.00000	   4.36941	   0.76811	   0.06668	   0.77099	  -4.96153
1243307.01409	  81.00000	   3.45686	   0.77522	   0.05996	   0.77753	  -4.42304
1243307.43309	  81.00000	   2.73547	   0.77920	   0.05382	   0.78106	  -3.95144
1243307.95809	  81.00000	   2.16054	   0.78401	   0.04842	   0.78551	  -3.53430
1243308.61709	  81.00000	   1.70952	   0.78831	   0.04559	   0.78963	  -3.30962
1243309.44609	  81.00000	   1.35352	   0.79185	   0.04435	   0.79309	  -3.20590
1243310.48909	  81.00000	   1.07079	   0.79493	   0.04366	   0.79613	  -3.14405
1243311.80309	  81.00000	   0.84734	   0.79916	   0.04336	   0.80034	  -3.10582
1243313.45809	  81.00000	   0.67072	   0.80331	   0.04539	   0.80460	  -3.23401
1243315.54708	  81.00000	   0.53067	   0.80675	   0.05052	   0.80833	  -3.58350
1243318.18408	  81.00000	   0.41976	   0.81114	   0.05295	   0.81287	  -3.73502
1243321.51508	  81.00000	   0.33183	   0.81595	   0.05844	   0.81804	  -4.09653
1243325.72108	  81.00000	   0.26261	   0.82280	   0.06646	   0.82548	  -4.61776
1243331.02907	  81.00000	   0.20791	   0.82954	   0.07732	   0.83313	  -5.32489
1243337.73407	  81.00000	   0.16452	   0.83535	   0.08977	   0.84016	  -6.13363
1243346.21006	  81.00000	   0.13007	   0.84223	   0.10272	   0.84847	  -6.95363
1243356.90005	  81.00000	   0.10309	   0.85222	   0.11671	   0.86017	  -7.79794
1243370.41404	  81.00000	   0.08153	   0.86669	   0.13496	   0.87714	  -8.85116
1243387.51203	  81.00000	   0.06443	   0.88266	   0.15729	   0.89656	 -10.10403
1243409.09801	  81.00000	   0.05102	   0.89883	   0.18129	   0.91693	 -11.40311
1243436.34099	  81.00000	   0.04042	   0.92228	   0.20530	   0.94486	 -12.54945
1243470.83696	  81.00000	   0.03192	   0.95612	   0.23652	   0.98494	 -13.89444
1243514.38393	  81.00000	   0.02528	   0.99365	   0.27893	   1.03206	 -15.68015
1243569.44889	  81.00000	   0.01999	   1.02662	   0.32953	   1.07821	 -17.79562
1258151.23704	  82.00000	20004.45300	   0.27627	  -0.02717	   0.27760	   5.61597
1258151.38004	  82.00000	15829.12600	   0.28204	  -0.00973	   0.28221	   1.97645
1258151.52204	  82.00000	12516.70300	   0.28834	   0.00272	   0.28835	  -0.54067
1258151.66404	  82.00000	9909.44240	   0.29585	   0.01382	   0.29618	  -2.67466
1258151.82804	  82.00000	7835.48000	   0.30175	   0.02156	   0.30252	  -4.08772
1258152.02904	  82.00000	6217.24610	   0.31017	   0.03092	   0.31171	  -5.69247
1258152.26704	  82.00000	4905.29100	   0.31663	   0.03540	   0.31860	  -6.37892
1258152.50504	  82.00000	3881.27370	   0.32504	   0.04115	   0.32763	  -7.21455
1258152.74304	  82.00000	3070.98270	   0.33179	   0.04766	   0.33520	  -8.17351
1258152.98104	  82.00000	2430.77780	   0.34087	   0.05059	   0.34460	  -8.44174
1258153.21904	  82.00000	1923.15370	   0.34871	   0.05622	   0.35321	  -9.15818
1258153.45704	  82.00000	1522.43580	   0.35910	   0.05870	   0.36387	  -9.28367
1258153.69504	  82.00000	1203.84460	   0.36801	   0.06357	   0.37346	  -9.80064
1258153.93404	  82.00000	 952.86591	   0.37844	   0.06575	   0.38411	  -9.85547
1258154.17204	  82.00000	 754.27557	   0.38906	   0.07168	   0.39560	 -10.43893
1258154.40904	  82.00000	 596.71857	   0.39901	   0.07550	   0.40609	 -10.71409
1258154.64704	  82.00000	 471.96338	   0.41131	   0.07815	   0.41867	 -10.75793
1258154.88604	  82.00000	 373.20856	   0.42258	   0.08396	   0.43084	 -11.23798
1258155.12304	  82.00000	 295.47278	   0.43553	   0.08670	   0.44408	 -11.25904
1258155.36304	  82.00000	 233.87738	   0.44662	   0.09029	   0.45565	 -11.42872
1258155.60104	  82.00000	 185.05922	   0.46010	   0.09604	   0.47002	 -11.79024
1258155.83704	  82.00000	 146.35823	   0.47363	   0.09985	   0.48404	 -11.90436
1258156.07304	  82.00000	 115.77804	   0.48678	   0.10764	   0.49854	 -12.46937
1258156.30804	  82.00000	  91.67210	   0.50407	   0.11312	   0.51661	 -12.64865
1258156.55304	  82.00000	  72.51701	   0.52037	   0.11976	   0.53398	 -12.96088
1258156.78204	  82.00000	  57.36816	   0.53969	   0.12752	   0.55456	 -13.29437
1258157.01904	  82.00000	  45.36290	   0.56406	   0.13486	   0.57995	 -13.44627
1258157.25104	  82.00000	  35.93134	   0.58843	   0.14013	   0.60489	 -13.39543
1258157.50104	  82.00000	  28.40909	   0.61567	   0.14248	   0.63195	 -13.02996
1258157.71604	  82.00000	  22.48202	   0.64584	   0.14050	   0.66095	 -12.27326
1258157.98104	  82.00000	  17.79613	   0.67208	   0.13464	   0.68543	 -11.32867
1258158.23304	  82.00000	  14.06813	   0.69654	   0.12517	   0.70769	 -10.18779
1258158.44904	  82.00000	  11.14480	   0.71769	   0.11329	   0.72658	  -8.97022
1258158.71704	  82.00000	   8.81772	   0.73412	   0.09977	   0.74086	  -7.73909
1258158.89504	  82.00000	   6.97545	   0.74596	   0.08757	   0.75108	  -6.69541
1258159.11304	  82.00000	   5.51730	   0.75629	   0.07738	   0.76023	  -5.84218
1258159.38204	  82.00000	   4.36941	   0.76414	   0.06753	   0.76712	  -5.05036
1258159.71704	  82.00000	   3.45686	   0.77249	   0.05977	   0.77480	  -4.42454
1258160.13604	  82.00000	   2.73547	   0.77671	   0.05245	   0.77848	  -3.86292
1258160.66104	  82.00000	   2.16054	   0.78045	   0.04830	   0.78195	  -3.54103
1258161.32004	  82.00000	   1.70952	   0.78500	   0.04536	   0.78631	  -3.30679
1258162.14903	  82.00000	   1.35352	   0.78888	   0.04293	   0.79005	  -3.11471
1258163.19203	  82.00000	   1.07079	   0.79286	   0.04345	   0.79405	  -3.13682
1258164.50603	  82.00000	   0.84734	   0.79568	   0.04380	   0.79689	  -3.15076
1258166.16103	  82.00000	   0.67072	   0.79889	   0.04576	   0.80020	  -3.27796
1258168.25003	  82.00000	   0.53067	   0.80295	   0.04839	   0.80441	  -3.44845
1258170.88703	  82.00000	   0.41976	   0.80816	   0.05300	   0.80989	  -3.75244
1258174.21803	  82.00000	   0.33183	   0.81234	   0.05923	   0.81449	  -4.17041
1258178.42402	  82.00000	   0.26261	   0.81785	   0.06623	   0.82053	  -4.62993
1258183.73202	  82.00000	   0.20791	   0.82498	   0.07461	   0.82834	  -5.16799
1258190.43701	  82.00000	   0.16452	   0.83458	   0.08648	   0.83904	  -5.91582
1258198.91301	  82.00000	   0.13007	   0.84400	   0.10240	   0.85018	  -6.91757
1258209.60300	  82.00000	   0.10309	   0.85177	   0.12040	   0.86023	  -8.04546
1258223.11699	  82.00000	   0.08153	   0.86118	   0.13910	   0.87234	  -9.17563
1258240.21497	  82.00000	   0.06443	   0.87515	   0.15908	   0.88949	 -10.30238
1258261.80196	  82.00000	   0.05102	   0.89516	   0.18112	   0.91330	 -11.43824
1258289.04394	  82.00000	   0.04042	   0.91760	   0.20945	   0.94121	 -12.85806
1258323.53991	  82.00000	   0.03192	   0.94259	   0.23941	   0.97252	 -14.25135
1258367.08688	  82.00000	   0.02528	   0.97654	   0.26895	   1.01290	 -15.39784
1258422.15283	  82.00000	   0.01999	   1.02225	   0.30634	   1.06717	 -16.68216
1273008.05778	  83.00000	20004.45300	   0.27648	  -0.02559	   0.27766	   5.28798
1273008.20078	  83.00000	15829.12600	   0.28226	  -0.00933	   0.28242	   1.89310
1273008.34278	  83.00000	12516.70300	   0.28928	   0.00121	   0.28929	  -0.23916
1273008.48478	  83.00000	9909.44240	   0.29601	   0.01494	   0.29639	  -2.89018
1273008.64878	  83.00000	7835.48000	   0.30174	   0.02072	   0.30245	  -3.92784
1273008.84978	  83.00000	6217.24610	   0.30886	   0.02953	   0.31027	  -5.46223
1273009.08778	  83.00000	4905.29100	   0.31749	   0.03671	   0.31960	  -6.59583
1273009.32678	  83.00000	3881.27370	   0.32447	   0.04164	   0.32713	  -7.31349
1273009.56478	  83.00000	3070.98270	   0.33243	   0.04613	   0.33562	  -7.90043
1273009.80278	  83.00000	2430.77780	   0.34140	   0.05154	   0.34527	  -8.58446
1273010.04078	  83.00000	1923.15370	   0.35055	   0.05494	   0.35483	  -8.90761
1273010.27878	  83.00000	1522.43580	   0.35870	   0.05818	   0.36339	  -9.21346
1273010.51678	  83.00000	1203.84460	   0.36835	   0.06326	   0.37375	  -9.74477
1273010.75578	  83.00000	 952.86591	   0.37844	   0.06673	   0.38428	 -10.00027
1273010.99378	  83.00000	 754.27557	   0.38815	   0.06985	   0.39439	 -10.20217
1273011.23078	  83.00000	 596.71857	   0.39885	   0.07468	   0.40578	 -10.60529
1273011.46878	  83.00000	 471.96338	   0.41006	   0.07807	   0.41742	 -10.77893
1273011.70778	  83.00000	 373.20856	   0.42265	   0.08261	   0.43065	 -11.05878
1273011.94578	  83.00000	 295.47278	   0.43391	   0.08675	   0.44250	 -11.30559
1273012.18478	  83.00000	 233.87738	   0.44644	   0.09045	   0.45551	 -11.45393
1273012.42278	  83.00000	 185.05922	   0.46062	   0.09595	   0.47050	 -11.76666
1273012.65878	  83.00000	 146.35823	   0.47510	   0.10113	   0.48574	 -12.01645
1273012.89478	  83.00000	 115.77804	   0.48789	   0.10793	   0.49968	 -12.47374
1273013.12978	  83.00000	  91.67210	   0.50489	   0.11373	   0.51755	 -12.69455
1273013.37478	  83.00000	  72.51701	   0.52110	   0.12121	   0.53501	 -13.09453
1273013.60378	  83.00000	  57.36816	   0.54086	   0.12900	   0.55604	 -13.41492
1273013.84078	  83.00000	  45.36290	   0.56301	   0.13588	   0.57918	 -13.56855
1273014.07278	  83.00000	  35.93134	   0.58798	   0.14148	   0.60476	 -13.52909
1273014.32378	  83.00000	  28.40909	   0.61549	   0.14276	   0.63183	 -13.05861
1273014.53778	  83.00000	  22.48202	   0.64342	   0.14222	   0.65895	 -12.46361
1273014.80278	  83.00000	  17.79613	   0.67199	   0.13538	   0.68549	 -11.39019
1273015.05478	  83.00000	  14.06813	   0.69720	   0.12339	   0.70804	 -10.03642
1273015.27078	  83.00000	  11.14480	   0.71592	   0.11314	   0.72481	  -8.98060
1273015.53878	  83.00000	   8.81772	   0.73509	   0.10021	   0.74189	  -7.76301
1273015.71678	  83.00000	   6.97545	   0.74679	   0.08851	   0.75202	  -6.75943
1273015.93478	  83.00000	   5.51730	   0.75658	   0.07667	   0.76045	  -5.78660
1273016.20378	  83.00000	   4.36941	   0.76559	   0.06665	   0.76849	  -4.97511
1273016.53878	  83.00000	   3.45686	   0.77217	   0.05885	   0.77441	  -4.35806
1273016.95778	  83.00000	   2.73547	   0.77690	   0.05314	   0.77871	  -3.91297
1273017.48278	  83.00000	   2.16054	   0.78182	   0.04916	   0.78337	  -3.59790
1273018.14178	  83.00000	   1.70952	   0.78550	   0.04509	   0.78680	  -3.28532
1273018.97077	  83.00000	   1.35352	   0.78979	   0.04357	   0.79099	  -3.15793
1273020.01377	  83.00000	   1.07079	   0.79349	   0.04379	   0.79470	  -3.15880
1273021.32777	  83.00000	   0.84734	   0.79646	   0.04403	   0.79768	  -3.16392
1273022.98277	  83.00000	   0.67072	   0.79980	   0.04588	   0.80112	  -3.28290
1273025.07177	  83.00000	   0.53067	   0.80455	   0.04820	   0.80599	  -3.42840
1273027.70877	  83.00000	   0.41976	   0.80863	   0.05297	   0.81036	  -3.74772
1273031.03977	  83.00000	   0.33183	   0.81310	   0.05915	   0.81525	  -4.16075
1273035.24576	  83.00000	   0.26261	   0.81826	   0.06586	   0.82091	  -4.60185
1273040.55376	  83.00000	   0.20791	   0.82637	   0.07429	   0.82970	  -5.13696
1273047.25875	  83.00000	   0.16452	   0.83541	   0.08741	   0.83997	  -5.97342
1273055.73475	  83.00000	   0.13007	   0.84357	   0.10375	   0.84993	  -7.01126
1273066.42474	  83.00000	   0.10309	   0.85074	   0.12050	   0.85923	  -8.06182
1273079.93873	  83.00000	   0.08153	   0.86129	   0.13742	   0.87219	  -9.06535
1273097.03671	  83.00000	   0.06443	   0.87641	   0.15779	   0.89050	 -10.20625
1273118.62270	  83.00000	   0.05102	   0.89680	   0.18164	   0.91501	 -11.44988
1273145.86568	  83.00000	   0.04042	   0.91818	   0.20978	   0.94184	 -12.86975
1273180.36165	  83.00000	   0.03192	   0.94379	   0.23749	   0.97321	 -14.12416
1273223.90862	  83.00000	   0.02528	   0.98101	   0.26804	   1.01697	 -15.28198
1273278.97457	  83.00000	   0.01999	   1.02742	   0.31066	   1.07336	 -16.82376
1287856.12534	  84.00000	20004.45300	   0.27552	  -0.02616	   0.27676	   5.42446
1287856.26834	  84.00000	15829.12600	   0.28138	  -0.01028	   0.28157	   2.09136
1287856.41034	  84.00000	12516.70300	   0.28864	   0.00212	   0.28865	  -0.42060
1287856.55234	  84.00000	9909.44240	   0.29576	   0.01248	   0.29602	  -2.41720
1287856.71634	  84.00000	7835.48000	   0.30271	   0.02300	   0.30358	  -4.34518
1287856.91733	  84.00000	6217.24610	   0.31146	   0.02819	   0.31273	  -5.17263
1287857.15533	  84.00000	4905.29100	   0.31903	   0.03590	   0.32104	  -6.41991
1287857.39433	  84.00000	3881.27370	   0.32518	   0.04099	   0.32775	  -7.18361
1287857.63233	  84.00000	3070.98270	   0.33333	   0.04587	   0.33648	  -7.83602
1287857.87033	  84.00000	2430.77780	   0.34199	   0.05003	   0.34563	  -8.32330
1287858.10833	  84.00000	1923.15370	   0.34989	   0.05526	   0.35422	  -8.97441
1287858.34633	  84.00000	1522.43580	   0.35866	   0.05754	   0.36324	  -9.11472
1287858.58433	  84.00000	1203.84460	   0.36870	   0.06219	   0.37390	  -9.57467
1287858.82333	  84.00000	 952.86591	   0.37830	   0.06671	   0.38414	 -10.00081
1287859.06133	  84.00000	 754.27557	   0.38770	   0.07023	   0.39401	 -10.26703
1287859.29833	  84.00000	 596.71857	   0.39778	   0.07446	   0.40469	 -10.60297
1287859.53633	  84.00000	 471.96338	   0.40886	   0.07933	   0.41649	 -10.98024
1287859.77533	  84.00000	 373.20856	   0.42170	   0.08273	   0.42974	 -11.09934
1287860.01333	  84.00000	 295.47278	   0.43285	   0.08716	   0.44153	 -11.38532
1287860.25233	  84.00000	 233.87738	   0.44532	   0.09039	   0.45440	 -11.47412
1287860.49033	  84.00000	 185.05922	   0.45834	   0.09556	   0.46820	 -11.77727
1287860.72633	  84.00000	 146.35823	   0.47300	   0.10081	   0.48362	 -12.03150
1287860.96333	  84.00000	 115.77804	   0.48669	   0.10743	   0.49841	 -12.44732
1287861.19733	  84.00000	  91.67210	   0.50231	   0.11384	   0.51505	 -12.76914
1287861.44233	  84.00000	  72.51701	   0.52142	   0.12124	   0.53533	 -13.08979
1287861.67133	  84.00000	  57.36816	   0.53953	   0.12979	   0.55492	 -13.52640
1287861.90833	  84.00000	  45.36290	   0.56311	   0.13496	   0.57906	 -13.47774
1287862.14033	  84.00000	  35.93134	   0.58854	   0.14071	   0.60513	 -13.44555
1287862.39133	  84.00000	  28.40909	   0.61474	   0.14435	   0.63146	 -13.21407
1287862.60533	  84.00000	  22.48202	   0.64533	   0.14160	   0.66069	 -12.37606
1287862.87033	  84.00000	  17.79613	   0.67090	   0.13560	   0.68447	 -11.42634
1287863.12233	  84.00000	  14.06813	   0.69787	   0.12730	   0.70938	 -10.33815
1287863.33833	  84.00000	  11.14480	   0.71732	   0.11427	   0.72637	  -9.05130
1287863.60633	  84.00000	   8.81772	   0.73605	   0.09987	   0.74280	  -7.72660
1287863.78433	  84.00000	   6.97545	   0.74828	   0.08897	   0.75356	  -6.78055
1287864.00233	  84.00000	   5.51730	   0.75778	   0.07671	   0.76165	  -5.78043
1287864.27133	  84.00000	   4.36941	   0.76605	   0.06705	   0.76898	  -5.00217
1287864.60633	  84.00000	   3.45686	   0.77218	   0.05908	   0.77444	  -4.37547
1287865.02533	  84.00000	   2.73547	   0.77772	   0.05243	   0.77948	  -3.85663
1287865.55033	  84.00000	   2.16054	   0.78208	   0.04922	   0.78363	  -3.60122
1287866.20833	  84.00000	   1.70952	   0.78577	   0.04493	   0.78705	  -3.27236
1287867.03733	  84.00000	   1.35352	   0.78938	   0.04327	   0.79056	  -3.13774
1287868.08033	  84.00000	   1.07079	   0.79393	   0.04300	   0.79509	  -3.09996
1287869.39433	  84.00000	   0.84734	   0.79675	   0.04419	   0.79797	  -3.17462
1287871.04932	  84.00000	   0.67072	   0.80055	   0.04648	   0.80190	  -3.32275
1287873.13832	  84.00000	   0.53067	   0.80435	   0.04879	   0.80583	  -3.47101
1287875.77532	  84.00000	   0.41976	   0.80925	   0.05280	   0.81097	  -3.73331
1287879.10632	  84.00000	   0.33183	   0.81411	   0.05894	   0.81624	  -4.14086
1287883.31231	  84.00000	   0.26261	   0.81886	   0.06652	   0.82155	  -4.64456
1287888.62031	  84.00000	   0.20791	   0.82579	   0.07465	   0.82916	  -5.16531
1287895.32531	  84.00000	   0.16452	   0.83491	   0.08602	   0.83932	  -5.88225
1287903.80130	  84.00000	   0.13007	   0.84498	   0.10165	   0.85107	  -6.85956
1287914.49129	  84.00000	   0.10309	   0.85412	   0.12046	   0.86257	  -8.02792
1287928.00528	  84.00000	   0.08153	   0.86287	   0.13998	   0.87415	  -9.21435
1287945.10327	  84.00000	   0.06443	   0.87644	   0.16050	   0.89101	 -10.37722
1287966.69025	  84.00000	   0.05102	   0.89589	   0.18203	   0.91419	 -11.48518
1287993.93223	  84.00000	   0.04042	   0.91889	   0.20990	   0.94256	 -12.86750
1288028.42820	  84.00000	   0.03192	   0.94403	   0.24051	   0.97418	 -14.29298
1288071.97517	  84.00000	   0.02528	   0.97545	   0.27058	   1.01228	 -15.50379
1288127.04113	  84.00000	   0.01999	   1.02042	   0.30585	   1.06527	 -16.68489
1302696.89930	  85.00000	20004.45300	   0.27607	  -0.02668	   0.27735	   5.52042
1302697.04230	  85.00000	15829.12600	   0.28266	  -0.00963	   0.28283	   1.95156
1302697.18430	  85.00000	12516.70300	   0.28939	   0.00352	   0.28941	  -0.69675
