Repository: kbm2110/Battery_Diagnostics_Thesis

# Battery_Diagnostics_Thesis
 Data-driven battery diagnostics using EIS

**Author:** Bala Manikanta Yaswanth Kanagarla
**Institution:** Technische Hochschule Ingolstadt (THI)
**Supervisor:** Prof. Dr. H.-G. Schweiger

## Overview

This project implements a machine learning framework for 
non-invasive State of Health (SoH) estimation of lithium-ion 
batteries using Electrochemical Impedance Spectroscopy (EIS).

Eight physically interpretable features are extracted from 
impedance spectra and used to train six ML models under a 
strict cell-level train-test split. The stacking ensemble 
achieves R² = 0.9122 and RMSE = 0.0234 on completely unseen 
cells.

---

File: data/EIS/EIS_state_V_45C02.txt (part 10 of 37)
time/s	           cycle number	freq/Hz	           Re(Z)/Ohm	  -Im(Z)/Ohm	   |Z|/Ohm	   Phase(Z)/deg
1209377.81881	  76.00000	   1.07079	   0.74635	   0.03183	   0.74703	  -2.44233
1209379.13281	  76.00000	   0.84734	   0.74884	   0.03341	   0.74958	  -2.55439
1209380.78781	  76.00000	   0.67072	   0.75233	   0.03715	   0.75324	  -2.82693
1209382.87680	  76.00000	   0.53067	   0.75503	   0.04132	   0.75616	  -3.13260
1209385.51380	  76.00000	   0.41976	   0.75821	   0.04592	   0.75960	  -3.46593
1209388.84480	  76.00000	   0.33183	   0.76270	   0.05129	   0.76442	  -3.84708
1209393.05080	  76.00000	   0.26261	   0.76852	   0.05848	   0.77074	  -4.35126
1209398.35879	  76.00000	   0.20791	   0.77523	   0.06794	   0.77820	  -5.00843
1209405.06379	  76.00000	   0.16452	   0.78109	   0.07807	   0.78499	  -5.70784
1209413.53978	  76.00000	   0.13007	   0.78932	   0.08886	   0.79431	  -6.42349
1209424.22977	  76.00000	   0.10309	   0.80063	   0.10213	   0.80712	  -7.26945
1209437.74376	  76.00000	   0.08153	   0.81481	   0.11984	   0.82358	  -8.36680
1209454.84175	  76.00000	   0.06443	   0.82953	   0.14310	   0.84179	  -9.78760
1209476.42873	  76.00000	   0.05102	   0.84024	   0.16593	   0.85646	 -11.17095
1209503.67071	  76.00000	   0.04042	   0.85607	   0.18787	   0.87644	 -12.37743
1209538.16668	  76.00000	   0.03192	   0.87997	   0.21197	   0.90514	 -13.54351
1209581.71365	  76.00000	   0.02528	   0.90814	   0.24097	   0.93957	 -14.86061
1209636.77961	  76.00000	   0.01999	   0.93894	   0.27422	   0.97817	 -16.28057
1224942.10251	  77.00000	20004.45300	   0.36491	  -0.02781	   0.36597	   4.35828
1224942.24551	  77.00000	15829.12600	   0.36929	  -0.01327	   0.36953	   2.05802
1224942.38751	  77.00000	12516.70300	   0.37562	  -0.00038	   0.37562	   0.05748
1224942.52951	  77.00000	9909.44240	   0.38289	   0.00795	   0.38297	  -1.18943
1224942.69351	  77.00000	7835.48000	   0.38788	   0.01674	   0.38825	  -2.47064
1224942.89451	  77.00000	6217.24610	   0.39455	   0.02288	   0.39521	  -3.31904
1224943.13251	  77.00000	4905.29100	   0.40031	   0.02805	   0.40130	  -4.00769
1224943.37151	  77.00000	3881.27370	   0.40585	   0.03331	   0.40721	  -4.69200
1224943.60951	  77.00000	3070.98270	   0.41279	   0.03626	   0.41438	  -5.01982
1224943.84751	  77.00000	2430.77780	   0.42030	   0.04126	   0.42232	  -5.60687
1224944.08550	  77.00000	1923.15370	   0.42696	   0.04373	   0.42920	  -5.84732
1224944.32350	  77.00000	1522.43580	   0.43538	   0.04680	   0.43788	  -6.13501
1224944.56150	  77.00000	1203.84460	   0.44268	   0.05025	   0.44552	  -6.47650
1224944.80050	  77.00000	 952.86591	   0.45005	   0.05136	   0.45297	  -6.51093
1224945.03850	  77.00000	 754.27557	   0.45808	   0.05478	   0.46134	  -6.81986
1224945.27550	  77.00000	 596.71857	   0.46750	   0.05653	   0.47090	  -6.89446
1224945.51350	  77.00000	 471.96338	   0.47550	   0.05959	   0.47922	  -7.14335
1224945.75250	  77.00000	 373.20856	   0.48352	   0.06474	   0.48783	  -7.62615
1224945.99050	  77.00000	 295.47278	   0.49431	   0.06728	   0.49887	  -7.75034
1224946.22950	  77.00000	 233.87738	   0.50356	   0.07055	   0.50848	  -7.97539
1224946.46750	  77.00000	 185.05922	   0.51449	   0.07566	   0.52003	  -8.36584
1224946.70350	  77.00000	 146.35823	   0.52398	   0.08006	   0.53006	  -8.68697
1224946.93950	  77.00000	 115.77804	   0.53567	   0.08463	   0.54232	  -8.97826
1224947.17450	  77.00000	  91.67210	   0.55085	   0.09103	   0.55832	  -9.38385
1224947.41950	  77.00000	  72.51701	   0.56535	   0.09748	   0.57370	  -9.78330
1224947.64850	  77.00000	  57.36816	   0.58169	   0.10106	   0.59040	  -9.85573
1224947.88550	  77.00000	  45.36290	   0.60207	   0.10478	   0.61112	  -9.87284
1224948.11750	  77.00000	  35.93134	   0.62412	   0.10426	   0.63277	  -9.48406
1224948.36850	  77.00000	  28.40909	   0.64313	   0.10145	   0.65108	  -8.96426
1224948.58250	  77.00000	  22.48202	   0.66254	   0.09594	   0.66945	  -8.23965
1224948.84750	  77.00000	  17.79613	   0.68059	   0.08891	   0.68637	  -7.44246
1224949.09950	  77.00000	  14.06813	   0.69469	   0.07868	   0.69913	  -6.46175
1224949.31550	  77.00000	  11.14480	   0.70668	   0.06879	   0.71002	  -5.56003
1224949.58350	  77.00000	   8.81772	   0.71430	   0.06001	   0.71682	  -4.80260
1224949.76150	  77.00000	   6.97545	   0.72033	   0.05264	   0.72225	  -4.17950
1224949.97950	  77.00000	   5.51730	   0.72551	   0.04695	   0.72702	  -3.70273
1224950.24850	  77.00000	   4.36941	   0.72924	   0.04064	   0.73037	  -3.18952
1224950.58350	  77.00000	   3.45686	   0.73369	   0.03619	   0.73458	  -2.82378
1224951.00250	  77.00000	   2.73547	   0.73677	   0.03398	   0.73755	  -2.64035
1224951.52750	  77.00000	   2.16054	   0.73967	   0.03249	   0.74039	  -2.51507
1224952.18650	  77.00000	   1.70952	   0.74139	   0.03172	   0.74206	  -2.44988
1224953.01550	  77.00000	   1.35352	   0.74421	   0.03142	   0.74488	  -2.41731
1224954.05850	  77.00000	   1.07079	   0.74691	   0.03230	   0.74761	  -2.47600
1224955.37250	  77.00000	   0.84734	   0.74935	   0.03512	   0.75017	  -2.68344
1224957.02749	  77.00000	   0.67072	   0.75232	   0.03747	   0.75326	  -2.85110
1224959.11649	  77.00000	   0.53067	   0.75614	   0.04029	   0.75721	  -3.05024
1224961.75349	  77.00000	   0.41976	   0.75977	   0.04485	   0.76109	  -3.37863
1224965.08449	  77.00000	   0.33183	   0.76436	   0.05186	   0.76611	  -3.88128
1224969.29049	  77.00000	   0.26261	   0.76887	   0.05935	   0.77115	  -4.41364
1224974.59748	  77.00000	   0.20791	   0.77476	   0.06690	   0.77765	  -4.93507
1224981.30248	  77.00000	   0.16452	   0.78312	   0.07667	   0.78686	  -5.59136
1224989.77847	  77.00000	   0.13007	   0.79307	   0.08992	   0.79815	  -6.46849
1225000.46846	  77.00000	   0.10309	   0.80217	   0.10670	   0.80923	  -7.57658
1225013.98245	  77.00000	   0.08153	   0.81084	   0.12418	   0.82029	  -8.70721
1225031.08044	  77.00000	   0.06443	   0.82260	   0.14207	   0.83478	  -9.79858
1225052.66742	  77.00000	   0.05102	   0.83994	   0.15950	   0.85495	 -10.75238
1225079.90940	  77.00000	   0.04042	   0.86120	   0.18440	   0.88072	 -12.08575
1225114.40537	  77.00000	   0.03192	   0.88237	   0.21167	   0.90740	 -13.48964
1225157.95234	  77.00000	   0.02528	   0.90918	   0.23869	   0.93999	 -14.71025
1225213.01830	  77.00000	   0.01999	   0.94517	   0.26757	   0.98231	 -15.80659
1240506.57161	  78.00000	20004.45300	   0.36442	  -0.02683	   0.36540	   4.21142
1240506.71461	  78.00000	15829.12600	   0.36978	  -0.01247	   0.36999	   1.93143
1240506.85661	  78.00000	12516.70300	   0.37558	  -0.00235	   0.37559	   0.35823
1240506.99861	  78.00000	9909.44240	   0.38113	   0.00840	   0.38123	  -1.26311
1240507.16261	  78.00000	7835.48000	   0.38714	   0.01518	   0.38744	  -2.24557
1240507.36361	  78.00000	6217.24610	   0.39394	   0.02307	   0.39461	  -3.35116
1240507.60161	  78.00000	4905.29100	   0.39871	   0.02823	   0.39970	  -4.04972
1240507.84061	  78.00000	3881.27370	   0.40715	   0.03449	   0.40861	  -4.84230
1240508.07861	  78.00000	3070.98270	   0.41344	   0.03670	   0.41507	  -5.07234
1240508.31661	  78.00000	2430.77780	   0.42007	   0.04109	   0.42207	  -5.58728
1240508.55461	  78.00000	1923.15370	   0.42557	   0.04446	   0.42789	  -5.96388
1240508.79261	  78.00000	1522.43580	   0.43541	   0.04618	   0.43785	  -6.05388
1240509.03061	  78.00000	1203.84460	   0.44200	   0.04960	   0.44477	  -6.40347
1240509.26961	  78.00000	 952.86591	   0.45017	   0.05249	   0.45322	  -6.65065
1240509.50761	  78.00000	 754.27557	   0.45747	   0.05473	   0.46073	  -6.82206
1240509.74461	  78.00000	 596.71857	   0.46644	   0.05701	   0.46991	  -6.96860
1240509.98261	  78.00000	 471.96338	   0.47416	   0.06025	   0.47797	  -7.24191
1240510.22161	  78.00000	 373.20856	   0.48385	   0.06333	   0.48797	  -7.45644
1240510.45961	  78.00000	 295.47278	   0.49352	   0.06632	   0.49796	  -7.65398
1240510.69861	  78.00000	 233.87738	   0.50230	   0.07083	   0.50727	  -8.02631
1240510.93661	  78.00000	 185.05922	   0.51246	   0.07494	   0.51791	  -8.31928
1240511.17261	  78.00000	 146.35823	   0.52396	   0.07916	   0.52991	  -8.59077
1240511.40961	  78.00000	 115.77804	   0.53600	   0.08547	   0.54277	  -9.06036
1240511.64361	  78.00000	  91.67210	   0.54917	   0.09157	   0.55675	  -9.46635
1240511.88761	  78.00000	  72.51701	   0.56573	   0.09686	   0.57397	  -9.71505
1240512.11661	  78.00000	  57.36816	   0.58142	   0.10160	   0.59023	  -9.91230
1240512.35361	  78.00000	  45.36290	   0.60286	   0.10561	   0.61205	  -9.93652
1240512.58561	  78.00000	  35.93134	   0.62192	   0.10574	   0.63085	  -9.64943
1240512.83661	  78.00000	  28.40909	   0.64411	   0.10143	   0.65205	  -8.94885
1240513.05061	  78.00000	  22.48202	   0.66308	   0.09637	   0.67004	  -8.26954
1240513.31561	  78.00000	  17.79613	   0.67986	   0.08782	   0.68551	  -7.36059
1240513.56761	  78.00000	  14.06813	   0.69506	   0.07821	   0.69945	  -6.41993
1240513.78361	  78.00000	  11.14480	   0.70625	   0.06878	   0.70959	  -5.56257
1240514.05161	  78.00000	   8.81772	   0.71486	   0.06084	   0.71744	  -4.86438
1240514.22961	  78.00000	   6.97545	   0.72207	   0.05246	   0.72397	  -4.15547
1240514.44761	  78.00000	   5.51730	   0.72554	   0.04617	   0.72701	  -3.64126
1240514.71661	  78.00000	   4.36941	   0.72928	   0.04061	   0.73041	  -3.18686
1240515.05161	  78.00000	   3.45686	   0.73372	   0.03740	   0.73467	  -2.91814
1240515.47061	  78.00000	   2.73547	   0.73731	   0.03386	   0.73809	  -2.62942
1240515.99560	  78.00000	   2.16054	   0.73934	   0.03274	   0.74006	  -2.53562
1240516.65460	  78.00000	   1.70952	   0.74280	   0.03102	   0.74345	  -2.39094
1240517.48360	  78.00000	   1.35352	   0.74475	   0.03155	   0.74542	  -2.42582
1240518.52660	  78.00000	   1.07079	   0.74738	   0.03271	   0.74810	  -2.50610
1240519.84060	  78.00000	   0.84734	   0.75035	   0.03413	   0.75113	  -2.60410
1240521.49560	  78.00000	   0.67072	   0.75311	   0.03700	   0.75402	  -2.81286
1240523.58460	  78.00000	   0.53067	   0.75671	   0.04027	   0.75778	  -3.04591
1240526.22160	  78.00000	   0.41976	   0.76096	   0.04560	   0.76232	  -3.42897
1240529.55259	  78.00000	   0.33183	   0.76472	   0.05186	   0.76648	  -3.87945
1240533.75859	  78.00000	   0.26261	   0.76979	   0.05854	   0.77201	  -4.34897
1240539.06659	  78.00000	   0.20791	   0.77647	   0.06697	   0.77935	  -4.92927
1240545.77158	  78.00000	   0.16452	   0.78508	   0.07757	   0.78890	  -5.64258
1240554.24758	  78.00000	   0.13007	   0.79350	   0.09176	   0.79879	  -6.59623
1240564.93757	  78.00000	   0.10309	   0.80112	   0.10694	   0.80823	  -7.60300
1240578.45156	  78.00000	   0.08153	   0.81049	   0.12245	   0.81969	  -8.59123
1240595.54954	  78.00000	   0.06443	   0.82286	   0.14011	   0.83471	  -9.66332
1240617.13653	  78.00000	   0.05102	   0.84202	   0.15996	   0.85707	 -10.75628
1240644.37851	  78.00000	   0.04042	   0.86123	   0.18488	   0.88086	 -12.11579
1240678.87448	  78.00000	   0.03192	   0.88206	   0.21075	   0.90689	 -13.43793
1240722.42144	  78.00000	   0.02528	   0.91219	   0.23626	   0.94229	 -14.52044
1240777.48740	  78.00000	   0.01999	   0.95081	   0.26920	   0.98819	 -15.80831
1256058.07274	  79.00000	20004.45300	   0.36393	  -0.02827	   0.36503	   4.44248
1256058.21574	  79.00000	15829.12600	   0.36884	  -0.01357	   0.36909	   2.10626
1256058.35774	  79.00000	12516.70300	   0.37535	  -0.00141	   0.37536	   0.21454
1256058.49974	  79.00000	9909.44240	   0.38208	   0.00863	   0.38218	  -1.29432
1256058.66374	  79.00000	7835.48000	   0.38764	   0.01601	   0.38797	  -2.36568
1256058.86474	  79.00000	6217.24610	   0.39426	   0.02342	   0.39496	  -3.40011
1256059.10274	  79.00000	4905.29100	   0.40032	   0.02902	   0.40137	  -4.14624
1256059.34174	  79.00000	3881.27370	   0.40669	   0.03225	   0.40797	  -4.53408
1256059.57974	  79.00000	3070.98270	   0.41488	   0.03630	   0.41646	  -5.00011
1256059.81774	  79.00000	2430.77780	   0.42015	   0.04146	   0.42219	  -5.63628
1256060.05573	  79.00000	1923.15370	   0.42708	   0.04427	   0.42936	  -5.91747
1256060.29373	  79.00000	1522.43580	   0.43580	   0.04555	   0.43817	  -5.96716
1256060.53173	  79.00000	1203.84460	   0.44255	   0.05010	   0.44538	  -6.45862
1256060.77073	  79.00000	 952.86591	   0.44914	   0.05170	   0.45211	  -6.56605
1256061.00873	  79.00000	 754.27557	   0.45853	   0.05546	   0.46187	  -6.89711
1256061.24573	  79.00000	 596.71857	   0.46721	   0.05710	   0.47069	  -6.96735
1256061.48373	  79.00000	 471.96338	   0.47444	   0.05884	   0.47807	  -7.06963
1256061.72273	  79.00000	 373.20856	   0.48374	   0.06284	   0.48781	  -7.40098
1256061.96073	  79.00000	 295.47278	   0.49176	   0.06663	   0.49626	  -7.71659
1256062.19973	  79.00000	 233.87738	   0.50356	   0.07032	   0.50845	  -7.95024
1256062.43773	  79.00000	 185.05922	   0.51378	   0.07376	   0.51904	  -8.16948
1256062.67373	  79.00000	 146.35823	   0.52395	   0.07789	   0.52971	  -8.45552
1256062.90973	  79.00000	 115.77804	   0.53655	   0.08539	   0.54330	  -9.04232
1256063.14473	  79.00000	  91.67210	   0.55062	   0.09159	   0.55818	  -9.44432
1256063.38973	  79.00000	  72.51701	   0.56362	   0.09780	   0.57204	  -9.84432
1256063.61873	  79.00000	  57.36816	   0.58316	   0.10006	   0.59168	  -9.73605
1256063.85573	  79.00000	  45.36290	   0.60214	   0.10586	   0.61137	  -9.97133
1256064.08773	  79.00000	  35.93134	   0.62394	   0.10635	   0.63293	  -9.67316
1256064.33773	  79.00000	  28.40909	   0.64326	   0.10317	   0.65148	  -9.11162
1256064.55173	  79.00000	  22.48202	   0.66285	   0.09430	   0.66952	  -8.09675
1256064.81673	  79.00000	  17.79613	   0.68065	   0.08769	   0.68628	  -7.34090
1256065.06873	  79.00000	  14.06813	   0.69443	   0.07818	   0.69882	  -6.42368
1256065.28473	  79.00000	  11.14480	   0.70570	   0.06919	   0.70908	  -5.60000
1256065.55273	  79.00000	   8.81772	   0.71388	   0.06060	   0.71644	  -4.85174
1256065.73073	  79.00000	   6.97545	   0.72013	   0.05187	   0.72199	  -4.12003
1256065.94873	  79.00000	   5.51730	   0.72444	   0.04667	   0.72595	  -3.68618
1256066.21773	  79.00000	   4.36941	   0.73018	   0.04095	   0.73132	  -3.20980
1256066.55273	  79.00000	   3.45686	   0.73334	   0.03706	   0.73427	  -2.89270
1256066.97173	  79.00000	   2.73547	   0.73641	   0.03434	   0.73721	  -2.66947
1256067.49673	  79.00000	   2.16054	   0.74000	   0.03149	   0.74067	  -2.43699
1256068.15573	  79.00000	   1.70952	   0.74199	   0.03178	   0.74268	  -2.45277
1256068.98473	  79.00000	   1.35352	   0.74503	   0.03131	   0.74569	  -2.40616
1256070.02773	  79.00000	   1.07079	   0.74705	   0.03262	   0.74777	  -2.50043
1256071.34173	  79.00000	   0.84734	   0.75086	   0.03407	   0.75164	  -2.59799
1256072.99672	  79.00000	   0.67072	   0.75348	   0.03697	   0.75438	  -2.80908
1256075.08572	  79.00000	   0.53067	   0.75631	   0.04113	   0.75743	  -3.11281
1256077.72272	  79.00000	   0.41976	   0.75974	   0.04619	   0.76115	  -3.47905
1256081.05372	  79.00000	   0.33183	   0.76381	   0.05141	   0.76554	  -3.85066
1256085.25972	  79.00000	   0.26261	   0.76991	   0.05881	   0.77215	  -4.36815
1256090.56771	  79.00000	   0.20791	   0.77634	   0.06810	   0.77932	  -5.01307
1256097.27271	  79.00000	   0.16452	   0.78277	   0.07781	   0.78663	  -5.67671
1256105.74870	  79.00000	   0.13007	   0.79081	   0.08890	   0.79580	  -6.41397
1256116.43869	  79.00000	   0.10309	   0.80188	   0.10236	   0.80838	  -7.27427
1256129.95268	  79.00000	   0.08153	   0.81607	   0.12027	   0.82488	  -8.38382
1256147.05067	  79.00000	   0.06443	   0.83074	   0.14282	   0.84292	  -9.75510
1256168.63765	  79.00000	   0.05102	   0.84267	   0.16689	   0.85904	 -11.20243
1256195.87963	  79.00000	   0.04042	   0.85759	   0.18855	   0.87807	 -12.39979
1256230.37560	  79.00000	   0.03192	   0.88105	   0.21299	   0.90643	 -13.59005
1256273.92257	  79.00000	   0.02528	   0.91116	   0.24196	   0.94274	 -14.87201
1256328.98853	  79.00000	   0.01999	   0.94084	   0.27467	   0.98011	 -16.27504
1271608.40046	  80.00000	20004.45300	   0.36337	  -0.02786	   0.36444	   4.38422
1271608.54346	  80.00000	15829.12600	   0.36939	  -0.01181	   0.36958	   1.83107
1271608.68546	  80.00000	12516.70300	   0.37553	  -0.00147	   0.37553	   0.22396
1271608.82746	  80.00000	9909.44240	   0.38161	   0.00960	   0.38173	  -1.44069
1271608.99146	  80.00000	7835.48000	   0.38848	   0.01627	   0.38882	  -2.39811
1271609.19246	  80.00000	6217.24610	   0.39257	   0.02149	   0.39316	  -3.13398
1271609.43046	  80.00000	4905.29100	   0.39898	   0.02856	   0.40001	  -4.09393
1271609.66946	  80.00000	3881.27370	   0.40769	   0.03132	   0.40889	  -4.39301
1271609.90746	  80.00000	3070.98270	   0.41275	   0.03644	   0.41436	  -5.04578
1271610.14546	  80.00000	2430.77780	   0.41938	   0.04155	   0.42143	  -5.65780
1271610.38346	  80.00000	1923.15370	   0.42669	   0.04540	   0.42910	  -6.07366
1271610.62146	  80.00000	1522.43580	   0.43427	   0.04702	   0.43680	  -6.17998
1271610.85946	  80.00000	1203.84460	   0.44182	   0.04923	   0.44456	  -6.35847
1271611.09846	  80.00000	 952.86591	   0.44874	   0.05187	   0.45173	  -6.59341
1271611.33646	  80.00000	 754.27557	   0.45724	   0.05536	   0.46058	  -6.90304
1271611.57346	  80.00000	 596.71857	   0.46729	   0.05752	   0.47082	  -7.01738
1271611.81146	  80.00000	 471.96338	   0.47462	   0.06076	   0.47849	  -7.29517
1271612.05046	  80.00000	 373.20856	   0.48405	   0.06297	   0.48813	  -7.41215
1271612.28846	  80.00000	 295.47278	   0.49222	   0.06736	   0.49681	  -7.79201
1271612.52746	  80.00000	 233.87738	   0.50279	   0.07030	   0.50768	  -7.96006
1271612.76546	  80.00000	 185.05922	   0.51214	   0.07519	   0.51763	  -8.35248
1271613.00146	  80.00000	 146.35823	   0.52382	   0.07890	   0.52972	  -8.56599
1271613.23846	  80.00000	 115.77804	   0.53477	   0.08512	   0.54150	  -9.04406
1271613.47246	  80.00000	  91.67210	   0.54928	   0.09084	   0.55674	  -9.39038
1271613.71746	  80.00000	  72.51701	   0.56372	   0.09567	   0.57178	  -9.63221
1271613.94646	  80.00000	  57.36816	   0.58136	   0.10177	   0.59020	  -9.92935
1271614.18346	  80.00000	  45.36290	   0.60171	   0.10594	   0.61096	  -9.98540
1271614.41546	  80.00000	  35.93134	   0.62114	   0.10566	   0.63006	  -9.65383
1271614.66646	  80.00000	  28.40909	   0.64364	   0.10285	   0.65180	  -9.07924
1271614.88046	  80.00000	  22.48202	   0.66234	   0.09609	   0.66928	  -8.25493
1271615.14546	  80.00000	  17.79613	   0.67967	   0.08819	   0.68537	  -7.39330
1271615.39746	  80.00000	  14.06813	   0.69297	   0.08120	   0.69771	  -6.68293
1271615.61346	  80.00000	  11.14480	   0.70522	   0.06844	   0.70853	  -5.54292
1271615.88146	  80.00000	   8.81772	   0.71421	   0.06046	   0.71676	  -4.83859
1271616.05946	  80.00000	   6.97545	   0.72030	   0.05300	   0.72225	  -4.20852
1271616.27746	  80.00000	   5.51730	   0.72427	   0.04676	   0.72577	  -3.69409
1271616.54646	  80.00000	   4.36941	   0.72939	   0.04075	   0.73053	  -3.19808
1271616.88146	  80.00000	   3.45686	   0.73224	   0.03721	   0.73319	  -2.90904
1271617.30046	  80.00000	   2.73547	   0.73682	   0.03408	   0.73761	  -2.64840
1271617.82546	  80.00000	   2.16054	   0.73968	   0.03300	   0.74041	  -2.55471
1271618.48545	  80.00000	   1.70952	   0.74103	   0.03164	   0.74170	  -2.44457
1271619.31345	  80.00000	   1.35352	   0.74410	   0.03046	   0.74473	  -2.34430
1271620.35645	  80.00000	   1.07079	   0.74731	   0.03242	   0.74801	  -2.48400
1271621.67045	  80.00000	   0.84734	   0.74932	   0.03440	   0.75011	  -2.62852
1271623.32545	  80.00000	   0.67072	   0.75195	   0.03720	   0.75287	  -2.83184
1271625.41445	  80.00000	   0.53067	   0.75534	   0.04060	   0.75643	  -3.07698
1271628.05145	  80.00000	   0.41976	   0.75980	   0.04516	   0.76114	  -3.40150
1271631.38244	  80.00000	   0.33183	   0.76452	   0.05202	   0.76629	  -3.89221
1271635.58844	  80.00000	   0.26261	   0.76903	   0.05916	   0.77131	  -4.39912
1271640.89644	  80.00000	   0.20791	   0.77462	   0.06688	   0.77750	  -4.93495
1271647.60143	  80.00000	   0.16452	   0.78336	   0.07693	   0.78712	  -5.60859
1271656.07743	  80.00000	   0.13007	   0.79288	   0.09008	   0.79798	  -6.48177
1271666.76742	  80.00000	   0.10309	   0.80202	   0.10665	   0.80908	  -7.57425
1271680.28141	  80.00000	   0.08153	   0.81057	   0.12408	   0.82001	  -8.70285
1271697.37939	  80.00000	   0.06443	   0.82317	   0.14206	   0.83534	  -9.79152
1271718.96638	  80.00000	   0.05102	   0.83937	   0.16021	   0.85453	 -10.80590
1271746.20836	  80.00000	   0.04042	   0.86004	   0.18383	   0.87947	 -12.06541
1271780.70433	  80.00000	   0.03192	   0.88317	   0.21265	   0.90841	 -13.53820
1271824.25130	  80.00000	   0.02528	   0.90911	   0.23994	   0.94024	 -14.78502
1271879.31725	  80.00000	   0.01999	   0.94593	   0.26748	   0.98302	 -15.78911
1287148.82240	  81.00000	20004.45300	   0.36293	  -0.02594	   0.36385	   4.08806
1287148.96540	  81.00000	15829.12600	   0.36824	  -0.01339	   0.36848	   2.08322
1287149.10740	  81.00000	12516.70300	   0.37417	  -0.00252	   0.37418	   0.38610
1287149.24940	  81.00000	9909.44240	   0.38181	   0.00875	   0.38191	  -1.31266
1287149.41340	  81.00000	7835.48000	   0.38778	   0.01507	   0.38807	  -2.22586
1287149.61440	  81.00000	6217.24610	   0.39221	   0.02261	   0.39286	  -3.29977
1287149.85240	  81.00000	4905.29100	   0.39873	   0.02817	   0.39972	  -4.04076
1287150.09140	  81.00000	3881.27370	   0.40466	   0.03255	   0.40597	  -4.59948
1287150.32940	  81.00000	3070.98270	   0.41220	   0.03810	   0.41396	  -5.28023
1287150.56740	  81.00000	2430.77780	   0.41923	   0.04084	   0.42122	  -5.56450
1287150.80540	  81.00000	1923.15370	   0.42618	   0.04452	   0.42849	  -5.96368
1287151.04340	  81.00000	1522.43580	   0.43364	   0.04516	   0.43599	  -5.94557
1287151.28140	  81.00000	1203.84460	   0.44314	   0.05006	   0.44596	  -6.44509
1287151.52040	  81.00000	 952.86591	   0.44968	   0.05287	   0.45278	  -6.70594
1287151.75840	  81.00000	 754.27557	   0.45720	   0.05451	   0.46044	  -6.79911
1287151.99540	  81.00000	 596.71857	   0.46504	   0.05780	   0.46862	  -7.08488
1287152.23340	  81.00000	 471.96338	   0.47355	   0.06028	   0.47737	  -7.25402
1287152.47240	  81.00000	 373.20856	   0.48238	   0.06398	   0.48660	  -7.55532
1287152.71040	  81.00000	 295.47278	   0.49171	   0.06720	   0.49628	  -7.78279
1287152.94940	  81.00000	 233.87738	   0.50145	   0.07110	   0.50647	  -8.06972
1287153.18740	  81.00000	 185.05922	   0.51374	   0.07448	   0.51911	  -8.24861
1287153.42340	  81.00000	 146.35823	   0.52408	   0.07829	   0.52989	  -8.49593
1287153.65940	  81.00000	 115.77804	   0.53562	   0.08510	   0.54233	  -9.02740
1287153.89440	  81.00000	  91.67210	   0.54834	   0.09183	   0.55597	  -9.50753
1287154.13940	  81.00000	  72.51701	   0.56388	   0.09645	   0.57207	  -9.70638
1287154.36840	  81.00000	  57.36816	   0.58117	   0.10163	   0.58999	  -9.91910
1287154.60540	  81.00000	  45.36290	   0.60043	   0.10372	   0.60932	  -9.80045
1287154.83740	  81.00000	  35.93134	   0.62153	   0.10676	   0.63063	  -9.74630
1287155.08840	  81.00000	  28.40909	   0.64240	   0.10360	   0.65071	  -9.16141
1287155.30240	  81.00000	  22.48202	   0.66098	   0.09710	   0.66807	  -8.35751
1287155.56740	  81.00000	  17.79613	   0.67999	   0.08818	   0.68569	  -7.38871
1287155.81940	  81.00000	  14.06813	   0.69497	   0.07998	   0.69956	  -6.56496
1287156.03540	  81.00000	  11.14480	   0.70473	   0.06944	   0.70814	  -5.62720
1287156.30340	  81.00000	   8.81772	   0.71389	   0.06054	   0.71645	  -4.84696
1287156.48140	  81.00000	   6.97545	   0.72189	   0.05396	   0.72390	  -4.27464
1287156.69940	  81.00000	   5.51730	   0.72627	   0.04732	   0.72781	  -3.72812
1287156.96840	  81.00000	   4.36941	   0.72930	   0.04255	   0.73054	  -3.33922
1287157.30340	  81.00000	   3.45686	   0.73298	   0.03696	   0.73391	  -2.88645
1287157.72240	  81.00000	   2.73547	   0.73669	   0.03457	   0.73750	  -2.68693
1287158.24740	  81.00000	   2.16054	   0.73905	   0.03268	   0.73978	  -2.53176
1287158.90639	  81.00000	   1.70952	   0.74175	   0.03166	   0.74242	  -2.44372
1287159.73539	  81.00000	   1.35352	   0.74410	   0.03197	   0.74479	  -2.46043
1287160.77839	  81.00000	   1.07079	   0.74715	   0.03195	   0.74784	  -2.44841
1287162.09239	  81.00000	   0.84734	   0.74925	   0.03491	   0.75006	  -2.66798
1287163.74739	  81.00000	   0.67072	   0.75158	   0.03752	   0.75252	  -2.85821
1287165.83639	  81.00000	   0.53067	   0.75510	   0.04039	   0.75618	  -3.06218
1287168.47339	  81.00000	   0.41976	   0.75950	   0.04534	   0.76085	  -3.41668
1287171.80438	  81.00000	   0.33183	   0.76457	   0.05248	   0.76637	  -3.92690
1287176.01038	  81.00000	   0.26261	   0.76864	   0.05913	   0.77091	  -4.39933
1287181.31838	  81.00000	   0.20791	   0.77507	   0.06681	   0.77794	  -4.92683
1287188.02337	  81.00000	   0.16452	   0.78381	   0.07714	   0.78760	  -5.62041
1287196.49937	  81.00000	   0.13007	   0.79299	   0.09091	   0.79818	  -6.54021
1287207.18936	  81.00000	   0.10309	   0.80155	   0.10748	   0.80872	  -7.63727
1287220.70335	  81.00000	   0.08153	   0.80974	   0.12384	   0.81916	  -8.69542
1287237.80133	  81.00000	   0.06443	   0.82260	   0.14110	   0.83461	  -9.73317
1287259.38832	  81.00000	   0.05102	   0.84025	   0.15969	   0.85529	 -10.76058
1287286.63030	  81.00000	   0.04042	   0.86153	   0.18451	   0.88107	 -12.08825
1287321.12627	  81.00000	   0.03192	   0.88297	   0.21116	   0.90787	 -13.44976
1287364.67324	  81.00000	   0.02528	   0.90950	   0.23851	   0.94026	 -14.69428
1287419.73919	  81.00000	   0.01999	   0.94838	   0.26850	   0.98566	 -15.80749
1302683.01615	  82.00000	20004.45300	   0.36304	  -0.02814	   0.36413	   4.43189
1302683.15915	  82.00000	15829.12600	   0.36879	  -0.01209	   0.36899	   1.87726
1302683.30115	  82.00000	12516.70300	   0.37402	   0.00009	   0.37402	  -0.01340
1302683.44315	  82.00000	9909.44240	   0.37869	   0.01015	   0.37883	  -1.53495
1302683.60715	  82.00000	7835.48000	   0.38686	   0.01433	   0.38712	  -2.12136
1302683.80815	  82.00000	6217.24610	   0.39383	   0.02365	   0.39454	  -3.43655
1302684.04615	  82.00000	4905.29100	   0.39851	   0.02818	   0.39950	  -4.04484
1302684.28515	  82.00000	3881.27370	   0.40627	   0.03231	   0.40756	  -4.54761
1302684.52315	  82.00000	3070.98270	   0.41325	   0.03679	   0.41488	  -5.08686
1302684.76115	  82.00000	2430.77780	   0.41893	   0.04133	   0.42097	  -5.63423
1302684.99915	  82.00000	1923.15370	   0.42718	   0.04355	   0.42939	  -5.82091
1302685.23715	  82.00000	1522.43580	   0.43319	   0.04724	   0.43575	  -6.22316
1302685.47515	  82.00000	1203.84460	   0.44138	   0.04946	   0.44414	  -6.39366
1302685.71415	  82.00000	 952.86591	   0.44861	   0.05078	   0.45148	  -6.45792
1302685.95215	  82.00000	 754.27557	   0.45742	   0.05393	   0.46059	  -6.72397
1302686.18915	  82.00000	 596.71857	   0.46464	   0.05782	   0.46823	  -7.09370
1302686.42715	  82.00000	 471.96338	   0.47351	   0.05945	   0.47723	  -7.15576
1302686.66615	  82.00000	 373.20856	   0.48340	   0.06247	   0.48742	  -7.36373
1302686.90315	  82.00000	 295.47278	   0.49248	   0.06638	   0.49693	  -7.67600
1302687.14315	  82.00000	 233.87738	   0.50258	   0.06993	   0.50742	  -7.92128
1302687.38115	  82.00000	 185.05922	   0.51123	   0.07491	   0.51669	  -8.33575
1302687.61715	  82.00000	 146.35823	   0.52085	   0.08002	   0.52696	  -8.73408
1302687.85315	  82.00000	 115.77804	   0.53535	   0.08443	   0.54197	  -8.96195
1302688.08815	  82.00000	  91.67210	   0.54813	   0.09102	   0.55564	  -9.42838
1302688.33315	  82.00000	  72.51701	   0.56402	   0.09662	   0.57223	  -9.72102
1302688.56215	  82.00000	  57.36816	   0.58091	   0.10142	   0.58970	  -9.90349
1302688.79915	  82.00000	  45.36290	   0.60278	   0.10411	   0.61170	  -9.79896
1302689.03115	  82.00000	  35.93134	   0.62294	   0.10586	   0.63187	  -9.64424
1302689.28115	  82.00000	  28.40909	   0.64283	   0.10151	   0.65079	  -8.97379
1302689.49615	  82.00000	  22.48202	   0.66193	   0.09531	   0.66876	  -8.19353
1302689.76115	  82.00000	  17.79613	   0.68002	   0.08927	   0.68585	  -7.47843
1302690.01315	  82.00000	  14.06813	   0.69446	   0.07983	   0.69903	  -6.55743
1302690.22915	  82.00000	  11.14480	   0.70570	   0.07015	   0.70918	  -5.67710
1302690.49615	  82.00000	   8.81772	   0.71427	   0.06141	   0.71691	  -4.91415
1302690.67515	  82.00000	   6.97545	   0.72079	   0.05279	   0.72272	  -4.18897
1302690.89315	  82.00000	   5.51730	   0.72523	   0.04643	   0.72672	  -3.66287
1302691.16215	  82.00000	   4.36941	   0.72971	   0.04248	   0.73094	  -3.33145
1302691.49714	  82.00000	   3.45686	   0.73369	   0.03748	   0.73465	  -2.92458
1302691.91614	  82.00000	   2.73547	   0.73670	   0.03365	   0.73747	  -2.61509
1302692.44114	  82.00000	   2.16054	   0.73975	   0.03248	   0.74046	  -2.51394
1302693.10014	  82.00000	   1.70952	   0.74204	   0.03180	   0.74272	  -2.45426
1302693.92914	  82.00000	   1.35352	   0.74497	   0.03197	   0.74566	  -2.45741
1302694.97214	  82.00000	   1.07079	   0.74792	   0.03260	   0.74863	  -2.49604
1302696.28514	  82.00000	   0.84734	   0.75057	   0.03425	   0.75136	  -2.61249
1302697.94114	  82.00000	   0.67072	   0.75363	   0.03764	   0.75457	  -2.85918
1302700.03014	  82.00000	   0.53067	   0.75608	   0.04083	   0.75718	  -3.09079
1302702.66714	  82.00000	   0.41976	   0.76041	   0.04553	   0.76177	  -3.42629
1302705.99813	  82.00000	   0.33183	   0.76546	   0.05142	   0.76719	  -3.84275
1302710.20413	  82.00000	   0.26261	   0.77004	   0.05918	   0.77231	  -4.39467
1302715.51213	  82.00000	   0.20791	   0.77584	   0.06772	   0.77879	  -4.98863
1302722.21712	  82.00000	   0.16452	   0.78312	   0.07688	   0.78689	  -5.60701
1302730.69311	  82.00000	   0.13007	   0.79277	   0.08891	   0.79774	  -6.39890
1302741.38311	  82.00000	   0.10309	   0.80407	   0.10513	   0.81091	  -7.44892
1302754.89710	  82.00000	   0.08153	   0.81491	   0.12469	   0.82440	  -8.69942
1302771.99508	  82.00000	   0.06443	   0.82596	   0.14525	   0.83863	  -9.97369
1302793.58107	  82.00000	   0.05102	   0.83953	   0.16316	   0.85524	 -10.99832
1302820.82404	  82.00000	   0.04042	   0.85981	   0.18441	   0.87936	 -12.10512
1302855.32002	  82.00000	   0.03192	   0.88414	   0.21291	   0.90941	 -13.53962
1302898.86698	  82.00000	   0.02528	   0.91005	   0.24268	   0.94186	 -14.93138
1302953.93194	  82.00000	   0.01999	   0.94175	   0.27108	   0.97999	 -16.05827
1318206.04192	  83.00000	20004.45300	   0.36302	  -0.02852	   0.36414	   4.49141
1318206.18492	  83.00000	15829.12600	   0.36925	  -0.01068	   0.36940	   1.65637
1318206.32692	  83.00000	12516.70300	   0.37386	  -0.00165	   0.37387	   0.25244
1318206.46892	  83.00000	9909.44240	   0.37982	   0.00909	   0.37993	  -1.37022
1318206.63292	  83.00000	7835.48000	   0.38634	   0.01651	   0.38669	  -2.44764
1318206.83392	  83.00000	6217.24610	   0.39247	   0.02215	   0.39309	  -3.23039
1318207.07192	  83.00000	4905.29100	   0.39981	   0.02759	   0.40076	  -3.94819
1318207.31092	  83.00000	3881.27370	   0.40640	   0.03364	   0.40779	  -4.73177
1318207.54892	  83.00000	3070.98270	   0.41212	   0.03657	   0.41373	  -5.07049
1318207.78692	  83.00000	2430.77780	   0.41973	   0.04055	   0.42168	  -5.51778
1318208.02492	  83.00000	1923.15370	   0.42762	   0.04367	   0.42985	  -5.83047
1318208.26291	  83.00000	1522.43580	   0.43284	   0.04536	   0.43521	  -5.98228
1318208.50091	  83.00000	1203.84460	   0.44274	   0.05029	   0.44559	  -6.48004
1318208.73991	  83.00000	 952.86591	   0.44933	   0.05225	   0.45236	  -6.63240
1318208.97791	  83.00000	 754.27557	   0.45671	   0.05396	   0.45989	  -6.73824
1318209.21491	  83.00000	 596.71857	   0.46568	   0.05727	   0.46919	  -7.01094
1318209.45291	  83.00000	 471.96338	   0.47505	   0.06035	   0.47887	  -7.24040
1318209.69191	  83.00000	 373.20856	   0.48375	   0.06361	   0.48792	  -7.49066
1318209.92991	  83.00000	 295.47278	   0.49119	   0.06613	   0.49562	  -7.66740
1318210.16891	  83.00000	 233.87738	   0.50155	   0.07044	   0.50647	  -7.99408
1318210.40691	  83.00000	 185.05922	   0.51086	   0.07404	   0.51620	  -8.24667
1318210.64291	  83.00000	 146.35823	   0.52332	   0.07969	   0.52935	  -8.65838
1318210.87991	  83.00000	 115.77804	   0.53434	   0.08509	   0.54107	  -9.04842
1318211.11391	  83.00000	  91.67210	   0.54824	   0.09222	   0.55594	  -9.54851
1318211.35891	  83.00000	  72.51701	   0.56301	   0.09586	   0.57111	  -9.66246
1318211.58791	  83.00000	  57.36816	   0.58131	   0.10117	   0.59005	  -9.87297
1318211.82491	  83.00000	  45.36290	   0.60126	   0.10514	   0.61038	  -9.91853
1318212.05691	  83.00000	  35.93134	   0.62214	   0.10575	   0.63107	  -9.64671
1318212.30691	  83.00000	  28.40909	   0.64393	   0.10380	   0.65224	  -9.15705
1318212.52191	  83.00000	  22.48202	   0.66242	   0.09743	   0.66955	  -8.36749
1318212.78691	  83.00000	  17.79613	   0.68082	   0.08995	   0.68674	  -7.52663
1318213.03891	  83.00000	  14.06813	   0.69632	   0.08026	   0.70093	  -6.57542
1318213.25491	  83.00000	  11.14480	   0.70637	   0.07091	   0.70992	  -5.73264
1318213.52191	  83.00000	   8.81772	   0.71486	   0.06156	   0.71751	  -4.92220
1318213.70091	  83.00000	   6.97545	   0.72237	   0.05503	   0.72446	  -4.35629
1318213.91891	  83.00000	   5.51730	   0.72702	   0.04755	   0.72857	  -3.74196
1318214.18791	  83.00000	   4.36941	   0.73098	   0.04271	   0.73223	  -3.34398
1318214.52291	  83.00000	   3.45686	   0.73456	   0.03767	   0.73553	  -2.93553
1318214.94191	  83.00000	   2.73547	   0.73784	   0.03455	   0.73864	  -2.68120
1318215.46691	  83.00000	   2.16054	   0.74088	   0.03242	   0.74159	  -2.50595
1318216.12591	  83.00000	   1.70952	   0.74360	   0.03183	   0.74429	  -2.45130
1318216.95491	  83.00000	   1.35352	   0.74527	   0.03216	   0.74596	  -2.47099
1318217.99791	  83.00000	   1.07079	   0.74828	   0.03224	   0.74898	  -2.46697
1318219.31191	  83.00000	   0.84734	   0.75160	   0.03472	   0.75240	  -2.64518
1318220.96690	  83.00000	   0.67072	   0.75509	   0.03786	   0.75604	  -2.87054
1318223.05590	  83.00000	   0.53067	   0.75735	   0.04103	   0.75846	  -3.10064
1318225.69290	  83.00000	   0.41976	   0.76083	   0.04579	   0.76221	  -3.44418
1318229.02390	  83.00000	   0.33183	   0.76612	   0.05145	   0.76784	  -3.84176
1318233.22990	  83.00000	   0.26261	   0.77134	   0.05933	   0.77362	  -4.39819
1318238.53789	  83.00000	   0.20791	   0.77693	   0.06817	   0.77992	  -5.01457
1318245.24189	  83.00000	   0.16452	   0.78344	   0.07775	   0.78729	  -5.66752
1318253.71888	  83.00000	   0.13007	   0.79268	   0.08868	   0.79763	  -6.38317
1318264.40887	  83.00000	   0.10309	   0.80511	   0.10355	   0.81174	  -7.32871
1318277.92286	  83.00000	   0.08153	   0.81704	   0.12321	   0.82628	  -8.57586
1318295.02085	  83.00000	   0.06443	   0.82978	   0.14529	   0.84240	  -9.93178
1318316.60683	  83.00000	   0.05102	   0.84153	   0.16496	   0.85755	 -11.09090
1318343.84981	  83.00000	   0.04042	   0.86061	   0.18538	   0.88035	 -12.15599
1318378.34578	  83.00000	   0.03192	   0.88558	   0.21202	   0.91060	 -13.46385
1318421.89275	  83.00000	   0.02528	   0.91235	   0.24269	   0.94407	 -14.89633
1318476.95771	  83.00000	   0.01999	   0.94271	   0.27345	   0.98157	 -16.17597
1333716.58210	  84.00000	20004.45300	   0.36256	  -0.02675	   0.36355	   4.21988
1333716.72510	  84.00000	15829.12600	   0.37009	  -0.01123	   0.37027	   1.73820
1333716.86710	  84.00000	12516.70300	   0.37418	   0.00014	   0.37418	  -0.02093
1333717.00910	  84.00000	9909.44240	   0.38124	   0.00960	   0.38136	  -1.44312
1333717.17310	  84.00000	7835.48000	   0.38750	   0.01630	   0.38785	  -2.40885
1333717.37410	  84.00000	6217.24610	   0.39276	   0.02292	   0.39343	  -3.33989
1333717.61210	  84.00000	4905.29100	   0.40087	   0.02910	   0.40192	  -4.15236
1333717.85010	  84.00000	3881.27370	   0.40599	   0.03327	   0.40735	  -4.68443
1333718.08810	  84.00000	3070.98270	   0.41227	   0.03672	   0.41390	  -5.08941
1333718.32610	  84.00000	2430.77780	   0.41850	   0.04138	   0.42054	  -5.64631
1333718.56410	  84.00000	1923.15370	   0.42688	   0.04379	   0.42912	  -5.85667
1333718.80210	  84.00000	1522.43580	   0.43427	   0.04657	   0.43676	  -6.12081
1333719.04010	  84.00000	1203.84460	   0.44085	   0.05018	   0.44370	  -6.49419
1333719.27910	  84.00000	 952.86591	   0.45002	   0.05075	   0.45287	  -6.43435
1333719.51710	  84.00000	 754.27557	   0.45716	   0.05390	   0.46033	  -6.72434
1333719.75410	  84.00000	 596.71857	   0.46629	   0.05713	   0.46978	  -6.98461
1333719.99210	  84.00000	 471.96338	   0.47342	   0.06007	   0.47721	  -7.23137
1333720.23110	  84.00000	 373.20856	   0.48399	   0.06328	   0.48811	  -7.44926
1333720.46910	  84.00000	 295.47278	   0.49303	   0.06742	   0.49762	  -7.78714
1333720.70810	  84.00000	 233.87738	   0.50254	   0.06963	   0.50734	  -7.88810
1333720.94610	  84.00000	 185.05922	   0.51218	   0.07374	   0.51746	  -8.19301
1333721.18210	  84.00000	 146.35823	   0.52372	   0.08033	   0.52985	  -8.72028
1333721.41910	  84.00000	 115.77804	   0.53401	   0.08459	   0.54067	  -9.00099
1333721.65310	  84.00000	  91.67210	   0.54871	   0.09049	   0.55612	  -9.36477
1333721.89810	  84.00000	  72.51701	   0.56448	   0.09595	   0.57257	  -9.64658
1333722.12710	  84.00000	  57.36816	   0.58093	   0.10403	   0.59017	 -10.15239
1333722.36409	  84.00000	  45.36290	   0.60106	   0.10684	   0.61048	 -10.07888
1333722.59609	  84.00000	  35.93134	   0.62210	   0.10702	   0.63124	  -9.76074
1333722.84709	  84.00000	  28.40909	   0.64449	   0.10323	   0.65270	  -9.09971
1333723.06109	  84.00000	  22.48202	   0.66417	   0.09685	   0.67120	  -8.29653
1333723.32609	  84.00000	  17.79613	   0.67989	   0.08988	   0.68580	  -7.53078
1333723.57809	  84.00000	  14.06813	   0.69502	   0.08196	   0.69984	  -6.72578
1333723.79409	  84.00000	  11.14480	   0.70616	   0.07115	   0.70973	  -5.75349
1333724.06209	  84.00000	   8.81772	   0.71534	   0.06221	   0.71804	  -4.97055
1333724.24009	  84.00000	   6.97545	   0.72265	   0.05490	   0.72473	  -4.34457
1333724.45809	  84.00000	   5.51730	   0.72694	   0.04806	   0.72853	  -3.78235
1333724.72709	  84.00000	   4.36941	   0.73195	   0.04223	   0.73316	  -3.30191
1333725.06209	  84.00000	   3.45686	   0.73575	   0.03734	   0.73670	  -2.90494
1333725.48109	  84.00000	   2.73547	   0.73937	   0.03521	   0.74021	  -2.72680
1333726.00609	  84.00000	   2.16054	   0.74189	   0.03277	   0.74261	  -2.52901
1333726.66609	  84.00000	   1.70952	   0.74422	   0.03214	   0.74491	  -2.47311
1333727.49409	  84.00000	   1.35352	   0.74790	   0.03171	   0.74857	  -2.42820
1333728.53709	  84.00000	   1.07079	   0.74998	   0.03210	   0.75066	  -2.45067
1333729.85109	  84.00000	   0.84734	   0.75202	   0.03449	   0.75282	  -2.62595
1333731.50609	  84.00000	   0.67072	   0.75514	   0.03801	   0.75610	  -2.88164
1333733.59509	  84.00000	   0.53067	   0.75811	   0.04072	   0.75920	  -3.07430
1333736.23208	  84.00000	   0.41976	   0.76276	   0.04531	   0.76410	  -3.39962
1333739.56308	  84.00000	   0.33183	   0.76741	   0.05173	   0.76915	  -3.85619
1333743.76908	  84.00000	   0.26261	   0.77217	   0.05938	   0.77445	  -4.39759
1333749.07707	  84.00000	   0.20791	   0.77767	   0.06741	   0.78058	  -4.95410
1333755.78207	  84.00000	   0.16452	   0.78564	   0.07692	   0.78939	  -5.59154
1333764.25806	  84.00000	   0.13007	   0.79592	   0.08971	   0.80096	  -6.43098
1333774.94805	  84.00000	   0.10309	   0.80605	   0.10644	   0.81305	  -7.52224
1333788.46204	  84.00000	   0.08153	   0.81542	   0.12495	   0.82493	  -8.71197
1333805.56003	  84.00000	   0.06443	   0.82644	   0.14507	   0.83907	  -9.95619
1333827.14701	  84.00000	   0.05102	   0.84097	   0.16235	   0.85650	 -10.92684
1333854.38899	  84.00000	   0.04042	   0.86268	   0.18491	   0.88227	 -12.09799
1333888.88497	  84.00000	   0.03192	   0.88621	   0.21330	   0.91152	 -13.53291
1333932.43193	  84.00000	   0.02528	   0.91142	   0.24127	   0.94281	 -14.82730
1333987.49789	  84.00000	   0.01999	   0.94624	   0.26943	   0.98385	 -15.89357
1349215.72890	  85.00000	20004.45300	   0.36418	  -0.02741	   0.36521	   4.30427
