Repository: kbm2110/Battery_Diagnostics_Thesis

# Battery_Diagnostics_Thesis
 Data-driven battery diagnostics using EIS

**Author:** Bala Manikanta Yaswanth Kanagarla
**Institution:** Technische Hochschule Ingolstadt (THI)
**Supervisor:** Prof. Dr. H.-G. Schweiger

## Overview

This project implements a machine learning framework for 
non-invasive State of Health (SoH) estimation of lithium-ion 
batteries using Electrochemical Impedance Spectroscopy (EIS).

Eight physically interpretable features are extracted from 
impedance spectra and used to train six ML models under a 
strict cell-level train-test split. The stacking ensemble 
achieves R² = 0.9122 and RMSE = 0.0234 on completely unseen 
cells.

---

File: data/EIS/EIS_state_II_45C01.txt (part 11 of 36)
time/s	           cycle number	freq/Hz	           Re(Z)/Ohm	  -Im(Z)/Ohm	   |Z|/Ohm	   Phase(Z)/deg
1396748.44770	  85.00000	15829.12600	   0.76558	  -0.00412	   0.76559	   0.30804
1396748.58970	  85.00000	12516.70300	   0.77386	   0.00874	   0.77391	  -0.64673
1396748.73170	  85.00000	9909.44240	   0.78258	   0.01701	   0.78277	  -1.24512
1396748.89570	  85.00000	7835.48000	   0.78981	   0.02554	   0.79022	  -1.85222
1396749.09670	  85.00000	6217.24610	   0.79519	   0.03062	   0.79578	  -2.20536
1396749.33470	  85.00000	4905.29100	   0.80320	   0.03449	   0.80394	  -2.45898
1396749.57370	  85.00000	3881.27370	   0.80978	   0.03889	   0.81071	  -2.74977
1396749.81170	  85.00000	3070.98270	   0.81880	   0.04211	   0.81988	  -2.94387
1396750.04970	  85.00000	2430.77780	   0.82633	   0.04604	   0.82761	  -3.18888
1396750.28770	  85.00000	1923.15370	   0.83112	   0.04788	   0.83250	  -3.29683
1396750.52570	  85.00000	1522.43580	   0.84069	   0.05136	   0.84225	  -3.49609
1396750.76370	  85.00000	1203.84460	   0.84834	   0.05416	   0.85007	  -3.65311
1396751.00270	  85.00000	 952.86591	   0.85696	   0.05742	   0.85888	  -3.83343
1396751.24070	  85.00000	 754.27557	   0.86620	   0.06088	   0.86833	  -4.02026
1396751.47770	  85.00000	 596.71857	   0.87455	   0.06166	   0.87672	  -4.03284
1396751.71570	  85.00000	 471.96338	   0.88354	   0.06531	   0.88595	  -4.22723
1396751.95470	  85.00000	 373.20856	   0.89391	   0.06694	   0.89642	  -4.28267
1396752.19270	  85.00000	 295.47278	   0.90382	   0.07231	   0.90671	  -4.57430
1396752.43170	  85.00000	 233.87738	   0.91412	   0.07532	   0.91721	  -4.71020
1396752.66970	  85.00000	 185.05922	   0.92295	   0.07997	   0.92641	  -4.95196
1396752.90570	  85.00000	 146.35823	   0.93469	   0.08191	   0.93827	  -5.00829
1396753.14270	  85.00000	 115.77804	   0.94646	   0.08941	   0.95068	  -5.39657
1396753.37670	  85.00000	  91.67210	   0.95599	   0.09596	   0.96080	  -5.73225
1396753.62170	  85.00000	  72.51701	   0.96991	   0.10108	   0.97516	  -5.94977
1396753.85070	  85.00000	  57.36816	   0.98659	   0.11203	   0.99293	  -6.47861
1396754.08770	  85.00000	  45.36290	   1.00302	   0.12023	   1.01020	  -6.83522
1396754.31970	  85.00000	  35.93134	   1.01726	   0.13096	   1.02566	  -7.33605
1396754.57070	  85.00000	  28.40909	   1.04171	   0.13936	   1.05100	  -7.61995
1396754.78470	  85.00000	  22.48202	   1.06650	   0.14918	   1.07688	  -7.96288
1396755.04970	  85.00000	  17.79613	   1.09329	   0.15731	   1.10455	  -8.18768
1396755.30170	  85.00000	  14.06813	   1.13113	   0.16760	   1.14348	  -8.42837
1396755.51770	  85.00000	  11.14480	   1.15751	   0.15685	   1.16809	  -7.71712
1396755.78570	  85.00000	   8.81772	   1.19977	   0.15428	   1.20965	  -7.32773
1396755.96370	  85.00000	   6.97545	   1.21909	   0.15247	   1.22859	  -7.12878
1396756.18170	  85.00000	   5.51730	   1.23289	   0.12895	   1.23962	  -5.97110
1396756.45070	  85.00000	   4.36941	   1.26093	   0.10057	   1.26494	  -4.56007
1396756.78570	  85.00000	   3.45686	   1.29441	   0.08948	   1.29750	  -3.95427
1396757.20470	  85.00000	   2.73547	   1.31228	   0.09543	   1.31575	  -4.15928
1396757.72970	  85.00000	   2.16054	   1.30616	   0.10184	   1.31012	  -4.45841
1396758.38870	  85.00000	   1.70952	   1.28728	   0.09205	   1.29056	  -4.09023
1396759.21769	  85.00000	   1.35352	   1.27294	   0.06400	   1.27455	  -2.87834
1396760.26069	  85.00000	   1.07079	   1.27846	   0.02744	   1.27876	  -1.22946
1396761.57369	  85.00000	   0.84734	   1.30425	   0.00072	   1.30425	  -0.03143
1396763.22969	  85.00000	   0.67072	   1.34013	  -0.00490	   1.34014	   0.20953
1396765.31869	  85.00000	   0.53067	   1.37620	   0.01889	   1.37632	  -0.78644
1396767.95569	  85.00000	   0.41976	   1.38728	   0.06493	   1.38880	  -2.67954
1396771.28669	  85.00000	   0.33183	   1.36420	   0.10922	   1.36857	  -4.57725
1396775.49268	  85.00000	   0.26261	   1.31739	   0.13091	   1.32388	  -5.67482
1396780.80068	  85.00000	   0.20791	   1.26821	   0.11950	   1.27383	  -5.38301
1396787.50467	  85.00000	   0.16452	   1.23602	   0.07928	   1.23856	  -3.66998
1396795.98167	  85.00000	   0.13007	   1.23740	   0.02343	   1.23763	  -1.08471
1396806.67166	  85.00000	   0.10309	   1.28400	  -0.03137	   1.28438	   1.39974
1396820.18565	  85.00000	   0.08153	   1.38097	  -0.05460	   1.38205	   2.26406
1396837.28263	  85.00000	   0.06443	   1.49843	  -0.02207	   1.49859	   0.84367
1396858.86962	  85.00000	   0.05102	   1.62048	   0.11367	   1.62446	  -4.01263
1396886.11160	  85.00000	   0.04042	   1.65003	   0.33008	   1.68272	 -11.31247
1396920.60657	  85.00000	   0.03192	   1.53991	   0.55270	   1.63609	 -19.74406
1396964.15354	  85.00000	   0.02528	   1.29317	   0.67512	   1.45880	 -27.56752
1397019.21849	  85.00000	   0.01999	   0.98068	   0.60087	   1.15012	 -31.49610
1412739.59820	  86.00000	20004.45300	   0.77656	  -0.01692	   0.77674	   1.24788
1412739.74120	  86.00000	15829.12600	   0.78480	  -0.00354	   0.78481	   0.25858
1412739.88320	  86.00000	12516.70300	   0.79257	   0.00817	   0.79261	  -0.59039
1412740.02520	  86.00000	9909.44240	   0.79992	   0.01793	   0.80013	  -1.28425
1412740.18920	  86.00000	7835.48000	   0.80782	   0.02542	   0.80822	  -1.80205
1412740.39020	  86.00000	6217.24610	   0.81564	   0.03044	   0.81621	  -2.13758
1412740.62820	  86.00000	4905.29100	   0.82396	   0.03585	   0.82474	  -2.49129
1412740.86620	  86.00000	3881.27370	   0.82818	   0.03815	   0.82906	  -2.63777
1412741.10420	  86.00000	3070.98270	   0.83600	   0.04370	   0.83714	  -2.99245
1412741.34220	  86.00000	2430.77780	   0.84459	   0.04595	   0.84584	  -3.11377
1412741.58020	  86.00000	1923.15370	   0.85135	   0.04888	   0.85276	  -3.28575
1412741.81820	  86.00000	1522.43580	   0.85842	   0.05017	   0.85988	  -3.34476
1412742.05620	  86.00000	1203.84460	   0.86722	   0.05366	   0.86888	  -3.54088
1412742.29520	  86.00000	 952.86591	   0.87533	   0.05641	   0.87714	  -3.68759
1412742.53320	  86.00000	 754.27557	   0.88537	   0.05920	   0.88735	  -3.82507
1412742.77020	  86.00000	 596.71857	   0.89270	   0.06188	   0.89484	  -3.96513
1412743.00820	  86.00000	 471.96338	   0.90128	   0.06563	   0.90367	  -4.16470
1412743.24719	  86.00000	 373.20856	   0.91064	   0.06773	   0.91315	  -4.25350
1412743.48519	  86.00000	 295.47278	   0.92183	   0.07326	   0.92473	  -4.54406
1412743.72419	  86.00000	 233.87738	   0.93221	   0.07563	   0.93528	  -4.63795
1412743.96219	  86.00000	 185.05922	   0.94346	   0.08013	   0.94686	  -4.85443
1412744.19819	  86.00000	 146.35823	   0.95259	   0.08446	   0.95633	  -5.06672
1412744.43419	  86.00000	 115.77804	   0.96347	   0.09094	   0.96775	  -5.39188
1412744.66919	  86.00000	  91.67210	   0.97732	   0.09595	   0.98202	  -5.60690
1412744.91419	  86.00000	  72.51701	   0.99086	   0.10424	   0.99632	  -6.00576
1412745.14319	  86.00000	  57.36816	   1.00377	   0.10896	   1.00966	  -6.19525
1412745.38019	  86.00000	  45.36290	   1.01863	   0.11935	   1.02560	  -6.68278
1412745.61219	  86.00000	  35.93134	   1.04023	   0.13137	   1.04849	  -7.19754
1412745.86319	  86.00000	  28.40909	   1.05681	   0.14264	   1.06639	  -7.68702
1412746.07719	  86.00000	  22.48202	   1.08429	   0.15489	   1.09530	  -8.12977
1412746.34219	  86.00000	  17.79613	   1.11633	   0.16294	   1.12816	  -8.30424
1412746.59419	  86.00000	  14.06813	   1.14938	   0.15871	   1.16029	  -7.86178
1412746.81019	  86.00000	  11.14480	   1.18111	   0.16689	   1.19284	  -8.04287
1412747.07819	  86.00000	   8.81772	   1.20706	   0.14825	   1.21613	  -7.00201
1412747.25619	  86.00000	   6.97545	   1.24671	   0.13556	   1.25405	  -6.20555
1412747.47419	  86.00000	   5.51730	   1.27130	   0.13905	   1.27888	  -6.24191
1412747.74319	  86.00000	   4.36941	   1.27544	   0.12607	   1.28166	  -5.64486
1412748.07819	  86.00000	   3.45686	   1.28116	   0.09810	   1.28491	  -4.37885
1412748.49719	  86.00000	   2.73547	   1.30155	   0.06810	   1.30333	  -2.99524
1412749.02219	  86.00000	   2.16054	   1.33215	   0.05337	   1.33322	  -2.29421
1412749.68119	  86.00000	   1.70952	   1.35556	   0.06103	   1.35694	  -2.57774
1412750.51019	  86.00000	   1.35352	   1.35954	   0.08105	   1.36195	  -3.41174
1412751.55319	  86.00000	   1.07079	   1.33986	   0.09607	   1.34330	  -4.10100
1412752.86719	  86.00000	   0.84734	   1.30806	   0.09125	   1.31124	  -3.99063
1412754.52219	  86.00000	   0.67072	   1.28540	   0.06656	   1.28712	  -2.96434
1412756.61118	  86.00000	   0.53067	   1.28109	   0.02436	   1.28132	  -1.08944
1412759.24818	  86.00000	   0.41976	   1.30775	  -0.01194	   1.30781	   0.52302
1412762.57918	  86.00000	   0.33183	   1.35443	  -0.02233	   1.35461	   0.94433
1412766.78518	  86.00000	   0.26261	   1.40306	   0.00137	   1.40306	  -0.05603
1412772.09317	  86.00000	   0.20791	   1.42932	   0.05511	   1.43038	  -2.20799
1412778.79717	  86.00000	   0.16452	   1.42369	   0.12181	   1.42889	  -4.89037
1412787.27416	  86.00000	   0.13007	   1.38080	   0.18198	   1.39274	  -7.50803
1412797.96415	  86.00000	   0.10309	   1.30684	   0.20997	   1.32360	  -9.12784
1412811.47814	  86.00000	   0.08153	   1.22536	   0.18485	   1.23923	  -8.57865
1412828.57513	  86.00000	   0.06443	   1.17513	   0.11822	   1.18106	  -5.74490
1412850.16211	  86.00000	   0.05102	   1.19538	  -0.01323	   1.19545	   0.63427
1412877.40409	  86.00000	   0.04042	   1.33444	  -0.13112	   1.34087	   5.61160
1412911.89906	  86.00000	   0.03192	   1.58282	  -0.15093	   1.59000	   5.44696
1412955.44603	  86.00000	   0.02528	   1.86153	   0.00372	   1.86153	  -0.11460
1413010.51099	  86.00000	   0.01999	   2.04775	   0.34793	   2.07709	  -9.64292
1428727.17190	  87.00000	20004.45300	   0.75405	  -0.01620	   0.75423	   1.23043
1428727.31490	  87.00000	15829.12600	   0.76089	  -0.00316	   0.76090	   0.23775
1428727.45690	  87.00000	12516.70300	   0.76916	   0.00914	   0.76922	  -0.68084
1428727.59890	  87.00000	9909.44240	   0.77739	   0.01791	   0.77760	  -1.31989
1428727.76290	  87.00000	7835.48000	   0.78332	   0.02469	   0.78371	  -1.80527
1428727.96390	  87.00000	6217.24610	   0.79322	   0.03000	   0.79378	  -2.16588
1428728.20190	  87.00000	4905.29100	   0.79891	   0.03569	   0.79971	  -2.55763
1428728.43990	  87.00000	3881.27370	   0.80589	   0.03955	   0.80686	  -2.80981
1428728.67890	  87.00000	3070.98270	   0.81391	   0.04240	   0.81502	  -2.98184
1428728.91690	  87.00000	2430.77780	   0.82080	   0.04580	   0.82208	  -3.19374
1428729.15490	  87.00000	1923.15370	   0.82832	   0.04768	   0.82969	  -3.29476
1428729.39290	  87.00000	1522.43580	   0.83700	   0.05065	   0.83854	  -3.46290
1428729.63090	  87.00000	1203.84460	   0.84298	   0.05391	   0.84470	  -3.65938
1428729.86990	  87.00000	 952.86591	   0.85201	   0.05695	   0.85391	  -3.82387
1428730.10790	  87.00000	 754.27557	   0.86045	   0.05857	   0.86244	  -3.89425
1428730.34490	  87.00000	 596.71857	   0.87028	   0.06170	   0.87247	  -4.05499
1428730.58290	  87.00000	 471.96338	   0.88050	   0.06682	   0.88303	  -4.33960
1428730.82189	  87.00000	 373.20856	   0.88903	   0.06878	   0.89168	  -4.42411
1428731.05889	  87.00000	 295.47278	   0.89839	   0.07101	   0.90119	  -4.51914
1428731.29889	  87.00000	 233.87738	   0.90884	   0.07514	   0.91194	  -4.72616
1428731.53689	  87.00000	 185.05922	   0.91850	   0.07764	   0.92177	  -4.83144
1428731.77289	  87.00000	 146.35823	   0.93020	   0.08507	   0.93408	  -5.22535
1428732.00889	  87.00000	 115.77804	   0.94318	   0.08973	   0.94744	  -5.43452
1428732.24389	  87.00000	  91.67210	   0.95376	   0.09577	   0.95856	  -5.73388
1428732.48889	  87.00000	  72.51701	   0.96617	   0.10246	   0.97159	  -6.05347
1428732.71789	  87.00000	  57.36816	   0.97894	   0.10980	   0.98508	  -6.39957
1428732.95489	  87.00000	  45.36290	   0.99521	   0.11957	   1.00236	  -6.85086
1428733.18689	  87.00000	  35.93134	   1.01745	   0.13179	   1.02595	  -7.38035
1428733.43689	  87.00000	  28.40909	   1.03580	   0.14455	   1.04584	  -7.94459
1428733.65189	  87.00000	  22.48202	   1.06251	   0.15590	   1.07389	  -8.34711
1428733.91689	  87.00000	  17.79613	   1.09614	   0.15983	   1.10773	  -8.29587
1428734.16889	  87.00000	  14.06813	   1.12085	   0.15967	   1.13217	  -8.10747
1428734.38489	  87.00000	  11.14480	   1.16190	   0.16367	   1.17337	  -8.01816
1428734.65189	  87.00000	   8.81772	   1.18157	   0.15350	   1.19150	  -7.40201
1428734.83089	  87.00000	   6.97545	   1.21740	   0.13476	   1.22484	  -6.31654
1428735.04889	  87.00000	   5.51730	   1.25240	   0.13008	   1.25913	  -5.92992
1428735.31789	  87.00000	   4.36941	   1.26424	   0.12949	   1.27086	  -5.84806
1428735.65289	  87.00000	   3.45686	   1.26257	   0.11143	   1.26748	  -5.04349
1428736.07189	  87.00000	   2.73547	   1.26837	   0.08013	   1.27090	  -3.61493
1428736.59689	  87.00000	   2.16054	   1.28851	   0.05167	   1.28955	  -2.29630
1428737.25589	  87.00000	   1.70952	   1.31837	   0.03971	   1.31897	  -1.72515
1428738.08489	  87.00000	   1.35352	   1.34309	   0.05055	   1.34404	  -2.15531
1428739.12789	  87.00000	   1.07079	   1.34718	   0.07617	   1.34933	  -3.23592
1428740.44089	  87.00000	   0.84734	   1.32659	   0.09704	   1.33013	  -4.18392
1428742.09689	  87.00000	   0.67072	   1.29623	   0.09928	   1.30002	  -4.37988
1428744.18588	  87.00000	   0.53067	   1.26316	   0.07475	   1.26537	  -3.38661
1428746.82288	  87.00000	   0.41976	   1.25363	   0.03228	   1.25404	  -1.47522
1428750.15388	  87.00000	   0.33183	   1.27529	  -0.00742	   1.27532	   0.33322
1428754.35988	  87.00000	   0.26261	   1.32212	  -0.02430	   1.32234	   1.05308
1428759.66787	  87.00000	   0.20791	   1.37573	  -0.00665	   1.37575	   0.27696
1428766.37187	  87.00000	   0.16452	   1.41750	   0.04519	   1.41822	  -1.82598
1428774.84886	  87.00000	   0.13007	   1.42927	   0.12337	   1.43458	  -4.93334
1428785.53885	  87.00000	   0.10309	   1.39554	   0.20880	   1.41107	  -8.50952
1428799.05284	  87.00000	   0.08153	   1.31162	   0.26498	   1.33811	 -11.42128
1428816.14983	  87.00000	   0.06443	   1.21541	   0.27268	   1.24562	 -12.64530
1428837.73681	  87.00000	   0.05102	   1.11907	   0.18377	   1.13406	  -9.32572
1428864.97879	  87.00000	   0.04042	   1.11181	   0.02122	   1.11202	  -1.09332
1428899.47376	  87.00000	   0.03192	   1.24788	  -0.15183	   1.25709	   6.93722
1428943.02073	  87.00000	   0.02528	   1.53313	  -0.23206	   1.55059	   8.60708
1428998.08569	  87.00000	   0.01999	   1.89852	  -0.11742	   1.90214	   3.53903
1444693.92343	  88.00000	20004.45300	   0.71373	  -0.01608	   0.71391	   1.29050
1444694.06643	  88.00000	15829.12600	   0.72430	  -0.00184	   0.72430	   0.14561
1444694.20843	  88.00000	12516.70300	   0.73123	   0.00940	   0.73129	  -0.73677
1444694.35043	  88.00000	9909.44240	   0.73921	   0.01754	   0.73942	  -1.35915
1444694.51443	  88.00000	7835.48000	   0.74719	   0.02560	   0.74763	  -1.96252
1444694.71543	  88.00000	6217.24610	   0.75413	   0.03037	   0.75474	  -2.30586
1444694.95343	  88.00000	4905.29100	   0.75920	   0.03554	   0.76003	  -2.68031
1444695.19143	  88.00000	3881.27370	   0.76603	   0.03890	   0.76701	  -2.90715
1444695.43043	  88.00000	3070.98270	   0.77489	   0.04347	   0.77611	  -3.21060
1444695.66843	  88.00000	2430.77780	   0.78267	   0.04599	   0.78402	  -3.36320
1444695.90643	  88.00000	1923.15370	   0.78882	   0.04965	   0.79038	  -3.60148
1444696.14443	  88.00000	1522.43580	   0.79742	   0.05131	   0.79906	  -3.68166
1444696.38243	  88.00000	1203.84460	   0.80668	   0.05435	   0.80850	  -3.85426
1444696.62143	  88.00000	 952.86591	   0.81417	   0.05707	   0.81617	  -4.00981
1444696.85943	  88.00000	 754.27557	   0.82121	   0.06022	   0.82342	  -4.19433
1444697.09642	  88.00000	 596.71857	   0.83355	   0.06276	   0.83591	  -4.30558
1444697.33442	  88.00000	 471.96338	   0.84091	   0.06689	   0.84356	  -4.54826
1444697.57342	  88.00000	 373.20856	   0.85039	   0.06842	   0.85313	  -4.60001
1444697.81142	  88.00000	 295.47278	   0.86124	   0.07254	   0.86429	  -4.81450
1444698.05042	  88.00000	 233.87738	   0.87044	   0.07510	   0.87367	  -4.93093
1444698.28842	  88.00000	 185.05922	   0.87987	   0.07995	   0.88349	  -5.19206
1444698.52442	  88.00000	 146.35823	   0.89277	   0.08513	   0.89682	  -5.44687
1444698.76042	  88.00000	 115.77804	   0.90325	   0.09125	   0.90785	  -5.76868
1444698.99542	  88.00000	  91.67210	   0.91488	   0.09700	   0.92000	  -6.05207
1444699.24042	  88.00000	  72.51701	   0.92665	   0.10414	   0.93248	  -6.41196
1444699.46942	  88.00000	  57.36816	   0.94162	   0.10846	   0.94785	  -6.57033
1444699.70642	  88.00000	  45.36290	   0.95591	   0.11950	   0.96335	  -7.12572
1444699.93842	  88.00000	  35.93134	   0.97706	   0.13256	   0.98601	  -7.72613
1444700.18942	  88.00000	  28.40909	   0.99583	   0.14246	   1.00597	  -8.14139
1444700.40342	  88.00000	  22.48202	   1.02094	   0.15402	   1.03250	  -8.57916
1444700.66842	  88.00000	  17.79613	   1.05576	   0.16172	   1.06808	  -8.70892
1444700.92042	  88.00000	  14.06813	   1.08393	   0.15732	   1.09529	  -8.25813
1444701.13642	  88.00000	  11.14480	   1.11724	   0.16725	   1.12969	  -8.51394
1444701.40342	  88.00000	   8.81772	   1.14257	   0.14967	   1.15233	  -7.46308
1444701.58242	  88.00000	   6.97545	   1.17988	   0.13382	   1.18745	  -6.47076
1444701.80042	  88.00000	   5.51730	   1.21098	   0.13697	   1.21870	  -6.45302
1444702.06942	  88.00000	   4.36941	   1.21539	   0.12945	   1.22226	  -6.07949
1444702.40442	  88.00000	   3.45686	   1.21829	   0.10316	   1.22265	  -4.84017
1444702.82342	  88.00000	   2.73547	   1.23300	   0.07192	   1.23509	  -3.33816
1444703.34842	  88.00000	   2.16054	   1.26142	   0.05015	   1.26241	  -2.27649
1444704.00742	  88.00000	   1.70952	   1.29004	   0.05214	   1.29110	  -2.31453
1444704.83642	  88.00000	   1.35352	   1.30219	   0.07078	   1.30412	  -3.11109
1444705.87942	  88.00000	   1.07079	   1.29094	   0.09175	   1.29420	  -4.06546
1444707.19242	  88.00000	   0.84734	   1.26074	   0.09721	   1.26448	  -4.40902
1444708.84842	  88.00000	   0.67072	   1.23188	   0.08262	   1.23464	  -3.83721
1444710.93741	  88.00000	   0.53067	   1.21581	   0.04365	   1.21660	  -2.05628
1444713.57441	  88.00000	   0.41976	   1.22952	   0.00148	   1.22952	  -0.06887
1444716.90541	  88.00000	   0.33183	   1.27054	  -0.02216	   1.27073	   0.99928
1444721.11141	  88.00000	   0.26261	   1.32147	  -0.01349	   1.32154	   0.58468
1444726.41940	  88.00000	   0.20791	   1.36217	   0.02891	   1.36248	  -1.21592
1444733.12340	  88.00000	   0.16452	   1.37572	   0.09521	   1.37901	  -3.95891
1444741.60039	  88.00000	   0.13007	   1.34961	   0.16836	   1.36007	  -7.11075
1444752.29038	  88.00000	   0.10309	   1.28409	   0.22035	   1.30286	  -9.73701
1444765.80437	  88.00000	   0.08153	   1.19459	   0.22460	   1.21552	 -10.64798
1444782.90136	  88.00000	   0.06443	   1.12079	   0.18067	   1.13526	  -9.15722
1444804.48834	  88.00000	   0.05102	   1.09568	   0.05623	   1.09713	  -2.93790
1444831.73032	  88.00000	   0.04042	   1.18005	  -0.09375	   1.18377	   4.54246
1444866.22529	  88.00000	   0.03192	   1.40123	  -0.18112	   1.41289	   7.36504
1444909.77226	  88.00000	   0.02528	   1.70690	  -0.11603	   1.71084	   3.88894
1444964.83722	  88.00000	   0.01999	   1.98251	   0.16304	   1.98920	  -4.70149
1460653.81037	  89.00000	20004.45300	   0.70733	  -0.01644	   0.70753	   1.33172
1460653.95337	  89.00000	15829.12600	   0.71617	  -0.00267	   0.71617	   0.21334
1460654.09537	  89.00000	12516.70300	   0.72409	   0.00902	   0.72415	  -0.71373
1460654.23737	  89.00000	9909.44240	   0.73185	   0.01766	   0.73206	  -1.38238
1460654.40137	  89.00000	7835.48000	   0.73775	   0.02483	   0.73817	  -1.92734
1460654.60237	  89.00000	6217.24610	   0.74553	   0.02941	   0.74611	  -2.25926
1460654.84037	  89.00000	4905.29100	   0.75314	   0.03426	   0.75392	  -2.60422
1460655.07937	  89.00000	3881.27370	   0.76174	   0.03937	   0.76275	  -2.95837
1460655.31737	  89.00000	3070.98270	   0.76725	   0.04261	   0.76843	  -3.17840
1460655.55537	  89.00000	2430.77780	   0.77371	   0.04635	   0.77510	  -3.42817
1460655.79337	  89.00000	1923.15370	   0.78333	   0.04834	   0.78482	  -3.53133
1460656.03137	  89.00000	1522.43580	   0.79078	   0.05044	   0.79239	  -3.65000
1460656.26937	  89.00000	1203.84460	   0.79948	   0.05466	   0.80134	  -3.91097
1460656.50836	  89.00000	 952.86591	   0.80765	   0.05658	   0.80963	  -4.00762
1460656.74636	  89.00000	 754.27557	   0.81539	   0.05955	   0.81756	  -4.17713
1460656.98336	  89.00000	 596.71857	   0.82590	   0.06316	   0.82831	  -4.37345
1460657.22136	  89.00000	 471.96338	   0.83222	   0.06618	   0.83485	  -4.54655
1460657.46036	  89.00000	 373.20856	   0.84440	   0.06792	   0.84713	  -4.59837
1460657.69736	  89.00000	 295.47278	   0.85291	   0.07215	   0.85596	  -4.83528
1460657.93736	  89.00000	 233.87738	   0.86371	   0.07556	   0.86701	  -4.99993
1460658.17536	  89.00000	 185.05922	   0.87424	   0.07889	   0.87779	  -5.15626
1460658.41136	  89.00000	 146.35823	   0.88329	   0.08412	   0.88729	  -5.43981
1460658.64736	  89.00000	 115.77804	   0.89553	   0.08975	   0.90001	  -5.72302
1460658.88236	  89.00000	  91.67210	   0.90969	   0.09568	   0.91470	  -6.00442
1460659.12736	  89.00000	  72.51701	   0.92137	   0.10428	   0.92725	  -6.45702
1460659.35636	  89.00000	  57.36816	   0.93341	   0.10949	   0.93981	  -6.69025
1460659.59336	  89.00000	  45.36290	   0.94891	   0.12001	   0.95646	  -7.20797
1460659.82536	  89.00000	  35.93134	   0.96934	   0.13313	   0.97844	  -7.82041
1460660.07536	  89.00000	  28.40909	   0.98941	   0.14458	   0.99992	  -8.31392
1460660.29036	  89.00000	  22.48202	   1.01408	   0.15481	   1.02582	  -8.67967
1460660.55536	  89.00000	  17.79613	   1.04810	   0.16212	   1.06057	  -8.79300
1460660.80736	  89.00000	  14.06813	   1.07624	   0.15790	   1.08776	  -8.34666
1460661.02336	  89.00000	  11.14480	   1.11304	   0.16705	   1.12550	  -8.53535
1460661.29036	  89.00000	   8.81772	   1.13507	   0.15092	   1.14506	  -7.57350
1460661.46936	  89.00000	   6.97545	   1.17385	   0.13476	   1.18156	  -6.54881
1460661.68736	  89.00000	   5.51730	   1.20371	   0.13639	   1.21142	  -6.46456
1460661.95636	  89.00000	   4.36941	   1.20902	   0.12979	   1.21597	  -6.12729
1460662.29136	  89.00000	   3.45686	   1.21122	   0.10293	   1.21558	  -4.85730
1460662.71036	  89.00000	   2.73547	   1.22556	   0.07217	   1.22769	  -3.36989
1460663.23536	  89.00000	   2.16054	   1.25429	   0.04963	   1.25528	  -2.26602
1460663.89436	  89.00000	   1.70952	   1.28265	   0.05061	   1.28364	  -2.25975
1460664.72336	  89.00000	   1.35352	   1.29694	   0.06885	   1.29877	  -3.03883
1460665.76636	  89.00000	   1.07079	   1.28664	   0.09008	   1.28979	  -4.00503
1460667.07936	  89.00000	   0.84734	   1.25654	   0.09821	   1.26038	  -4.46892
1460668.73536	  89.00000	   0.67072	   1.22757	   0.08388	   1.23043	  -3.90906
1460670.82435	  89.00000	   0.53067	   1.20871	   0.04671	   1.20962	  -2.21312
1460673.46135	  89.00000	   0.41976	   1.22021	   0.00423	   1.22022	  -0.19853
1460676.79235	  89.00000	   0.33183	   1.25950	  -0.02160	   1.25969	   0.98269
1460680.99835	  89.00000	   0.26261	   1.31127	  -0.01627	   1.31137	   0.71082
1460686.30634	  89.00000	   0.20791	   1.35379	   0.02416	   1.35401	  -1.02249
1460693.01034	  89.00000	   0.16452	   1.37126	   0.08983	   1.37420	  -3.74810
1460701.48733	  89.00000	   0.13007	   1.34930	   0.16333	   1.35915	  -6.90188
1460712.17732	  89.00000	   0.10309	   1.28612	   0.22164	   1.30507	  -9.77769
1460725.69131	  89.00000	   0.08153	   1.19548	   0.23163	   1.21771	 -10.96555
1460742.78830	  89.00000	   0.06443	   1.11767	   0.19004	   1.13371	  -9.64996
1460764.37528	  89.00000	   0.05102	   1.08515	   0.06803	   1.08728	  -3.58714
1460791.61726	  89.00000	   0.04042	   1.16055	  -0.08233	   1.16346	   4.05759
1460826.11223	  89.00000	   0.03192	   1.37093	  -0.18401	   1.38322	   7.64490
1460869.65920	  89.00000	   0.02528	   1.67579	  -0.13666	   1.68136	   4.66211
1460924.72416	  89.00000	   0.01999	   1.97121	   0.12291	   1.97504	  -3.56785
1476601.16192	  90.00000	20004.45300	   0.68721	  -0.01728	   0.68743	   1.44079
1476601.30492	  90.00000	15829.12600	   0.69566	  -0.00292	   0.69566	   0.24071
1476601.44692	  90.00000	12516.70300	   0.70358	   0.00834	   0.70363	  -0.67894
1476601.58892	  90.00000	9909.44240	   0.71027	   0.01782	   0.71050	  -1.43700
1476601.75292	  90.00000	7835.48000	   0.72029	   0.02471	   0.72071	  -1.96509
1476601.95392	  90.00000	6217.24610	   0.72646	   0.03074	   0.72711	  -2.42280
1476602.19192	  90.00000	4905.29100	   0.73597	   0.03495	   0.73680	  -2.71893
1476602.42992	  90.00000	3881.27370	   0.74061	   0.03895	   0.74163	  -3.01045
1476602.66892	  90.00000	3070.98270	   0.74975	   0.04099	   0.75087	  -3.12909
1476602.90692	  90.00000	2430.77780	   0.75631	   0.04564	   0.75768	  -3.45323
1476603.14492	  90.00000	1923.15370	   0.76291	   0.04843	   0.76444	  -3.63233
1476603.38292	  90.00000	1522.43580	   0.76997	   0.05138	   0.77168	  -3.81752
1476603.62092	  90.00000	1203.84460	   0.77868	   0.05470	   0.78060	  -4.01820
1476603.85992	  90.00000	 952.86591	   0.78775	   0.05740	   0.78984	  -4.16774
1476604.09792	  90.00000	 754.27557	   0.79681	   0.05956	   0.79904	  -4.27470
1476604.33492	  90.00000	 596.71857	   0.80588	   0.06237	   0.80829	  -4.42546
1476604.57292	  90.00000	 471.96338	   0.81383	   0.06572	   0.81648	  -4.61707
1476604.81192	  90.00000	 373.20856	   0.82279	   0.06971	   0.82574	  -4.84258
1476605.04992	  90.00000	 295.47278	   0.83428	   0.07215	   0.83739	  -4.94309
1476605.28892	  90.00000	 233.87738	   0.84424	   0.07524	   0.84758	  -5.09267
1476605.52692	  90.00000	 185.05922	   0.85415	   0.07895	   0.85779	  -5.28101
1476605.76292	  90.00000	 146.35823	   0.86568	   0.08300	   0.86965	  -5.47645
1476605.99892	  90.00000	 115.77804	   0.87639	   0.08979	   0.88098	  -5.85005
1476606.23392	  90.00000	  91.67210	   0.88827	   0.09691	   0.89354	  -6.22614
1476606.47892	  90.00000	  72.51701	   0.90016	   0.10368	   0.90611	  -6.57022
1476606.70792	  90.00000	  57.36816	   0.91558	   0.10984	   0.92214	  -6.84087
1476606.94492	  90.00000	  45.36290	   0.93115	   0.11734	   0.93852	  -7.18228
1476607.17692	  90.00000	  35.93134	   0.95019	   0.13338	   0.95951	  -7.99032
1476607.42692	  90.00000	  28.40909	   0.96913	   0.14255	   0.97956	  -8.36777
1476607.64192	  90.00000	  22.48202	   0.99172	   0.15392	   1.00360	  -8.82209
1476607.90692	  90.00000	  17.79613	   1.02659	   0.16418	   1.03964	  -9.08604
1476608.15892	  90.00000	  14.06813	   1.05915	   0.15862	   1.07096	  -8.51752
1476608.37492	  90.00000	  11.14480	   1.08933	   0.16909	   1.10237	  -8.82304
1476608.64192	  90.00000	   8.81772	   1.11882	   0.14932	   1.12874	  -7.60187
1476608.82092	  90.00000	   6.97545	   1.16170	   0.13925	   1.17001	  -6.83522
1476609.03892	  90.00000	   5.51730	   1.17983	   0.14348	   1.18853	  -6.93349
1476609.30792	  90.00000	   4.36941	   1.18565	   0.12602	   1.19233	  -6.06690
1476609.64292	  90.00000	   3.45686	   1.19481	   0.09418	   1.19851	  -4.50704
1476610.06192	  90.00000	   2.73547	   1.22011	   0.06578	   1.22188	  -3.08613
1476610.58692	  90.00000	   2.16054	   1.25116	   0.05886	   1.25254	  -2.69361
1476611.24592	  90.00000	   1.70952	   1.27045	   0.07026	   1.27239	  -3.16547
1476612.07492	  90.00000	   1.35352	   1.26778	   0.08952	   1.27093	  -4.03910
1476613.11792	  90.00000	   1.07079	   1.24313	   0.09777	   1.24697	  -4.49691
1476614.43091	  90.00000	   0.84734	   1.21305	   0.08309	   1.21590	  -3.91865
1476616.08691	  90.00000	   0.67072	   1.19652	   0.05413	   1.19774	  -2.59045
1476618.17591	  90.00000	   0.53067	   1.20233	   0.01031	   1.20237	  -0.49133
1476620.81291	  90.00000	   0.41976	   1.23758	  -0.01887	   1.23772	   0.87337
1476624.14391	  90.00000	   0.33183	   1.28809	  -0.01725	   1.28821	   0.76721
1476628.34990	  90.00000	   0.26261	   1.32909	   0.01839	   1.32922	  -0.79288
1476633.65790	  90.00000	   0.20791	   1.34344	   0.07756	   1.34567	  -3.30418
1476640.36189	  90.00000	   0.16452	   1.32245	   0.14078	   1.32992	  -6.07658
1476648.83889	  90.00000	   0.13007	   1.26690	   0.18663	   1.28057	  -8.38034
1476659.52888	  90.00000	   0.10309	   1.19099	   0.19394	   1.20668	  -9.24887
1476673.04287	  90.00000	   0.08153	   1.12332	   0.14780	   1.13300	  -7.49553
1476690.13986	  90.00000	   0.06443	   1.09830	   0.06628	   1.10030	  -3.45329
1476711.72684	  90.00000	   0.05102	   1.15676	  -0.05641	   1.15814	   2.79203
1476738.96882	  90.00000	   0.04042	   1.32363	  -0.14053	   1.33107	   6.06026
1476773.46379	  90.00000	   0.03192	   1.57517	  -0.10322	   1.57855	   3.74905
1476817.01076	  90.00000	   0.02528	   1.81930	   0.11275	   1.82279	  -3.54624
1476872.07571	  90.00000	   0.01999	   1.92177	   0.48834	   1.98285	 -14.25773
1492523.93752	  91.00000	20004.45300	   0.70539	  -0.01598	   0.70557	   1.29814
1492524.08052	  91.00000	15829.12600	   0.71491	  -0.00140	   0.71492	   0.11196
1492524.22252	  91.00000	12516.70300	   0.72256	   0.00781	   0.72260	  -0.61931
1492524.36452	  91.00000	9909.44240	   0.72915	   0.01680	   0.72935	  -1.31982
1492524.52852	  91.00000	7835.48000	   0.73885	   0.02468	   0.73926	  -1.91329
1492524.72952	  91.00000	6217.24610	   0.74469	   0.03074	   0.74533	  -2.36369
1492524.96752	  91.00000	4905.29100	   0.75178	   0.03537	   0.75261	  -2.69357
1492525.20652	  91.00000	3881.27370	   0.76107	   0.04039	   0.76214	  -3.03775
1492525.44452	  91.00000	3070.98270	   0.76641	   0.04070	   0.76748	  -3.03953
1492525.68252	  91.00000	2430.77780	   0.77350	   0.04503	   0.77481	  -3.33189
1492525.92052	  91.00000	1923.15370	   0.78297	   0.04811	   0.78444	  -3.51642
1492526.15852	  91.00000	1522.43580	   0.79043	   0.05084	   0.79206	  -3.67986
1492526.39652	  91.00000	1203.84460	   0.79696	   0.05448	   0.79882	  -3.91097
1492526.63552	  91.00000	 952.86591	   0.80488	   0.05569	   0.80680	  -3.95808
1492526.87351	  91.00000	 754.27557	   0.81505	   0.05969	   0.81723	  -4.18826
1492527.11051	  91.00000	 596.71857	   0.82149	   0.06326	   0.82392	  -4.40375
1492527.34851	  91.00000	 471.96338	   0.83218	   0.06521	   0.83473	  -4.48059
1492527.58751	  91.00000	 373.20856	   0.84271	   0.06846	   0.84549	  -4.64414
1492527.82551	  91.00000	 295.47278	   0.85055	   0.07206	   0.85360	  -4.84276
1492528.06451	  91.00000	 233.87738	   0.86166	   0.07614	   0.86502	  -5.04989
1492528.30251	  91.00000	 185.05922	   0.87239	   0.07951	   0.87601	  -5.20746
1492528.53851	  91.00000	 146.35823	   0.88453	   0.08266	   0.88838	  -5.33869
1492528.77451	  91.00000	 115.77804	   0.89551	   0.08969	   0.89999	  -5.71925
1492529.00951	  91.00000	  91.67210	   0.90695	   0.09512	   0.91192	  -5.98746
1492529.25451	  91.00000	  72.51701	   0.92033	   0.10165	   0.92592	  -6.30283
1492529.48351	  91.00000	  57.36816	   0.93670	   0.11098	   0.94325	  -6.75690
1492529.72051	  91.00000	  45.36290	   0.95094	   0.12220	   0.95876	  -7.32268
1492529.95251	  91.00000	  35.93134	   0.96506	   0.12887	   0.97362	  -7.60608
1492530.20351	  91.00000	  28.40909	   0.99155	   0.14015	   1.00141	  -8.04535
1492530.41751	  91.00000	  22.48202	   1.01516	   0.14910	   1.02605	  -8.35564
1492530.68251	  91.00000	  17.79613	   1.04184	   0.15823	   1.05379	  -8.63604
1492530.93451	  91.00000	  14.06813	   1.07847	   0.17021	   1.09182	  -8.96875
1492531.15051	  91.00000	  11.14480	   1.10756	   0.15842	   1.11884	  -8.14014
1492531.41851	  91.00000	   8.81772	   1.14877	   0.15993	   1.15985	  -7.92570
1492531.59651	  91.00000	   6.97545	   1.16778	   0.15393	   1.17788	  -7.50893
1492531.81451	  91.00000	   5.51730	   1.18658	   0.12824	   1.19349	  -6.16853
1492532.08351	  91.00000	   4.36941	   1.21549	   0.10161	   1.21973	  -4.77869
1492532.41851	  91.00000	   3.45686	   1.24886	   0.09732	   1.25264	  -4.45595
1492532.83751	  91.00000	   2.73547	   1.26141	   0.10233	   1.26556	  -4.63798
1492533.36251	  91.00000	   2.16054	   1.25310	   0.10290	   1.25731	  -4.69431
1492534.02151	  91.00000	   1.70952	   1.23646	   0.08869	   1.23963	  -4.10266
1492534.85051	  91.00000	   1.35352	   1.22795	   0.05706	   1.22928	  -2.66063
1492535.89351	  91.00000	   1.07079	   1.24001	   0.02180	   1.24020	  -1.00707
1492537.20651	  91.00000	   0.84734	   1.27245	   0.00010	   1.27245	  -0.00444
1492538.86251	  91.00000	   0.67072	   1.30660	   0.00318	   1.30661	  -0.13936
1492540.95150	  91.00000	   0.53067	   1.33538	   0.03406	   1.33582	  -1.46116
1492543.58850	  91.00000	   0.41976	   1.33554	   0.08116	   1.33800	  -3.47740
1492546.91950	  91.00000	   0.33183	   1.30306	   0.11889	   1.30848	  -5.21296
1492551.12550	  91.00000	   0.26261	   1.25291	   0.12797	   1.25943	  -5.83176
1492556.43349	  91.00000	   0.20791	   1.20908	   0.10422	   1.21356	  -4.92662
1492563.13749	  91.00000	   0.16452	   1.18875	   0.05684	   1.19011	  -2.73764
1492571.61448	  91.00000	   0.13007	   1.20620	   0.00110	   1.20620	  -0.05211
1492582.30447	  91.00000	   0.10309	   1.26941	  -0.04232	   1.27012	   1.90941
1492595.81846	  91.00000	   0.08153	   1.37538	  -0.04286	   1.37605	   1.78481
1492612.91545	  91.00000	   0.06443	   1.48807	   0.01677	   1.48816	  -0.64553
1492634.50243	  91.00000	   0.05102	   1.57861	   0.17942	   1.58878	  -6.48419
1492661.74441	  91.00000	   0.04042	   1.55808	   0.39875	   1.60829	 -14.35535
1492696.23938	  91.00000	   0.03192	   1.39565	   0.58164	   1.51200	 -22.62413
1492739.78635	  91.00000	   0.02528	   1.13210	   0.62962	   1.29541	 -29.08053
1492794.85131	  91.00000	   0.01999	   0.85718	   0.47086	   0.97799	 -28.78032
1508446.65771	  92.00000	20004.45300	   0.66831	  -0.01776	   0.66854	   1.52231
1508446.80071	  92.00000	15829.12600	   0.67678	  -0.00332	   0.67679	   0.28109
1508446.94271	  92.00000	12516.70300	   0.68438	   0.00841	   0.68443	  -0.70377
1508447.08471	  92.00000	9909.44240	   0.69213	   0.01867	   0.69238	  -1.54530
1508447.24871	  92.00000	7835.48000	   0.70001	   0.02367	   0.70041	  -1.93690
1508447.44971	  92.00000	6217.24610	   0.70698	   0.02982	   0.70761	  -2.41527
1508447.68771	  92.00000	4905.29100	   0.71477	   0.03438	   0.71560	  -2.75363
1508447.92571	  92.00000	3881.27370	   0.72073	   0.04066	   0.72187	  -3.22922
1508448.16371	  92.00000	3070.98270	   0.72848	   0.04190	   0.72969	  -3.29154
1508448.40171	  92.00000	2430.77780	   0.73565	   0.04539	   0.73705	  -3.53038
1508448.63971	  92.00000	1923.15370	   0.74470	   0.04886	   0.74630	  -3.75354
1508448.87771	  92.00000	1522.43580	   0.75203	   0.05106	   0.75376	  -3.88441
1508449.11571	  92.00000	1203.84460	   0.75974	   0.05486	   0.76172	  -4.12997
1508449.35471	  92.00000	 952.86591	   0.76876	   0.05592	   0.77079	  -4.16018
1508449.59271	  92.00000	 754.27557	   0.77604	   0.05944	   0.77831	  -4.37976
1508449.82971	  92.00000	 596.71857	   0.78520	   0.06160	   0.78761	  -4.48547
1508450.06771	  92.00000	 471.96338	   0.79409	   0.06464	   0.79671	  -4.65345
1508450.30671	  92.00000	 373.20856	   0.80429	   0.06790	   0.80715	  -4.82547
1508450.54471	  92.00000	 295.47278	   0.81447	   0.07265	   0.81771	  -5.09722
1508450.78371	  92.00000	 233.87738	   0.82378	   0.07589	   0.82726	  -5.26381
1508451.02171	  92.00000	 185.05922	   0.83433	   0.07965	   0.83813	  -5.45299
1508451.25771	  92.00000	 146.35823	   0.84593	   0.08388	   0.85008	  -5.66283
1508451.49371	  92.00000	 115.77804	   0.85730	   0.08870	   0.86188	  -5.90729
1508451.72871	  92.00000	  91.67210	   0.86850	   0.09273	   0.87344	  -6.09443
1508451.97371	  92.00000	  72.51701	   0.88142	   0.10262	   0.88738	  -6.64050
1508452.20271	  92.00000	  57.36816	   0.89658	   0.11150	   0.90349	  -7.08873
1508452.43971	  92.00000	  45.36290	   0.91266	   0.12030	   0.92055	  -7.50897
1508452.67171	  92.00000	  35.93134	   0.92834	   0.13037	   0.93745	  -7.99424
1508452.92271	  92.00000	  28.40909	   0.95257	   0.13939	   0.96271	  -8.32524
1508453.13670	  92.00000	  22.48202	   0.97764	   0.14945	   0.98899	  -8.69116
1508453.40170	  92.00000	  17.79613	   1.00377	   0.15917	   1.01631	  -9.01042
1508453.65370	  92.00000	  14.06813	   1.04183	   0.16749	   1.05521	  -9.13320
1508453.86970	  92.00000	  11.14480	   1.06716	   0.16024	   1.07912	  -8.53956
1508454.13770	  92.00000	   8.81772	   1.11058	   0.15704	   1.12163	  -8.04835
1508454.31570	  92.00000	   6.97545	   1.13229	   0.15446	   1.14278	  -7.76819
1508454.53370	  92.00000	   5.51730	   1.14796	   0.13126	   1.15544	  -6.52305
1508454.80270	  92.00000	   4.36941	   1.17377	   0.10401	   1.17837	  -5.06373
1508455.13770	  92.00000	   3.45686	   1.20600	   0.09171	   1.20948	  -4.34883
1508455.55670	  92.00000	   2.73547	   1.22415	   0.09532	   1.22786	  -4.45248
1508456.08170	  92.00000	   2.16054	   1.22161	   0.09947	   1.22565	  -4.65492
1508456.74070	  92.00000	   1.70952	   1.20675	   0.09089	   1.21017	  -4.30707
1508457.56970	  92.00000	   1.35352	   1.19465	   0.06742	   1.19655	  -3.23028
1508458.61270	  92.00000	   1.07079	   1.19735	   0.03375	   1.19782	  -1.61467
1508459.92670	  92.00000	   0.84734	   1.22018	   0.00658	   1.22019	  -0.30901
1508461.58170	  92.00000	   0.67072	   1.25117	  -0.00058	   1.25117	   0.02657
1508463.67070	  92.00000	   0.53067	   1.28529	   0.01816	   1.28542	  -0.80939
1508466.30769	  92.00000	   0.41976	   1.30000	   0.05803	   1.30130	  -2.55603
1508469.63869	  92.00000	   0.33183	   1.28399	   0.10254	   1.28808	  -4.56598
1508473.84469	  92.00000	   0.26261	   1.24132	   0.12825	   1.24793	  -5.89869
1508479.15268	  92.00000	   0.20791	   1.19174	   0.12272	   1.19804	  -5.87916
1508485.85668	  92.00000	   0.16452	   1.15534	   0.08706	   1.15861	  -4.30936
1508494.33367	  92.00000	   0.13007	   1.15101	   0.03088	   1.15143	  -1.53668
1508505.02366	  92.00000	   0.10309	   1.19093	  -0.02791	   1.19125	   1.34253
1508518.53765	  92.00000	   0.08153	   1.28660	  -0.05913	   1.28796	   2.63128
1508535.63464	  92.00000	   0.06443	   1.40642	  -0.03399	   1.40683	   1.38442
1508557.22162	  92.00000	   0.05102	   1.54023	   0.09391	   1.54309	  -3.48909
1508584.46360	  92.00000	   0.04042	   1.58455	   0.31391	   1.61534	 -11.20550
1508618.95858	  92.00000	   0.03192	   1.48639	   0.54745	   1.58401	 -20.21922
1508662.50554	  92.00000	   0.02528	   1.24335	   0.69102	   1.42247	 -29.06407
1508717.57050	  92.00000	   0.01999	   0.92007	   0.63853	   1.11993	 -34.76049
1524350.73073	  93.00000	20004.45300	   0.70570	  -0.01565	   0.70587	   1.27034
1524350.87373	  93.00000	15829.12600	   0.71367	  -0.00246	   0.71367	   0.19785
1524351.01573	  93.00000	12516.70300	   0.72077	   0.00824	   0.72081	  -0.65484
1524351.15773	  93.00000	9909.44240	   0.72788	   0.01764	   0.72809	  -1.38825
1524351.32173	  93.00000	7835.48000	   0.73698	   0.02471	   0.73740	  -1.92011
1524351.52273	  93.00000	6217.24610	   0.74376	   0.02972	   0.74436	  -2.28857
1524351.76073	  93.00000	4905.29100	   0.75227	   0.03561	   0.75311	  -2.71021
1524351.99873	  93.00000	3881.27370	   0.75990	   0.03641	   0.76078	  -2.74348
1524352.23673	  93.00000	3070.98270	   0.76680	   0.04308	   0.76801	  -3.21556
1524352.47473	  93.00000	2430.77780	   0.77431	   0.04510	   0.77563	  -3.33355
1524352.71273	  93.00000	1923.15370	   0.78105	   0.05049	   0.78268	  -3.69872
1524352.95073	  93.00000	1522.43580	   0.78979	   0.05016	   0.79138	  -3.63397
1524353.18873	  93.00000	1203.84460	   0.79779	   0.05577	   0.79974	  -3.99909
1524353.42773	  93.00000	 952.86591	   0.80638	   0.05582	   0.80831	  -3.95969
1524353.66573	  93.00000	 754.27557	   0.81596	   0.05968	   0.81814	  -4.18310
1524353.90273	  93.00000	 596.71857	   0.82433	   0.06112	   0.82659	  -4.24038
1524354.14073	  93.00000	 471.96338	   0.83295	   0.06571	   0.83554	  -4.51067
1524354.37973	  93.00000	 373.20856	   0.84140	   0.06943	   0.84426	  -4.71731
1524354.61773	  93.00000	 295.47278	   0.85220	   0.07256	   0.85529	  -4.86670
1524354.85673	  93.00000	 233.87738	   0.86062	   0.07681	   0.86404	  -5.09987
