Repository: kbm2110/Battery_Diagnostics_Thesis

# Battery_Diagnostics_Thesis
 Data-driven battery diagnostics using EIS

**Author:** Bala Manikanta Yaswanth Kanagarla
**Institution:** Technische Hochschule Ingolstadt (THI)
**Supervisor:** Prof. Dr. H.-G. Schweiger

## Overview

This project implements a machine learning framework for 
non-invasive State of Health (SoH) estimation of lithium-ion 
batteries using Electrochemical Impedance Spectroscopy (EIS).

Eight physically interpretable features are extracted from 
impedance spectra and used to train six ML models under a 
strict cell-level train-test split. The stacking ensemble 
achieves R² = 0.9122 and RMSE = 0.0234 on completely unseen 
cells.

---

File: data/EIS/EIS_state_IV_45C02.txt (part 11 of 37)
time/s	           cycle number	freq/Hz	           Re(Z)/Ohm	  -Im(Z)/Ohm	   |Z|/Ohm	   Phase(Z)/deg
1348044.80941	  85.00000	15829.12600	   0.37352	  -0.01301	   0.37374	   1.99465
1348044.95141	  85.00000	12516.70300	   0.37934	  -0.00059	   0.37934	   0.08965
1348045.09341	  85.00000	9909.44240	   0.38485	   0.00822	   0.38494	  -1.22347
1348045.25841	  85.00000	7835.48000	   0.39096	   0.01694	   0.39133	  -2.48125
1348045.45841	  85.00000	6217.24610	   0.39658	   0.02315	   0.39725	  -3.34121
1348045.69641	  85.00000	4905.29100	   0.40391	   0.02903	   0.40495	  -4.11086
1348045.93540	  85.00000	3881.27370	   0.41174	   0.03407	   0.41315	  -4.72964
1348046.17340	  85.00000	3070.98270	   0.41660	   0.03676	   0.41822	  -5.04211
1348046.41140	  85.00000	2430.77780	   0.42481	   0.04090	   0.42678	  -5.49926
1348046.64940	  85.00000	1923.15370	   0.43246	   0.04371	   0.43466	  -5.77208
1348046.88740	  85.00000	1522.43580	   0.43917	   0.04668	   0.44164	  -6.06702
1348047.12540	  85.00000	1203.84460	   0.44635	   0.04949	   0.44908	  -6.32684
1348047.36440	  85.00000	 952.86591	   0.45469	   0.05342	   0.45782	  -6.70031
1348047.60240	  85.00000	 754.27557	   0.46155	   0.05471	   0.46478	  -6.75995
1348047.84040	  85.00000	 596.71857	   0.47112	   0.05653	   0.47450	  -6.84249
1348048.07740	  85.00000	 471.96338	   0.47780	   0.05970	   0.48152	  -7.12167
1348048.31640	  85.00000	 373.20856	   0.48827	   0.06262	   0.49227	  -7.30830
1348048.55440	  85.00000	 295.47278	   0.49645	   0.06579	   0.50079	  -7.54886
1348048.79340	  85.00000	 233.87738	   0.50613	   0.07066	   0.51104	  -7.94708
1348049.03140	  85.00000	 185.05922	   0.51613	   0.07391	   0.52140	  -8.14905
1348049.26740	  85.00000	 146.35823	   0.52792	   0.07913	   0.53381	  -8.52494
1348049.50440	  85.00000	 115.77804	   0.53962	   0.08554	   0.54636	  -9.00772
1348049.73840	  85.00000	  91.67210	   0.55368	   0.09068	   0.56106	  -9.30111
1348049.98440	  85.00000	  72.51701	   0.56954	   0.09750	   0.57782	  -9.71400
1348050.21340	  85.00000	  57.36816	   0.58627	   0.10187	   0.59506	  -9.85746
1348050.44940	  85.00000	  45.36290	   0.60696	   0.10521	   0.61601	  -9.83379
1348050.68240	  85.00000	  35.93134	   0.62659	   0.10544	   0.63540	  -9.55241
1348050.93240	  85.00000	  28.40909	   0.64707	   0.10252	   0.65514	  -9.00270
1348051.14640	  85.00000	  22.48202	   0.66709	   0.09602	   0.67397	  -8.19088
1348051.41140	  85.00000	  17.79613	   0.68337	   0.08943	   0.68920	  -7.45574
1348051.66440	  85.00000	  14.06813	   0.69901	   0.07985	   0.70356	  -6.51641
1348051.88040	  85.00000	  11.14480	   0.70942	   0.07016	   0.71288	  -5.64769
1348052.14740	  85.00000	   8.81772	   0.71878	   0.06083	   0.72135	  -4.83758
1348052.32540	  85.00000	   6.97545	   0.72649	   0.05435	   0.72852	  -4.27837
1348052.54340	  85.00000	   5.51730	   0.72828	   0.04785	   0.72986	  -3.75917
1348052.81340	  85.00000	   4.36941	   0.73293	   0.04137	   0.73410	  -3.23060
1348053.14840	  85.00000	   3.45686	   0.73687	   0.03631	   0.73777	  -2.82107
1348053.56640	  85.00000	   2.73547	   0.74221	   0.03325	   0.74295	  -2.56512
1348054.09140	  85.00000	   2.16054	   0.74722	   0.03359	   0.74798	  -2.57399
1348054.75140	  85.00000	   1.70952	   0.74866	   0.03651	   0.74955	  -2.79199
1348055.57940	  85.00000	   1.35352	   0.74832	   0.03747	   0.74926	  -2.86676
1348056.62240	  85.00000	   1.07079	   0.74753	   0.03644	   0.74841	  -2.79078
1348057.93640	  85.00000	   0.84734	   0.74923	   0.03480	   0.75004	  -2.65918
1348059.59239	  85.00000	   0.67072	   0.75377	   0.03326	   0.75451	  -2.52677
1348061.68039	  85.00000	   0.53067	   0.76087	   0.03353	   0.76161	  -2.52355
1348064.31739	  85.00000	   0.41976	   0.77214	   0.03856	   0.77310	  -2.85858
1348067.64939	  85.00000	   0.33183	   0.78325	   0.05081	   0.78490	  -3.71133
1348071.85438	  85.00000	   0.26261	   0.78993	   0.06835	   0.79288	  -4.94557
1348077.16238	  85.00000	   0.20791	   0.78993	   0.08630	   0.79463	  -6.23453
1348083.86738	  85.00000	   0.16452	   0.78520	   0.09910	   0.79143	  -7.19316
1348092.34337	  85.00000	   0.13007	   0.78261	   0.10600	   0.78975	  -7.71342
1348103.03436	  85.00000	   0.10309	   0.78858	   0.10899	   0.79608	  -7.86866
1348116.54835	  85.00000	   0.08153	   0.80204	   0.11384	   0.81008	  -8.07813
1348133.64534	  85.00000	   0.06443	   0.82405	   0.12466	   0.83343	  -8.60248
1348155.23232	  85.00000	   0.05102	   0.85513	   0.13965	   0.86646	  -9.27510
1348182.47530	  85.00000	   0.04042	   0.89365	   0.16938	   0.90956	 -10.73224
1348216.97027	  85.00000	   0.03192	   0.92928	   0.21724	   0.95434	 -13.15772
1348260.51824	  85.00000	   0.02528	   0.95217	   0.27255	   0.99041	 -15.97343
1348315.58320	  85.00000	   0.01999	   0.96090	   0.32102	   1.01311	 -18.47370
1363543.36501	  86.00000	20004.45300	   0.36695	  -0.02663	   0.36792	   4.15064
1363543.50701	  86.00000	15829.12600	   0.37309	  -0.01227	   0.37329	   1.88404
1363543.64901	  86.00000	12516.70300	   0.37960	  -0.00101	   0.37960	   0.15302
1363543.79101	  86.00000	9909.44240	   0.38483	   0.00895	   0.38494	  -1.33237
1363543.95601	  86.00000	7835.48000	   0.38946	   0.01614	   0.38979	  -2.37240
1363544.15601	  86.00000	6217.24610	   0.39762	   0.02356	   0.39832	  -3.39148
1363544.39400	  86.00000	4905.29100	   0.40381	   0.02882	   0.40483	  -4.08224
1363544.63300	  86.00000	3881.27370	   0.41164	   0.03350	   0.41300	  -4.65327
1363544.87100	  86.00000	3070.98270	   0.41721	   0.03706	   0.41885	  -5.07558
1363545.10900	  86.00000	2430.77780	   0.42535	   0.04014	   0.42724	  -5.39135
1363545.34700	  86.00000	1923.15370	   0.43177	   0.04327	   0.43393	  -5.72260
1363545.58500	  86.00000	1522.43580	   0.43962	   0.04744	   0.44218	  -6.15866
1363545.82300	  86.00000	1203.84460	   0.44793	   0.05033	   0.45075	  -6.41129
1363546.06200	  86.00000	 952.86591	   0.45456	   0.05195	   0.45752	  -6.52034
1363546.30000	  86.00000	 754.27557	   0.46130	   0.05527	   0.46460	  -6.83268
1363546.53800	  86.00000	 596.71857	   0.47275	   0.05780	   0.47627	  -6.97012
1363546.77500	  86.00000	 471.96338	   0.47909	   0.06016	   0.48285	  -7.15770
1363547.01400	  86.00000	 373.20856	   0.48786	   0.06332	   0.49195	  -7.39547
1363547.25200	  86.00000	 295.47278	   0.49762	   0.06703	   0.50211	  -7.67123
1363547.49100	  86.00000	 233.87738	   0.50613	   0.07018	   0.51097	  -7.89378
1363547.72900	  86.00000	 185.05922	   0.51671	   0.07413	   0.52200	  -8.16451
1363547.96500	  86.00000	 146.35823	   0.52836	   0.08058	   0.53447	  -8.67101
1363548.20200	  86.00000	 115.77804	   0.53799	   0.08587	   0.54480	  -9.06828
1363548.43600	  86.00000	  91.67210	   0.55371	   0.09051	   0.56106	  -9.28360
1363548.68100	  86.00000	  72.51701	   0.56848	   0.09679	   0.57666	  -9.66237
1363548.91100	  86.00000	  57.36816	   0.58695	   0.10315	   0.59594	  -9.96714
1363549.14700	  86.00000	  45.36290	   0.60733	   0.10570	   0.61646	  -9.87267
1363549.37900	  86.00000	  35.93134	   0.62644	   0.10588	   0.63532	  -9.59374
1363549.63000	  86.00000	  28.40909	   0.64680	   0.10322	   0.65498	  -9.06739
1363549.84400	  86.00000	  22.48202	   0.66733	   0.09846	   0.67456	  -8.39288
1363550.10900	  86.00000	  17.79613	   0.68449	   0.08971	   0.69035	  -7.46683
1363550.36100	  86.00000	  14.06813	   0.69723	   0.08056	   0.70187	  -6.59091
1363550.57700	  86.00000	  11.14480	   0.70976	   0.06979	   0.71319	  -5.61536
1363550.84500	  86.00000	   8.81772	   0.71795	   0.06103	   0.72054	  -4.85896
1363551.02300	  86.00000	   6.97545	   0.72417	   0.05213	   0.72605	  -4.11723
1363551.24100	  86.00000	   5.51730	   0.72987	   0.04528	   0.73128	  -3.55005
1363551.51000	  86.00000	   4.36941	   0.73579	   0.04313	   0.73706	  -3.35457
1363551.84500	  86.00000	   3.45686	   0.73788	   0.03961	   0.73894	  -3.07273
1363552.26400	  86.00000	   2.73547	   0.73896	   0.03720	   0.73989	  -2.88223
1363552.78900	  86.00000	   2.16054	   0.74192	   0.03211	   0.74261	  -2.47833
1363553.44900	  86.00000	   1.70952	   0.74558	   0.02939	   0.74616	  -2.25729
1363554.27700	  86.00000	   1.35352	   0.75188	   0.02859	   0.75242	  -2.17787
1363555.32000	  86.00000	   1.07079	   0.75749	   0.03102	   0.75813	  -2.34521
1363556.63400	  86.00000	   0.84734	   0.76167	   0.03792	   0.76262	  -2.84997
1363558.28899	  86.00000	   0.67072	   0.76347	   0.04532	   0.76481	  -3.39711
1363560.37799	  86.00000	   0.53067	   0.76101	   0.05224	   0.76280	  -3.92680
1363563.01499	  86.00000	   0.41976	   0.75807	   0.05457	   0.76003	  -4.11732
1363566.34599	  86.00000	   0.33183	   0.75894	   0.05469	   0.76091	  -4.12201
1363570.55198	  86.00000	   0.26261	   0.76534	   0.05396	   0.76724	  -4.03267
1363575.85998	  86.00000	   0.20791	   0.77810	   0.05635	   0.78013	  -4.14237
1363582.56498	  86.00000	   0.16452	   0.79522	   0.06481	   0.79785	  -4.65910
1363591.04097	  86.00000	   0.13007	   0.81493	   0.08265	   0.81912	  -5.79105
1363601.73196	  86.00000	   0.10309	   0.83116	   0.11007	   0.83842	  -7.54362
1363615.24495	  86.00000	   0.08153	   0.83831	   0.14292	   0.85040	  -9.67508
1363632.34294	  86.00000	   0.06443	   0.84030	   0.17219	   0.85776	 -11.58072
1363653.92992	  86.00000	   0.05102	   0.83788	   0.19101	   0.85937	 -12.84245
1363681.17190	  86.00000	   0.04042	   0.84505	   0.20218	   0.86890	 -13.45486
1363715.66787	  86.00000	   0.03192	   0.86659	   0.21368	   0.89255	 -13.85162
1363759.21584	  86.00000	   0.02528	   0.89934	   0.22814	   0.92783	 -14.23421
1363814.28080	  86.00000	   0.01999	   0.94567	   0.24829	   0.97772	 -14.71107
1379033.64222	  87.00000	20004.45300	   0.36907	  -0.02742	   0.37008	   4.24937
1379033.78422	  87.00000	15829.12600	   0.37514	  -0.01297	   0.37536	   1.97976
1379033.92622	  87.00000	12516.70300	   0.38049	  -0.00033	   0.38049	   0.05011
1379034.06822	  87.00000	9909.44240	   0.38465	   0.00925	   0.38477	  -1.37691
1379034.23322	  87.00000	7835.48000	   0.39216	   0.01488	   0.39244	  -2.17334
1379034.43322	  87.00000	6217.24610	   0.39771	   0.02291	   0.39837	  -3.29734
1379034.67222	  87.00000	4905.29100	   0.40532	   0.02745	   0.40625	  -3.87366
1379034.91022	  87.00000	3881.27370	   0.41243	   0.03296	   0.41375	  -4.56858
1379035.14822	  87.00000	3070.98270	   0.41900	   0.03747	   0.42067	  -5.10984
1379035.38622	  87.00000	2430.77780	   0.42584	   0.04029	   0.42774	  -5.40541
1379035.62422	  87.00000	1923.15370	   0.43394	   0.04361	   0.43613	  -5.73863
1379035.86222	  87.00000	1522.43580	   0.43963	   0.04667	   0.44210	  -6.05947
1379036.10022	  87.00000	1203.84460	   0.44679	   0.04784	   0.44935	  -6.11120
1379036.33922	  87.00000	 952.86591	   0.45663	   0.05249	   0.45963	  -6.55776
1379036.57722	  87.00000	 754.27557	   0.46544	   0.05393	   0.46856	  -6.60904
1379036.81522	  87.00000	 596.71857	   0.47167	   0.05664	   0.47506	  -6.84775
1379037.05222	  87.00000	 471.96338	   0.47961	   0.06018	   0.48337	  -7.15192
1379037.29121	  87.00000	 373.20856	   0.48868	   0.06447	   0.49292	  -7.51572
1379037.52921	  87.00000	 295.47278	   0.49702	   0.06594	   0.50137	  -7.55752
1379037.76821	  87.00000	 233.87738	   0.50632	   0.07087	   0.51126	  -7.96803
1379038.00621	  87.00000	 185.05922	   0.51731	   0.07441	   0.52263	  -8.18484
1379038.24221	  87.00000	 146.35823	   0.52763	   0.08083	   0.53378	  -8.70924
1379038.47921	  87.00000	 115.77804	   0.54027	   0.08688	   0.54721	  -9.13539
1379038.71321	  87.00000	  91.67210	   0.55261	   0.09285	   0.56035	  -9.53811
1379038.95921	  87.00000	  72.51701	   0.56871	   0.09890	   0.57725	  -9.86563
1379039.18821	  87.00000	  57.36816	   0.58486	   0.10280	   0.59383	  -9.96942
1379039.42421	  87.00000	  45.36290	   0.60628	   0.10649	   0.61556	  -9.96210
1379039.65721	  87.00000	  35.93134	   0.62586	   0.10572	   0.63473	  -9.58787
1379039.90721	  87.00000	  28.40909	   0.64851	   0.10288	   0.65662	  -9.01468
1379040.12221	  87.00000	  22.48202	   0.66711	   0.09824	   0.67430	  -8.37725
1379040.38621	  87.00000	  17.79613	   0.68468	   0.08900	   0.69044	  -7.40625
1379040.63921	  87.00000	  14.06813	   0.70002	   0.08040	   0.70462	  -6.55194
1379040.85521	  87.00000	  11.14480	   0.71149	   0.07035	   0.71495	  -5.64666
1379041.12221	  87.00000	   8.81772	   0.71870	   0.06038	   0.72123	  -4.80191
1379041.30021	  87.00000	   6.97545	   0.72715	   0.05560	   0.72927	  -4.37225
1379041.51821	  87.00000	   5.51730	   0.72978	   0.04998	   0.73149	  -3.91809
1379041.78821	  87.00000	   4.36941	   0.73473	   0.04190	   0.73592	  -3.26381
1379042.12321	  87.00000	   3.45686	   0.73888	   0.03674	   0.73979	  -2.84679
1379042.54221	  87.00000	   2.73547	   0.74361	   0.03324	   0.74436	  -2.55971
1379043.06721	  87.00000	   2.16054	   0.74970	   0.03265	   0.75041	  -2.49393
1379043.72621	  87.00000	   1.70952	   0.75113	   0.03523	   0.75196	  -2.68514
1379044.55421	  87.00000	   1.35352	   0.75027	   0.03735	   0.75120	  -2.85025
1379045.59721	  87.00000	   1.07079	   0.75026	   0.03802	   0.75122	  -2.90136
1379046.91121	  87.00000	   0.84734	   0.75017	   0.03631	   0.75105	  -2.77097
1379048.56721	  87.00000	   0.67072	   0.75297	   0.03466	   0.75377	  -2.63523
1379050.65620	  87.00000	   0.53067	   0.76041	   0.03409	   0.76118	  -2.56727
1379053.29320	  87.00000	   0.41976	   0.77174	   0.03754	   0.77265	  -2.78521
1379056.62420	  87.00000	   0.33183	   0.78382	   0.04793	   0.78528	  -3.49924
1379060.83020	  87.00000	   0.26261	   0.79254	   0.06473	   0.79518	  -4.66921
1379066.13819	  87.00000	   0.20791	   0.79475	   0.08404	   0.79918	  -6.03629
1379072.84219	  87.00000	   0.16452	   0.79058	   0.10032	   0.79692	  -7.23181
1379081.31918	  87.00000	   0.13007	   0.78741	   0.10937	   0.79497	  -7.90763
1379092.00917	  87.00000	   0.10309	   0.78990	   0.11367	   0.79804	  -8.18854
1379105.52316	  87.00000	   0.08153	   0.80077	   0.11740	   0.80933	  -8.34089
1379122.62115	  87.00000	   0.06443	   0.82152	   0.12766	   0.83138	  -8.83256
1379144.20713	  87.00000	   0.05102	   0.84989	   0.14046	   0.86142	  -9.38427
1379171.45011	  87.00000	   0.04042	   0.88846	   0.16505	   0.90366	 -10.52397
1379205.94508	  87.00000	   0.03192	   0.92938	   0.20766	   0.95230	 -12.59506
1379249.49305	  87.00000	   0.02528	   0.95931	   0.26394	   0.99496	 -15.38320
1379304.55801	  87.00000	   0.01999	   0.97298	   0.31869	   1.02384	 -18.13580
1394520.21723	  88.00000	20004.45300	   0.36841	  -0.02636	   0.36936	   4.09275
1394520.35923	  88.00000	15829.12600	   0.37310	  -0.01150	   0.37328	   1.76524
1394520.50123	  88.00000	12516.70300	   0.38127	  -0.00026	   0.38127	   0.03937
1394520.64323	  88.00000	9909.44240	   0.38550	   0.01002	   0.38563	  -1.48817
1394520.80823	  88.00000	7835.48000	   0.39157	   0.01616	   0.39190	  -2.36305
1394521.00823	  88.00000	6217.24610	   0.39828	   0.02356	   0.39898	  -3.38567
1394521.24723	  88.00000	4905.29100	   0.40403	   0.02911	   0.40508	  -4.12165
1394521.48523	  88.00000	3881.27370	   0.41123	   0.03358	   0.41260	  -4.66844
1394521.72323	  88.00000	3070.98270	   0.41789	   0.03648	   0.41948	  -4.98913
1394521.96123	  88.00000	2430.77780	   0.42536	   0.04269	   0.42749	  -5.73161
1394522.19923	  88.00000	1923.15370	   0.43458	   0.04418	   0.43682	  -5.80447
1394522.43723	  88.00000	1522.43580	   0.44072	   0.04752	   0.44327	  -6.15453
1394522.67523	  88.00000	1203.84460	   0.44837	   0.05017	   0.45117	  -6.38406
1394522.91423	  88.00000	 952.86591	   0.45588	   0.05210	   0.45885	  -6.51927
1394523.15223	  88.00000	 754.27557	   0.46425	   0.05524	   0.46752	  -6.78570
1394523.39023	  88.00000	 596.71857	   0.47022	   0.05896	   0.47390	  -7.14641
1394523.62723	  88.00000	 471.96338	   0.48069	   0.06085	   0.48453	  -7.21506
1394523.86623	  88.00000	 373.20856	   0.48875	   0.06323	   0.49282	  -7.37124
1394524.10323	  88.00000	 295.47278	   0.49725	   0.06734	   0.50179	  -7.71197
1394524.34223	  88.00000	 233.87738	   0.50832	   0.07192	   0.51338	  -8.05289
1394524.58023	  88.00000	 185.05922	   0.51827	   0.07548	   0.52374	  -8.28650
1394524.81623	  88.00000	 146.35823	   0.52915	   0.08056	   0.53525	  -8.65670
1394525.05323	  88.00000	 115.77804	   0.54081	   0.08639	   0.54767	  -9.07603
1394525.28723	  88.00000	  91.67210	   0.55353	   0.09340	   0.56135	  -9.57804
1394525.53323	  88.00000	  72.51701	   0.56954	   0.09782	   0.57788	  -9.74571
1394525.76223	  88.00000	  57.36816	   0.58616	   0.10430	   0.59536	 -10.08980
1394525.99823	  88.00000	  45.36290	   0.60745	   0.10691	   0.61679	  -9.98197
1394526.23123	  88.00000	  35.93134	   0.62939	   0.10667	   0.63837	  -9.61912
1394526.48123	  88.00000	  28.40909	   0.64791	   0.10370	   0.65615	  -9.09323
1394526.69523	  88.00000	  22.48202	   0.67061	   0.09808	   0.67774	  -8.32112
1394526.96023	  88.00000	  17.79613	   0.68617	   0.09061	   0.69213	  -7.52248
1394527.21323	  88.00000	  14.06813	   0.70077	   0.08141	   0.70549	  -6.62638
1394527.42923	  88.00000	  11.14480	   0.71286	   0.07168	   0.71645	  -5.74234
1394527.69623	  88.00000	   8.81772	   0.71981	   0.06212	   0.72248	  -4.93251
1394527.87423	  88.00000	   6.97545	   0.72707	   0.05525	   0.72917	  -4.34541
1394528.09223	  88.00000	   5.51730	   0.73411	   0.04788	   0.73567	  -3.73176
1394528.36223	  88.00000	   4.36941	   0.73913	   0.04328	   0.74040	  -3.35104
1394528.69723	  88.00000	   3.45686	   0.73879	   0.03919	   0.73982	  -3.03672
1394529.11523	  88.00000	   2.73547	   0.74255	   0.03459	   0.74335	  -2.66702
1394529.64123	  88.00000	   2.16054	   0.74595	   0.03134	   0.74661	  -2.40541
1394530.30023	  88.00000	   1.70952	   0.75117	   0.02998	   0.75177	  -2.28528
1394531.12823	  88.00000	   1.35352	   0.75779	   0.03036	   0.75840	  -2.29441
1394532.17123	  88.00000	   1.07079	   0.76188	   0.03561	   0.76271	  -2.67577
1394533.48522	  88.00000	   0.84734	   0.76256	   0.04178	   0.76371	  -3.13612
1394535.14122	  88.00000	   0.67072	   0.76074	   0.04732	   0.76221	  -3.55924
1394537.23022	  88.00000	   0.53067	   0.75846	   0.04870	   0.76002	  -3.67361
1394539.86622	  88.00000	   0.41976	   0.75918	   0.04788	   0.76069	  -3.60838
1394543.19822	  88.00000	   0.33183	   0.76457	   0.04706	   0.76601	  -3.52243
1394547.40421	  88.00000	   0.26261	   0.77624	   0.04870	   0.77776	  -3.58960
1394552.71221	  88.00000	   0.20791	   0.79221	   0.05640	   0.79422	  -4.07197
1394559.41620	  88.00000	   0.16452	   0.80906	   0.07278	   0.81233	  -5.14059
1394567.89320	  88.00000	   0.13007	   0.82257	   0.09762	   0.82834	  -6.76809
1394578.58319	  88.00000	   0.10309	   0.82731	   0.12624	   0.83688	  -8.67605
1394592.09718	  88.00000	   0.08153	   0.82493	   0.15002	   0.83846	 -10.30733
1394609.19517	  88.00000	   0.06443	   0.82455	   0.16823	   0.84154	 -11.53167
1394630.78115	  88.00000	   0.05102	   0.83030	   0.17656	   0.84887	 -12.00492
1394658.02413	  88.00000	   0.04042	   0.84859	   0.18505	   0.86853	 -12.30195
1394692.51910	  88.00000	   0.03192	   0.87801	   0.19739	   0.89992	 -12.67055
1394736.06707	  88.00000	   0.02528	   0.92065	   0.21766	   0.94603	 -13.30154
1394791.13202	  88.00000	   0.01999	   0.97486	   0.25007	   1.00642	 -14.38694
1409993.58687	  89.00000	20004.45300	   0.36778	  -0.02695	   0.36876	   4.19098
1409993.72887	  89.00000	15829.12600	   0.37247	  -0.01160	   0.37265	   1.78374
1409993.87087	  89.00000	12516.70300	   0.37888	   0.00058	   0.37888	  -0.08800
1409994.01287	  89.00000	9909.44240	   0.38630	   0.00925	   0.38641	  -1.37145
1409994.17787	  89.00000	7835.48000	   0.39126	   0.01830	   0.39168	  -2.67770
1409994.37787	  89.00000	6217.24610	   0.39768	   0.02289	   0.39834	  -3.29371
1409994.61687	  89.00000	4905.29100	   0.40475	   0.02961	   0.40583	  -4.18467
1409994.85487	  89.00000	3881.27370	   0.41103	   0.03271	   0.41233	  -4.54956
1409995.09287	  89.00000	3070.98270	   0.41801	   0.03719	   0.41966	  -5.08427
1409995.33087	  89.00000	2430.77780	   0.42586	   0.04175	   0.42790	  -5.59858
1409995.56887	  89.00000	1923.15370	   0.43319	   0.04389	   0.43541	  -5.78486
1409995.80687	  89.00000	1522.43580	   0.43954	   0.04785	   0.44214	  -6.21282
1409996.04487	  89.00000	1203.84460	   0.44795	   0.04913	   0.45064	  -6.25851
1409996.28387	  89.00000	 952.86591	   0.45476	   0.05263	   0.45779	  -6.60110
1409996.52187	  89.00000	 754.27557	   0.46343	   0.05629	   0.46684	  -6.92509
1409996.75987	  89.00000	 596.71857	   0.47246	   0.05753	   0.47595	  -6.94238
1409996.99687	  89.00000	 471.96338	   0.48042	   0.06002	   0.48415	  -7.12173
1409997.23587	  89.00000	 373.20856	   0.48903	   0.06397	   0.49320	  -7.45258
1409997.47387	  89.00000	 295.47278	   0.49700	   0.06751	   0.50157	  -7.73579
1409997.71287	  89.00000	 233.87738	   0.50799	   0.07118	   0.51295	  -7.97672
1409997.95087	  89.00000	 185.05922	   0.51690	   0.07554	   0.52239	  -8.31426
1409998.18687	  89.00000	 146.35823	   0.52880	   0.08045	   0.53488	  -8.65097
1409998.42387	  89.00000	 115.77804	   0.53958	   0.08563	   0.54634	  -9.01796
1409998.65687	  89.00000	  91.67210	   0.55422	   0.09134	   0.56170	  -9.35872
1409998.90287	  89.00000	  72.51701	   0.57046	   0.09762	   0.57875	  -9.71120
1409999.13187	  89.00000	  57.36816	   0.58766	   0.10244	   0.59652	  -9.88827
1409999.36787	  89.00000	  45.36290	   0.60664	   0.10529	   0.61571	  -9.84673
1409999.60087	  89.00000	  35.93134	   0.62716	   0.10690	   0.63621	  -9.67358
1409999.85087	  89.00000	  28.40909	   0.64946	   0.10552	   0.65798	  -9.22871
1410000.06487	  89.00000	  22.48202	   0.66896	   0.09964	   0.67634	  -8.47167
1410000.32987	  89.00000	  17.79613	   0.68642	   0.09021	   0.69232	  -7.48706
1410000.58287	  89.00000	  14.06813	   0.70064	   0.08233	   0.70547	  -6.70199
1410000.79887	  89.00000	  11.14480	   0.71151	   0.07088	   0.71503	  -5.68939
1410001.06587	  89.00000	   8.81772	   0.72260	   0.06254	   0.72531	  -4.94646
1410001.24386	  89.00000	   6.97545	   0.72800	   0.05538	   0.73010	  -4.35010
1410001.46186	  89.00000	   5.51730	   0.73257	   0.04787	   0.73414	  -3.73867
1410001.73186	  89.00000	   4.36941	   0.73741	   0.04027	   0.73851	  -3.12605
1410002.06686	  89.00000	   3.45686	   0.74355	   0.03707	   0.74447	  -2.85441
1410002.48486	  89.00000	   2.73547	   0.74647	   0.03581	   0.74733	  -2.74618
1410003.01086	  89.00000	   2.16054	   0.74896	   0.03643	   0.74984	  -2.78507
1410003.66986	  89.00000	   1.70952	   0.74948	   0.03603	   0.75034	  -2.75247
1410004.49786	  89.00000	   1.35352	   0.74926	   0.03357	   0.75001	  -2.56543
1410005.54086	  89.00000	   1.07079	   0.75186	   0.03146	   0.75252	  -2.39576
1410006.85486	  89.00000	   0.84734	   0.75596	   0.02987	   0.75655	  -2.26235
1410008.51086	  89.00000	   0.67072	   0.76414	   0.03145	   0.76479	  -2.35688
1410010.59986	  89.00000	   0.53067	   0.77383	   0.03703	   0.77471	  -2.73960
1410013.23586	  89.00000	   0.41976	   0.78136	   0.04893	   0.78289	  -3.58301
1410016.56785	  89.00000	   0.33183	   0.78406	   0.06397	   0.78666	  -4.66424
1410020.77385	  89.00000	   0.26261	   0.78126	   0.07700	   0.78504	  -5.62862
1410026.08185	  89.00000	   0.20791	   0.77758	   0.08393	   0.78209	  -6.16081
1410032.78584	  89.00000	   0.16452	   0.77753	   0.08668	   0.78235	  -6.36100
1410041.26283	  89.00000	   0.13007	   0.78494	   0.08840	   0.78990	  -6.42537
1410051.95283	  89.00000	   0.10309	   0.80036	   0.09298	   0.80575	  -6.62667
1410065.46682	  89.00000	   0.08153	   0.82348	   0.10334	   0.82994	  -7.15271
1410082.56480	  89.00000	   0.06443	   0.85102	   0.12366	   0.85996	  -8.26732
1410104.15079	  89.00000	   0.05102	   0.88318	   0.15641	   0.89692	 -10.04263
1410131.39376	  89.00000	   0.04042	   0.90582	   0.20219	   0.92811	 -12.58309
1410165.88874	  89.00000	   0.03192	   0.91685	   0.25044	   0.95043	 -15.27767
1410209.43670	  89.00000	   0.02528	   0.92055	   0.28559	   0.96384	 -17.23570
1410264.50166	  89.00000	   0.01999	   0.93157	   0.30746	   0.98099	 -18.26500
1425459.48832	  90.00000	20004.45300	   0.36688	  -0.02609	   0.36781	   4.06721
1425459.63032	  90.00000	15829.12600	   0.37339	  -0.01216	   0.37358	   1.86489
1425459.77232	  90.00000	12516.70300	   0.38039	   0.00074	   0.38039	  -0.11122
1425459.91432	  90.00000	9909.44240	   0.38491	   0.00894	   0.38502	  -1.33118
1425460.07932	  90.00000	7835.48000	   0.39086	   0.01698	   0.39123	  -2.48738
1425460.27932	  90.00000	6217.24610	   0.39709	   0.02498	   0.39788	  -3.59934
1425460.51732	  90.00000	4905.29100	   0.40563	   0.02822	   0.40661	  -3.97906
1425460.75632	  90.00000	3881.27370	   0.41211	   0.03416	   0.41352	  -4.73857
1425460.99432	  90.00000	3070.98270	   0.41809	   0.03735	   0.41976	  -5.10460
1425461.23232	  90.00000	2430.77780	   0.42590	   0.04134	   0.42790	  -5.54380
1425461.47032	  90.00000	1923.15370	   0.43196	   0.04426	   0.43422	  -5.85060
1425461.70832	  90.00000	1522.43580	   0.43970	   0.04685	   0.44218	  -6.08222
1425461.94632	  90.00000	1203.84460	   0.44705	   0.04977	   0.44981	  -6.35298
1425462.18532	  90.00000	 952.86591	   0.45614	   0.05308	   0.45922	  -6.63816
1425462.42332	  90.00000	 754.27557	   0.46333	   0.05417	   0.46648	  -6.66815
1425462.66132	  90.00000	 596.71857	   0.47197	   0.05812	   0.47553	  -7.02035
1425462.89831	  90.00000	 471.96338	   0.48025	   0.06014	   0.48400	  -7.13781
1425463.13731	  90.00000	 373.20856	   0.48956	   0.06312	   0.49361	  -7.34715
1425463.37531	  90.00000	 295.47278	   0.49761	   0.06631	   0.50201	  -7.59051
1425463.61431	  90.00000	 233.87738	   0.50755	   0.07039	   0.51241	  -7.89594
1425463.85231	  90.00000	 185.05922	   0.51736	   0.07523	   0.52280	  -8.27311
1425464.08831	  90.00000	 146.35823	   0.52902	   0.08084	   0.53516	  -8.68833
1425464.32531	  90.00000	 115.77804	   0.54123	   0.08579	   0.54798	  -9.00755
1425464.55931	  90.00000	  91.67210	   0.55428	   0.09172	   0.56182	  -9.39624
1425464.80431	  90.00000	  72.51701	   0.57029	   0.09843	   0.57872	  -9.79260
1425465.03431	  90.00000	  57.36816	   0.58818	   0.10174	   0.59691	  -9.81327
1425465.27031	  90.00000	  45.36290	   0.60759	   0.10576	   0.61673	  -9.87419
1425465.50331	  90.00000	  35.93134	   0.62762	   0.10853	   0.63693	  -9.81047
1425465.75331	  90.00000	  28.40909	   0.64919	   0.10491	   0.65761	  -9.17937
1425465.96731	  90.00000	  22.48202	   0.66917	   0.09861	   0.67640	  -8.38283
1425466.23231	  90.00000	  17.79613	   0.68665	   0.09156	   0.69272	  -7.59523
1425466.48531	  90.00000	  14.06813	   0.70239	   0.08208	   0.70717	  -6.66552
1425466.70131	  90.00000	  11.14480	   0.71174	   0.07168	   0.71534	  -5.75114
1425466.96831	  90.00000	   8.81772	   0.72231	   0.06249	   0.72501	  -4.94450
1425467.14631	  90.00000	   6.97545	   0.72977	   0.05604	   0.73191	  -4.39114
1425467.36431	  90.00000	   5.51730	   0.73172	   0.04856	   0.73333	  -3.79652
1425467.63331	  90.00000	   4.36941	   0.73697	   0.04220	   0.73818	  -3.27721
1425467.96931	  90.00000	   3.45686	   0.74155	   0.03702	   0.74247	  -2.85829
1425468.38731	  90.00000	   2.73547	   0.74768	   0.03487	   0.74849	  -2.67025
1425468.91231	  90.00000	   2.16054	   0.75205	   0.03446	   0.75284	  -2.62376
1425469.57231	  90.00000	   1.70952	   0.75261	   0.03667	   0.75350	  -2.78957
1425470.40031	  90.00000	   1.35352	   0.75290	   0.03760	   0.75384	  -2.85878
1425471.44331	  90.00000	   1.07079	   0.75202	   0.03551	   0.75286	  -2.70331
1425472.75731	  90.00000	   0.84734	   0.75431	   0.03429	   0.75509	  -2.60258
1425474.41331	  90.00000	   0.67072	   0.75910	   0.03268	   0.75980	  -2.46533
1425476.50130	  90.00000	   0.53067	   0.76745	   0.03379	   0.76819	  -2.52097
1425479.13830	  90.00000	   0.41976	   0.77838	   0.03956	   0.77938	  -2.90943
1425482.47030	  90.00000	   0.33183	   0.78899	   0.05262	   0.79074	  -3.81554
1425486.67530	  90.00000	   0.26261	   0.79416	   0.07019	   0.79725	  -5.05116
1425491.98329	  90.00000	   0.20791	   0.79268	   0.08705	   0.79744	  -6.26707
1425498.68829	  90.00000	   0.16452	   0.78797	   0.09869	   0.79413	  -7.13885
1425507.16428	  90.00000	   0.13007	   0.78684	   0.10408	   0.79370	  -7.53504
1425517.85527	  90.00000	   0.10309	   0.79347	   0.10688	   0.80063	  -7.67125
1425531.36926	  90.00000	   0.08153	   0.80880	   0.11205	   0.81653	  -7.88767
1425548.46625	  90.00000	   0.06443	   0.83160	   0.12372	   0.84076	  -8.46189
1425570.05323	  90.00000	   0.05102	   0.86385	   0.14033	   0.87517	  -9.22675
1425597.29621	  90.00000	   0.04042	   0.90204	   0.17359	   0.91859	 -10.89271
1425631.79118	  90.00000	   0.03192	   0.93606	   0.22323	   0.96231	 -13.41330
1425675.33915	  90.00000	   0.02528	   0.95472	   0.27843	   0.99449	 -16.25835
1425730.40411	  90.00000	   0.01999	   0.96155	   0.32224	   1.01411	 -18.52762
1440916.52558	  91.00000	20004.45300	   0.36648	  -0.02794	   0.36754	   4.35964
1440916.66758	  91.00000	15829.12600	   0.37386	  -0.01276	   0.37408	   1.95501
1440916.80958	  91.00000	12516.70300	   0.37914	  -0.00072	   0.37914	   0.10953
1440916.95158	  91.00000	9909.44240	   0.38439	   0.00879	   0.38449	  -1.31017
1440917.11658	  91.00000	7835.48000	   0.39369	   0.01590	   0.39401	  -2.31231
1440917.31658	  91.00000	6217.24610	   0.39800	   0.02404	   0.39873	  -3.45712
1440917.55458	  91.00000	4905.29100	   0.40425	   0.02847	   0.40525	  -4.02872
1440917.79258	  91.00000	3881.27370	   0.41246	   0.03281	   0.41377	  -4.54854
1440918.03058	  91.00000	3070.98270	   0.41913	   0.03844	   0.42089	  -5.23999
1440918.26858	  91.00000	2430.77780	   0.42563	   0.04063	   0.42756	  -5.45245
1440918.50658	  91.00000	1923.15370	   0.43353	   0.04333	   0.43569	  -5.70814
1440918.74457	  91.00000	1522.43580	   0.44026	   0.04687	   0.44275	  -6.07646
1440918.98257	  91.00000	1203.84460	   0.44816	   0.04944	   0.45088	  -6.29539
1440919.22157	  91.00000	 952.86591	   0.45396	   0.05314	   0.45706	  -6.67670
1440919.45957	  91.00000	 754.27557	   0.46379	   0.05523	   0.46707	  -6.79096
1440919.69757	  91.00000	 596.71857	   0.47296	   0.05657	   0.47633	  -6.82102
1440919.93457	  91.00000	 471.96338	   0.48030	   0.06036	   0.48408	  -7.16320
1440920.17357	  91.00000	 373.20856	   0.48969	   0.06301	   0.49373	  -7.33256
1440920.41157	  91.00000	 295.47278	   0.49813	   0.06813	   0.50277	  -7.78766
1440920.65057	  91.00000	 233.87738	   0.50730	   0.07152	   0.51232	  -8.02446
1440920.88857	  91.00000	 185.05922	   0.51850	   0.07487	   0.52388	  -8.21638
1440921.12457	  91.00000	 146.35823	   0.52795	   0.08108	   0.53414	  -8.73051
1440921.36157	  91.00000	 115.77804	   0.54087	   0.08696	   0.54781	  -9.13425
1440921.59557	  91.00000	  91.67210	   0.55383	   0.09095	   0.56125	  -9.32638
1440921.84157	  91.00000	  72.51701	   0.56845	   0.09657	   0.57659	  -9.64145
1440922.07057	  91.00000	  57.36816	   0.58632	   0.10322	   0.59533	  -9.98419
1440922.30657	  91.00000	  45.36290	   0.60704	   0.10631	   0.61628	  -9.93316
1440922.53957	  91.00000	  35.93134	   0.62806	   0.10744	   0.63719	  -9.70697
1440922.78957	  91.00000	  28.40909	   0.64961	   0.10502	   0.65805	  -9.18365
1440923.00357	  91.00000	  22.48202	   0.66951	   0.09936	   0.67684	  -8.44156
1440923.26857	  91.00000	  17.79613	   0.68621	   0.09132	   0.69226	  -7.58064
1440923.52157	  91.00000	  14.06813	   0.70121	   0.08305	   0.70611	  -6.75497
1440923.73757	  91.00000	  11.14480	   0.71241	   0.07053	   0.71589	  -5.65371
1440924.00457	  91.00000	   8.81772	   0.72249	   0.06365	   0.72529	  -5.03498
1440924.18257	  91.00000	   6.97545	   0.72836	   0.05566	   0.73049	  -4.36992
1440924.40057	  91.00000	   5.51730	   0.73246	   0.04935	   0.73412	  -3.85466
1440924.66957	  91.00000	   4.36941	   0.73838	   0.04191	   0.73956	  -3.24835
1440925.00557	  91.00000	   3.45686	   0.74324	   0.03817	   0.74422	  -2.93960
1440925.42357	  91.00000	   2.73547	   0.74784	   0.03704	   0.74875	  -2.83551
1440925.94857	  91.00000	   2.16054	   0.74832	   0.03647	   0.74921	  -2.79045
1440926.60857	  91.00000	   1.70952	   0.74821	   0.03523	   0.74904	  -2.69594
1440927.43657	  91.00000	   1.35352	   0.74955	   0.03281	   0.75027	  -2.50659
1440928.47957	  91.00000	   1.07079	   0.75338	   0.02975	   0.75397	  -2.26151
1440929.79357	  91.00000	   0.84734	   0.75933	   0.03004	   0.75992	  -2.26525
1440931.44957	  91.00000	   0.67072	   0.76645	   0.03191	   0.76712	  -2.38411
1440933.53756	  91.00000	   0.53067	   0.77545	   0.03977	   0.77647	  -2.93623
1440936.17456	  91.00000	   0.41976	   0.78089	   0.05261	   0.78266	  -3.85447
1440939.50656	  91.00000	   0.33183	   0.78111	   0.06598	   0.78389	  -4.82839
1440943.71156	  91.00000	   0.26261	   0.77747	   0.07660	   0.78123	  -5.62691
1440949.01955	  91.00000	   0.20791	   0.77484	   0.08123	   0.77908	  -5.98452
1440955.72455	  91.00000	   0.16452	   0.77717	   0.08249	   0.78154	  -6.05844
1440964.20054	  91.00000	   0.13007	   0.78751	   0.08401	   0.79198	  -6.08948
1440974.89153	  91.00000	   0.10309	   0.80520	   0.09011	   0.81022	  -6.38545
1440988.40552	  91.00000	   0.08153	   0.82993	   0.10317	   0.83632	  -7.08621
1441005.50251	  91.00000	   0.06443	   0.85764	   0.12803	   0.86714	  -8.49079
1441027.08949	  91.00000	   0.05102	   0.88542	   0.16567	   0.90078	 -10.59795
1441054.33147	  91.00000	   0.04042	   0.90184	   0.21172	   0.92636	 -13.21199
1441088.82744	  91.00000	   0.03192	   0.90719	   0.25398	   0.94208	 -15.64026
1441132.37541	  91.00000	   0.02528	   0.91144	   0.28144	   0.95390	 -17.15986
1441187.44037	  91.00000	   0.01999	   0.92747	   0.29922	   0.97454	 -17.88075
1456370.32844	  92.00000	20004.45300	   0.36836	  -0.02599	   0.36928	   4.03571
1456370.47044	  92.00000	15829.12600	   0.37375	  -0.01182	   0.37394	   1.81200
1456370.61244	  92.00000	12516.70300	   0.37949	  -0.00089	   0.37949	   0.13439
1456370.75444	  92.00000	9909.44240	   0.38509	   0.00950	   0.38520	  -1.41358
1456370.91944	  92.00000	7835.48000	   0.39225	   0.01726	   0.39263	  -2.51949
1456371.11944	  92.00000	6217.24610	   0.39723	   0.02401	   0.39795	  -3.45870
1456371.35844	  92.00000	4905.29100	   0.40429	   0.02882	   0.40531	  -4.07679
1456371.59644	  92.00000	3881.27370	   0.41148	   0.03352	   0.41284	  -4.65701
1456371.83444	  92.00000	3070.98270	   0.41855	   0.03681	   0.42016	  -5.02629
1456372.07244	  92.00000	2430.77780	   0.42681	   0.04185	   0.42886	  -5.59959
1456372.31044	  92.00000	1923.15370	   0.43162	   0.04343	   0.43380	  -5.74557
1456372.54844	  92.00000	1522.43580	   0.44052	   0.04774	   0.44310	  -6.18452
1456372.78644	  92.00000	1203.84460	   0.44786	   0.04943	   0.45058	  -6.29785
1456373.02544	  92.00000	 952.86591	   0.45393	   0.05224	   0.45693	  -6.56454
1456373.26344	  92.00000	 754.27557	   0.46353	   0.05372	   0.46664	  -6.61024
1456373.50144	  92.00000	 596.71857	   0.47158	   0.05737	   0.47506	  -6.93617
1456373.73844	  92.00000	 471.96338	   0.47897	   0.06008	   0.48272	  -7.14973
1456373.97744	  92.00000	 373.20856	   0.48756	   0.06512	   0.49189	  -7.60729
1456374.21544	  92.00000	 295.47278	   0.49679	   0.06650	   0.50122	  -7.62376
1456374.45444	  92.00000	 233.87738	   0.50792	   0.07009	   0.51273	  -7.85731
1456374.69244	  92.00000	 185.05922	   0.51780	   0.07641	   0.52340	  -8.39469
1456374.92844	  92.00000	 146.35823	   0.52875	   0.07993	   0.53475	  -8.59594
1456375.16544	  92.00000	 115.77804	   0.53925	   0.08629	   0.54611	  -9.09095
1456375.39944	  92.00000	  91.67210	   0.55415	   0.09153	   0.56165	  -9.37867
1456375.64444	  92.00000	  72.51701	   0.56967	   0.09802	   0.57804	  -9.76327
1456375.87444	  92.00000	  57.36816	   0.58690	   0.10352	   0.59596	 -10.00342
1456376.11044	  92.00000	  45.36290	   0.60604	   0.10558	   0.61517	  -9.88200
1456376.34344	  92.00000	  35.93134	   0.62796	   0.10760	   0.63711	  -9.72289
1456376.59344	  92.00000	  28.40909	   0.64838	   0.10527	   0.65687	  -9.22183
1456376.80744	  92.00000	  22.48202	   0.66907	   0.09813	   0.67623	  -8.34396
1456377.07244	  92.00000	  17.79613	   0.68522	   0.09218	   0.69139	  -7.66171
1456377.32444	  92.00000	  14.06813	   0.70175	   0.08247	   0.70658	  -6.70245
1456377.54043	  92.00000	  11.14480	   0.71369	   0.07204	   0.71732	  -5.76356
1456377.80843	  92.00000	   8.81772	   0.72334	   0.06260	   0.72605	  -4.94653
1456377.98643	  92.00000	   6.97545	   0.72837	   0.05682	   0.73058	  -4.46052
1456378.20443	  92.00000	   5.51730	   0.73308	   0.04859	   0.73469	  -3.79230
1456378.47343	  92.00000	   4.36941	   0.73787	   0.04202	   0.73906	  -3.25916
1456378.80943	  92.00000	   3.45686	   0.74317	   0.03838	   0.74416	  -2.95606
1456379.22743	  92.00000	   2.73547	   0.74752	   0.03678	   0.74842	  -2.81708
1456379.75243	  92.00000	   2.16054	   0.74950	   0.03650	   0.75039	  -2.78844
1456380.41243	  92.00000	   1.70952	   0.74933	   0.03632	   0.75021	  -2.77523
1456381.24043	  92.00000	   1.35352	   0.74955	   0.03472	   0.75035	  -2.65179
1456382.28343	  92.00000	   1.07079	   0.75170	   0.03155	   0.75237	  -2.40360
1456383.59743	  92.00000	   0.84734	   0.75727	   0.03001	   0.75786	  -2.26964
1456385.25343	  92.00000	   0.67072	   0.76439	   0.03148	   0.76503	  -2.35809
1456387.34143	  92.00000	   0.53067	   0.77365	   0.03629	   0.77450	  -2.68592
1456389.97843	  92.00000	   0.41976	   0.78199	   0.04865	   0.78350	  -3.56013
1456393.30942	  92.00000	   0.33183	   0.78495	   0.06336	   0.78751	  -4.61449
1456397.51542	  92.00000	   0.26261	   0.78233	   0.07660	   0.78607	  -5.59198
1456402.82342	  92.00000	   0.20791	   0.77836	   0.08473	   0.78296	  -6.21283
1456409.52841	  92.00000	   0.16452	   0.77833	   0.08718	   0.78320	  -6.39085
1456418.00440	  92.00000	   0.13007	   0.78527	   0.08916	   0.79031	  -6.47730
1456428.69540	  92.00000	   0.10309	   0.80043	   0.09317	   0.80584	  -6.63950
1456442.20838	  92.00000	   0.08153	   0.82341	   0.10306	   0.82984	  -7.13427
1456459.30637	  92.00000	   0.06443	   0.85080	   0.12348	   0.85972	  -8.25785
1456480.89335	  92.00000	   0.05102	   0.88278	   0.15594	   0.89645	 -10.01764
1456508.13533	  92.00000	   0.04042	   0.90756	   0.20178	   0.92972	 -12.53483
1456542.63131	  92.00000	   0.03192	   0.91831	   0.24975	   0.95166	 -15.21439
1456586.17927	  92.00000	   0.02528	   0.92269	   0.28661	   0.96618	 -17.25611
1456641.24423	  92.00000	   0.01999	   0.93259	   0.30873	   0.98236	 -18.31672
1471815.57872	  93.00000	20004.45300	   0.36729	  -0.02658	   0.36825	   4.13941
1471815.72072	  93.00000	15829.12600	   0.37288	  -0.01161	   0.37306	   1.78308
1471815.86272	  93.00000	12516.70300	   0.38021	  -0.00092	   0.38021	   0.13866
1471816.00472	  93.00000	9909.44240	   0.38618	   0.01055	   0.38632	  -1.56532
1471816.16972	  93.00000	7835.48000	   0.39244	   0.01650	   0.39278	  -2.40793
1471816.36972	  93.00000	6217.24610	   0.39868	   0.02546	   0.39949	  -3.65403
1471816.60772	  93.00000	4905.29100	   0.40463	   0.02889	   0.40566	  -4.08396
1471816.84672	  93.00000	3881.27370	   0.41102	   0.03230	   0.41229	  -4.49338
1471817.08472	  93.00000	3070.98270	   0.41855	   0.03819	   0.42029	  -5.21317
1471817.32272	  93.00000	2430.77780	   0.42691	   0.03987	   0.42876	  -5.33489
1471817.56072	  93.00000	1923.15370	   0.43324	   0.04507	   0.43558	  -5.93958
1471817.79871	  93.00000	1522.43580	   0.43998	   0.04751	   0.44254	  -6.16308
1471818.03671	  93.00000	1203.84460	   0.44865	   0.05053	   0.45149	  -6.42645
1471818.27571	  93.00000	 952.86591	   0.45566	   0.05243	   0.45867	  -6.56413
1471818.51371	  93.00000	 754.27557	   0.46249	   0.05467	   0.46571	  -6.74111
1471818.75171	  93.00000	 596.71857	   0.47224	   0.05711	   0.47568	  -6.89594
1471818.98871	  93.00000	 471.96338	   0.48054	   0.06027	   0.48431	  -7.14880
1471819.22771	  93.00000	 373.20856	   0.48787	   0.06233	   0.49183	  -7.28120
1471819.46571	  93.00000	 295.47278	   0.49767	   0.06804	   0.50230	  -7.78538
1471819.70471	  93.00000	 233.87738	   0.50650	   0.07061	   0.51139	  -7.93681
