Repository: kbm2110/Battery_Diagnostics_Thesis

# Battery_Diagnostics_Thesis
 Data-driven battery diagnostics using EIS

**Author:** Bala Manikanta Yaswanth Kanagarla
**Institution:** Technische Hochschule Ingolstadt (THI)
**Supervisor:** Prof. Dr. H.-G. Schweiger

## Overview

This project implements a machine learning framework for 
non-invasive State of Health (SoH) estimation of lithium-ion 
batteries using Electrochemical Impedance Spectroscopy (EIS).

Eight physically interpretable features are extracted from 
impedance spectra and used to train six ML models under a 
strict cell-level train-test split. The stacking ensemble 
achieves R² = 0.9122 and RMSE = 0.0234 on completely unseen 
cells.

---

File: data/EIS/EIS_state_IX_45C02.txt (part 11 of 37)
time/s	           cycle number	freq/Hz	           Re(Z)/Ohm	  -Im(Z)/Ohm	   |Z|/Ohm	   Phase(Z)/deg
1352126.49964	  85.00000	15829.12600	   0.39711	   0.00018	   0.39711	  -0.02618
1352126.64164	  85.00000	12516.70300	   0.40606	   0.01097	   0.40621	  -1.54801
1352126.78364	  85.00000	9909.44240	   0.41290	   0.02003	   0.41339	  -2.77792
1352126.94764	  85.00000	7835.48000	   0.42143	   0.02690	   0.42229	  -3.65197
1352127.14864	  85.00000	6217.24610	   0.42845	   0.03351	   0.42976	  -4.47177
1352127.38664	  85.00000	4905.29100	   0.43723	   0.03792	   0.43887	  -4.95735
1352127.62564	  85.00000	3881.27370	   0.44511	   0.04201	   0.44709	  -5.39131
1352127.86364	  85.00000	3070.98270	   0.45235	   0.04544	   0.45463	  -5.73571
1352128.10164	  85.00000	2430.77780	   0.46046	   0.04706	   0.46286	  -5.83545
1352128.33964	  85.00000	1923.15370	   0.46803	   0.05125	   0.47083	  -6.24923
1352128.57764	  85.00000	1522.43580	   0.47523	   0.05390	   0.47827	  -6.47089
1352128.81563	  85.00000	1203.84460	   0.48416	   0.05543	   0.48732	  -6.53110
1352129.05463	  85.00000	 952.86591	   0.49343	   0.05837	   0.49687	  -6.74657
1352129.29263	  85.00000	 754.27557	   0.50118	   0.06197	   0.50500	  -7.04871
1352129.52963	  85.00000	 596.71857	   0.51242	   0.06494	   0.51652	  -7.22237
1352129.76763	  85.00000	 471.96338	   0.52095	   0.06701	   0.52524	  -7.32934
1352130.00663	  85.00000	 373.20856	   0.52915	   0.07068	   0.53385	  -7.60825
1352130.24463	  85.00000	 295.47278	   0.54130	   0.07427	   0.54637	  -7.81231
1352130.48363	  85.00000	 233.87738	   0.55179	   0.07601	   0.55700	  -7.84367
1352130.72163	  85.00000	 185.05922	   0.56037	   0.07985	   0.56603	  -8.10963
1352130.95763	  85.00000	 146.35823	   0.57254	   0.08574	   0.57893	  -8.51647
1352131.19363	  85.00000	 115.77804	   0.58481	   0.09099	   0.59185	  -8.84392
1352131.42863	  85.00000	  91.67210	   0.59586	   0.09671	   0.60365	  -9.21899
1352131.67363	  85.00000	  72.51701	   0.60814	   0.10396	   0.61696	  -9.70089
1352131.90263	  85.00000	  57.36816	   0.62418	   0.11341	   0.63440	 -10.29793
1352132.13963	  85.00000	  45.36290	   0.64037	   0.12427	   0.65232	 -10.98243
1352132.37163	  85.00000	  35.93134	   0.65720	   0.13437	   0.67079	 -11.55501
1352132.62263	  85.00000	  28.40909	   0.67940	   0.14560	   0.69482	 -12.09567
1352132.83663	  85.00000	  22.48202	   0.70554	   0.15550	   0.72248	 -12.42933
1352133.10163	  85.00000	  17.79613	   0.73327	   0.16433	   0.75146	 -12.63161
1352133.35363	  85.00000	  14.06813	   0.76593	   0.17001	   0.78457	 -12.51474
1352133.56963	  85.00000	  11.14480	   0.80094	   0.17020	   0.81882	 -11.99723
1352133.83763	  85.00000	   8.81772	   0.83325	   0.16598	   0.84962	 -11.26530
1352134.01563	  85.00000	   6.97545	   0.86515	   0.15697	   0.87928	 -10.28362
1352134.23363	  85.00000	   5.51730	   0.89264	   0.14243	   0.90394	  -9.06591
1352134.50263	  85.00000	   4.36941	   0.91367	   0.12939	   0.92278	  -8.06030
1352134.83763	  85.00000	   3.45686	   0.93158	   0.11397	   0.93853	  -6.97487
1352135.25663	  85.00000	   2.73547	   0.94683	   0.09961	   0.95206	  -6.00535
1352135.78163	  85.00000	   2.16054	   0.95794	   0.08973	   0.96213	  -5.35101
1352136.44063	  85.00000	   1.70952	   0.96441	   0.07962	   0.96769	  -4.71974
1352137.26963	  85.00000	   1.35352	   0.97161	   0.07178	   0.97426	  -4.22489
1352138.31263	  85.00000	   1.07079	   0.97704	   0.06726	   0.97935	  -3.93830
1352139.62663	  85.00000	   0.84734	   0.98219	   0.06419	   0.98428	  -3.73894
1352141.28163	  85.00000	   0.67072	   0.98734	   0.06332	   0.98937	  -3.66916
1352143.37062	  85.00000	   0.53067	   0.99260	   0.06428	   0.99468	  -3.70496
1352146.00762	  85.00000	   0.41976	   0.99976	   0.06795	   1.00207	  -3.88815
1352149.33862	  85.00000	   0.33183	   1.00508	   0.07603	   1.00795	  -4.32621
1352153.54462	  85.00000	   0.26261	   1.01015	   0.08631	   1.01383	  -4.88392
1352158.85261	  85.00000	   0.20791	   1.01490	   0.09677	   1.01951	  -5.44686
1352165.55761	  85.00000	   0.16452	   1.02269	   0.10810	   1.02839	  -6.03410
1352174.03360	  85.00000	   0.13007	   1.03380	   0.12299	   1.04109	  -6.78447
1352184.72359	  85.00000	   0.10309	   1.04592	   0.14196	   1.05551	  -7.72939
1352198.23758	  85.00000	   0.08153	   1.06113	   0.16350	   1.07366	  -8.75941
1352215.33557	  85.00000	   0.06443	   1.08190	   0.18766	   1.09805	  -9.84024
1352236.92155	  85.00000	   0.05102	   1.11162	   0.21504	   1.13223	 -10.94855
1352264.16453	  85.00000	   0.04042	   1.14637	   0.25659	   1.17474	 -12.61649
1352298.66050	  85.00000	   0.03192	   1.17532	   0.30799	   1.21500	 -14.68428
1352342.20747	  85.00000	   0.02528	   1.19922	   0.35732	   1.25133	 -16.59175
1352397.27343	  85.00000	   0.01999	   1.22859	   0.39760	   1.29132	 -17.93264
1367624.24544	  86.00000	20004.45300	   0.38987	  -0.01343	   0.39010	   1.97317
1367624.38844	  86.00000	15829.12600	   0.39911	  -0.00113	   0.39911	   0.16152
1367624.53044	  86.00000	12516.70300	   0.40654	   0.01165	   0.40671	  -1.64098
1367624.67244	  86.00000	9909.44240	   0.41457	   0.01997	   0.41506	  -2.75746
1367624.83644	  86.00000	7835.48000	   0.42230	   0.02662	   0.42314	  -3.60741
1367625.03744	  86.00000	6217.24610	   0.42875	   0.03089	   0.42986	  -4.12097
1367625.27544	  86.00000	4905.29100	   0.43775	   0.03676	   0.43929	  -4.79970
1367625.51444	  86.00000	3881.27370	   0.44512	   0.04046	   0.44696	  -5.19405
1367625.75244	  86.00000	3070.98270	   0.45230	   0.04327	   0.45436	  -5.46413
1367625.99044	  86.00000	2430.77780	   0.46073	   0.04823	   0.46324	  -5.97632
1367626.22844	  86.00000	1923.15370	   0.46809	   0.04989	   0.47075	  -6.08370
1367626.46644	  86.00000	1522.43580	   0.47692	   0.05305	   0.47986	  -6.34664
1367626.70444	  86.00000	1203.84460	   0.48470	   0.05563	   0.48788	  -6.54719
1367626.94344	  86.00000	 952.86591	   0.49364	   0.05742	   0.49697	  -6.63448
1367627.18144	  86.00000	 754.27557	   0.50162	   0.06159	   0.50538	  -7.00011
1367627.41844	  86.00000	 596.71857	   0.51121	   0.06406	   0.51521	  -7.14223
1367627.65644	  86.00000	 471.96338	   0.52226	   0.06702	   0.52654	  -7.31304
1367627.89544	  86.00000	 373.20856	   0.53013	   0.06935	   0.53465	  -7.45282
1367628.13343	  86.00000	 295.47278	   0.54148	   0.07323	   0.54641	  -7.70249
1367628.37243	  86.00000	 233.87738	   0.55099	   0.07705	   0.55636	  -7.96079
1367628.61043	  86.00000	 185.05922	   0.56172	   0.07964	   0.56734	  -8.06907
1367628.84643	  86.00000	 146.35823	   0.57226	   0.08541	   0.57860	  -8.48868
1367629.08343	  86.00000	 115.77804	   0.58423	   0.09119	   0.59130	  -8.87119
1367629.31743	  86.00000	  91.67210	   0.59611	   0.09652	   0.60387	  -9.19709
1367629.56243	  86.00000	  72.51701	   0.61006	   0.10390	   0.61884	  -9.66538
1367629.79143	  86.00000	  57.36816	   0.62317	   0.11255	   0.63326	 -10.23792
1367630.02843	  86.00000	  45.36290	   0.63969	   0.12395	   0.65159	 -10.96587
1367630.26043	  86.00000	  35.93134	   0.65812	   0.13249	   0.67132	 -11.38223
1367630.51143	  86.00000	  28.40909	   0.67974	   0.14534	   0.69511	 -12.06883
1367630.72543	  86.00000	  22.48202	   0.70410	   0.15603	   0.72118	 -12.49489
1367630.99043	  86.00000	  17.79613	   0.73448	   0.16556	   0.75291	 -12.70313
1367631.24243	  86.00000	  14.06813	   0.76640	   0.17050	   0.78514	 -12.54256
1367631.45843	  86.00000	  11.14480	   0.80121	   0.17100	   0.81926	 -12.04755
1367631.72643	  86.00000	   8.81772	   0.83380	   0.16616	   0.85020	 -11.27008
1367631.90443	  86.00000	   6.97545	   0.86618	   0.15638	   0.88018	 -10.23414
1367632.12243	  86.00000	   5.51730	   0.89145	   0.14278	   0.90281	  -9.09927
1367632.39143	  86.00000	   4.36941	   0.91488	   0.12888	   0.92391	  -8.01849
1367632.72643	  86.00000	   3.45686	   0.93233	   0.11541	   0.93944	  -7.05632
1367633.14543	  86.00000	   2.73547	   0.94661	   0.10106	   0.95198	  -6.09355
1367633.67043	  86.00000	   2.16054	   0.95736	   0.08868	   0.96145	  -5.29232
1367634.32943	  86.00000	   1.70952	   0.96522	   0.07907	   0.96845	  -4.68344
1367635.15843	  86.00000	   1.35352	   0.97210	   0.07195	   0.97476	  -4.23305
1367636.20143	  86.00000	   1.07079	   0.97851	   0.06595	   0.98073	  -3.85582
1367637.51543	  86.00000	   0.84734	   0.98489	   0.06357	   0.98694	  -3.69277
1367639.17043	  86.00000	   0.67072	   0.98986	   0.06427	   0.99194	  -3.71483
1367641.25942	  86.00000	   0.53067	   0.99367	   0.06663	   0.99591	  -3.83631
1367643.89642	  86.00000	   0.41976	   0.99768	   0.06995	   1.00013	  -4.01055
1367647.22742	  86.00000	   0.33183	   1.00218	   0.07540	   1.00501	  -4.30273
1367651.43342	  86.00000	   0.26261	   1.00866	   0.08230	   1.01201	  -4.66468
1367656.74141	  86.00000	   0.20791	   1.01614	   0.09348	   1.02043	  -5.25627
1367663.44641	  86.00000	   0.16452	   1.02392	   0.10585	   1.02938	  -5.90220
1367671.92240	  86.00000	   0.13007	   1.03568	   0.12008	   1.04262	  -6.61376
1367682.61239	  86.00000	   0.10309	   1.05286	   0.13926	   1.06203	  -7.53487
1367696.12638	  86.00000	   0.08153	   1.07280	   0.16670	   1.08567	  -8.83241
1367713.22437	  86.00000	   0.06443	   1.09174	   0.20050	   1.11000	 -10.40675
1367734.81035	  86.00000	   0.05102	   1.10528	   0.23417	   1.12982	 -11.96185
1367762.05333	  86.00000	   0.04042	   1.12352	   0.26414	   1.15415	 -13.22987
1367796.54930	  86.00000	   0.03192	   1.15233	   0.29446	   1.18936	 -14.33415
1367840.09627	  86.00000	   0.02528	   1.19010	   0.33075	   1.23521	 -15.53165
1367895.16223	  86.00000	   0.01999	   1.23182	   0.37110	   1.28651	 -16.76557
1383113.17185	  87.00000	20004.45300	   0.39018	  -0.01269	   0.39038	   1.86282
1383113.31485	  87.00000	15829.12600	   0.39780	  -0.00069	   0.39781	   0.09876
1383113.45685	  87.00000	12516.70300	   0.40721	   0.01146	   0.40737	  -1.61244
1383113.59885	  87.00000	9909.44240	   0.41484	   0.01939	   0.41529	  -2.67642
1383113.76285	  87.00000	7835.48000	   0.42331	   0.02654	   0.42414	  -3.58724
1383113.96385	  87.00000	6217.24610	   0.42864	   0.03232	   0.42986	  -4.31180
1383114.20185	  87.00000	4905.29100	   0.43786	   0.03787	   0.43950	  -4.94273
1383114.44085	  87.00000	3881.27370	   0.44399	   0.04088	   0.44586	  -5.26074
1383114.67885	  87.00000	3070.98270	   0.45243	   0.04299	   0.45447	  -5.42818
1383114.91685	  87.00000	2430.77780	   0.46207	   0.04734	   0.46449	  -5.84978
1383115.15485	  87.00000	1923.15370	   0.46900	   0.05079	   0.47174	  -6.18091
1383115.39285	  87.00000	1522.43580	   0.47695	   0.05184	   0.47976	  -6.20374
1383115.63085	  87.00000	1203.84460	   0.48555	   0.05517	   0.48867	  -6.48276
1383115.86985	  87.00000	 952.86591	   0.49408	   0.05926	   0.49762	  -6.83949
1383116.10785	  87.00000	 754.27557	   0.50388	   0.06116	   0.50758	  -6.92086
1383116.34485	  87.00000	 596.71857	   0.51104	   0.06239	   0.51484	  -6.96044
1383116.58285	  87.00000	 471.96338	   0.52235	   0.06682	   0.52661	  -7.28926
1383116.82185	  87.00000	 373.20856	   0.53170	   0.06905	   0.53616	  -7.39983
1383117.05985	  87.00000	 295.47278	   0.54133	   0.07287	   0.54622	  -7.66613
1383117.29885	  87.00000	 233.87738	   0.55203	   0.07767	   0.55747	  -8.00865
1383117.53685	  87.00000	 185.05922	   0.56202	   0.08169	   0.56792	  -8.27056
1383117.77285	  87.00000	 146.35823	   0.57338	   0.08708	   0.57996	  -8.63605
1383118.00985	  87.00000	 115.77804	   0.58591	   0.09026	   0.59282	  -8.75790
1383118.24385	  87.00000	  91.67210	   0.59707	   0.09675	   0.60486	  -9.20408
1383118.48885	  87.00000	  72.51701	   0.60968	   0.10415	   0.61852	  -9.69364
1383118.71785	  87.00000	  57.36816	   0.62529	   0.11376	   0.63555	 -10.31139
1383118.95485	  87.00000	  45.36290	   0.64086	   0.12238	   0.65244	 -10.81110
1383119.18685	  87.00000	  35.93134	   0.65999	   0.13399	   0.67345	 -11.47610
1383119.43785	  87.00000	  28.40909	   0.68112	   0.14569	   0.69652	 -12.07392
1383119.65185	  87.00000	  22.48202	   0.70553	   0.15650	   0.72268	 -12.50714
1383119.91685	  87.00000	  17.79613	   0.73551	   0.16512	   0.75382	 -12.65284
1383120.16885	  87.00000	  14.06813	   0.76819	   0.17061	   0.78690	 -12.52166
1383120.38485	  87.00000	  11.14480	   0.80272	   0.17072	   0.82067	 -12.00673
1383120.65285	  87.00000	   8.81772	   0.83544	   0.16531	   0.85164	 -11.19232
1383120.83085	  87.00000	   6.97545	   0.86523	   0.15606	   0.87919	 -10.22408
1383121.04885	  87.00000	   5.51730	   0.89298	   0.14400	   0.90451	  -9.16047
1383121.31785	  87.00000	   4.36941	   0.91498	   0.12864	   0.92398	  -8.00323
1383121.65285	  87.00000	   3.45686	   0.93401	   0.11428	   0.94098	  -6.97587
1383122.07184	  87.00000	   2.73547	   0.94834	   0.10105	   0.95371	  -6.08239
1383122.59584	  87.00000	   2.16054	   0.95954	   0.08989	   0.96374	  -5.35199
1383123.25484	  87.00000	   1.70952	   0.96691	   0.08064	   0.97027	  -4.76748
1383124.08384	  87.00000	   1.35352	   0.97364	   0.07235	   0.97633	  -4.24965
1383125.12684	  87.00000	   1.07079	   0.98003	   0.06732	   0.98234	  -3.92961
1383126.44084	  87.00000	   0.84734	   0.98457	   0.06405	   0.98665	  -3.72183
1383128.09584	  87.00000	   0.67072	   0.99002	   0.06340	   0.99205	  -3.66441
1383130.18484	  87.00000	   0.53067	   0.99543	   0.06430	   0.99750	  -3.69564
1383132.82184	  87.00000	   0.41976	   1.00143	   0.06853	   1.00378	  -3.91484
1383136.15283	  87.00000	   0.33183	   1.00729	   0.07700	   1.01023	  -4.37107
1383140.35883	  87.00000	   0.26261	   1.01164	   0.08602	   1.01529	  -4.85997
1383145.66683	  87.00000	   0.20791	   1.01633	   0.09610	   1.02086	  -5.40186
1383152.37182	  87.00000	   0.16452	   1.02485	   0.10758	   1.03048	  -5.99228
1383160.84781	  87.00000	   0.13007	   1.03605	   0.12285	   1.04331	  -6.76218
1383171.53781	  87.00000	   0.10309	   1.04855	   0.14207	   1.05813	  -7.71612
1383185.05180	  87.00000	   0.08153	   1.06347	   0.16194	   1.07573	  -8.65803
1383202.14978	  87.00000	   0.06443	   1.08579	   0.18697	   1.10177	  -9.77036
1383223.73677	  87.00000	   0.05102	   1.11681	   0.21691	   1.13768	 -10.99132
1383250.97874	  87.00000	   0.04042	   1.14828	   0.26105	   1.17758	 -12.80790
1383285.47472	  87.00000	   0.03192	   1.17313	   0.31086	   1.21361	 -14.84143
1383329.02168	  87.00000	   0.02528	   1.19590	   0.35560	   1.24765	 -16.55966
1383384.08764	  87.00000	   0.01999	   1.22958	   0.39159	   1.29043	 -17.66530
1398597.02507	  88.00000	20004.45300	   0.39143	  -0.01300	   0.39164	   1.90174
1398597.16807	  88.00000	15829.12600	   0.39878	   0.00116	   0.39878	  -0.16693
1398597.31007	  88.00000	12516.70300	   0.40640	   0.01092	   0.40654	  -1.53977
1398597.45207	  88.00000	9909.44240	   0.41419	   0.01961	   0.41466	  -2.70999
1398597.61607	  88.00000	7835.48000	   0.42245	   0.02578	   0.42324	  -3.49268
1398597.81707	  88.00000	6217.24610	   0.42918	   0.03309	   0.43046	  -4.40905
1398598.05507	  88.00000	4905.29100	   0.43766	   0.03530	   0.43908	  -4.61144
1398598.29407	  88.00000	3881.27370	   0.44354	   0.04160	   0.44548	  -5.35873
1398598.53207	  88.00000	3070.98270	   0.45363	   0.04345	   0.45571	  -5.47089
1398598.77007	  88.00000	2430.77780	   0.46156	   0.04865	   0.46412	  -6.01739
1398599.00807	  88.00000	1923.15370	   0.47068	   0.05023	   0.47336	  -6.09131
1398599.24607	  88.00000	1522.43580	   0.47726	   0.05370	   0.48028	  -6.41938
1398599.48407	  88.00000	1203.84460	   0.48572	   0.05544	   0.48887	  -6.51206
1398599.72307	  88.00000	 952.86591	   0.49462	   0.05868	   0.49809	  -6.76626
1398599.96107	  88.00000	 754.27557	   0.50306	   0.06166	   0.50683	  -6.98838
1398600.19807	  88.00000	 596.71857	   0.51255	   0.06539	   0.51671	  -7.27022
1398600.43607	  88.00000	 471.96338	   0.52153	   0.06804	   0.52595	  -7.43331
1398600.67507	  88.00000	 373.20856	   0.53153	   0.07147	   0.53632	  -7.65851
1398600.91307	  88.00000	 295.47278	   0.54090	   0.07425	   0.54598	  -7.81666
1398601.15207	  88.00000	 233.87738	   0.55013	   0.07658	   0.55543	  -7.92460
1398601.39007	  88.00000	 185.05922	   0.56166	   0.08052	   0.56740	  -8.15804
1398601.62607	  88.00000	 146.35823	   0.57349	   0.08498	   0.57975	  -8.42861
1398601.86307	  88.00000	 115.77804	   0.58523	   0.09146	   0.59233	  -8.88231
1398602.09707	  88.00000	  91.67210	   0.59799	   0.09700	   0.60581	  -9.21365
1398602.34207	  88.00000	  72.51701	   0.61030	   0.10660	   0.61954	  -9.90775
1398602.57107	  88.00000	  57.36816	   0.62491	   0.11388	   0.63520	 -10.32802
1398602.80807	  88.00000	  45.36290	   0.64144	   0.12287	   0.65310	 -10.84409
1398603.04007	  88.00000	  35.93134	   0.66009	   0.13516	   0.67379	 -11.57160
1398603.29107	  88.00000	  28.40909	   0.68218	   0.14602	   0.69763	 -12.08144
1398603.50507	  88.00000	  22.48202	   0.70673	   0.15646	   0.72384	 -12.48292
1398603.77007	  88.00000	  17.79613	   0.73656	   0.16512	   0.75484	 -12.63534
1398604.02207	  88.00000	  14.06813	   0.76824	   0.17136	   0.78712	 -12.57419
1398604.23807	  88.00000	  11.14480	   0.80283	   0.17200	   0.82105	 -12.09214
1398604.50607	  88.00000	   8.81772	   0.83872	   0.16752	   0.85529	 -11.29505
1398604.68407	  88.00000	   6.97545	   0.86756	   0.15815	   0.88186	 -10.33110
1398604.90207	  88.00000	   5.51730	   0.89766	   0.14516	   0.90932	  -9.18595
1398605.17107	  88.00000	   4.36941	   0.91742	   0.13039	   0.92664	  -8.08882
1398605.50607	  88.00000	   3.45686	   0.93713	   0.11558	   0.94423	  -7.03111
1398605.92507	  88.00000	   2.73547	   0.95171	   0.10238	   0.95720	  -6.13996
1398606.45007	  88.00000	   2.16054	   0.96269	   0.09062	   0.96694	  -5.37777
1398607.10906	  88.00000	   1.70952	   0.97086	   0.08073	   0.97421	  -4.75334
1398607.93806	  88.00000	   1.35352	   0.97719	   0.07328	   0.97993	  -4.28840
1398608.98106	  88.00000	   1.07079	   0.98252	   0.06768	   0.98485	  -3.94030
1398610.29506	  88.00000	   0.84734	   0.98763	   0.06471	   0.98975	  -3.74885
1398611.95006	  88.00000	   0.67072	   0.99320	   0.06380	   0.99525	  -3.67564
1398614.03906	  88.00000	   0.53067	   0.99906	   0.06437	   1.00113	  -3.68651
1398616.67606	  88.00000	   0.41976	   1.00514	   0.06930	   1.00753	  -3.94424
1398620.00705	  88.00000	   0.33183	   1.00944	   0.07721	   1.01239	  -4.37393
1398624.21305	  88.00000	   0.26261	   1.01390	   0.08573	   1.01752	  -4.83301
1398629.52105	  88.00000	   0.20791	   1.01983	   0.09489	   1.02424	  -5.31576
1398636.22604	  88.00000	   0.16452	   1.02932	   0.10646	   1.03481	  -5.90492
1398644.70204	  88.00000	   0.13007	   1.04044	   0.12250	   1.04763	  -6.71525
1398655.39203	  88.00000	   0.10309	   1.05237	   0.14072	   1.06173	  -7.61621
1398668.90602	  88.00000	   0.08153	   1.06894	   0.16049	   1.08092	  -8.53848
1398686.00400	  88.00000	   0.06443	   1.09120	   0.18702	   1.10711	  -9.72526
1398707.58999	  88.00000	   0.05102	   1.12156	   0.21873	   1.14268	 -11.03530
1398734.83297	  88.00000	   0.04042	   1.14920	   0.26334	   1.17899	 -12.90656
1398769.32894	  88.00000	   0.03192	   1.17189	   0.31027	   1.21227	 -14.82917
1398812.87591	  88.00000	   0.02528	   1.19660	   0.34976	   1.24666	 -16.29325
1398867.94186	  88.00000	   0.01999	   1.23349	   0.38405	   1.29190	 -17.29402
1414071.59691	  89.00000	20004.45300	   0.38963	  -0.01366	   0.38987	   2.00797
1414071.73991	  89.00000	15829.12600	   0.39872	   0.00060	   0.39872	  -0.08665
1414071.88191	  89.00000	12516.70300	   0.40670	   0.01054	   0.40684	  -1.48458
1414072.02391	  89.00000	9909.44240	   0.41428	   0.02004	   0.41477	  -2.76935
1414072.18791	  89.00000	7835.48000	   0.42204	   0.02786	   0.42296	  -3.77630
1414072.38891	  89.00000	6217.24610	   0.43082	   0.03208	   0.43201	  -4.25898
1414072.62691	  89.00000	4905.29100	   0.43746	   0.03828	   0.43913	  -5.00157
1414072.86591	  89.00000	3881.27370	   0.44644	   0.04199	   0.44841	  -5.37329
1414073.10391	  89.00000	3070.98270	   0.45292	   0.04433	   0.45508	  -5.59015
1414073.34191	  89.00000	2430.77780	   0.46154	   0.04726	   0.46396	  -5.84661
1414073.57991	  89.00000	1923.15370	   0.46836	   0.05148	   0.47118	  -6.27231
1414073.81791	  89.00000	1522.43580	   0.47636	   0.05332	   0.47934	  -6.38711
1414074.05591	  89.00000	1203.84460	   0.48548	   0.05675	   0.48879	  -6.66780
1414074.29490	  89.00000	 952.86591	   0.49439	   0.05882	   0.49787	  -6.78479
1414074.53290	  89.00000	 754.27557	   0.50263	   0.06162	   0.50639	  -6.98939
1414074.76990	  89.00000	 596.71857	   0.51296	   0.06468	   0.51703	  -7.18690
1414075.00790	  89.00000	 471.96338	   0.52207	   0.06727	   0.52639	  -7.34218
1414075.24690	  89.00000	 373.20856	   0.53089	   0.06961	   0.53544	  -7.47037
1414075.48490	  89.00000	 295.47278	   0.54226	   0.07336	   0.54720	  -7.70485
1414075.72390	  89.00000	 233.87738	   0.55309	   0.07771	   0.55852	  -7.99769
1414075.96190	  89.00000	 185.05922	   0.56189	   0.08107	   0.56771	  -8.20982
1414076.19790	  89.00000	 146.35823	   0.57438	   0.08477	   0.58060	  -8.39500
1414076.43490	  89.00000	 115.77804	   0.58571	   0.09263	   0.59299	  -8.98687
1414076.66890	  89.00000	  91.67210	   0.59805	   0.09703	   0.60587	  -9.21541
1414076.91390	  89.00000	  72.51701	   0.61021	   0.10488	   0.61916	  -9.75220
1414077.14390	  89.00000	  57.36816	   0.62537	   0.11353	   0.63560	 -10.28907
1414077.37990	  89.00000	  45.36290	   0.64129	   0.12395	   0.65315	 -10.93927
1414077.61190	  89.00000	  35.93134	   0.66013	   0.13236	   0.67327	 -11.33752
1414077.86290	  89.00000	  28.40909	   0.68228	   0.14576	   0.69767	 -12.05941
1414078.07690	  89.00000	  22.48202	   0.70756	   0.15741	   0.72486	 -12.54248
1414078.34190	  89.00000	  17.79613	   0.73549	   0.16655	   0.75411	 -12.75939
1414078.59390	  89.00000	  14.06813	   0.76956	   0.17285	   0.78874	 -12.65927
1414078.80990	  89.00000	  11.14480	   0.80435	   0.17271	   0.82269	 -12.11874
1414079.07790	  89.00000	   8.81772	   0.83822	   0.16767	   0.85482	 -11.31167
1414079.25590	  89.00000	   6.97545	   0.86960	   0.15925	   0.88406	 -10.37740
1414079.47390	  89.00000	   5.51730	   0.89675	   0.14468	   0.90835	  -9.16508
1414079.74290	  89.00000	   4.36941	   0.91995	   0.13180	   0.92934	  -8.15327
1414080.07790	  89.00000	   3.45686	   0.93825	   0.11499	   0.94527	  -6.98723
1414080.49690	  89.00000	   2.73547	   0.95442	   0.10312	   0.95997	  -6.16640
1414081.02190	  89.00000	   2.16054	   0.96502	   0.09148	   0.96934	  -5.41504
1414081.68190	  89.00000	   1.70952	   0.97249	   0.08102	   0.97586	  -4.76251
1414082.50990	  89.00000	   1.35352	   0.98004	   0.07284	   0.98274	  -4.25051
1414083.55290	  89.00000	   1.07079	   0.98567	   0.06781	   0.98800	  -3.93555
1414084.86690	  89.00000	   0.84734	   0.99073	   0.06517	   0.99287	  -3.76344
1414086.52190	  89.00000	   0.67072	   0.99563	   0.06346	   0.99765	  -3.64715
1414088.61089	  89.00000	   0.53067	   1.00122	   0.06443	   1.00329	  -3.68189
1414091.24789	  89.00000	   0.41976	   1.00774	   0.06875	   1.01008	  -3.90288
1414094.57889	  89.00000	   0.33183	   1.01316	   0.07663	   1.01605	  -4.32542
1414098.78489	  89.00000	   0.26261	   1.01772	   0.08605	   1.02135	  -4.83267
1414104.09288	  89.00000	   0.20791	   1.02308	   0.09567	   1.02754	  -5.34248
1414110.79788	  89.00000	   0.16452	   1.03159	   0.10696	   1.03712	  -5.91953
1414119.27387	  89.00000	   0.13007	   1.04312	   0.12292	   1.05034	  -6.72091
1414129.96386	  89.00000	   0.10309	   1.05484	   0.14127	   1.06426	  -7.62822
1414143.47785	  89.00000	   0.08153	   1.07033	   0.16181	   1.08249	  -8.59672
1414160.57584	  89.00000	   0.06443	   1.09122	   0.18693	   1.10712	  -9.72069
1414182.16282	  89.00000	   0.05102	   1.12063	   0.21490	   1.14105	 -10.85560
1414209.40480	  89.00000	   0.04042	   1.15233	   0.25761	   1.18078	 -12.60179
1414243.90077	  89.00000	   0.03192	   1.17831	   0.30683	   1.21760	 -14.59552
1414287.44774	  89.00000	   0.02528	   1.20239	   0.35097	   1.25257	 -16.27204
1414342.51370	  89.00000	   0.01999	   1.23542	   0.38756	   1.29479	 -17.41710
1429533.40596	  90.00000	20004.45300	   0.39210	  -0.01312	   0.39232	   1.91649
1429533.54796	  90.00000	15829.12600	   0.39908	   0.00073	   0.39909	  -0.10473
1429533.68996	  90.00000	12516.70300	   0.40698	   0.01168	   0.40715	  -1.64381
1429533.83196	  90.00000	9909.44240	   0.41464	   0.01886	   0.41507	  -2.60450
1429533.99596	  90.00000	7835.48000	   0.42300	   0.02717	   0.42387	  -3.67485
1429534.19696	  90.00000	6217.24610	   0.42906	   0.03300	   0.43033	  -4.39849
1429534.43496	  90.00000	4905.29100	   0.43886	   0.03717	   0.44043	  -4.84102
1429534.67396	  90.00000	3881.27370	   0.44567	   0.04164	   0.44761	  -5.33817
1429534.91196	  90.00000	3070.98270	   0.45313	   0.04470	   0.45533	  -5.63336
1429535.14996	  90.00000	2430.77780	   0.46076	   0.04741	   0.46319	  -5.87518
1429535.38796	  90.00000	1923.15370	   0.46833	   0.05144	   0.47114	  -6.26862
1429535.62596	  90.00000	1522.43580	   0.47664	   0.05492	   0.47980	  -6.57231
1429535.86396	  90.00000	1203.84460	   0.48509	   0.05682	   0.48840	  -6.68134
1429536.10296	  90.00000	 952.86591	   0.49448	   0.05986	   0.49809	  -6.90300
1429536.34096	  90.00000	 754.27557	   0.50370	   0.06291	   0.50762	  -7.11926
1429536.57796	  90.00000	 596.71857	   0.51289	   0.06519	   0.51701	  -7.24414
1429536.81596	  90.00000	 471.96338	   0.52123	   0.06811	   0.52566	  -7.44514
1429537.05496	  90.00000	 373.20856	   0.53163	   0.07082	   0.53633	  -7.58833
1429537.29296	  90.00000	 295.47278	   0.54075	   0.07453	   0.54586	  -7.84718
1429537.53196	  90.00000	 233.87738	   0.55393	   0.07663	   0.55920	  -7.87638
1429537.76996	  90.00000	 185.05922	   0.56451	   0.08077	   0.57026	  -8.14223
1429538.00596	  90.00000	 146.35823	   0.57480	   0.08599	   0.58120	  -8.50795
1429538.24296	  90.00000	 115.77804	   0.58576	   0.08911	   0.59250	  -8.64990
1429538.47696	  90.00000	  91.67210	   0.59895	   0.09780	   0.60688	  -9.27367
1429538.72196	  90.00000	  72.51701	   0.60998	   0.10574	   0.61907	  -9.83440
1429538.95096	  90.00000	  57.36816	   0.62445	   0.11349	   0.63468	 -10.30040
1429539.18795	  90.00000	  45.36290	   0.64144	   0.12492	   0.65349	 -11.02047
1429539.41995	  90.00000	  35.93134	   0.65957	   0.13566	   0.67338	 -11.62223
1429539.67095	  90.00000	  28.40909	   0.68088	   0.14493	   0.69613	 -12.01677
1429539.88495	  90.00000	  22.48202	   0.70665	   0.15848	   0.72421	 -12.64076
1429540.14995	  90.00000	  17.79613	   0.73640	   0.16693	   0.75508	 -12.77238
1429540.40195	  90.00000	  14.06813	   0.76878	   0.17215	   0.78782	 -12.62171
1429540.61795	  90.00000	  11.14480	   0.80346	   0.17133	   0.82152	 -12.03776
1429540.88595	  90.00000	   8.81772	   0.83832	   0.16967	   0.85532	 -11.44139
1429541.06395	  90.00000	   6.97545	   0.86984	   0.15801	   0.88407	 -10.29605
1429541.28195	  90.00000	   5.51730	   0.89693	   0.14699	   0.90889	  -9.30678
1429541.55095	  90.00000	   4.36941	   0.92059	   0.13115	   0.92988	  -8.10824
1429541.88595	  90.00000	   3.45686	   0.94034	   0.11726	   0.94762	  -7.10806
1429542.30495	  90.00000	   2.73547	   0.95465	   0.10222	   0.96011	  -6.11176
1429542.82995	  90.00000	   2.16054	   0.96693	   0.08976	   0.97109	  -5.30368
1429543.48995	  90.00000	   1.70952	   0.97550	   0.08085	   0.97885	  -4.73787
1429544.31795	  90.00000	   1.35352	   0.98208	   0.07401	   0.98487	  -4.30942
1429545.36095	  90.00000	   1.07079	   0.98705	   0.06921	   0.98948	  -4.01075
1429546.67495	  90.00000	   0.84734	   0.99235	   0.06589	   0.99454	  -3.79858
1429548.32995	  90.00000	   0.67072	   0.99720	   0.06409	   0.99926	  -3.67732
1429550.41895	  90.00000	   0.53067	   1.00234	   0.06580	   1.00449	  -3.75608
1429553.05594	  90.00000	   0.41976	   1.00723	   0.06837	   1.00955	  -3.88297
1429556.38694	  90.00000	   0.33183	   1.01294	   0.07323	   1.01559	  -4.13509
1429560.59294	  90.00000	   0.26261	   1.02086	   0.08151	   1.02411	  -4.56531
1429565.90093	  90.00000	   0.20791	   1.02966	   0.09449	   1.03399	  -5.24307
1429572.60593	  90.00000	   0.16452	   1.03697	   0.11122	   1.04291	  -6.12190
1429581.08192	  90.00000	   0.13007	   1.04411	   0.12856	   1.05200	  -7.01928
1429591.77191	  90.00000	   0.10309	   1.05460	   0.14493	   1.06452	  -7.82506
1429605.28590	  90.00000	   0.08153	   1.06986	   0.16477	   1.08248	  -8.75551
1429622.38389	  90.00000	   0.06443	   1.08968	   0.18970	   1.10607	  -9.87529
1429643.97087	  90.00000	   0.05102	   1.11064	   0.21791	   1.13181	 -11.10048
1429671.21285	  90.00000	   0.04042	   1.13714	   0.24650	   1.16355	 -12.23078
1429705.70883	  90.00000	   0.03192	   1.17614	   0.27925	   1.20883	 -13.35619
1429749.25579	  90.00000	   0.02528	   1.22431	   0.32697	   1.26722	 -14.95283
1429804.32175	  90.00000	   0.01999	   1.26979	   0.38909	   1.32806	 -17.03606
1444990.81082	  91.00000	20004.45300	   0.39005	  -0.01295	   0.39027	   1.90200
1444990.95382	  91.00000	15829.12600	   0.39797	   0.00091	   0.39797	  -0.13159
1444991.09582	  91.00000	12516.70300	   0.40620	   0.01127	   0.40636	  -1.58955
1444991.23782	  91.00000	9909.44240	   0.41498	   0.02004	   0.41546	  -2.76438
1444991.40182	  91.00000	7835.48000	   0.42283	   0.02579	   0.42362	  -3.49065
1444991.60282	  91.00000	6217.24610	   0.42945	   0.03346	   0.43075	  -4.45547
1444991.84082	  91.00000	4905.29100	   0.43816	   0.03799	   0.43981	  -4.95593
1444992.07982	  91.00000	3881.27370	   0.44557	   0.04176	   0.44753	  -5.35397
1444992.31782	  91.00000	3070.98270	   0.45292	   0.04387	   0.45504	  -5.53256
1444992.55582	  91.00000	2430.77780	   0.46106	   0.04734	   0.46348	  -5.86279
1444992.79382	  91.00000	1923.15370	   0.47118	   0.05033	   0.47386	  -6.09717
1444993.03182	  91.00000	1522.43580	   0.47560	   0.05411	   0.47867	  -6.49033
1444993.26982	  91.00000	1203.84460	   0.48554	   0.05661	   0.48883	  -6.64971
1444993.50882	  91.00000	 952.86591	   0.49459	   0.05992	   0.49821	  -6.90772
1444993.74682	  91.00000	 754.27557	   0.50315	   0.06133	   0.50687	  -6.94974
1444993.98382	  91.00000	 596.71857	   0.51182	   0.06323	   0.51571	  -7.04303
1444994.22182	  91.00000	 471.96338	   0.52097	   0.06597	   0.52513	  -7.21712
1444994.46082	  91.00000	 373.20856	   0.53191	   0.06985	   0.53648	  -7.48145
1444994.69782	  91.00000	 295.47278	   0.54069	   0.07324	   0.54563	  -7.71425
1444994.93781	  91.00000	 233.87738	   0.55037	   0.07562	   0.55554	  -7.82362
1444995.17581	  91.00000	 185.05922	   0.56147	   0.07997	   0.56713	  -8.10646
1444995.41181	  91.00000	 146.35823	   0.57336	   0.08561	   0.57972	  -8.49251
1444995.64781	  91.00000	 115.77804	   0.58522	   0.09076	   0.59221	  -8.81586
1444995.88281	  91.00000	  91.67210	   0.59726	   0.09761	   0.60518	  -9.28146
1444996.12781	  91.00000	  72.51701	   0.61104	   0.10439	   0.61989	  -9.69479
1444996.35681	  91.00000	  57.36816	   0.62497	   0.11259	   0.63503	 -10.21254
1444996.59381	  91.00000	  45.36290	   0.64151	   0.12364	   0.65331	 -10.90933
1444996.82581	  91.00000	  35.93134	   0.65955	   0.13439	   0.67310	 -11.51740
1444997.07681	  91.00000	  28.40909	   0.68165	   0.14505	   0.69691	 -12.01310
1444997.29081	  91.00000	  22.48202	   0.70489	   0.15719	   0.72221	 -12.57102
1444997.55581	  91.00000	  17.79613	   0.73604	   0.16585	   0.75450	 -12.69802
1444997.80781	  91.00000	  14.06813	   0.76977	   0.17174	   0.78869	 -12.57714
1444998.02381	  91.00000	  11.14480	   0.80339	   0.17278	   0.82176	 -12.13706
1444998.29181	  91.00000	   8.81772	   0.83832	   0.16858	   0.85510	 -11.37033
1444998.46981	  91.00000	   6.97545	   0.86703	   0.15995	   0.88166	 -10.45254
1444998.68781	  91.00000	   5.51730	   0.89744	   0.14598	   0.90924	  -9.23914
1444998.95681	  91.00000	   4.36941	   0.91759	   0.13121	   0.92692	  -8.13763
1444999.29181	  91.00000	   3.45686	   0.93754	   0.11558	   0.94464	  -7.02789
1444999.71081	  91.00000	   2.73547	   0.95200	   0.10232	   0.95749	  -6.13445
1445000.23581	  91.00000	   2.16054	   0.96209	   0.09146	   0.96643	  -5.43046
1445000.89481	  91.00000	   1.70952	   0.97029	   0.08073	   0.97364	  -4.75615
1445001.72381	  91.00000	   1.35352	   0.97746	   0.07310	   0.98019	  -4.27691
1445002.76681	  91.00000	   1.07079	   0.98332	   0.06771	   0.98564	  -3.93915
1445004.08081	  91.00000	   0.84734	   0.98889	   0.06450	   0.99099	  -3.73169
1445005.73581	  91.00000	   0.67072	   0.99382	   0.06390	   0.99588	  -3.67896
1445007.82480	  91.00000	   0.53067	   0.99976	   0.06476	   1.00186	  -3.70641
1445010.46180	  91.00000	   0.41976	   1.00578	   0.06980	   1.00820	  -3.96990
1445013.79280	  91.00000	   0.33183	   1.01085	   0.07725	   1.01380	  -4.37020
1445017.99880	  91.00000	   0.26261	   1.01518	   0.08592	   1.01881	  -4.83790
1445023.30679	  91.00000	   0.20791	   1.02065	   0.09536	   1.02509	  -5.33778
1445030.01179	  91.00000	   0.16452	   1.03057	   0.10706	   1.03611	  -5.93069
1445038.48778	  91.00000	   0.13007	   1.04152	   0.12296	   1.04875	  -6.73296
1445049.17777	  91.00000	   0.10309	   1.05376	   0.14149	   1.06321	  -7.64747
1445062.69176	  91.00000	   0.08153	   1.06985	   0.16192	   1.08203	  -8.60641
1445079.78975	  91.00000	   0.06443	   1.09265	   0.18717	   1.10856	  -9.72057
1445101.37673	  91.00000	   0.05102	   1.12267	   0.21912	   1.14385	 -11.04409
1445128.61871	  91.00000	   0.04042	   1.15122	   0.26297	   1.18088	 -12.86709
1445163.11468	  91.00000	   0.03192	   1.17424	   0.31055	   1.21461	 -14.81363
1445206.66165	  91.00000	   0.02528	   1.19838	   0.35054	   1.24860	 -16.30500
1445261.72761	  91.00000	   0.01999	   1.23493	   0.38539	   1.29367	 -17.33183
1460443.33508	  92.00000	20004.45300	   0.39135	  -0.01278	   0.39156	   1.87045
1460443.47808	  92.00000	15829.12600	   0.39884	   0.00028	   0.39884	  -0.03994
1460443.62008	  92.00000	12516.70300	   0.40695	   0.01270	   0.40715	  -1.78760
1460443.76208	  92.00000	9909.44240	   0.41496	   0.02005	   0.41544	  -2.76614
1460443.92608	  92.00000	7835.48000	   0.42404	   0.02702	   0.42490	  -3.64648
1460444.12708	  92.00000	6217.24610	   0.43022	   0.03292	   0.43148	  -4.37546
1460444.36508	  92.00000	4905.29100	   0.43706	   0.03870	   0.43877	  -5.05973
1460444.60308	  92.00000	3881.27370	   0.44509	   0.04038	   0.44691	  -5.18442
1460444.84108	  92.00000	3070.98270	   0.45320	   0.04539	   0.45546	  -5.71971
1460445.08008	  92.00000	2430.77780	   0.46007	   0.04801	   0.46257	  -5.95780
1460445.31808	  92.00000	1923.15370	   0.46879	   0.05046	   0.47149	  -6.14395
1460445.55608	  92.00000	1522.43580	   0.47787	   0.05444	   0.48096	  -6.49896
1460445.79408	  92.00000	1203.84460	   0.48550	   0.05552	   0.48866	  -6.52397
1460446.03308	  92.00000	 952.86591	   0.49364	   0.05793	   0.49703	  -6.69286
1460446.27108	  92.00000	 754.27557	   0.50263	   0.06088	   0.50630	  -6.90648
1460446.50808	  92.00000	 596.71857	   0.51250	   0.06497	   0.51661	  -7.22514
1460446.74608	  92.00000	 471.96338	   0.52166	   0.06776	   0.52604	  -7.40084
1460446.98508	  92.00000	 373.20856	   0.52890	   0.06883	   0.53336	  -7.41423
1460447.22208	  92.00000	 295.47278	   0.54172	   0.07197	   0.54648	  -7.56747
1460447.46208	  92.00000	 233.87738	   0.55197	   0.07733	   0.55736	  -7.97520
1460447.70008	  92.00000	 185.05922	   0.56177	   0.08063	   0.56752	  -8.16833
1460447.93608	  92.00000	 146.35823	   0.57310	   0.08546	   0.57944	  -8.48170
1460448.17208	  92.00000	 115.77804	   0.58559	   0.09058	   0.59255	  -8.79296
1460448.40708	  92.00000	  91.67210	   0.59795	   0.09769	   0.60588	  -9.27852
1460448.65208	  92.00000	  72.51701	   0.61111	   0.10421	   0.61993	  -9.67762
1460448.88108	  92.00000	  57.36816	   0.62453	   0.11336	   0.63473	 -10.28763
1460449.11808	  92.00000	  45.36290	   0.64007	   0.12228	   0.65165	 -10.81583
1460449.35008	  92.00000	  35.93134	   0.65904	   0.13367	   0.67246	 -11.46567
1460449.60108	  92.00000	  28.40909	   0.68021	   0.14646	   0.69580	 -12.15101
1460449.81508	  92.00000	  22.48202	   0.70715	   0.15854	   0.72470	 -12.63683
1460450.08008	  92.00000	  17.79613	   0.73553	   0.16613	   0.75406	 -12.72786
1460450.33208	  92.00000	  14.06813	   0.77047	   0.17229	   0.78950	 -12.60493
1460450.54808	  92.00000	  11.14480	   0.80483	   0.17293	   0.82320	 -12.12639
1460450.81508	  92.00000	   8.81772	   0.83805	   0.16927	   0.85498	 -11.41927
1460450.99308	  92.00000	   6.97545	   0.86733	   0.15943	   0.88186	 -10.41569
1460451.21108	  92.00000	   5.51730	   0.89617	   0.14664	   0.90808	  -9.29310
1460451.48008	  92.00000	   4.36941	   0.91819	   0.13291	   0.92776	  -8.23624
1460451.81508	  92.00000	   3.45686	   0.93716	   0.11786	   0.94454	  -7.16778
1460452.23408	  92.00000	   2.73547	   0.95233	   0.10325	   0.95791	  -6.18771
1460452.75908	  92.00000	   2.16054	   0.96340	   0.09151	   0.96773	  -5.42627
1460453.41808	  92.00000	   1.70952	   0.97216	   0.08008	   0.97546	  -4.70925
1460454.24708	  92.00000	   1.35352	   0.98034	   0.07294	   0.98305	  -4.25500
1460455.29007	  92.00000	   1.07079	   0.98563	   0.06886	   0.98803	  -3.99668
1460456.60407	  92.00000	   0.84734	   0.99048	   0.06655	   0.99271	  -3.84367
1460458.25907	  92.00000	   0.67072	   0.99436	   0.06561	   0.99652	  -3.77508
1460460.34807	  92.00000	   0.53067	   0.99918	   0.06586	   1.00135	  -3.77111
1460462.98507	  92.00000	   0.41976	   1.00456	   0.06938	   1.00695	  -3.95108
1460466.31607	  92.00000	   0.33183	   1.00962	   0.07445	   1.01237	  -4.21741
1460470.52206	  92.00000	   0.26261	   1.01614	   0.08191	   1.01944	  -4.60834
1460475.83006	  92.00000	   0.20791	   1.02483	   0.09191	   1.02894	  -5.12475
1460482.53505	  92.00000	   0.16452	   1.03680	   0.10656	   1.04226	  -5.86829
1460491.01105	  92.00000	   0.13007	   1.04839	   0.12736	   1.05610	  -6.92640
1460501.70104	  92.00000	   0.10309	   1.05804	   0.15091	   1.06875	  -8.11730
1460515.21503	  92.00000	   0.08153	   1.06855	   0.17253	   1.08239	  -9.17188
1460532.31301	  92.00000	   0.06443	   1.08450	   0.19706	   1.10226	 -10.29862
1460553.90000	  92.00000	   0.05102	   1.10767	   0.22124	   1.12955	 -11.29547
1460581.14198	  92.00000	   0.04042	   1.13448	   0.25199	   1.16213	 -12.52307
1460615.63795	  92.00000	   0.03192	   1.16501	   0.28577	   1.19955	 -13.78234
1460659.18492	  92.00000	   0.02528	   1.20693	   0.31927	   1.24844	 -14.81699
1460714.25087	  92.00000	   0.01999	   1.26294	   0.36555	   1.31478	 -16.14266
1475885.58916	  93.00000	20004.45300	   0.38951	  -0.01372	   0.38975	   2.01700
1475885.73216	  93.00000	15829.12600	   0.39888	   0.00088	   0.39888	  -0.12645
1475885.87416	  93.00000	12516.70300	   0.40631	   0.01167	   0.40648	  -1.64575
1475886.01616	  93.00000	9909.44240	   0.41441	   0.02178	   0.41498	  -3.00891
1475886.18016	  93.00000	7835.48000	   0.42172	   0.02776	   0.42263	  -3.76599
1475886.38116	  93.00000	6217.24610	   0.42915	   0.03343	   0.43045	  -4.45395
1475886.61916	  93.00000	4905.29100	   0.43800	   0.03664	   0.43953	  -4.78235
1475886.85816	  93.00000	3881.27370	   0.44498	   0.04052	   0.44683	  -5.20354
1475887.09616	  93.00000	3070.98270	   0.45270	   0.04466	   0.45490	  -5.63476
1475887.33416	  93.00000	2430.77780	   0.46121	   0.04853	   0.46375	  -6.00653
1475887.57216	  93.00000	1923.15370	   0.46900	   0.05239	   0.47192	  -6.37398
1475887.81016	  93.00000	1522.43580	   0.47742	   0.05447	   0.48052	  -6.50913
1475888.04816	  93.00000	1203.84460	   0.48554	   0.05464	   0.48860	  -6.42128
1475888.28716	  93.00000	 952.86591	   0.49650	   0.05881	   0.49997	  -6.75482
1475888.52516	  93.00000	 754.27557	   0.50326	   0.06197	   0.50706	  -7.02030
1475888.76216	  93.00000	 596.71857	   0.51225	   0.06444	   0.51628	  -7.16982
1475889.00016	  93.00000	 471.96338	   0.52277	   0.06724	   0.52708	  -7.32923
1475889.23916	  93.00000	 373.20856	   0.53176	   0.07232	   0.53665	  -7.74509
1475889.47716	  93.00000	 295.47278	   0.54138	   0.07186	   0.54613	  -7.56091
1475889.71616	  93.00000	 233.87738	   0.55220	   0.07830	   0.55772	  -8.07068
