Repository: kbm2110/Battery_Diagnostics_Thesis

# Battery_Diagnostics_Thesis
 Data-driven battery diagnostics using EIS

**Author:** Bala Manikanta Yaswanth Kanagarla
**Institution:** Technische Hochschule Ingolstadt (THI)
**Supervisor:** Prof. Dr. H.-G. Schweiger

## Overview

This project implements a machine learning framework for 
non-invasive State of Health (SoH) estimation of lithium-ion 
batteries using Electrochemical Impedance Spectroscopy (EIS).

Eight physically interpretable features are extracted from 
impedance spectra and used to train six ML models under a 
strict cell-level train-test split. The stacking ensemble 
achieves R² = 0.9122 and RMSE = 0.0234 on completely unseen 
cells.

---

File: data/EIS/EIS_state_V_35C01.txt (part 11 of 39)
time/s	           cycle number	freq/Hz	           Re(Z)/Ohm	  -Im(Z)/Ohm	   |Z|/Ohm	   Phase(Z)/deg
1302697.32630	  85.00000	9909.44240	   0.29688	   0.01386	   0.29721	  -2.67316
1302697.49030	  85.00000	7835.48000	   0.30435	   0.02145	   0.30510	  -4.03132
1302697.69130	  85.00000	6217.24610	   0.31144	   0.02932	   0.31282	  -5.37890
1302697.92930	  85.00000	4905.29100	   0.31892	   0.03709	   0.32107	  -6.63358
1302698.16830	  85.00000	3881.27370	   0.32614	   0.04151	   0.32877	  -7.25295
1302698.40630	  85.00000	3070.98270	   0.33412	   0.04665	   0.33736	  -7.94774
1302698.64430	  85.00000	2430.77780	   0.34224	   0.05012	   0.34589	  -8.33117
1302698.88230	  85.00000	1923.15370	   0.35053	   0.05595	   0.35497	  -9.06866
1302699.12030	  85.00000	1522.43580	   0.36095	   0.05803	   0.36558	  -9.13367
1302699.35830	  85.00000	1203.84460	   0.36893	   0.06385	   0.37441	  -9.81945
1302699.59730	  85.00000	 952.86591	   0.37995	   0.06594	   0.38563	  -9.84547
1302699.83530	  85.00000	 754.27557	   0.38883	   0.07100	   0.39526	 -10.34844
1302700.07230	  85.00000	 596.71857	   0.39930	   0.07559	   0.40639	 -10.72023
1302700.31030	  85.00000	 471.96338	   0.41058	   0.07827	   0.41798	 -10.79344
1302700.54930	  85.00000	 373.20856	   0.42343	   0.08237	   0.43137	 -11.00888
1302700.78730	  85.00000	 295.47278	   0.43455	   0.08717	   0.44320	 -11.34289
1302701.02630	  85.00000	 233.87738	   0.44743	   0.09118	   0.45663	 -11.51884
1302701.26430	  85.00000	 185.05922	   0.45972	   0.09472	   0.46938	 -11.64269
1302701.50029	  85.00000	 146.35823	   0.47286	   0.10297	   0.48394	 -12.28482
1302701.73729	  85.00000	 115.77804	   0.48813	   0.10666	   0.49965	 -12.32531
1302701.97129	  85.00000	  91.67210	   0.50474	   0.11377	   0.51740	 -12.70271
1302702.21629	  85.00000	  72.51701	   0.52301	   0.12150	   0.53694	 -13.07821
1302702.44529	  85.00000	  57.36816	   0.54039	   0.12881	   0.55553	 -13.40726
1302702.68229	  85.00000	  45.36290	   0.56435	   0.13640	   0.58060	 -13.58715
1302702.91429	  85.00000	  35.93134	   0.58889	   0.14084	   0.60550	 -13.44990
1302703.16529	  85.00000	  28.40909	   0.61716	   0.14452	   0.63386	 -13.17954
1302703.37929	  85.00000	  22.48202	   0.64494	   0.14281	   0.66057	 -12.48594
1302703.64429	  85.00000	  17.79613	   0.67383	   0.13688	   0.68759	 -11.48296
1302703.89629	  85.00000	  14.06813	   0.69765	   0.12681	   0.70908	 -10.30172
1302704.11229	  85.00000	  11.14480	   0.71926	   0.11480	   0.72837	  -9.06805
1302704.38029	  85.00000	   8.81772	   0.73611	   0.10108	   0.74301	  -7.81855
1302704.55829	  85.00000	   6.97545	   0.74953	   0.08962	   0.75487	  -6.81831
1302704.77629	  85.00000	   5.51730	   0.75969	   0.07835	   0.76372	  -5.88804
1302705.04529	  85.00000	   4.36941	   0.76852	   0.06696	   0.77143	  -4.97966
1302705.38129	  85.00000	   3.45686	   0.77351	   0.05987	   0.77582	  -4.42590
1302705.79929	  85.00000	   2.73547	   0.77978	   0.05411	   0.78165	  -3.96949
1302706.32429	  85.00000	   2.16054	   0.78388	   0.04839	   0.78537	  -3.53245
1302706.98429	  85.00000	   1.70952	   0.78842	   0.04618	   0.78978	  -3.35195
1302707.81229	  85.00000	   1.35352	   0.79067	   0.04369	   0.79188	  -3.16252
1302708.85529	  85.00000	   1.07079	   0.79555	   0.04252	   0.79669	  -3.05949
1302710.16929	  85.00000	   0.84734	   0.79912	   0.04356	   0.80031	  -3.11980
1302711.82529	  85.00000	   0.67072	   0.80300	   0.04616	   0.80432	  -3.28981
1302713.91329	  85.00000	   0.53067	   0.80681	   0.04860	   0.80827	  -3.44740
1302716.55028	  85.00000	   0.41976	   0.81105	   0.05260	   0.81276	  -3.71095
1302719.88128	  85.00000	   0.33183	   0.81650	   0.05893	   0.81863	  -4.12843
1302724.08728	  85.00000	   0.26261	   0.82293	   0.06809	   0.82575	  -4.72997
1302729.39527	  85.00000	   0.20791	   0.82769	   0.07816	   0.83138	  -5.39453
1302736.10027	  85.00000	   0.16452	   0.83335	   0.08926	   0.83812	  -6.11377
1302744.57626	  85.00000	   0.13007	   0.84218	   0.10087	   0.84820	  -6.83025
1302755.26725	  85.00000	   0.10309	   0.85463	   0.11627	   0.86250	  -7.74767
1302768.78024	  85.00000	   0.08153	   0.86682	   0.13547	   0.87734	  -8.88289
1302785.87823	  85.00000	   0.06443	   0.88189	   0.15795	   0.89593	 -10.15449
1302807.46521	  85.00000	   0.05102	   0.90029	   0.17835	   0.91778	 -11.20544
1302834.70719	  85.00000	   0.04042	   0.92852	   0.20543	   0.95097	 -12.47524
1302869.20316	  85.00000	   0.03192	   0.96057	   0.24406	   0.99109	 -14.25581
1302912.75013	  85.00000	   0.02528	   0.98956	   0.28926	   1.03097	 -16.29407
1302967.81609	  85.00000	   0.01999	   1.01580	   0.33268	   1.06889	 -18.13386
1317522.34568	  86.00000	20004.45300	   0.27534	  -0.02735	   0.27669	   5.67375
1317522.48868	  86.00000	15829.12600	   0.28248	  -0.01029	   0.28267	   2.08597
1317522.63068	  86.00000	12516.70300	   0.28998	   0.00256	   0.28999	  -0.50485
1317522.77268	  86.00000	9909.44240	   0.29641	   0.01377	   0.29673	  -2.66067
1317522.93668	  86.00000	7835.48000	   0.30319	   0.02221	   0.30400	  -4.18924
1317523.13768	  86.00000	6217.24610	   0.31116	   0.02970	   0.31257	  -5.45266
1317523.37568	  86.00000	4905.29100	   0.31753	   0.03608	   0.31957	  -6.48335
1317523.61468	  86.00000	3881.27370	   0.32645	   0.04238	   0.32919	  -7.39731
1317523.85268	  86.00000	3070.98270	   0.33503	   0.04585	   0.33816	  -7.79225
1317524.09068	  86.00000	2430.77780	   0.34243	   0.05070	   0.34616	  -8.42169
1317524.32868	  86.00000	1923.15370	   0.35111	   0.05459	   0.35533	  -8.83698
1317524.56668	  86.00000	1522.43580	   0.35900	   0.05833	   0.36371	  -9.22938
1317524.80468	  86.00000	1203.84460	   0.37015	   0.06438	   0.37571	  -9.86691
1317525.04368	  86.00000	 952.86591	   0.37950	   0.06686	   0.38535	  -9.99245
1317525.28168	  86.00000	 754.27557	   0.38955	   0.07037	   0.39585	 -10.23966
1317525.51868	  86.00000	 596.71857	   0.40071	   0.07525	   0.40771	 -10.63554
1317525.75668	  86.00000	 471.96338	   0.41213	   0.07938	   0.41970	 -10.90213
1317525.99568	  86.00000	 373.20856	   0.42240	   0.08236	   0.43036	 -11.03246
1317526.23368	  86.00000	 295.47278	   0.43428	   0.08677	   0.44286	 -11.29857
1317526.47268	  86.00000	 233.87738	   0.44907	   0.09219	   0.45843	 -11.60130
1317526.71068	  86.00000	 185.05922	   0.46124	   0.09689	   0.47130	 -11.86284
1317526.94668	  86.00000	 146.35823	   0.47421	   0.10121	   0.48489	 -12.04777
1317527.18268	  86.00000	 115.77804	   0.49000	   0.10695	   0.50154	 -12.31302
1317527.41768	  86.00000	  91.67210	   0.50417	   0.11386	   0.51687	 -12.72563
1317527.66268	  86.00000	  72.51701	   0.52266	   0.12241	   0.53680	 -13.18166
1317527.89168	  86.00000	  57.36816	   0.54274	   0.13080	   0.55828	 -13.55019
1317528.12868	  86.00000	  45.36290	   0.56417	   0.13755	   0.58069	 -13.70202
1317528.36068	  86.00000	  35.93134	   0.58987	   0.14206	   0.60673	 -13.54120
1317528.61068	  86.00000	  28.40909	   0.61672	   0.14603	   0.63377	 -13.32191
1317528.82568	  86.00000	  22.48202	   0.64646	   0.14398	   0.66230	 -12.55575
1317529.09068	  86.00000	  17.79613	   0.67520	   0.13896	   0.68935	 -11.62960
1317529.34268	  86.00000	  14.06813	   0.69885	   0.12774	   0.71043	 -10.35843
1317529.55868	  86.00000	  11.14480	   0.72158	   0.11631	   0.73089	  -9.15650
1317529.82568	  86.00000	   8.81772	   0.73964	   0.10372	   0.74688	  -7.98281
1317530.00468	  86.00000	   6.97545	   0.75292	   0.09009	   0.75829	  -6.82352
1317530.22268	  86.00000	   5.51730	   0.76410	   0.07948	   0.76822	  -5.93836
1317530.49168	  86.00000	   4.36941	   0.77106	   0.06900	   0.77414	  -5.11346
1317530.82668	  86.00000	   3.45686	   0.77776	   0.06106	   0.78016	  -4.48923
1317531.24568	  86.00000	   2.73547	   0.78278	   0.05393	   0.78463	  -3.94139
1317531.77068	  86.00000	   2.16054	   0.78781	   0.04921	   0.78935	  -3.57428
1317532.42968	  86.00000	   1.70952	   0.79238	   0.04645	   0.79374	  -3.35480
1317533.25867	  86.00000	   1.35352	   0.79544	   0.04407	   0.79666	  -3.17102
1317534.30167	  86.00000	   1.07079	   0.79933	   0.04357	   0.80052	  -3.11990
1317535.61467	  86.00000	   0.84734	   0.80331	   0.04465	   0.80455	  -3.18115
1317537.27067	  86.00000	   0.67072	   0.80703	   0.04602	   0.80834	  -3.26400
1317539.35967	  86.00000	   0.53067	   0.81028	   0.04965	   0.81180	  -3.50615
1317541.99667	  86.00000	   0.41976	   0.81357	   0.05372	   0.81535	  -3.77765
1317545.32767	  86.00000	   0.33183	   0.81874	   0.05909	   0.82087	  -4.12788
1317549.53366	  86.00000	   0.26261	   0.82429	   0.06658	   0.82698	  -4.61819
1317554.84166	  86.00000	   0.20791	   0.83157	   0.07652	   0.83509	  -5.25773
1317561.54665	  86.00000	   0.16452	   0.83822	   0.08760	   0.84279	  -5.96617
1317570.02265	  86.00000	   0.13007	   0.84723	   0.09986	   0.85309	  -6.72244
1317580.71264	  86.00000	   0.10309	   0.86036	   0.11497	   0.86801	  -7.61161
1317594.22663	  86.00000	   0.08153	   0.87641	   0.13639	   0.88696	  -8.84546
1317611.32461	  86.00000	   0.06443	   0.89161	   0.16318	   0.90642	 -10.37152
1317632.91060	  86.00000	   0.05102	   0.90368	   0.19060	   0.92356	 -11.91000
1317660.15358	  86.00000	   0.04042	   0.92156	   0.21577	   0.94648	 -13.17738
1317694.64955	  86.00000	   0.03192	   0.94821	   0.24359	   0.97900	 -14.40717
1317738.19652	  86.00000	   0.02528	   0.98087	   0.27778	   1.01944	 -15.81216
1317793.26147	  86.00000	   0.01999	   1.01613	   0.31505	   1.06385	 -17.22602
1332330.70629	  87.00000	20004.45300	   0.27599	  -0.02392	   0.27702	   4.95320
1332330.84829	  87.00000	15829.12600	   0.28302	  -0.01000	   0.28320	   2.02353
1332330.99029	  87.00000	12516.70300	   0.28915	   0.00402	   0.28918	  -0.79668
1332331.13229	  87.00000	9909.44240	   0.29671	   0.01229	   0.29697	  -2.37141
1332331.29629	  87.00000	7835.48000	   0.30387	   0.02158	   0.30463	  -4.06197
1332331.49729	  87.00000	6217.24610	   0.30946	   0.02888	   0.31081	  -5.33067
1332331.73529	  87.00000	4905.29100	   0.31881	   0.03640	   0.32089	  -6.51381
1332331.97429	  87.00000	3881.27370	   0.32642	   0.04003	   0.32887	  -6.99115
1332332.21229	  87.00000	3070.98270	   0.33372	   0.04744	   0.33708	  -8.09107
1332332.45029	  87.00000	2430.77780	   0.34330	   0.05180	   0.34718	  -8.58025
1332332.68829	  87.00000	1923.15370	   0.35071	   0.05582	   0.35513	  -9.04271
1332332.92629	  87.00000	1522.43580	   0.36111	   0.05977	   0.36602	  -9.39858
1332333.16429	  87.00000	1203.84460	   0.36837	   0.06224	   0.37359	  -9.59084
1332333.40329	  87.00000	 952.86591	   0.38091	   0.06643	   0.38666	  -9.89343
1332333.64129	  87.00000	 754.27557	   0.38996	   0.06987	   0.39617	 -10.15740
1332333.87829	  87.00000	 596.71857	   0.40072	   0.07442	   0.40757	 -10.52056
1332334.11629	  87.00000	 471.96338	   0.41243	   0.07925	   0.41998	 -10.87772
1332334.35529	  87.00000	 373.20856	   0.42401	   0.08231	   0.43193	 -10.98605
1332334.59329	  87.00000	 295.47278	   0.43595	   0.08712	   0.44457	 -11.30157
1332334.83229	  87.00000	 233.87738	   0.44855	   0.09110	   0.45771	 -11.48070
1332335.07029	  87.00000	 185.05922	   0.46135	   0.09637	   0.47131	 -11.79910
1332335.30629	  87.00000	 146.35823	   0.47501	   0.10207	   0.48585	 -12.12730
1332335.54329	  87.00000	 115.77804	   0.48833	   0.10762	   0.50005	 -12.42888
1332335.77729	  87.00000	  91.67210	   0.50470	   0.11565	   0.51778	 -12.90598
1332336.02229	  87.00000	  72.51701	   0.52162	   0.12196	   0.53569	 -13.15943
1332336.25129	  87.00000	  57.36816	   0.54026	   0.12919	   0.55549	 -13.44811
1332336.48829	  87.00000	  45.36290	   0.56393	   0.13691	   0.58032	 -13.64644
1332336.72029	  87.00000	  35.93134	   0.58889	   0.14420	   0.60629	 -13.75953
1332336.97129	  87.00000	  28.40909	   0.61765	   0.14538	   0.63453	 -13.24469
1332337.18529	  87.00000	  22.48202	   0.64729	   0.14440	   0.66320	 -12.57555
1332337.45029	  87.00000	  17.79613	   0.67478	   0.13953	   0.68905	 -11.68274
1332337.70229	  87.00000	  14.06813	   0.69924	   0.12743	   0.71076	 -10.32827
1332337.91829	  87.00000	  11.14480	   0.72132	   0.11596	   0.73058	  -9.13315
1332338.18629	  87.00000	   8.81772	   0.73800	   0.10305	   0.74516	  -7.94908
1332338.36429	  87.00000	   6.97545	   0.75220	   0.09028	   0.75760	  -6.84408
1332338.58229	  87.00000	   5.51730	   0.76239	   0.07811	   0.76638	  -5.84971
1332338.85129	  87.00000	   4.36941	   0.77166	   0.06823	   0.77467	  -5.05283
1332339.18629	  87.00000	   3.45686	   0.77835	   0.06026	   0.78067	  -4.42729
1332339.60529	  87.00000	   2.73547	   0.78281	   0.05455	   0.78471	  -3.98649
1332340.13029	  87.00000	   2.16054	   0.78839	   0.04955	   0.78994	  -3.59644
1332340.78928	  87.00000	   1.70952	   0.79161	   0.04663	   0.79298	  -3.37137
1332341.61828	  87.00000	   1.35352	   0.79575	   0.04419	   0.79697	  -3.17877
1332342.66128	  87.00000	   1.07079	   0.79878	   0.04354	   0.79997	  -3.11973
1332343.97528	  87.00000	   0.84734	   0.80345	   0.04382	   0.80464	  -3.12149
1332345.63028	  87.00000	   0.67072	   0.80744	   0.04571	   0.80874	  -3.24031
1332347.71928	  87.00000	   0.53067	   0.81081	   0.04938	   0.81231	  -3.48533
1332350.35628	  87.00000	   0.41976	   0.81493	   0.05325	   0.81667	  -3.73851
1332353.68727	  87.00000	   0.33183	   0.82079	   0.05951	   0.82294	  -4.14670
1332357.89327	  87.00000	   0.26261	   0.82716	   0.06764	   0.82992	  -4.67493
1332363.20127	  87.00000	   0.20791	   0.83259	   0.07835	   0.83627	  -5.37604
1332369.90626	  87.00000	   0.16452	   0.83810	   0.09015	   0.84293	  -6.13937
1332378.38226	  87.00000	   0.13007	   0.84614	   0.10246	   0.85232	  -6.90427
1332389.07225	  87.00000	   0.10309	   0.85738	   0.11651	   0.86526	  -7.73844
1332402.58624	  87.00000	   0.08153	   0.87107	   0.13593	   0.88161	  -8.86940
1332419.68422	  87.00000	   0.06443	   0.88699	   0.15881	   0.90109	 -10.15079
1332441.27121	  87.00000	   0.05102	   0.90342	   0.18003	   0.92118	 -11.26981
1332468.51319	  87.00000	   0.04042	   0.92974	   0.20550	   0.95218	 -12.46348
1332503.00916	  87.00000	   0.03192	   0.96434	   0.24105	   0.99401	 -14.03420
1332546.55613	  87.00000	   0.02528	   0.99780	   0.28669	   1.03817	 -16.03026
1332601.62108	  87.00000	   0.01999	   1.02626	   0.33414	   1.07929	 -18.03456
1347129.56752	  88.00000	20004.45300	   0.27678	  -0.02607	   0.27800	   5.38137
1347129.71052	  88.00000	15829.12600	   0.28221	  -0.01092	   0.28242	   2.21668
1347129.85252	  88.00000	12516.70300	   0.29021	   0.00286	   0.29022	  -0.56500
1347129.99452	  88.00000	9909.44240	   0.29560	   0.01362	   0.29591	  -2.63800
1347130.15851	  88.00000	7835.48000	   0.30302	   0.02191	   0.30381	  -4.13634
1347130.35951	  88.00000	6217.24610	   0.31074	   0.02987	   0.31217	  -5.49043
1347130.59751	  88.00000	4905.29100	   0.31948	   0.03627	   0.32154	  -6.47751
1347130.83551	  88.00000	3881.27370	   0.32617	   0.04161	   0.32881	  -7.26958
1347131.07351	  88.00000	3070.98270	   0.33302	   0.04672	   0.33628	  -7.98551
1347131.31151	  88.00000	2430.77780	   0.34265	   0.05022	   0.34631	  -8.33791
1347131.54951	  88.00000	1923.15370	   0.35061	   0.05498	   0.35490	  -8.91168
1347131.78751	  88.00000	1522.43580	   0.36131	   0.05790	   0.36592	  -9.10414
1347132.02551	  88.00000	1203.84460	   0.37026	   0.06259	   0.37552	  -9.59416
1347132.26451	  88.00000	 952.86591	   0.38038	   0.06627	   0.38611	  -9.88273
1347132.50251	  88.00000	 754.27557	   0.39003	   0.07064	   0.39638	 -10.26613
1347132.73951	  88.00000	 596.71857	   0.40138	   0.07401	   0.40815	 -10.44727
1347132.97751	  88.00000	 471.96338	   0.41084	   0.07753	   0.41809	 -10.68712
1347133.21651	  88.00000	 373.20856	   0.42293	   0.08362	   0.43111	 -11.18406
1347133.45451	  88.00000	 295.47278	   0.43410	   0.08590	   0.44252	 -11.19355
1347133.69351	  88.00000	 233.87738	   0.44706	   0.09032	   0.45609	 -11.42129
1347133.93151	  88.00000	 185.05922	   0.46186	   0.09534	   0.47160	 -11.66339
1347134.16751	  88.00000	 146.35823	   0.47463	   0.10222	   0.48551	 -12.15363
1347134.40451	  88.00000	 115.77804	   0.48895	   0.10583	   0.50027	 -12.21245
1347134.63851	  88.00000	  91.67210	   0.50487	   0.11405	   0.51759	 -12.72950
1347134.88351	  88.00000	  72.51701	   0.52177	   0.12116	   0.53565	 -13.07285
1347135.11251	  88.00000	  57.36816	   0.54193	   0.12914	   0.55711	 -13.40348
1347135.34951	  88.00000	  45.36290	   0.56530	   0.13631	   0.58150	 -13.55739
1347135.58151	  88.00000	  35.93134	   0.58821	   0.14137	   0.60495	 -13.51380
1347135.83251	  88.00000	  28.40909	   0.61461	   0.14470	   0.63141	 -13.24815
1347136.04651	  88.00000	  22.48202	   0.64519	   0.14492	   0.66126	 -12.65905
1347136.31151	  88.00000	  17.79613	   0.67326	   0.13693	   0.68704	 -11.49630
1347136.56351	  88.00000	  14.06813	   0.69859	   0.12869	   0.71034	 -10.43735
1347136.77951	  88.00000	  11.14480	   0.71958	   0.11586	   0.72885	  -9.14691
1347137.04751	  88.00000	   8.81772	   0.73798	   0.10287	   0.74512	  -7.93529
1347137.22551	  88.00000	   6.97545	   0.75134	   0.09059	   0.75678	  -6.87484
1347137.44351	  88.00000	   5.51730	   0.76121	   0.07790	   0.76519	  -5.84311
1347137.71251	  88.00000	   4.36941	   0.76986	   0.06820	   0.77288	  -5.06219
1347138.04751	  88.00000	   3.45686	   0.77647	   0.05981	   0.77877	  -4.40501
1347138.46651	  88.00000	   2.73547	   0.78212	   0.05496	   0.78405	  -4.01971
1347138.99151	  88.00000	   2.16054	   0.78629	   0.05041	   0.78790	  -3.66840
1347139.65051	  88.00000	   1.70952	   0.79039	   0.04636	   0.79174	  -3.35688
1347140.47951	  88.00000	   1.35352	   0.79402	   0.04437	   0.79526	  -3.19850
1347141.52251	  88.00000	   1.07079	   0.79788	   0.04427	   0.79911	  -3.17550
1347142.83651	  88.00000	   0.84734	   0.80085	   0.04478	   0.80210	  -3.20017
1347144.49150	  88.00000	   0.67072	   0.80445	   0.04617	   0.80577	  -3.28445
1347146.58050	  88.00000	   0.53067	   0.80852	   0.04870	   0.80999	  -3.44674
1347149.21750	  88.00000	   0.41976	   0.81368	   0.05294	   0.81540	  -3.72255
1347152.54850	  88.00000	   0.33183	   0.81829	   0.05956	   0.82046	  -4.16329
1347156.75449	  88.00000	   0.26261	   0.82351	   0.06689	   0.82622	  -4.64381
1347162.06249	  88.00000	   0.20791	   0.83049	   0.07514	   0.83389	  -5.16995
1347168.76749	  88.00000	   0.16452	   0.83936	   0.08644	   0.84380	  -5.87958
1347177.24348	  88.00000	   0.13007	   0.84968	   0.10231	   0.85582	  -6.86589
1347187.93347	  88.00000	   0.10309	   0.85833	   0.12143	   0.86688	  -8.05253
1347201.44746	  88.00000	   0.08153	   0.86748	   0.14016	   0.87873	  -9.17781
1347218.54545	  88.00000	   0.06443	   0.88051	   0.16169	   0.89524	 -10.40565
1347240.13143	  88.00000	   0.05102	   0.90003	   0.18276	   0.91840	 -11.47870
1347267.37441	  88.00000	   0.04042	   0.92341	   0.21062	   0.94713	 -12.84891
1347301.87038	  88.00000	   0.03192	   0.94905	   0.24206	   0.97943	 -14.30856
1347345.41735	  88.00000	   0.02528	   0.98075	   0.27157	   1.01765	 -15.47732
1347400.48231	  88.00000	   0.01999	   1.02672	   0.30709	   1.07166	 -16.65177
1361927.53374	  89.00000	20004.45300	   0.27650	  -0.02609	   0.27773	   5.39090
1361927.67674	  89.00000	15829.12600	   0.28384	  -0.01033	   0.28403	   2.08408
1361927.81874	  89.00000	12516.70300	   0.28951	   0.00406	   0.28954	  -0.80342
1361927.96074	  89.00000	9909.44240	   0.29600	   0.01393	   0.29633	  -2.69436
1361928.12474	  89.00000	7835.48000	   0.30507	   0.01953	   0.30569	  -3.66228
1361928.32574	  89.00000	6217.24610	   0.31010	   0.03033	   0.31158	  -5.58636
1361928.56374	  89.00000	4905.29100	   0.31879	   0.03465	   0.32067	  -6.20335
1361928.80174	  89.00000	3881.27370	   0.32629	   0.04000	   0.32873	  -6.98989
1361929.04074	  89.00000	3070.98270	   0.33368	   0.04711	   0.33699	  -8.03571
1361929.27874	  89.00000	2430.77780	   0.34338	   0.05134	   0.34720	  -8.50385
1361929.51674	  89.00000	1923.15370	   0.35198	   0.05416	   0.35612	  -8.74752
1361929.75474	  89.00000	1522.43580	   0.35882	   0.05810	   0.36350	  -9.19677
1361929.99274	  89.00000	1203.84460	   0.36876	   0.06331	   0.37415	  -9.74147
1361930.23174	  89.00000	 952.86591	   0.37891	   0.06584	   0.38459	  -9.85719
1361930.46974	  89.00000	 754.27557	   0.38942	   0.06892	   0.39547	 -10.03706
1361930.70674	  89.00000	 596.71857	   0.39909	   0.07503	   0.40608	 -10.64697
1361930.94474	  89.00000	 471.96338	   0.41103	   0.07739	   0.41825	 -10.66348
1361931.18374	  89.00000	 373.20856	   0.42324	   0.08270	   0.43124	 -11.05665
1361931.42174	  89.00000	 295.47278	   0.43353	   0.08757	   0.44229	 -11.41936
1361931.66074	  89.00000	 233.87738	   0.44838	   0.09210	   0.45774	 -11.60693
1361931.89874	  89.00000	 185.05922	   0.46018	   0.09484	   0.46986	 -11.64532
1361932.13474	  89.00000	 146.35823	   0.47469	   0.09926	   0.48496	 -11.81075
1361932.37074	  89.00000	 115.77804	   0.48809	   0.10614	   0.49950	 -12.26877
1361932.60574	  89.00000	  91.67210	   0.50418	   0.11350	   0.51679	 -12.68645
1361932.85074	  89.00000	  72.51701	   0.52085	   0.12241	   0.53504	 -13.22526
1361933.07974	  89.00000	  57.36816	   0.54013	   0.12927	   0.55538	 -13.45993
1361933.31674	  89.00000	  45.36290	   0.56199	   0.13642	   0.57831	 -13.64383
1361933.54873	  89.00000	  35.93134	   0.58825	   0.14140	   0.60501	 -13.51608
1361933.79973	  89.00000	  28.40909	   0.61515	   0.14287	   0.63152	 -13.07551
1361934.01373	  89.00000	  22.48202	   0.64475	   0.14342	   0.66050	 -12.54050
1361934.27873	  89.00000	  17.79613	   0.67397	   0.13794	   0.68794	 -11.56721
1361934.53073	  89.00000	  14.06813	   0.69761	   0.12731	   0.70913	 -10.34208
1361934.74673	  89.00000	  11.14480	   0.71971	   0.11548	   0.72891	  -9.11585
1361935.01473	  89.00000	   8.81772	   0.73742	   0.10200	   0.74444	  -7.87546
1361935.19273	  89.00000	   6.97545	   0.75183	   0.09021	   0.75722	  -6.84178
1361935.41073	  89.00000	   5.51730	   0.76175	   0.07901	   0.76584	  -5.92156
1361935.67973	  89.00000	   4.36941	   0.76950	   0.06844	   0.77254	  -5.08252
1361936.01473	  89.00000	   3.45686	   0.77644	   0.06089	   0.77882	  -4.48390
1361936.43373	  89.00000	   2.73547	   0.78083	   0.05417	   0.78271	  -3.96862
1361936.95873	  89.00000	   2.16054	   0.78592	   0.04898	   0.78744	  -3.56593
1361937.61773	  89.00000	   1.70952	   0.79022	   0.04621	   0.79157	  -3.34675
1361938.44573	  89.00000	   1.35352	   0.79383	   0.04421	   0.79506	  -3.18779
1361939.48873	  89.00000	   1.07079	   0.79741	   0.04307	   0.79858	  -3.09198
1361940.80273	  89.00000	   0.84734	   0.80096	   0.04402	   0.80217	  -3.14608
1361942.45773	  89.00000	   0.67072	   0.80485	   0.04576	   0.80615	  -3.25393
1361944.54673	  89.00000	   0.53067	   0.80868	   0.04941	   0.81019	  -3.49656
1361947.18372	  89.00000	   0.41976	   0.81247	   0.05356	   0.81423	  -3.77141
1361950.51472	  89.00000	   0.33183	   0.81785	   0.05857	   0.81994	  -4.09598
1361954.72072	  89.00000	   0.26261	   0.82473	   0.06627	   0.82738	  -4.59416
1361960.02871	  89.00000	   0.20791	   0.83211	   0.07741	   0.83570	  -5.31514
1361966.73371	  89.00000	   0.16452	   0.83810	   0.09040	   0.84297	  -6.15641
1361975.20970	  89.00000	   0.13007	   0.84462	   0.10403	   0.85100	  -7.02154
1361985.89969	  89.00000	   0.10309	   0.85414	   0.11795	   0.86224	  -7.86254
1361999.41368	  89.00000	   0.08153	   0.86810	   0.13576	   0.87865	  -8.88835
1362016.51167	  89.00000	   0.06443	   0.88415	   0.15758	   0.89808	 -10.10579
1362038.09865	  89.00000	   0.05102	   0.90070	   0.18223	   0.91895	 -11.43763
1362065.34063	  89.00000	   0.04042	   0.92351	   0.20693	   0.94641	 -12.62959
1362099.83661	  89.00000	   0.03192	   0.95677	   0.23609	   0.98546	 -13.86149
1362143.38357	  89.00000	   0.02528	   0.99608	   0.27642	   1.03372	 -15.50949
1362198.44953	  89.00000	   0.01999	   1.03362	   0.32778	   1.08435	 -17.59477
1376713.88318	  90.00000	20004.45300	   0.27796	  -0.02536	   0.27911	   5.21293
1376714.02618	  90.00000	15829.12600	   0.28320	  -0.00917	   0.28335	   1.85555
1376714.16818	  90.00000	12516.70300	   0.28990	   0.00350	   0.28992	  -0.69163
1376714.31018	  90.00000	9909.44240	   0.29640	   0.01224	   0.29665	  -2.36473
1376714.47418	  90.00000	7835.48000	   0.30359	   0.02132	   0.30434	  -4.01725
1376714.67518	  90.00000	6217.24610	   0.31052	   0.03009	   0.31198	  -5.53443
1376714.91318	  90.00000	4905.29100	   0.31842	   0.03540	   0.32038	  -6.34311
1376715.15218	  90.00000	3881.27370	   0.32647	   0.04082	   0.32902	  -7.12766
1376715.39018	  90.00000	3070.98270	   0.33459	   0.04603	   0.33774	  -7.83323
1376715.62818	  90.00000	2430.77780	   0.34225	   0.04996	   0.34588	  -8.30535
1376715.86618	  90.00000	1923.15370	   0.35153	   0.05493	   0.35580	  -8.88104
1376716.10418	  90.00000	1522.43580	   0.36027	   0.05948	   0.36515	  -9.37497
1376716.34218	  90.00000	1203.84460	   0.37008	   0.06298	   0.37540	  -9.65759
1376716.58118	  90.00000	 952.86591	   0.38040	   0.06828	   0.38648	 -10.17570
1376716.81918	  90.00000	 754.27557	   0.38744	   0.07010	   0.39373	 -10.25575
1376717.05618	  90.00000	 596.71857	   0.40113	   0.07337	   0.40778	 -10.36556
1376717.29418	  90.00000	 471.96338	   0.41054	   0.07742	   0.41778	 -10.68003
1376717.53318	  90.00000	 373.20856	   0.42281	   0.08243	   0.43077	 -11.03161
1376717.77118	  90.00000	 295.47278	   0.43495	   0.08457	   0.44309	 -11.00286
1376718.01018	  90.00000	 233.87738	   0.44746	   0.08925	   0.45627	 -11.28033
1376718.24818	  90.00000	 185.05922	   0.45995	   0.09450	   0.46956	 -11.60998
1376718.48418	  90.00000	 146.35823	   0.47422	   0.10145	   0.48495	 -12.07577
1376718.72118	  90.00000	 115.77804	   0.48776	   0.10644	   0.49924	 -12.31082
1376718.95518	  90.00000	  91.67210	   0.50337	   0.11340	   0.51599	 -12.69547
1376719.20018	  90.00000	  72.51701	   0.52153	   0.12166	   0.53553	 -13.13136
1376719.42918	  90.00000	  57.36816	   0.54139	   0.12758	   0.55622	 -13.25962
1376719.66618	  90.00000	  45.36290	   0.56294	   0.13598	   0.57913	 -13.58022
1376719.89818	  90.00000	  35.93134	   0.58727	   0.14340	   0.60453	 -13.72208
1376720.14918	  90.00000	  28.40909	   0.61641	   0.14468	   0.63316	 -13.20943
1376720.36318	  90.00000	  22.48202	   0.64488	   0.14402	   0.66076	 -12.58883
1376720.62818	  90.00000	  17.79613	   0.67197	   0.13833	   0.68606	 -11.63272
1376720.88017	  90.00000	  14.06813	   0.69815	   0.12941	   0.71005	 -10.50152
1376721.09617	  90.00000	  11.14480	   0.71980	   0.11572	   0.72905	  -9.13308
1376721.36417	  90.00000	   8.81772	   0.73816	   0.10185	   0.74515	  -7.85613
1376721.54217	  90.00000	   6.97545	   0.75081	   0.09019	   0.75621	  -6.85000
1376721.76017	  90.00000	   5.51730	   0.76230	   0.07956	   0.76644	  -5.95804
1376722.02917	  90.00000	   4.36941	   0.76923	   0.06829	   0.77226	  -5.07355
1376722.36417	  90.00000	   3.45686	   0.77532	   0.06108	   0.77772	  -4.50428
1376722.78317	  90.00000	   2.73547	   0.78236	   0.05390	   0.78421	  -3.94120
1376723.30817	  90.00000	   2.16054	   0.78627	   0.05010	   0.78786	  -3.64620
1376723.96717	  90.00000	   1.70952	   0.79018	   0.04574	   0.79150	  -3.31295
1376724.79617	  90.00000	   1.35352	   0.79411	   0.04403	   0.79533	  -3.17334
1376725.83917	  90.00000	   1.07079	   0.79791	   0.04356	   0.79910	  -3.12503
1376727.15317	  90.00000	   0.84734	   0.80151	   0.04380	   0.80271	  -3.12783
1376728.80817	  90.00000	   0.67072	   0.80489	   0.04674	   0.80625	  -3.32376
1376730.89717	  90.00000	   0.53067	   0.80888	   0.04910	   0.81037	  -3.47395
1376733.53417	  90.00000	   0.41976	   0.81318	   0.05341	   0.81493	  -3.75807
1376736.86516	  90.00000	   0.33183	   0.81805	   0.05983	   0.82024	  -4.18295
1376741.07116	  90.00000	   0.26261	   0.82327	   0.06661	   0.82596	  -4.62552
1376746.37916	  90.00000	   0.20791	   0.82986	   0.07511	   0.83325	  -5.17176
1376753.08415	  90.00000	   0.16452	   0.83880	   0.08634	   0.84323	  -5.87663
1376761.56014	  90.00000	   0.13007	   0.84929	   0.10251	   0.85545	  -6.88228
1376772.25014	  90.00000	   0.10309	   0.85866	   0.12144	   0.86721	  -8.04962
1376785.76412	  90.00000	   0.08153	   0.86750	   0.14111	   0.87890	  -9.23883
1376802.86211	  90.00000	   0.06443	   0.88052	   0.16208	   0.89532	 -10.43009
1376824.44809	  90.00000	   0.05102	   0.90005	   0.18295	   0.91846	 -11.48983
1376851.69107	  90.00000	   0.04042	   0.92348	   0.21112	   0.94731	 -12.87720
1376886.18705	  90.00000	   0.03192	   0.94898	   0.24229	   0.97943	 -14.32270
1376929.73401	  90.00000	   0.02528	   0.98085	   0.27239	   1.01797	 -15.52027
1376984.79997	  90.00000	   0.01999	   1.02625	   0.30706	   1.07121	 -16.65746
1391490.61283	  91.00000	20004.45300	   0.27699	  -0.02531	   0.27815	   5.21997
1391490.75583	  91.00000	15829.12600	   0.28338	  -0.00935	   0.28353	   1.88975
1391490.89783	  91.00000	12516.70300	   0.28962	   0.00323	   0.28963	  -0.63952
1391491.03983	  91.00000	9909.44240	   0.29743	   0.01391	   0.29776	  -2.67850
1391491.20383	  91.00000	7835.48000	   0.30496	   0.02181	   0.30574	  -4.09095
1391491.40483	  91.00000	6217.24610	   0.31257	   0.02978	   0.31398	  -5.44160
1391491.64283	  91.00000	4905.29100	   0.31807	   0.03640	   0.32015	  -6.52904
1391491.88183	  91.00000	3881.27370	   0.32555	   0.04235	   0.32829	  -7.41173
1391492.11983	  91.00000	3070.98270	   0.33451	   0.04606	   0.33766	  -7.84011
1391492.35783	  91.00000	2430.77780	   0.34193	   0.05057	   0.34565	  -8.41309
1391492.59583	  91.00000	1923.15370	   0.35229	   0.05650	   0.35679	  -9.11080
1391492.83383	  91.00000	1522.43580	   0.35977	   0.05890	   0.36456	  -9.29832
1391493.07183	  91.00000	1203.84460	   0.36951	   0.06364	   0.37495	  -9.77207
1391493.31083	  91.00000	 952.86591	   0.37856	   0.06739	   0.38451	 -10.09358
1391493.54883	  91.00000	 754.27557	   0.39064	   0.07154	   0.39714	 -10.37804
1391493.78583	  91.00000	 596.71857	   0.40150	   0.07316	   0.40811	 -10.32763
1391494.02383	  91.00000	 471.96338	   0.41236	   0.07840	   0.41975	 -10.76525
1391494.26283	  91.00000	 373.20856	   0.42357	   0.08233	   0.43150	 -10.99985
1391494.50083	  91.00000	 295.47278	   0.43523	   0.08792	   0.44402	 -11.42100
1391494.73983	  91.00000	 233.87738	   0.44779	   0.09321	   0.45739	 -11.75892
1391494.97783	  91.00000	 185.05922	   0.46174	   0.09582	   0.47157	 -11.72347
1391495.21383	  91.00000	 146.35823	   0.47517	   0.10209	   0.48602	 -12.12550
1391495.44983	  91.00000	 115.77804	   0.48915	   0.10756	   0.50084	 -12.40120
1391495.68483	  91.00000	  91.67210	   0.50465	   0.11323	   0.51720	 -12.64586
1391495.92983	  91.00000	  72.51701	   0.52154	   0.12151	   0.53551	 -13.11469
1391496.15883	  91.00000	  57.36816	   0.54150	   0.12813	   0.55645	 -13.31275
1391496.39583	  91.00000	  45.36290	   0.56523	   0.13867	   0.58199	 -13.78438
1391496.62783	  91.00000	  35.93134	   0.58945	   0.14165	   0.60623	 -13.51278
1391496.87883	  91.00000	  28.40909	   0.61640	   0.14577	   0.63340	 -13.30533
1391497.09283	  91.00000	  22.48202	   0.64547	   0.14328	   0.66118	 -12.51536
1391497.35783	  91.00000	  17.79613	   0.67470	   0.13877	   0.68883	 -11.62238
1391497.60983	  91.00000	  14.06813	   0.70025	   0.12990	   0.71220	 -10.50882
1391497.82583	  91.00000	  11.14480	   0.72143	   0.11789	   0.73100	  -9.28037
1391498.09383	  91.00000	   8.81772	   0.74087	   0.10448	   0.74821	  -8.02739
1391498.27183	  91.00000	   6.97545	   0.75318	   0.09063	   0.75861	  -6.86107
1391498.48983	  91.00000	   5.51730	   0.76492	   0.08049	   0.76914	  -6.00724
1391498.75883	  91.00000	   4.36941	   0.77250	   0.06929	   0.77561	  -5.12544
1391499.09383	  91.00000	   3.45686	   0.78019	   0.06033	   0.78252	  -4.42173
1391499.51283	  91.00000	   2.73547	   0.78521	   0.05560	   0.78717	  -4.05023
1391500.03783	  91.00000	   2.16054	   0.79017	   0.05056	   0.79179	  -3.66086
1391500.69683	  91.00000	   1.70952	   0.79358	   0.04640	   0.79493	  -3.34606
1391501.52583	  91.00000	   1.35352	   0.79748	   0.04482	   0.79874	  -3.21700
1391502.56883	  91.00000	   1.07079	   0.80155	   0.04491	   0.80281	  -3.20652
1391503.88282	  91.00000	   0.84734	   0.80461	   0.04478	   0.80585	  -3.18544
1391505.53782	  91.00000	   0.67072	   0.80785	   0.04622	   0.80917	  -3.27426
1391507.62682	  91.00000	   0.53067	   0.81265	   0.04889	   0.81412	  -3.44313
1391510.26382	  91.00000	   0.41976	   0.81715	   0.05377	   0.81892	  -3.76438
1391513.59482	  91.00000	   0.33183	   0.82160	   0.05989	   0.82378	  -4.16947
1391517.80081	  91.00000	   0.26261	   0.82729	   0.06677	   0.82998	  -4.61424
1391523.10881	  91.00000	   0.20791	   0.83543	   0.07519	   0.83881	  -5.14287
1391529.81380	  91.00000	   0.16452	   0.84383	   0.08870	   0.84848	  -6.00090
1391538.28980	  91.00000	   0.13007	   0.85209	   0.10457	   0.85848	  -6.99672
1391548.97979	  91.00000	   0.10309	   0.85926	   0.12148	   0.86781	  -8.04710
1391562.49378	  91.00000	   0.08153	   0.86979	   0.13860	   0.88076	  -9.05406
1391579.59177	  91.00000	   0.06443	   0.88511	   0.15882	   0.89924	 -10.17255
1391601.17875	  91.00000	   0.05102	   0.90590	   0.18316	   0.92423	 -11.43052
1391628.42073	  91.00000	   0.04042	   0.92724	   0.21131	   0.95102	 -12.83782
1391662.91670	  91.00000	   0.03192	   0.95354	   0.23960	   0.98318	 -14.10508
1391706.46367	  91.00000	   0.02528	   0.99093	   0.27090	   1.02729	 -15.28979
1391761.52962	  91.00000	   0.01999	   1.03882	   0.31463	   1.08542	 -16.85008
1406250.93731	  92.00000	20004.45300	   0.27629	  -0.02470	   0.27739	   5.10947
1406251.08031	  92.00000	15829.12600	   0.28382	  -0.00989	   0.28399	   1.99646
1406251.22231	  92.00000	12516.70300	   0.29021	   0.00443	   0.29025	  -0.87363
1406251.36431	  92.00000	9909.44240	   0.29658	   0.01346	   0.29688	  -2.59771
1406251.52831	  92.00000	7835.48000	   0.30303	   0.02161	   0.30380	  -4.07970
1406251.72931	  92.00000	6217.24610	   0.31111	   0.03087	   0.31264	  -5.66756
1406251.96731	  92.00000	4905.29100	   0.31930	   0.03529	   0.32124	  -6.30728
1406252.20631	  92.00000	3881.27370	   0.32743	   0.04120	   0.33001	  -7.17174
1406252.44431	  92.00000	3070.98270	   0.33534	   0.04809	   0.33877	  -8.16029
1406252.68231	  92.00000	2430.77780	   0.34409	   0.05005	   0.34771	  -8.27545
1406252.92031	  92.00000	1923.15370	   0.35273	   0.05568	   0.35710	  -8.96996
1406253.15831	  92.00000	1522.43580	   0.36031	   0.05801	   0.36495	  -9.14665
1406253.39631	  92.00000	1203.84460	   0.36969	   0.06172	   0.37480	  -9.47803
1406253.63531	  92.00000	 952.86591	   0.37933	   0.06624	   0.38507	  -9.90495
1406253.87331	  92.00000	 754.27557	   0.39098	   0.07077	   0.39733	 -10.25935
1406254.11031	  92.00000	 596.71857	   0.40138	   0.07572	   0.40846	 -10.68299
1406254.34831	  92.00000	 471.96338	   0.41178	   0.07839	   0.41918	 -10.77879
1406254.58731	  92.00000	 373.20856	   0.42554	   0.08275	   0.43351	 -11.00506
1406254.82431	  92.00000	 295.47278	   0.43665	   0.08704	   0.44525	 -11.27367
1406255.06330	  92.00000	 233.87738	   0.44842	   0.09105	   0.45758	 -11.47761
1406255.30130	  92.00000	 185.05922	   0.46170	   0.09530	   0.47143	 -11.66218
1406255.53730	  92.00000	 146.35823	   0.47525	   0.10006	   0.48566	 -11.88951
1406255.77430	  92.00000	 115.77804	   0.48954	   0.10687	   0.50107	 -12.31524
1406256.00830	  92.00000	  91.67210	   0.50507	   0.11484	   0.51796	 -12.81010
1406256.25330	  92.00000	  72.51701	   0.52271	   0.12208	   0.53678	 -13.14602
1406256.48230	  92.00000	  57.36816	   0.54231	   0.12973	   0.55761	 -13.45305
1406256.71930	  92.00000	  45.36290	   0.56380	   0.13678	   0.58015	 -13.63705
1406256.95130	  92.00000	  35.93134	   0.59071	   0.14383	   0.60797	 -13.68489
1406257.20230	  92.00000	  28.40909	   0.61838	   0.14780	   0.63580	 -13.44172
1406257.41630	  92.00000	  22.48202	   0.64704	   0.14599	   0.66330	 -12.71474
1406257.68130	  92.00000	  17.79613	   0.67563	   0.14006	   0.69000	 -11.71134
1406257.93330	  92.00000	  14.06813	   0.70060	   0.13111	   0.71276	 -10.60010
1406258.14930	  92.00000	  11.14480	   0.72360	   0.11821	   0.73320	  -9.27840
1406258.41730	  92.00000	   8.81772	   0.74260	   0.10571	   0.75009	  -8.10162
1406258.59530	  92.00000	   6.97545	   0.75541	   0.09183	   0.76097	  -6.93129
1406258.81330	  92.00000	   5.51730	   0.76628	   0.08020	   0.77046	  -5.97464
1406259.08230	  92.00000	   4.36941	   0.77596	   0.07000	   0.77911	  -5.15501
1406259.41730	  92.00000	   3.45686	   0.78039	   0.06298	   0.78293	  -4.61402
1406259.83630	  92.00000	   2.73547	   0.78686	   0.05464	   0.78876	  -3.97257
1406260.36130	  92.00000	   2.16054	   0.79238	   0.05144	   0.79405	  -3.71449
1406261.02030	  92.00000	   1.70952	   0.79624	   0.04720	   0.79763	  -3.39277
1406261.84930	  92.00000	   1.35352	   0.79958	   0.04501	   0.80085	  -3.22177
1406262.89230	  92.00000	   1.07079	   0.80415	   0.04458	   0.80539	  -3.17272
1406264.20630	  92.00000	   0.84734	   0.80755	   0.04554	   0.80884	  -3.22763
1406265.86130	  92.00000	   0.67072	   0.81065	   0.04739	   0.81203	  -3.34534
1406267.95029	  92.00000	   0.53067	   0.81426	   0.04892	   0.81573	  -3.43791
1406270.58729	  92.00000	   0.41976	   0.81909	   0.05328	   0.82082	  -3.72176
1406273.91829	  92.00000	   0.33183	   0.82411	   0.05999	   0.82629	  -4.16348
1406278.12429	  92.00000	   0.26261	   0.82886	   0.06694	   0.83156	  -4.61716
1406283.43228	  92.00000	   0.20791	   0.83601	   0.07575	   0.83944	  -5.17709
1406290.13728	  92.00000	   0.16452	   0.84512	   0.08695	   0.84958	  -5.87391
1406298.61327	  92.00000	   0.13007	   0.85562	   0.10211	   0.86169	  -6.80577
1406309.30326	  92.00000	   0.10309	   0.86517	   0.12135	   0.87364	  -7.98421
1406322.81725	  92.00000	   0.08153	   0.87382	   0.14156	   0.88521	  -9.20235
1406339.91524	  92.00000	   0.06443	   0.88678	   0.16286	   0.90161	 -10.40661
1406361.50222	  92.00000	   0.05102	   0.90592	   0.18396	   0.92440	 -11.47843
1406388.74420	  92.00000	   0.04042	   0.92993	   0.21214	   0.95382	 -12.85069
1406423.24017	  92.00000	   0.03192	   0.95570	   0.24374	   0.98630	 -14.30782
1406466.78714	  92.00000	   0.02528	   0.98721	   0.27431	   1.02461	 -15.52860
1406521.85310	  92.00000	   0.01999	   1.03258	   0.30835	   1.07764	 -16.62675
1420998.54020	  93.00000	20004.45300	   0.27803	  -0.02655	   0.27929	   5.45444
1420998.68320	  93.00000	15829.12600	   0.28412	  -0.00893	   0.28426	   1.80113
1420998.82520	  93.00000	12516.70300	   0.29052	   0.00319	   0.29054	  -0.62916
1420998.96720	  93.00000	9909.44240	   0.29765	   0.01490	   0.29803	  -2.86554
1420999.13120	  93.00000	7835.48000	   0.30662	   0.02246	   0.30745	  -4.18855
1420999.33220	  93.00000	6217.24610	   0.31275	   0.02970	   0.31416	  -5.42525
1420999.57020	  93.00000	4905.29100	   0.31972	   0.03473	   0.32160	  -6.20016
1420999.80920	  93.00000	3881.27370	   0.32679	   0.04280	   0.32958	  -7.46083
1421000.04720	  93.00000	3070.98270	   0.33585	   0.04456	   0.33879	  -7.55830
1421000.28520	  93.00000	2430.77780	   0.34227	   0.05132	   0.34609	  -8.52705
1421000.52320	  93.00000	1923.15370	   0.35206	   0.05547	   0.35641	  -8.95363
1421000.76120	  93.00000	1522.43580	   0.36069	   0.05961	   0.36558	  -9.38424
1421000.99920	  93.00000	1203.84460	   0.37138	   0.06352	   0.37677	  -9.70509
1421001.23820	  93.00000	 952.86591	   0.37967	   0.06691	   0.38552	  -9.99441
1421001.47620	  93.00000	 754.27557	   0.38915	   0.07170	   0.39570	 -10.43931
1421001.71320	  93.00000	 596.71857	   0.40116	   0.07410	   0.40794	 -10.46615
1421001.95120	  93.00000	 471.96338	   0.41142	   0.07776	   0.41870	 -10.70312
1421002.19020	  93.00000	 373.20856	   0.42266	   0.08259	   0.43065	 -11.05642
1421002.42720	  93.00000	 295.47278	   0.43613	   0.08590	   0.44450	 -11.14202
1421002.66720	  93.00000	 233.87738	   0.44789	   0.09184	   0.45721	 -11.58808
1421002.90520	  93.00000	 185.05922	   0.46104	   0.09500	   0.47073	 -11.64339
1421003.14120	  93.00000	 146.35823	   0.47567	   0.10096	   0.48626	 -11.98303
