Repository: kbm2110/Battery_Diagnostics_Thesis

# Battery_Diagnostics_Thesis
 Data-driven battery diagnostics using EIS

**Author:** Bala Manikanta Yaswanth Kanagarla
**Institution:** Technische Hochschule Ingolstadt (THI)
**Supervisor:** Prof. Dr. H.-G. Schweiger

## Overview

This project implements a machine learning framework for 
non-invasive State of Health (SoH) estimation of lithium-ion 
batteries using Electrochemical Impedance Spectroscopy (EIS).

Eight physically interpretable features are extracted from 
impedance spectra and used to train six ML models under a 
strict cell-level train-test split. The stacking ensemble 
achieves R² = 0.9122 and RMSE = 0.0234 on completely unseen 
cells.

---

File: data/EIS/EIS_state_V_45C02.txt (part 11 of 37)
time/s	           cycle number	freq/Hz	           Re(Z)/Ohm	  -Im(Z)/Ohm	   |Z|/Ohm	   Phase(Z)/deg
1349215.87190	  85.00000	15829.12600	   0.36938	  -0.01268	   0.36960	   1.96677
1349216.01390	  85.00000	12516.70300	   0.37442	   0.00024	   0.37442	  -0.03623
1349216.15590	  85.00000	9909.44240	   0.38168	   0.00845	   0.38177	  -1.26880
1349216.31990	  85.00000	7835.48000	   0.38745	   0.01545	   0.38776	  -2.28341
1349216.52090	  85.00000	6217.24610	   0.39177	   0.02516	   0.39258	  -3.67446
1349216.75890	  85.00000	4905.29100	   0.39868	   0.02925	   0.39976	  -4.19656
1349216.99790	  85.00000	3881.27370	   0.40533	   0.03246	   0.40663	  -4.57879
1349217.23590	  85.00000	3070.98270	   0.41197	   0.03756	   0.41368	  -5.20880
1349217.47390	  85.00000	2430.77780	   0.41927	   0.04063	   0.42124	  -5.53480
1349217.71190	  85.00000	1923.15370	   0.42770	   0.04385	   0.42994	  -5.85446
1349217.94990	  85.00000	1522.43580	   0.43327	   0.04668	   0.43577	  -6.14897
1349218.18790	  85.00000	1203.84460	   0.44193	   0.04923	   0.44467	  -6.35619
1349218.42690	  85.00000	 952.86591	   0.44887	   0.05186	   0.45185	  -6.59008
1349218.66490	  85.00000	 754.27557	   0.45698	   0.05501	   0.46027	  -6.86452
1349218.90190	  85.00000	 596.71857	   0.46587	   0.05800	   0.46946	  -7.09627
1349219.13990	  85.00000	 471.96338	   0.47285	   0.06038	   0.47669	  -7.27656
1349219.37890	  85.00000	 373.20856	   0.48206	   0.06267	   0.48612	  -7.40694
1349219.61690	  85.00000	 295.47278	   0.49011	   0.06568	   0.49449	  -7.63321
1349219.85590	  85.00000	 233.87738	   0.50181	   0.06974	   0.50663	  -7.91238
1349220.09390	  85.00000	 185.05922	   0.51351	   0.07359	   0.51875	  -8.15500
1349220.32989	  85.00000	 146.35823	   0.52337	   0.07983	   0.52942	  -8.67281
1349220.56689	  85.00000	 115.77804	   0.53348	   0.08524	   0.54024	  -9.07830
1349220.80089	  85.00000	  91.67210	   0.54969	   0.09014	   0.55704	  -9.31211
1349221.04489	  85.00000	  72.51701	   0.56319	   0.09864	   0.57176	  -9.93406
1349221.27389	  85.00000	  57.36816	   0.58037	   0.10276	   0.58940	 -10.04091
1349221.51089	  85.00000	  45.36290	   0.60155	   0.10543	   0.61072	  -9.94069
1349221.74289	  85.00000	  35.93134	   0.62201	   0.10644	   0.63105	  -9.71023
1349221.99389	  85.00000	  28.40909	   0.64328	   0.10327	   0.65152	  -9.12042
1349222.20789	  85.00000	  22.48202	   0.66455	   0.09746	   0.67166	  -8.34286
1349222.47289	  85.00000	  17.79613	   0.67940	   0.08959	   0.68528	  -7.51215
1349222.72489	  85.00000	  14.06813	   0.69386	   0.08055	   0.69852	  -6.62172
1349222.94089	  85.00000	  11.14480	   0.70667	   0.07083	   0.71021	  -5.72343
1349223.20889	  85.00000	   8.81772	   0.71530	   0.06175	   0.71796	  -4.93378
1349223.38689	  85.00000	   6.97545	   0.72067	   0.05392	   0.72269	  -4.27869
1349223.60489	  85.00000	   5.51730	   0.72683	   0.04598	   0.72829	  -3.61936
1349223.87389	  85.00000	   4.36941	   0.73001	   0.04126	   0.73117	  -3.23520
1349224.20889	  85.00000	   3.45686	   0.73512	   0.03715	   0.73605	  -2.89323
1349224.62789	  85.00000	   2.73547	   0.73866	   0.03410	   0.73945	  -2.64341
1349225.15289	  85.00000	   2.16054	   0.74125	   0.03274	   0.74197	  -2.52908
1349225.81189	  85.00000	   1.70952	   0.74407	   0.03244	   0.74478	  -2.49654
1349226.64089	  85.00000	   1.35352	   0.74650	   0.03135	   0.74716	  -2.40483
1349227.68389	  85.00000	   1.07079	   0.74901	   0.03241	   0.74971	  -2.47733
1349228.99789	  85.00000	   0.84734	   0.75135	   0.03457	   0.75214	  -2.63429
1349230.65289	  85.00000	   0.67072	   0.75432	   0.03744	   0.75525	  -2.84161
1349232.74189	  85.00000	   0.53067	   0.75808	   0.04031	   0.75915	  -3.04407
1349235.37888	  85.00000	   0.41976	   0.76195	   0.04506	   0.76328	  -3.38452
1349238.70988	  85.00000	   0.33183	   0.76654	   0.05219	   0.76832	  -3.89520
1349242.91588	  85.00000	   0.26261	   0.77111	   0.05925	   0.77338	  -4.39418
1349248.22387	  85.00000	   0.20791	   0.77676	   0.06710	   0.77966	  -4.93740
1349254.92887	  85.00000	   0.16452	   0.78562	   0.07712	   0.78940	  -5.60677
1349263.40486	  85.00000	   0.13007	   0.79503	   0.09091	   0.80021	  -6.52353
1349274.09485	  85.00000	   0.10309	   0.80433	   0.10766	   0.81150	  -7.62379
1349287.60884	  85.00000	   0.08153	   0.81268	   0.12428	   0.82213	  -8.69468
1349304.70683	  85.00000	   0.06443	   0.82461	   0.14295	   0.83691	  -9.83462
1349326.29381	  85.00000	   0.05102	   0.84217	   0.16078	   0.85739	 -10.80860
1349353.53579	  85.00000	   0.04042	   0.86341	   0.18517	   0.88304	 -12.10482
1349388.03177	  85.00000	   0.03192	   0.88554	   0.21327	   0.91086	 -13.54096
1349431.57873	  85.00000	   0.02528	   0.91229	   0.23916	   0.94312	 -14.68961
1349486.64469	  85.00000	   0.01999	   0.95088	   0.26938	   0.98830	 -15.81691
1364714.42750	  86.00000	20004.45300	   0.36112	  -0.02715	   0.36213	   4.29929
1364714.57050	  86.00000	15829.12600	   0.36911	  -0.01263	   0.36933	   1.95966
1364714.71250	  86.00000	12516.70300	   0.37432	  -0.00039	   0.37432	   0.05977
1364714.85450	  86.00000	9909.44240	   0.38127	   0.00804	   0.38136	  -1.20768
1364715.01850	  86.00000	7835.48000	   0.38824	   0.01633	   0.38859	  -2.40900
1364715.21950	  86.00000	6217.24610	   0.39359	   0.02251	   0.39424	  -3.27297
1364715.45750	  86.00000	4905.29100	   0.40061	   0.03036	   0.40175	  -4.33367
1364715.69650	  86.00000	3881.27370	   0.40596	   0.03191	   0.40721	  -4.49449
1364715.93450	  86.00000	3070.98270	   0.41325	   0.03639	   0.41485	  -5.03259
1364716.17250	  86.00000	2430.77780	   0.41924	   0.04009	   0.42116	  -5.46199
1364716.41050	  86.00000	1923.15370	   0.42629	   0.04490	   0.42865	  -6.01306
1364716.64850	  86.00000	1522.43580	   0.43426	   0.04576	   0.43666	  -6.01586
1364716.88650	  86.00000	1203.84460	   0.43995	   0.04812	   0.44257	  -6.24170
1364717.12550	  86.00000	 952.86591	   0.44806	   0.05236	   0.45111	  -6.66523
1364717.36350	  86.00000	 754.27557	   0.45698	   0.05393	   0.46015	  -6.73076
1364717.60050	  86.00000	 596.71857	   0.46647	   0.05582	   0.46979	  -6.82361
1364717.83750	  86.00000	 471.96338	   0.47462	   0.05959	   0.47835	  -7.15570
1364718.07650	  86.00000	 373.20856	   0.48265	   0.06231	   0.48666	  -7.35604
1364718.31450	  86.00000	 295.47278	   0.49205	   0.06666	   0.49654	  -7.71526
1364718.55350	  86.00000	 233.87738	   0.50238	   0.06996	   0.50723	  -7.92750
1364718.79149	  86.00000	 185.05922	   0.51231	   0.07333	   0.51753	  -8.14526
1364719.02849	  86.00000	 146.35823	   0.52259	   0.07973	   0.52864	  -8.67401
1364719.26449	  86.00000	 115.77804	   0.53491	   0.08579	   0.54174	  -9.11112
1364719.49949	  86.00000	  91.67210	   0.54756	   0.09072	   0.55503	  -9.40748
1364719.74449	  86.00000	  72.51701	   0.56341	   0.09692	   0.57169	  -9.76046
1364719.97349	  86.00000	  57.36816	   0.58179	   0.10180	   0.59063	  -9.92500
1364720.21049	  86.00000	  45.36290	   0.60202	   0.10728	   0.61151	 -10.10358
1364720.44249	  86.00000	  35.93134	   0.62143	   0.10646	   0.63048	  -9.72096
1364720.69249	  86.00000	  28.40909	   0.64246	   0.10379	   0.65079	  -9.17650
1364720.90749	  86.00000	  22.48202	   0.66327	   0.09763	   0.67042	  -8.37337
1364721.17249	  86.00000	  17.79613	   0.68031	   0.08997	   0.68624	  -7.53364
1364721.42449	  86.00000	  14.06813	   0.69550	   0.08003	   0.70008	  -6.56389
1364721.64049	  86.00000	  11.14480	   0.70654	   0.07051	   0.71005	  -5.69894
1364721.90749	  86.00000	   8.81772	   0.71461	   0.06121	   0.71722	  -4.89600
1364722.08549	  86.00000	   6.97545	   0.72208	   0.05468	   0.72415	  -4.33015
1364722.30449	  86.00000	   5.51730	   0.72730	   0.04721	   0.72883	  -3.71393
1364722.57349	  86.00000	   4.36941	   0.73191	   0.04160	   0.73310	  -3.25307
1364722.90849	  86.00000	   3.45686	   0.73435	   0.03789	   0.73532	  -2.95378
1364723.32749	  86.00000	   2.73547	   0.73850	   0.03422	   0.73930	  -2.65270
1364723.85249	  86.00000	   2.16054	   0.74151	   0.03192	   0.74220	  -2.46496
1364724.51149	  86.00000	   1.70952	   0.74339	   0.03214	   0.74408	  -2.47597
1364725.34049	  86.00000	   1.35352	   0.74556	   0.03182	   0.74624	  -2.44376
1364726.38349	  86.00000	   1.07079	   0.74860	   0.03227	   0.74929	  -2.46830
1364727.69649	  86.00000	   0.84734	   0.75173	   0.03492	   0.75254	  -2.65998
1364729.35249	  86.00000	   0.67072	   0.75406	   0.03803	   0.75502	  -2.88697
1364731.44149	  86.00000	   0.53067	   0.75708	   0.04063	   0.75817	  -3.07195
1364734.07848	  86.00000	   0.41976	   0.76123	   0.04576	   0.76260	  -3.43979
1364737.40948	  86.00000	   0.33183	   0.76617	   0.05179	   0.76791	  -3.86684
1364741.61548	  86.00000	   0.26261	   0.77101	   0.05934	   0.77329	  -4.40090
1364746.92347	  86.00000	   0.20791	   0.77662	   0.06801	   0.77959	  -5.00436
1364753.62747	  86.00000	   0.16452	   0.78449	   0.07720	   0.78828	  -5.62034
1364762.10446	  86.00000	   0.13007	   0.79516	   0.08974	   0.80021	  -6.43934
1364772.79445	  86.00000	   0.10309	   0.80487	   0.10656	   0.81190	  -7.54182
1364786.30844	  86.00000	   0.08153	   0.81451	   0.12491	   0.82403	  -8.71866
1364803.40643	  86.00000	   0.06443	   0.82570	   0.14451	   0.83825	  -9.92691
1364824.99241	  86.00000	   0.05102	   0.84078	   0.16225	   0.85629	 -10.92211
1364852.23539	  86.00000	   0.04042	   0.86268	   0.18442	   0.88217	 -12.06668
1364886.73136	  86.00000	   0.03192	   0.88624	   0.21332	   0.91155	 -13.53355
1364930.27833	  86.00000	   0.02528	   0.91206	   0.24131	   0.94344	 -14.81961
1364985.34329	  86.00000	   0.01999	   0.94671	   0.27076	   0.98467	 -15.96080
1380204.70371	  87.00000	20004.45300	   0.36275	  -0.02698	   0.36375	   4.25381
1380204.84671	  87.00000	15829.12600	   0.36951	  -0.01168	   0.36969	   1.81093
1380204.98871	  87.00000	12516.70300	   0.37512	  -0.00168	   0.37513	   0.25604
1380205.13071	  87.00000	9909.44240	   0.38095	   0.00877	   0.38105	  -1.31814
1380205.29471	  87.00000	7835.48000	   0.38766	   0.01475	   0.38794	  -2.17888
1380205.49571	  87.00000	6217.24610	   0.39356	   0.02334	   0.39425	  -3.39446
1380205.73371	  87.00000	4905.29100	   0.39915	   0.02887	   0.40019	  -4.13733
1380205.97171	  87.00000	3881.27370	   0.40643	   0.03363	   0.40782	  -4.72974
1380206.20971	  87.00000	3070.98270	   0.41177	   0.03681	   0.41342	  -5.10806
1380206.44771	  87.00000	2430.77780	   0.41990	   0.04075	   0.42187	  -5.54252
1380206.68571	  87.00000	1923.15370	   0.42739	   0.04379	   0.42962	  -5.84982
1380206.92371	  87.00000	1522.43580	   0.43475	   0.04560	   0.43713	  -5.98756
1380207.16171	  87.00000	1203.84460	   0.44255	   0.04946	   0.44530	  -6.37751
1380207.40071	  87.00000	 952.86591	   0.44999	   0.05242	   0.45304	  -6.64394
1380207.63871	  87.00000	 754.27557	   0.45724	   0.05424	   0.46045	  -6.76476
1380207.87571	  87.00000	 596.71857	   0.46643	   0.05625	   0.46981	  -6.87637
1380208.11371	  87.00000	 471.96338	   0.47533	   0.05889	   0.47897	  -7.06266
1380208.35271	  87.00000	 373.20856	   0.48313	   0.06414	   0.48737	  -7.56240
1380208.59071	  87.00000	 295.47278	   0.49222	   0.06720	   0.49678	  -7.77442
1380208.82971	  87.00000	 233.87738	   0.50138	   0.07136	   0.50643	  -8.10063
1380209.06771	  87.00000	 185.05922	   0.51216	   0.07449	   0.51755	  -8.27573
1380209.30371	  87.00000	 146.35823	   0.52260	   0.07887	   0.52852	  -8.58247
1380209.54071	  87.00000	 115.77804	   0.53503	   0.08617	   0.54192	  -9.14920
1380209.77471	  87.00000	  91.67210	   0.54769	   0.09141	   0.55526	  -9.47559
1380210.01971	  87.00000	  72.51701	   0.56506	   0.09758	   0.57343	  -9.79813
1380210.24871	  87.00000	  57.36816	   0.58260	   0.10276	   0.59160	 -10.00293
1380210.48571	  87.00000	  45.36290	   0.60299	   0.10545	   0.61214	  -9.91948
1380210.71771	  87.00000	  35.93134	   0.62207	   0.10683	   0.63118	  -9.74422
1380210.96871	  87.00000	  28.40909	   0.64450	   0.10323	   0.65271	  -9.09953
1380211.18271	  87.00000	  22.48202	   0.66454	   0.09781	   0.67170	  -8.37322
1380211.44771	  87.00000	  17.79613	   0.68170	   0.09045	   0.68767	  -7.55812
1380211.69970	  87.00000	  14.06813	   0.69482	   0.08085	   0.69951	  -6.63717
1380211.91570	  87.00000	  11.14480	   0.70739	   0.07018	   0.71086	  -5.66598
1380212.18370	  87.00000	   8.81772	   0.71612	   0.06181	   0.71878	  -4.93304
1380212.36170	  87.00000	   6.97545	   0.72237	   0.05556	   0.72450	  -4.39836
1380212.57970	  87.00000	   5.51730	   0.72726	   0.04793	   0.72883	  -3.77036
1380212.84870	  87.00000	   4.36941	   0.73285	   0.04224	   0.73407	  -3.29897
1380213.18370	  87.00000	   3.45686	   0.73483	   0.03677	   0.73575	  -2.86461
1380213.60270	  87.00000	   2.73547	   0.73951	   0.03491	   0.74034	  -2.70236
1380214.12770	  87.00000	   2.16054	   0.74262	   0.03258	   0.74334	  -2.51232
1380214.78670	  87.00000	   1.70952	   0.74477	   0.03248	   0.74548	  -2.49709
1380215.61570	  87.00000	   1.35352	   0.74764	   0.03177	   0.74832	  -2.43295
1380216.65870	  87.00000	   1.07079	   0.74999	   0.03252	   0.75069	  -2.48261
1380217.97270	  87.00000	   0.84734	   0.75284	   0.03444	   0.75363	  -2.61902
1380219.62770	  87.00000	   0.67072	   0.75597	   0.03746	   0.75690	  -2.83660
1380221.71670	  87.00000	   0.53067	   0.75854	   0.04136	   0.75967	  -3.12123
1380224.35369	  87.00000	   0.41976	   0.76210	   0.04535	   0.76344	  -3.40575
1380227.68469	  87.00000	   0.33183	   0.76714	   0.05148	   0.76887	  -3.83891
1380231.89069	  87.00000	   0.26261	   0.77223	   0.05948	   0.77452	  -4.40451
1380237.19869	  87.00000	   0.20791	   0.77741	   0.06807	   0.78039	  -5.00373
1380243.90368	  87.00000	   0.16452	   0.78451	   0.07736	   0.78831	  -5.63192
1380252.37967	  87.00000	   0.13007	   0.79440	   0.08897	   0.79936	  -6.39042
1380263.06967	  87.00000	   0.10309	   0.80631	   0.10476	   0.81309	  -7.40289
1380276.58365	  87.00000	   0.08153	   0.81772	   0.12450	   0.82714	  -8.65678
1380293.68164	  87.00000	   0.06443	   0.82930	   0.14596	   0.84205	  -9.98231
1380315.26862	  87.00000	   0.05102	   0.84173	   0.16440	   0.85763	 -11.05133
1380342.51060	  87.00000	   0.04042	   0.86173	   0.18516	   0.88140	 -12.12649
1380377.00658	  87.00000	   0.03192	   0.88748	   0.21256	   0.91258	 -13.46905
1380420.55354	  87.00000	   0.02528	   0.91329	   0.24296	   0.94506	 -14.89694
1380475.61950	  87.00000	   0.01999	   0.94482	   0.27202	   0.98320	 -16.06138
1395691.27773	  88.00000	20004.45300	   0.36362	  -0.02702	   0.36462	   4.24916
1395691.42073	  88.00000	15829.12600	   0.36907	  -0.01201	   0.36926	   1.86314
1395691.56273	  88.00000	12516.70300	   0.37553	  -0.00006	   0.37553	   0.00911
1395691.70473	  88.00000	9909.44240	   0.38206	   0.00864	   0.38216	  -1.29552
1395691.86873	  88.00000	7835.48000	   0.38772	   0.01780	   0.38813	  -2.62889
1395692.06973	  88.00000	6217.24610	   0.39362	   0.02232	   0.39425	  -3.24496
1395692.30773	  88.00000	4905.29100	   0.40037	   0.02858	   0.40139	  -4.08257
1395692.54673	  88.00000	3881.27370	   0.40772	   0.03435	   0.40917	  -4.81560
1395692.78473	  88.00000	3070.98270	   0.41474	   0.03791	   0.41646	  -5.22341
1395693.02273	  88.00000	2430.77780	   0.41997	   0.04105	   0.42197	  -5.58204
1395693.26073	  88.00000	1923.15370	   0.42816	   0.04287	   0.43030	  -5.71794
1395693.49873	  88.00000	1522.43580	   0.43490	   0.04605	   0.43733	  -6.04467
1395693.73673	  88.00000	1203.84460	   0.44303	   0.05014	   0.44586	  -6.45710
1395693.97573	  88.00000	 952.86591	   0.45053	   0.05288	   0.45362	  -6.69391
1395694.21373	  88.00000	 754.27557	   0.45880	   0.05495	   0.46208	  -6.82973
1395694.45072	  88.00000	 596.71857	   0.46769	   0.05802	   0.47128	  -7.07153
1395694.68872	  88.00000	 471.96338	   0.47478	   0.05965	   0.47851	  -7.16078
1395694.92772	  88.00000	 373.20856	   0.48373	   0.06312	   0.48783	  -7.43424
1395695.16572	  88.00000	 295.47278	   0.49292	   0.06671	   0.49741	  -7.70792
1395695.40472	  88.00000	 233.87738	   0.50127	   0.06963	   0.50608	  -7.90801
1395695.64272	  88.00000	 185.05922	   0.51246	   0.07497	   0.51791	  -8.32316
1395695.87872	  88.00000	 146.35823	   0.52325	   0.07840	   0.52909	  -8.52140
1395696.11572	  88.00000	 115.77804	   0.53394	   0.08420	   0.54054	  -8.96183
1395696.34972	  88.00000	  91.67210	   0.54874	   0.09202	   0.55640	  -9.51977
1395696.59472	  88.00000	  72.51701	   0.56389	   0.09645	   0.57208	  -9.70571
1395696.82372	  88.00000	  57.36816	   0.58157	   0.10324	   0.59066	 -10.06650
1395697.06072	  88.00000	  45.36290	   0.60097	   0.10617	   0.61028	 -10.01912
1395697.29272	  88.00000	  35.93134	   0.62264	   0.10751	   0.63185	  -9.79655
1395697.54372	  88.00000	  28.40909	   0.64440	   0.10543	   0.65297	  -9.29197
1395697.75772	  88.00000	  22.48202	   0.66386	   0.09840	   0.67111	  -8.43143
1395698.02272	  88.00000	  17.79613	   0.68079	   0.09052	   0.68678	  -7.57345
1395698.27472	  88.00000	  14.06813	   0.69560	   0.08142	   0.70035	  -6.67588
1395698.49072	  88.00000	  11.14480	   0.70790	   0.07184	   0.71154	  -5.79450
1395698.75872	  88.00000	   8.81772	   0.71688	   0.06324	   0.71967	  -5.04168
1395698.93672	  88.00000	   6.97545	   0.72296	   0.05524	   0.72507	  -4.36935
1395699.15472	  88.00000	   5.51730	   0.72888	   0.04768	   0.73044	  -3.74254
1395699.42372	  88.00000	   4.36941	   0.73354	   0.04145	   0.73471	  -3.23450
1395699.75872	  88.00000	   3.45686	   0.73823	   0.03867	   0.73924	  -2.99845
1395700.17772	  88.00000	   2.73547	   0.74041	   0.03518	   0.74124	  -2.72036
1395700.70272	  88.00000	   2.16054	   0.74313	   0.03245	   0.74384	  -2.50009
1395701.36172	  88.00000	   1.70952	   0.74673	   0.03178	   0.74741	  -2.43669
1395702.19072	  88.00000	   1.35352	   0.74784	   0.03201	   0.74852	  -2.45070
1395703.23372	  88.00000	   1.07079	   0.75006	   0.03195	   0.75074	  -2.43884
1395704.54772	  88.00000	   0.84734	   0.75330	   0.03430	   0.75408	  -2.60678
1395706.20272	  88.00000	   0.67072	   0.75655	   0.03706	   0.75746	  -2.80423
1395708.29171	  88.00000	   0.53067	   0.76035	   0.04098	   0.76146	  -3.08474
1395710.92871	  88.00000	   0.41976	   0.76342	   0.04602	   0.76481	  -3.44934
1395714.25971	  88.00000	   0.33183	   0.76788	   0.05117	   0.76959	  -3.81253
1395718.46571	  88.00000	   0.26261	   0.77406	   0.05856	   0.77627	  -4.32634
1395723.77370	  88.00000	   0.20791	   0.78099	   0.06811	   0.78396	  -4.98411
1395730.47870	  88.00000	   0.16452	   0.78738	   0.08000	   0.79143	  -5.80174
1395738.95469	  88.00000	   0.13007	   0.79374	   0.09253	   0.79912	  -6.64902
1395749.64468	  88.00000	   0.10309	   0.80240	   0.10507	   0.80925	  -7.46019
1395763.15867	  88.00000	   0.08153	   0.81543	   0.11990	   0.82420	  -8.36483
1395780.25666	  88.00000	   0.06443	   0.83065	   0.13963	   0.84230	  -9.54181
1395801.84364	  88.00000	   0.05102	   0.84550	   0.16169	   0.86082	 -10.82649
1395829.08562	  88.00000	   0.04042	   0.86448	   0.18302	   0.88364	 -11.95384
1395863.58159	  88.00000	   0.03192	   0.89248	   0.20806	   0.91642	 -13.12285
1395907.12856	  88.00000	   0.02528	   0.92720	   0.24127	   0.95807	 -14.58596
1395962.19452	  88.00000	   0.01999	   0.96029	   0.28469	   1.00160	 -16.51294
1411164.64736	  89.00000	20004.45300	   0.36428	  -0.02590	   0.36520	   4.06724
1411164.79036	  89.00000	15829.12600	   0.36930	  -0.01229	   0.36950	   1.90627
1411164.93236	  89.00000	12516.70300	   0.37479	  -0.00006	   0.37479	   0.00973
1411165.07436	  89.00000	9909.44240	   0.37997	   0.00883	   0.38007	  -1.33068
1411165.23836	  89.00000	7835.48000	   0.38773	   0.01725	   0.38811	  -2.54785
1411165.43936	  89.00000	6217.24610	   0.39264	   0.02358	   0.39335	  -3.43665
1411165.67736	  89.00000	4905.29100	   0.39985	   0.02771	   0.40081	  -3.96370
1411165.91636	  89.00000	3881.27370	   0.40645	   0.03367	   0.40785	  -4.73490
1411166.15436	  89.00000	3070.98270	   0.41309	   0.03606	   0.41466	  -4.98959
1411166.39236	  89.00000	2430.77780	   0.41909	   0.03910	   0.42091	  -5.33079
1411166.63036	  89.00000	1923.15370	   0.42733	   0.04252	   0.42944	  -5.68197
1411166.86836	  89.00000	1522.43580	   0.43439	   0.04683	   0.43691	  -6.15306
1411167.10636	  89.00000	1203.84460	   0.44300	   0.05004	   0.44582	  -6.44493
1411167.34536	  89.00000	 952.86591	   0.45070	   0.05150	   0.45363	  -6.51929
1411167.58336	  89.00000	 754.27557	   0.45898	   0.05440	   0.46220	  -6.75989
1411167.82036	  89.00000	 596.71857	   0.46592	   0.05813	   0.46953	  -7.11165
1411168.05836	  89.00000	 471.96338	   0.47464	   0.05875	   0.47826	  -7.05644
1411168.29736	  89.00000	 373.20856	   0.48376	   0.06469	   0.48807	  -7.61679
1411168.53536	  89.00000	 295.47278	   0.49249	   0.06715	   0.49705	  -7.76438
1411168.77436	  89.00000	 233.87738	   0.50186	   0.07053	   0.50679	  -7.99935
1411169.01236	  89.00000	 185.05922	   0.51234	   0.07531	   0.51785	  -8.36256
1411169.24836	  89.00000	 146.35823	   0.52358	   0.08042	   0.52972	  -8.73208
1411169.48536	  89.00000	 115.77804	   0.53619	   0.08522	   0.54292	  -9.03058
1411169.71936	  89.00000	  91.67210	   0.54787	   0.09009	   0.55522	  -9.33845
1411169.96436	  89.00000	  72.51701	   0.56442	   0.09748	   0.57278	  -9.79906
1411170.19336	  89.00000	  57.36816	   0.58120	   0.10143	   0.58998	  -9.89957
1411170.43036	  89.00000	  45.36290	   0.60250	   0.10601	   0.61176	  -9.97861
1411170.66236	  89.00000	  35.93134	   0.62323	   0.10665	   0.63229	  -9.71035
1411170.91336	  89.00000	  28.40909	   0.64328	   0.10484	   0.65176	  -9.25617
1411171.12736	  89.00000	  22.48202	   0.66343	   0.09959	   0.67086	  -8.53698
1411171.39236	  89.00000	  17.79613	   0.68261	   0.09142	   0.68870	  -7.62772
1411171.64436	  89.00000	  14.06813	   0.69849	   0.08186	   0.70327	  -6.68450
1411171.86036	  89.00000	  11.14480	   0.70865	   0.07242	   0.71234	  -5.83514
1411172.12836	  89.00000	   8.81772	   0.71642	   0.06378	   0.71925	  -5.08703
1411172.30636	  89.00000	   6.97545	   0.72410	   0.05408	   0.72612	  -4.27133
1411172.52436	  89.00000	   5.51730	   0.73145	   0.04790	   0.73302	  -3.74658
1411172.79336	  89.00000	   4.36941	   0.73469	   0.04229	   0.73590	  -3.29462
1411173.12836	  89.00000	   3.45686	   0.73792	   0.03843	   0.73892	  -2.98080
1411173.54736	  89.00000	   2.73547	   0.74163	   0.03512	   0.74246	  -2.71115
1411174.07236	  89.00000	   2.16054	   0.74435	   0.03344	   0.74510	  -2.57206
1411174.73136	  89.00000	   1.70952	   0.74723	   0.03218	   0.74793	  -2.46613
1411175.56036	  89.00000	   1.35352	   0.75046	   0.03234	   0.75115	  -2.46748
1411176.60335	  89.00000	   1.07079	   0.75206	   0.03318	   0.75280	  -2.52637
1411177.91735	  89.00000	   0.84734	   0.75527	   0.03467	   0.75606	  -2.62791
1411179.57235	  89.00000	   0.67072	   0.75886	   0.03722	   0.75977	  -2.80823
1411181.66135	  89.00000	   0.53067	   0.76190	   0.04152	   0.76303	  -3.11912
1411184.29835	  89.00000	   0.41976	   0.76471	   0.04675	   0.76614	  -3.49838
1411187.62935	  89.00000	   0.33183	   0.76906	   0.05183	   0.77080	  -3.85535
1411191.83534	  89.00000	   0.26261	   0.77470	   0.05880	   0.77693	  -4.34077
1411197.14334	  89.00000	   0.20791	   0.78094	   0.06773	   0.78387	  -4.95670
1411203.84833	  89.00000	   0.16452	   0.78769	   0.07873	   0.79161	  -5.70748
1411212.32433	  89.00000	   0.13007	   0.79535	   0.09010	   0.80044	  -6.46310
1411223.01432	  89.00000	   0.10309	   0.80609	   0.10295	   0.81264	  -7.27807
1411236.52831	  89.00000	   0.08153	   0.82074	   0.11972	   0.82943	  -8.29919
1411253.62629	  89.00000	   0.06443	   0.83665	   0.14255	   0.84870	  -9.66940
1411275.21328	  89.00000	   0.05102	   0.84958	   0.16874	   0.86617	 -11.23365
1411302.45526	  89.00000	   0.04042	   0.86443	   0.19134	   0.88535	 -12.48137
1411336.95123	  89.00000	   0.03192	   0.88711	   0.21502	   0.91280	 -13.62461
1411380.49820	  89.00000	   0.02528	   0.91642	   0.24354	   0.94823	 -14.88248
1411435.56415	  89.00000	   0.01999	   0.94811	   0.27755	   0.98790	 -16.31665
1426630.55081	  90.00000	20004.45300	   0.36261	  -0.02711	   0.36363	   4.27571
1426630.69381	  90.00000	15829.12600	   0.37015	  -0.01198	   0.37035	   1.85418
1426630.83581	  90.00000	12516.70300	   0.37472	  -0.00110	   0.37472	   0.16874
1426630.97781	  90.00000	9909.44240	   0.38194	   0.00895	   0.38204	  -1.34261
1426631.14181	  90.00000	7835.48000	   0.38603	   0.01644	   0.38638	  -2.43845
1426631.34281	  90.00000	6217.24610	   0.39364	   0.02334	   0.39434	  -3.39287
1426631.58081	  90.00000	4905.29100	   0.39960	   0.02912	   0.40066	  -4.16834
1426631.81981	  90.00000	3881.27370	   0.40719	   0.03322	   0.40854	  -4.66458
1426632.05781	  90.00000	3070.98270	   0.41374	   0.03791	   0.41548	  -5.23543
1426632.29581	  90.00000	2430.77780	   0.42097	   0.04093	   0.42296	  -5.55395
1426632.53381	  90.00000	1923.15370	   0.42725	   0.04302	   0.42941	  -5.75019
1426632.77181	  90.00000	1522.43580	   0.43493	   0.04708	   0.43747	  -6.17783
1426633.00981	  90.00000	1203.84460	   0.44272	   0.04970	   0.44550	  -6.40584
1426633.24881	  90.00000	 952.86591	   0.45019	   0.05333	   0.45334	  -6.75593
1426633.48681	  90.00000	 754.27557	   0.45736	   0.05512	   0.46067	  -6.87176
1426633.72381	  90.00000	 596.71857	   0.46723	   0.05590	   0.47057	  -6.82282
1426633.96181	  90.00000	 471.96338	   0.47487	   0.06026	   0.47868	  -7.23208
1426634.20081	  90.00000	 373.20856	   0.48296	   0.06459	   0.48726	  -7.61800
1426634.43881	  90.00000	 295.47278	   0.49360	   0.06626	   0.49803	  -7.64593
1426634.67781	  90.00000	 233.87738	   0.50324	   0.07141	   0.50828	  -8.07637
1426634.91581	  90.00000	 185.05922	   0.51143	   0.07575	   0.51701	  -8.42487
1426635.15181	  90.00000	 146.35823	   0.52363	   0.08016	   0.52973	  -8.70355
1426635.38781	  90.00000	 115.77804	   0.53647	   0.08490	   0.54315	  -8.99314
1426635.62281	  90.00000	  91.67210	   0.54919	   0.09169	   0.55680	  -9.47864
1426635.86781	  90.00000	  72.51701	   0.56452	   0.09649	   0.57271	  -9.69897
1426636.09681	  90.00000	  57.36816	   0.58214	   0.10312	   0.59120	 -10.04481
1426636.33381	  90.00000	  45.36290	   0.60119	   0.10675	   0.61060	 -10.06901
1426636.56581	  90.00000	  35.93134	   0.62284	   0.10683	   0.63194	  -9.73293
1426636.81681	  90.00000	  28.40909	   0.64456	   0.10410	   0.65291	  -9.17393
1426637.03081	  90.00000	  22.48202	   0.66583	   0.09989	   0.67328	  -8.53190
1426637.29580	  90.00000	  17.79613	   0.68275	   0.09135	   0.68884	  -7.62078
1426637.54780	  90.00000	  14.06813	   0.69736	   0.08214	   0.70218	  -6.71769
1426637.76380	  90.00000	  11.14480	   0.70935	   0.07283	   0.71308	  -5.86182
1426638.03080	  90.00000	   8.81772	   0.71862	   0.06292	   0.72137	  -5.00375
1426638.20980	  90.00000	   6.97545	   0.72614	   0.05352	   0.72811	  -4.21535
1426638.42780	  90.00000	   5.51730	   0.73062	   0.04892	   0.73225	  -3.83042
1426638.69680	  90.00000	   4.36941	   0.73658	   0.04108	   0.73772	  -3.19205
1426639.03180	  90.00000	   3.45686	   0.73950	   0.03830	   0.74049	  -2.96449
1426639.45080	  90.00000	   2.73547	   0.74227	   0.03480	   0.74309	  -2.68434
1426639.97580	  90.00000	   2.16054	   0.74509	   0.03307	   0.74582	  -2.54140
1426640.63480	  90.00000	   1.70952	   0.74788	   0.03240	   0.74858	  -2.48065
1426641.46380	  90.00000	   1.35352	   0.75064	   0.03251	   0.75134	  -2.47959
1426642.50680	  90.00000	   1.07079	   0.75309	   0.03295	   0.75381	  -2.50552
1426643.82080	  90.00000	   0.84734	   0.75564	   0.03476	   0.75644	  -2.63395
1426645.47580	  90.00000	   0.67072	   0.75888	   0.03720	   0.75979	  -2.80648
1426647.56480	  90.00000	   0.53067	   0.76265	   0.04147	   0.76378	  -3.11276
1426650.20179	  90.00000	   0.41976	   0.76602	   0.04630	   0.76742	  -3.45872
1426653.53279	  90.00000	   0.33183	   0.77014	   0.05174	   0.77188	  -3.84365
1426657.73879	  90.00000	   0.26261	   0.77631	   0.05885	   0.77853	  -4.33498
1426663.04678	  90.00000	   0.20791	   0.78325	   0.06871	   0.78626	  -5.01369
1426669.75178	  90.00000	   0.16452	   0.79005	   0.08076	   0.79417	  -5.83662
1426678.22777	  90.00000	   0.13007	   0.79628	   0.09296	   0.80169	  -6.65895
1426688.91776	  90.00000	   0.10309	   0.80495	   0.10534	   0.81181	  -7.45531
1426702.43175	  90.00000	   0.08153	   0.81717	   0.12067	   0.82603	  -8.40011
1426719.52974	  90.00000	   0.06443	   0.83198	   0.13942	   0.84358	  -9.51303
1426741.11572	  90.00000	   0.05102	   0.84828	   0.16225	   0.86366	 -10.82846
1426768.35870	  90.00000	   0.04042	   0.86658	   0.18410	   0.88592	 -11.99408
1426802.85468	  90.00000	   0.03192	   0.89418	   0.20803	   0.91807	 -13.09702
1426846.40164	  90.00000	   0.02528	   0.92847	   0.24122	   0.95929	 -14.56356
1426901.46660	  90.00000	   0.01999	   0.96363	   0.28382	   1.00456	 -16.41155
1442087.58707	  91.00000	20004.45300	   0.36340	  -0.02637	   0.36436	   4.15088
1442087.73007	  91.00000	15829.12600	   0.36910	  -0.01278	   0.36932	   1.98309
1442087.87207	  91.00000	12516.70300	   0.37550	   0.00004	   0.37550	  -0.00683
1442088.01407	  91.00000	9909.44240	   0.38137	   0.00923	   0.38148	  -1.38628
1442088.17807	  91.00000	7835.48000	   0.38827	   0.01755	   0.38866	  -2.58833
1442088.37907	  91.00000	6217.24610	   0.39287	   0.02396	   0.39360	  -3.48948
1442088.61707	  91.00000	4905.29100	   0.40051	   0.02784	   0.40148	  -3.97697
1442088.85507	  91.00000	3881.27370	   0.40587	   0.03202	   0.40714	  -4.51128
1442089.09307	  91.00000	3070.98270	   0.41310	   0.03669	   0.41473	  -5.07589
1442089.33207	  91.00000	2430.77780	   0.42104	   0.04138	   0.42307	  -5.61266
1442089.57007	  91.00000	1923.15370	   0.42727	   0.04420	   0.42955	  -5.90549
1442089.80807	  91.00000	1522.43580	   0.43624	   0.04641	   0.43870	  -6.07310
1442090.04607	  91.00000	1203.84460	   0.44167	   0.04925	   0.44440	  -6.36294
1442090.28507	  91.00000	 952.86591	   0.45023	   0.05131	   0.45314	  -6.50155
1442090.52307	  91.00000	 754.27557	   0.45878	   0.05317	   0.46185	  -6.61119
1442090.76007	  91.00000	 596.71857	   0.46656	   0.05787	   0.47013	  -7.07100
1442090.99807	  91.00000	 471.96338	   0.47491	   0.05911	   0.47857	  -7.09453
1442091.23707	  91.00000	 373.20856	   0.48398	   0.06290	   0.48805	  -7.40524
1442091.47407	  91.00000	 295.47278	   0.49425	   0.06689	   0.49875	  -7.70783
1442091.71407	  91.00000	 233.87738	   0.50297	   0.06937	   0.50773	  -7.85219
1442091.95207	  91.00000	 185.05922	   0.51253	   0.07533	   0.51804	  -8.36114
1442092.18807	  91.00000	 146.35823	   0.52338	   0.08059	   0.52955	  -8.75323
1442092.42407	  91.00000	 115.77804	   0.53528	   0.08495	   0.54198	  -9.01826
1442092.65907	  91.00000	  91.67210	   0.54871	   0.09128	   0.55625	  -9.44515
1442092.90407	  91.00000	  72.51701	   0.56327	   0.09696	   0.57155	  -9.76721
1442093.13306	  91.00000	  57.36816	   0.58174	   0.10240	   0.59068	  -9.98309
1442093.37006	  91.00000	  45.36290	   0.60058	   0.10574	   0.60981	  -9.98563
1442093.60206	  91.00000	  35.93134	   0.62323	   0.10593	   0.63217	  -9.64615
1442093.85306	  91.00000	  28.40909	   0.64394	   0.10443	   0.65236	  -9.21188
1442094.06706	  91.00000	  22.48202	   0.66423	   0.10075	   0.67183	  -8.62453
1442094.33206	  91.00000	  17.79613	   0.68243	   0.09120	   0.68850	  -7.61200
1442094.58406	  91.00000	  14.06813	   0.69495	   0.08237	   0.69982	  -6.75964
1442094.80006	  91.00000	  11.14480	   0.70890	   0.07081	   0.71243	  -5.70446
1442095.06806	  91.00000	   8.81772	   0.71822	   0.06199	   0.72089	  -4.93306
1442095.24606	  91.00000	   6.97545	   0.72426	   0.05477	   0.72633	  -4.32442
1442095.46406	  91.00000	   5.51730	   0.73071	   0.04843	   0.73232	  -3.79198
1442095.73306	  91.00000	   4.36941	   0.73488	   0.04218	   0.73609	  -3.28466
1442096.06806	  91.00000	   3.45686	   0.73859	   0.03856	   0.73959	  -2.98830
1442096.48706	  91.00000	   2.73547	   0.74159	   0.03525	   0.74243	  -2.72141
1442097.01206	  91.00000	   2.16054	   0.74455	   0.03287	   0.74528	  -2.52777
1442097.67106	  91.00000	   1.70952	   0.74653	   0.03164	   0.74720	  -2.42677
1442098.50006	  91.00000	   1.35352	   0.75002	   0.03228	   0.75072	  -2.46470
1442099.54306	  91.00000	   1.07079	   0.75278	   0.03324	   0.75351	  -2.52859
1442100.85706	  91.00000	   0.84734	   0.75578	   0.03525	   0.75660	  -2.67067
1442102.51206	  91.00000	   0.67072	   0.75820	   0.03799	   0.75915	  -2.86838
1442104.60106	  91.00000	   0.53067	   0.76156	   0.04090	   0.76265	  -3.07416
1442107.23805	  91.00000	   0.41976	   0.76582	   0.04549	   0.76717	  -3.39916
1442110.56905	  91.00000	   0.33183	   0.77066	   0.05280	   0.77247	  -3.91903
1442114.77505	  91.00000	   0.26261	   0.77501	   0.06077	   0.77739	  -4.48379
1442120.08304	  91.00000	   0.20791	   0.78017	   0.06892	   0.78321	  -5.04841
1442126.78804	  91.00000	   0.16452	   0.78741	   0.07798	   0.79126	  -5.65600
1442135.26403	  91.00000	   0.13007	   0.79605	   0.09055	   0.80119	  -6.48920
1442145.95402	  91.00000	   0.10309	   0.80588	   0.10479	   0.81266	  -7.40897
1442159.46801	  91.00000	   0.08153	   0.81664	   0.12105	   0.82556	  -8.43168
1442176.56600	  91.00000	   0.06443	   0.83093	   0.13936	   0.84254	  -9.52072
1442198.15298	  91.00000	   0.05102	   0.85141	   0.15903	   0.86613	 -10.57976
1442225.39496	  91.00000	   0.04042	   0.87535	   0.18693	   0.89509	 -12.05404
1442259.89094	  91.00000	   0.03192	   0.89777	   0.22185	   0.92477	 -13.88071
1442303.43790	  91.00000	   0.02528	   0.91781	   0.25453	   0.95245	 -15.50005
1442358.50386	  91.00000	   0.01999	   0.94458	   0.28420	   0.98641	 -16.74542
1457541.39093	  92.00000	20004.45300	   0.36227	  -0.02610	   0.36321	   4.12123
1457541.53393	  92.00000	15829.12600	   0.36981	  -0.01180	   0.37000	   1.82757
1457541.67593	  92.00000	12516.70300	   0.37538	  -0.00023	   0.37538	   0.03508
1457541.81793	  92.00000	9909.44240	   0.38228	   0.00833	   0.38237	  -1.24873
1457541.98193	  92.00000	7835.48000	   0.38722	   0.01671	   0.38758	  -2.47059
1457542.18293	  92.00000	6217.24610	   0.39357	   0.02300	   0.39424	  -3.34426
1457542.42093	  92.00000	4905.29100	   0.40060	   0.02886	   0.40163	  -4.11993
1457542.65993	  92.00000	3881.27370	   0.40605	   0.03269	   0.40736	  -4.60341
1457542.89793	  92.00000	3070.98270	   0.41410	   0.03652	   0.41570	  -5.03981
1457543.13593	  92.00000	2430.77780	   0.42000	   0.04135	   0.42203	  -5.62293
1457543.37393	  92.00000	1923.15370	   0.42796	   0.04414	   0.43023	  -5.88924
1457543.61193	  92.00000	1522.43580	   0.43444	   0.04698	   0.43697	  -6.17244
1457543.84993	  92.00000	1203.84460	   0.44163	   0.04949	   0.44439	  -6.39387
1457544.08893	  92.00000	 952.86591	   0.45123	   0.05156	   0.45417	  -6.51888
1457544.32693	  92.00000	 754.27557	   0.45763	   0.05407	   0.46081	  -6.73843
1457544.56393	  92.00000	 596.71857	   0.46640	   0.05768	   0.46995	  -7.05020
1457544.80193	  92.00000	 471.96338	   0.47388	   0.06083	   0.47777	  -7.31492
1457545.04093	  92.00000	 373.20856	   0.48406	   0.06350	   0.48821	  -7.47329
1457545.27893	  92.00000	 295.47278	   0.49210	   0.06572	   0.49647	  -7.60726
1457545.51793	  92.00000	 233.87738	   0.50193	   0.06982	   0.50676	  -7.91906
1457545.75593	  92.00000	 185.05922	   0.51125	   0.07494	   0.51671	  -8.33934
1457545.99193	  92.00000	 146.35823	   0.52200	   0.08080	   0.52822	  -8.79913
1457546.22893	  92.00000	 115.77804	   0.53469	   0.08459	   0.54134	  -8.98994
1457546.46293	  92.00000	  91.67210	   0.54875	   0.09183	   0.55638	  -9.49958
1457546.70793	  92.00000	  72.51701	   0.56385	   0.09713	   0.57216	  -9.77394
1457546.93693	  92.00000	  57.36816	   0.58235	   0.10276	   0.59134	 -10.00759
1457547.17393	  92.00000	  45.36290	   0.60136	   0.10697	   0.61080	 -10.08669
1457547.40593	  92.00000	  35.93134	   0.62304	   0.10693	   0.63215	  -9.73839
1457547.65693	  92.00000	  28.40909	   0.64443	   0.10452	   0.65285	  -9.21270
1457547.87093	  92.00000	  22.48202	   0.66446	   0.09882	   0.67177	  -8.45941
1457548.13593	  92.00000	  17.79613	   0.68166	   0.09177	   0.68781	  -7.66729
1457548.38793	  92.00000	  14.06813	   0.69635	   0.08092	   0.70104	  -6.62872
1457548.60393	  92.00000	  11.14480	   0.70884	   0.07292	   0.71258	  -5.87369
1457548.87193	  92.00000	   8.81772	   0.71827	   0.06273	   0.72101	  -4.99126
1457549.04993	  92.00000	   6.97545	   0.72474	   0.05529	   0.72685	  -4.36277
1457549.26793	  92.00000	   5.51730	   0.72928	   0.04770	   0.73084	  -3.74240
1457549.53693	  92.00000	   4.36941	   0.73575	   0.04222	   0.73696	  -3.28401
1457549.87193	  92.00000	   3.45686	   0.73922	   0.03753	   0.74017	  -2.90629
1457550.29093	  92.00000	   2.73547	   0.74298	   0.03547	   0.74382	  -2.73290
1457550.81593	  92.00000	   2.16054	   0.74557	   0.03389	   0.74634	  -2.60283
1457551.47493	  92.00000	   1.70952	   0.74783	   0.03208	   0.74852	  -2.45660
1457552.30392	  92.00000	   1.35352	   0.75067	   0.03251	   0.75138	  -2.48007
1457553.34692	  92.00000	   1.07079	   0.75387	   0.03319	   0.75460	  -2.52120
1457554.66092	  92.00000	   0.84734	   0.75584	   0.03418	   0.75661	  -2.58953
1457556.31592	  92.00000	   0.67072	   0.75855	   0.03726	   0.75947	  -2.81187
1457558.40492	  92.00000	   0.53067	   0.76179	   0.04083	   0.76289	  -3.06778
1457561.04192	  92.00000	   0.41976	   0.76627	   0.04562	   0.76762	  -3.40691
1457564.37292	  92.00000	   0.33183	   0.77069	   0.05272	   0.77249	  -3.91347
1457568.57891	  92.00000	   0.26261	   0.77537	   0.05927	   0.77763	  -4.37110
1457573.88691	  92.00000	   0.20791	   0.78123	   0.06721	   0.78412	  -4.91697
1457580.59190	  92.00000	   0.16452	   0.79013	   0.07751	   0.79392	  -5.60235
1457589.06790	  92.00000	   0.13007	   0.79935	   0.09204	   0.80464	  -6.56803
1457599.75789	  92.00000	   0.10309	   0.80763	   0.10844	   0.81488	  -7.64714
1457613.27188	  92.00000	   0.08153	   0.81645	   0.12423	   0.82585	  -8.65136
1457630.36986	  92.00000	   0.06443	   0.82947	   0.14212	   0.84155	  -9.72286
1457651.95685	  92.00000	   0.05102	   0.84735	   0.16143	   0.86259	 -10.78623
1457679.19883	  92.00000	   0.04042	   0.86627	   0.18554	   0.88592	 -12.08898
1457713.69480	  92.00000	   0.03192	   0.89007	   0.21324	   0.91525	 -13.47312
1457757.24277	  92.00000	   0.02528	   0.91876	   0.23864	   0.94924	 -14.56013
1457812.30772	  92.00000	   0.01999	   0.95726	   0.27067	   0.99479	 -15.78834
1472986.64021	  93.00000	20004.45300	   0.36409	  -0.02629	   0.36504	   4.12942
1472986.78321	  93.00000	15829.12600	   0.36960	  -0.01123	   0.36977	   1.74036
1472986.92521	  93.00000	12516.70300	   0.37712	  -0.00146	   0.37712	   0.22150
1472987.06721	  93.00000	9909.44240	   0.38106	   0.00983	   0.38118	  -1.47717
1472987.23121	  93.00000	7835.48000	   0.38698	   0.01701	   0.38735	  -2.51710
1472987.43221	  93.00000	6217.24610	   0.39532	   0.02292	   0.39598	  -3.31841
1472987.66921	  93.00000	4905.29100	   0.40048	   0.02967	   0.40158	  -4.23765
1472987.90821	  93.00000	3881.27370	   0.40712	   0.03325	   0.40848	  -4.66912
1472988.14621	  93.00000	3070.98270	   0.41370	   0.03703	   0.41535	  -5.11456
1472988.38421	  93.00000	2430.77780	   0.42136	   0.04169	   0.42342	  -5.65084
1472988.62221	  93.00000	1923.15370	   0.42761	   0.04241	   0.42971	  -5.66370
1472988.86021	  93.00000	1522.43580	   0.43573	   0.04621	   0.43818	  -6.05353
1472989.09821	  93.00000	1203.84460	   0.44364	   0.04883	   0.44632	  -6.28107
1472989.33721	  93.00000	 952.86591	   0.45192	   0.05135	   0.45483	  -6.48243
1472989.57521	  93.00000	 754.27557	   0.45803	   0.05347	   0.46114	  -6.65842
1472989.81221	  93.00000	 596.71857	   0.46631	   0.05708	   0.46979	  -6.97838
1472990.05021	  93.00000	 471.96338	   0.47624	   0.06037	   0.48005	  -7.22405
1472990.28921	  93.00000	 373.20856	   0.48449	   0.06349	   0.48863	  -7.46606
1472990.52721	  93.00000	 295.47278	   0.49442	   0.06643	   0.49886	  -7.65186
1472990.76621	  93.00000	 233.87738	   0.50262	   0.06954	   0.50740	  -7.87770
