Repository: kbm2110/Battery_Diagnostics_Thesis

# Battery_Diagnostics_Thesis
 Data-driven battery diagnostics using EIS

**Author:** Bala Manikanta Yaswanth Kanagarla
**Institution:** Technische Hochschule Ingolstadt (THI)
**Supervisor:** Prof. Dr. H.-G. Schweiger

## Overview

This project implements a machine learning framework for 
non-invasive State of Health (SoH) estimation of lithium-ion 
batteries using Electrochemical Impedance Spectroscopy (EIS).

Eight physically interpretable features are extracted from 
impedance spectra and used to train six ML models under a 
strict cell-level train-test split. The stacking ensemble 
achieves R² = 0.9122 and RMSE = 0.0234 on completely unseen 
cells.

---

File: data/EIS/EIS_state_III_35C01.txt (part 12 of 39)
time/s	           cycle number	freq/Hz	           Re(Z)/Ohm	  -Im(Z)/Ohm	   |Z|/Ohm	   Phase(Z)/deg 10194.00151	   1.00000	20004.45300	   0.29797	  -0.02827	   0.29930	   5.42007
1418223.28503	  93.00000	 115.77804	   0.49214	   0.10634	   0.50350	 -12.19233
1418223.51903	  93.00000	  91.67210	   0.50887	   0.11345	   0.52136	 -12.56840
1418223.76403	  93.00000	  72.51701	   0.52706	   0.12049	   0.54066	 -12.87681
1418223.99303	  93.00000	  57.36816	   0.54697	   0.12676	   0.56146	 -13.04835
1418224.23003	  93.00000	  45.36290	   0.57160	   0.13435	   0.58718	 -13.22639
1418224.46203	  93.00000	  35.93134	   0.59345	   0.13669	   0.60899	 -12.97110
1418224.71303	  93.00000	  28.40909	   0.62165	   0.14027	   0.63728	 -12.71531
1418224.92703	  93.00000	  22.48202	   0.64873	   0.13684	   0.66300	 -11.91138
1418225.19203	  93.00000	  17.79613	   0.67419	   0.12910	   0.68644	 -10.84065
1418225.44403	  93.00000	  14.06813	   0.69962	   0.11894	   0.70966	  -9.64865
1418225.66003	  93.00000	  11.14480	   0.71662	   0.10662	   0.72450	  -8.46254
1418225.92803	  93.00000	   8.81772	   0.73454	   0.09464	   0.74061	  -7.34175
1418226.10602	  93.00000	   6.97545	   0.74720	   0.08638	   0.75217	  -6.59432
1418226.32402	  93.00000	   5.51730	   0.75333	   0.07484	   0.75704	  -5.67382
1418226.59302	  93.00000	   4.36941	   0.76135	   0.06484	   0.76411	  -4.86754
1418226.92802	  93.00000	   3.45686	   0.76862	   0.05502	   0.77059	  -4.09417
1418227.34702	  93.00000	   2.73547	   0.77839	   0.05161	   0.78010	  -3.79358
1418227.87202	  93.00000	   2.16054	   0.78374	   0.05276	   0.78551	  -3.85124
1418228.53202	  93.00000	   1.70952	   0.78320	   0.05474	   0.78512	  -3.99791
1418229.36002	  93.00000	   1.35352	   0.78092	   0.05236	   0.78267	  -3.83624
1418230.40302	  93.00000	   1.07079	   0.77992	   0.04659	   0.78131	  -3.41837
1418231.71702	  93.00000	   0.84734	   0.78468	   0.03906	   0.78566	  -2.84963
1418233.37202	  93.00000	   0.67072	   0.79491	   0.03265	   0.79558	  -2.35238
1418235.46102	  93.00000	   0.53067	   0.81401	   0.03203	   0.81464	  -2.25306
1418238.09802	  93.00000	   0.41976	   0.83633	   0.04530	   0.83756	  -3.10049
1418241.42901	  93.00000	   0.33183	   0.85240	   0.07379	   0.85559	  -4.94778
1418245.63501	  93.00000	   0.26261	   0.85000	   0.11044	   0.85715	  -7.40303
1418250.94301	  93.00000	   0.20791	   0.82610	   0.14097	   0.83804	  -9.68387
1418257.64800	  93.00000	   0.16452	   0.78805	   0.14933	   0.80207	 -10.72968
1418266.12399	  93.00000	   0.13007	   0.75538	   0.12550	   0.76573	  -9.43302
1418276.81399	  93.00000	   0.10309	   0.75025	   0.07241	   0.75374	  -5.51246
1418290.32798	  93.00000	   0.08153	   0.79944	   0.00970	   0.79950	  -0.69496
1418307.42596	  93.00000	   0.06443	   0.89923	  -0.02715	   0.89964	   1.72946
1418329.01295	  93.00000	   0.05102	   1.07736	   0.00241	   1.07737	  -0.12808
1418356.25492	  93.00000	   0.04042	   1.25769	   0.16282	   1.26819	  -7.37636
1418390.75090	  93.00000	   0.03192	   1.34161	   0.45660	   1.41718	 -18.79550
1418434.29786	  93.00000	   0.02528	   1.23336	   0.80867	   1.47483	 -33.25127
1418489.36382	  93.00000	   0.01999	   0.87541	   1.06687	   1.38006	 -50.62973
1432958.20793	  94.00000	20004.45300	   0.28037	  -0.01918	   0.28102	   3.91446
1432958.35093	  94.00000	15829.12600	   0.28682	  -0.00646	   0.28690	   1.28967
1432958.49293	  94.00000	12516.70300	   0.29457	   0.00665	   0.29465	  -1.29312
1432958.63493	  94.00000	9909.44240	   0.30188	   0.01614	   0.30231	  -3.06055
1432958.79893	  94.00000	7835.48000	   0.30895	   0.02486	   0.30995	  -4.60130
1432958.99993	  94.00000	6217.24610	   0.31654	   0.03198	   0.31815	  -5.76936
1432959.23793	  94.00000	4905.29100	   0.32235	   0.03770	   0.32455	  -6.67024
1432959.47693	  94.00000	3881.27370	   0.33288	   0.04341	   0.33570	  -7.42950
1432959.71493	  94.00000	3070.98270	   0.34072	   0.04572	   0.34377	  -7.64265
1432959.95293	  94.00000	2430.77780	   0.34766	   0.05143	   0.35145	  -8.41402
1432960.19093	  94.00000	1923.15370	   0.35674	   0.05599	   0.36110	  -8.91991
1432960.42893	  94.00000	1522.43580	   0.36574	   0.05861	   0.37040	  -9.10463
1432960.66693	  94.00000	1203.84460	   0.37640	   0.06171	   0.38143	  -9.31046
1432960.90593	  94.00000	 952.86591	   0.38547	   0.06599	   0.39108	  -9.71483
1432961.14393	  94.00000	 754.27557	   0.39498	   0.07004	   0.40115	 -10.05551
1432961.38093	  94.00000	 596.71857	   0.40712	   0.07353	   0.41371	 -10.23759
1432961.61893	  94.00000	 471.96338	   0.41601	   0.07794	   0.42325	 -10.61135
1432961.85793	  94.00000	 373.20856	   0.42882	   0.08222	   0.43663	 -10.85420
1432962.09593	  94.00000	 295.47278	   0.44013	   0.08576	   0.44841	 -11.02571
1432962.33493	  94.00000	 233.87738	   0.45244	   0.09064	   0.46143	 -11.32795
1432962.57293	  94.00000	 185.05922	   0.46475	   0.09446	   0.47426	 -11.48837
1432962.80893	  94.00000	 146.35823	   0.47903	   0.10018	   0.48940	 -11.81255
1432963.04593	  94.00000	 115.77804	   0.49177	   0.10575	   0.50301	 -12.13614
1432963.27993	  94.00000	  91.67210	   0.50895	   0.11354	   0.52146	 -12.57569
1432963.52493	  94.00000	  72.51701	   0.52581	   0.12088	   0.53953	 -12.94663
1432963.75393	  94.00000	  57.36816	   0.54654	   0.12702	   0.56110	 -13.08339
1432963.99093	  94.00000	  45.36290	   0.56958	   0.13562	   0.58551	 -13.39320
1432964.22293	  94.00000	  35.93134	   0.59330	   0.13732	   0.60899	 -13.03153
1432964.47393	  94.00000	  28.40909	   0.62184	   0.13739	   0.63684	 -12.45832
1432964.68793	  94.00000	  22.48202	   0.64775	   0.13581	   0.66183	 -11.84158
1432964.95293	  94.00000	  17.79613	   0.67352	   0.12784	   0.68555	 -10.74725
1432965.20493	  94.00000	  14.06813	   0.69721	   0.12073	   0.70758	  -9.82386
1432965.42093	  94.00000	  11.14480	   0.71611	   0.10616	   0.72394	  -8.43232
1432965.68893	  94.00000	   8.81772	   0.73255	   0.09441	   0.73861	  -7.34405
1432965.86693	  94.00000	   6.97545	   0.74414	   0.08643	   0.74915	  -6.62525
1432966.08493	  94.00000	   5.51730	   0.75048	   0.07324	   0.75405	  -5.57423
1432966.35393	  94.00000	   4.36941	   0.75992	   0.06188	   0.76243	  -4.65513
1432966.68893	  94.00000	   3.45686	   0.77088	   0.05551	   0.77288	  -4.11850
1432967.10793	  94.00000	   2.73547	   0.77690	   0.05461	   0.77882	  -4.02070
1432967.63293	  94.00000	   2.16054	   0.77929	   0.05516	   0.78124	  -4.04877
1432968.29293	  94.00000	   1.70952	   0.77871	   0.05358	   0.78055	  -3.93629
1432969.12093	  94.00000	   1.35352	   0.77715	   0.04896	   0.77869	  -3.60489
1432970.16392	  94.00000	   1.07079	   0.77994	   0.04087	   0.78101	  -2.99988
1432971.47792	  94.00000	   0.84734	   0.78817	   0.03412	   0.78891	  -2.47887
1432973.13292	  94.00000	   0.67072	   0.80216	   0.03196	   0.80280	  -2.28164
1432975.22192	  94.00000	   0.53067	   0.82144	   0.03876	   0.82235	  -2.70176
1432977.85892	  94.00000	   0.41976	   0.83826	   0.05923	   0.84035	  -4.04163
1432981.18992	  94.00000	   0.33183	   0.84097	   0.08990	   0.84576	  -6.10156
1432985.39591	  94.00000	   0.26261	   0.82611	   0.11883	   0.83461	  -8.18580
1432990.70391	  94.00000	   0.20791	   0.79631	   0.13173	   0.80714	  -9.39330
1432997.40890	  94.00000	   0.16452	   0.76681	   0.11828	   0.77587	  -8.76856
1433005.88490	  94.00000	   0.13007	   0.75653	   0.07961	   0.76071	  -6.00714
1433016.57489	  94.00000	   0.10309	   0.78487	   0.02872	   0.78539	  -2.09544
1433030.08888	  94.00000	   0.08153	   0.86850	  -0.00919	   0.86855	   0.60623
1433047.18686	  94.00000	   0.06443	   0.98994	   0.00126	   0.98994	  -0.07287
1433068.77285	  94.00000	   0.05102	   1.14774	   0.10882	   1.15289	  -5.41597
1433096.01583	  94.00000	   0.04042	   1.24093	   0.32718	   1.28334	 -14.77025
1433130.51180	  94.00000	   0.03192	   1.19208	   0.61309	   1.34049	 -27.21691
1433174.05877	  94.00000	   0.02528	   0.94827	   0.85280	   1.27533	 -41.96589
1433229.12372	  94.00000	   0.01999	   0.53971	   0.88780	   1.03898	 -58.70356
1447699.12443	  95.00000	20004.45300	   0.28050	  -0.02170	   0.28134	   4.42395
1447699.26743	  95.00000	15829.12600	   0.28719	  -0.00522	   0.28723	   1.04110
1447699.40943	  95.00000	12516.70300	   0.29552	   0.00581	   0.29557	  -1.12649
1447699.55143	  95.00000	9909.44240	   0.30335	   0.01700	   0.30383	  -3.20817
1447699.71543	  95.00000	7835.48000	   0.30942	   0.02532	   0.31045	  -4.67856
1447699.91643	  95.00000	6217.24610	   0.31650	   0.03066	   0.31798	  -5.53255
1447700.15443	  95.00000	4905.29100	   0.32668	   0.03817	   0.32891	  -6.66382
1447700.39343	  95.00000	3881.27370	   0.33452	   0.04236	   0.33719	  -7.21759
1447700.63143	  95.00000	3070.98270	   0.34048	   0.04674	   0.34367	  -7.81608
1447700.86943	  95.00000	2430.77780	   0.35026	   0.05018	   0.35384	  -8.15231
1447701.10743	  95.00000	1923.15370	   0.35742	   0.05739	   0.36200	  -9.12259
1447701.34543	  95.00000	1522.43580	   0.36660	   0.05979	   0.37144	  -9.26292
1447701.58343	  95.00000	1203.84460	   0.37539	   0.06289	   0.38062	  -9.51076
1447701.82243	  95.00000	 952.86591	   0.38542	   0.06593	   0.39102	  -9.70684
1447702.06043	  95.00000	 754.27557	   0.39533	   0.06961	   0.40142	  -9.98598
1447702.29743	  95.00000	 596.71857	   0.40543	   0.07303	   0.41195	 -10.21143
1447702.53543	  95.00000	 471.96338	   0.41705	   0.07647	   0.42401	 -10.38968
1447702.77443	  95.00000	 373.20856	   0.42749	   0.08039	   0.43498	 -10.65040
1447703.01243	  95.00000	 295.47278	   0.43922	   0.08423	   0.44722	 -10.85553
1447703.25143	  95.00000	 233.87738	   0.45104	   0.08895	   0.45973	 -11.15562
1447703.48943	  95.00000	 185.05922	   0.46470	   0.09357	   0.47403	 -11.38462
1447703.72543	  95.00000	 146.35823	   0.47793	   0.10039	   0.48836	 -11.86258
1447703.96143	  95.00000	 115.77804	   0.49329	   0.10517	   0.50437	 -12.03496
1447704.19643	  95.00000	  91.67210	   0.50852	   0.11223	   0.52076	 -12.44608
1447704.44143	  95.00000	  72.51701	   0.52626	   0.11987	   0.53974	 -12.83186
1447704.67043	  95.00000	  57.36816	   0.54559	   0.12720	   0.56022	 -13.12323
1447704.90743	  95.00000	  45.36290	   0.57091	   0.13407	   0.58644	 -13.21544
1447705.13943	  95.00000	  35.93134	   0.59340	   0.13872	   0.60940	 -13.15823
1447705.39043	  95.00000	  28.40909	   0.62113	   0.13956	   0.63661	 -12.66377
1447705.60443	  95.00000	  22.48202	   0.64664	   0.13561	   0.66070	 -11.84379
1447705.86943	  95.00000	  17.79613	   0.67359	   0.12922	   0.68587	 -10.85961
1447706.12143	  95.00000	  14.06813	   0.69743	   0.11924	   0.70755	  -9.70186
1447706.33743	  95.00000	  11.14480	   0.71425	   0.10382	   0.72175	  -8.27058
1447706.60443	  95.00000	   8.81772	   0.73498	   0.09456	   0.74104	  -7.33149
1447706.78343	  95.00000	   6.97545	   0.74172	   0.08641	   0.74674	  -6.64519
1447707.00143	  95.00000	   5.51730	   0.75122	   0.07236	   0.75469	  -5.50226
1447707.27043	  95.00000	   4.36941	   0.76017	   0.06245	   0.76273	  -4.69636
1447707.60543	  95.00000	   3.45686	   0.76987	   0.05546	   0.77186	  -4.12026
1447708.02443	  95.00000	   2.73547	   0.77543	   0.05521	   0.77739	  -4.07221
1447708.54943	  95.00000	   2.16054	   0.77670	   0.05564	   0.77869	  -4.09721
1447709.20843	  95.00000	   1.70952	   0.77541	   0.05166	   0.77712	  -3.81185
1447710.03743	  95.00000	   1.35352	   0.77646	   0.04541	   0.77779	  -3.34735
1447711.08043	  95.00000	   1.07079	   0.78158	   0.03768	   0.78249	  -2.76023
1447712.39442	  95.00000	   0.84734	   0.79340	   0.03286	   0.79408	  -2.37146
1447714.04942	  95.00000	   0.67072	   0.80807	   0.03429	   0.80879	  -2.43012
1447716.13842	  95.00000	   0.53067	   0.82536	   0.04733	   0.82671	  -3.28196
1447718.77542	  95.00000	   0.41976	   0.83421	   0.07153	   0.83727	  -4.90121
1447722.10642	  95.00000	   0.33183	   0.82793	   0.09881	   0.83381	  -6.80588
1447726.31241	  95.00000	   0.26261	   0.80663	   0.11733	   0.81512	  -8.27634
1447731.62041	  95.00000	   0.20791	   0.77924	   0.11501	   0.78769	  -8.39576
1447738.32540	  95.00000	   0.16452	   0.76228	   0.08921	   0.76748	  -6.67483
1447746.80140	  95.00000	   0.13007	   0.77332	   0.04746	   0.77478	  -3.51175
1447757.49139	  95.00000	   0.10309	   0.82692	   0.00769	   0.82695	  -0.53300
1447771.00538	  95.00000	   0.08153	   0.92890	   0.00249	   0.92890	  -0.15379
1447788.10337	  95.00000	   0.06443	   1.04706	   0.05486	   1.04850	  -2.99926
1447809.68935	  95.00000	   0.05102	   1.16070	   0.21139	   1.17979	 -10.32193
1447836.93233	  95.00000	   0.04042	   1.17119	   0.44242	   1.25197	 -20.69407
1447871.42830	  95.00000	   0.03192	   1.02457	   0.67351	   1.22612	 -33.31929
1447914.97527	  95.00000	   0.02528	   0.72562	   0.78135	   1.06632	 -47.11795
1447970.04122	  95.00000	   0.01999	   0.35884	   0.63781	   0.73182	 -60.63752
1462433.95954	  96.00000	20004.45300	   0.28037	  -0.01989	   0.28108	   4.05697
1462434.10254	  96.00000	15829.12600	   0.28726	  -0.00500	   0.28731	   0.99661
1462434.24454	  96.00000	12516.70300	   0.29443	   0.00637	   0.29450	  -1.23911
1462434.38654	  96.00000	9909.44240	   0.30311	   0.01694	   0.30358	  -3.19945
1462434.55054	  96.00000	7835.48000	   0.30948	   0.02396	   0.31040	  -4.42794
1462434.75154	  96.00000	6217.24610	   0.31744	   0.03229	   0.31907	  -5.80799
1462434.98954	  96.00000	4905.29100	   0.32521	   0.03772	   0.32739	  -6.61573
1462435.22754	  96.00000	3881.27370	   0.33194	   0.04267	   0.33467	  -7.32568
1462435.46654	  96.00000	3070.98270	   0.34003	   0.04618	   0.34315	  -7.73494
1462435.70454	  96.00000	2430.77780	   0.34754	   0.05050	   0.35119	  -8.26808
1462435.94254	  96.00000	1923.15370	   0.35766	   0.05546	   0.36193	  -8.81484
1462436.18054	  96.00000	1522.43580	   0.36687	   0.05825	   0.37147	  -9.02246
1462436.41854	  96.00000	1203.84460	   0.37522	   0.06189	   0.38029	  -9.36687
1462436.65754	  96.00000	 952.86591	   0.38577	   0.06587	   0.39135	  -9.68933
1462436.89554	  96.00000	 754.27557	   0.39487	   0.07052	   0.40112	 -10.12507
1462437.13254	  96.00000	 596.71857	   0.40476	   0.07340	   0.41136	 -10.27872
1462437.37054	  96.00000	 471.96338	   0.41602	   0.07737	   0.42316	 -10.53511
1462437.60954	  96.00000	 373.20856	   0.42682	   0.08048	   0.43434	 -10.67873
1462437.84754	  96.00000	 295.47278	   0.43848	   0.08583	   0.44680	 -11.07545
1462438.08654	  96.00000	 233.87738	   0.45117	   0.08870	   0.45980	 -11.12278
1462438.32454	  96.00000	 185.05922	   0.46551	   0.09359	   0.47483	 -11.36703
1462438.56054	  96.00000	 146.35823	   0.47711	   0.09907	   0.48729	 -11.72996
1462438.79654	  96.00000	 115.77804	   0.49213	   0.10577	   0.50337	 -12.12944
1462439.03154	  96.00000	  91.67210	   0.50915	   0.11113	   0.52113	 -12.31310
1462439.27654	  96.00000	  72.51701	   0.52528	   0.12013	   0.53884	 -12.88228
1462439.50554	  96.00000	  57.36816	   0.54576	   0.12560	   0.56003	 -12.96036
1462439.74254	  96.00000	  45.36290	   0.56791	   0.13335	   0.58336	 -13.21453
1462439.97454	  96.00000	  35.93134	   0.59486	   0.13798	   0.61065	 -13.05891
1462440.22454	  96.00000	  28.40909	   0.61966	   0.13970	   0.63521	 -12.70437
1462440.43954	  96.00000	  22.48202	   0.64880	   0.13615	   0.66293	 -11.85177
1462440.70454	  96.00000	  17.79613	   0.67327	   0.12937	   0.68558	 -10.87691
1462440.95654	  96.00000	  14.06813	   0.69637	   0.11744	   0.70620	  -9.57293
1462441.17254	  96.00000	  11.14480	   0.71499	   0.10884	   0.72323	  -8.65508
1462441.43954	  96.00000	   8.81772	   0.73142	   0.09369	   0.73740	  -7.29975
1462441.61854	  96.00000	   6.97545	   0.74522	   0.08290	   0.74982	  -6.34758
1462441.83654	  96.00000	   5.51730	   0.75236	   0.07608	   0.75620	  -5.77444
1462442.10554	  96.00000	   4.36941	   0.75778	   0.06561	   0.76061	  -4.94868
1462442.44054	  96.00000	   3.45686	   0.76487	   0.05628	   0.76694	  -4.20822
1462442.85954	  96.00000	   2.73547	   0.77392	   0.04834	   0.77543	  -3.57433
1462443.38454	  96.00000	   2.16054	   0.78240	   0.04712	   0.78382	  -3.44632
1462444.04354	  96.00000	   1.70952	   0.78840	   0.05056	   0.79002	  -3.66957
1462444.87254	  96.00000	   1.35352	   0.78787	   0.05469	   0.78977	  -3.97076
1462445.91553	  96.00000	   1.07079	   0.78442	   0.05571	   0.78640	  -4.06244
1462447.22953	  96.00000	   0.84734	   0.78109	   0.05133	   0.78277	  -3.76020
1462448.88453	  96.00000	   0.67072	   0.78170	   0.04458	   0.78297	  -3.26440
1462450.97353	  96.00000	   0.53067	   0.79128	   0.03436	   0.79203	  -2.48674
1462453.61053	  96.00000	   0.41976	   0.81172	   0.02924	   0.81225	  -2.06320
1462456.94153	  96.00000	   0.33183	   0.84072	   0.03883	   0.84162	  -2.64433
1462461.14752	  96.00000	   0.26261	   0.86808	   0.06824	   0.87076	  -4.49499
1462466.45552	  96.00000	   0.20791	   0.87749	   0.11566	   0.88508	  -7.50880
1462473.16051	  96.00000	   0.16452	   0.85801	   0.16530	   0.87379	 -10.90458
1462481.63651	  96.00000	   0.13007	   0.81119	   0.19544	   0.83440	 -13.54644
1462492.32650	  96.00000	   0.10309	   0.75405	   0.18604	   0.77666	 -13.85952
1462505.84049	  96.00000	   0.08153	   0.71838	   0.12960	   0.72998	 -10.22610
1462522.93848	  96.00000	   0.06443	   0.73067	   0.05174	   0.73250	  -4.05027
1462544.52446	  96.00000	   0.05102	   0.83590	  -0.04862	   0.83732	   3.32913
1462571.76744	  96.00000	   0.04042	   1.04856	  -0.08435	   1.05195	   4.59930
1462606.26341	  96.00000	   0.03192	   1.32893	   0.02952	   1.32926	  -1.27246
1462649.81038	  96.00000	   0.02528	   1.56587	   0.35293	   1.60515	 -12.70164
1462704.87533	  96.00000	   0.01999	   1.58876	   0.85684	   1.80508	 -28.33869
1477154.12467	  97.00000	20004.45300	   0.27999	  -0.01998	   0.28070	   4.08148
1477154.26767	  97.00000	15829.12600	   0.28795	  -0.00545	   0.28800	   1.08353
1477154.40967	  97.00000	12516.70300	   0.29461	   0.00658	   0.29468	  -1.27985
1477154.55167	  97.00000	9909.44240	   0.30134	   0.01662	   0.30179	  -3.15656
1477154.71567	  97.00000	7835.48000	   0.30852	   0.02351	   0.30941	  -4.35718
1477154.91667	  97.00000	6217.24610	   0.31615	   0.03116	   0.31768	  -5.62840
1477155.15467	  97.00000	4905.29100	   0.32566	   0.03802	   0.32788	  -6.65930
1477155.39367	  97.00000	3881.27370	   0.33375	   0.04233	   0.33642	  -7.22913
1477155.63167	  97.00000	3070.98270	   0.34247	   0.04702	   0.34568	  -7.81709
1477155.86967	  97.00000	2430.77780	   0.34899	   0.05142	   0.35275	  -8.38094
1477156.10767	  97.00000	1923.15370	   0.35774	   0.05517	   0.36197	  -8.76700
1477156.34567	  97.00000	1522.43580	   0.36680	   0.05955	   0.37160	  -9.22157
1477156.58367	  97.00000	1203.84460	   0.37643	   0.06304	   0.38168	  -9.50697
1477156.82267	  97.00000	 952.86591	   0.38491	   0.06487	   0.39034	  -9.56627
1477157.06067	  97.00000	 754.27557	   0.39739	   0.07026	   0.40355	 -10.02684
1477157.29767	  97.00000	 596.71857	   0.40550	   0.07355	   0.41211	 -10.28014
1477157.53567	  97.00000	 471.96338	   0.41739	   0.07668	   0.42437	 -10.41034
1477157.77467	  97.00000	 373.20856	   0.42985	   0.07989	   0.43721	 -10.52848
1477158.01167	  97.00000	 295.47278	   0.44014	   0.08379	   0.44805	 -10.77828
1477158.25167	  97.00000	 233.87738	   0.45235	   0.08984	   0.46118	 -11.23292
1477158.48967	  97.00000	 185.05922	   0.46600	   0.09396	   0.47538	 -11.39968
1477158.72567	  97.00000	 146.35823	   0.47836	   0.10000	   0.48870	 -11.80802
1477158.96167	  97.00000	 115.77804	   0.49390	   0.10490	   0.50492	 -11.99072
1477159.19667	  97.00000	  91.67210	   0.50899	   0.11186	   0.52113	 -12.39426
1477159.44167	  97.00000	  72.51701	   0.52618	   0.12020	   0.53973	 -12.86816
1477159.67067	  97.00000	  57.36816	   0.54600	   0.12627	   0.56041	 -13.02146
1477159.90767	  97.00000	  45.36290	   0.56865	   0.13398	   0.58422	 -13.25733
1477160.13967	  97.00000	  35.93134	   0.59619	   0.13880	   0.61214	 -13.10558
1477160.38967	  97.00000	  28.40909	   0.62188	   0.13953	   0.63734	 -12.64562
1477160.60467	  97.00000	  22.48202	   0.64960	   0.13730	   0.66395	 -11.93407
1477160.86967	  97.00000	  17.79613	   0.67506	   0.12971	   0.68740	 -10.87628
1477161.12167	  97.00000	  14.06813	   0.69722	   0.11977	   0.70744	  -9.74739
1477161.33767	  97.00000	  11.14480	   0.72017	   0.10683	   0.72805	  -8.43735
1477161.60467	  97.00000	   8.81772	   0.73231	   0.09736	   0.73875	  -7.57279
1477161.78367	  97.00000	   6.97545	   0.74555	   0.08323	   0.75018	  -6.36982
1477162.00167	  97.00000	   5.51730	   0.75672	   0.07126	   0.76007	  -5.37987
1477162.27067	  97.00000	   4.36941	   0.76652	   0.06710	   0.76945	  -5.00272
1477162.60567	  97.00000	   3.45686	   0.76952	   0.06212	   0.77202	  -4.61508
1477163.02467	  97.00000	   2.73547	   0.77140	   0.05619	   0.77344	  -4.16610
1477163.54967	  97.00000	   2.16054	   0.77491	   0.04881	   0.77644	  -3.60452
1477164.20867	  97.00000	   1.70952	   0.78064	   0.04080	   0.78171	  -2.99168
1477165.03767	  97.00000	   1.35352	   0.79097	   0.03738	   0.79185	  -2.70550
1477166.08067	  97.00000	   1.07079	   0.80337	   0.04098	   0.80442	  -2.91988
1477167.39466	  97.00000	   0.84734	   0.81109	   0.05202	   0.81276	  -3.66949
1477169.04966	  97.00000	   0.67072	   0.81242	   0.06490	   0.81500	  -4.56734
1477171.13866	  97.00000	   0.53067	   0.80289	   0.07668	   0.80655	  -5.45516
1477173.77566	  97.00000	   0.41976	   0.79007	   0.07768	   0.79388	  -5.61538
1477177.10666	  97.00000	   0.33183	   0.78064	   0.06610	   0.78344	  -4.84023
1477181.31265	  97.00000	   0.26261	   0.78647	   0.04576	   0.78780	  -3.32993
1477186.62065	  97.00000	   0.20791	   0.81329	   0.02612	   0.81371	  -1.83961
1477193.32564	  97.00000	   0.16452	   0.86481	   0.02385	   0.86514	  -1.57961
1477201.80164	  97.00000	   0.13007	   0.92888	   0.05654	   0.93060	  -3.48302
1477212.49163	  97.00000	   0.10309	   0.97798	   0.13493	   0.98725	  -7.85528
1477226.00562	  97.00000	   0.08153	   0.98272	   0.24774	   1.01347	 -14.14909
1477243.10361	  97.00000	   0.06443	   0.93861	   0.35531	   1.00361	 -20.73445
1477264.68959	  97.00000	   0.05102	   0.80798	   0.41657	   0.90904	 -27.27426
1477291.93257	  97.00000	   0.04042	   0.65371	   0.36947	   0.75090	 -29.47453
1477326.42854	  97.00000	   0.03192	   0.55089	   0.18106	   0.57988	 -18.19404
1477369.97551	  97.00000	   0.02528	   0.61734	  -0.11777	   0.62847	  10.80076
1477425.04046	  97.00000	   0.01999	   0.95888	  -0.41307	   1.04407	  23.30541
1491854.70903	  98.00000	20004.45300	   0.28073	  -0.02081	   0.28150	   4.23861
1491854.85203	  98.00000	15829.12600	   0.28765	  -0.00516	   0.28770	   1.02680
1491854.99403	  98.00000	12516.70300	   0.29580	   0.00738	   0.29589	  -1.42886
1491855.13603	  98.00000	9909.44240	   0.30303	   0.01713	   0.30351	  -3.23590
1491855.30003	  98.00000	7835.48000	   0.31052	   0.02618	   0.31162	  -4.81900
1491855.50103	  98.00000	6217.24610	   0.31709	   0.03193	   0.31869	  -5.74937
1491855.73903	  98.00000	4905.29100	   0.32503	   0.03781	   0.32722	  -6.63536
1491855.97803	  98.00000	3881.27370	   0.33358	   0.04242	   0.33627	  -7.24651
1491856.21603	  98.00000	3070.98270	   0.34124	   0.04799	   0.34460	  -8.00510
1491856.45403	  98.00000	2430.77780	   0.35002	   0.05106	   0.35372	  -8.29916
1491856.69203	  98.00000	1923.15370	   0.35735	   0.05522	   0.36159	  -8.78427
1491856.93003	  98.00000	1522.43580	   0.36694	   0.05875	   0.37162	  -9.09688
1491857.16803	  98.00000	1203.84460	   0.37676	   0.06255	   0.38192	  -9.42567
1491857.40703	  98.00000	 952.86591	   0.38541	   0.06467	   0.39080	  -9.52518
1491857.64503	  98.00000	 754.27557	   0.39637	   0.06997	   0.40250	 -10.01160
1491857.88203	  98.00000	 596.71857	   0.40653	   0.07389	   0.41319	 -10.30129
1491858.12003	  98.00000	 471.96338	   0.41774	   0.07700	   0.42478	 -10.44419
1491858.35903	  98.00000	 373.20856	   0.42810	   0.08210	   0.43590	 -10.85619
1491858.59703	  98.00000	 295.47278	   0.43977	   0.08570	   0.44804	 -11.02679
1491858.83603	  98.00000	 233.87738	   0.45280	   0.08906	   0.46148	 -11.12723
1491859.07403	  98.00000	 185.05922	   0.46626	   0.09445	   0.47573	 -11.45162
1491859.31003	  98.00000	 146.35823	   0.47856	   0.09974	   0.48884	 -11.77247
1491859.54703	  98.00000	 115.77804	   0.49448	   0.10578	   0.50567	 -12.07459
1491859.78103	  98.00000	  91.67210	   0.50915	   0.11204	   0.52133	 -12.41068
1491860.02603	  98.00000	  72.51701	   0.52823	   0.12040	   0.54177	 -12.84005
1491860.25503	  98.00000	  57.36816	   0.54701	   0.12738	   0.56164	 -13.10894
1491860.49203	  98.00000	  45.36290	   0.57019	   0.13485	   0.58592	 -13.30593
1491860.72403	  98.00000	  35.93134	   0.59546	   0.13987	   0.61166	 -13.21908
1491860.97503	  98.00000	  28.40909	   0.62251	   0.13981	   0.63801	 -12.65828
1491861.18903	  98.00000	  22.48202	   0.64920	   0.13833	   0.66378	 -12.02855
1491861.45403	  98.00000	  17.79613	   0.67741	   0.13095	   0.68995	 -10.94085
1491861.70603	  98.00000	  14.06813	   0.69883	   0.12216	   0.70943	  -9.91524
1491861.92203	  98.00000	  11.14480	   0.72131	   0.10863	   0.72945	  -8.56413
1491862.19003	  98.00000	   8.81772	   0.73472	   0.09812	   0.74125	  -7.60703
1491862.36803	  98.00000	   6.97545	   0.74711	   0.08518	   0.75195	  -6.50428
1491862.58603	  98.00000	   5.51730	   0.75988	   0.07328	   0.76341	  -5.50867
1491862.85503	  98.00000	   4.36941	   0.76903	   0.06777	   0.77201	  -5.03601
1491863.19003	  98.00000	   3.45686	   0.77240	   0.06333	   0.77499	  -4.68696
1491863.60903	  98.00000	   2.73547	   0.77424	   0.05624	   0.77628	  -4.15449
1491864.13403	  98.00000	   2.16054	   0.77773	   0.04896	   0.77927	  -3.60195
1491864.79403	  98.00000	   1.70952	   0.78391	   0.04061	   0.78496	  -2.96561
1491865.62203	  98.00000	   1.35352	   0.79378	   0.03780	   0.79468	  -2.72625
1491866.66502	  98.00000	   1.07079	   0.80675	   0.04102	   0.80779	  -2.91096
1491867.97902	  98.00000	   0.84734	   0.81422	   0.05194	   0.81587	  -3.65006
1491869.63502	  98.00000	   0.67072	   0.81582	   0.06478	   0.81839	  -4.53985
1491871.72302	  98.00000	   0.53067	   0.80689	   0.07668	   0.81052	  -5.42852
1491874.36002	  98.00000	   0.41976	   0.79376	   0.07809	   0.79759	  -5.61836
1491877.69102	  98.00000	   0.33183	   0.78404	   0.06762	   0.78695	  -4.92931
1491881.89701	  98.00000	   0.26261	   0.78898	   0.04747	   0.79041	  -3.44284
1491887.20501	  98.00000	   0.20791	   0.81527	   0.02681	   0.81571	  -1.88330
1491893.91000	  98.00000	   0.16452	   0.86596	   0.02341	   0.86628	  -1.54838
1491902.38600	  98.00000	   0.13007	   0.93074	   0.05486	   0.93236	  -3.37312
1491913.07599	  98.00000	   0.10309	   0.98139	   0.13251	   0.99029	  -7.68973
1491926.58998	  98.00000	   0.08153	   0.98864	   0.24545	   1.01865	 -13.94298
1491943.68796	  98.00000	   0.06443	   0.94582	   0.35407	   1.00992	 -20.52358
1491965.27495	  98.00000	   0.05102	   0.81642	   0.41958	   0.91793	 -27.19997
1491992.51693	  98.00000	   0.04042	   0.65916	   0.37381	   0.75778	 -29.55781
1492027.01290	  98.00000	   0.03192	   0.55419	   0.18995	   0.58584	 -18.91880
1492070.55987	  98.00000	   0.02528	   0.61170	  -0.10675	   0.62094	   9.89957
1492125.62582	  98.00000	   0.01999	   0.94312	  -0.40970	   1.02827	  23.48041
1506539.00562	  99.00000	20004.45300	   0.27932	  -0.01977	   0.28002	   4.04849
1506539.14762	  99.00000	15829.12600	   0.28756	  -0.00499	   0.28760	   0.99369
1506539.28962	  99.00000	12516.70300	   0.29443	   0.00542	   0.29448	  -1.05557
1506539.43162	  99.00000	9909.44240	   0.30153	   0.01814	   0.30208	  -3.44295
1506539.59562	  99.00000	7835.48000	   0.30973	   0.02571	   0.31080	  -4.74493
1506539.79661	  99.00000	6217.24610	   0.31779	   0.03067	   0.31926	  -5.51319
1506540.03461	  99.00000	4905.29100	   0.32679	   0.03777	   0.32897	  -6.59287
1506540.27261	  99.00000	3881.27370	   0.33258	   0.04287	   0.33533	  -7.34523
1506540.51061	  99.00000	3070.98270	   0.34096	   0.04727	   0.34422	  -7.89240
1506540.74961	  99.00000	2430.77780	   0.34913	   0.05145	   0.35290	  -8.38332
1506540.98761	  99.00000	1923.15370	   0.35716	   0.05484	   0.36134	  -8.72904
1506541.22561	  99.00000	1522.43580	   0.36620	   0.05924	   0.37096	  -9.18894
1506541.46361	  99.00000	1203.84460	   0.37641	   0.06247	   0.38156	  -9.42235
1506541.70261	  99.00000	 952.86591	   0.38508	   0.06653	   0.39079	  -9.80199
1506541.94061	  99.00000	 754.27557	   0.39636	   0.07004	   0.40251	 -10.02149
1506542.17761	  99.00000	 596.71857	   0.40694	   0.07499	   0.41379	 -10.44091
1506542.41561	  99.00000	 471.96338	   0.41741	   0.07854	   0.42473	 -10.65666
1506542.65461	  99.00000	 373.20856	   0.42892	   0.08105	   0.43651	 -10.70045
1506542.89261	  99.00000	 295.47278	   0.44067	   0.08548	   0.44889	 -10.97782
1506543.13161	  99.00000	 233.87738	   0.45349	   0.08979	   0.46229	 -11.19959
1506543.36961	  99.00000	 185.05922	   0.46440	   0.09446	   0.47391	 -11.49766
1506543.60561	  99.00000	 146.35823	   0.47906	   0.10143	   0.48967	 -11.95419
1506543.84161	  99.00000	 115.77804	   0.49345	   0.10591	   0.50469	 -12.11425
1506544.07661	  99.00000	  91.67210	   0.50930	   0.11187	   0.52144	 -12.38829
1506544.32161	  99.00000	  72.51701	   0.52807	   0.12117	   0.54179	 -12.92294
1506544.55061	  99.00000	  57.36816	   0.54791	   0.12839	   0.56275	 -13.18806
1506544.78761	  99.00000	  45.36290	   0.56975	   0.13593	   0.58574	 -13.41858
1506545.01961	  99.00000	  35.93134	   0.59512	   0.13873	   0.61107	 -13.12181
1506545.27061	  99.00000	  28.40909	   0.62303	   0.14195	   0.63899	 -12.83540
1506545.48461	  99.00000	  22.48202	   0.65041	   0.13866	   0.66503	 -12.03479
1506545.74961	  99.00000	  17.79613	   0.67672	   0.13184	   0.68945	 -11.02425
1506546.00161	  99.00000	  14.06813	   0.69954	   0.12208	   0.71011	  -9.89940
1506546.21761	  99.00000	  11.14480	   0.71941	   0.10893	   0.72761	  -8.60973
1506546.48561	  99.00000	   8.81772	   0.73710	   0.10024	   0.74388	  -7.74429
1506546.66361	  99.00000	   6.97545	   0.74734	   0.08578	   0.75225	  -6.54764
1506546.88161	  99.00000	   5.51730	   0.75848	   0.07287	   0.76198	  -5.48739
1506547.15061	  99.00000	   4.36941	   0.76963	   0.06475	   0.77235	  -4.80895
1506547.48561	  99.00000	   3.45686	   0.77657	   0.06223	   0.77906	  -4.58151
1506547.90461	  99.00000	   2.73547	   0.77788	   0.05824	   0.78006	  -4.28196
1506548.42961	  99.00000	   2.16054	   0.77883	   0.05290	   0.78063	  -3.88569
1506549.08861	  99.00000	   1.70952	   0.78178	   0.04485	   0.78307	  -3.28363
1506549.91761	  99.00000	   1.35352	   0.78834	   0.03909	   0.78931	  -2.83849
1506550.96061	  99.00000	   1.07079	   0.80036	   0.03535	   0.80114	  -2.52897
1506552.27461	  99.00000	   0.84734	   0.81449	   0.04067	   0.81550	  -2.85840
1506553.92960	  99.00000	   0.67072	   0.82433	   0.05288	   0.82602	  -3.67033
1506556.01860	  99.00000	   0.53067	   0.82518	   0.07146	   0.82827	  -4.94963
1506558.65560	  99.00000	   0.41976	   0.81521	   0.08856	   0.82001	  -6.20009
1506561.98660	  99.00000	   0.33183	   0.79719	   0.09220	   0.80250	  -6.59764
1506566.19259	  99.00000	   0.26261	   0.78346	   0.08052	   0.78758	  -5.86797
1506571.50059	  99.00000	   0.20791	   0.78341	   0.05555	   0.78538	  -4.05590
1506578.20559	  99.00000	   0.16452	   0.81073	   0.02752	   0.81120	  -1.94397
1506586.68158	  99.00000	   0.13007	   0.87074	   0.01560	   0.87088	  -1.02642
1506597.37157	  99.00000	   0.10309	   0.95143	   0.04445	   0.95246	  -2.67467
1506610.88556	  99.00000	   0.08153	   1.02889	   0.13228	   1.03736	  -7.32622
1506627.98355	  99.00000	   0.06443	   1.06670	   0.25802	   1.09746	 -13.59764
1506649.57053	  99.00000	   0.05102	   1.01383	   0.42193	   1.09812	 -22.59594
1506676.81251	  99.00000	   0.04042	   0.85474	   0.53077	   1.00613	 -31.83942
1506711.30848	  99.00000	   0.03192	   0.63094	   0.50356	   0.80725	 -38.59424
1506754.85545	  99.00000	   0.02528	   0.44841	   0.28663	   0.53219	 -32.58765
1506809.92141	  99.00000	   0.01999	   0.45264	  -0.11661	   0.46742	  14.44665
1521217.56560	 100.00000	20004.45300	   0.28046	  -0.02069	   0.28122	   4.21852
1521217.70860	 100.00000	15829.12600	   0.28706	  -0.00458	   0.28709	   0.91371
1521217.85060	 100.00000	12516.70300	   0.29419	   0.00682	   0.29427	  -1.32804
1521217.99260	 100.00000	9909.44240	   0.30235	   0.01768	   0.30286	  -3.34579
1521218.15660	 100.00000	7835.48000	   0.31022	   0.02624	   0.31133	  -4.83402
1521218.35760	 100.00000	6217.24610	   0.31720	   0.03242	   0.31885	  -5.83526
1521218.59560	 100.00000	4905.29100	   0.32518	   0.03698	   0.32728	  -6.48761
1521218.83460	 100.00000	3881.27370	   0.33356	   0.04092	   0.33606	  -6.99385
1521219.07260	 100.00000	3070.98270	   0.34154	   0.04769	   0.34485	  -7.94908
1521219.31060	 100.00000	2430.77780	   0.34917	   0.05093	   0.35287	  -8.29798
1521219.54860	 100.00000	1923.15370	   0.35910	   0.05518	   0.36331	  -8.73542
1521219.78660	 100.00000	1522.43580	   0.36670	   0.05829	   0.37130	  -9.03247
1521220.02460	 100.00000	1203.84460	   0.37499	   0.06171	   0.38003	  -9.34504
1521220.26360	 100.00000	 952.86591	   0.38405	   0.06487	   0.38949	  -9.58813
1521220.50160	 100.00000	 754.27557	   0.39700	   0.06865	   0.40289	  -9.81017
1521220.73860	 100.00000	 596.71857	   0.40564	   0.07342	   0.41223	 -10.25938
1521220.97660	 100.00000	 471.96338	   0.41642	   0.07777	   0.42362	 -10.57827
1521221.21560	 100.00000	 373.20856	   0.42766	   0.08035	   0.43515	 -10.64091
1521221.45360	 100.00000	 295.47278	   0.44118	   0.08510	   0.44931	 -10.91788
1521221.69260	 100.00000	 233.87738	   0.45262	   0.08998	   0.46148	 -11.24322
1521221.93060	 100.00000	 185.05922	   0.46417	   0.09443	   0.47368	 -11.49936
1521222.16660	 100.00000	 146.35823	   0.47875	   0.09791	   0.48866	 -11.55775
1521222.40260	 100.00000	 115.77804	   0.49323	   0.10375	   0.50403	 -11.87841
1521222.63760	 100.00000	  91.67210	   0.50752	   0.11223	   0.51978	 -12.46960
1521222.88260	 100.00000	  72.51701	   0.52695	   0.11994	   0.54042	 -12.82320
1521223.11160	 100.00000	  57.36816	   0.54539	   0.12780	   0.56016	 -13.18858
1521223.34860	 100.00000	  45.36290	   0.56944	   0.13363	   0.58491	 -13.20694
1521223.58060	 100.00000	  35.93134	   0.59421	   0.13868	   0.61018	 -13.13646
1521223.83160	 100.00000	  28.40909	   0.62169	   0.14032	   0.63733	 -12.71888
1521224.04560	 100.00000	  22.48202	   0.64993	   0.13888	   0.66461	 -12.06180
1521224.31060	 100.00000	  17.79613	   0.67677	   0.13170	   0.68947	 -11.01178
1521224.56260	 100.00000	  14.06813	   0.69622	   0.12117	   0.70669	  -9.87257
1521224.77860	 100.00000	  11.14480	   0.71820	   0.10707	   0.72613	  -8.47949
1521225.04660	 100.00000	   8.81772	   0.73508	   0.09911	   0.74173	  -7.67863
1521225.22460	 100.00000	   6.97545	   0.74512	   0.08517	   0.74997	  -6.52058
1521225.44260	 100.00000	   5.51730	   0.75663	   0.07300	   0.76015	  -5.51111
1521225.71160	 100.00000	   4.36941	   0.76832	   0.06417	   0.77100	  -4.77440
1521226.04660	 100.00000	   3.45686	   0.77383	   0.06203	   0.77631	  -4.58328
1521226.46560	 100.00000	   2.73547	   0.77579	   0.05830	   0.77798	  -4.29765
1521226.99059	 100.00000	   2.16054	   0.77557	   0.05268	   0.77735	  -3.88608
1521227.64959	 100.00000	   1.70952	   0.77921	   0.04542	   0.78054	  -3.33619
1521228.47859	 100.00000	   1.35352	   0.78509	   0.03812	   0.78602	  -2.78002
1521229.52159	 100.00000	   1.07079	   0.79682	   0.03535	   0.79761	  -2.54014
1521230.83559	 100.00000	   0.84734	   0.81052	   0.03920	   0.81146	  -2.76891
1521232.49059	 100.00000	   0.67072	   0.82141	   0.05089	   0.82299	  -3.54552
1521234.57959	 100.00000	   0.53067	   0.82364	   0.07062	   0.82666	  -4.90039
1521237.21659	 100.00000	   0.41976	   0.81387	   0.08771	   0.81858	  -6.15117
1521240.54758	 100.00000	   0.33183	   0.79578	   0.09352	   0.80126	  -6.70296
1521244.75358	 100.00000	   0.26261	   0.78019	   0.08329	   0.78462	  -6.09346
1521250.06158	 100.00000	   0.20791	   0.77917	   0.05820	   0.78134	  -4.27170
1521256.76657	 100.00000	   0.16452	   0.80396	   0.02908	   0.80448	  -2.07149
1521265.24257	 100.00000	   0.13007	   0.86240	   0.01403	   0.86251	  -0.93188
1521275.93256	 100.00000	   0.10309	   0.94342	   0.03833	   0.94420	  -2.32637
1521289.44655	 100.00000	   0.08153	   1.02513	   0.12204	   1.03237	  -6.78898
1521306.54453	 100.00000	   0.06443	   1.07009	   0.24665	   1.09815	 -12.97950
1521328.13152	 100.00000	   0.05102	   1.02623	   0.41528	   1.10707	 -22.03133
1521355.37350	 100.00000	   0.04042	   0.87446	   0.53734	   1.02636	 -31.56995
1521389.86947	 100.00000	   0.03192	   0.64873	   0.53100	   0.83834	 -39.30130
1521433.41643	 100.00000	   0.02528	   0.44554	   0.33355	   0.55656	 -36.82031
1521488.48239	 100.00000	   0.01999	   0.41385	  -0.06507	   0.41893	   8.93559
1535897.82019	 101.00000	20004.45300	   0.27926	  -0.01969	   0.27995	   4.03364
1535897.96319	 101.00000	15829.12600	   0.28920	  -0.00546	   0.28925	   1.08063
1535898.10519	 101.00000	12516.70300	   0.29446	   0.00593	   0.29452	  -1.15412
1535898.24719	 101.00000	9909.44240	   0.30374	   0.01684	   0.30420	  -3.17292
1535898.41119	 101.00000	7835.48000	   0.30872	   0.02578	   0.30980	  -4.77352
1535898.61219	 101.00000	6217.24610	   0.31734	   0.03131	   0.31888	  -5.63426
1535898.85019	 101.00000	4905.29100	   0.32669	   0.03725	   0.32880	  -6.50469
1535899.08819	 101.00000	3881.27370	   0.33316	   0.04375	   0.33602	  -7.48146
1535899.32619	 101.00000	3070.98270	   0.34116	   0.04742	   0.34444	  -7.91318
1535899.56519	 101.00000	2430.77780	   0.34888	   0.05036	   0.35250	  -8.21344
1535899.80319	 101.00000	1923.15370	   0.35820	   0.05442	   0.36231	  -8.63826
1535900.04119	 101.00000	1522.43580	   0.36580	   0.05852	   0.37045	  -9.08856
1535900.27919	 101.00000	1203.84460	   0.37547	   0.06213	   0.38058	  -9.39513
1535900.51819	 101.00000	 952.86591	   0.38388	   0.06485	   0.38932	  -9.58920
1535900.75619	 101.00000	 754.27557	   0.39504	   0.06823	   0.40089	  -9.79895
1535900.99319	 101.00000	 596.71857	   0.40740	   0.07284	   0.41386	 -10.13711
1535901.23119	 101.00000	 471.96338	   0.41792	   0.07759	   0.42506	 -10.51737
1535901.47019	 101.00000	 373.20856	   0.42785	   0.08032	   0.43532	 -10.63233
1535901.70719	 101.00000	 295.47278	   0.44002	   0.08361	   0.44789	 -10.75915
1535901.94719	 101.00000	 233.87738	   0.45187	   0.08998	   0.46074	 -11.26171
1535902.18519	 101.00000	 185.05922	   0.46444	   0.09320	   0.47369	 -11.34651
1535902.42119	 101.00000	 146.35823	   0.47864	   0.09977	   0.48893	 -11.77484
1535902.65719	 101.00000	 115.77804	   0.49400	   0.10666	   0.50539	 -12.18348
1535902.89219	 101.00000	  91.67210	   0.50855	   0.11223	   0.52078	 -12.44539
1535903.13719	 101.00000	  72.51701	   0.52598	   0.11978	   0.53944	 -12.82961
1535903.36619	 101.00000	  57.36816	   0.54558	   0.12716	   0.56021	 -13.12017
1535903.60319	 101.00000	  45.36290	   0.56803	   0.13455	   0.58375	 -13.32624
1535903.83519	 101.00000	  35.93134	   0.59336	   0.13953	   0.60954	 -13.23327
1535904.08518	 101.00000	  28.40909	   0.62057	   0.14025	   0.63622	 -12.73502
1535904.30018	 101.00000	  22.48202	   0.64848	   0.13875	   0.66316	 -12.07730
1535904.56518	 101.00000	  17.79613	   0.67612	   0.13058	   0.68861	 -10.93097
1535904.81718	 101.00000	  14.06813	   0.69718	   0.12128	   0.70765	  -9.86829
1535905.03318	 101.00000	  11.14480	   0.72015	   0.10964	   0.72845	  -8.65654
1535905.30018	 101.00000	   8.81772	   0.73304	   0.09721	   0.73946	  -7.55424
1535905.47918	 101.00000	   6.97545	   0.74722	   0.08413	   0.75194	  -6.42399
1535905.69718	 101.00000	   5.51730	   0.75952	   0.07525	   0.76324	  -5.65815
1535905.96618	 101.00000	   4.36941	   0.76558	   0.06993	   0.76877	  -5.21910
1535906.30118	 101.00000	   3.45686	   0.76897	   0.06200	   0.77147	  -4.60943
1535906.72018	 101.00000	   2.73547	   0.77258	   0.05390	   0.77445	  -3.99085
1535907.24518	 101.00000	   2.16054	   0.77826	   0.04550	   0.77959	  -3.34590
1535907.90418	 101.00000	   1.70952	   0.78728	   0.04031	   0.78831	  -2.93081
