Repository: kbm2110/Battery_Diagnostics_Thesis

# Battery_Diagnostics_Thesis
 Data-driven battery diagnostics using EIS

**Author:** Bala Manikanta Yaswanth Kanagarla
**Institution:** Technische Hochschule Ingolstadt (THI)
**Supervisor:** Prof. Dr. H.-G. Schweiger

## Overview

This project implements a machine learning framework for 
non-invasive State of Health (SoH) estimation of lithium-ion 
batteries using Electrochemical Impedance Spectroscopy (EIS).

Eight physically interpretable features are extracted from 
impedance spectra and used to train six ML models under a 
strict cell-level train-test split. The stacking ensemble 
achieves R² = 0.9122 and RMSE = 0.0234 on completely unseen 
cells.

---

File: data/EIS/EIS_state_II_45C01.txt (part 12 of 36)
time/s	           cycle number	freq/Hz	           Re(Z)/Ohm	  -Im(Z)/Ohm	   |Z|/Ohm	   Phase(Z)/deg
1524355.09473	  93.00000	 185.05922	   0.87266	   0.07855	   0.87618	  -5.14335
1524355.33073	  93.00000	 146.35823	   0.88177	   0.08423	   0.88578	  -5.45652
1524355.56673	  93.00000	 115.77804	   0.89409	   0.08847	   0.89846	  -5.65081
1524355.80173	  93.00000	  91.67210	   0.90626	   0.09668	   0.91140	  -6.08955
1524356.04673	  93.00000	  72.51701	   0.91845	   0.10297	   0.92420	  -6.39716
1524356.27572	  93.00000	  57.36816	   0.93449	   0.10912	   0.94084	  -6.66040
1524356.51272	  93.00000	  45.36290	   0.95168	   0.11879	   0.95906	  -7.11475
1524356.74472	  93.00000	  35.93134	   0.96719	   0.13190	   0.97614	  -7.76560
1524356.99472	  93.00000	  28.40909	   0.98834	   0.13910	   0.99808	  -8.01148
1524357.20972	  93.00000	  22.48202	   1.01147	   0.15099	   1.02267	  -8.49020
1524357.47472	  93.00000	  17.79613	   1.04128	   0.16160	   1.05374	  -8.82164
1524357.72672	  93.00000	  14.06813	   1.08267	   0.16307	   1.09488	  -8.56549
1524357.94272	  93.00000	  11.14480	   1.10352	   0.16487	   1.11577	  -8.49740
1524358.20972	  93.00000	   8.81772	   1.14385	   0.15008	   1.15365	  -7.47467
1524358.38872	  93.00000	   6.97545	   1.17899	   0.14905	   1.18838	  -7.20505
1524358.60672	  93.00000	   5.51730	   1.19071	   0.13883	   1.19878	  -6.65019
1524358.87572	  93.00000	   4.36941	   1.20378	   0.11329	   1.20910	  -5.37636
1524359.21072	  93.00000	   3.45686	   1.22800	   0.08628	   1.23103	  -4.01921
1524359.62972	  93.00000	   2.73547	   1.25762	   0.07482	   1.25984	  -3.40482
1524360.15472	  93.00000	   2.16054	   1.27515	   0.08143	   1.27775	  -3.65397
1524360.81372	  93.00000	   1.70952	   1.27203	   0.09146	   1.27531	  -4.11248
1524361.64272	  93.00000	   1.35352	   1.25272	   0.09092	   1.25601	  -4.15131
1524362.68572	  93.00000	   1.07079	   1.23241	   0.07267	   1.23455	  -3.37447
1524363.99872	  93.00000	   0.84734	   1.22506	   0.03898	   1.22568	  -1.82240
1524365.65472	  93.00000	   0.67072	   1.23837	   0.00854	   1.23840	  -0.39493
1524367.74372	  93.00000	   0.53067	   1.27360	  -0.00979	   1.27363	   0.44034
1524370.38071	  93.00000	   0.41976	   1.31608	   0.00025	   1.31608	  -0.01073
1524373.71171	  93.00000	   0.33183	   1.34392	   0.03888	   1.34448	  -1.65717
1524377.91771	  93.00000	   0.26261	   1.34145	   0.09218	   1.34461	  -3.93088
1524383.22570	  93.00000	   0.20791	   1.30714	   0.13678	   1.31428	  -5.97383
1524389.92970	  93.00000	   0.16452	   1.25115	   0.15507	   1.26072	  -7.06516
1524398.40669	  93.00000	   0.13007	   1.19432	   0.13574	   1.20201	  -6.48406
1524409.09668	  93.00000	   0.10309	   1.16001	   0.07895	   1.16269	  -3.89358
1524422.61067	  93.00000	   0.08153	   1.17617	  -0.00276	   1.17617	   0.13433
1524439.70766	  93.00000	   0.06443	   1.25252	  -0.07003	   1.25447	   3.20030
1524461.29364	  93.00000	   0.05102	   1.41591	  -0.09040	   1.41880	   3.65321
1524488.53662	  93.00000	   0.04042	   1.60959	   0.01076	   1.60962	  -0.38306
1524523.03160	  93.00000	   0.03192	   1.74093	   0.24951	   1.75872	  -8.15618
1524566.57856	  93.00000	   0.02528	   1.71298	   0.56544	   1.80389	 -18.26751
1524621.64352	  93.00000	   0.01999	   1.47700	   0.83866	   1.69849	 -29.58850
1540270.69093	  94.00000	20004.45300	   0.72482	  -0.01724	   0.72503	   1.36291
1540270.83393	  94.00000	15829.12600	   0.73204	  -0.00206	   0.73204	   0.16139
1540270.97593	  94.00000	12516.70300	   0.74048	   0.00849	   0.74053	  -0.65678
1540271.11793	  94.00000	9909.44240	   0.74734	   0.01830	   0.74756	  -1.40270
1540271.28193	  94.00000	7835.48000	   0.75561	   0.02448	   0.75600	  -1.85546
1540271.48293	  94.00000	6217.24610	   0.76376	   0.03022	   0.76436	  -2.26573
1540271.72092	  94.00000	4905.29100	   0.77114	   0.03494	   0.77193	  -2.59432
1540271.95892	  94.00000	3881.27370	   0.77779	   0.03884	   0.77876	  -2.85842
1540272.19792	  94.00000	3070.98270	   0.78384	   0.04427	   0.78509	  -3.23271
1540272.43592	  94.00000	2430.77780	   0.79285	   0.04695	   0.79424	  -3.38865
1540272.67392	  94.00000	1923.15370	   0.79932	   0.04834	   0.80078	  -3.46065
1540272.91192	  94.00000	1522.43580	   0.80734	   0.05221	   0.80902	  -3.70004
1540273.14992	  94.00000	1203.84460	   0.81557	   0.05480	   0.81741	  -3.84427
1540273.38892	  94.00000	 952.86591	   0.82478	   0.05712	   0.82676	  -3.96155
1540273.62692	  94.00000	 754.27557	   0.83380	   0.05955	   0.83593	  -4.08498
1540273.86392	  94.00000	 596.71857	   0.84155	   0.06168	   0.84381	  -4.19182
1540274.10192	  94.00000	 471.96338	   0.85163	   0.06564	   0.85415	  -4.40714
1540274.34092	  94.00000	 373.20856	   0.86295	   0.06836	   0.86566	  -4.52947
1540274.57892	  94.00000	 295.47278	   0.86952	   0.07035	   0.87237	  -4.62582
1540274.81792	  94.00000	 233.87738	   0.88126	   0.07541	   0.88448	  -4.89061
1540275.05592	  94.00000	 185.05922	   0.89157	   0.07813	   0.89499	  -5.00788
1540275.29192	  94.00000	 146.35823	   0.90232	   0.08496	   0.90631	  -5.37906
1540275.52792	  94.00000	 115.77804	   0.91310	   0.08880	   0.91741	  -5.55433
1540275.76292	  94.00000	  91.67210	   0.92784	   0.09601	   0.93279	  -5.90775
1540276.00792	  94.00000	  72.51701	   0.93942	   0.10184	   0.94492	  -6.18693
1540276.23692	  94.00000	  57.36816	   0.95074	   0.11054	   0.95715	  -6.63191
1540276.47392	  94.00000	  45.36290	   0.96774	   0.11987	   0.97514	  -7.06115
1540276.70592	  94.00000	  35.93134	   0.98940	   0.13089	   0.99802	  -7.53597
1540276.95592	  94.00000	  28.40909	   1.00789	   0.14427	   1.01816	  -8.14626
1540277.17092	  94.00000	  22.48202	   1.03615	   0.15539	   1.04773	  -8.52894
1540277.43592	  94.00000	  17.79613	   1.06777	   0.16067	   1.07979	  -8.55741
1540277.68792	  94.00000	  14.06813	   1.09334	   0.16097	   1.10512	  -8.37530
1540277.90392	  94.00000	  11.14480	   1.13394	   0.16259	   1.14553	  -8.15967
1540278.17092	  94.00000	   8.81772	   1.15502	   0.15731	   1.16568	  -7.75575
1540278.34992	  94.00000	   6.97545	   1.18875	   0.13714	   1.19664	  -6.58063
1540278.56792	  94.00000	   5.51730	   1.22567	   0.12904	   1.23244	  -6.00983
1540278.83692	  94.00000	   4.36941	   1.24041	   0.13008	   1.24721	  -5.98683
1540279.17192	  94.00000	   3.45686	   1.24145	   0.11552	   1.24681	  -5.31611
1540279.59092	  94.00000	   2.73547	   1.24241	   0.08757	   1.24549	  -4.03191
1540280.11592	  94.00000	   2.16054	   1.25795	   0.05772	   1.25927	  -2.62695
1540280.77492	  94.00000	   1.70952	   1.28481	   0.03917	   1.28541	  -1.74630
1540281.60392	  94.00000	   1.35352	   1.31168	   0.04365	   1.31241	  -1.90598
1540282.64692	  94.00000	   1.07079	   1.32330	   0.06422	   1.32486	  -2.77858
1540283.95992	  94.00000	   0.84734	   1.31230	   0.08870	   1.31529	  -3.86667
1540285.61591	  94.00000	   0.67072	   1.28581	   0.09915	   1.28963	  -4.40950
1540287.70491	  94.00000	   0.53067	   1.25041	   0.08554	   1.25333	  -3.91332
1540290.34191	  94.00000	   0.41976	   1.23038	   0.04980	   1.23138	  -2.31791
1540293.67291	  94.00000	   0.33183	   1.24036	   0.00770	   1.24039	  -0.35563
1540297.87890	  94.00000	   0.26261	   1.27810	  -0.01907	   1.27824	   0.85480
1540303.18690	  94.00000	   0.20791	   1.33183	  -0.01652	   1.33193	   0.71061
1540309.89090	  94.00000	   0.16452	   1.38454	   0.02171	   1.38471	  -0.89854
1540318.36789	  94.00000	   0.13007	   1.41624	   0.09636	   1.41952	  -3.89217
1540329.05788	  94.00000	   0.10309	   1.40310	   0.19094	   1.41604	  -7.74944
1540342.57187	  94.00000	   0.08153	   1.33243	   0.27213	   1.35993	 -11.54299
1540359.66886	  94.00000	   0.06443	   1.23250	   0.30780	   1.27035	 -14.02188
1540381.25584	  94.00000	   0.05102	   1.11015	   0.24695	   1.13728	 -12.54112
1540408.49782	  94.00000	   0.04042	   1.05580	   0.09455	   1.06003	  -5.11759
1540442.99279	  94.00000	   0.03192	   1.13893	  -0.10292	   1.14357	   5.16346
1540486.53976	  94.00000	   0.02528	   1.38679	  -0.24693	   1.40861	  10.09622
1540541.60472	  94.00000	   0.01999	   1.76649	  -0.22422	   1.78067	   7.23374
1556175.99214	  95.00000	20004.45300	   0.69367	  -0.01683	   0.69387	   1.38947
1556176.13514	  95.00000	15829.12600	   0.70226	  -0.00295	   0.70227	   0.24034
1556176.27714	  95.00000	12516.70300	   0.70980	   0.00901	   0.70986	  -0.72697
1556176.41914	  95.00000	9909.44240	   0.71866	   0.01735	   0.71887	  -1.38317
1556176.58314	  95.00000	7835.48000	   0.72605	   0.02455	   0.72646	  -1.93660
1556176.78414	  95.00000	6217.24610	   0.73278	   0.03149	   0.73345	  -2.46070
1556177.02214	  95.00000	4905.29100	   0.74016	   0.03475	   0.74097	  -2.68809
1556177.26014	  95.00000	3881.27370	   0.74659	   0.03950	   0.74764	  -3.02852
1556177.49814	  95.00000	3070.98270	   0.75490	   0.04237	   0.75608	  -3.21221
1556177.73614	  95.00000	2430.77780	   0.76133	   0.04626	   0.76273	  -3.47695
1556177.97514	  95.00000	1923.15370	   0.77013	   0.04946	   0.77172	  -3.67502
1556178.21214	  95.00000	1522.43580	   0.77694	   0.05077	   0.77860	  -3.73902
1556178.45114	  95.00000	1203.84460	   0.78476	   0.05415	   0.78663	  -3.94743
1556178.68914	  95.00000	 952.86591	   0.79276	   0.05619	   0.79475	  -4.05411
1556178.92814	  95.00000	 754.27557	   0.80270	   0.06072	   0.80499	  -4.32602
1556179.16514	  95.00000	 596.71857	   0.81081	   0.06184	   0.81317	  -4.36178
1556179.40214	  95.00000	 471.96338	   0.82040	   0.06619	   0.82307	  -4.61280
1556179.64214	  95.00000	 373.20856	   0.83121	   0.06825	   0.83400	  -4.69394
1556179.87914	  95.00000	 295.47278	   0.83974	   0.07203	   0.84282	  -4.90287
1556180.11914	  95.00000	 233.87738	   0.84967	   0.07404	   0.85289	  -4.97994
1556180.35714	  95.00000	 185.05922	   0.86004	   0.07758	   0.86354	  -5.15442
1556180.59314	  95.00000	 146.35823	   0.87208	   0.08384	   0.87610	  -5.49149
1556180.82914	  95.00000	 115.77804	   0.88277	   0.08840	   0.88719	  -5.71839
1556181.06414	  95.00000	  91.67210	   0.89417	   0.09565	   0.89927	  -6.10545
1556181.30914	  95.00000	  72.51701	   0.90825	   0.10165	   0.91392	  -6.38597
1556181.53814	  95.00000	  57.36816	   0.92175	   0.11255	   0.92860	  -6.96188
1556181.77514	  95.00000	  45.36290	   0.93754	   0.12219	   0.94547	  -7.42559
1556182.00714	  95.00000	  35.93134	   0.95488	   0.12930	   0.96359	  -7.71130
1556182.25714	  95.00000	  28.40909	   0.97983	   0.14109	   0.98994	  -8.19419
1556182.47214	  95.00000	  22.48202	   1.00444	   0.15124	   1.01577	  -8.56255
1556182.73714	  95.00000	  17.79613	   1.03193	   0.15713	   1.04382	  -8.65796
1556182.98914	  95.00000	  14.06813	   1.06248	   0.16751	   1.07560	  -8.95925
1556183.20514	  95.00000	  11.14480	   1.09821	   0.15615	   1.10926	  -8.09262
1556183.47214	  95.00000	   8.81772	   1.13162	   0.16372	   1.14340	  -8.23216
1556183.65014	  95.00000	   6.97545	   1.14939	   0.14793	   1.15887	  -7.33383
1556183.86914	  95.00000	   5.51730	   1.17847	   0.12269	   1.18484	  -5.94372
1556184.13814	  95.00000	   4.36941	   1.21575	   0.10889	   1.22062	  -5.11799
1556184.47314	  95.00000	   3.45686	   1.23406	   0.11143	   1.23908	  -5.15943
1556184.89214	  95.00000	   2.73547	   1.23264	   0.10946	   1.23750	  -5.07453
1556185.41714	  95.00000	   2.16054	   1.22217	   0.09174	   1.22561	  -4.29275
1556186.07614	  95.00000	   1.70952	   1.22020	   0.06300	   1.22182	  -2.95575
1556186.90513	  95.00000	   1.35352	   1.23336	   0.03206	   1.23378	  -1.48909
1556187.94713	  95.00000	   1.07079	   1.26301	   0.01451	   1.26309	  -0.65826
1556189.26113	  95.00000	   0.84734	   1.29479	   0.02152	   1.29497	  -0.95210
1556190.91713	  95.00000	   0.67072	   1.31307	   0.04609	   1.31388	  -2.01010
1556193.00613	  95.00000	   0.53067	   1.30764	   0.08459	   1.31037	  -3.70121
1556195.64313	  95.00000	   0.41976	   1.27481	   0.11120	   1.27965	  -4.98522
1556198.97413	  95.00000	   0.33183	   1.22959	   0.11035	   1.23453	  -5.12812
1556203.18012	  95.00000	   0.26261	   1.19544	   0.08000	   1.19811	  -3.82868
1556208.48812	  95.00000	   0.20791	   1.18988	   0.03336	   1.19035	  -1.60579
1556215.19211	  95.00000	   0.16452	   1.21838	  -0.01150	   1.21843	   0.54092
1556223.66911	  95.00000	   0.13007	   1.28172	  -0.03500	   1.28220	   1.56428
1556234.35910	  95.00000	   0.10309	   1.36923	  -0.01402	   1.36930	   0.58680
1556247.87209	  95.00000	   0.08153	   1.45503	   0.06996	   1.45671	  -2.75276
1556264.97007	  95.00000	   0.06443	   1.49824	   0.19626	   1.51104	  -7.46288
1556286.55606	  95.00000	   0.05102	   1.44742	   0.36849	   1.49359	 -14.28319
1556313.79904	  95.00000	   0.04042	   1.28798	   0.48494	   1.37625	 -20.63184
1556348.29401	  95.00000	   0.03192	   1.07370	   0.46966	   1.17193	 -23.62582
1556391.84098	  95.00000	   0.02528	   0.89980	   0.29031	   0.94548	 -17.88176
1556446.90593	  95.00000	   0.01999	   0.87671	  -0.02974	   0.87721	   1.94313
1572070.71558	  96.00000	20004.45300	   0.72178	  -0.01674	   0.72198	   1.32839
1572070.85858	  96.00000	15829.12600	   0.72878	  -0.00220	   0.72878	   0.17323
1572071.00058	  96.00000	12516.70300	   0.73770	   0.00895	   0.73775	  -0.69525
1572071.14258	  96.00000	9909.44240	   0.74363	   0.01849	   0.74386	  -1.42464
1572071.30658	  96.00000	7835.48000	   0.75095	   0.02466	   0.75135	  -1.88064
1572071.50758	  96.00000	6217.24610	   0.75858	   0.03128	   0.75923	  -2.36115
1572071.74558	  96.00000	4905.29100	   0.76637	   0.03569	   0.76720	  -2.66645
1572071.98357	  96.00000	3881.27370	   0.77523	   0.03759	   0.77614	  -2.77619
1572072.22257	  96.00000	3070.98270	   0.78117	   0.04415	   0.78241	  -3.23500
1572072.46057	  96.00000	2430.77780	   0.78986	   0.04496	   0.79114	  -3.25809
1572072.69857	  96.00000	1923.15370	   0.79583	   0.04889	   0.79733	  -3.51525
1572072.93657	  96.00000	1522.43580	   0.80532	   0.05097	   0.80693	  -3.62132
1572073.17457	  96.00000	1203.84460	   0.81196	   0.05497	   0.81382	  -3.87329
1572073.41357	  96.00000	 952.86591	   0.82027	   0.05672	   0.82223	  -3.95559
1572073.65157	  96.00000	 754.27557	   0.82897	   0.05993	   0.83114	  -4.13478
1572073.88857	  96.00000	 596.71857	   0.83873	   0.06288	   0.84108	  -4.28764
1572074.12657	  96.00000	 471.96338	   0.84764	   0.06513	   0.85014	  -4.39357
1572074.36557	  96.00000	 373.20856	   0.85707	   0.06842	   0.85979	  -4.56456
1572074.60357	  96.00000	 295.47278	   0.86800	   0.07102	   0.87090	  -4.67725
1572074.84257	  96.00000	 233.87738	   0.87802	   0.07655	   0.88136	  -4.98301
1572075.08057	  96.00000	 185.05922	   0.88747	   0.07919	   0.89099	  -5.09907
1572075.31657	  96.00000	 146.35823	   0.89705	   0.08510	   0.90108	  -5.41944
1572075.55257	  96.00000	 115.77804	   0.90986	   0.08861	   0.91416	  -5.56266
1572075.78757	  96.00000	  91.67210	   0.92300	   0.09471	   0.92784	  -5.85843
1572076.03257	  96.00000	  72.51701	   0.93489	   0.10414	   0.94067	  -6.35643
1572076.26157	  96.00000	  57.36816	   0.94710	   0.11181	   0.95368	  -6.73257
1572076.49857	  96.00000	  45.36290	   0.96299	   0.12175	   0.97066	  -7.20578
1572076.73057	  96.00000	  35.93134	   0.98637	   0.13225	   0.99520	  -7.63654
1572076.98057	  96.00000	  28.40909	   1.00499	   0.14537	   1.01545	  -8.23088
1572077.19557	  96.00000	  22.48202	   1.03116	   0.15617	   1.04292	  -8.61230
1572077.46057	  96.00000	  17.79613	   1.06362	   0.16110	   1.07575	  -8.61274
1572077.71257	  96.00000	  14.06813	   1.09010	   0.16214	   1.10209	  -8.46021
1572077.92857	  96.00000	  11.14480	   1.13225	   0.16825	   1.14468	  -8.45211
1572078.19557	  96.00000	   8.81772	   1.15132	   0.16014	   1.16240	  -7.91841
1572078.37457	  96.00000	   6.97545	   1.18692	   0.13761	   1.19487	  -6.61324
1572078.59257	  96.00000	   5.51730	   1.22672	   0.13416	   1.23404	  -6.24144
1572078.86157	  96.00000	   4.36941	   1.23781	   0.13425	   1.24507	  -6.18983
1572079.19657	  96.00000	   3.45686	   1.23799	   0.11635	   1.24344	  -5.36894
1572079.61557	  96.00000	   2.73547	   1.24236	   0.08640	   1.24536	  -3.97826
1572080.14057	  96.00000	   2.16054	   1.26167	   0.05505	   1.26287	  -2.49836
1572080.79957	  96.00000	   1.70952	   1.29219	   0.04154	   1.29285	  -1.84106
1572081.62857	  96.00000	   1.35352	   1.31840	   0.04977	   1.31934	  -2.16201
1572082.67157	  96.00000	   1.07079	   1.32568	   0.07391	   1.32774	  -3.19111
1572083.98457	  96.00000	   0.84734	   1.30751	   0.09656	   1.31107	  -4.22386
1572085.64056	  96.00000	   0.67072	   1.27720	   0.10204	   1.28127	  -4.56798
1572087.72956	  96.00000	   0.53067	   1.24150	   0.08053	   1.24411	  -3.71126
1572090.36656	  96.00000	   0.41976	   1.22802	   0.03885	   1.22863	  -1.81217
1572093.69756	  96.00000	   0.33183	   1.24582	  -0.00344	   1.24582	   0.15810
1572097.90355	  96.00000	   0.26261	   1.29118	  -0.02457	   1.29141	   1.09019
1572103.21155	  96.00000	   0.20791	   1.34723	  -0.01274	   1.34729	   0.54174
1572109.91555	  96.00000	   0.16452	   1.39462	   0.03657	   1.39510	  -1.50226
1572118.39254	  96.00000	   0.13007	   1.41273	   0.11682	   1.41755	  -4.72692
1572129.08253	  96.00000	   0.10309	   1.38393	   0.20801	   1.39948	  -8.54777
1572142.59652	  96.00000	   0.08153	   1.30187	   0.27444	   1.33048	 -11.90382
1572159.69351	  96.00000	   0.06443	   1.19947	   0.28917	   1.23384	 -13.55439
1572181.28049	  96.00000	   0.05102	   1.09321	   0.20789	   1.11280	 -10.76721
1572208.52247	  96.00000	   0.04042	   1.06887	   0.04660	   1.06989	  -2.49628
1572243.01744	  96.00000	   0.03192	   1.18832	  -0.13827	   1.19634	   6.63698
1572286.56441	  96.00000	   0.02528	   1.46465	  -0.24597	   1.48516	   9.53319
1572341.62937	  96.00000	   0.01999	   1.84235	  -0.16365	   1.84961	   5.07611
1587961.18341	  97.00000	20004.45300	   0.71467	  -0.01572	   0.71484	   1.26037
1587961.32641	  97.00000	15829.12600	   0.72236	  -0.00135	   0.72236	   0.10684
1587961.46841	  97.00000	12516.70300	   0.72926	   0.00904	   0.72932	  -0.71053
1587961.61041	  97.00000	9909.44240	   0.73716	   0.01803	   0.73739	  -1.40071
1587961.77441	  97.00000	7835.48000	   0.74541	   0.02680	   0.74589	  -2.05878
1587961.97541	  97.00000	6217.24610	   0.75120	   0.03099	   0.75184	  -2.36195
1587962.21341	  97.00000	4905.29100	   0.76207	   0.03638	   0.76294	  -2.73295
1587962.45141	  97.00000	3881.27370	   0.76561	   0.03812	   0.76656	  -2.85033
1587962.69041	  97.00000	3070.98270	   0.77453	   0.04322	   0.77574	  -3.19404
1587962.92841	  97.00000	2430.77780	   0.78188	   0.04648	   0.78326	  -3.40179
1587963.16641	  97.00000	1923.15370	   0.78933	   0.04878	   0.79084	  -3.53625
1587963.40441	  97.00000	1522.43580	   0.79801	   0.05143	   0.79966	  -3.68767
1587963.64241	  97.00000	1203.84460	   0.80497	   0.05370	   0.80676	  -3.81628
1587963.88141	  97.00000	 952.86591	   0.81380	   0.05757	   0.81584	  -4.04655
1587964.11941	  97.00000	 754.27557	   0.82417	   0.06019	   0.82637	  -4.17723
1587964.35641	  97.00000	 596.71857	   0.83294	   0.06348	   0.83536	  -4.35793
1587964.59441	  97.00000	 471.96338	   0.84041	   0.06717	   0.84309	  -4.56932
1587964.83341	  97.00000	 373.20856	   0.85059	   0.06787	   0.85329	  -4.56177
1587965.07141	  97.00000	 295.47278	   0.86149	   0.07239	   0.86453	  -4.80328
1587965.31041	  97.00000	 233.87738	   0.87116	   0.07580	   0.87445	  -4.97284
1587965.54841	  97.00000	 185.05922	   0.88099	   0.08078	   0.88468	  -5.23888
1587965.78441	  97.00000	 146.35823	   0.89234	   0.08387	   0.89628	  -5.36923
1587966.02041	  97.00000	 115.77804	   0.90332	   0.09124	   0.90792	  -5.76780
1587966.25541	  97.00000	  91.67210	   0.91659	   0.09702	   0.92171	  -6.04227
1587966.50041	  97.00000	  72.51701	   0.92872	   0.10389	   0.93451	  -6.38253
1587966.72941	  97.00000	  57.36816	   0.94275	   0.11130	   0.94930	  -6.73315
1587966.96641	  97.00000	  45.36290	   0.95644	   0.12049	   0.96400	  -7.18008
1587967.19841	  97.00000	  35.93134	   0.97846	   0.13329	   0.98749	  -7.75733
1587967.44841	  97.00000	  28.40909	   0.99799	   0.14331	   1.00822	  -8.17180
1587967.66341	  97.00000	  22.48202	   1.02288	   0.15659	   1.03479	  -8.70356
1587967.92841	  97.00000	  17.79613	   1.05780	   0.16411	   1.07045	  -8.81880
1587968.18041	  97.00000	  14.06813	   1.08739	   0.16142	   1.09930	  -8.44371
1587968.39641	  97.00000	  11.14480	   1.12472	   0.17053	   1.13757	  -8.62171
1587968.66341	  97.00000	   8.81772	   1.14709	   0.15643	   1.15771	  -7.76559
1587968.84241	  97.00000	   6.97545	   1.18554	   0.14053	   1.19384	  -6.76003
1587969.06041	  97.00000	   5.51730	   1.21803	   0.14005	   1.22605	  -6.55902
1587969.32941	  97.00000	   4.36941	   1.22564	   0.13426	   1.23298	  -6.25126
1587969.66441	  97.00000	   3.45686	   1.22977	   0.10940	   1.23463	  -5.08376
1587970.08341	  97.00000	   2.73547	   1.24276	   0.07839	   1.24523	  -3.60914
1587970.60841	  97.00000	   2.16054	   1.26845	   0.05435	   1.26961	  -2.45329
1587971.26741	  97.00000	   1.70952	   1.29723	   0.05229	   1.29829	  -2.30811
1587972.09641	  97.00000	   1.35352	   1.31290	   0.06755	   1.31463	  -2.94544
1587973.13941	  97.00000	   1.07079	   1.30496	   0.08845	   1.30795	  -3.87772
1587974.45340	  97.00000	   0.84734	   1.27842	   0.09818	   1.28218	  -4.39161
1587976.10840	  97.00000	   0.67072	   1.25039	   0.08666	   1.25339	  -3.96467
1587978.19740	  97.00000	   0.53067	   1.22977	   0.05172	   1.23085	  -2.40824
1587980.83440	  97.00000	   0.41976	   1.23655	   0.01040	   1.23659	  -0.48180
1587984.16540	  97.00000	   0.33183	   1.27245	  -0.01845	   1.27258	   0.83051
1587988.37139	  97.00000	   0.26261	   1.32347	  -0.01673	   1.32358	   0.72432
1587993.67939	  97.00000	   0.20791	   1.36962	   0.01943	   1.36976	  -0.81288
1588000.38338	  97.00000	   0.16452	   1.39241	   0.08468	   1.39498	  -3.48011
1588008.86038	  97.00000	   0.13007	   1.37611	   0.16379	   1.38583	  -6.78776
1588019.55037	  97.00000	   0.10309	   1.31455	   0.22718	   1.33404	  -9.80495
1588033.06436	  97.00000	   0.08153	   1.22023	   0.24527	   1.24464	 -11.36493
1588050.16135	  97.00000	   0.06443	   1.13571	   0.21072	   1.15509	 -10.51137
1588071.74833	  97.00000	   0.05102	   1.08847	   0.08909	   1.09211	  -4.67897
1588098.99031	  97.00000	   0.04042	   1.15331	  -0.07228	   1.15558	   3.58612
1588133.48528	  97.00000	   0.03192	   1.36236	  -0.18883	   1.37538	   7.89125
1588177.03225	  97.00000	   0.02528	   1.67250	  -0.16120	   1.68025	   5.50548
1588232.09720	  97.00000	   0.01999	   1.98374	   0.07917	   1.98532	  -2.28536
1603836.75307	  98.00000	20004.45300	   0.69525	  -0.01762	   0.69547	   1.45205
1603836.89607	  98.00000	15829.12600	   0.70466	  -0.00207	   0.70466	   0.16853
1603837.03807	  98.00000	12516.70300	   0.71169	   0.01009	   0.71177	  -0.81261
1603837.18007	  98.00000	9909.44240	   0.72025	   0.01871	   0.72049	  -1.48831
1603837.34407	  98.00000	7835.48000	   0.72656	   0.02414	   0.72696	  -1.90329
1603837.54507	  98.00000	6217.24610	   0.73288	   0.03109	   0.73354	  -2.42937
1603837.78307	  98.00000	4905.29100	   0.74067	   0.03513	   0.74150	  -2.71571
1603838.02107	  98.00000	3881.27370	   0.74808	   0.03897	   0.74909	  -2.98211
1603838.26007	  98.00000	3070.98270	   0.75464	   0.04455	   0.75595	  -3.37834
1603838.49807	  98.00000	2430.77780	   0.76347	   0.04526	   0.76481	  -3.39280
1603838.73607	  98.00000	1923.15370	   0.77213	   0.04843	   0.77365	  -3.58872
1603838.97407	  98.00000	1522.43580	   0.77761	   0.05084	   0.77927	  -3.74098
1603839.21207	  98.00000	1203.84460	   0.78632	   0.05576	   0.78829	  -4.05601
1603839.45107	  98.00000	 952.86591	   0.79379	   0.05638	   0.79579	  -4.06283
1603839.68907	  98.00000	 754.27557	   0.80393	   0.05908	   0.80609	  -4.20292
1603839.92607	  98.00000	 596.71857	   0.81168	   0.06347	   0.81416	  -4.47149
1603840.16407	  98.00000	 471.96338	   0.82125	   0.06504	   0.82382	  -4.52848
1603840.40307	  98.00000	 373.20856	   0.82862	   0.06776	   0.83139	  -4.67513
1603840.64107	  98.00000	 295.47278	   0.84117	   0.07216	   0.84426	  -4.90320
1603840.88007	  98.00000	 233.87738	   0.84959	   0.07677	   0.85305	  -5.16328
1603841.11807	  98.00000	 185.05922	   0.86238	   0.08018	   0.86610	  -5.31183
1603841.35407	  98.00000	 146.35823	   0.87110	   0.08460	   0.87520	  -5.54732
1603841.59007	  98.00000	 115.77804	   0.88468	   0.09014	   0.88926	  -5.81792
1603841.82507	  98.00000	  91.67210	   0.89709	   0.09845	   0.90248	  -6.26262
1603842.07007	  98.00000	  72.51701	   0.90725	   0.10298	   0.91307	  -6.47603
1603842.29907	  98.00000	  57.36816	   0.92300	   0.10898	   0.92941	  -6.73380
1603842.53607	  98.00000	  45.36290	   0.93848	   0.11871	   0.94596	  -7.20943
1603842.76807	  98.00000	  35.93134	   0.95955	   0.13438	   0.96891	  -7.97233
1603843.01807	  98.00000	  28.40909	   0.97629	   0.14311	   0.98672	  -8.33931
1603843.23307	  98.00000	  22.48202	   1.00218	   0.15764	   1.01451	  -8.93914
1603843.49807	  98.00000	  17.79613	   1.03575	   0.16603	   1.04898	  -9.10694
1603843.75007	  98.00000	  14.06813	   1.06840	   0.16328	   1.08080	  -8.68931
1603843.96607	  98.00000	  11.14480	   1.09860	   0.17241	   1.11205	  -8.91908
1603844.23307	  98.00000	   8.81772	   1.12863	   0.15378	   1.13905	  -7.75880
1603844.41207	  98.00000	   6.97545	   1.17030	   0.14364	   1.17908	  -6.99728
1603844.63007	  98.00000	   5.51730	   1.19323	   0.14641	   1.20218	  -6.99546
1603844.89907	  98.00000	   4.36941	   1.19932	   0.12965	   1.20631	  -6.16980
1603845.23407	  98.00000	   3.45686	   1.20982	   0.10096	   1.21402	  -4.77022
1603845.65307	  98.00000	   2.73547	   1.23365	   0.07168	   1.23573	  -3.32540
1603846.17807	  98.00000	   2.16054	   1.26391	   0.06054	   1.26536	  -2.74209
1603846.83707	  98.00000	   1.70952	   1.28532	   0.06970	   1.28721	  -3.10388
1603847.66607	  98.00000	   1.35352	   1.28490	   0.08835	   1.28793	  -3.93370
1603848.70907	  98.00000	   1.07079	   1.26278	   0.09822	   1.26659	  -4.44776
1603850.02206	  98.00000	   0.84734	   1.23196	   0.08699	   1.23503	  -4.03894
1603851.67806	  98.00000	   0.67072	   1.21377	   0.05978	   1.21524	  -2.81963
1603853.76706	  98.00000	   0.53067	   1.21602	   0.01771	   1.21615	  -0.83461
1603856.40406	  98.00000	   0.41976	   1.24745	  -0.01504	   1.24754	   0.69065
1603859.73506	  98.00000	   0.33183	   1.29614	  -0.01881	   1.29628	   0.83129
1603863.94105	  98.00000	   0.26261	   1.34060	   0.01200	   1.34065	  -0.51289
1603869.24905	  98.00000	   0.20791	   1.36225	   0.07010	   1.36405	  -2.94594
1603875.95304	  98.00000	   0.16452	   1.34654	   0.13723	   1.35351	  -5.81897
1603884.43004	  98.00000	   0.13007	   1.29324	   0.19101	   1.30727	  -8.40183
1603895.12003	  98.00000	   0.10309	   1.21486	   0.20708	   1.23238	  -9.67324
1603908.63402	  98.00000	   0.08153	   1.13889	   0.16662	   1.15101	  -8.32317
1603925.73101	  98.00000	   0.06443	   1.10251	   0.08885	   1.10608	  -4.60724
1603947.31799	  98.00000	   0.05102	   1.14840	  -0.04203	   1.14917	   2.09579
1603974.55997	  98.00000	   0.04042	   1.30639	  -0.14305	   1.31419	   6.24906
1604009.05494	  98.00000	   0.03192	   1.56415	  -0.12714	   1.56931	   4.64702
1604052.60191	  98.00000	   0.02528	   1.82809	   0.06670	   1.82931	  -2.08944
1604107.66686	  98.00000	   0.01999	   1.96323	   0.43934	   2.01179	 -12.61399
1619701.08155	  99.00000	20004.45300	   0.67632	  -0.01540	   0.67650	   1.30421
1619701.22455	  99.00000	15829.12600	   0.68432	  -0.00232	   0.68433	   0.19409
1619701.36655	  99.00000	12516.70300	   0.69290	   0.00914	   0.69296	  -0.75536
1619701.50855	  99.00000	9909.44240	   0.70088	   0.01773	   0.70111	  -1.44895
1619701.67255	  99.00000	7835.48000	   0.70897	   0.02490	   0.70941	  -2.01120
1619701.87355	  99.00000	6217.24610	   0.71507	   0.03128	   0.71575	  -2.50514
1619702.11055	  99.00000	4905.29100	   0.72257	   0.03632	   0.72348	  -2.87765
1619702.34855	  99.00000	3881.27370	   0.73036	   0.03828	   0.73136	  -3.00064
1619702.58755	  99.00000	3070.98270	   0.73716	   0.04388	   0.73847	  -3.40669
1619702.82555	  99.00000	2430.77780	   0.74593	   0.04705	   0.74741	  -3.60904
1619703.06355	  99.00000	1923.15370	   0.75368	   0.04872	   0.75525	  -3.69851
1619703.30155	  99.00000	1522.43580	   0.76111	   0.05289	   0.76295	  -3.97480
1619703.53955	  99.00000	1203.84460	   0.76870	   0.05409	   0.77060	  -4.02481
1619703.77855	  99.00000	 952.86591	   0.77567	   0.05736	   0.77779	  -4.22957
1619704.01655	  99.00000	 754.27557	   0.78567	   0.05876	   0.78787	  -4.27700
1619704.25355	  99.00000	 596.71857	   0.79423	   0.06157	   0.79661	  -4.43286
1619704.49155	  99.00000	 471.96338	   0.80320	   0.06551	   0.80587	  -4.66255
1619704.73055	  99.00000	 373.20856	   0.81107	   0.06802	   0.81392	  -4.79409
1619704.96855	  99.00000	 295.47278	   0.82187	   0.07261	   0.82507	  -5.04848
1619705.20755	  99.00000	 233.87738	   0.83148	   0.07558	   0.83491	  -5.19411
1619705.44555	  99.00000	 185.05922	   0.84322	   0.07975	   0.84698	  -5.40291
1619705.68155	  99.00000	 146.35823	   0.85405	   0.08562	   0.85833	  -5.72464
1619705.91755	  99.00000	 115.77804	   0.86697	   0.09014	   0.87164	  -5.93600
1619706.15255	  99.00000	  91.67210	   0.87735	   0.09670	   0.88266	  -6.28964
1619706.39755	  99.00000	  72.51701	   0.88888	   0.10521	   0.89508	  -6.75012
1619706.62655	  99.00000	  57.36816	   0.90286	   0.10955	   0.90949	  -6.91812
1619706.86355	  99.00000	  45.36290	   0.91791	   0.12073	   0.92582	  -7.49299
1619707.09555	  99.00000	  35.93134	   0.93904	   0.13304	   0.94842	  -8.06358
1619707.34655	  99.00000	  28.40909	   0.95810	   0.14570	   0.96912	  -8.64707
1619707.56055	  99.00000	  22.48202	   0.98361	   0.15723	   0.99609	  -9.08211
1619707.82555	  99.00000	  17.79613	   1.01838	   0.16456	   1.03159	  -9.17936
1619708.07755	  99.00000	  14.06813	   1.04703	   0.16172	   1.05945	  -8.78028
1619708.29355	  99.00000	  11.14480	   1.08247	   0.17120	   1.09592	  -8.98704
1619708.56055	  99.00000	   8.81772	   1.10783	   0.15432	   1.11853	  -7.93030
1619708.73955	  99.00000	   6.97545	   1.14758	   0.13989	   1.15607	  -6.95019
1619708.95754	  99.00000	   5.51730	   1.17658	   0.14183	   1.18510	  -6.87337
1619709.22654	  99.00000	   4.36941	   1.18290	   0.13295	   1.19034	  -6.41284
1619709.56154	  99.00000	   3.45686	   1.18806	   0.10599	   1.19277	  -5.09826
1619709.98054	  99.00000	   2.73547	   1.20515	   0.07465	   1.20746	  -3.54461
1619710.50554	  99.00000	   2.16054	   1.23357	   0.05455	   1.23478	  -2.53217
1619711.16454	  99.00000	   1.70952	   1.26144	   0.05580	   1.26267	  -2.53285
1619711.99354	  99.00000	   1.35352	   1.27318	   0.07366	   1.27531	  -3.31109
1619713.03654	  99.00000	   1.07079	   1.25998	   0.09357	   1.26345	  -4.24720
1619714.34954	  99.00000	   0.84734	   1.23122	   0.09687	   1.23503	  -4.49868
1619716.00554	  99.00000	   0.67072	   1.20362	   0.08112	   1.20635	  -3.85569
1619718.09454	  99.00000	   0.53067	   1.18837	   0.04285	   1.18914	  -2.06511
1619720.73154	  99.00000	   0.41976	   1.20238	   0.00194	   1.20239	  -0.09238
1619724.06253	  99.00000	   0.33183	   1.24327	  -0.02150	   1.24346	   0.99053
1619728.26853	  99.00000	   0.26261	   1.29388	  -0.01271	   1.29394	   0.56293
1619733.57653	  99.00000	   0.20791	   1.33579	   0.02972	   1.33612	  -1.27473
1619740.28052	  99.00000	   0.16452	   1.35069	   0.09833	   1.35427	  -4.16397
1619748.75751	  99.00000	   0.13007	   1.32317	   0.17327	   1.33447	  -7.46047
1619759.44751	  99.00000	   0.10309	   1.25504	   0.22711	   1.27542	 -10.25725
1619772.96150	  99.00000	   0.08153	   1.16160	   0.22997	   1.18415	 -11.19827
1619790.05848	  99.00000	   0.06443	   1.08679	   0.18280	   1.10206	  -9.54804
1619811.64547	  99.00000	   0.05102	   1.06198	   0.05404	   1.06336	  -2.91312
1619838.88744	  99.00000	   0.04042	   1.14896	  -0.09588	   1.15295	   4.77005
1619873.38242	  99.00000	   0.03192	   1.37450	  -0.18685	   1.38714	   7.74151
1619916.92938	  99.00000	   0.02528	   1.68362	  -0.12031	   1.68792	   4.08739
1619971.99434	  99.00000	   0.01999	   1.96340	   0.15894	   1.96982	  -4.62819
1635557.64104	 100.00000	20004.45300	   0.69630	  -0.01488	   0.69646	   1.22448
1635557.78404	 100.00000	15829.12600	   0.70296	  -0.00235	   0.70296	   0.19160
1635557.92604	 100.00000	12516.70300	   0.71163	   0.01034	   0.71171	  -0.83278
1635558.06804	 100.00000	9909.44240	   0.72076	   0.01780	   0.72098	  -1.41476
1635558.23204	 100.00000	7835.48000	   0.72773	   0.02470	   0.72815	  -1.94417
1635558.43304	 100.00000	6217.24610	   0.73372	   0.03003	   0.73433	  -2.34408
1635558.67104	 100.00000	4905.29100	   0.74231	   0.03539	   0.74316	  -2.72948
1635558.91004	 100.00000	3881.27370	   0.74961	   0.03958	   0.75066	  -3.02208
1635559.14804	 100.00000	3070.98270	   0.75625	   0.04324	   0.75749	  -3.27238
1635559.38604	 100.00000	2430.77780	   0.76348	   0.04648	   0.76489	  -3.48352
1635559.62404	 100.00000	1923.15370	   0.77099	   0.04795	   0.77248	  -3.55875
1635559.86204	 100.00000	1522.43580	   0.77920	   0.05143	   0.78089	  -3.77650
1635560.10004	 100.00000	1203.84460	   0.78747	   0.05430	   0.78934	  -3.94492
1635560.33904	 100.00000	 952.86591	   0.79563	   0.05762	   0.79771	  -4.14220
1635560.57704	 100.00000	 754.27557	   0.80558	   0.05978	   0.80779	  -4.24431
1635560.81404	 100.00000	 596.71857	   0.81377	   0.06157	   0.81610	  -4.32684
1635561.05204	 100.00000	 471.96338	   0.82323	   0.06507	   0.82580	  -4.51932
1635561.29104	 100.00000	 373.20856	   0.83066	   0.06770	   0.83342	  -4.65917
1635561.52904	 100.00000	 295.47278	   0.84184	   0.07199	   0.84491	  -4.88744
1635561.76804	 100.00000	 233.87738	   0.85164	   0.07474	   0.85492	  -5.01513
1635562.00603	 100.00000	 185.05922	   0.86175	   0.08103	   0.86555	  -5.37201
1635562.24203	 100.00000	 146.35823	   0.87372	   0.08317	   0.87767	  -5.43777
1635562.47803	 100.00000	 115.77804	   0.88370	   0.08807	   0.88808	  -5.69131
1635562.71303	 100.00000	  91.67210	   0.89515	   0.09562	   0.90025	  -6.09709
1635562.95803	 100.00000	  72.51701	   0.91088	   0.10221	   0.91660	  -6.40240
1635563.18703	 100.00000	  57.36816	   0.92558	   0.11146	   0.93227	  -6.86637
1635563.42403	 100.00000	  45.36290	   0.94078	   0.12041	   0.94845	  -7.29381
1635563.65603	 100.00000	  35.93134	   0.95602	   0.12927	   0.96472	  -7.70039
1635563.90703	 100.00000	  28.40909	   0.98158	   0.13984	   0.99150	  -8.10793
1635564.12103	 100.00000	  22.48202	   1.00541	   0.15091	   1.01667	  -8.53628
1635564.38603	 100.00000	  17.79613	   1.03156	   0.15937	   1.04380	  -8.78247
1635564.63803	 100.00000	  14.06813	   1.07116	   0.16968	   1.08451	  -9.00149
1635564.85403	 100.00000	  11.14480	   1.09751	   0.16075	   1.10922	  -8.33293
1635565.12103	 100.00000	   8.81772	   1.14095	   0.16055	   1.15219	  -8.00984
1635565.30003	 100.00000	   6.97545	   1.16113	   0.15591	   1.17155	  -7.64748
1635565.51803	 100.00000	   5.51730	   1.17919	   0.13379	   1.18675	  -6.47301
1635565.78703	 100.00000	   4.36941	   1.20583	   0.10662	   1.21054	  -5.05319
1635566.12203	 100.00000	   3.45686	   1.23892	   0.09638	   1.24266	  -4.44831
1635566.54103	 100.00000	   2.73547	   1.25470	   0.09955	   1.25864	  -4.53666
1635567.06603	 100.00000	   2.16054	   1.25073	   0.10175	   1.25486	  -4.65098
1635567.72503	 100.00000	   1.70952	   1.23623	   0.09038	   1.23953	  -4.18150
1635568.55403	 100.00000	   1.35352	   1.22554	   0.06379	   1.22720	  -2.97957
1635569.59703	 100.00000	   1.07079	   1.23167	   0.03032	   1.23204	  -1.41040
1635570.91003	 100.00000	   0.84734	   1.25653	   0.00652	   1.25655	  -0.29743
1635572.56603	 100.00000	   0.67072	   1.28841	   0.00290	   1.28841	  -0.12906
1635574.65503	 100.00000	   0.53067	   1.32144	   0.02538	   1.32169	  -1.10029
1635577.29202	 100.00000	   0.41976	   1.33022	   0.06731	   1.33192	  -2.89664
1635580.62302	 100.00000	   0.33183	   1.30791	   0.10869	   1.31242	  -4.75052
1635584.82902	 100.00000	   0.26261	   1.26277	   0.12848	   1.26929	  -5.80950
1635590.13701	 100.00000	   0.20791	   1.21425	   0.11710	   1.21989	  -5.50846
1635596.84101	 100.00000	   0.16452	   1.18330	   0.07586	   1.18573	  -3.66836
1635605.31800	 100.00000	   0.13007	   1.18662	   0.01800	   1.18675	  -0.86905
1635616.00799	 100.00000	   0.10309	   1.23785	  -0.03695	   1.23840	   1.70962
1635629.52198	 100.00000	   0.08153	   1.34100	  -0.05669	   1.34220	   2.42076
1635646.61897	 100.00000	   0.06443	   1.46246	  -0.01457	   1.46253	   0.57074
1635668.20595	 100.00000	   0.05102	   1.57918	   0.13319	   1.58478	  -4.82115
1635695.44793	 100.00000	   0.04042	   1.59650	   0.35474	   1.63543	 -12.52753
1635729.94290	 100.00000	   0.03192	   1.46891	   0.57333	   1.57683	 -21.32129
1635773.48987	 100.00000	   0.02528	   1.21075	   0.67884	   1.38807	 -29.27826
1635828.55483	 100.00000	   0.01999	   0.90161	   0.57935	   1.07170	 -32.72347
1651415.71652	 101.00000	20004.45300	   0.69385	  -0.01692	   0.69405	   1.39715
1651415.85952	 101.00000	15829.12600	   0.70241	  -0.00140	   0.70241	   0.11436
1651416.00152	 101.00000	12516.70300	   0.70992	   0.00908	   0.70998	  -0.73299
1651416.14352	 101.00000	9909.44240	   0.71766	   0.01864	   0.71790	  -1.48795
1651416.30752	 101.00000	7835.48000	   0.72376	   0.02530	   0.72420	  -2.00234
1651416.50852	 101.00000	6217.24610	   0.73216	   0.03065	   0.73280	  -2.39735
1651416.74652	 101.00000	4905.29100	   0.73934	   0.03501	   0.74017	  -2.71141
1651416.98452	 101.00000	3881.27370	   0.74644	   0.03905	   0.74746	  -2.99469
1651417.22252	 101.00000	3070.98270	   0.75398	   0.04323	   0.75522	  -3.28122
1651417.46152	 101.00000	2430.77780	   0.76080	   0.04627	   0.76221	  -3.48017
1651417.69952	 101.00000	1923.15370	   0.76846	   0.04918	   0.77003	  -3.66203
1651417.93752	 101.00000	1522.43580	   0.77591	   0.05143	   0.77761	  -3.79188
1651418.17552	 101.00000	1203.84460	   0.78352	   0.05317	   0.78532	  -3.88215
1651418.41452	 101.00000	 952.86591	   0.79306	   0.05746	   0.79514	  -4.14403
1651418.65252	 101.00000	 754.27557	   0.80088	   0.05930	   0.80307	  -4.23442
1651418.88952	 101.00000	 596.71857	   0.80951	   0.06188	   0.81187	  -4.37155
1651419.12752	 101.00000	 471.96338	   0.81977	   0.06331	   0.82221	  -4.41602
1651419.36652	 101.00000	 373.20856	   0.83078	   0.06833	   0.83358	  -4.70185
1651419.60352	 101.00000	 295.47278	   0.83968	   0.07301	   0.84285	  -4.96964
1651419.84352	 101.00000	 233.87738	   0.84933	   0.07634	   0.85276	  -5.13609
1651420.08152	 101.00000	 185.05922	   0.85853	   0.07876	   0.86213	  -5.24151
1651420.31752	 101.00000	 146.35823	   0.86972	   0.08501	   0.87386	  -5.58233
1651420.55352	 101.00000	 115.77804	   0.88105	   0.08992	   0.88563	  -5.82768
1651420.78852	 101.00000	  91.67210	   0.89304	   0.09545	   0.89813	  -6.10077
1651421.03352	 101.00000	  72.51701	   0.90580	   0.10287	   0.91163	  -6.47949
1651421.26252	 101.00000	  57.36816	   0.92192	   0.11167	   0.92866	  -6.90662
1651421.49952	 101.00000	  45.36290	   0.93850	   0.12058	   0.94622	  -7.32131
1651421.73152	 101.00000	  35.93134	   0.95266	   0.13234	   0.96180	  -7.90868
1651421.98152	 101.00000	  28.40909	   0.97670	   0.14116	   0.98685	  -8.22384
1651422.19652	 101.00000	  22.48202	   1.00192	   0.15186	   1.01336	  -8.61873
1651422.46152	 101.00000	  17.79613	   1.02798	   0.16289	   1.04081	  -9.00398
1651422.71252	 101.00000	  14.06813	   1.06888	   0.16917	   1.08219	  -8.99369
1651422.92852	 101.00000	  11.14480	   1.09381	   0.16579	   1.10631	  -8.61891
1651423.19552	 101.00000	   8.81772	   1.13820	   0.15774	   1.14908	  -7.88996
1651423.37452	 101.00000	   6.97545	   1.16514	   0.15943	   1.17600	  -7.79172
1651423.59252	 101.00000	   5.51730	   1.17618	   0.13911	   1.18438	  -6.74525
1651423.86152	 101.00000	   4.36941	   1.20011	   0.11055	   1.20519	  -5.26294
1651424.19652	 101.00000	   3.45686	   1.23382	   0.09121	   1.23719	  -4.22781
1651424.61552	 101.00000	   2.73547	   1.25805	   0.09222	   1.26143	  -4.19257
