Repository: kbm2110/Battery_Diagnostics_Thesis

# Battery_Diagnostics_Thesis
 Data-driven battery diagnostics using EIS

**Author:** Bala Manikanta Yaswanth Kanagarla
**Institution:** Technische Hochschule Ingolstadt (THI)
**Supervisor:** Prof. Dr. H.-G. Schweiger

## Overview

This project implements a machine learning framework for 
non-invasive State of Health (SoH) estimation of lithium-ion 
batteries using Electrochemical Impedance Spectroscopy (EIS).

Eight physically interpretable features are extracted from 
impedance spectra and used to train six ML models under a 
strict cell-level train-test split. The stacking ensemble 
achieves R² = 0.9122 and RMSE = 0.0234 on completely unseen 
cells.

---

File: data/EIS/EIS_state_IV_45C02.txt (part 12 of 37)
time/s	           cycle number	freq/Hz	           Re(Z)/Ohm	  -Im(Z)/Ohm	   |Z|/Ohm	   Phase(Z)/deg
1471819.94271	  93.00000	 185.05922	   0.51703	   0.07605	   0.52259	  -8.36801
1471820.17871	  93.00000	 146.35823	   0.52905	   0.08097	   0.53521	  -8.70150
1471820.41571	  93.00000	 115.77804	   0.53923	   0.08643	   0.54612	  -9.10559
1471820.64971	  93.00000	  91.67210	   0.55362	   0.09211	   0.56123	  -9.44590
1471820.89471	  93.00000	  72.51701	   0.56976	   0.09759	   0.57806	  -9.71912
1471821.12471	  93.00000	  57.36816	   0.58622	   0.10244	   0.59510	  -9.91223
1471821.36071	  93.00000	  45.36290	   0.60591	   0.10649	   0.61520	  -9.96822
1471821.59371	  93.00000	  35.93134	   0.62708	   0.10843	   0.63638	  -9.80985
1471821.84371	  93.00000	  28.40909	   0.64925	   0.10574	   0.65780	  -9.25019
1471822.05771	  93.00000	  22.48202	   0.66859	   0.10094	   0.67617	  -8.58547
1471822.32271	  93.00000	  17.79613	   0.68637	   0.09095	   0.69237	  -7.54778
1471822.57571	  93.00000	  14.06813	   0.70008	   0.08091	   0.70474	  -6.59232
1471822.79171	  93.00000	  11.14480	   0.71369	   0.07312	   0.71742	  -5.84938
1471823.05871	  93.00000	   8.81772	   0.72045	   0.06352	   0.72325	  -5.03821
1471823.23671	  93.00000	   6.97545	   0.72839	   0.05338	   0.73034	  -4.19161
1471823.45471	  93.00000	   5.51730	   0.73618	   0.04878	   0.73780	  -3.79088
1471823.72371	  93.00000	   4.36941	   0.74004	   0.04377	   0.74134	  -3.38459
1471824.05971	  93.00000	   3.45686	   0.74257	   0.04112	   0.74371	  -3.16971
1471824.47771	  93.00000	   2.73547	   0.74369	   0.03620	   0.74457	  -2.78661
1471825.00271	  93.00000	   2.16054	   0.74762	   0.03182	   0.74830	  -2.43708
1471825.66271	  93.00000	   1.70952	   0.75248	   0.02983	   0.75307	  -2.27034
1471826.49071	  93.00000	   1.35352	   0.75898	   0.03068	   0.75959	  -2.31476
1471827.53371	  93.00000	   1.07079	   0.76319	   0.03549	   0.76401	  -2.66226
1471828.84771	  93.00000	   0.84734	   0.76454	   0.04202	   0.76570	  -3.14605
1471830.50371	  93.00000	   0.67072	   0.76278	   0.04717	   0.76424	  -3.53892
1471832.59170	  93.00000	   0.53067	   0.76022	   0.04947	   0.76183	  -3.72342
1471835.22870	  93.00000	   0.41976	   0.76085	   0.04863	   0.76240	  -3.65712
1471838.56070	  93.00000	   0.33183	   0.76572	   0.04774	   0.76721	  -3.56728
1471842.76570	  93.00000	   0.26261	   0.77686	   0.04903	   0.77841	  -3.61094
1471848.07369	  93.00000	   0.20791	   0.79248	   0.05609	   0.79446	  -4.04828
1471854.77869	  93.00000	   0.16452	   0.81035	   0.07157	   0.81350	  -5.04729
1471863.25468	  93.00000	   0.13007	   0.82406	   0.09603	   0.82963	  -6.64699
1471873.94567	  93.00000	   0.10309	   0.82994	   0.12523	   0.83934	  -8.58057
1471887.45966	  93.00000	   0.08153	   0.82803	   0.15044	   0.84158	 -10.29764
1471904.55665	  93.00000	   0.06443	   0.82786	   0.16989	   0.84511	 -11.59693
1471926.14363	  93.00000	   0.05102	   0.83217	   0.17821	   0.85104	 -12.08727
1471953.38661	  93.00000	   0.04042	   0.84973	   0.18652	   0.86996	 -12.38041
1471987.88158	  93.00000	   0.03192	   0.87910	   0.19907	   0.90135	 -12.75919
1472031.42955	  93.00000	   0.02528	   0.92131	   0.21712	   0.94655	 -13.26060
1472086.49451	  93.00000	   0.01999	   0.97537	   0.24968	   1.00682	 -14.35831
1487247.96061	  94.00000	20004.45300	   0.36818	  -0.02643	   0.36913	   4.10581
1487248.10261	  94.00000	15829.12600	   0.37342	  -0.01072	   0.37357	   1.64377
1487248.24461	  94.00000	12516.70300	   0.37934	   0.00032	   0.37935	  -0.04903
1487248.38661	  94.00000	9909.44240	   0.38662	   0.00899	   0.38672	  -1.33232
1487248.55161	  94.00000	7835.48000	   0.39192	   0.01638	   0.39227	  -2.39252
1487248.75161	  94.00000	6217.24610	   0.39796	   0.02304	   0.39863	  -3.31373
1487248.99061	  94.00000	4905.29100	   0.40555	   0.02913	   0.40660	  -4.10834
1487249.22861	  94.00000	3881.27370	   0.41425	   0.03355	   0.41561	  -4.63023
1487249.46661	  94.00000	3070.98270	   0.41818	   0.03716	   0.41983	  -5.07792
1487249.70461	  94.00000	2430.77780	   0.42592	   0.04217	   0.42800	  -5.65397
1487249.94261	  94.00000	1923.15370	   0.43244	   0.04416	   0.43469	  -5.83022
1487250.18061	  94.00000	1522.43580	   0.43972	   0.04590	   0.44211	  -5.95901
1487250.41861	  94.00000	1203.84460	   0.44770	   0.05009	   0.45049	  -6.38343
1487250.65761	  94.00000	 952.86591	   0.45557	   0.05184	   0.45851	  -6.49203
1487250.89561	  94.00000	 754.27557	   0.46329	   0.05538	   0.46659	  -6.81633
1487251.13361	  94.00000	 596.71857	   0.47120	   0.05861	   0.47483	  -7.09009
1487251.37061	  94.00000	 471.96338	   0.47882	   0.06031	   0.48260	  -7.17880
1487251.60961	  94.00000	 373.20856	   0.48954	   0.06249	   0.49351	  -7.27428
1487251.84761	  94.00000	 295.47278	   0.49688	   0.06712	   0.50139	  -7.69309
1487252.08661	  94.00000	 233.87738	   0.50709	   0.07036	   0.51195	  -7.89991
1487252.32461	  94.00000	 185.05922	   0.51767	   0.07615	   0.52324	  -8.36800
1487252.56061	  94.00000	 146.35823	   0.52871	   0.08148	   0.53495	  -8.76153
1487252.79761	  94.00000	 115.77804	   0.53983	   0.08481	   0.54645	  -8.92805
1487253.03161	  94.00000	  91.67210	   0.55396	   0.09236	   0.56161	  -9.46537
1487253.27761	  94.00000	  72.51701	   0.56922	   0.09841	   0.57766	  -9.80875
1487253.50661	  94.00000	  57.36816	   0.58609	   0.10261	   0.59501	  -9.93000
1487253.74161	  94.00000	  45.36290	   0.60693	   0.10780	   0.61643	 -10.07146
1487253.97461	  94.00000	  35.93134	   0.62903	   0.10801	   0.63824	  -9.74274
1487254.22461	  94.00000	  28.40909	   0.64901	   0.10684	   0.65774	  -9.34788
1487254.43861	  94.00000	  22.48202	   0.66996	   0.10130	   0.67757	  -8.59840
1487254.70361	  94.00000	  17.79613	   0.68801	   0.09234	   0.69418	  -7.64388
1487254.95661	  94.00000	  14.06813	   0.70331	   0.08346	   0.70824	  -6.76785
1487255.17261	  94.00000	  11.14480	   0.71468	   0.07238	   0.71833	  -5.78289
1487255.43961	  94.00000	   8.81772	   0.72200	   0.06473	   0.72490	  -5.12301
1487255.61761	  94.00000	   6.97545	   0.72980	   0.05507	   0.73188	  -4.31523
1487255.83561	  94.00000	   5.51730	   0.73680	   0.04805	   0.73837	  -3.73132
1487256.10460	  94.00000	   4.36941	   0.74276	   0.04279	   0.74399	  -3.29722
1487256.44060	  94.00000	   3.45686	   0.74479	   0.04153	   0.74595	  -3.19158
1487256.85860	  94.00000	   2.73547	   0.74535	   0.03777	   0.74631	  -2.90120
1487257.38360	  94.00000	   2.16054	   0.74736	   0.03385	   0.74813	  -2.59296
1487258.04360	  94.00000	   1.70952	   0.75093	   0.03063	   0.75156	  -2.33596
1487258.87160	  94.00000	   1.35352	   0.75685	   0.02865	   0.75740	  -2.16770
1487259.91460	  94.00000	   1.07079	   0.76325	   0.03034	   0.76385	  -2.27617
1487261.22860	  94.00000	   0.84734	   0.76928	   0.03617	   0.77013	  -2.69215
1487262.88460	  94.00000	   0.67072	   0.77200	   0.04398	   0.77325	  -3.26033
1487264.97260	  94.00000	   0.53067	   0.77002	   0.05287	   0.77184	  -3.92760
1487267.60960	  94.00000	   0.41976	   0.76661	   0.05680	   0.76871	  -4.23728
1487270.94059	  94.00000	   0.33183	   0.76583	   0.05861	   0.76807	  -4.37625
1487275.14659	  94.00000	   0.26261	   0.77014	   0.05759	   0.77229	  -4.27671
1487280.45459	  94.00000	   0.20791	   0.78073	   0.05888	   0.78294	  -4.31316
1487287.15958	  94.00000	   0.16452	   0.79676	   0.06417	   0.79934	  -4.60450
1487295.63557	  94.00000	   0.13007	   0.81717	   0.07901	   0.82098	  -5.52248
1487306.32557	  94.00000	   0.10309	   0.83672	   0.10362	   0.84311	  -7.05978
1487319.83956	  94.00000	   0.08153	   0.84941	   0.13690	   0.86037	  -9.15585
1487336.93754	  94.00000	   0.06443	   0.85612	   0.17025	   0.87289	 -11.24718
1487358.52453	  94.00000	   0.05102	   0.85333	   0.19552	   0.87544	 -12.90496
1487385.76650	  94.00000	   0.04042	   0.85612	   0.21079	   0.88169	 -13.83206
1487420.26248	  94.00000	   0.03192	   0.87297	   0.22276	   0.90094	 -14.31527
1487463.80944	  94.00000	   0.02528	   0.90208	   0.23635	   0.93253	 -14.68155
1487518.87540	  94.00000	   0.01999	   0.94388	   0.25451	   0.97759	 -15.09031
1502671.78252	  95.00000	20004.45300	   0.36749	  -0.02575	   0.36839	   4.00765
1502671.92452	  95.00000	15829.12600	   0.37302	  -0.01222	   0.37322	   1.87635
1502672.06652	  95.00000	12516.70300	   0.37914	   0.00037	   0.37914	  -0.05555
1502672.20852	  95.00000	9909.44240	   0.38530	   0.00908	   0.38541	  -1.35063
1502672.37352	  95.00000	7835.48000	   0.39213	   0.01723	   0.39251	  -2.51552
1502672.57352	  95.00000	6217.24610	   0.39842	   0.02404	   0.39914	  -3.45309
1502672.81252	  95.00000	4905.29100	   0.40516	   0.02677	   0.40604	  -3.78041
1502673.05052	  95.00000	3881.27370	   0.41351	   0.03419	   0.41492	  -4.72649
1502673.28852	  95.00000	3070.98270	   0.41986	   0.03801	   0.42158	  -5.17270
1502673.52652	  95.00000	2430.77780	   0.42644	   0.04013	   0.42833	  -5.37608
1502673.76452	  95.00000	1923.15370	   0.43280	   0.04470	   0.43510	  -5.89602
1502674.00252	  95.00000	1522.43580	   0.44147	   0.04712	   0.44397	  -6.09189
1502674.24052	  95.00000	1203.84460	   0.44694	   0.05016	   0.44974	  -6.40412
1502674.47952	  95.00000	 952.86591	   0.45525	   0.05249	   0.45827	  -6.57684
1502674.71752	  95.00000	 754.27557	   0.46266	   0.05540	   0.46596	  -6.82804
1502674.95552	  95.00000	 596.71857	   0.47149	   0.05897	   0.47516	  -7.12903
1502675.19252	  95.00000	 471.96338	   0.48077	   0.06016	   0.48452	  -7.13302
1502675.43152	  95.00000	 373.20856	   0.48862	   0.06380	   0.49277	  -7.43932
1502675.66951	  95.00000	 295.47278	   0.49810	   0.06710	   0.50260	  -7.67248
1502675.90851	  95.00000	 233.87738	   0.50848	   0.07055	   0.51335	  -7.89948
1502676.14651	  95.00000	 185.05922	   0.51833	   0.07605	   0.52388	  -8.34687
1502676.38251	  95.00000	 146.35823	   0.52904	   0.08241	   0.53542	  -8.85359
1502676.61951	  95.00000	 115.77804	   0.54161	   0.08610	   0.54842	  -9.03290
1502676.85351	  95.00000	  91.67210	   0.55389	   0.09293	   0.56164	  -9.52397
1502677.09951	  95.00000	  72.51701	   0.56887	   0.09936	   0.57748	  -9.90708
1502677.32851	  95.00000	  57.36816	   0.58750	   0.10379	   0.59660	 -10.01899
1502677.56451	  95.00000	  45.36290	   0.60619	   0.10707	   0.61558	 -10.01621
1502677.79751	  95.00000	  35.93134	   0.62703	   0.10891	   0.63642	  -9.85360
1502678.04751	  95.00000	  28.40909	   0.64897	   0.10589	   0.65755	  -9.26725
1502678.26151	  95.00000	  22.48202	   0.67137	   0.10060	   0.67886	  -8.52197
1502678.52651	  95.00000	  17.79613	   0.68782	   0.09314	   0.69410	  -7.71196
1502678.77951	  95.00000	  14.06813	   0.70194	   0.08279	   0.70680	  -6.72691
1502678.99551	  95.00000	  11.14480	   0.71568	   0.07230	   0.71932	  -5.76897
1502679.26251	  95.00000	   8.81772	   0.72434	   0.06470	   0.72723	  -5.10418
1502679.44051	  95.00000	   6.97545	   0.73102	   0.05549	   0.73312	  -4.34074
1502679.65851	  95.00000	   5.51730	   0.73763	   0.04697	   0.73912	  -3.64353
1502679.92851	  95.00000	   4.36941	   0.74281	   0.04309	   0.74406	  -3.31989
1502680.26351	  95.00000	   3.45686	   0.74538	   0.04181	   0.74655	  -3.21047
1502680.68151	  95.00000	   2.73547	   0.74661	   0.03865	   0.74761	  -2.96369
1502681.20751	  95.00000	   2.16054	   0.74836	   0.03489	   0.74917	  -2.66963
1502681.86651	  95.00000	   1.70952	   0.75146	   0.03066	   0.75209	  -2.33647
1502682.69451	  95.00000	   1.35352	   0.75706	   0.02887	   0.75761	  -2.18399
1502683.73751	  95.00000	   1.07079	   0.76365	   0.03009	   0.76424	  -2.25640
1502685.05151	  95.00000	   0.84734	   0.76993	   0.03578	   0.77076	  -2.66103
1502686.70751	  95.00000	   0.67072	   0.77361	   0.04349	   0.77484	  -3.21773
1502688.79650	  95.00000	   0.53067	   0.77207	   0.05250	   0.77385	  -3.88980
1502691.43250	  95.00000	   0.41976	   0.76876	   0.05813	   0.77095	  -4.32410
1502694.76450	  95.00000	   0.33183	   0.76730	   0.05925	   0.76958	  -4.41566
1502698.96950	  95.00000	   0.26261	   0.77110	   0.05901	   0.77336	  -4.37584
1502704.27849	  95.00000	   0.20791	   0.78068	   0.05965	   0.78296	  -4.36945
1502710.98249	  95.00000	   0.16452	   0.79604	   0.06506	   0.79870	  -4.67225
1502719.45948	  95.00000	   0.13007	   0.81677	   0.07816	   0.82050	  -5.46595
1502730.14947	  95.00000	   0.10309	   0.83701	   0.10163	   0.84316	  -6.92282
1502743.66346	  95.00000	   0.08153	   0.85164	   0.13471	   0.86223	  -8.98819
1502760.76145	  95.00000	   0.06443	   0.85988	   0.16859	   0.87625	 -11.09309
1502782.34743	  95.00000	   0.05102	   0.85703	   0.19662	   0.87929	 -12.92119
1502809.59041	  95.00000	   0.04042	   0.85909	   0.21448	   0.88546	 -14.01775
1502844.08538	  95.00000	   0.03192	   0.87383	   0.22596	   0.90257	 -14.49845
1502887.63335	  95.00000	   0.02528	   0.90306	   0.23985	   0.93437	 -14.87434
1502942.69831	  95.00000	   0.01999	   0.94294	   0.25584	   0.97703	 -15.18041
1518084.72164	  96.00000	20004.45300	   0.36665	  -0.02587	   0.36756	   4.03526
1518084.86364	  96.00000	15829.12600	   0.37336	  -0.01083	   0.37352	   1.66157
1518085.00564	  96.00000	12516.70300	   0.37906	   0.00067	   0.37906	  -0.10078
1518085.14764	  96.00000	9909.44240	   0.38720	   0.00993	   0.38733	  -1.46958
1518085.31264	  96.00000	7835.48000	   0.39246	   0.01761	   0.39286	  -2.56986
1518085.51264	  96.00000	6217.24610	   0.39911	   0.02491	   0.39988	  -3.57087
1518085.75064	  96.00000	4905.29100	   0.40467	   0.02940	   0.40574	  -4.15529
1518085.98964	  96.00000	3881.27370	   0.41132	   0.03408	   0.41273	  -4.73647
1518086.22764	  96.00000	3070.98270	   0.41897	   0.03766	   0.42066	  -5.13669
1518086.46564	  96.00000	2430.77780	   0.42625	   0.04169	   0.42829	  -5.58585
1518086.70364	  96.00000	1923.15370	   0.43320	   0.04523	   0.43555	  -5.96009
1518086.94164	  96.00000	1522.43580	   0.44018	   0.04597	   0.44257	  -5.96273
1518087.17964	  96.00000	1203.84460	   0.44990	   0.05129	   0.45281	  -6.50433
1518087.41864	  96.00000	 952.86591	   0.45572	   0.05239	   0.45872	  -6.55852
1518087.65664	  96.00000	 754.27557	   0.46408	   0.05555	   0.46739	  -6.82615
1518087.89464	  96.00000	 596.71857	   0.47171	   0.05759	   0.47521	  -6.96082
1518088.13164	  96.00000	 471.96338	   0.48119	   0.06088	   0.48502	  -7.21088
1518088.37064	  96.00000	 373.20856	   0.48915	   0.06320	   0.49322	  -7.36252
1518088.60864	  96.00000	 295.47278	   0.49790	   0.06616	   0.50228	  -7.56849
1518088.84764	  96.00000	 233.87738	   0.50848	   0.07137	   0.51347	  -7.99021
1518089.08564	  96.00000	 185.05922	   0.51765	   0.07655	   0.52328	  -8.41233
1518089.32164	  96.00000	 146.35823	   0.52938	   0.08074	   0.53550	  -8.67174
1518089.55864	  96.00000	 115.77804	   0.54134	   0.08694	   0.54828	  -9.12415
1518089.79264	  96.00000	  91.67210	   0.55502	   0.09150	   0.56251	  -9.36181
1518090.03764	  96.00000	  72.51701	   0.56965	   0.09933	   0.57825	  -9.89158
1518090.26764	  96.00000	  57.36816	   0.58781	   0.10393	   0.59693	 -10.02686
1518090.50364	  96.00000	  45.36290	   0.60637	   0.10855	   0.61601	 -10.14976
1518090.73664	  96.00000	  35.93134	   0.62813	   0.10911	   0.63754	  -9.85414
1518090.98664	  96.00000	  28.40909	   0.64951	   0.10696	   0.65826	  -9.35148
1518091.20064	  96.00000	  22.48202	   0.66983	   0.10120	   0.67743	  -8.59161
1518091.46564	  96.00000	  17.79613	   0.68867	   0.09345	   0.69498	  -7.72726
1518091.71863	  96.00000	  14.06813	   0.70229	   0.08315	   0.70720	  -6.75214
1518091.93463	  96.00000	  11.14480	   0.71598	   0.07440	   0.71984	  -5.93261
1518092.20163	  96.00000	   8.81772	   0.72397	   0.06386	   0.72679	  -5.04121
1518092.37963	  96.00000	   6.97545	   0.73137	   0.05517	   0.73345	  -4.31417
1518092.59763	  96.00000	   5.51730	   0.74040	   0.04848	   0.74198	  -3.74609
1518092.86663	  96.00000	   4.36941	   0.74226	   0.04552	   0.74365	  -3.50912
1518093.20263	  96.00000	   3.45686	   0.74432	   0.04138	   0.74547	  -3.18227
1518093.61963	  96.00000	   2.73547	   0.74708	   0.03547	   0.74792	  -2.71845
1518094.14463	  96.00000	   2.16054	   0.74950	   0.03305	   0.75023	  -2.52465
1518094.80463	  96.00000	   1.70952	   0.75477	   0.02942	   0.75535	  -2.23230
1518095.63263	  96.00000	   1.35352	   0.76036	   0.03033	   0.76096	  -2.28446
1518096.67563	  96.00000	   1.07079	   0.76639	   0.03421	   0.76715	  -2.55590
1518097.98963	  96.00000	   0.84734	   0.76875	   0.04106	   0.76985	  -3.05703
1518099.64563	  96.00000	   0.67072	   0.76819	   0.04745	   0.76965	  -3.53489
1518101.73363	  96.00000	   0.53067	   0.76535	   0.05120	   0.76706	  -3.82706
1518104.37063	  96.00000	   0.41976	   0.76386	   0.05169	   0.76561	  -3.87092
1518107.70262	  96.00000	   0.33183	   0.76800	   0.05044	   0.76965	  -3.75757
1518111.90762	  96.00000	   0.26261	   0.77689	   0.05081	   0.77855	  -3.74173
1518117.21562	  96.00000	   0.20791	   0.79148	   0.05609	   0.79346	  -4.05362
1518123.92061	  96.00000	   0.16452	   0.80967	   0.06826	   0.81254	  -4.81884
1518132.39660	  96.00000	   0.13007	   0.82703	   0.09099	   0.83202	  -6.27826
1518143.08760	  96.00000	   0.10309	   0.83695	   0.12008	   0.84552	  -8.16467
1518156.60158	  96.00000	   0.08153	   0.83765	   0.14944	   0.85088	 -10.11506
1518173.69857	  96.00000	   0.06443	   0.83822	   0.17350	   0.85598	 -11.69450
1518195.28555	  96.00000	   0.05102	   0.83895	   0.18499	   0.85910	 -12.43516
1518222.52853	  96.00000	   0.04042	   0.85241	   0.19407	   0.87422	 -12.82579
1518257.02351	  96.00000	   0.03192	   0.87881	   0.20635	   0.90271	 -13.21420
1518300.57147	  96.00000	   0.02528	   0.91713	   0.22230	   0.94368	 -13.62520
1518355.63643	  96.00000	   0.01999	   0.96889	   0.24845	   1.00023	 -14.38218
1533495.13557	  97.00000	20004.45300	   0.36711	  -0.02721	   0.36812	   4.23918
1533495.27757	  97.00000	15829.12600	   0.37268	  -0.01056	   0.37283	   1.62315
1533495.41957	  97.00000	12516.70300	   0.37935	  -0.00003	   0.37935	   0.00432
1533495.56157	  97.00000	9909.44240	   0.38602	   0.00881	   0.38612	  -1.30726
1533495.72657	  97.00000	7835.48000	   0.39371	   0.01711	   0.39409	  -2.48909
1533495.92657	  97.00000	6217.24610	   0.39733	   0.02400	   0.39806	  -3.45633
1533496.16557	  97.00000	4905.29100	   0.40424	   0.02813	   0.40522	  -3.97996
1533496.40357	  97.00000	3881.27370	   0.41277	   0.03335	   0.41411	  -4.61944
1533496.64157	  97.00000	3070.98270	   0.41883	   0.03642	   0.42041	  -4.96911
1533496.87956	  97.00000	2430.77780	   0.42672	   0.03922	   0.42852	  -5.25175
1533497.11756	  97.00000	1923.15370	   0.43377	   0.04353	   0.43595	  -5.73075
1533497.35556	  97.00000	1522.43580	   0.44198	   0.04778	   0.44455	  -6.17000
1533497.59356	  97.00000	1203.84460	   0.44853	   0.05020	   0.45133	  -6.38582
1533497.83256	  97.00000	 952.86591	   0.45571	   0.05375	   0.45887	  -6.72644
1533498.07056	  97.00000	 754.27557	   0.46437	   0.05475	   0.46759	  -6.72396
1533498.30856	  97.00000	 596.71857	   0.47318	   0.05795	   0.47671	  -6.98218
1533498.54556	  97.00000	 471.96338	   0.48082	   0.06009	   0.48456	  -7.12360
1533498.78456	  97.00000	 373.20856	   0.49042	   0.06346	   0.49451	  -7.37290
1533499.02256	  97.00000	 295.47278	   0.49814	   0.06611	   0.50251	  -7.55970
1533499.26156	  97.00000	 233.87738	   0.50632	   0.07024	   0.51117	  -7.89846
1533499.49956	  97.00000	 185.05922	   0.51734	   0.07534	   0.52280	  -8.28548
1533499.73556	  97.00000	 146.35823	   0.52803	   0.08013	   0.53408	  -8.62903
1533499.97256	  97.00000	 115.77804	   0.54183	   0.08703	   0.54877	  -9.12525
1533500.20656	  97.00000	  91.67210	   0.55381	   0.09271	   0.56152	  -9.50358
1533500.45256	  97.00000	  72.51701	   0.57020	   0.09819	   0.57859	  -9.77110
1533500.68156	  97.00000	  57.36816	   0.58691	   0.10349	   0.59597	  -9.99992
1533500.91756	  97.00000	  45.36290	   0.60766	   0.10830	   0.61724	 -10.10563
1533501.15056	  97.00000	  35.93134	   0.62821	   0.10836	   0.63749	  -9.78629
1533501.40056	  97.00000	  28.40909	   0.64937	   0.10675	   0.65809	  -9.33525
1533501.61456	  97.00000	  22.48202	   0.66849	   0.10036	   0.67598	  -8.53825
1533501.87956	  97.00000	  17.79613	   0.68824	   0.09315	   0.69451	  -7.70758
1533502.13256	  97.00000	  14.06813	   0.70280	   0.08364	   0.70776	  -6.78688
1533502.34856	  97.00000	  11.14480	   0.71576	   0.07230	   0.71940	  -5.76809
1533502.61556	  97.00000	   8.81772	   0.72485	   0.06459	   0.72772	  -5.09193
1533502.79356	  97.00000	   6.97545	   0.73168	   0.05745	   0.73393	  -4.48946
1533503.01156	  97.00000	   5.51730	   0.73784	   0.04854	   0.73943	  -3.76361
1533503.28156	  97.00000	   4.36941	   0.74405	   0.04354	   0.74532	  -3.34922
1533503.61656	  97.00000	   3.45686	   0.74752	   0.04053	   0.74862	  -3.10334
1533504.03456	  97.00000	   2.73547	   0.74872	   0.03814	   0.74969	  -2.91616
1533504.56056	  97.00000	   2.16054	   0.74942	   0.03535	   0.75026	  -2.70030
1533505.21956	  97.00000	   1.70952	   0.75186	   0.03192	   0.75253	  -2.43073
1533506.04756	  97.00000	   1.35352	   0.75568	   0.02907	   0.75624	  -2.20303
1533507.09056	  97.00000	   1.07079	   0.76202	   0.02903	   0.76257	  -2.18183
1533508.40456	  97.00000	   0.84734	   0.76943	   0.03262	   0.77012	  -2.42745
1533510.06055	  97.00000	   0.67072	   0.77538	   0.03960	   0.77639	  -2.92331
1533512.14955	  97.00000	   0.53067	   0.77740	   0.05032	   0.77903	  -3.70368
1533514.78555	  97.00000	   0.41976	   0.77510	   0.05945	   0.77738	  -4.38630
1533518.11755	  97.00000	   0.33183	   0.77110	   0.06420	   0.77377	  -4.75938
1533522.32255	  97.00000	   0.26261	   0.77099	   0.06527	   0.77375	  -4.83890
1533527.63154	  97.00000	   0.20791	   0.77745	   0.06556	   0.78021	  -4.82013
1533534.33554	  97.00000	   0.16452	   0.78951	   0.06774	   0.79241	  -4.90392
1533542.81253	  97.00000	   0.13007	   0.80818	   0.07560	   0.81171	  -5.34380
1533553.50252	  97.00000	   0.10309	   0.83143	   0.09313	   0.83663	  -6.39114
1533567.01651	  97.00000	   0.08153	   0.85305	   0.12206	   0.86174	  -8.14310
1533584.11450	  97.00000	   0.06443	   0.86901	   0.15693	   0.88307	 -10.23623
1533605.70048	  97.00000	   0.05102	   0.87299	   0.19535	   0.89458	 -12.61300
1533632.94346	  97.00000	   0.04042	   0.87222	   0.22204	   0.90004	 -14.28233
1533667.43843	  97.00000	   0.03192	   0.87877	   0.23979	   0.91089	 -15.26253
1533710.98640	  97.00000	   0.02528	   0.89976	   0.25220	   0.93444	 -15.65828
1533766.05136	  97.00000	   0.01999	   0.93492	   0.26763	   0.97247	 -15.97446
1548893.29911	  98.00000	20004.45300	   0.36617	  -0.02491	   0.36701	   3.89121
1548893.44111	  98.00000	15829.12600	   0.37287	  -0.01107	   0.37303	   1.70002
1548893.58311	  98.00000	12516.70300	   0.38024	   0.00140	   0.38025	  -0.21135
1548893.72511	  98.00000	9909.44240	   0.38616	   0.00892	   0.38627	  -1.32335
1548893.89011	  98.00000	7835.48000	   0.39229	   0.01766	   0.39269	  -2.57792
1548894.09011	  98.00000	6217.24610	   0.39843	   0.02415	   0.39917	  -3.46864
1548894.32811	  98.00000	4905.29100	   0.40661	   0.02819	   0.40758	  -3.96590
1548894.56711	  98.00000	3881.27370	   0.41243	   0.03496	   0.41391	  -4.84584
1548894.80511	  98.00000	3070.98270	   0.41958	   0.03805	   0.42130	  -5.18107
1548895.04311	  98.00000	2430.77780	   0.42618	   0.04041	   0.42809	  -5.41691
1548895.28111	  98.00000	1923.15370	   0.43234	   0.04345	   0.43452	  -5.73907
1548895.51911	  98.00000	1522.43580	   0.44100	   0.04586	   0.44337	  -5.93714
1548895.75711	  98.00000	1203.84460	   0.44909	   0.04963	   0.45182	  -6.30592
1548895.99611	  98.00000	 952.86591	   0.45604	   0.05323	   0.45913	  -6.65824
1548896.23411	  98.00000	 754.27557	   0.46505	   0.05486	   0.46827	  -6.72735
1548896.47211	  98.00000	 596.71857	   0.47272	   0.05818	   0.47629	  -7.01650
1548896.70911	  98.00000	 471.96338	   0.48017	   0.06046	   0.48396	  -7.17714
1548896.94811	  98.00000	 373.20856	   0.49024	   0.06340	   0.49432	  -7.36931
1548897.18611	  98.00000	 295.47278	   0.49819	   0.06797	   0.50281	  -7.76859
1548897.42511	  98.00000	 233.87738	   0.50816	   0.07116	   0.51312	  -7.97168
1548897.66311	  98.00000	 185.05922	   0.51859	   0.07641	   0.52418	  -8.38159
1548897.89911	  98.00000	 146.35823	   0.52898	   0.08068	   0.53510	  -8.67183
1548898.13611	  98.00000	 115.77804	   0.54190	   0.08759	   0.54894	  -9.18190
1548898.37011	  98.00000	  91.67210	   0.55490	   0.09338	   0.56271	  -9.55188
1548898.61511	  98.00000	  72.51701	   0.56894	   0.09741	   0.57722	  -9.71569
1548898.84511	  98.00000	  57.36816	   0.58651	   0.10395	   0.59565	 -10.05023
1548899.08111	  98.00000	  45.36290	   0.60663	   0.10801	   0.61617	 -10.09557
1548899.31411	  98.00000	  35.93134	   0.62788	   0.10984	   0.63741	  -9.92262
1548899.56410	  98.00000	  28.40909	   0.65034	   0.10696	   0.65908	  -9.34006
1548899.77810	  98.00000	  22.48202	   0.66974	   0.10108	   0.67732	  -8.58217
1548900.04310	  98.00000	  17.79613	   0.68877	   0.09321	   0.69505	  -7.70710
1548900.29510	  98.00000	  14.06813	   0.70303	   0.08366	   0.70799	  -6.78609
1548900.51210	  98.00000	  11.14480	   0.71479	   0.07444	   0.71866	  -5.94555
1548900.77910	  98.00000	   8.81772	   0.72479	   0.06507	   0.72770	  -5.13019
1548900.95710	  98.00000	   6.97545	   0.73177	   0.05549	   0.73387	  -4.33624
1548901.17510	  98.00000	   5.51730	   0.74006	   0.04956	   0.74172	  -3.83148
1548901.44410	  98.00000	   4.36941	   0.74164	   0.04578	   0.74305	  -3.53239
1548901.78010	  98.00000	   3.45686	   0.74452	   0.04000	   0.74559	  -3.07510
1548902.19810	  98.00000	   2.73547	   0.74775	   0.03533	   0.74859	  -2.70510
1548902.72310	  98.00000	   2.16054	   0.75129	   0.03109	   0.75193	  -2.36992
1548903.38310	  98.00000	   1.70952	   0.75728	   0.03044	   0.75790	  -2.30181
1548904.21110	  98.00000	   1.35352	   0.76280	   0.03255	   0.76350	  -2.44379
1548905.25410	  98.00000	   1.07079	   0.76584	   0.03795	   0.76678	  -2.83691
1548906.56810	  98.00000	   0.84734	   0.76514	   0.04254	   0.76632	  -3.18219
1548908.22410	  98.00000	   0.67072	   0.76371	   0.04662	   0.76513	  -3.49314
1548910.31210	  98.00000	   0.53067	   0.76218	   0.04674	   0.76361	  -3.50903
1548912.94909	  98.00000	   0.41976	   0.76451	   0.04551	   0.76586	  -3.40665
1548916.28009	  98.00000	   0.33183	   0.77187	   0.04475	   0.77317	  -3.31840
1548920.48609	  98.00000	   0.26261	   0.78477	   0.04848	   0.78626	  -3.53468
1548925.79408	  98.00000	   0.20791	   0.80094	   0.05865	   0.80308	  -4.18820
1548932.49908	  98.00000	   0.16452	   0.81630	   0.07790	   0.82001	  -5.45098
1548940.97507	  98.00000	   0.13007	   0.82611	   0.10399	   0.83263	  -7.17466
1548951.66606	  98.00000	   0.10309	   0.82636	   0.12998	   0.83652	  -8.93894
1548965.17905	  98.00000	   0.08153	   0.82275	   0.15020	   0.83634	 -10.34628
1548982.27704	  98.00000	   0.06443	   0.82451	   0.16367	   0.84060	 -11.22741
1549003.86402	  98.00000	   0.05102	   0.83472	   0.17074	   0.85200	 -11.56010
1549031.10600	  98.00000	   0.04042	   0.85655	   0.17987	   0.87523	 -11.85952
1549065.60198	  98.00000	   0.03192	   0.88983	   0.19443	   0.91082	 -12.32549
1549109.14894	  98.00000	   0.02528	   0.93583	   0.21753	   0.96078	 -13.08592
1549164.21490	  98.00000	   0.01999	   0.99025	   0.25730	   1.02313	 -14.56519
1564284.65826	  99.00000	20004.45300	   0.36742	  -0.02724	   0.36843	   4.24059
1564284.80026	  99.00000	15829.12600	   0.37339	  -0.01062	   0.37354	   1.62934
1564284.94226	  99.00000	12516.70300	   0.37996	   0.00054	   0.37996	  -0.08094
1564285.08426	  99.00000	9909.44240	   0.38634	   0.00941	   0.38646	  -1.39593
1564285.24926	  99.00000	7835.48000	   0.39201	   0.01748	   0.39240	  -2.55352
1564285.44926	  99.00000	6217.24610	   0.39933	   0.02340	   0.40001	  -3.35315
1564285.68826	  99.00000	4905.29100	   0.40514	   0.02914	   0.40619	  -4.11330
1564285.92626	  99.00000	3881.27370	   0.41295	   0.03415	   0.41436	  -4.72683
1564286.16426	  99.00000	3070.98270	   0.41865	   0.03896	   0.42046	  -5.31668
1564286.40226	  99.00000	2430.77780	   0.42714	   0.04077	   0.42908	  -5.45197
1564286.64026	  99.00000	1923.15370	   0.43327	   0.04349	   0.43545	  -5.73207
1564286.87826	  99.00000	1522.43580	   0.44124	   0.04747	   0.44379	  -6.14085
1564287.11626	  99.00000	1203.84460	   0.44853	   0.05000	   0.45131	  -6.36133
1564287.35526	  99.00000	 952.86591	   0.45583	   0.05305	   0.45891	  -6.63851
1564287.59326	  99.00000	 754.27557	   0.46509	   0.05576	   0.46842	  -6.83664
1564287.83126	  99.00000	 596.71857	   0.47234	   0.05812	   0.47590	  -7.01462
1564288.06826	  99.00000	 471.96338	   0.48086	   0.06054	   0.48465	  -7.17526
1564288.30726	  99.00000	 373.20856	   0.48941	   0.06347	   0.49351	  -7.38880
1564288.54526	  99.00000	 295.47278	   0.49794	   0.06675	   0.50239	  -7.63465
1564288.78426	  99.00000	 233.87738	   0.50879	   0.07095	   0.51371	  -7.93868
1564289.02226	  99.00000	 185.05922	   0.51756	   0.07635	   0.52316	  -8.39153
1564289.25826	  99.00000	 146.35823	   0.52795	   0.08029	   0.53402	  -8.64735
1564289.49526	  99.00000	 115.77804	   0.54027	   0.08714	   0.54725	  -9.16197
1564289.72926	  99.00000	  91.67210	   0.55370	   0.09355	   0.56155	  -9.59032
1564289.97526	  99.00000	  72.51701	   0.57058	   0.09850	   0.57902	  -9.79494
1564290.20426	  99.00000	  57.36816	   0.58715	   0.10420	   0.59632	 -10.06367
1564290.44026	  99.00000	  45.36290	   0.60677	   0.10784	   0.61628	 -10.07827
1564290.67326	  99.00000	  35.93134	   0.62752	   0.11005	   0.63709	  -9.94670
1564290.92326	  99.00000	  28.40909	   0.65086	   0.10729	   0.65964	  -9.36073
1564291.13726	  99.00000	  22.48202	   0.67088	   0.10253	   0.67867	  -8.68961
1564291.40226	  99.00000	  17.79613	   0.68890	   0.09486	   0.69540	  -7.83975
1564291.65526	  99.00000	  14.06813	   0.70477	   0.08465	   0.70983	  -6.84912
1564291.87126	  99.00000	  11.14480	   0.71777	   0.07599	   0.72178	  -6.04301
1564292.13826	  99.00000	   8.81772	   0.72511	   0.06527	   0.72804	  -5.14334
1564292.31626	  99.00000	   6.97545	   0.73309	   0.05491	   0.73514	  -4.28352
1564292.53426	  99.00000	   5.51730	   0.74124	   0.04954	   0.74290	  -3.82327
1564292.80426	  99.00000	   4.36941	   0.74549	   0.04516	   0.74686	  -3.46648
1564293.13926	  99.00000	   3.45686	   0.74618	   0.04117	   0.74731	  -3.15838
1564293.55726	  99.00000	   2.73547	   0.74877	   0.03826	   0.74975	  -2.92527
1564294.08226	  99.00000	   2.16054	   0.75187	   0.03285	   0.75259	  -2.50203
1564294.74226	  99.00000	   1.70952	   0.75629	   0.03011	   0.75689	  -2.27960
1564295.57025	  99.00000	   1.35352	   0.76229	   0.03018	   0.76288	  -2.26717
1564296.61325	  99.00000	   1.07079	   0.76865	   0.03372	   0.76939	  -2.51179
1564297.92725	  99.00000	   0.84734	   0.77139	   0.04015	   0.77244	  -2.97919
1564299.58325	  99.00000	   0.67072	   0.77128	   0.04747	   0.77274	  -3.52178
1564301.67125	  99.00000	   0.53067	   0.76819	   0.05202	   0.76995	  -3.87436
1564304.30825	  99.00000	   0.41976	   0.76671	   0.05229	   0.76849	  -3.90170
1564307.64025	  99.00000	   0.33183	   0.76984	   0.05159	   0.77156	  -3.83393
1564311.84524	  99.00000	   0.26261	   0.77847	   0.05169	   0.78018	  -3.79860
1564317.15424	  99.00000	   0.20791	   0.79249	   0.05614	   0.79448	  -4.05202
1564323.85823	  99.00000	   0.16452	   0.81040	   0.06773	   0.81323	  -4.77751
1564332.33523	  99.00000	   0.13007	   0.82831	   0.08944	   0.83313	  -6.16304
1564343.02522	  99.00000	   0.10309	   0.83987	   0.11871	   0.84822	  -8.04519
1564356.53921	  99.00000	   0.08153	   0.84171	   0.14847	   0.85471	 -10.00350
1564373.63619	  99.00000	   0.06443	   0.84247	   0.17405	   0.86026	 -11.67269
1564395.22318	  99.00000	   0.05102	   0.84224	   0.18764	   0.86289	 -12.55928
1564422.46616	  99.00000	   0.04042	   0.85414	   0.19673	   0.87650	 -12.97081
1564456.96113	  99.00000	   0.03192	   0.87992	   0.20846	   0.90428	 -13.32805
1564500.50910	  99.00000	   0.02528	   0.91800	   0.22479	   0.94512	 -13.75906
1564555.57405	  99.00000	   0.01999	   0.96773	   0.24873	   0.99918	 -14.41429
1579666.78823	 100.00000	20004.45300	   0.36803	  -0.02483	   0.36886	   3.86025
1579666.93023	 100.00000	15829.12600	   0.37427	  -0.01118	   0.37444	   1.71109
1579667.07223	 100.00000	12516.70300	   0.37981	  -0.00079	   0.37981	   0.11962
1579667.21423	 100.00000	9909.44240	   0.38595	   0.00938	   0.38607	  -1.39200
1579667.37923	 100.00000	7835.48000	   0.39234	   0.01739	   0.39272	  -2.53856
1579667.57923	 100.00000	6217.24610	   0.39871	   0.02337	   0.39940	  -3.35508
1579667.81823	 100.00000	4905.29100	   0.40496	   0.02888	   0.40599	  -4.07885
1579668.05623	 100.00000	3881.27370	   0.41231	   0.03349	   0.41367	  -4.64349
1579668.29423	 100.00000	3070.98270	   0.41860	   0.03677	   0.42022	  -5.02028
1579668.53223	 100.00000	2430.77780	   0.42616	   0.04072	   0.42810	  -5.45849
1579668.77023	 100.00000	1923.15370	   0.43431	   0.04464	   0.43660	  -5.86816
1579669.00823	 100.00000	1522.43580	   0.44111	   0.04714	   0.44362	  -6.10040
1579669.24623	 100.00000	1203.84460	   0.44866	   0.05011	   0.45145	  -6.37263
1579669.48523	 100.00000	 952.86591	   0.45686	   0.05087	   0.45968	  -6.35348
1579669.72323	 100.00000	 754.27557	   0.46314	   0.05441	   0.46632	  -6.70002
1579669.96123	 100.00000	 596.71857	   0.47259	   0.05725	   0.47605	  -6.90702
1579670.19823	 100.00000	 471.96338	   0.48045	   0.06034	   0.48423	  -7.15789
1579670.43723	 100.00000	 373.20856	   0.49054	   0.06412	   0.49471	  -7.44666
1579670.67523	 100.00000	 295.47278	   0.49815	   0.06799	   0.50277	  -7.77204
1579670.91423	 100.00000	 233.87738	   0.50840	   0.07054	   0.51327	  -7.89891
1579671.15223	 100.00000	 185.05922	   0.51880	   0.07609	   0.52435	  -8.34341
1579671.38723	 100.00000	 146.35823	   0.52931	   0.07987	   0.53530	  -8.58082
1579671.62323	 100.00000	 115.77804	   0.54168	   0.08676	   0.54858	  -9.09964
1579671.85723	 100.00000	  91.67210	   0.55416	   0.09239	   0.56181	  -9.46500
1579672.10323	 100.00000	  72.51701	   0.56827	   0.09971	   0.57695	  -9.95161
1579672.33222	 100.00000	  57.36816	   0.58774	   0.10527	   0.59709	 -10.15419
1579672.56822	 100.00000	  45.36290	   0.60788	   0.10705	   0.61724	  -9.98748
1579672.80122	 100.00000	  35.93134	   0.62866	   0.10959	   0.63814	  -9.88814
1579673.05122	 100.00000	  28.40909	   0.65258	   0.10683	   0.66126	  -9.29696
1579673.26522	 100.00000	  22.48202	   0.67117	   0.10160	   0.67882	  -8.60795
1579673.53022	 100.00000	  17.79613	   0.68958	   0.09440	   0.69601	  -7.79487
1579673.78322	 100.00000	  14.06813	   0.70391	   0.08546	   0.70908	  -6.92191
1579673.99922	 100.00000	  11.14480	   0.71769	   0.07388	   0.72148	  -5.87739
1579674.26622	 100.00000	   8.81772	   0.72824	   0.06525	   0.73116	  -5.11982
1579674.44422	 100.00000	   6.97545	   0.73459	   0.05862	   0.73692	  -4.56260
1579674.66222	 100.00000	   5.51730	   0.73816	   0.04988	   0.73984	  -3.86562
1579674.93222	 100.00000	   4.36941	   0.74470	   0.04267	   0.74593	  -3.27897
1579675.26722	 100.00000	   3.45686	   0.75092	   0.03841	   0.75190	  -2.92844
1579675.68522	 100.00000	   2.73547	   0.75380	   0.03758	   0.75474	  -2.85416
1579676.21022	 100.00000	   2.16054	   0.75570	   0.03751	   0.75663	  -2.84195
1579676.87022	 100.00000	   1.70952	   0.75540	   0.03640	   0.75628	  -2.75866
1579677.69822	 100.00000	   1.35352	   0.75630	   0.03349	   0.75704	  -2.53564
1579678.74122	 100.00000	   1.07079	   0.75949	   0.03106	   0.76013	  -2.34217
1579680.05522	 100.00000	   0.84734	   0.76564	   0.02962	   0.76622	  -2.21543
1579681.71122	 100.00000	   0.67072	   0.77358	   0.03290	   0.77427	  -2.43498
1579683.79922	 100.00000	   0.53067	   0.78245	   0.03986	   0.78346	  -2.91607
1579686.43621	 100.00000	   0.41976	   0.78799	   0.05210	   0.78971	  -3.78305
1579689.76821	 100.00000	   0.33183	   0.78859	   0.06686	   0.79142	  -4.84634
1579693.97321	 100.00000	   0.26261	   0.78450	   0.07667	   0.78823	  -5.58206
1579699.28120	 100.00000	   0.20791	   0.78168	   0.08146	   0.78591	  -5.94918
1579705.98620	 100.00000	   0.16452	   0.78424	   0.08276	   0.78860	  -6.02424
1579714.46219	 100.00000	   0.13007	   0.79431	   0.08500	   0.79884	  -6.10840
1579725.15318	 100.00000	   0.10309	   0.81190	   0.09076	   0.81696	  -6.37872
1579738.66717	 100.00000	   0.08153	   0.83704	   0.10426	   0.84351	  -7.09987
1579755.76416	 100.00000	   0.06443	   0.86409	   0.12863	   0.87361	  -8.46715
1579777.35114	 100.00000	   0.05102	   0.89263	   0.16610	   0.90795	 -10.54102
1579804.59312	 100.00000	   0.04042	   0.90959	   0.21328	   0.93426	 -13.19626
1579839.08910	 100.00000	   0.03192	   0.91497	   0.25525	   0.94990	 -15.58769
1579882.63706	 100.00000	   0.02528	   0.91961	   0.28378	   0.96240	 -17.14951
1579937.70202	 100.00000	   0.01999	   0.93602	   0.30110	   0.98326	 -17.83214
1595038.70721	 101.00000	20004.45300	   0.36800	  -0.02573	   0.36890	   3.99888
1595038.84921	 101.00000	15829.12600	   0.37325	  -0.01090	   0.37341	   1.67222
1595038.99121	 101.00000	12516.70300	   0.37936	   0.00012	   0.37936	  -0.01853
1595039.13321	 101.00000	9909.44240	   0.38663	   0.01061	   0.38678	  -1.57180
1595039.29821	 101.00000	7835.48000	   0.39233	   0.01855	   0.39277	  -2.70710
1595039.49821	 101.00000	6217.24610	   0.39745	   0.02319	   0.39813	  -3.33972
1595039.73621	 101.00000	4905.29100	   0.40490	   0.02920	   0.40595	  -4.12433
1595039.97521	 101.00000	3881.27370	   0.41280	   0.03359	   0.41416	  -4.65139
1595040.21321	 101.00000	3070.98270	   0.41964	   0.03756	   0.42132	  -5.11415
1595040.45121	 101.00000	2430.77780	   0.42711	   0.04115	   0.42909	  -5.50302
1595040.68921	 101.00000	1923.15370	   0.43288	   0.04389	   0.43510	  -5.78891
1595040.92721	 101.00000	1522.43580	   0.44067	   0.04778	   0.44326	  -6.18864
1595041.16521	 101.00000	1203.84460	   0.44863	   0.04812	   0.45120	  -6.12207
1595041.40421	 101.00000	 952.86591	   0.45639	   0.05322	   0.45948	  -6.65068
1595041.64221	 101.00000	 754.27557	   0.46479	   0.05627	   0.46818	  -6.90265
1595041.88021	 101.00000	 596.71857	   0.47236	   0.05855	   0.47598	  -7.06620
1595042.11721	 101.00000	 471.96338	   0.48120	   0.05946	   0.48486	  -7.04421
1595042.35621	 101.00000	 373.20856	   0.48907	   0.06431	   0.49328	  -7.49057
1595042.59421	 101.00000	 295.47278	   0.49965	   0.06673	   0.50408	  -7.60701
1595042.83321	 101.00000	 233.87738	   0.50876	   0.07166	   0.51379	  -8.01728
1595043.07121	 101.00000	 185.05922	   0.51813	   0.07504	   0.52353	  -8.24125
1595043.30721	 101.00000	 146.35823	   0.52914	   0.08110	   0.53532	  -8.71395
1595043.54421	 101.00000	 115.77804	   0.54132	   0.08642	   0.54817	  -9.07029
1595043.77821	 101.00000	  91.67210	   0.55483	   0.09330	   0.56262	  -9.54575
1595044.02321	 101.00000	  72.51701	   0.57088	   0.09826	   0.57927	  -9.76588
1595044.25321	 101.00000	  57.36816	   0.58778	   0.10503	   0.59709	 -10.13146
1595044.48921	 101.00000	  45.36290	   0.60744	   0.10872	   0.61710	 -10.14705
1595044.72221	 101.00000	  35.93134	   0.62937	   0.11132	   0.63914	 -10.03065
1595044.97221	 101.00000	  28.40909	   0.65063	   0.10594	   0.65920	  -9.24838
1595045.18621	 101.00000	  22.48202	   0.67132	   0.10151	   0.67895	  -8.59823
1595045.45120	 101.00000	  17.79613	   0.69018	   0.09519	   0.69671	  -7.85260
1595045.70320	 101.00000	  14.06813	   0.70542	   0.08483	   0.71050	  -6.85709
1595045.92020	 101.00000	  11.14480	   0.71852	   0.07598	   0.72253	  -6.03630
1595046.18720	 101.00000	   8.81772	   0.72786	   0.06529	   0.73078	  -5.12565
1595046.36520	 101.00000	   6.97545	   0.73652	   0.05703	   0.73872	  -4.42738
1595046.58320	 101.00000	   5.51730	   0.74063	   0.05256	   0.74249	  -4.05949
1595046.85220	 101.00000	   4.36941	   0.74447	   0.04550	   0.74586	  -3.49727
1595047.18820	 101.00000	   3.45686	   0.74754	   0.03891	   0.74856	  -2.97985
1595047.60620	 101.00000	   2.73547	   0.75196	   0.03358	   0.75271	  -2.55679
