Repository: kbm2110/Battery_Diagnostics_Thesis

# Battery_Diagnostics_Thesis
 Data-driven battery diagnostics using EIS

**Author:** Bala Manikanta Yaswanth Kanagarla
**Institution:** Technische Hochschule Ingolstadt (THI)
**Supervisor:** Prof. Dr. H.-G. Schweiger

## Overview

This project implements a machine learning framework for 
non-invasive State of Health (SoH) estimation of lithium-ion 
batteries using Electrochemical Impedance Spectroscopy (EIS).

Eight physically interpretable features are extracted from 
impedance spectra and used to train six ML models under a 
strict cell-level train-test split. The stacking ensemble 
achieves R² = 0.9122 and RMSE = 0.0234 on completely unseen 
cells.

---

File: data/EIS/EIS_state_IX_45C02.txt (part 12 of 37)
time/s	           cycle number	freq/Hz	           Re(Z)/Ohm	  -Im(Z)/Ohm	   |Z|/Ohm	   Phase(Z)/deg
1475889.95416	  93.00000	 185.05922	   0.56266	   0.08125	   0.56849	  -8.21667
1475890.19016	  93.00000	 146.35823	   0.57314	   0.08558	   0.57949	  -8.49247
1475890.42616	  93.00000	 115.77804	   0.58567	   0.09292	   0.59299	  -9.01513
1475890.66116	  93.00000	  91.67210	   0.59684	   0.09773	   0.60479	  -9.29965
1475890.90616	  93.00000	  72.51701	   0.61084	   0.10457	   0.61973	  -9.71435
1475891.13516	  93.00000	  57.36816	   0.62476	   0.11330	   0.63495	 -10.27876
1475891.37216	  93.00000	  45.36290	   0.64098	   0.12219	   0.65252	 -10.79244
1475891.60416	  93.00000	  35.93134	   0.65880	   0.13416	   0.67232	 -11.51085
1475891.85516	  93.00000	  28.40909	   0.68021	   0.14509	   0.69551	 -12.04065
1475892.06916	  93.00000	  22.48202	   0.70682	   0.15658	   0.72396	 -12.49100
1475892.33416	  93.00000	  17.79613	   0.73596	   0.16668	   0.75460	 -12.76087
1475892.58616	  93.00000	  14.06813	   0.76913	   0.17238	   0.78821	 -12.63289
1475892.80216	  93.00000	  11.14480	   0.80422	   0.17397	   0.82282	 -12.20603
1475893.07016	  93.00000	   8.81772	   0.83818	   0.16904	   0.85506	 -11.40190
1475893.24816	  93.00000	   6.97545	   0.87101	   0.16010	   0.88560	 -10.41550
1475893.46616	  93.00000	   5.51730	   0.89759	   0.14692	   0.90953	  -9.29567
1475893.73516	  93.00000	   4.36941	   0.92300	   0.13300	   0.93253	  -8.19955
1475894.07016	  93.00000	   3.45686	   0.94007	   0.11765	   0.94740	  -7.13348
1475894.48916	  93.00000	   2.73547	   0.95632	   0.10318	   0.96187	  -6.15780
1475895.01416	  93.00000	   2.16054	   0.96823	   0.09138	   0.97253	  -5.39135
1475895.67316	  93.00000	   1.70952	   0.97603	   0.08251	   0.97952	  -4.83216
1475896.50216	  93.00000	   1.35352	   0.98262	   0.07489	   0.98547	  -4.35807
1475897.54515	  93.00000	   1.07079	   0.98872	   0.06896	   0.99112	  -3.98955
1475898.85915	  93.00000	   0.84734	   0.99437	   0.06563	   0.99654	  -3.77628
1475900.51415	  93.00000	   0.67072	   0.99946	   0.06454	   1.00154	  -3.69501
1475902.60315	  93.00000	   0.53067	   1.00404	   0.06525	   1.00615	  -3.71817
1475905.24015	  93.00000	   0.41976	   1.00959	   0.06802	   1.01188	  -3.85429
1475908.57115	  93.00000	   0.33183	   1.01687	   0.07422	   1.01957	  -4.17444
1475912.77714	  93.00000	   0.26261	   1.02372	   0.08501	   1.02724	  -4.74676
1475918.08514	  93.00000	   0.20791	   1.02923	   0.09749	   1.03384	  -5.41097
1475924.79013	  93.00000	   0.16452	   1.03470	   0.11091	   1.04063	  -6.11813
1475933.26613	  93.00000	   0.13007	   1.04499	   0.12428	   1.05236	  -6.78243
1475943.95612	  93.00000	   0.10309	   1.05858	   0.14158	   1.06801	  -7.61763
1475957.47011	  93.00000	   0.08153	   1.07382	   0.16444	   1.08633	  -8.70637
1475974.56810	  93.00000	   0.06443	   1.09310	   0.18945	   1.10940	  -9.83236
1475996.15508	  93.00000	   0.05102	   1.11536	   0.21419	   1.13574	 -10.87050
1476023.39706	  93.00000	   0.04042	   1.15104	   0.24560	   1.17695	 -12.04478
1476057.89303	  93.00000	   0.03192	   1.18937	   0.29316	   1.22496	 -13.84656
1476101.44000	  93.00000	   0.02528	   1.22341	   0.34893	   1.27220	 -15.91878
1476156.50595	  93.00000	   0.01999	   1.25130	   0.39981	   1.31362	 -17.71933
1491316.68026	  94.00000	20004.45300	   0.38957	  -0.01337	   0.38980	   1.96569
1491316.82326	  94.00000	15829.12600	   0.39772	   0.00135	   0.39773	  -0.19480
1491316.96526	  94.00000	12516.70300	   0.40776	   0.01200	   0.40794	  -1.68557
1491317.10726	  94.00000	9909.44240	   0.41419	   0.01931	   0.41464	  -2.66956
1491317.27126	  94.00000	7835.48000	   0.42210	   0.02927	   0.42311	  -3.96614
1491317.47226	  94.00000	6217.24610	   0.42990	   0.03265	   0.43114	  -4.34377
1491317.71026	  94.00000	4905.29100	   0.43781	   0.03726	   0.43939	  -4.86430
1491317.94926	  94.00000	3881.27370	   0.44568	   0.03913	   0.44740	  -5.01745
1491318.18726	  94.00000	3070.98270	   0.45425	   0.04491	   0.45647	  -5.64594
1491318.42526	  94.00000	2430.77780	   0.46188	   0.04886	   0.46445	  -6.03881
1491318.66326	  94.00000	1923.15370	   0.47035	   0.05154	   0.47316	  -6.25329
1491318.90126	  94.00000	1522.43580	   0.47658	   0.05287	   0.47950	  -6.33066
1491319.13926	  94.00000	1203.84460	   0.48638	   0.05633	   0.48963	  -6.60638
1491319.37826	  94.00000	 952.86591	   0.49404	   0.05875	   0.49752	  -6.78130
1491319.61626	  94.00000	 754.27557	   0.50318	   0.06138	   0.50691	  -6.95501
1491319.85326	  94.00000	 596.71857	   0.51163	   0.06487	   0.51573	  -7.22615
1491320.09126	  94.00000	 471.96338	   0.52321	   0.06746	   0.52754	  -7.34723
1491320.33026	  94.00000	 373.20856	   0.53199	   0.07098	   0.53670	  -7.59955
1491320.56826	  94.00000	 295.47278	   0.54114	   0.07284	   0.54602	  -7.66575
1491320.80726	  94.00000	 233.87738	   0.55222	   0.07697	   0.55756	  -7.93499
1491321.04526	  94.00000	 185.05922	   0.56266	   0.08139	   0.56851	  -8.23120
1491321.28126	  94.00000	 146.35823	   0.57474	   0.08674	   0.58124	  -8.58209
1491321.51826	  94.00000	 115.77804	   0.58565	   0.09000	   0.59252	  -8.73619
1491321.75226	  94.00000	  91.67210	   0.59703	   0.09706	   0.60487	  -9.23368
1491321.99726	  94.00000	  72.51701	   0.61061	   0.10446	   0.61948	  -9.70754
1491322.22626	  94.00000	  57.36816	   0.62569	   0.11266	   0.63575	 -10.20677
1491322.46326	  94.00000	  45.36290	   0.64201	   0.12328	   0.65374	 -10.86982
1491322.69526	  94.00000	  35.93134	   0.66003	   0.13485	   0.67367	 -11.54680
1491322.94626	  94.00000	  28.40909	   0.68032	   0.14650	   0.69592	 -12.15238
1491323.16026	  94.00000	  22.48202	   0.70627	   0.15761	   0.72364	 -12.58017
1491323.42526	  94.00000	  17.79613	   0.73612	   0.16752	   0.75495	 -12.82055
1491323.67726	  94.00000	  14.06813	   0.77059	   0.17263	   0.78969	 -12.62708
1491323.89326	  94.00000	  11.14480	   0.80328	   0.17458	   0.82203	 -12.26186
1491324.16125	  94.00000	   8.81772	   0.84019	   0.17035	   0.85729	 -11.46141
1491324.33925	  94.00000	   6.97545	   0.87129	   0.16298	   0.88640	 -10.59499
1491324.55725	  94.00000	   5.51730	   0.90024	   0.14792	   0.91231	  -9.33099
1491324.82625	  94.00000	   4.36941	   0.92307	   0.13421	   0.93278	  -8.27268
1491325.16125	  94.00000	   3.45686	   0.94270	   0.11860	   0.95013	  -7.17069
1491325.58025	  94.00000	   2.73547	   0.95898	   0.10512	   0.96472	  -6.25587
1491326.10525	  94.00000	   2.16054	   0.96936	   0.09250	   0.97377	  -5.45071
1491326.76425	  94.00000	   1.70952	   0.97874	   0.08248	   0.98221	  -4.81694
1491327.59325	  94.00000	   1.35352	   0.98526	   0.07426	   0.98806	  -4.31004
1491328.63625	  94.00000	   1.07079	   0.99116	   0.06904	   0.99356	  -3.98430
1491329.95025	  94.00000	   0.84734	   0.99676	   0.06607	   0.99895	  -3.79226
1491331.60525	  94.00000	   0.67072	   1.00121	   0.06472	   1.00330	  -3.69858
1491333.69425	  94.00000	   0.53067	   1.00717	   0.06500	   1.00927	  -3.69250
1491336.33125	  94.00000	   0.41976	   1.01373	   0.06905	   1.01608	  -3.89694
1491339.66224	  94.00000	   0.33183	   1.01955	   0.07683	   1.02244	  -4.30964
1491343.86824	  94.00000	   0.26261	   1.02394	   0.08610	   1.02755	  -4.80632
1491349.17624	  94.00000	   0.20791	   1.02918	   0.09632	   1.03368	  -5.34657
1491355.88123	  94.00000	   0.16452	   1.03716	   0.10766	   1.04273	  -5.92621
1491364.35722	  94.00000	   0.13007	   1.04891	   0.12259	   1.05605	  -6.66595
1491375.04722	  94.00000	   0.10309	   1.06069	   0.14164	   1.07011	  -7.60594
1491388.56120	  94.00000	   0.08153	   1.07541	   0.16242	   1.08761	  -8.58862
1491405.65919	  94.00000	   0.06443	   1.09616	   0.18661	   1.11193	  -9.66124
1491427.24617	  94.00000	   0.05102	   1.12517	   0.21486	   1.14550	 -10.81078
1491454.48815	  94.00000	   0.04042	   1.15862	   0.25611	   1.18659	 -12.46452
1491488.98413	  94.00000	   0.03192	   1.18558	   0.30515	   1.22422	 -14.43362
1491532.53109	  94.00000	   0.02528	   1.20991	   0.34971	   1.25944	 -16.12132
1491587.59705	  94.00000	   0.01999	   1.24272	   0.38727	   1.30166	 -17.30882
1506737.55117	  95.00000	20004.45300	   0.38864	  -0.01229	   0.38884	   1.81093
1506737.69417	  95.00000	15829.12600	   0.39887	   0.00155	   0.39887	  -0.22247
1506737.83617	  95.00000	12516.70300	   0.40699	   0.01150	   0.40715	  -1.61919
1506737.97817	  95.00000	9909.44240	   0.41430	   0.02046	   0.41481	  -2.82779
1506738.14217	  95.00000	7835.48000	   0.42243	   0.02779	   0.42335	  -3.76339
1506738.34317	  95.00000	6217.24610	   0.43008	   0.03285	   0.43133	  -4.36787
1506738.58117	  95.00000	4905.29100	   0.43845	   0.03790	   0.44009	  -4.94081
1506738.82017	  95.00000	3881.27370	   0.44744	   0.04169	   0.44938	  -5.32331
1506739.05817	  95.00000	3070.98270	   0.45318	   0.04505	   0.45542	  -5.67704
1506739.29617	  95.00000	2430.77780	   0.46039	   0.04837	   0.46293	  -5.99808
1506739.53417	  95.00000	1923.15370	   0.47038	   0.05238	   0.47329	  -6.35423
1506739.77217	  95.00000	1522.43580	   0.47825	   0.05371	   0.48126	  -6.40743
1506740.01017	  95.00000	1203.84460	   0.48588	   0.05628	   0.48913	  -6.60668
1506740.24917	  95.00000	 952.86591	   0.49292	   0.05949	   0.49650	  -6.88133
1506740.48717	  95.00000	 754.27557	   0.50378	   0.06177	   0.50755	  -6.99045
1506740.72417	  95.00000	 596.71857	   0.51304	   0.06429	   0.51705	  -7.14215
1506740.96217	  95.00000	 471.96338	   0.52170	   0.06784	   0.52610	  -7.40860
1506741.20117	  95.00000	 373.20856	   0.53162	   0.07036	   0.53625	  -7.53934
1506741.43917	  95.00000	 295.47278	   0.54161	   0.07286	   0.54649	  -7.66118
1506741.67817	  95.00000	 233.87738	   0.55239	   0.07662	   0.55768	  -7.89641
1506741.91617	  95.00000	 185.05922	   0.56248	   0.08154	   0.56836	  -8.24868
1506742.15217	  95.00000	 146.35823	   0.57415	   0.08533	   0.58045	  -8.45361
1506742.38817	  95.00000	 115.77804	   0.58472	   0.09150	   0.59184	  -8.89345
1506742.62317	  95.00000	  91.67210	   0.59800	   0.09716	   0.60584	  -9.22870
1506742.86817	  95.00000	  72.51701	   0.61043	   0.10556	   0.61949	  -9.81096
1506743.09717	  95.00000	  57.36816	   0.62430	   0.11298	   0.63444	 -10.25791
1506743.33417	  95.00000	  45.36290	   0.64277	   0.12332	   0.65449	 -10.86056
1506743.56617	  95.00000	  35.93134	   0.65960	   0.13541	   0.67336	 -11.60107
1506743.81717	  95.00000	  28.40909	   0.68184	   0.14573	   0.69724	 -12.06392
1506744.03117	  95.00000	  22.48202	   0.70639	   0.15813	   0.72387	 -12.61829
1506744.29617	  95.00000	  17.79613	   0.73698	   0.16751	   0.75578	 -12.80528
1506744.54817	  95.00000	  14.06813	   0.77023	   0.17327	   0.78948	 -12.67831
1506744.76417	  95.00000	  11.14480	   0.80476	   0.17410	   0.82337	 -12.20690
1506745.03117	  95.00000	   8.81772	   0.83982	   0.17058	   0.85697	 -11.48135
1506745.21017	  95.00000	   6.97545	   0.87380	   0.16317	   0.88890	 -10.57751
1506745.42817	  95.00000	   5.51730	   0.90025	   0.14747	   0.91225	  -9.30298
1506745.69617	  95.00000	   4.36941	   0.92701	   0.13383	   0.93662	  -8.21514
1506746.03117	  95.00000	   3.45686	   0.94382	   0.11839	   0.95121	  -7.14952
1506746.45016	  95.00000	   2.73547	   0.95915	   0.10454	   0.96483	  -6.22053
1506746.97516	  95.00000	   2.16054	   0.97153	   0.09210	   0.97589	  -5.41549
1506747.63416	  95.00000	   1.70952	   0.97977	   0.08268	   0.98326	  -4.82372
1506748.46316	  95.00000	   1.35352	   0.98657	   0.07489	   0.98941	  -4.34079
1506749.50616	  95.00000	   1.07079	   0.99233	   0.06893	   0.99472	  -3.97380
1506750.82016	  95.00000	   0.84734	   0.99767	   0.06586	   0.99984	  -3.77709
1506752.47516	  95.00000	   0.67072	   1.00283	   0.06491	   1.00493	  -3.70335
1506754.56416	  95.00000	   0.53067	   1.00740	   0.06530	   1.00952	  -3.70865
1506757.20116	  95.00000	   0.41976	   1.01367	   0.06798	   1.01595	  -3.83671
1506760.53215	  95.00000	   0.33183	   1.02065	   0.07456	   1.02337	  -4.17819
1506764.73815	  95.00000	   0.26261	   1.02740	   0.08529	   1.03093	  -4.74530
1506770.04615	  95.00000	   0.20791	   1.03242	   0.09699	   1.03696	  -5.36685
1506776.75114	  95.00000	   0.16452	   1.03823	   0.10958	   1.04399	  -6.02489
1506785.22713	  95.00000	   0.13007	   1.04892	   0.12296	   1.05611	  -6.68621
1506795.91713	  95.00000	   0.10309	   1.06253	   0.14100	   1.07184	  -7.55896
1506809.43112	  95.00000	   0.08153	   1.07734	   0.16315	   1.08963	  -8.61103
1506826.52910	  95.00000	   0.06443	   1.09617	   0.18873	   1.11230	  -9.76887
1506848.11509	  95.00000	   0.05102	   1.11978	   0.21197	   1.13967	 -10.71887
1506875.35806	  95.00000	   0.04042	   1.15548	   0.24533	   1.18124	 -11.98713
1506909.85404	  95.00000	   0.03192	   1.19344	   0.29278	   1.22882	 -13.78371
1506953.40100	  95.00000	   0.02528	   1.22394	   0.34624	   1.27197	 -15.79583
1507008.46696	  95.00000	   0.01999	   1.25359	   0.39424	   1.31413	 -17.45787
1522149.84689	  96.00000	20004.45300	   0.39071	  -0.01207	   0.39090	   1.77012
1522149.98989	  96.00000	15829.12600	   0.39973	   0.00200	   0.39974	  -0.28668
1522150.13189	  96.00000	12516.70300	   0.40584	   0.01179	   0.40601	  -1.66424
1522150.27389	  96.00000	9909.44240	   0.41463	   0.01945	   0.41508	  -2.68638
1522150.43789	  96.00000	7835.48000	   0.42331	   0.02692	   0.42417	  -3.63853
1522150.63889	  96.00000	6217.24610	   0.42996	   0.03275	   0.43120	  -4.35628
1522150.87689	  96.00000	4905.29100	   0.43839	   0.03764	   0.44001	  -4.90754
1522151.11589	  96.00000	3881.27370	   0.44637	   0.04218	   0.44836	  -5.39804
1522151.35389	  96.00000	3070.98270	   0.45290	   0.04403	   0.45503	  -5.55220
1522151.59189	  96.00000	2430.77780	   0.46170	   0.04934	   0.46432	  -6.09987
1522151.82989	  96.00000	1923.15370	   0.46949	   0.05131	   0.47229	  -6.23646
1522152.06789	  96.00000	1522.43580	   0.47816	   0.05492	   0.48130	  -6.55201
1522152.30589	  96.00000	1203.84460	   0.48632	   0.05592	   0.48952	  -6.55981
1522152.54489	  96.00000	 952.86591	   0.49471	   0.05764	   0.49805	  -6.64586
1522152.78289	  96.00000	 754.27557	   0.50425	   0.06223	   0.50807	  -7.03537
1522153.01989	  96.00000	 596.71857	   0.51275	   0.06456	   0.51680	  -7.17687
1522153.25789	  96.00000	 471.96338	   0.52270	   0.06750	   0.52704	  -7.35793
1522153.49689	  96.00000	 373.20856	   0.53202	   0.07051	   0.53668	  -7.54915
1522153.73489	  96.00000	 295.47278	   0.54177	   0.07297	   0.54666	  -7.67054
1522153.97389	  96.00000	 233.87738	   0.55301	   0.07803	   0.55849	  -8.03125
1522154.21189	  96.00000	 185.05922	   0.56229	   0.08037	   0.56801	  -8.13392
1522154.44789	  96.00000	 146.35823	   0.57357	   0.08524	   0.57987	  -8.45294
1522154.68389	  96.00000	 115.77804	   0.58518	   0.09248	   0.59244	  -8.98044
1522154.91889	  96.00000	  91.67210	   0.59828	   0.09799	   0.60625	  -9.30193
1522155.16389	  96.00000	  72.51701	   0.61113	   0.10644	   0.62033	  -9.88044
1522155.39289	  96.00000	  57.36816	   0.62549	   0.11314	   0.63564	 -10.25319
1522155.62989	  96.00000	  45.36290	   0.64031	   0.12270	   0.65196	 -10.84789
1522155.86189	  96.00000	  35.93134	   0.66013	   0.13466	   0.67372	 -11.52973
1522156.11289	  96.00000	  28.40909	   0.68046	   0.14807	   0.69638	 -12.27659
1522156.32689	  96.00000	  22.48202	   0.70706	   0.15872	   0.72466	 -12.65189
1522156.59189	  96.00000	  17.79613	   0.73683	   0.16731	   0.75559	 -12.79292
1522156.84389	  96.00000	  14.06813	   0.77035	   0.17393	   0.78974	 -12.72281
1522157.05989	  96.00000	  11.14480	   0.80542	   0.17612	   0.82445	 -12.33444
1522157.32789	  96.00000	   8.81772	   0.83988	   0.17039	   0.85699	 -11.46794
1522157.50589	  96.00000	   6.97545	   0.87213	   0.15963	   0.88662	 -10.37251
1522157.72389	  96.00000	   5.51730	   0.89961	   0.15017	   0.91206	  -9.47676
1522157.99289	  96.00000	   4.36941	   0.92448	   0.13332	   0.93404	  -8.20633
1522158.32789	  96.00000	   3.45686	   0.94490	   0.11893	   0.95235	  -7.17408
1522158.74689	  96.00000	   2.73547	   0.95883	   0.10591	   0.96466	  -6.30320
1522159.27189	  96.00000	   2.16054	   0.97002	   0.09279	   0.97445	  -5.46390
1522159.93189	  96.00000	   1.70952	   0.97944	   0.08217	   0.98288	  -4.79572
1522160.75989	  96.00000	   1.35352	   0.98614	   0.07505	   0.98900	  -4.35220
1522161.80289	  96.00000	   1.07079	   0.99194	   0.06910	   0.99434	  -3.98494
1522163.11688	  96.00000	   0.84734	   0.99723	   0.06529	   0.99937	  -3.74568
1522164.77188	  96.00000	   0.67072	   1.00283	   0.06466	   1.00491	  -3.68947
1522166.86088	  96.00000	   0.53067	   1.00883	   0.06612	   1.01100	  -3.74982
1522169.49788	  96.00000	   0.41976	   1.01340	   0.07167	   1.01593	  -4.04536
1522172.82888	  96.00000	   0.33183	   1.01787	   0.07689	   1.02077	  -4.32007
1522177.03487	  96.00000	   0.26261	   1.02289	   0.08393	   1.02632	  -4.69091
1522182.34287	  96.00000	   0.20791	   1.03077	   0.09335	   1.03499	  -5.17488
1522189.04786	  96.00000	   0.16452	   1.03937	   0.10621	   1.04478	  -5.83469
1522197.52386	  96.00000	   0.13007	   1.04937	   0.12203	   1.05644	  -6.63305
1522208.21385	  96.00000	   0.10309	   1.06213	   0.13912	   1.07120	  -7.46197
1522221.72784	  96.00000	   0.08153	   1.08190	   0.16028	   1.09371	  -8.42711
1522238.82583	  96.00000	   0.06443	   1.10599	   0.18899	   1.12202	  -9.69683
1522260.41281	  96.00000	   0.05102	   1.13028	   0.22687	   1.15282	 -11.34948
1522287.65479	  96.00000	   0.04042	   1.14937	   0.26662	   1.17989	 -13.05973
1522322.15076	  96.00000	   0.03192	   1.17106	   0.30180	   1.20933	 -14.45164
1522365.69773	  96.00000	   0.02528	   1.20411	   0.33362	   1.24947	 -15.48611
1522420.76368	  96.00000	   0.01999	   1.24826	   0.37149	   1.30236	 -16.57343
1537559.53222	  97.00000	20004.45300	   0.39079	  -0.01281	   0.39100	   1.87794
1537559.67522	  97.00000	15829.12600	   0.39934	   0.00074	   0.39934	  -0.10637
1537559.81722	  97.00000	12516.70300	   0.40722	   0.01177	   0.40739	  -1.65598
1537559.95922	  97.00000	9909.44240	   0.41510	   0.02011	   0.41559	  -2.77347
1537560.12322	  97.00000	7835.48000	   0.42333	   0.02753	   0.42423	  -3.72053
1537560.32422	  97.00000	6217.24610	   0.43121	   0.03262	   0.43244	  -4.32656
1537560.56222	  97.00000	4905.29100	   0.43833	   0.03665	   0.43986	  -4.77989
1537560.80122	  97.00000	3881.27370	   0.44645	   0.04213	   0.44843	  -5.39044
1537561.03922	  97.00000	3070.98270	   0.45487	   0.04469	   0.45706	  -5.61062
1537561.27722	  97.00000	2430.77780	   0.46140	   0.04892	   0.46398	  -6.05183
1537561.51522	  97.00000	1923.15370	   0.46828	   0.05156	   0.47111	  -6.28285
1537561.75322	  97.00000	1522.43580	   0.47652	   0.05416	   0.47959	  -6.48416
1537561.99122	  97.00000	1203.84460	   0.48685	   0.05623	   0.49009	  -6.58850
1537562.23022	  97.00000	 952.86591	   0.49423	   0.05915	   0.49776	  -6.82494
1537562.46822	  97.00000	 754.27557	   0.50527	   0.06088	   0.50893	  -6.87068
1537562.70522	  97.00000	 596.71857	   0.51350	   0.06474	   0.51756	  -7.18545
1537562.94322	  97.00000	 471.96338	   0.52369	   0.06621	   0.52786	  -7.20584
1537563.18222	  97.00000	 373.20856	   0.53135	   0.07030	   0.53598	  -7.53667
1537563.42022	  97.00000	 295.47278	   0.54346	   0.07282	   0.54831	  -7.63159
1537563.65922	  97.00000	 233.87738	   0.55331	   0.07695	   0.55863	  -7.91746
1537563.89722	  97.00000	 185.05922	   0.56277	   0.08149	   0.56864	  -8.23920
1537564.13322	  97.00000	 146.35823	   0.57376	   0.08589	   0.58016	  -8.51403
1537564.36922	  97.00000	 115.77804	   0.58566	   0.09160	   0.59278	  -8.88934
1537564.60422	  97.00000	  91.67210	   0.59770	   0.09636	   0.60542	  -9.15796
1537564.84922	  97.00000	  72.51701	   0.61036	   0.10478	   0.61929	  -9.74055
1537565.07822	  97.00000	  57.36816	   0.62528	   0.11313	   0.63544	 -10.25540
1537565.31522	  97.00000	  45.36290	   0.64070	   0.12417	   0.65262	 -10.96787
1537565.54722	  97.00000	  35.93134	   0.66076	   0.13383	   0.67417	 -11.44975
1537565.79822	  97.00000	  28.40909	   0.68068	   0.14555	   0.69607	 -12.06985
1537566.01222	  97.00000	  22.48202	   0.70660	   0.15865	   0.72419	 -12.65435
1537566.27722	  97.00000	  17.79613	   0.73727	   0.16830	   0.75623	 -12.85858
1537566.52922	  97.00000	  14.06813	   0.76919	   0.17422	   0.78867	 -12.76177
1537566.74522	  97.00000	  11.14480	   0.80534	   0.17540	   0.82422	 -12.28700
1537567.01322	  97.00000	   8.81772	   0.84017	   0.17158	   0.85751	 -11.54238
1537567.19122	  97.00000	   6.97545	   0.87322	   0.15967	   0.88770	 -10.36202
1537567.40922	  97.00000	   5.51730	   0.89930	   0.14844	   0.91147	  -9.37271
1537567.67822	  97.00000	   4.36941	   0.92502	   0.13361	   0.93462	  -8.21909
1537568.01322	  97.00000	   3.45686	   0.94488	   0.11957	   0.95241	  -7.21217
1537568.43221	  97.00000	   2.73547	   0.95919	   0.10451	   0.96487	  -6.21827
1537568.95721	  97.00000	   2.16054	   0.97108	   0.09181	   0.97541	  -5.40102
1537569.61621	  97.00000	   1.70952	   0.98040	   0.08293	   0.98390	  -4.83502
1537570.44521	  97.00000	   1.35352	   0.98825	   0.07537	   0.99112	  -4.36116
1537571.48821	  97.00000	   1.07079	   0.99331	   0.06984	   0.99576	  -4.02183
1537572.80221	  97.00000	   0.84734	   0.99803	   0.06582	   1.00020	  -3.77310
1537574.45721	  97.00000	   0.67072	   1.00333	   0.06525	   1.00545	  -3.72093
1537576.54621	  97.00000	   0.53067	   1.00802	   0.06589	   1.01017	  -3.73983
1537579.18321	  97.00000	   0.41976	   1.01278	   0.06860	   1.01510	  -3.87507
1537582.51420	  97.00000	   0.33183	   1.01904	   0.07347	   1.02169	  -4.12383
1537586.72020	  97.00000	   0.26261	   1.02730	   0.08186	   1.03055	  -4.55616
1537592.02820	  97.00000	   0.20791	   1.03580	   0.09486	   1.04013	  -5.23274
1537598.73319	  97.00000	   0.16452	   1.04255	   0.11068	   1.04841	  -6.05996
1537607.20918	  97.00000	   0.13007	   1.04978	   0.12671	   1.05740	  -6.88215
1537617.89918	  97.00000	   0.10309	   1.06039	   0.14291	   1.06997	  -7.67539
1537631.41317	  97.00000	   0.08153	   1.07664	   0.16335	   1.08896	  -8.62699
1537648.51115	  97.00000	   0.06443	   1.09697	   0.18863	   1.11307	  -9.75715
1537670.09814	  97.00000	   0.05102	   1.11672	   0.21594	   1.13740	 -10.94430
1537697.34011	  97.00000	   0.04042	   1.14403	   0.24397	   1.16975	 -12.03819
1537731.83609	  97.00000	   0.03192	   1.18427	   0.27834	   1.21654	 -13.22635
1537775.38305	  97.00000	   0.02528	   1.22992	   0.32648	   1.27252	 -14.86617
1537830.44901	  97.00000	   0.01999	   1.27167	   0.38568	   1.32887	 -16.87167
1552955.66277	  98.00000	20004.45300	   0.38980	  -0.01337	   0.39003	   1.96520
1552955.80577	  98.00000	15829.12600	   0.39949	   0.00156	   0.39949	  -0.22411
1552955.94777	  98.00000	12516.70300	   0.40761	   0.01151	   0.40777	  -1.61732
1552956.08977	  98.00000	9909.44240	   0.41552	   0.02125	   0.41606	  -2.92716
1552956.25377	  98.00000	7835.48000	   0.42288	   0.02753	   0.42377	  -3.72520
1552956.45477	  98.00000	6217.24610	   0.43020	   0.03270	   0.43144	  -4.34676
1552956.69277	  98.00000	4905.29100	   0.43759	   0.03831	   0.43927	  -5.00387
1552956.93177	  98.00000	3881.27370	   0.44521	   0.04000	   0.44700	  -5.13349
1552957.16977	  98.00000	3070.98270	   0.45495	   0.04550	   0.45722	  -5.71182
1552957.40777	  98.00000	2430.77780	   0.46030	   0.04855	   0.46286	  -6.02116
1552957.64577	  98.00000	1923.15370	   0.47013	   0.05156	   0.47295	  -6.25862
1552957.88377	  98.00000	1522.43580	   0.47771	   0.05296	   0.48064	  -6.32599
1552958.12177	  98.00000	1203.84460	   0.48639	   0.05627	   0.48963	  -6.59898
1552958.36077	  98.00000	 952.86591	   0.49400	   0.05997	   0.49763	  -6.92154
1552958.59877	  98.00000	 754.27557	   0.50377	   0.06152	   0.50751	  -6.96209
1552958.83577	  98.00000	 596.71857	   0.51314	   0.06541	   0.51729	  -7.26395
1552959.07377	  98.00000	 471.96338	   0.52245	   0.06670	   0.52669	  -7.27500
1552959.31277	  98.00000	 373.20856	   0.53300	   0.06944	   0.53750	  -7.42251
1552959.55077	  98.00000	 295.47278	   0.54267	   0.07381	   0.54767	  -7.74561
1552959.78976	  98.00000	 233.87738	   0.55130	   0.07666	   0.55661	  -7.91679
1552960.02776	  98.00000	 185.05922	   0.56323	   0.08155	   0.56911	  -8.23894
1552960.26376	  98.00000	 146.35823	   0.57436	   0.08549	   0.58069	  -8.46626
1552960.50076	  98.00000	 115.77804	   0.58589	   0.09181	   0.59304	  -8.90550
1552960.73476	  98.00000	  91.67210	   0.59814	   0.09672	   0.60591	  -9.18509
1552960.97976	  98.00000	  72.51701	   0.61252	   0.10373	   0.62124	  -9.61165
1552961.20876	  98.00000	  57.36816	   0.62567	   0.11291	   0.63578	 -10.22957
1552961.44576	  98.00000	  45.36290	   0.64136	   0.12468	   0.65336	 -11.00140
1552961.67776	  98.00000	  35.93134	   0.66003	   0.13402	   0.67350	 -11.47825
1552961.92876	  98.00000	  28.40909	   0.68120	   0.14613	   0.69669	 -12.10742
1552962.14276	  98.00000	  22.48202	   0.70733	   0.15851	   0.72488	 -12.63131
1552962.40776	  98.00000	  17.79613	   0.73706	   0.16800	   0.75596	 -12.84063
1552962.65976	  98.00000	  14.06813	   0.77130	   0.17567	   0.79105	 -12.83096
1552962.87576	  98.00000	  11.14480	   0.80512	   0.17643	   0.82422	 -12.36027
1552963.14376	  98.00000	   8.81772	   0.84234	   0.17287	   0.85990	 -11.59760
1552963.32176	  98.00000	   6.97545	   0.87288	   0.16188	   0.88776	 -10.50638
1552963.53976	  98.00000	   5.51730	   0.90145	   0.14986	   0.91382	  -9.43860
1552963.80876	  98.00000	   4.36941	   0.92651	   0.13365	   0.93610	  -8.20845
1552964.14376	  98.00000	   3.45686	   0.94684	   0.11954	   0.95436	  -7.19554
1552964.56276	  98.00000	   2.73547	   0.96056	   0.10611	   0.96640	  -6.30379
1552965.08776	  98.00000	   2.16054	   0.97160	   0.09345	   0.97609	  -5.49367
1552965.74676	  98.00000	   1.70952	   0.98099	   0.08302	   0.98450	  -4.83747
1552966.57576	  98.00000	   1.35352	   0.98779	   0.07501	   0.99064	  -4.34244
1552967.61876	  98.00000	   1.07079	   0.99398	   0.06943	   0.99640	  -3.99577
1552968.93276	  98.00000	   0.84734	   0.99979	   0.06589	   1.00196	  -3.77059
1552970.58776	  98.00000	   0.67072	   1.00536	   0.06471	   1.00744	  -3.68267
1552972.67675	  98.00000	   0.53067	   1.01123	   0.06691	   1.01344	  -3.78560
1552975.31375	  98.00000	   0.41976	   1.01509	   0.07109	   1.01758	  -4.00579
1552978.64475	  98.00000	   0.33183	   1.01914	   0.07664	   1.02202	  -4.30040
1552982.85075	  98.00000	   0.26261	   1.02488	   0.08343	   1.02827	  -4.65395
1552988.15874	  98.00000	   0.20791	   1.03259	   0.09321	   1.03679	  -5.15787
1552994.86374	  98.00000	   0.16452	   1.04152	   0.10623	   1.04693	  -5.82373
1553003.33973	  98.00000	   0.13007	   1.05131	   0.12162	   1.05832	  -6.59910
1553014.02972	  98.00000	   0.10309	   1.06484	   0.13850	   1.07381	  -7.41069
1553027.54371	  98.00000	   0.08153	   1.08450	   0.16069	   1.09634	  -8.42825
1553044.64170	  98.00000	   0.06443	   1.10816	   0.19058	   1.12443	  -9.75803
1553066.22868	  98.00000	   0.05102	   1.12941	   0.22855	   1.15230	 -11.43998
1553093.47066	  98.00000	   0.04042	   1.14731	   0.26548	   1.17762	 -13.02877
1553127.96663	  98.00000	   0.03192	   1.17057	   0.29633	   1.20749	 -14.20616
1553171.51360	  98.00000	   0.02528	   1.20656	   0.32852	   1.25049	 -15.23103
1553226.57956	  98.00000	   0.01999	   1.25312	   0.36805	   1.30605	 -16.36803
1568344.96152	  99.00000	20004.45300	   0.39119	  -0.01132	   0.39135	   1.65812
1568345.10452	  99.00000	15829.12600	   0.39935	   0.00198	   0.39936	  -0.28472
1568345.24652	  99.00000	12516.70300	   0.40794	   0.01316	   0.40815	  -1.84810
1568345.38852	  99.00000	9909.44240	   0.41582	   0.02114	   0.41635	  -2.91094
1568345.55252	  99.00000	7835.48000	   0.42343	   0.02809	   0.42436	  -3.79517
1568345.75352	  99.00000	6217.24610	   0.43100	   0.03393	   0.43234	  -4.50116
1568345.99152	  99.00000	4905.29100	   0.43941	   0.03732	   0.44100	  -4.85437
1568346.23052	  99.00000	3881.27370	   0.44697	   0.04111	   0.44886	  -5.25451
1568346.46852	  99.00000	3070.98270	   0.45458	   0.04517	   0.45681	  -5.67429
1568346.70652	  99.00000	2430.77780	   0.46211	   0.04798	   0.46460	  -5.92823
1568346.94452	  99.00000	1923.15370	   0.46958	   0.05140	   0.47238	  -6.24677
1568347.18252	  99.00000	1522.43580	   0.47884	   0.05497	   0.48198	  -6.54857
1568347.42052	  99.00000	1203.84460	   0.48682	   0.05688	   0.49013	  -6.66423
1568347.65952	  99.00000	 952.86591	   0.49462	   0.05994	   0.49824	  -6.90970
1568347.89752	  99.00000	 754.27557	   0.50370	   0.06212	   0.50752	  -7.03106
1568348.13452	  99.00000	 596.71857	   0.51413	   0.06546	   0.51828	  -7.25548
1568348.37252	  99.00000	 471.96338	   0.52253	   0.06853	   0.52701	  -7.47212
1568348.61152	  99.00000	 373.20856	   0.53355	   0.07059	   0.53820	  -7.53681
1568348.84952	  99.00000	 295.47278	   0.54424	   0.07203	   0.54898	  -7.53890
1568349.08852	  99.00000	 233.87738	   0.55360	   0.07548	   0.55872	  -7.76363
1568349.32652	  99.00000	 185.05922	   0.56374	   0.08156	   0.56960	  -8.23185
1568349.56252	  99.00000	 146.35823	   0.57638	   0.08623	   0.58279	  -8.50826
1568349.79952	  99.00000	 115.77804	   0.58662	   0.09156	   0.59373	  -8.87137
1568350.03352	  99.00000	  91.67210	   0.59708	   0.09994	   0.60539	  -9.50174
1568350.27852	  99.00000	  72.51701	   0.61192	   0.10491	   0.62084	  -9.72823
1568350.50752	  99.00000	  57.36816	   0.62642	   0.11515	   0.63691	 -10.41594
1568350.74452	  99.00000	  45.36290	   0.64139	   0.12376	   0.65322	 -10.92175
1568350.97652	  99.00000	  35.93134	   0.66022	   0.13556	   0.67399	 -11.60280
1568351.22752	  99.00000	  28.40909	   0.68252	   0.14707	   0.69818	 -12.16039
1568351.44152	  99.00000	  22.48202	   0.70927	   0.16013	   0.72712	 -12.72256
1568351.70652	  99.00000	  17.79613	   0.73945	   0.16972	   0.75867	 -12.92644
1568351.95852	  99.00000	  14.06813	   0.77226	   0.17539	   0.79192	 -12.79535
1568352.17452	  99.00000	  11.14480	   0.80812	   0.17717	   0.82732	 -12.36562
1568352.44252	  99.00000	   8.81772	   0.84224	   0.17208	   0.85964	 -11.54743
1568352.62052	  99.00000	   6.97545	   0.87283	   0.16440	   0.88818	 -10.66690
1568352.83852	  99.00000	   5.51730	   0.90382	   0.15231	   0.91657	  -9.56571
1568353.10752	  99.00000	   4.36941	   0.92766	   0.13504	   0.93744	  -8.28250
1568353.44252	  99.00000	   3.45686	   0.94942	   0.12031	   0.95701	  -7.22205
1568353.86152	  99.00000	   2.73547	   0.96342	   0.10688	   0.96933	  -6.33050
1568354.38652	  99.00000	   2.16054	   0.97477	   0.09374	   0.97927	  -5.49304
1568355.04552	  99.00000	   1.70952	   0.98410	   0.08371	   0.98766	  -4.86226
1568355.87452	  99.00000	   1.35352	   0.99156	   0.07526	   0.99441	  -4.34028
1568356.91751	  99.00000	   1.07079	   0.99716	   0.07059	   0.99965	  -4.04944
1568358.23151	  99.00000	   0.84734	   1.00212	   0.06588	   1.00428	  -3.76116
1568359.88651	  99.00000	   0.67072	   1.00718	   0.06486	   1.00927	  -3.68455
1568361.97551	  99.00000	   0.53067	   1.01334	   0.06611	   1.01550	  -3.73275
1568364.61251	  99.00000	   0.41976	   1.01950	   0.07067	   1.02195	  -3.96530
1568367.94351	  99.00000	   0.33183	   1.02385	   0.07794	   1.02682	  -4.35346
1568372.14950	  99.00000	   0.26261	   1.02807	   0.08543	   1.03162	  -4.74998
1568377.45750	  99.00000	   0.20791	   1.03507	   0.09370	   1.03930	  -5.17252
1568384.16249	  99.00000	   0.16452	   1.04480	   0.10599	   1.05016	  -5.79262
1568392.63849	  99.00000	   0.13007	   1.05491	   0.12231	   1.06198	  -6.61376
1568403.32848	  99.00000	   0.10309	   1.06651	   0.14037	   1.07571	  -7.49809
1568416.84247	  99.00000	   0.08153	   1.08355	   0.15985	   1.09528	  -8.39222
1568433.94046	  99.00000	   0.06443	   1.10692	   0.18593	   1.12243	  -9.53508
1568455.52744	  99.00000	   0.05102	   1.13565	   0.22032	   1.15682	 -10.97942
1568482.76942	  99.00000	   0.04042	   1.15931	   0.26250	   1.18866	 -12.75830
1568517.26539	  99.00000	   0.03192	   1.18033	   0.30294	   1.21859	 -14.39472
1568560.81236	  99.00000	   0.02528	   1.20962	   0.33721	   1.25574	 -15.57709
1568615.87831	  99.00000	   0.01999	   1.25154	   0.37108	   1.30539	 -16.51513
1583726.17849	 100.00000	20004.45300	   0.38982	  -0.01153	   0.38999	   1.69453
1583726.32149	 100.00000	15829.12600	   0.39870	   0.00135	   0.39870	  -0.19340
1583726.46349	 100.00000	12516.70300	   0.40909	   0.01266	   0.40929	  -1.77191
1583726.60549	 100.00000	9909.44240	   0.41599	   0.02096	   0.41652	  -2.88405
1583726.76949	 100.00000	7835.48000	   0.42374	   0.02754	   0.42463	  -3.71861
1583726.97049	 100.00000	6217.24610	   0.43170	   0.03407	   0.43304	  -4.51215
1583727.20849	 100.00000	4905.29100	   0.43829	   0.03840	   0.43997	  -5.00711
1583727.44749	 100.00000	3881.27370	   0.44765	   0.04123	   0.44954	  -5.26213
1583727.68549	 100.00000	3070.98270	   0.45490	   0.04537	   0.45716	  -5.69523
1583727.92349	 100.00000	2430.77780	   0.46153	   0.04836	   0.46406	  -5.98121
1583728.16149	 100.00000	1923.15370	   0.47209	   0.05062	   0.47480	  -6.11981
1583728.39949	 100.00000	1522.43580	   0.47908	   0.05358	   0.48206	  -6.38108
1583728.63749	 100.00000	1203.84460	   0.48834	   0.05689	   0.49164	  -6.64507
1583728.87649	 100.00000	 952.86591	   0.49581	   0.06054	   0.49950	  -6.96099
1583729.11449	 100.00000	 754.27557	   0.50570	   0.06260	   0.50956	  -7.05622
1583729.35149	 100.00000	 596.71857	   0.51330	   0.06433	   0.51731	  -7.14354
1583729.58949	 100.00000	 471.96338	   0.52392	   0.06789	   0.52830	  -7.38378
1583729.82849	 100.00000	 373.20856	   0.53337	   0.06978	   0.53792	  -7.45372
1583730.06649	 100.00000	 295.47278	   0.54438	   0.07262	   0.54920	  -7.59828
1583730.30549	 100.00000	 233.87738	   0.55401	   0.07815	   0.55950	  -8.02917
1583730.54349	 100.00000	 185.05922	   0.56432	   0.08222	   0.57028	  -8.28969
1583730.77949	 100.00000	 146.35823	   0.57410	   0.08717	   0.58068	  -8.63369
1583731.01649	 100.00000	 115.77804	   0.58813	   0.09257	   0.59537	  -8.94445
1583731.25049	 100.00000	  91.67210	   0.59823	   0.09850	   0.60629	  -9.34992
1583731.49549	 100.00000	  72.51701	   0.61153	   0.10549	   0.62056	  -9.78710
1583731.72449	 100.00000	  57.36816	   0.62574	   0.11213	   0.63571	 -10.15912
1583731.96149	 100.00000	  45.36290	   0.64337	   0.12531	   0.65546	 -11.02144
1583732.19349	 100.00000	  35.93134	   0.66130	   0.13496	   0.67493	 -11.53449
1583732.44449	 100.00000	  28.40909	   0.68414	   0.14744	   0.69985	 -12.16176
1583732.65849	 100.00000	  22.48202	   0.70975	   0.15930	   0.72740	 -12.65011
1583732.92349	 100.00000	  17.79613	   0.73817	   0.16927	   0.75732	 -12.91497
1583733.17549	 100.00000	  14.06813	   0.77269	   0.17596	   0.79247	 -12.82908
1583733.39149	 100.00000	  11.14480	   0.80910	   0.17802	   0.82845	 -12.40884
1583733.65949	 100.00000	   8.81772	   0.84386	   0.17371	   0.86156	 -11.63187
1583733.83749	 100.00000	   6.97545	   0.87576	   0.16584	   0.89133	 -10.72279
1583734.05549	 100.00000	   5.51730	   0.90593	   0.15123	   0.91847	  -9.47741
1583734.32449	 100.00000	   4.36941	   0.92947	   0.13775	   0.93962	  -8.42992
1583734.65949	 100.00000	   3.45686	   0.94864	   0.12134	   0.95637	  -7.28913
1583735.07848	 100.00000	   2.73547	   0.96582	   0.10767	   0.97180	  -6.36082
1583735.60348	 100.00000	   2.16054	   0.97699	   0.09543	   0.98164	  -5.57879
1583736.26248	 100.00000	   1.70952	   0.98546	   0.08434	   0.98906	  -4.89194
1583737.09148	 100.00000	   1.35352	   0.99296	   0.07561	   0.99584	  -4.35470
1583738.13448	 100.00000	   1.07079	   0.99936	   0.07014	   1.00182	  -4.01453
1583739.44848	 100.00000	   0.84734	   1.00491	   0.06665	   1.00712	  -3.79458
1583741.10348	 100.00000	   0.67072	   1.00938	   0.06556	   1.01151	  -3.71602
1583743.19248	 100.00000	   0.53067	   1.01493	   0.06536	   1.01704	  -3.68481
1583745.82948	 100.00000	   0.41976	   1.02164	   0.06921	   1.02398	  -3.87548
1583749.16047	 100.00000	   0.33183	   1.02695	   0.07633	   1.02978	  -4.25094
1583753.36647	 100.00000	   0.26261	   1.03222	   0.08619	   1.03581	  -4.77316
1583758.67447	 100.00000	   0.20791	   1.03745	   0.09585	   1.04187	  -5.27842
1583765.37946	 100.00000	   0.16452	   1.04573	   0.10695	   1.05118	  -5.83926
1583773.85545	 100.00000	   0.13007	   1.05755	   0.12179	   1.06454	  -6.56919
1583784.54545	 100.00000	   0.10309	   1.06937	   0.14078	   1.07860	  -7.49957
1583798.05944	 100.00000	   0.08153	   1.08384	   0.16207	   1.09589	  -8.50480
1583815.15742	 100.00000	   0.06443	   1.10425	   0.18593	   1.11979	  -9.55772
1583836.74441	 100.00000	   0.05102	   1.13290	   0.21343	   1.15283	 -10.66891
1583863.98638	 100.00000	   0.04042	   1.16553	   0.25333	   1.19274	 -12.26265
1583898.48236	 100.00000	   0.03192	   1.19482	   0.30174	   1.23233	 -14.17330
1583942.02932	 100.00000	   0.02528	   1.21937	   0.34508	   1.26726	 -15.80160
1583997.09528	 100.00000	   0.01999	   1.25320	   0.38088	   1.30980	 -16.90553
1599094.73728	 101.00000	20004.45300	   0.39157	  -0.01108	   0.39172	   1.62062
1599094.88028	 101.00000	15829.12600	   0.39998	   0.00192	   0.39998	  -0.27491
1599095.02228	 101.00000	12516.70300	   0.40885	   0.01303	   0.40906	  -1.82592
1599095.16428	 101.00000	9909.44240	   0.41677	   0.02123	   0.41731	  -2.91549
1599095.32828	 101.00000	7835.48000	   0.42508	   0.02852	   0.42603	  -3.83889
1599095.52928	 101.00000	6217.24610	   0.43255	   0.03375	   0.43387	  -4.46134
1599095.76728	 101.00000	4905.29100	   0.43851	   0.03945	   0.44028	  -5.14112
1599096.00628	 101.00000	3881.27370	   0.44668	   0.04158	   0.44861	  -5.31777
1599096.24428	 101.00000	3070.98270	   0.45491	   0.04578	   0.45721	  -5.74719
1599096.48228	 101.00000	2430.77780	   0.46384	   0.04907	   0.46643	  -6.03868
1599096.72028	 101.00000	1923.15370	   0.47206	   0.05273	   0.47500	  -6.37391
1599096.95828	 101.00000	1522.43580	   0.47906	   0.05402	   0.48210	  -6.43382
1599097.19628	 101.00000	1203.84460	   0.48836	   0.05673	   0.49165	  -6.62588
1599097.43428	 101.00000	 952.86591	   0.49688	   0.05936	   0.50042	  -6.81229
1599097.67328	 101.00000	 754.27557	   0.50620	   0.06242	   0.51004	  -7.02910
1599097.91028	 101.00000	 596.71857	   0.51492	   0.06471	   0.51897	  -7.16242
1599098.14827	 101.00000	 471.96338	   0.52622	   0.06737	   0.53051	  -7.29598
1599098.38727	 101.00000	 373.20856	   0.53351	   0.07026	   0.53812	  -7.50274
1599098.62427	 101.00000	 295.47278	   0.54376	   0.07402	   0.54878	  -7.75126
1599098.86427	 101.00000	 233.87738	   0.55530	   0.07651	   0.56055	  -7.84502
1599099.10227	 101.00000	 185.05922	   0.56596	   0.08152	   0.57180	  -8.19624
1599099.33827	 101.00000	 146.35823	   0.57646	   0.08634	   0.58289	  -8.51843
1599099.57427	 101.00000	 115.77804	   0.58706	   0.08989	   0.59390	  -8.70553
1599099.80927	 101.00000	  91.67210	   0.60165	   0.09904	   0.60975	  -9.34807
1599100.05427	 101.00000	  72.51701	   0.61345	   0.10559	   0.62247	  -9.76618
1599100.28327	 101.00000	  57.36816	   0.62834	   0.11310	   0.63844	 -10.20401
1599100.52027	 101.00000	  45.36290	   0.64408	   0.12460	   0.65602	 -10.94889
1599100.75227	 101.00000	  35.93134	   0.66238	   0.13499	   0.67600	 -11.51854
1599101.00227	 101.00000	  28.40909	   0.68302	   0.14853	   0.69899	 -12.26890
1599101.21727	 101.00000	  22.48202	   0.71017	   0.15982	   0.72794	 -12.68298
1599101.48227	 101.00000	  17.79613	   0.73916	   0.17043	   0.75855	 -12.98408
1599101.73427	 101.00000	  14.06813	   0.77313	   0.17564	   0.79283	 -12.79923
1599101.95027	 101.00000	  11.14480	   0.80614	   0.17780	   0.82552	 -12.43787
1599102.21727	 101.00000	   8.81772	   0.84258	   0.17319	   0.86020	 -11.61498
1599102.39527	 101.00000	   6.97545	   0.87836	   0.16564	   0.89384	 -10.67934
1599102.61427	 101.00000	   5.51730	   0.90330	   0.15035	   0.91573	  -9.45025
1599102.88327	 101.00000	   4.36941	   0.93054	   0.13746	   0.94064	  -8.40304
1599103.21827	 101.00000	   3.45686	   0.94858	   0.12244	   0.95645	  -7.35488
1599103.63727	 101.00000	   2.73547	   0.96521	   0.10647	   0.97107	  -6.29489
