Repository: kbm2110/Battery_Diagnostics_Thesis

# Battery_Diagnostics_Thesis
 Data-driven battery diagnostics using EIS

**Author:** Bala Manikanta Yaswanth Kanagarla
**Institution:** Technische Hochschule Ingolstadt (THI)
**Supervisor:** Prof. Dr. H.-G. Schweiger

## Overview

This project implements a machine learning framework for 
non-invasive State of Health (SoH) estimation of lithium-ion 
batteries using Electrochemical Impedance Spectroscopy (EIS).

Eight physically interpretable features are extracted from 
impedance spectra and used to train six ML models under a 
strict cell-level train-test split. The stacking ensemble 
achieves R² = 0.9122 and RMSE = 0.0234 on completely unseen 
cells.

---

File: data/EIS/EIS_state_V_35C01.txt (part 12 of 39)
time/s	           cycle number	freq/Hz	           Re(Z)/Ohm	  -Im(Z)/Ohm	   |Z|/Ohm	   Phase(Z)/deg
1421003.37720	  93.00000	 115.77804	   0.48899	   0.10679	   0.50052	 -12.31895
1421003.61220	  93.00000	  91.67210	   0.50477	   0.11458	   0.51761	 -12.78916
1421003.85720	  93.00000	  72.51701	   0.52297	   0.12219	   0.53706	 -13.15095
1421004.08620	  93.00000	  57.36816	   0.54250	   0.13072	   0.55802	 -13.54785
1421004.32320	  93.00000	  45.36290	   0.56599	   0.13816	   0.58261	 -13.71801
1421004.55519	  93.00000	  35.93134	   0.59117	   0.14450	   0.60857	 -13.73507
1421004.80519	  93.00000	  28.40909	   0.61797	   0.14740	   0.63530	 -13.41561
1421005.02019	  93.00000	  22.48202	   0.64717	   0.14697	   0.66365	 -12.79443
1421005.28519	  93.00000	  17.79613	   0.67634	   0.14194	   0.69108	 -11.85205
1421005.53719	  93.00000	  14.06813	   0.70163	   0.13198	   0.71393	 -10.65344
1421005.75319	  93.00000	  11.14480	   0.72377	   0.12014	   0.73367	  -9.42498
1421006.02019	  93.00000	   8.81772	   0.74260	   0.10625	   0.75016	  -8.14262
1421006.19919	  93.00000	   6.97545	   0.75703	   0.09281	   0.76269	  -6.98921
1421006.41719	  93.00000	   5.51730	   0.76718	   0.08170	   0.77152	  -6.07897
1421006.68619	  93.00000	   4.36941	   0.77639	   0.07061	   0.77959	  -5.19685
1421007.02119	  93.00000	   3.45686	   0.78319	   0.06176	   0.78563	  -4.50910
1421007.44019	  93.00000	   2.73547	   0.78779	   0.05618	   0.78979	  -4.07874
1421007.96519	  93.00000	   2.16054	   0.79329	   0.05057	   0.79490	  -3.64756
1421008.62419	  93.00000	   1.70952	   0.79837	   0.04731	   0.79977	  -3.39113
1421009.45319	  93.00000	   1.35352	   0.80145	   0.04493	   0.80271	  -3.20862
1421010.49619	  93.00000	   1.07079	   0.80501	   0.04456	   0.80624	  -3.16796
1421011.81019	  93.00000	   0.84734	   0.80920	   0.04465	   0.81043	  -3.15830
1421013.46519	  93.00000	   0.67072	   0.81327	   0.04667	   0.81461	  -3.28451
1421015.55419	  93.00000	   0.53067	   0.81710	   0.05001	   0.81863	  -3.50270
1421018.19118	  93.00000	   0.41976	   0.82028	   0.05439	   0.82208	  -3.79326
1421021.52218	  93.00000	   0.33183	   0.82441	   0.05986	   0.82658	  -4.15292
1421025.72818	  93.00000	   0.26261	   0.83088	   0.06695	   0.83357	  -4.60694
1421031.03617	  93.00000	   0.20791	   0.83787	   0.07629	   0.84133	  -5.20240
1421037.74117	  93.00000	   0.16452	   0.84506	   0.08855	   0.84968	  -5.98221
1421046.21716	  93.00000	   0.13007	   0.85329	   0.10098	   0.85925	  -6.74889
1421056.90715	  93.00000	   0.10309	   0.86509	   0.11575	   0.87280	  -7.62127
1421070.42114	  93.00000	   0.08153	   0.88110	   0.13562	   0.89147	  -8.75049
1421087.51913	  93.00000	   0.06443	   0.89896	   0.16231	   0.91349	 -10.23476
1421109.10511	  93.00000	   0.05102	   0.91295	   0.19230	   0.93298	 -11.89482
1421136.34809	  93.00000	   0.04042	   0.92889	   0.22043	   0.95468	 -13.34955
1421170.84407	  93.00000	   0.03192	   0.95440	   0.24723	   0.98590	 -14.52274
1421214.39103	  93.00000	   0.02528	   0.98708	   0.28004	   1.02603	 -15.83869
1421269.45599	  93.00000	   0.01999	   1.02470	   0.31825	   1.07299	 -17.25365
1435735.51991	  94.00000	20004.45300	   0.27707	  -0.02580	   0.27826	   5.32033
1435735.66291	  94.00000	15829.12600	   0.28420	  -0.00891	   0.28434	   1.79562
1435735.80491	  94.00000	12516.70300	   0.29119	   0.00287	   0.29121	  -0.56512
1435735.94691	  94.00000	9909.44240	   0.29715	   0.01319	   0.29744	  -2.54252
1435736.11091	  94.00000	7835.48000	   0.30494	   0.02203	   0.30573	  -4.13139
1435736.31191	  94.00000	6217.24610	   0.31130	   0.02899	   0.31265	  -5.32020
1435736.54991	  94.00000	4905.29100	   0.31895	   0.03569	   0.32094	  -6.38433
1435736.78891	  94.00000	3881.27370	   0.32632	   0.04140	   0.32893	  -7.23044
1435737.02691	  94.00000	3070.98270	   0.33443	   0.04644	   0.33764	  -7.90635
1435737.26490	  94.00000	2430.77780	   0.34119	   0.04971	   0.34479	  -8.29025
1435737.50290	  94.00000	1923.15370	   0.35065	   0.05593	   0.35508	  -9.06281
1435737.74090	  94.00000	1522.43580	   0.36068	   0.05973	   0.36559	  -9.40352
1435737.97890	  94.00000	1203.84460	   0.37001	   0.06092	   0.37499	  -9.34908
1435738.21790	  94.00000	 952.86591	   0.37883	   0.06639	   0.38460	  -9.94052
1435738.45590	  94.00000	 754.27557	   0.39008	   0.06965	   0.39625	 -10.12422
1435738.69290	  94.00000	 596.71857	   0.40184	   0.07453	   0.40869	 -10.50805
1435738.93090	  94.00000	 471.96338	   0.41075	   0.07751	   0.41800	 -10.68613
1435739.16990	  94.00000	 373.20856	   0.42382	   0.08267	   0.43181	 -11.03727
1435739.40790	  94.00000	 295.47278	   0.43501	   0.08520	   0.44327	 -11.08131
1435739.64690	  94.00000	 233.87738	   0.44762	   0.09225	   0.45703	 -11.64482
1435739.88490	  94.00000	 185.05922	   0.45964	   0.09594	   0.46954	 -11.79019
1435740.12090	  94.00000	 146.35823	   0.47380	   0.10152	   0.48455	 -12.09435
1435740.35690	  94.00000	 115.77804	   0.48846	   0.10697	   0.50003	 -12.35301
1435740.59190	  94.00000	  91.67210	   0.50307	   0.11284	   0.51557	 -12.64179
1435740.83690	  94.00000	  72.51701	   0.52098	   0.12076	   0.53479	 -13.05069
1435741.06590	  94.00000	  57.36816	   0.54105	   0.13050	   0.55656	 -13.56053
1435741.30290	  94.00000	  45.36290	   0.56284	   0.13760	   0.57942	 -13.73783
1435741.53490	  94.00000	  35.93134	   0.58870	   0.14263	   0.60573	 -13.61936
1435741.78590	  94.00000	  28.40909	   0.61676	   0.14633	   0.63388	 -13.34722
1435741.99990	  94.00000	  22.48202	   0.64693	   0.14482	   0.66294	 -12.61787
1435742.26490	  94.00000	  17.79613	   0.67336	   0.13940	   0.68764	 -11.69604
1435742.51690	  94.00000	  14.06813	   0.70018	   0.13111	   0.71235	 -10.60579
1435742.73290	  94.00000	  11.14480	   0.72319	   0.11932	   0.73297	  -9.36872
1435743.00090	  94.00000	   8.81772	   0.74067	   0.10451	   0.74801	  -8.03146
1435743.17890	  94.00000	   6.97545	   0.75356	   0.09142	   0.75908	  -6.91734
1435743.39690	  94.00000	   5.51730	   0.76533	   0.08152	   0.76966	  -6.08008
1435743.66590	  94.00000	   4.36941	   0.77381	   0.07079	   0.77704	  -5.22700
1435744.00090	  94.00000	   3.45686	   0.78063	   0.06053	   0.78297	  -4.43363
1435744.41990	  94.00000	   2.73547	   0.78637	   0.05576	   0.78834	  -4.05564
1435744.94490	  94.00000	   2.16054	   0.79053	   0.04986	   0.79210	  -3.60899
1435745.60390	  94.00000	   1.70952	   0.79444	   0.04734	   0.79585	  -3.41048
1435746.43290	  94.00000	   1.35352	   0.79893	   0.04458	   0.80017	  -3.19359
1435747.47590	  94.00000	   1.07079	   0.80274	   0.04488	   0.80400	  -3.19990
1435748.78990	  94.00000	   0.84734	   0.80592	   0.04459	   0.80715	  -3.16664
1435750.44489	  94.00000	   0.67072	   0.80927	   0.04708	   0.81064	  -3.32972
1435752.53389	  94.00000	   0.53067	   0.81375	   0.04887	   0.81522	  -3.43705
1435755.17089	  94.00000	   0.41976	   0.81802	   0.05337	   0.81976	  -3.73319
1435758.50189	  94.00000	   0.33183	   0.82323	   0.05988	   0.82541	  -4.16057
1435762.70789	  94.00000	   0.26261	   0.82796	   0.06718	   0.83068	  -4.63893
1435768.01588	  94.00000	   0.20791	   0.83471	   0.07544	   0.83811	  -5.16449
1435774.72088	  94.00000	   0.16452	   0.84460	   0.08701	   0.84907	  -5.88155
1435783.19687	  94.00000	   0.13007	   0.85465	   0.10362	   0.86091	  -6.91263
1435793.88686	  94.00000	   0.10309	   0.86229	   0.12223	   0.87091	  -8.06827
1435807.40085	  94.00000	   0.08153	   0.87152	   0.14079	   0.88282	  -9.17682
1435824.49884	  94.00000	   0.06443	   0.88542	   0.16179	   0.90008	 -10.35539
1435846.08582	  94.00000	   0.05102	   0.90562	   0.18338	   0.92400	 -11.44719
1435873.32780	  94.00000	   0.04042	   0.92857	   0.21207	   0.95248	 -12.86503
1435907.82377	  94.00000	   0.03192	   0.95376	   0.24257	   0.98412	 -14.26957
1435951.37074	  94.00000	   0.02528	   0.98849	   0.27232	   1.02531	 -15.40246
1436006.43670	  94.00000	   0.01999	   1.03476	   0.30932	   1.08000	 -16.64306
1450477.00001	  95.00000	20004.45300	   0.27669	  -0.02489	   0.27781	   5.14098
1450477.14301	  95.00000	15829.12600	   0.28353	  -0.01037	   0.28372	   2.09545
1450477.28501	  95.00000	12516.70300	   0.29031	   0.00222	   0.29031	  -0.43866
1450477.42701	  95.00000	9909.44240	   0.29752	   0.01522	   0.29791	  -2.92902
1450477.59101	  95.00000	7835.48000	   0.30404	   0.02240	   0.30486	  -4.21344
1450477.79201	  95.00000	6217.24610	   0.31241	   0.02830	   0.31369	  -5.17525
1450478.03001	  95.00000	4905.29100	   0.31834	   0.03654	   0.32043	  -6.54755
1450478.26801	  95.00000	3881.27370	   0.32788	   0.04109	   0.33044	  -7.14350
1450478.50601	  95.00000	3070.98270	   0.33426	   0.04631	   0.33745	  -7.88835
1450478.74501	  95.00000	2430.77780	   0.34304	   0.04989	   0.34665	  -8.27555
1450478.98300	  95.00000	1923.15370	   0.35207	   0.05423	   0.35622	  -8.75631
1450479.22100	  95.00000	1522.43580	   0.36047	   0.05767	   0.36505	  -9.08955
1450479.45900	  95.00000	1203.84460	   0.37091	   0.06149	   0.37597	  -9.41309
1450479.69800	  95.00000	 952.86591	   0.38003	   0.06690	   0.38588	  -9.98318
1450479.93600	  95.00000	 754.27557	   0.38959	   0.07013	   0.39585	 -10.20419
1450480.17300	  95.00000	 596.71857	   0.40132	   0.07352	   0.40800	 -10.38113
1450480.41100	  95.00000	 471.96338	   0.41197	   0.07728	   0.41916	 -10.62382
1450480.65000	  95.00000	 373.20856	   0.42399	   0.08207	   0.43186	 -10.95446
1450480.88700	  95.00000	 295.47278	   0.43560	   0.08692	   0.44419	 -11.28490
1450481.12700	  95.00000	 233.87738	   0.44796	   0.08940	   0.45679	 -11.28649
1450481.36500	  95.00000	 185.05922	   0.45990	   0.09408	   0.46942	 -11.56131
1450481.60100	  95.00000	 146.35823	   0.47440	   0.10229	   0.48530	 -12.16829
1450481.83700	  95.00000	 115.77804	   0.48782	   0.10866	   0.49978	 -12.55756
1450482.07200	  95.00000	  91.67210	   0.50409	   0.11437	   0.51691	 -12.78333
1450482.31700	  95.00000	  72.51701	   0.52206	   0.12135	   0.53598	 -13.08601
1450482.54600	  95.00000	  57.36816	   0.53934	   0.12941	   0.55465	 -13.49298
1450482.78300	  95.00000	  45.36290	   0.56172	   0.13641	   0.57805	 -13.65002
1450483.01500	  95.00000	  35.93134	   0.58927	   0.14422	   0.60666	 -13.75256
1450483.26600	  95.00000	  28.40909	   0.61588	   0.14569	   0.63288	 -13.30899
1450483.48000	  95.00000	  22.48202	   0.64599	   0.14577	   0.66223	 -12.71586
1450483.74500	  95.00000	  17.79613	   0.67466	   0.14018	   0.68907	 -11.73750
1450483.99700	  95.00000	  14.06813	   0.70082	   0.13098	   0.71295	 -10.58634
1450484.21300	  95.00000	  11.14480	   0.72249	   0.11811	   0.73208	  -9.28430
1450484.48100	  95.00000	   8.81772	   0.74113	   0.10583	   0.74865	  -8.12640
1450484.65900	  95.00000	   6.97545	   0.75462	   0.09298	   0.76032	  -7.02453
1450484.87700	  95.00000	   5.51730	   0.76486	   0.07903	   0.76894	  -5.89888
1450485.14600	  95.00000	   4.36941	   0.77508	   0.07074	   0.77830	  -5.21468
1450485.48100	  95.00000	   3.45686	   0.78052	   0.06233	   0.78300	  -4.56585
1450485.90000	  95.00000	   2.73547	   0.78574	   0.05517	   0.78768	  -4.01624
1450486.42500	  95.00000	   2.16054	   0.79167	   0.05101	   0.79332	  -3.68692
1450487.08400	  95.00000	   1.70952	   0.79538	   0.04773	   0.79681	  -3.43407
1450487.91300	  95.00000	   1.35352	   0.79838	   0.04491	   0.79964	  -3.21951
1450488.95600	  95.00000	   1.07079	   0.80283	   0.04379	   0.80403	  -3.12173
1450490.27000	  95.00000	   0.84734	   0.80693	   0.04465	   0.80816	  -3.16721
1450491.92499	  95.00000	   0.67072	   0.81088	   0.04666	   0.81222	  -3.29344
1450494.01399	  95.00000	   0.53067	   0.81498	   0.04951	   0.81648	  -3.47614
1450496.65099	  95.00000	   0.41976	   0.81890	   0.05300	   0.82061	  -3.70296
1450499.98199	  95.00000	   0.33183	   0.82458	   0.05965	   0.82673	  -4.13724
1450504.18799	  95.00000	   0.26261	   0.83086	   0.06813	   0.83365	  -4.68765
1450509.49598	  95.00000	   0.20791	   0.83587	   0.07920	   0.83962	  -5.41241
1450516.20098	  95.00000	   0.16452	   0.84170	   0.09016	   0.84651	  -6.11394
1450524.67697	  95.00000	   0.13007	   0.84977	   0.10238	   0.85591	  -6.87015
1450535.36696	  95.00000	   0.10309	   0.86138	   0.11753	   0.86937	  -7.76933
1450548.88095	  95.00000	   0.08153	   0.87473	   0.13673	   0.88535	  -8.88390
1450565.97894	  95.00000	   0.06443	   0.89045	   0.15987	   0.90469	 -10.17812
1450587.56492	  95.00000	   0.05102	   0.90723	   0.18112	   0.92513	 -11.29008
1450614.80790	  95.00000	   0.04042	   0.93488	   0.20663	   0.95744	 -12.46330
1450649.30387	  95.00000	   0.03192	   0.96947	   0.24374	   0.99964	 -14.11273
1450692.85084	  95.00000	   0.02528	   1.00145	   0.28935	   1.04241	 -16.11586
1450747.91680	  95.00000	   0.01999	   1.02954	   0.33653	   1.08315	 -18.10108
1465209.68892	  96.00000	20004.45300	   0.27821	  -0.02666	   0.27948	   5.47453
1465209.83192	  96.00000	15829.12600	   0.28465	  -0.00973	   0.28482	   1.95743
1465209.97392	  96.00000	12516.70300	   0.28956	   0.00286	   0.28957	  -0.56677
1465210.11592	  96.00000	9909.44240	   0.29902	   0.01249	   0.29928	  -2.39232
1465210.27992	  96.00000	7835.48000	   0.30404	   0.02139	   0.30479	  -4.02344
1465210.48092	  96.00000	6217.24610	   0.31137	   0.03071	   0.31288	  -5.63213
1465210.71892	  96.00000	4905.29100	   0.31959	   0.03596	   0.32161	  -6.41954
1465210.95792	  96.00000	3881.27370	   0.32684	   0.04106	   0.32941	  -7.15951
1465211.19592	  96.00000	3070.98270	   0.33393	   0.04675	   0.33719	  -7.97039
1465211.43392	  96.00000	2430.77780	   0.34371	   0.05060	   0.34742	  -8.37411
1465211.67192	  96.00000	1923.15370	   0.35023	   0.05467	   0.35447	  -8.87178
1465211.90992	  96.00000	1522.43580	   0.36049	   0.05954	   0.36538	  -9.37797
1465212.14792	  96.00000	1203.84460	   0.37028	   0.06225	   0.37548	  -9.54325
1465212.38692	  96.00000	 952.86591	   0.38140	   0.06644	   0.38714	  -9.88154
1465212.62492	  96.00000	 754.27557	   0.39024	   0.07020	   0.39650	 -10.19805
1465212.86192	  96.00000	 596.71857	   0.40170	   0.07482	   0.40861	 -10.55126
1465213.09992	  96.00000	 471.96338	   0.41165	   0.07705	   0.41879	 -10.60114
1465213.33892	  96.00000	 373.20856	   0.42329	   0.08163	   0.43109	 -10.91481
1465213.57692	  96.00000	 295.47278	   0.43662	   0.08629	   0.44507	 -11.17886
1465213.81592	  96.00000	 233.87738	   0.44771	   0.09125	   0.45691	 -11.51954
1465214.05392	  96.00000	 185.05922	   0.46021	   0.09484	   0.46988	 -11.64421
1465214.28992	  96.00000	 146.35823	   0.47343	   0.10047	   0.48397	 -11.98093
1465214.52692	  96.00000	 115.77804	   0.48760	   0.10695	   0.49919	 -12.37171
1465214.76092	  96.00000	  91.67210	   0.50398	   0.11360	   0.51663	 -12.70268
1465215.00591	  96.00000	  72.51701	   0.52079	   0.12084	   0.53463	 -13.06373
1465215.23491	  96.00000	  57.36816	   0.53979	   0.12961	   0.55513	 -13.50141
1465215.47191	  96.00000	  45.36290	   0.56261	   0.13707	   0.57906	 -13.69203
1465215.70391	  96.00000	  35.93134	   0.58779	   0.14414	   0.60521	 -13.77859
1465215.95491	  96.00000	  28.40909	   0.61719	   0.14683	   0.63442	 -13.38191
1465216.16891	  96.00000	  22.48202	   0.64563	   0.14627	   0.66199	 -12.76501
1465216.43391	  96.00000	  17.79613	   0.67506	   0.14140	   0.68971	 -11.83057
1465216.68591	  96.00000	  14.06813	   0.70168	   0.13016	   0.71365	 -10.50851
1465216.90191	  96.00000	  11.14480	   0.72187	   0.11884	   0.73158	  -9.34875
1465217.16991	  96.00000	   8.81772	   0.74100	   0.10567	   0.74849	  -8.11617
1465217.34791	  96.00000	   6.97545	   0.75404	   0.09267	   0.75971	  -7.00633
1465217.56591	  96.00000	   5.51730	   0.76647	   0.08132	   0.77077	  -6.05615
1465217.83491	  96.00000	   4.36941	   0.77450	   0.06916	   0.77759	  -5.10303
1465218.16991	  96.00000	   3.45686	   0.78092	   0.06223	   0.78339	  -4.55587
1465218.58891	  96.00000	   2.73547	   0.78709	   0.05543	   0.78904	  -4.02799
1465219.11391	  96.00000	   2.16054	   0.79156	   0.05112	   0.79320	  -3.69527
1465219.77291	  96.00000	   1.70952	   0.79629	   0.04743	   0.79770	  -3.40841
1465220.60191	  96.00000	   1.35352	   0.80029	   0.04505	   0.80156	  -3.22170
1465221.64491	  96.00000	   1.07079	   0.80334	   0.04447	   0.80457	  -3.16867
1465222.95891	  96.00000	   0.84734	   0.80755	   0.04470	   0.80878	  -3.16844
1465224.61391	  96.00000	   0.67072	   0.81045	   0.04740	   0.81183	  -3.34692
1465226.70291	  96.00000	   0.53067	   0.81478	   0.04926	   0.81627	  -3.46006
1465229.33990	  96.00000	   0.41976	   0.81937	   0.05351	   0.82112	  -3.73650
1465232.67090	  96.00000	   0.33183	   0.82419	   0.05990	   0.82636	  -4.15690
1465236.87690	  96.00000	   0.26261	   0.82926	   0.06780	   0.83202	  -4.67440
1465242.18489	  96.00000	   0.20791	   0.83679	   0.07544	   0.84019	  -5.15139
1465248.88989	  96.00000	   0.16452	   0.84552	   0.08738	   0.85002	  -5.90005
1465257.36588	  96.00000	   0.13007	   0.85620	   0.10377	   0.86246	  -6.91034
1465268.05587	  96.00000	   0.10309	   0.86475	   0.12223	   0.87335	  -8.04508
1465281.56986	  96.00000	   0.08153	   0.87393	   0.14147	   0.88531	  -9.19505
1465298.66785	  96.00000	   0.06443	   0.88692	   0.16239	   0.90167	 -10.37584
1465320.25383	  96.00000	   0.05102	   0.90678	   0.18426	   0.92531	 -11.48612
1465347.49681	  96.00000	   0.04042	   0.93013	   0.21253	   0.95410	 -12.87090
1465381.99279	  96.00000	   0.03192	   0.95576	   0.24373	   0.98635	 -14.30597
1465425.53975	  96.00000	   0.02528	   0.98858	   0.27360	   1.02575	 -15.47016
1465480.60571	  96.00000	   0.01999	   1.03485	   0.30964	   1.08018	 -16.65784
1479933.08165	  97.00000	20004.45300	   0.27791	  -0.02429	   0.27896	   4.99449
1479933.22465	  97.00000	15829.12600	   0.28519	  -0.00864	   0.28532	   1.73529
1479933.36664	  97.00000	12516.70300	   0.29259	   0.00387	   0.29262	  -0.75810
1479933.50864	  97.00000	9909.44240	   0.29883	   0.01459	   0.29919	  -2.79601
1479933.67264	  97.00000	7835.48000	   0.30633	   0.02289	   0.30718	  -4.27348
1479933.87364	  97.00000	6217.24610	   0.31265	   0.02879	   0.31397	  -5.26159
1479934.11164	  97.00000	4905.29100	   0.31961	   0.03498	   0.32151	  -6.24573
1479934.35064	  97.00000	3881.27370	   0.32888	   0.04268	   0.33163	  -7.39350
1479934.58864	  97.00000	3070.98270	   0.33751	   0.04599	   0.34063	  -7.75941
1479934.82664	  97.00000	2430.77780	   0.34395	   0.04977	   0.34753	  -8.23319
1479935.06464	  97.00000	1923.15370	   0.35375	   0.05558	   0.35809	  -8.92924
1479935.30264	  97.00000	1522.43580	   0.36183	   0.05920	   0.36664	  -9.29229
1479935.54064	  97.00000	1203.84460	   0.37033	   0.06300	   0.37565	  -9.65499
1479935.77964	  97.00000	 952.86591	   0.38070	   0.06642	   0.38645	  -9.89711
1479936.01764	  97.00000	 754.27557	   0.39194	   0.07000	   0.39815	 -10.12599
1479936.25464	  97.00000	 596.71857	   0.40218	   0.07505	   0.40913	 -10.57005
1479936.49264	  97.00000	 471.96338	   0.41178	   0.07756	   0.41903	 -10.66718
1479936.73164	  97.00000	 373.20856	   0.42426	   0.08286	   0.43228	 -11.05096
1479936.96964	  97.00000	 295.47278	   0.43588	   0.08630	   0.44434	 -11.19939
1479937.20864	  97.00000	 233.87738	   0.44782	   0.09182	   0.45713	 -11.58693
1479937.44664	  97.00000	 185.05922	   0.46182	   0.09555	   0.47160	 -11.68937
1479937.68264	  97.00000	 146.35823	   0.47634	   0.10158	   0.48705	 -12.03861
1479937.91864	  97.00000	 115.77804	   0.48962	   0.10880	   0.50157	 -12.52877
1479938.15364	  97.00000	  91.67210	   0.50608	   0.11356	   0.51866	 -12.64697
1479938.39864	  97.00000	  72.51701	   0.52380	   0.12167	   0.53775	 -13.07696
1479938.62764	  97.00000	  57.36816	   0.54299	   0.12974	   0.55827	 -13.43859
1479938.86464	  97.00000	  45.36290	   0.56492	   0.13808	   0.58155	 -13.73546
1479939.09664	  97.00000	  35.93134	   0.58951	   0.14474	   0.60702	 -13.79437
1479939.34764	  97.00000	  28.40909	   0.61733	   0.14880	   0.63501	 -13.55229
1479939.56164	  97.00000	  22.48202	   0.64741	   0.14764	   0.66403	 -12.84645
1479939.82664	  97.00000	  17.79613	   0.67665	   0.14276	   0.69155	 -11.91389
1479940.07864	  97.00000	  14.06813	   0.70342	   0.13213	   0.71572	 -10.63808
1479940.29464	  97.00000	  11.14480	   0.72512	   0.12200	   0.73531	  -9.55055
1479940.56264	  97.00000	   8.81772	   0.74524	   0.10741	   0.75294	  -8.20125
1479940.74064	  97.00000	   6.97545	   0.75817	   0.09495	   0.76409	  -7.13847
1479940.95864	  97.00000	   5.51730	   0.77104	   0.08164	   0.77535	  -6.04433
1479941.22764	  97.00000	   4.36941	   0.77880	   0.07300	   0.78222	  -5.35514
1479941.56264	  97.00000	   3.45686	   0.78628	   0.06229	   0.78874	  -4.52986
1479941.98164	  97.00000	   2.73547	   0.79194	   0.05670	   0.79397	  -4.09488
1479942.50664	  97.00000	   2.16054	   0.79589	   0.05196	   0.79758	  -3.73513
1479943.16564	  97.00000	   1.70952	   0.80044	   0.04777	   0.80187	  -3.41501
1479943.99464	  97.00000	   1.35352	   0.80427	   0.04593	   0.80558	  -3.26835
1479945.03764	  97.00000	   1.07079	   0.80904	   0.04449	   0.81026	  -3.14774
1479946.35163	  97.00000	   0.84734	   0.81217	   0.04596	   0.81347	  -3.23859
1479948.00663	  97.00000	   0.67072	   0.81515	   0.04754	   0.81653	  -3.33771
1479950.09563	  97.00000	   0.53067	   0.81931	   0.04947	   0.82080	  -3.45512
1479952.73263	  97.00000	   0.41976	   0.82415	   0.05368	   0.82589	  -3.72638
1479956.06363	  97.00000	   0.33183	   0.82919	   0.05988	   0.83135	  -4.13035
1479960.26962	  97.00000	   0.26261	   0.83403	   0.06688	   0.83671	  -4.58459
1479965.57762	  97.00000	   0.20791	   0.84085	   0.07560	   0.84424	  -5.13770
1479972.28261	  97.00000	   0.16452	   0.85011	   0.08699	   0.85455	  -5.84272
1479980.75861	  97.00000	   0.13007	   0.86070	   0.10338	   0.86689	  -6.84881
1479991.44860	  97.00000	   0.10309	   0.86928	   0.12249	   0.87786	  -8.02064
1480004.96259	  97.00000	   0.08153	   0.87819	   0.14189	   0.88958	  -9.17797
1480022.06058	  97.00000	   0.06443	   0.89148	   0.16365	   0.90638	 -10.40196
1480043.64756	  97.00000	   0.05102	   0.91174	   0.18483	   0.93029	 -11.46009
1480070.88954	  97.00000	   0.04042	   0.93513	   0.21356	   0.95921	 -12.86414
1480105.38551	  97.00000	   0.03192	   0.96068	   0.24463	   0.99134	 -14.28659
1480148.93248	  97.00000	   0.02528	   0.99311	   0.27508	   1.03050	 -15.48215
1480203.99844	  97.00000	   0.01999	   1.03870	   0.31059	   1.08415	 -16.64746
1494635.98520	  98.00000	20004.45300	   0.27866	  -0.02447	   0.27974	   5.01908
1494636.12820	  98.00000	15829.12600	   0.28665	  -0.00959	   0.28681	   1.91527
1494636.27020	  98.00000	12516.70300	   0.29145	   0.00106	   0.29145	  -0.20779
1494636.41220	  98.00000	9909.44240	   0.29853	   0.01355	   0.29884	  -2.59798
1494636.57620	  98.00000	7835.48000	   0.30450	   0.02430	   0.30547	  -4.56298
1494636.77720	  98.00000	6217.24610	   0.31223	   0.03004	   0.31367	  -5.49479
1494637.01520	  98.00000	4905.29100	   0.31906	   0.03664	   0.32116	  -6.55107
1494637.25420	  98.00000	3881.27370	   0.32834	   0.04329	   0.33118	  -7.51005
1494637.49220	  98.00000	3070.98270	   0.33600	   0.04588	   0.33912	  -7.77575
1494637.73020	  98.00000	2430.77780	   0.34527	   0.05122	   0.34904	  -8.43766
1494637.96820	  98.00000	1923.15370	   0.35333	   0.05576	   0.35771	  -8.96801
1494638.20620	  98.00000	1522.43580	   0.36154	   0.05880	   0.36629	  -9.23712
1494638.44420	  98.00000	1203.84460	   0.37219	   0.06268	   0.37743	  -9.55937
1494638.68320	  98.00000	 952.86591	   0.38194	   0.06517	   0.38746	  -9.68377
1494638.92120	  98.00000	 754.27557	   0.39199	   0.07081	   0.39833	 -10.24019
1494639.15820	  98.00000	 596.71857	   0.40274	   0.07441	   0.40956	 -10.46793
1494639.39620	  98.00000	 471.96338	   0.41352	   0.07846	   0.42090	 -10.74327
1494639.63520	  98.00000	 373.20856	   0.42376	   0.08137	   0.43150	 -10.86966
1494639.87320	  98.00000	 295.47278	   0.43601	   0.08580	   0.44437	 -11.13271
1494640.11220	  98.00000	 233.87738	   0.44819	   0.09246	   0.45763	 -11.65685
1494640.35020	  98.00000	 185.05922	   0.46215	   0.09665	   0.47215	 -11.81244
1494640.58620	  98.00000	 146.35823	   0.47629	   0.10179	   0.48705	 -12.06323
1494640.82320	  98.00000	 115.77804	   0.49106	   0.10893	   0.50300	 -12.50735
1494641.05720	  98.00000	  91.67210	   0.50592	   0.11482	   0.51879	 -12.78624
1494641.30220	  98.00000	  72.51701	   0.52297	   0.12122	   0.53683	 -13.04980
1494641.53120	  98.00000	  57.36816	   0.54334	   0.13082	   0.55887	 -13.53783
1494641.76820	  98.00000	  45.36290	   0.56577	   0.13805	   0.58237	 -13.71205
1494642.00020	  98.00000	  35.93134	   0.59124	   0.14493	   0.60874	 -13.77304
1494642.25120	  98.00000	  28.40909	   0.61822	   0.14837	   0.63578	 -13.49553
1494642.46520	  98.00000	  22.48202	   0.64703	   0.14866	   0.66388	 -12.93931
1494642.73020	  98.00000	  17.79613	   0.67765	   0.14272	   0.69252	 -11.89356
1494642.98220	  98.00000	  14.06813	   0.70467	   0.13436	   0.71736	 -10.79472
1494643.19819	  98.00000	  11.14480	   0.72683	   0.12113	   0.73686	  -9.46141
1494643.46619	  98.00000	   8.81772	   0.74586	   0.10776	   0.75360	  -8.22133
1494643.64419	  98.00000	   6.97545	   0.76180	   0.09542	   0.76775	  -7.13946
1494643.86219	  98.00000	   5.51730	   0.77213	   0.08402	   0.77669	  -6.21036
1494644.13119	  98.00000	   4.36941	   0.78185	   0.07165	   0.78512	  -5.23622
1494644.46619	  98.00000	   3.45686	   0.78904	   0.06324	   0.79157	  -4.58227
1494644.88519	  98.00000	   2.73547	   0.79421	   0.05677	   0.79624	  -4.08821
1494645.41019	  98.00000	   2.16054	   0.79930	   0.05144	   0.80096	  -3.68258
1494646.06919	  98.00000	   1.70952	   0.80313	   0.04809	   0.80456	  -3.42642
1494646.89819	  98.00000	   1.35352	   0.80740	   0.04630	   0.80872	  -3.28184
1494647.94119	  98.00000	   1.07079	   0.81056	   0.04562	   0.81185	  -3.22151
1494649.25519	  98.00000	   0.84734	   0.81442	   0.04558	   0.81569	  -3.20362
1494650.91019	  98.00000	   0.67072	   0.81840	   0.04647	   0.81971	  -3.24993
1494652.99919	  98.00000	   0.53067	   0.82261	   0.05007	   0.82413	  -3.48302
1494655.63619	  98.00000	   0.41976	   0.82659	   0.05437	   0.82838	  -3.76325
1494658.96718	  98.00000	   0.33183	   0.83166	   0.05950	   0.83378	  -4.09247
1494663.17318	  98.00000	   0.26261	   0.83791	   0.06656	   0.84055	  -4.54215
1494668.48118	  98.00000	   0.20791	   0.84569	   0.07726	   0.84922	  -5.22001
1494675.18617	  98.00000	   0.16452	   0.85266	   0.09075	   0.85747	  -6.07505
1494683.66216	  98.00000	   0.13007	   0.85979	   0.10586	   0.86628	  -7.01887
1494694.35216	  98.00000	   0.10309	   0.86745	   0.12093	   0.87584	  -7.93657
1494707.86614	  98.00000	   0.08153	   0.88020	   0.13760	   0.89089	  -8.88496
1494724.96413	  98.00000	   0.06443	   0.89711	   0.15909	   0.91111	 -10.05609
1494746.55111	  98.00000	   0.05102	   0.91580	   0.18542	   0.93438	 -11.44589
1494773.79309	  98.00000	   0.04042	   0.93656	   0.21189	   0.96023	 -12.74829
1494808.28907	  98.00000	   0.03192	   0.96737	   0.23976	   0.99664	 -13.92038
1494851.83603	  98.00000	   0.02528	   1.00786	   0.27619	   1.04502	 -15.32502
1494906.90199	  98.00000	   0.01999	   1.05201	   0.32627	   1.10144	 -17.23100
1509322.55398	  99.00000	20004.45300	   0.27745	  -0.02368	   0.27845	   4.87938
1509322.69698	  99.00000	15829.12600	   0.28485	  -0.00992	   0.28502	   1.99554
1509322.83898	  99.00000	12516.70300	   0.29008	   0.00367	   0.29010	  -0.72516
1509322.98098	  99.00000	9909.44240	   0.29803	   0.01338	   0.29833	  -2.57137
1509323.14498	  99.00000	7835.48000	   0.30645	   0.02346	   0.30735	  -4.37710
1509323.34598	  99.00000	6217.24610	   0.31388	   0.02885	   0.31520	  -5.25213
1509323.58398	  99.00000	4905.29100	   0.32048	   0.03704	   0.32262	  -6.59332
1509323.82298	  99.00000	3881.27370	   0.32863	   0.04167	   0.33126	  -7.22643
1509324.06098	  99.00000	3070.98270	   0.33514	   0.04716	   0.33844	  -8.01069
1509324.29898	  99.00000	2430.77780	   0.34484	   0.05031	   0.34849	  -8.30039
1509324.53698	  99.00000	1923.15370	   0.35342	   0.05574	   0.35779	  -8.96253
1509324.77498	  99.00000	1522.43580	   0.36198	   0.06005	   0.36693	  -9.41850
1509325.01298	  99.00000	1203.84460	   0.37112	   0.06349	   0.37651	  -9.70848
1509325.25198	  99.00000	 952.86591	   0.38157	   0.06524	   0.38711	  -9.70179
1509325.48998	  99.00000	 754.27557	   0.39089	   0.07078	   0.39725	 -10.26388
1509325.72698	  99.00000	 596.71857	   0.40056	   0.07367	   0.40728	 -10.42128
1509325.96498	  99.00000	 471.96338	   0.41345	   0.07884	   0.42090	 -10.79595
1509326.20398	  99.00000	 373.20856	   0.42471	   0.08364	   0.43287	 -11.14119
1509326.44198	  99.00000	 295.47278	   0.43686	   0.08723	   0.44549	 -11.29173
1509326.68098	  99.00000	 233.87738	   0.45032	   0.09124	   0.45947	 -11.45421
1509326.91898	  99.00000	 185.05922	   0.46268	   0.09655	   0.47265	 -11.78673
1509327.15498	  99.00000	 146.35823	   0.47584	   0.10133	   0.48651	 -12.02182
1509327.39098	  99.00000	 115.77804	   0.49127	   0.10857	   0.50313	 -12.46215
1509327.62598	  99.00000	  91.67210	   0.50840	   0.11597	   0.52145	 -12.84965
1509327.87098	  99.00000	  72.51701	   0.52427	   0.12291	   0.53849	 -13.19407
1509328.09998	  99.00000	  57.36816	   0.54389	   0.13122	   0.55950	 -13.56448
1509328.33697	  99.00000	  45.36290	   0.56456	   0.13761	   0.58109	 -13.69849
1509328.56897	  99.00000	  35.93134	   0.58995	   0.14506	   0.60752	 -13.81430
1509328.81897	  99.00000	  28.40909	   0.61904	   0.14936	   0.63680	 -13.56461
1509329.03397	  99.00000	  22.48202	   0.64893	   0.14891	   0.66580	 -12.92422
1509329.29897	  99.00000	  17.79613	   0.67765	   0.14280	   0.69254	 -11.89957
1509329.55097	  99.00000	  14.06813	   0.70452	   0.13376	   0.71710	 -10.75057
1509329.76697	  99.00000	  11.14480	   0.72821	   0.12249	   0.73845	  -9.54841
1509330.03397	  99.00000	   8.81772	   0.74687	   0.10854	   0.75472	  -8.26863
1509330.21297	  99.00000	   6.97545	   0.76142	   0.09600	   0.76745	  -7.18563
1509330.43097	  99.00000	   5.51730	   0.77443	   0.08471	   0.77905	  -6.24221
1509330.69997	  99.00000	   4.36941	   0.78250	   0.07341	   0.78593	  -5.35922
1509331.03497	  99.00000	   3.45686	   0.78924	   0.06338	   0.79178	  -4.59109
1509331.45397	  99.00000	   2.73547	   0.79639	   0.05755	   0.79847	  -4.13298
1509331.97897	  99.00000	   2.16054	   0.79994	   0.05207	   0.80164	  -3.72405
1509332.63797	  99.00000	   1.70952	   0.80428	   0.04899	   0.80578	  -3.48583
1509333.46697	  99.00000	   1.35352	   0.80866	   0.04603	   0.80997	  -3.25780
1509334.50997	  99.00000	   1.07079	   0.81235	   0.04503	   0.81359	  -3.17285
1509335.82397	  99.00000	   0.84734	   0.81601	   0.04581	   0.81730	  -3.21309
1509337.47897	  99.00000	   0.67072	   0.81981	   0.04807	   0.82122	  -3.35598
1509339.56797	  99.00000	   0.53067	   0.82301	   0.05009	   0.82453	  -3.48288
1509342.20496	  99.00000	   0.41976	   0.82788	   0.05370	   0.82962	  -3.71142
1509345.53596	  99.00000	   0.33183	   0.83300	   0.06051	   0.83519	  -4.15461
1509349.74196	  99.00000	   0.26261	   0.83826	   0.06779	   0.84099	  -4.62378
1509355.04995	  99.00000	   0.20791	   0.84385	   0.07674	   0.84734	  -5.19604
1509361.75395	  99.00000	   0.16452	   0.85286	   0.08689	   0.85727	  -5.81735
1509370.23094	  99.00000	   0.13007	   0.86397	   0.10143	   0.86991	  -6.69607
1509380.92093	  99.00000	   0.10309	   0.87497	   0.12118	   0.88332	  -7.88526
1509394.43492	  99.00000	   0.08153	   0.88488	   0.14329	   0.89640	  -9.19825
1509411.53291	  99.00000	   0.06443	   0.89687	   0.16691	   0.91227	 -10.54214
1509433.11889	  99.00000	   0.05102	   0.91403	   0.18726	   0.93302	 -11.57796
1509460.36187	  99.00000	   0.04042	   0.93843	   0.21392	   0.96250	 -12.84156
1509494.85685	  99.00000	   0.03192	   0.96511	   0.24641	   0.99607	 -14.32254
1509538.40481	  99.00000	   0.02528	   0.99597	   0.27913	   1.03434	 -15.65588
1509593.46977	  99.00000	   0.01999	   1.03779	   0.31211	   1.08371	 -16.73859
1523999.09977	 100.00000	20004.45300	   0.27700	  -0.02578	   0.27820	   5.31655
1523999.24277	 100.00000	15829.12600	   0.28549	  -0.00998	   0.28567	   2.00190
1523999.38477	 100.00000	12516.70300	   0.29237	   0.00356	   0.29239	  -0.69705
1523999.52677	 100.00000	9909.44240	   0.29898	   0.01408	   0.29931	  -2.69618
1523999.69077	 100.00000	7835.48000	   0.30498	   0.02273	   0.30583	  -4.26317
1523999.89177	 100.00000	6217.24610	   0.31242	   0.02909	   0.31377	  -5.32021
1524000.12977	 100.00000	4905.29100	   0.31960	   0.03645	   0.32167	  -6.50626
1524000.36777	 100.00000	3881.27370	   0.32674	   0.04071	   0.32926	  -7.10260
1524000.60577	 100.00000	3070.98270	   0.33481	   0.04669	   0.33805	  -7.93892
1524000.84477	 100.00000	2430.77780	   0.34349	   0.05031	   0.34715	  -8.33302
1524001.08277	 100.00000	1923.15370	   0.35176	   0.05437	   0.35593	  -8.78634
1524001.32077	 100.00000	1522.43580	   0.36218	   0.05841	   0.36686	  -9.16145
1524001.55877	 100.00000	1203.84460	   0.37099	   0.06261	   0.37624	  -9.57851
1524001.79777	 100.00000	 952.86591	   0.37908	   0.06670	   0.38490	  -9.97954
1524002.03577	 100.00000	 754.27557	   0.38951	   0.06919	   0.39561	 -10.07308
1524002.27277	 100.00000	 596.71857	   0.40177	   0.07332	   0.40840	 -10.34268
1524002.51077	 100.00000	 471.96338	   0.41249	   0.07875	   0.41994	 -10.80860
1524002.74977	 100.00000	 373.20856	   0.42440	   0.08285	   0.43241	 -11.04588
1524002.98677	 100.00000	 295.47278	   0.43603	   0.08532	   0.44430	 -11.07133
1524003.22677	 100.00000	 233.87738	   0.44788	   0.09072	   0.45697	 -11.45100
1524003.46477	 100.00000	 185.05922	   0.46145	   0.09526	   0.47118	 -11.66416
1524003.70077	 100.00000	 146.35823	   0.47559	   0.10131	   0.48627	 -12.02542
1524003.93676	 100.00000	 115.77804	   0.48950	   0.10790	   0.50125	 -12.43055
1524004.17176	 100.00000	  91.67210	   0.50577	   0.11361	   0.51837	 -12.66056
1524004.41676	 100.00000	  72.51701	   0.51980	   0.12116	   0.53373	 -13.12074
1524004.64576	 100.00000	  57.36816	   0.54115	   0.12961	   0.55645	 -13.46951
1524004.88276	 100.00000	  45.36290	   0.56271	   0.13794	   0.57937	 -13.77318
1524005.11476	 100.00000	  35.93134	   0.58757	   0.14483	   0.60516	 -13.84666
1524005.36476	 100.00000	  28.40909	   0.61618	   0.14783	   0.63366	 -13.49071
1524005.57976	 100.00000	  22.48202	   0.64664	   0.14731	   0.66321	 -12.83341
1524005.84476	 100.00000	  17.79613	   0.67523	   0.14244	   0.69010	 -11.91222
1524006.09676	 100.00000	  14.06813	   0.70265	   0.13308	   0.71514	 -10.72430
1524006.31276	 100.00000	  11.14480	   0.72512	   0.12168	   0.73525	  -9.52570
1524006.57976	 100.00000	   8.81772	   0.74412	   0.10913	   0.75208	  -8.34297
1524006.75876	 100.00000	   6.97545	   0.76003	   0.09599	   0.76607	  -7.19807
1524006.97676	 100.00000	   5.51730	   0.76994	   0.08199	   0.77429	  -6.07867
1524007.24576	 100.00000	   4.36941	   0.77894	   0.07151	   0.78221	  -5.24537
1524007.58076	 100.00000	   3.45686	   0.78607	   0.06490	   0.78874	  -4.71966
1524007.99976	 100.00000	   2.73547	   0.79231	   0.05738	   0.79438	  -4.14234
1524008.52476	 100.00000	   2.16054	   0.79660	   0.05235	   0.79831	  -3.75979
1524009.18376	 100.00000	   1.70952	   0.80110	   0.04820	   0.80255	  -3.44281
1524010.01276	 100.00000	   1.35352	   0.80370	   0.04589	   0.80501	  -3.26763
1524011.05576	 100.00000	   1.07079	   0.80787	   0.04453	   0.80910	  -3.15490
1524012.36876	 100.00000	   0.84734	   0.81261	   0.04514	   0.81386	  -3.17921
1524014.02476	 100.00000	   0.67072	   0.81600	   0.04706	   0.81736	  -3.30033
1524016.11376	 100.00000	   0.53067	   0.81980	   0.05003	   0.82132	  -3.49237
1524018.75075	 100.00000	   0.41976	   0.82417	   0.05403	   0.82593	  -3.75105
1524022.08175	 100.00000	   0.33183	   0.83007	   0.05956	   0.83220	  -4.10432
1524026.28775	 100.00000	   0.26261	   0.83615	   0.06820	   0.83893	  -4.66325
1524031.59574	 100.00000	   0.20791	   0.84148	   0.07925	   0.84520	  -5.38049
1524038.30074	 100.00000	   0.16452	   0.84718	   0.09084	   0.85204	  -6.12003
1524046.77673	 100.00000	   0.13007	   0.85502	   0.10290	   0.86119	  -6.86256
1524057.46672	 100.00000	   0.10309	   0.86623	   0.11745	   0.87415	  -7.72159
1524070.98071	 100.00000	   0.08153	   0.87964	   0.13736	   0.89030	  -8.87532
1524088.07870	 100.00000	   0.06443	   0.89592	   0.16066	   0.91021	 -10.16664
1524109.66468	 100.00000	   0.05102	   0.91280	   0.18228	   0.93082	 -11.29276
1524136.90766	 100.00000	   0.04042	   0.94012	   0.20788	   0.96283	 -12.46861
1524171.40364	 100.00000	   0.03192	   0.97448	   0.24443	   1.00467	 -14.08118
1524214.95060	 100.00000	   0.02528	   1.00758	   0.29065	   1.04866	 -16.09098
1524270.01556	 100.00000	   0.01999	   1.03626	   0.33780	   1.08992	 -18.05482
1538679.41716	 101.00000	20004.45300	   0.27790	  -0.02536	   0.27906	   5.21497
1538679.56016	 101.00000	15829.12600	   0.28552	  -0.00981	   0.28569	   1.96872
1538679.70216	 101.00000	12516.70300	   0.29454	   0.00256	   0.29456	  -0.49871
1538679.84416	 101.00000	9909.44240	   0.29917	   0.01335	   0.29947	  -2.55446
1538680.00816	 101.00000	7835.48000	   0.30551	   0.02182	   0.30629	  -4.08445
1538680.20916	 101.00000	6217.24610	   0.31312	   0.02913	   0.31447	  -5.31569
1538680.44716	 101.00000	4905.29100	   0.31968	   0.03630	   0.32173	  -6.47824
1538680.68616	 101.00000	3881.27370	   0.32737	   0.04326	   0.33022	  -7.52813
1538680.92416	 101.00000	3070.98270	   0.33608	   0.04648	   0.33928	  -7.87489
1538681.16216	 101.00000	2430.77780	   0.34505	   0.05125	   0.34883	  -8.44773
1538681.40015	 101.00000	1923.15370	   0.35215	   0.05439	   0.35632	  -8.77960
1538681.63815	 101.00000	1522.43580	   0.36172	   0.05843	   0.36641	  -9.17660
1538681.87615	 101.00000	1203.84460	   0.36991	   0.06066	   0.37485	  -9.31232
1538682.11515	 101.00000	 952.86591	   0.38052	   0.06696	   0.38636	  -9.97960
1538682.35315	 101.00000	 754.27557	   0.39024	   0.06911	   0.39631	 -10.04226
1538682.59015	 101.00000	 596.71857	   0.40060	   0.07271	   0.40714	 -10.28674
1538682.82815	 101.00000	 471.96338	   0.41235	   0.07722	   0.41952	 -10.60717
1538683.06715	 101.00000	 373.20856	   0.42353	   0.08284	   0.43155	 -11.06722
1538683.30415	 101.00000	 295.47278	   0.43479	   0.08568	   0.44315	 -11.14841
1538683.54415	 101.00000	 233.87738	   0.44705	   0.09091	   0.45620	 -11.49502
1538683.78215	 101.00000	 185.05922	   0.46064	   0.09588	   0.47052	 -11.75763
1538684.01815	 101.00000	 146.35823	   0.47382	   0.10051	   0.48436	 -11.97693
1538684.25415	 101.00000	 115.77804	   0.48866	   0.10649	   0.50013	 -12.29355
1538684.48915	 101.00000	  91.67210	   0.50575	   0.11405	   0.51845	 -12.70837
1538684.73415	 101.00000	  72.51701	   0.52188	   0.12234	   0.53603	 -13.19263
1538684.96315	 101.00000	  57.36816	   0.54312	   0.12906	   0.55825	 -13.36700
1538685.20015	 101.00000	  45.36290	   0.56351	   0.13884	   0.58036	 -13.84074
1538685.43215	 101.00000	  35.93134	   0.58768	   0.14401	   0.60506	 -13.76863
1538685.68215	 101.00000	  28.40909	   0.61580	   0.14700	   0.63310	 -13.42639
1538685.89715	 101.00000	  22.48202	   0.64602	   0.14904	   0.66299	 -12.99111
1538686.16215	 101.00000	  17.79613	   0.67542	   0.14302	   0.69040	 -11.95602
1538686.41415	 101.00000	  14.06813	   0.70346	   0.13252	   0.71584	 -10.66846
1538686.63015	 101.00000	  11.14480	   0.72537	   0.12244	   0.73563	  -9.58086
1538686.89715	 101.00000	   8.81772	   0.74479	   0.10861	   0.75267	  -8.29647
1538687.07615	 101.00000	   6.97545	   0.75806	   0.09451	   0.76393	  -7.10643
1538687.29415	 101.00000	   5.51730	   0.77142	   0.08397	   0.77598	  -6.21251
1538687.56315	 101.00000	   4.36941	   0.77985	   0.07316	   0.78327	  -5.35942
1538687.89815	 101.00000	   3.45686	   0.78575	   0.06374	   0.78833	  -4.63779
1538688.31715	 101.00000	   2.73547	   0.79235	   0.05656	   0.79437	  -4.08296
1538688.84215	 101.00000	   2.16054	   0.79697	   0.05146	   0.79863	  -3.69449
1538689.50115	 101.00000	   1.70952	   0.80143	   0.04861	   0.80290	  -3.47079
