Repository: kbm2110/Battery_Diagnostics_Thesis

# Battery_Diagnostics_Thesis
 Data-driven battery diagnostics using EIS

**Author:** Bala Manikanta Yaswanth Kanagarla
**Institution:** Technische Hochschule Ingolstadt (THI)
**Supervisor:** Prof. Dr. H.-G. Schweiger

## Overview

This project implements a machine learning framework for 
non-invasive State of Health (SoH) estimation of lithium-ion 
batteries using Electrochemical Impedance Spectroscopy (EIS).

Eight physically interpretable features are extracted from 
impedance spectra and used to train six ML models under a 
strict cell-level train-test split. The stacking ensemble 
achieves R² = 0.9122 and RMSE = 0.0234 on completely unseen 
cells.

---

File: data/EIS/EIS_state_V_45C02.txt (part 12 of 37)
time/s	           cycle number	freq/Hz	           Re(Z)/Ohm	  -Im(Z)/Ohm	   |Z|/Ohm	   Phase(Z)/deg
1472991.00421	  93.00000	 185.05922	   0.51499	   0.07465	   0.52037	  -8.24834
1472991.24021	  93.00000	 146.35823	   0.52317	   0.07974	   0.52921	  -8.66650
1472991.47621	  93.00000	 115.77804	   0.53440	   0.08537	   0.54118	  -9.07646
1472991.71121	  93.00000	  91.67210	   0.54823	   0.09208	   0.55590	  -9.53452
1472991.95621	  93.00000	  72.51701	   0.56401	   0.09835	   0.57252	  -9.89171
1472992.18520	  93.00000	  57.36816	   0.58273	   0.10230	   0.59164	  -9.95650
1472992.42220	  93.00000	  45.36290	   0.60251	   0.10632	   0.61182	 -10.00730
1472992.65420	  93.00000	  35.93134	   0.62151	   0.10834	   0.63088	  -9.88815
1472992.90520	  93.00000	  28.40909	   0.64526	   0.10607	   0.65392	  -9.33538
1472993.11920	  93.00000	  22.48202	   0.66351	   0.10083	   0.67113	  -8.64075
1472993.38420	  93.00000	  17.79613	   0.68262	   0.09206	   0.68880	  -7.68057
1472993.63620	  93.00000	  14.06813	   0.69678	   0.08182	   0.70157	  -6.69766
1472993.85220	  93.00000	  11.14480	   0.70786	   0.07344	   0.71166	  -5.92297
1472994.11920	  93.00000	   8.81772	   0.71907	   0.06282	   0.72181	  -4.99270
1472994.29820	  93.00000	   6.97545	   0.72580	   0.05603	   0.72796	  -4.41407
1472994.51620	  93.00000	   5.51730	   0.72972	   0.04897	   0.73137	  -3.83902
1472994.78520	  93.00000	   4.36941	   0.73665	   0.04299	   0.73791	  -3.34019
1472995.12020	  93.00000	   3.45686	   0.73872	   0.03860	   0.73973	  -2.99079
1472995.53920	  93.00000	   2.73547	   0.74223	   0.03469	   0.74304	  -2.67616
1472996.06420	  93.00000	   2.16054	   0.74613	   0.03277	   0.74685	  -2.51516
1472996.72320	  93.00000	   1.70952	   0.74756	   0.03297	   0.74829	  -2.52493
1472997.55220	  93.00000	   1.35352	   0.75099	   0.03253	   0.75169	  -2.48016
1472998.59520	  93.00000	   1.07079	   0.75296	   0.03312	   0.75369	  -2.51852
1472999.90920	  93.00000	   0.84734	   0.75631	   0.03458	   0.75710	  -2.61772
1473001.56420	  93.00000	   0.67072	   0.75922	   0.03808	   0.76017	  -2.87113
1473003.65320	  93.00000	   0.53067	   0.76165	   0.04165	   0.76279	  -3.12991
1473006.29019	  93.00000	   0.41976	   0.76518	   0.04599	   0.76657	  -3.43931
1473009.62119	  93.00000	   0.33183	   0.77038	   0.05187	   0.77212	  -3.85214
1473013.82719	  93.00000	   0.26261	   0.77635	   0.05922	   0.77860	  -4.36229
1473019.13518	  93.00000	   0.20791	   0.78148	   0.06839	   0.78447	  -5.00110
1473025.84018	  93.00000	   0.16452	   0.78810	   0.07814	   0.79196	  -5.66272
1473034.31617	  93.00000	   0.13007	   0.79735	   0.08935	   0.80234	  -6.39397
1473045.00616	  93.00000	   0.10309	   0.80940	   0.10384	   0.81603	  -7.31079
1473058.52015	  93.00000	   0.08153	   0.82238	   0.12354	   0.83161	  -8.54304
1473075.61814	  93.00000	   0.06443	   0.83576	   0.14627	   0.84846	  -9.92700
1473097.20412	  93.00000	   0.05102	   0.84703	   0.16673	   0.86328	 -11.13600
1473124.44710	  93.00000	   0.04042	   0.86558	   0.18761	   0.88568	 -12.22975
1473158.94308	  93.00000	   0.03192	   0.89104	   0.21376	   0.91632	 -13.49057
1473202.49004	  93.00000	   0.02528	   0.91882	   0.24445	   0.95078	 -14.89804
1473257.55600	  93.00000	   0.01999	   0.94941	   0.27585	   0.98867	 -16.20111
1488419.02210	  94.00000	20004.45300	   0.36152	  -0.02559	   0.36242	   4.04940
1488419.16510	  94.00000	15829.12600	   0.36915	  -0.01050	   0.36930	   1.62882
1488419.30710	  94.00000	12516.70300	   0.37478	  -0.00005	   0.37478	   0.00783
1488419.44910	  94.00000	9909.44240	   0.38163	   0.01118	   0.38179	  -1.67795
1488419.61310	  94.00000	7835.48000	   0.38683	   0.01664	   0.38719	  -2.46385
1488419.81410	  94.00000	6217.24610	   0.39286	   0.02384	   0.39358	  -3.47291
1488420.05210	  94.00000	4905.29100	   0.40037	   0.02826	   0.40136	  -4.03804
1488420.29010	  94.00000	3881.27370	   0.40760	   0.03229	   0.40888	  -4.52938
1488420.52910	  94.00000	3070.98270	   0.41358	   0.03730	   0.41526	  -5.15354
1488420.76710	  94.00000	2430.77780	   0.42137	   0.04167	   0.42343	  -5.64727
1488421.00510	  94.00000	1923.15370	   0.42782	   0.04511	   0.43019	  -6.01885
1488421.24310	  94.00000	1522.43580	   0.43521	   0.04764	   0.43781	  -6.24765
1488421.48110	  94.00000	1203.84460	   0.44462	   0.04973	   0.44739	  -6.38219
1488421.72010	  94.00000	 952.86591	   0.44888	   0.05217	   0.45190	  -6.62939
1488421.95810	  94.00000	 754.27557	   0.45885	   0.05314	   0.46192	  -6.60598
1488422.19510	  94.00000	 596.71857	   0.46708	   0.05871	   0.47075	  -7.16468
1488422.43310	  94.00000	 471.96338	   0.47413	   0.06007	   0.47792	  -7.22120
1488422.67210	  94.00000	 373.20856	   0.48393	   0.06428	   0.48818	  -7.56635
1488422.91010	  94.00000	 295.47278	   0.49337	   0.06677	   0.49786	  -7.70743
1488423.14910	  94.00000	 233.87738	   0.50268	   0.07118	   0.50770	  -8.06000
1488423.38710	  94.00000	 185.05922	   0.51314	   0.07577	   0.51870	  -8.39909
1488423.62310	  94.00000	 146.35823	   0.52366	   0.07927	   0.52963	  -8.60820
1488423.85910	  94.00000	 115.77804	   0.53551	   0.08665	   0.54247	  -9.19181
1488424.09410	  94.00000	  91.67210	   0.54851	   0.09274	   0.55629	  -9.59715
1488424.33910	  94.00000	  72.51701	   0.56387	   0.09861	   0.57243	  -9.91974
1488424.56810	  94.00000	  57.36816	   0.58139	   0.10196	   0.59026	  -9.94720
1488424.80510	  94.00000	  45.36290	   0.60148	   0.10644	   0.61083	 -10.03511
1488425.03710	  94.00000	  35.93134	   0.62303	   0.10927	   0.63254	  -9.94751
1488425.28810	  94.00000	  28.40909	   0.64518	   0.10657	   0.65392	  -9.37918
1488425.50210	  94.00000	  22.48202	   0.66538	   0.10187	   0.67314	  -8.70403
1488425.76710	  94.00000	  17.79613	   0.68380	   0.09341	   0.69016	  -7.77874
1488426.01910	  94.00000	  14.06813	   0.69951	   0.08241	   0.70434	  -6.71912
1488426.23510	  94.00000	  11.14480	   0.71175	   0.07280	   0.71546	  -5.84035
1488426.50310	  94.00000	   8.81772	   0.71968	   0.06541	   0.72264	  -5.19307
1488426.68110	  94.00000	   6.97545	   0.72843	   0.05433	   0.73045	  -4.26555
1488426.89910	  94.00000	   5.51730	   0.73041	   0.04871	   0.73203	  -3.81536
1488427.16810	  94.00000	   4.36941	   0.73753	   0.04412	   0.73885	  -3.42379
1488427.50310	  94.00000	   3.45686	   0.74104	   0.03852	   0.74204	  -2.97550
1488427.92210	  94.00000	   2.73547	   0.74419	   0.03571	   0.74505	  -2.74712
1488428.44710	  94.00000	   2.16054	   0.74729	   0.03306	   0.74802	  -2.53340
1488429.10610	  94.00000	   1.70952	   0.75020	   0.03291	   0.75092	  -2.51210
1488429.93510	  94.00000	   1.35352	   0.75215	   0.03180	   0.75282	  -2.42109
1488430.97809	  94.00000	   1.07079	   0.75499	   0.03360	   0.75573	  -2.54858
1488432.29209	  94.00000	   0.84734	   0.75810	   0.03433	   0.75888	  -2.59310
1488433.94709	  94.00000	   0.67072	   0.76107	   0.03767	   0.76200	  -2.83361
1488436.03609	  94.00000	   0.53067	   0.76404	   0.04201	   0.76519	  -3.14716
1488438.67309	  94.00000	   0.41976	   0.76729	   0.04652	   0.76870	  -3.46984
1488442.00409	  94.00000	   0.33183	   0.77176	   0.05184	   0.77350	  -3.84290
1488446.21008	  94.00000	   0.26261	   0.77746	   0.05888	   0.77969	  -4.33086
1488451.51808	  94.00000	   0.20791	   0.78375	   0.06839	   0.78673	  -4.98720
1488458.22307	  94.00000	   0.16452	   0.78977	   0.07882	   0.79369	  -5.69915
1488466.69907	  94.00000	   0.13007	   0.79822	   0.08994	   0.80327	  -6.42851
1488477.38906	  94.00000	   0.10309	   0.80953	   0.10319	   0.81608	  -7.26430
1488490.90305	  94.00000	   0.08153	   0.82449	   0.12137	   0.83337	  -8.37413
1488508.00103	  94.00000	   0.06443	   0.83907	   0.14397	   0.85134	  -9.73595
1488529.58802	  94.00000	   0.05102	   0.85156	   0.16928	   0.86822	 -11.24292
1488556.83000	  94.00000	   0.04042	   0.86713	   0.19063	   0.88784	 -12.39861
1488591.32597	  94.00000	   0.03192	   0.89116	   0.21492	   0.91670	 -13.55887
1488634.87294	  94.00000	   0.02528	   0.91922	   0.24454	   0.95119	 -14.89707
1488689.93889	  94.00000	   0.01999	   0.95151	   0.27787	   0.99125	 -16.27917
1503842.84401	  95.00000	20004.45300	   0.36327	  -0.02527	   0.36414	   3.97851
1503842.98701	  95.00000	15829.12600	   0.36838	  -0.01066	   0.36853	   1.65776
1503843.12901	  95.00000	12516.70300	   0.37522	  -0.00088	   0.37522	   0.13468
1503843.27101	  95.00000	9909.44240	   0.37933	   0.01086	   0.37949	  -1.63984
1503843.43501	  95.00000	7835.48000	   0.38730	   0.01600	   0.38763	  -2.36528
1503843.63601	  95.00000	6217.24610	   0.39356	   0.02324	   0.39424	  -3.38002
1503843.87401	  95.00000	4905.29100	   0.39917	   0.02786	   0.40014	  -3.99188
1503844.11301	  95.00000	3881.27370	   0.40485	   0.03396	   0.40627	  -4.79449
1503844.35101	  95.00000	3070.98270	   0.41296	   0.03568	   0.41450	  -4.93819
1503844.58901	  95.00000	2430.77780	   0.42111	   0.04202	   0.42320	  -5.69786
1503844.82701	  95.00000	1923.15370	   0.42759	   0.04443	   0.42989	  -5.93152
1503845.06501	  95.00000	1522.43580	   0.43430	   0.04792	   0.43693	  -6.29617
1503845.30301	  95.00000	1203.84460	   0.44245	   0.04944	   0.44520	  -6.37626
1503845.54201	  95.00000	 952.86591	   0.44975	   0.05223	   0.45278	  -6.62348
1503845.78001	  95.00000	 754.27557	   0.45875	   0.05519	   0.46206	  -6.86041
1503846.01701	  95.00000	 596.71857	   0.46673	   0.05682	   0.47017	  -6.94080
1503846.25501	  95.00000	 471.96338	   0.47473	   0.06051	   0.47857	  -7.26430
1503846.49401	  95.00000	 373.20856	   0.48226	   0.06342	   0.48641	  -7.49123
1503846.73101	  95.00000	 295.47278	   0.49350	   0.06640	   0.49794	  -7.66262
1503846.97101	  95.00000	 233.87738	   0.50308	   0.07068	   0.50802	  -7.99687
1503847.20901	  95.00000	 185.05922	   0.51208	   0.07608	   0.51770	  -8.45086
1503847.44501	  95.00000	 146.35823	   0.52492	   0.08032	   0.53103	  -8.69948
1503847.68101	  95.00000	 115.77804	   0.53559	   0.08740	   0.54268	  -9.26812
1503847.91601	  95.00000	  91.67210	   0.54854	   0.09312	   0.55639	  -9.63471
1503848.16101	  95.00000	  72.51701	   0.56421	   0.09842	   0.57273	  -9.89470
1503848.39001	  95.00000	  57.36816	   0.58214	   0.10412	   0.59138	 -10.14086
1503848.62701	  95.00000	  45.36290	   0.60133	   0.10789	   0.61094	 -10.17137
1503848.85901	  95.00000	  35.93134	   0.62244	   0.10814	   0.63176	  -9.85603
1503849.11001	  95.00000	  28.40909	   0.64536	   0.10618	   0.65404	  -9.34273
1503849.32401	  95.00000	  22.48202	   0.66466	   0.10128	   0.67233	  -8.66389
1503849.58901	  95.00000	  17.79613	   0.68398	   0.09302	   0.69028	  -7.74443
1503849.84101	  95.00000	  14.06813	   0.69850	   0.08339	   0.70346	  -6.80840
1503850.05701	  95.00000	  11.14480	   0.71120	   0.07375	   0.71502	  -5.91994
1503850.32400	  95.00000	   8.81772	   0.72212	   0.06458	   0.72500	  -5.11022
1503850.50300	  95.00000	   6.97545	   0.72743	   0.05592	   0.72958	  -4.39560
1503850.72100	  95.00000	   5.51730	   0.73255	   0.04883	   0.73418	  -3.81332
1503850.99000	  95.00000	   4.36941	   0.73752	   0.04414	   0.73884	  -3.42487
1503851.32500	  95.00000	   3.45686	   0.74151	   0.03862	   0.74251	  -2.98150
1503851.74400	  95.00000	   2.73547	   0.74554	   0.03550	   0.74638	  -2.72641
1503852.26900	  95.00000	   2.16054	   0.74788	   0.03406	   0.74866	  -2.60747
1503852.92800	  95.00000	   1.70952	   0.75067	   0.03322	   0.75141	  -2.53382
1503853.75700	  95.00000	   1.35352	   0.75345	   0.03214	   0.75413	  -2.44254
1503854.80000	  95.00000	   1.07079	   0.75550	   0.03331	   0.75623	  -2.52447
1503856.11400	  95.00000	   0.84734	   0.75876	   0.03511	   0.75957	  -2.64932
1503857.76900	  95.00000	   0.67072	   0.76131	   0.03858	   0.76229	  -2.90115
1503859.85800	  95.00000	   0.53067	   0.76415	   0.04094	   0.76525	  -3.06685
1503862.49500	  95.00000	   0.41976	   0.76867	   0.04571	   0.77003	  -3.40289
1503865.82599	  95.00000	   0.33183	   0.77321	   0.05241	   0.77499	  -3.87741
1503870.03199	  95.00000	   0.26261	   0.77788	   0.06000	   0.78019	  -4.41070
1503875.33999	  95.00000	   0.20791	   0.78408	   0.06742	   0.78697	  -4.91462
1503882.04498	  95.00000	   0.16452	   0.79179	   0.07723	   0.79555	  -5.57085
1503890.52097	  95.00000	   0.13007	   0.80189	   0.09033	   0.80697	  -6.42687
1503901.21097	  95.00000	   0.10309	   0.81249	   0.10763	   0.81959	  -7.54601
1503914.72495	  95.00000	   0.08153	   0.82142	   0.12565	   0.83097	  -8.69684
1503931.82294	  95.00000	   0.06443	   0.83249	   0.14541	   0.84509	  -9.90776
1503953.40892	  95.00000	   0.05102	   0.84870	   0.16334	   0.86428	 -10.89373
1503980.65190	  95.00000	   0.04042	   0.87077	   0.18640	   0.89050	 -12.08260
1504015.14788	  95.00000	   0.03192	   0.89409	   0.21464	   0.91949	 -13.49915
1504058.69484	  95.00000	   0.02528	   0.91999	   0.24266	   0.95146	 -14.77593
1504113.76080	  95.00000	   0.01999	   0.95615	   0.27147	   0.99394	 -15.85035
1519255.78313	  96.00000	20004.45300	   0.36407	  -0.02582	   0.36498	   4.05614
1519255.92613	  96.00000	15829.12600	   0.36968	  -0.01211	   0.36987	   1.87632
1519256.06813	  96.00000	12516.70300	   0.37596	   0.00090	   0.37597	  -0.13699
1519256.21013	  96.00000	9909.44240	   0.38092	   0.01010	   0.38105	  -1.51839
1519256.37413	  96.00000	7835.48000	   0.38724	   0.01745	   0.38763	  -2.57944
1519256.57513	  96.00000	6217.24610	   0.39601	   0.02405	   0.39674	  -3.47576
1519256.81313	  96.00000	4905.29100	   0.39851	   0.02875	   0.39955	  -4.12697
1519257.05213	  96.00000	3881.27370	   0.40625	   0.03477	   0.40774	  -4.89151
1519257.29013	  96.00000	3070.98270	   0.41487	   0.03672	   0.41649	  -5.05802
1519257.52813	  96.00000	2430.77780	   0.41974	   0.04007	   0.42165	  -5.45260
1519257.76613	  96.00000	1923.15370	   0.42799	   0.04331	   0.43018	  -5.77796
1519258.00413	  96.00000	1522.43580	   0.43664	   0.04723	   0.43919	  -6.17323
1519258.24213	  96.00000	1203.84460	   0.44247	   0.04995	   0.44528	  -6.44029
1519258.48113	  96.00000	 952.86591	   0.45086	   0.05284	   0.45394	  -6.68464
1519258.71913	  96.00000	 754.27557	   0.45919	   0.05476	   0.46245	  -6.80109
1519258.95613	  96.00000	 596.71857	   0.46778	   0.05759	   0.47131	  -7.01839
1519259.19413	  96.00000	 471.96338	   0.47393	   0.06042	   0.47777	  -7.26567
1519259.43313	  96.00000	 373.20856	   0.48437	   0.06291	   0.48844	  -7.39992
1519259.67113	  96.00000	 295.47278	   0.49345	   0.06627	   0.49788	  -7.64949
1519259.91013	  96.00000	 233.87738	   0.50285	   0.07012	   0.50772	  -7.93869
1519260.14813	  96.00000	 185.05922	   0.51186	   0.07340	   0.51710	  -8.16028
1519260.38413	  96.00000	 146.35823	   0.52344	   0.07951	   0.52944	  -8.63771
1519260.62113	  96.00000	 115.77804	   0.53520	   0.08536	   0.54197	  -9.06230
1519260.85513	  96.00000	  91.67210	   0.54835	   0.09151	   0.55593	  -9.47472
1519261.10013	  96.00000	  72.51701	   0.56449	   0.09790	   0.57292	  -9.83912
1519261.32913	  96.00000	  57.36816	   0.58250	   0.10241	   0.59143	  -9.97180
1519261.56613	  96.00000	  45.36290	   0.60229	   0.10834	   0.61196	 -10.19742
1519261.79813	  96.00000	  35.93134	   0.62216	   0.10953	   0.63173	  -9.98412
1519262.04913	  96.00000	  28.40909	   0.64524	   0.10626	   0.65393	  -9.35191
1519262.26313	  96.00000	  22.48202	   0.66597	   0.10149	   0.67366	  -8.66480
1519262.52813	  96.00000	  17.79613	   0.68437	   0.09359	   0.69074	  -7.78739
1519262.78013	  96.00000	  14.06813	   0.69821	   0.08360	   0.70320	  -6.82770
1519262.99613	  96.00000	  11.14480	   0.71166	   0.07278	   0.71537	  -5.83954
1519263.26413	  96.00000	   8.81772	   0.72071	   0.06471	   0.72361	  -5.13046
1519263.44213	  96.00000	   6.97545	   0.72794	   0.05690	   0.73016	  -4.46952
1519263.66013	  96.00000	   5.51730	   0.73238	   0.04920	   0.73403	  -3.84344
1519263.92913	  96.00000	   4.36941	   0.73834	   0.04404	   0.73965	  -3.41382
1519264.26413	  96.00000	   3.45686	   0.74180	   0.03906	   0.74283	  -3.01384
1519264.68313	  96.00000	   2.73547	   0.74512	   0.03585	   0.74598	  -2.75486
1519265.20813	  96.00000	   2.16054	   0.74778	   0.03352	   0.74853	  -2.56641
1519265.86813	  96.00000	   1.70952	   0.75040	   0.03229	   0.75109	  -2.46405
1519266.69612	  96.00000	   1.35352	   0.75258	   0.03238	   0.75327	  -2.46379
1519267.73912	  96.00000	   1.07079	   0.75475	   0.03313	   0.75548	  -2.51315
1519269.05312	  96.00000	   0.84734	   0.75829	   0.03431	   0.75907	  -2.59040
1519270.70812	  96.00000	   0.67072	   0.76202	   0.03772	   0.76295	  -2.83389
1519272.79712	  96.00000	   0.53067	   0.76405	   0.04180	   0.76519	  -3.13142
1519275.43412	  96.00000	   0.41976	   0.76792	   0.04613	   0.76930	  -3.43780
1519278.76512	  96.00000	   0.33183	   0.77355	   0.05165	   0.77528	  -3.82015
1519282.97111	  96.00000	   0.26261	   0.77948	   0.05948	   0.78175	  -4.36391
1519288.27911	  96.00000	   0.20791	   0.78520	   0.06991	   0.78830	  -5.08802
1519294.98410	  96.00000	   0.16452	   0.79100	   0.08065	   0.79510	  -5.82156
1519303.46010	  96.00000	   0.13007	   0.79812	   0.09206	   0.80342	  -6.57994
1519314.15009	  96.00000	   0.10309	   0.80809	   0.10464	   0.81484	  -7.37837
1519327.66408	  96.00000	   0.08153	   0.82093	   0.12144	   0.82986	  -8.41449
1519344.76206	  96.00000	   0.06443	   0.83587	   0.14139	   0.84774	  -9.60064
1519366.34905	  96.00000	   0.05102	   0.84991	   0.16161	   0.86514	 -10.76591
1519393.59103	  96.00000	   0.04042	   0.87141	   0.18263	   0.89034	 -11.83670
1519428.08700	  96.00000	   0.03192	   0.90112	   0.21103	   0.92550	 -13.18020
1519471.63397	  96.00000	   0.02528	   0.93364	   0.24872	   0.96620	 -14.91700
1519526.69992	  96.00000	   0.01999	   0.96129	   0.29011	   1.00411	 -16.79341
1534666.19706	  97.00000	20004.45300	   0.36422	  -0.02608	   0.36515	   4.09636
1534666.34006	  97.00000	15829.12600	   0.36898	  -0.01314	   0.36922	   2.03932
1534666.48206	  97.00000	12516.70300	   0.37451	   0.00000	   0.37451	  -0.00068
1534666.62406	  97.00000	9909.44240	   0.38038	   0.00846	   0.38048	  -1.27392
1534666.78806	  97.00000	7835.48000	   0.38822	   0.01797	   0.38864	  -2.65007
1534666.98906	  97.00000	6217.24610	   0.39353	   0.02480	   0.39431	  -3.60543
1534667.22706	  97.00000	4905.29100	   0.40024	   0.02913	   0.40130	  -4.16258
1534667.46606	  97.00000	3881.27370	   0.40795	   0.03465	   0.40942	  -4.85481
1534667.70406	  97.00000	3070.98270	   0.41307	   0.03781	   0.41480	  -5.23056
1534667.94206	  97.00000	2430.77780	   0.42061	   0.04222	   0.42272	  -5.73173
1534668.18006	  97.00000	1923.15370	   0.42857	   0.04440	   0.43086	  -5.91525
1534668.41806	  97.00000	1522.43580	   0.43575	   0.04707	   0.43829	  -6.16562
1534668.65606	  97.00000	1203.84460	   0.44392	   0.04996	   0.44673	  -6.42076
1534668.89506	  97.00000	 952.86591	   0.45148	   0.05195	   0.45445	  -6.56405
1534669.13306	  97.00000	 754.27557	   0.45793	   0.05334	   0.46102	  -6.64335
1534669.37006	  97.00000	 596.71857	   0.46767	   0.05684	   0.47111	  -6.93025
1534669.60806	  97.00000	 471.96338	   0.47430	   0.06074	   0.47818	  -7.29801
1534669.84706	  97.00000	 373.20856	   0.48393	   0.06310	   0.48803	  -7.42922
1534670.08406	  97.00000	 295.47278	   0.49350	   0.06683	   0.49800	  -7.71192
1534670.32406	  97.00000	 233.87738	   0.50316	   0.06938	   0.50792	  -7.85099
1534670.56206	  97.00000	 185.05922	   0.51297	   0.07554	   0.51850	  -8.37705
1534670.79806	  97.00000	 146.35823	   0.52329	   0.07973	   0.52933	  -8.66314
1534671.03406	  97.00000	 115.77804	   0.53484	   0.08556	   0.54164	  -9.08899
1534671.26905	  97.00000	  91.67210	   0.54883	   0.09233	   0.55654	  -9.54998
1534671.51405	  97.00000	  72.51701	   0.56345	   0.09825	   0.57195	  -9.89124
1534671.74305	  97.00000	  57.36816	   0.58253	   0.10245	   0.59147	  -9.97516
1534671.98005	  97.00000	  45.36290	   0.60097	   0.10652	   0.61033	 -10.05092
1534672.21205	  97.00000	  35.93134	   0.62236	   0.10856	   0.63176	  -9.89470
1534672.46305	  97.00000	  28.40909	   0.64521	   0.10556	   0.65378	  -9.29170
1534672.67705	  97.00000	  22.48202	   0.66593	   0.10092	   0.67353	  -8.61716
1534672.94205	  97.00000	  17.79613	   0.68437	   0.09384	   0.69077	  -7.80756
1534673.19405	  97.00000	  14.06813	   0.69954	   0.08357	   0.70452	  -6.81284
1534673.41005	  97.00000	  11.14480	   0.71118	   0.07532	   0.71515	  -6.04579
1534673.67805	  97.00000	   8.81772	   0.72093	   0.06362	   0.72373	  -5.04349
1534673.85605	  97.00000	   6.97545	   0.72776	   0.05562	   0.72989	  -4.37044
1534674.07405	  97.00000	   5.51730	   0.73296	   0.04984	   0.73465	  -3.89019
1534674.34305	  97.00000	   4.36941	   0.73781	   0.04447	   0.73915	  -3.44958
1534674.67805	  97.00000	   3.45686	   0.74217	   0.03885	   0.74319	  -2.99621
1534675.09705	  97.00000	   2.73547	   0.74554	   0.03544	   0.74638	  -2.72137
1534675.62205	  97.00000	   2.16054	   0.74785	   0.03456	   0.74864	  -2.64568
1534676.28105	  97.00000	   1.70952	   0.74989	   0.03273	   0.75061	  -2.49880
1534677.11005	  97.00000	   1.35352	   0.75349	   0.03217	   0.75418	  -2.44465
1534678.15305	  97.00000	   1.07079	   0.75650	   0.03309	   0.75722	  -2.50449
1534679.46605	  97.00000	   0.84734	   0.75906	   0.03546	   0.75989	  -2.67460
1534681.12205	  97.00000	   0.67072	   0.76175	   0.03828	   0.76271	  -2.87705
1534683.21105	  97.00000	   0.53067	   0.76464	   0.04074	   0.76573	  -3.04960
1534685.84804	  97.00000	   0.41976	   0.76925	   0.04596	   0.77062	  -3.41945
1534689.17904	  97.00000	   0.33183	   0.77373	   0.05226	   0.77549	  -3.86391
1534693.38504	  97.00000	   0.26261	   0.77793	   0.05937	   0.78019	  -4.36388
1534698.69303	  97.00000	   0.20791	   0.78381	   0.06797	   0.78675	  -4.95617
1534705.39803	  97.00000	   0.16452	   0.79212	   0.07768	   0.79592	  -5.60057
1534713.87402	  97.00000	   0.13007	   0.80277	   0.09076	   0.80788	  -6.45049
1534724.56401	  97.00000	   0.10309	   0.81224	   0.10757	   0.81933	  -7.54411
1534738.07800	  97.00000	   0.08153	   0.82118	   0.12574	   0.83075	  -8.70575
1534755.17599	  97.00000	   0.06443	   0.83272	   0.14520	   0.84528	  -9.89133
1534776.76197	  97.00000	   0.05102	   0.84898	   0.16288	   0.86446	 -10.86054
1534804.00495	  97.00000	   0.04042	   0.87055	   0.18692	   0.89039	 -12.11811
1534838.50093	  97.00000	   0.03192	   0.89390	   0.21473	   0.91933	 -13.50758
1534882.04789	  97.00000	   0.02528	   0.92050	   0.24217	   0.95182	 -14.73977
1534937.11285	  97.00000	   0.01999	   0.95636	   0.27030	   0.99382	 -15.78234
1550064.36160	  98.00000	20004.45300	   0.36422	  -0.02540	   0.36510	   3.98975
1550064.50460	  98.00000	15829.12600	   0.37072	  -0.01219	   0.37092	   1.88333
1550064.64660	  98.00000	12516.70300	   0.37573	  -0.00006	   0.37573	   0.00907
1550064.78860	  98.00000	9909.44240	   0.38150	   0.01024	   0.38164	  -1.53735
1550064.95260	  98.00000	7835.48000	   0.38906	   0.01589	   0.38939	  -2.33860
1550065.15360	  98.00000	6217.24610	   0.39480	   0.02400	   0.39553	  -3.47873
1550065.39160	  98.00000	4905.29100	   0.40086	   0.02885	   0.40190	  -4.11707
1550065.63060	  98.00000	3881.27370	   0.40738	   0.03389	   0.40879	  -4.75490
1550065.86860	  98.00000	3070.98270	   0.41448	   0.03748	   0.41617	  -5.16752
1550066.10660	  98.00000	2430.77780	   0.42237	   0.04193	   0.42445	  -5.66994
1550066.34460	  98.00000	1923.15370	   0.42851	   0.04475	   0.43084	  -5.96185
1550066.58260	  98.00000	1522.43580	   0.43486	   0.04741	   0.43744	  -6.22251
1550066.82060	  98.00000	1203.84460	   0.44444	   0.04908	   0.44714	  -6.30230
1550067.05960	  98.00000	 952.86591	   0.45152	   0.05253	   0.45457	  -6.63598
1550067.29760	  98.00000	 754.27557	   0.45859	   0.05456	   0.46183	  -6.78437
1550067.53460	  98.00000	 596.71857	   0.46792	   0.05616	   0.47128	  -6.84405
1550067.77260	  98.00000	 471.96338	   0.47594	   0.06085	   0.47981	  -7.28569
1550068.01160	  98.00000	 373.20856	   0.48565	   0.06340	   0.48977	  -7.43724
1550068.24960	  98.00000	 295.47278	   0.49421	   0.06657	   0.49867	  -7.67136
1550068.48860	  98.00000	 233.87738	   0.50280	   0.07102	   0.50779	  -8.04021
1550068.72660	  98.00000	 185.05922	   0.51268	   0.07486	   0.51812	  -8.30722
1550068.96260	  98.00000	 146.35823	   0.52411	   0.08029	   0.53023	  -8.70927
1550069.19960	  98.00000	 115.77804	   0.53602	   0.08649	   0.54295	  -9.16612
1550069.43360	  98.00000	  91.67210	   0.54866	   0.09333	   0.55654	  -9.65399
1550069.67860	  98.00000	  72.51701	   0.56363	   0.09759	   0.57201	  -9.82279
1550069.90760	  98.00000	  57.36816	   0.58228	   0.10386	   0.59147	 -10.11300
1550070.14460	  98.00000	  45.36290	   0.60227	   0.10728	   0.61175	 -10.10002
1550070.37660	  98.00000	  35.93134	   0.62403	   0.10939	   0.63354	  -9.94273
1550070.62760	  98.00000	  28.40909	   0.64576	   0.10712	   0.65459	  -9.41876
1550070.84160	  98.00000	  22.48202	   0.66526	   0.10160	   0.67297	  -8.68355
1550071.10660	  98.00000	  17.79613	   0.68284	   0.09366	   0.68924	  -7.81003
1550071.35860	  98.00000	  14.06813	   0.69947	   0.08470	   0.70458	  -6.90444
1550071.57460	  98.00000	  11.14480	   0.71136	   0.07360	   0.71516	  -5.90710
1550071.84260	  98.00000	   8.81772	   0.72070	   0.06477	   0.72361	  -5.13511
1550072.02060	  98.00000	   6.97545	   0.72902	   0.05789	   0.73131	  -4.54045
1550072.23860	  98.00000	   5.51730	   0.73413	   0.04991	   0.73582	  -3.88894
1550072.50760	  98.00000	   4.36941	   0.73830	   0.04440	   0.73963	  -3.44138
1550072.84260	  98.00000	   3.45686	   0.74239	   0.03950	   0.74344	  -3.04558
1550073.26160	  98.00000	   2.73547	   0.74576	   0.03576	   0.74661	  -2.74557
1550073.78659	  98.00000	   2.16054	   0.74849	   0.03426	   0.74928	  -2.62051
1550074.44559	  98.00000	   1.70952	   0.75128	   0.03211	   0.75197	  -2.44743
1550075.27459	  98.00000	   1.35352	   0.75382	   0.03306	   0.75455	  -2.51118
1550076.31759	  98.00000	   1.07079	   0.75663	   0.03388	   0.75739	  -2.56375
1550077.63159	  98.00000	   0.84734	   0.75871	   0.03480	   0.75951	  -2.62645
1550079.28659	  98.00000	   0.67072	   0.76175	   0.03874	   0.76273	  -2.91101
1550081.37559	  98.00000	   0.53067	   0.76513	   0.04092	   0.76622	  -3.06121
1550084.01259	  98.00000	   0.41976	   0.76978	   0.04570	   0.77114	  -3.39751
1550087.34358	  98.00000	   0.33183	   0.77445	   0.05259	   0.77623	  -3.88448
1550091.54958	  98.00000	   0.26261	   0.77883	   0.05941	   0.78109	  -4.36214
1550096.85758	  98.00000	   0.20791	   0.78469	   0.06759	   0.78759	  -4.92279
1550103.56257	  98.00000	   0.16452	   0.79336	   0.07756	   0.79714	  -5.58322
1550112.03857	  98.00000	   0.13007	   0.80322	   0.09199	   0.80847	  -6.53336
1550122.72856	  98.00000	   0.10309	   0.81207	   0.10884	   0.81933	  -7.63343
1550136.24255	  98.00000	   0.08153	   0.82070	   0.12537	   0.83022	  -8.68543
1550153.34053	  98.00000	   0.06443	   0.83250	   0.14420	   0.84490	  -9.82660
1550174.92752	  98.00000	   0.05102	   0.85060	   0.16248	   0.86598	 -10.81461
1550202.16950	  98.00000	   0.04042	   0.87151	   0.18686	   0.89132	 -12.10152
1550236.66547	  98.00000	   0.03192	   0.89526	   0.21535	   0.92080	 -13.52519
1550280.21243	  98.00000	   0.02528	   0.92156	   0.24169	   0.95273	 -14.69521
1550335.27839	  98.00000	   0.01999	   0.96114	   0.27115	   0.99865	 -15.75446
1565455.72076	  99.00000	20004.45300	   0.36395	  -0.02532	   0.36483	   3.98001
1565455.86376	  99.00000	15829.12600	   0.37092	  -0.01127	   0.37109	   1.74084
1565456.00576	  99.00000	12516.70300	   0.37550	  -0.00027	   0.37550	   0.04177
1565456.14776	  99.00000	9909.44240	   0.38111	   0.01012	   0.38125	  -1.52173
1565456.31175	  99.00000	7835.48000	   0.38763	   0.01593	   0.38796	  -2.35284
1565456.51275	  99.00000	6217.24610	   0.39404	   0.02399	   0.39477	  -3.48465
1565456.75075	  99.00000	4905.29100	   0.40105	   0.02838	   0.40205	  -4.04789
1565456.98975	  99.00000	3881.27370	   0.40648	   0.03398	   0.40790	  -4.77816
1565457.22775	  99.00000	3070.98270	   0.41322	   0.03725	   0.41489	  -5.15168
1565457.46575	  99.00000	2430.77780	   0.42139	   0.04019	   0.42330	  -5.44876
1565457.70375	  99.00000	1923.15370	   0.42960	   0.04408	   0.43185	  -5.85824
1565457.94175	  99.00000	1522.43580	   0.43672	   0.04666	   0.43920	  -6.09866
1565458.17975	  99.00000	1203.84460	   0.44422	   0.05021	   0.44705	  -6.44928
1565458.41875	  99.00000	 952.86591	   0.45079	   0.05268	   0.45386	  -6.66570
1565458.65675	  99.00000	 754.27557	   0.45963	   0.05437	   0.46284	  -6.74572
1565458.89375	  99.00000	 596.71857	   0.46617	   0.05741	   0.46969	  -7.02131
1565459.13175	  99.00000	 471.96338	   0.47591	   0.06073	   0.47977	  -7.27158
1565459.37075	  99.00000	 373.20856	   0.48452	   0.06323	   0.48863	  -7.43502
1565459.60875	  99.00000	 295.47278	   0.49425	   0.06521	   0.49853	  -7.51578
1565459.84775	  99.00000	 233.87738	   0.50272	   0.07161	   0.50779	  -8.10699
1565460.08575	  99.00000	 185.05922	   0.51416	   0.07526	   0.51964	  -8.32758
1565460.32175	  99.00000	 146.35823	   0.52392	   0.08044	   0.53006	  -8.72825
1565460.55775	  99.00000	 115.77804	   0.53560	   0.08652	   0.54254	  -9.17586
1565460.79275	  99.00000	  91.67210	   0.54967	   0.09220	   0.55735	  -9.52235
1565461.03775	  99.00000	  72.51701	   0.56441	   0.09908	   0.57304	  -9.95707
1565461.26675	  99.00000	  57.36816	   0.58229	   0.10334	   0.59139	 -10.06328
1565461.50375	  99.00000	  45.36290	   0.60300	   0.10920	   0.61280	 -10.26451
1565461.73575	  99.00000	  35.93134	   0.62380	   0.10968	   0.63337	  -9.97211
1565461.98575	  99.00000	  28.40909	   0.64634	   0.10805	   0.65531	  -9.49051
1565462.20075	  99.00000	  22.48202	   0.66499	   0.10265	   0.67287	  -8.77506
1565462.46575	  99.00000	  17.79613	   0.68526	   0.09494	   0.69181	  -7.88776
1565462.71775	  99.00000	  14.06813	   0.70029	   0.08393	   0.70530	  -6.83456
1565462.93375	  99.00000	  11.14480	   0.71358	   0.07372	   0.71738	  -5.89820
1565463.20075	  99.00000	   8.81772	   0.72307	   0.06584	   0.72606	  -5.20274
1565463.37975	  99.00000	   6.97545	   0.73020	   0.05746	   0.73246	  -4.49917
1565463.59775	  99.00000	   5.51730	   0.73552	   0.05076	   0.73727	  -3.94822
1565463.86675	  99.00000	   4.36941	   0.73964	   0.04334	   0.74091	  -3.35373
1565464.20175	  99.00000	   3.45686	   0.74515	   0.03952	   0.74620	  -3.03577
1565464.62075	  99.00000	   2.73547	   0.74771	   0.03638	   0.74860	  -2.78584
1565465.14575	  99.00000	   2.16054	   0.75046	   0.03333	   0.75120	  -2.54286
1565465.80475	  99.00000	   1.70952	   0.75300	   0.03304	   0.75372	  -2.51266
1565466.63375	  99.00000	   1.35352	   0.75600	   0.03290	   0.75671	  -2.49200
1565467.67675	  99.00000	   1.07079	   0.75857	   0.03363	   0.75931	  -2.53849
1565468.98975	  99.00000	   0.84734	   0.76112	   0.03423	   0.76189	  -2.57509
1565470.64574	  99.00000	   0.67072	   0.76413	   0.03729	   0.76504	  -2.79380
1565472.73474	  99.00000	   0.53067	   0.76783	   0.04073	   0.76891	  -3.03663
1565475.37174	  99.00000	   0.41976	   0.77142	   0.04679	   0.77283	  -3.47072
1565478.70274	  99.00000	   0.33183	   0.77537	   0.05256	   0.77715	  -3.87826
1565482.90873	  99.00000	   0.26261	   0.78123	   0.05890	   0.78345	  -4.31129
1565488.21673	  99.00000	   0.20791	   0.78852	   0.06772	   0.79142	  -4.90834
1565494.92173	  99.00000	   0.16452	   0.79646	   0.07995	   0.80046	  -5.73243
1565503.39772	  99.00000	   0.13007	   0.80328	   0.09402	   0.80877	  -6.67592
1565514.08771	  99.00000	   0.10309	   0.81096	   0.10816	   0.81814	  -7.59701
1565527.60170	  99.00000	   0.08153	   0.82174	   0.12245	   0.83082	  -8.47542
1565544.69969	  99.00000	   0.06443	   0.83676	   0.14066	   0.84850	  -9.54252
1565566.28567	  99.00000	   0.05102	   0.85443	   0.16291	   0.86982	 -10.79480
1565593.52865	  99.00000	   0.04042	   0.87310	   0.18762	   0.89303	 -12.12799
1565628.02462	  99.00000	   0.03192	   0.89684	   0.21134	   0.92140	 -13.26010
1565671.57159	  99.00000	   0.02528	   0.93078	   0.23921	   0.96102	 -14.41315
1565726.63655	  99.00000	   0.01999	   0.97098	   0.27883	   1.01022	 -16.02204
1580837.84872	 100.00000	20004.45300	   0.36428	  -0.02548	   0.36518	   4.00176
1580837.99172	 100.00000	15829.12600	   0.36861	  -0.01096	   0.36878	   1.70253
1580838.13372	 100.00000	12516.70300	   0.37644	   0.00084	   0.37644	  -0.12792
1580838.27572	 100.00000	9909.44240	   0.38062	   0.00938	   0.38074	  -1.41171
1580838.43972	 100.00000	7835.48000	   0.38801	   0.01769	   0.38841	  -2.61057
1580838.64072	 100.00000	6217.24610	   0.39440	   0.02353	   0.39510	  -3.41410
1580838.87772	 100.00000	4905.29100	   0.40033	   0.02967	   0.40143	  -4.23820
1580839.11572	 100.00000	3881.27370	   0.40641	   0.03294	   0.40774	  -4.63328
1580839.35472	 100.00000	3070.98270	   0.41378	   0.03652	   0.41539	  -5.04330
1580839.59272	 100.00000	2430.77780	   0.42134	   0.03953	   0.42319	  -5.36048
1580839.83072	 100.00000	1923.15370	   0.42873	   0.04445	   0.43103	  -5.91965
1580840.06872	 100.00000	1522.43580	   0.43531	   0.04568	   0.43770	  -5.99029
1580840.30672	 100.00000	1203.84460	   0.44344	   0.04995	   0.44625	  -6.42623
1580840.54572	 100.00000	 952.86591	   0.45142	   0.05232	   0.45444	  -6.61148
1580840.78372	 100.00000	 754.27557	   0.45977	   0.05490	   0.46303	  -6.80890
1580841.02072	 100.00000	 596.71857	   0.46780	   0.05642	   0.47119	  -6.87738
1580841.25872	 100.00000	 471.96338	   0.47546	   0.05975	   0.47920	  -7.16242
1580841.49772	 100.00000	 373.20856	   0.48444	   0.06461	   0.48873	  -7.59628
1580841.73572	 100.00000	 295.47278	   0.49360	   0.06692	   0.49812	  -7.72052
1580841.97472	 100.00000	 233.87738	   0.50240	   0.06982	   0.50723	  -7.91152
1580842.21272	 100.00000	 185.05922	   0.51357	   0.07532	   0.51906	  -8.34362
1580842.44872	 100.00000	 146.35823	   0.52412	   0.08176	   0.53046	  -8.86679
1580842.68572	 100.00000	 115.77804	   0.53525	   0.08637	   0.54218	  -9.16678
1580842.91972	 100.00000	  91.67210	   0.54936	   0.09179	   0.55697	  -9.48584
1580843.16472	 100.00000	  72.51701	   0.56459	   0.09711	   0.57289	  -9.75925
1580843.39372	 100.00000	  57.36816	   0.58309	   0.10333	   0.59218	 -10.04880
1580843.63072	 100.00000	  45.36290	   0.60363	   0.10751	   0.61313	 -10.09917
1580843.86272	 100.00000	  35.93134	   0.62384	   0.11032	   0.63352	 -10.02862
1580844.11372	 100.00000	  28.40909	   0.64625	   0.10702	   0.65505	  -9.40281
1580844.32772	 100.00000	  22.48202	   0.66773	   0.10341	   0.67569	  -8.80295
1580844.59272	 100.00000	  17.79613	   0.68579	   0.09516	   0.69236	  -7.89998
1580844.84472	 100.00000	  14.06813	   0.70120	   0.08462	   0.70629	  -6.88108
1580845.06072	 100.00000	  11.14480	   0.71361	   0.07456	   0.71750	  -5.96504
1580845.32872	 100.00000	   8.81772	   0.72435	   0.06554	   0.72730	  -5.17015
1580845.50672	 100.00000	   6.97545	   0.73007	   0.05704	   0.73229	  -4.46758
1580845.72472	 100.00000	   5.51730	   0.73674	   0.05029	   0.73846	  -3.90494
1580845.99372	 100.00000	   4.36941	   0.74116	   0.04385	   0.74245	  -3.38585
1580846.32872	 100.00000	   3.45686	   0.74664	   0.03881	   0.74765	  -2.97523
1580846.74771	 100.00000	   2.73547	   0.74959	   0.03598	   0.75045	  -2.74845
1580847.27271	 100.00000	   2.16054	   0.75232	   0.03416	   0.75310	  -2.60010
1580847.93171	 100.00000	   1.70952	   0.75405	   0.03373	   0.75481	  -2.56145
1580848.76071	 100.00000	   1.35352	   0.75762	   0.03258	   0.75832	  -2.46215
1580849.80371	 100.00000	   1.07079	   0.75991	   0.03349	   0.76065	  -2.52343
1580851.11771	 100.00000	   0.84734	   0.76251	   0.03538	   0.76333	  -2.65637
1580852.77271	 100.00000	   0.67072	   0.76547	   0.03807	   0.76642	  -2.84734
1580854.86171	 100.00000	   0.53067	   0.76881	   0.04102	   0.76991	  -3.05403
1580857.49871	 100.00000	   0.41976	   0.77273	   0.04636	   0.77412	  -3.43343
1580860.82970	 100.00000	   0.33183	   0.77729	   0.05252	   0.77906	  -3.86544
1580865.03570	 100.00000	   0.26261	   0.78194	   0.06001	   0.78424	  -4.38850
1580870.34370	 100.00000	   0.20791	   0.78816	   0.06774	   0.79107	  -4.91217
1580877.04869	 100.00000	   0.16452	   0.79683	   0.07796	   0.80064	  -5.58780
1580885.52468	 100.00000	   0.13007	   0.80672	   0.09199	   0.81195	  -6.50524
1580896.21468	 100.00000	   0.10309	   0.81631	   0.10935	   0.82360	  -7.62945
1580909.72867	 100.00000	   0.08153	   0.82440	   0.12630	   0.83402	  -8.71038
1580926.82665	 100.00000	   0.06443	   0.83634	   0.14527	   0.84886	  -9.85352
1580948.41364	 100.00000	   0.05102	   0.85410	   0.16309	   0.86953	 -10.81058
1580975.65562	 100.00000	   0.04042	   0.87537	   0.18775	   0.89527	 -12.10571
1581010.15159	 100.00000	   0.03192	   0.89844	   0.21615	   0.92408	 -13.52743
1581053.69855	 100.00000	   0.02528	   0.92556	   0.24312	   0.95696	 -14.71771
1581108.76451	 100.00000	   0.01999	   0.96404	   0.27255	   1.00183	 -15.78626
1596209.76970	 101.00000	20004.45300	   0.36406	  -0.02529	   0.36494	   3.97449
1596209.91270	 101.00000	15829.12600	   0.36917	  -0.01064	   0.36932	   1.65019
1596210.05470	 101.00000	12516.70300	   0.37515	  -0.00066	   0.37515	   0.10139
1596210.19670	 101.00000	9909.44240	   0.38335	   0.00911	   0.38345	  -1.36072
1596210.36070	 101.00000	7835.48000	   0.38844	   0.01873	   0.38890	  -2.76081
1596210.56170	 101.00000	6217.24610	   0.39521	   0.02289	   0.39588	  -3.31476
1596210.79970	 101.00000	4905.29100	   0.40165	   0.02899	   0.40269	  -4.12836
1596211.03870	 101.00000	3881.27370	   0.40690	   0.03344	   0.40827	  -4.69841
1596211.27670	 101.00000	3070.98270	   0.41386	   0.03723	   0.41553	  -5.14025
1596211.51470	 101.00000	2430.77780	   0.42229	   0.04144	   0.42432	  -5.60483
1596211.75270	 101.00000	1923.15370	   0.42930	   0.04392	   0.43154	  -5.84153
1596211.99070	 101.00000	1522.43580	   0.43592	   0.04669	   0.43841	  -6.11286
1596212.22870	 101.00000	1203.84460	   0.44319	   0.04934	   0.44593	  -6.35262
1596212.46770	 101.00000	 952.86591	   0.45097	   0.05194	   0.45396	  -6.57045
1596212.70570	 101.00000	 754.27557	   0.45927	   0.05511	   0.46256	  -6.84199
1596212.94270	 101.00000	 596.71857	   0.46740	   0.05860	   0.47106	  -7.14594
1596213.18070	 101.00000	 471.96338	   0.47702	   0.06064	   0.48086	  -7.24467
1596213.41970	 101.00000	 373.20856	   0.48403	   0.06384	   0.48822	  -7.51389
1596213.65770	 101.00000	 295.47278	   0.49371	   0.06611	   0.49812	  -7.62659
1596213.89670	 101.00000	 233.87738	   0.50271	   0.07093	   0.50769	  -8.03106
1596214.13470	 101.00000	 185.05922	   0.51495	   0.07477	   0.52035	  -8.26139
1596214.37070	 101.00000	 146.35823	   0.52332	   0.08143	   0.52962	  -8.84431
1596214.60670	 101.00000	 115.77804	   0.53697	   0.08719	   0.54400	  -9.22285
1596214.84170	 101.00000	  91.67210	   0.55020	   0.09228	   0.55788	  -9.52065
1596215.08670	 101.00000	  72.51701	   0.56635	   0.09898	   0.57493	  -9.91291
1596215.31570	 101.00000	  57.36816	   0.58267	   0.10444	   0.59196	 -10.16208
1596215.55270	 101.00000	  45.36290	   0.60259	   0.10826	   0.61224	 -10.18510
1596215.78470	 101.00000	  35.93134	   0.62419	   0.11088	   0.63397	 -10.07245
1596216.03570	 101.00000	  28.40909	   0.64522	   0.10730	   0.65408	  -9.44200
1596216.24970	 101.00000	  22.48202	   0.66833	   0.10355	   0.67630	  -8.80718
1596216.51470	 101.00000	  17.79613	   0.68609	   0.09589	   0.69276	  -7.95587
1596216.76670	 101.00000	  14.06813	   0.70126	   0.08673	   0.70661	  -7.05071
1596216.98270	 101.00000	  11.14480	   0.71425	   0.07543	   0.71823	  -6.02873
1596217.25070	 101.00000	   8.81772	   0.72483	   0.06675	   0.72790	  -5.26150
1596217.42870	 101.00000	   6.97545	   0.73045	   0.05722	   0.73269	  -4.47933
1596217.64670	 101.00000	   5.51730	   0.73943	   0.05077	   0.74117	  -3.92785
1596217.91570	 101.00000	   4.36941	   0.74174	   0.04467	   0.74309	  -3.44630
1596218.25070	 101.00000	   3.45686	   0.74596	   0.03974	   0.74701	  -3.04914
1596218.66970	 101.00000	   2.73547	   0.74851	   0.03619	   0.74939	  -2.76815
