Repository: kbm2110/Battery_Diagnostics_Thesis

# Battery_Diagnostics_Thesis
 Data-driven battery diagnostics using EIS

**Author:** Bala Manikanta Yaswanth Kanagarla
**Institution:** Technische Hochschule Ingolstadt (THI)
**Supervisor:** Prof. Dr. H.-G. Schweiger

## Overview

This project implements a machine learning framework for 
non-invasive State of Health (SoH) estimation of lithium-ion 
batteries using Electrochemical Impedance Spectroscopy (EIS).

Eight physically interpretable features are extracted from 
impedance spectra and used to train six ML models under a 
strict cell-level train-test split. The stacking ensemble 
achieves R² = 0.9122 and RMSE = 0.0234 on completely unseen 
cells.

---

File: data/EIS/EIS_state_III_35C01.txt (part 13 of 39)
time/s	           cycle number	freq/Hz	           Re(Z)/Ohm	  -Im(Z)/Ohm	   |Z|/Ohm	   Phase(Z)/deg 10194.00151	   1.00000	20004.45300	   0.29797	  -0.02827	   0.29930	   5.42007
1535908.73318	 101.00000	   1.35352	   0.79818	   0.04204	   0.79928	  -3.01491
1535909.77618	 101.00000	   1.07079	   0.80577	   0.04988	   0.80732	  -3.54224
1535911.08918	 101.00000	   0.84734	   0.80565	   0.06010	   0.80789	  -4.26654
1535912.74518	 101.00000	   0.67072	   0.80104	   0.06837	   0.80396	  -4.87838
1535914.83418	 101.00000	   0.53067	   0.79013	   0.06827	   0.79307	  -4.93840
1535917.47117	 101.00000	   0.41976	   0.78469	   0.05919	   0.78692	  -4.31340
1535920.80217	 101.00000	   0.33183	   0.79049	   0.04221	   0.79162	  -3.05641
1535925.00817	 101.00000	   0.26261	   0.81445	   0.02785	   0.81492	  -1.95846
1535930.31616	 101.00000	   0.20791	   0.85598	   0.02820	   0.85644	  -1.88671
1535937.02116	 101.00000	   0.16452	   0.90703	   0.05820	   0.90889	  -3.67149
1535945.49715	 101.00000	   0.13007	   0.94403	   0.12433	   0.95218	  -7.50296
1535956.18714	 101.00000	   0.10309	   0.94035	   0.21330	   0.96424	 -12.77992
1535969.70113	 101.00000	   0.08153	   0.88419	   0.29466	   0.93199	 -18.43107
1535986.79912	 101.00000	   0.06443	   0.79704	   0.33634	   0.86510	 -22.87881
1536008.38510	 101.00000	   0.05102	   0.68458	   0.28957	   0.74330	 -22.92813
1536035.62808	 101.00000	   0.04042	   0.62761	   0.14322	   0.64374	 -12.85469
1536070.12406	 101.00000	   0.03192	   0.70302	  -0.07656	   0.70717	   6.21505
1536113.67102	 101.00000	   0.02528	   0.98758	  -0.27408	   1.02491	  15.51074
1536168.73598	 101.00000	   0.01999	   1.48634	  -0.28156	   1.51277	  10.72659
1550567.57739	 102.00000	20004.45300	   0.28066	  -0.02058	   0.28142	   4.19369
1550567.72039	 102.00000	15829.12600	   0.28749	  -0.00539	   0.28754	   1.07313
1550567.86239	 102.00000	12516.70300	   0.29535	   0.00586	   0.29541	  -1.13587
1550568.00439	 102.00000	9909.44240	   0.30215	   0.01633	   0.30259	  -3.09441
1550568.16839	 102.00000	7835.48000	   0.30939	   0.02458	   0.31037	  -4.54231
1550568.36939	 102.00000	6217.24610	   0.31774	   0.03114	   0.31926	  -5.59770
1550568.60739	 102.00000	4905.29100	   0.32623	   0.03861	   0.32851	  -6.74946
1550568.84639	 102.00000	3881.27370	   0.33381	   0.04322	   0.33660	  -7.37802
1550569.08439	 102.00000	3070.98270	   0.34199	   0.04653	   0.34514	  -7.74841
1550569.32239	 102.00000	2430.77780	   0.34929	   0.04974	   0.35282	  -8.10446
1550569.56039	 102.00000	1923.15370	   0.35917	   0.05383	   0.36318	  -8.52442
1550569.79839	 102.00000	1522.43580	   0.36757	   0.05732	   0.37201	  -8.86365
1550570.03639	 102.00000	1203.84460	   0.37660	   0.06283	   0.38180	  -9.47107
1550570.27539	 102.00000	 952.86591	   0.38607	   0.06563	   0.39161	  -9.64734
1550570.51339	 102.00000	 754.27557	   0.39564	   0.06960	   0.40172	  -9.97742
1550570.75039	 102.00000	 596.71857	   0.40468	   0.07334	   0.41127	 -10.27235
1550570.98839	 102.00000	 471.96338	   0.41744	   0.07773	   0.42462	 -10.54789
1550571.22739	 102.00000	 373.20856	   0.42931	   0.07946	   0.43660	 -10.48651
1550571.46539	 102.00000	 295.47278	   0.44032	   0.08582	   0.44860	 -11.02926
1550571.70439	 102.00000	 233.87738	   0.45261	   0.08969	   0.46141	 -11.20833
1550571.94239	 102.00000	 185.05922	   0.46512	   0.09599	   0.47492	 -11.66108
1550572.17839	 102.00000	 146.35823	   0.47853	   0.10006	   0.48888	 -11.81034
1550572.41439	 102.00000	 115.77804	   0.49342	   0.10486	   0.50444	 -11.99737
1550572.64938	 102.00000	  91.67210	   0.50651	   0.11197	   0.51874	 -12.46556
1550572.89438	 102.00000	  72.51701	   0.52532	   0.11966	   0.53878	 -12.83177
1550573.12338	 102.00000	  57.36816	   0.54519	   0.12671	   0.55972	 -13.08398
1550573.36038	 102.00000	  45.36290	   0.56980	   0.13466	   0.58550	 -13.29638
1550573.59238	 102.00000	  35.93134	   0.59355	   0.13833	   0.60946	 -13.11856
1550573.84238	 102.00000	  28.40909	   0.62091	   0.14065	   0.63664	 -12.76323
1550574.05738	 102.00000	  22.48202	   0.64964	   0.13765	   0.66406	 -11.96358
1550574.32238	 102.00000	  17.79613	   0.67509	   0.13233	   0.68793	 -11.09050
1550574.57438	 102.00000	  14.06813	   0.69838	   0.12370	   0.70925	 -10.04387
1550574.79038	 102.00000	  11.14480	   0.71890	   0.11055	   0.72735	  -8.74223
1550575.05738	 102.00000	   8.81772	   0.73562	   0.09882	   0.74222	  -7.65116
1550575.23638	 102.00000	   6.97545	   0.74730	   0.08645	   0.75229	  -6.59905
1550575.45438	 102.00000	   5.51730	   0.75458	   0.07527	   0.75832	  -5.69626
1550575.72338	 102.00000	   4.36941	   0.76552	   0.06355	   0.76816	  -4.74576
1550576.05838	 102.00000	   3.45686	   0.77612	   0.05820	   0.77830	  -4.28870
1550576.47738	 102.00000	   2.73547	   0.77979	   0.05728	   0.78189	  -4.20082
1550577.00238	 102.00000	   2.16054	   0.78174	   0.05623	   0.78376	  -4.11431
1550577.66138	 102.00000	   1.70952	   0.78016	   0.05116	   0.78183	  -3.75224
1550578.49038	 102.00000	   1.35352	   0.78225	   0.04451	   0.78351	  -3.25698
1550579.53338	 102.00000	   1.07079	   0.78798	   0.03705	   0.78885	  -2.69189
1550580.84638	 102.00000	   0.84734	   0.80096	   0.03351	   0.80166	  -2.39591
1550582.50238	 102.00000	   0.67072	   0.81636	   0.03642	   0.81717	  -2.55476
1550584.59138	 102.00000	   0.53067	   0.83167	   0.05190	   0.83329	  -3.57110
1550587.22837	 102.00000	   0.41976	   0.83785	   0.07679	   0.84136	  -5.23677
1550590.55937	 102.00000	   0.33183	   0.82670	   0.10124	   0.83288	  -6.98163
1550594.76537	 102.00000	   0.26261	   0.80393	   0.11391	   0.81196	  -8.06501
1550600.07336	 102.00000	   0.20791	   0.77941	   0.10570	   0.78655	  -7.72291
1550606.77836	 102.00000	   0.16452	   0.76970	   0.07643	   0.77349	  -5.67108
1550615.25435	 102.00000	   0.13007	   0.79122	   0.03571	   0.79202	  -2.58449
1550625.94434	 102.00000	   0.10309	   0.85341	   0.00493	   0.85342	  -0.33091
1550639.45833	 102.00000	   0.08153	   0.95875	   0.01584	   0.95888	  -0.94671
1550656.55632	 102.00000	   0.06443	   1.07039	   0.08701	   1.07392	  -4.64734
1550678.14230	 102.00000	   0.05102	   1.15783	   0.25512	   1.18560	 -12.42639
1550705.38528	 102.00000	   0.04042	   1.13383	   0.48083	   1.23158	 -22.98069
1550739.88126	 102.00000	   0.03192	   0.95931	   0.67879	   1.17517	 -35.28249
1550783.42822	 102.00000	   0.02528	   0.65628	   0.73237	   0.98340	 -48.13639
1550838.49318	 102.00000	   0.01999	   0.32430	   0.52599	   0.61793	 -58.34398
1565223.10301	 103.00000	20004.45300	   0.28114	  -0.02038	   0.28188	   4.14681
1565223.24601	 103.00000	15829.12600	   0.28795	  -0.00438	   0.28798	   0.87205
1565223.38801	 103.00000	12516.70300	   0.29706	   0.00700	   0.29714	  -1.35063
1565223.53001	 103.00000	9909.44240	   0.30364	   0.01703	   0.30412	  -3.21067
1565223.69401	 103.00000	7835.48000	   0.31002	   0.02631	   0.31113	  -4.85061
1565223.89501	 103.00000	6217.24610	   0.31881	   0.03084	   0.32030	  -5.52606
1565224.13301	 103.00000	4905.29100	   0.32699	   0.03812	   0.32920	  -6.64867
1565224.37201	 103.00000	3881.27370	   0.33398	   0.04260	   0.33668	  -7.26861
1565224.61001	 103.00000	3070.98270	   0.34100	   0.04760	   0.34430	  -7.94610
1565224.84801	 103.00000	2430.77780	   0.35003	   0.05229	   0.35391	  -8.49575
1565225.08601	 103.00000	1923.15370	   0.35797	   0.05524	   0.36220	  -8.77236
1565225.32401	 103.00000	1522.43580	   0.36695	   0.05829	   0.37155	  -9.02558
1565225.56201	 103.00000	1203.84460	   0.37688	   0.06231	   0.38200	  -9.38710
1565225.80101	 103.00000	 952.86591	   0.38709	   0.06694	   0.39283	  -9.81164
1565226.03901	 103.00000	 754.27557	   0.39619	   0.06819	   0.40202	  -9.76506
1565226.27601	 103.00000	 596.71857	   0.40695	   0.07346	   0.41353	 -10.23300
1565226.51401	 103.00000	 471.96338	   0.41724	   0.07762	   0.42440	 -10.53818
1565226.75301	 103.00000	 373.20856	   0.42819	   0.08222	   0.43601	 -10.86947
1565226.99101	 103.00000	 295.47278	   0.44037	   0.08565	   0.44862	 -11.00651
1565227.23001	 103.00000	 233.87738	   0.45373	   0.09095	   0.46276	 -11.33524
1565227.46800	 103.00000	 185.05922	   0.46570	   0.09548	   0.47539	 -11.58602
1565227.70400	 103.00000	 146.35823	   0.47912	   0.09988	   0.48942	 -11.77560
1565227.94100	 103.00000	 115.77804	   0.49509	   0.10595	   0.50630	 -12.07929
1565228.17500	 103.00000	  91.67210	   0.51010	   0.11221	   0.52229	 -12.40561
1565228.42000	 103.00000	  72.51701	   0.52673	   0.11970	   0.54016	 -12.80356
1565228.64900	 103.00000	  57.36816	   0.54812	   0.12772	   0.56280	 -13.11704
1565228.88600	 103.00000	  45.36290	   0.56999	   0.13489	   0.58574	 -13.31418
1565229.11800	 103.00000	  35.93134	   0.59532	   0.13999	   0.61156	 -13.23278
1565229.36900	 103.00000	  28.40909	   0.62205	   0.14154	   0.63795	 -12.81835
1565229.58300	 103.00000	  22.48202	   0.64879	   0.13849	   0.66341	 -12.04928
1565229.84800	 103.00000	  17.79613	   0.67554	   0.13373	   0.68865	 -11.19779
1565230.10000	 103.00000	  14.06813	   0.70302	   0.12381	   0.71384	  -9.98791
1565230.31600	 103.00000	  11.14480	   0.72026	   0.11309	   0.72908	  -8.92327
1565230.58400	 103.00000	   8.81772	   0.73999	   0.09849	   0.74651	  -7.58145
1565230.76200	 103.00000	   6.97545	   0.75373	   0.08953	   0.75902	  -6.77437
1565230.98000	 103.00000	   5.51730	   0.75831	   0.07791	   0.76230	  -5.86627
1565231.24900	 103.00000	   4.36941	   0.76599	   0.06560	   0.76880	  -4.89509
1565231.58400	 103.00000	   3.45686	   0.77628	   0.05659	   0.77834	  -4.16955
1565232.00300	 103.00000	   2.73547	   0.78549	   0.05396	   0.78734	  -3.92957
1565232.52800	 103.00000	   2.16054	   0.78915	   0.05498	   0.79106	  -3.98549
1565233.18700	 103.00000	   1.70952	   0.78863	   0.05633	   0.79064	  -4.08538
1565234.01600	 103.00000	   1.35352	   0.78720	   0.05191	   0.78891	  -3.77311
1565235.05900	 103.00000	   1.07079	   0.78753	   0.04613	   0.78888	  -3.35233
1565236.37300	 103.00000	   0.84734	   0.79333	   0.03783	   0.79423	  -2.73020
1565238.02800	 103.00000	   0.67072	   0.80463	   0.03227	   0.80528	  -2.29674
1565240.11700	 103.00000	   0.53067	   0.82464	   0.03433	   0.82535	  -2.38385
1565242.75399	 103.00000	   0.41976	   0.84615	   0.04972	   0.84761	  -3.36262
1565246.08499	 103.00000	   0.33183	   0.85751	   0.07978	   0.86122	  -5.31510
1565250.29099	 103.00000	   0.26261	   0.85083	   0.11518	   0.85859	  -7.70966
1565255.59898	 103.00000	   0.20791	   0.82420	   0.14025	   0.83605	  -9.65699
1565262.30398	 103.00000	   0.16452	   0.78764	   0.14095	   0.80016	 -10.14583
1565270.77997	 103.00000	   0.13007	   0.76093	   0.11172	   0.76909	  -8.35256
1565281.46996	 103.00000	   0.10309	   0.76528	   0.05736	   0.76742	  -4.28671
1565294.98395	 103.00000	   0.08153	   0.82683	   0.00088	   0.82683	  -0.06083
1565312.08194	 103.00000	   0.06443	   0.93508	  -0.02351	   0.93538	   1.44040
1565333.66892	 103.00000	   0.05102	   1.11205	   0.02999	   1.11246	  -1.54484
1565360.91090	 103.00000	   0.04042	   1.27049	   0.21364	   1.28832	  -9.54528
1565395.40687	 103.00000	   0.03192	   1.31420	   0.51252	   1.41061	 -21.30517
1565438.95384	 103.00000	   0.02528	   1.15989	   0.83908	   1.43158	 -35.88255
1565494.01980	 103.00000	   0.01999	   0.77244	   1.03148	   1.28865	 -53.17166
1579860.30305	 104.00000	20004.45300	   0.28062	  -0.01990	   0.28132	   4.05558
1579860.44605	 104.00000	15829.12600	   0.28733	  -0.00500	   0.28737	   0.99772
1579860.58805	 104.00000	12516.70300	   0.29528	   0.00708	   0.29537	  -1.37407
1579860.73005	 104.00000	9909.44240	   0.30303	   0.01665	   0.30349	  -3.14499
1579860.89405	 104.00000	7835.48000	   0.31006	   0.02524	   0.31108	  -4.65476
1579861.09505	 104.00000	6217.24610	   0.31759	   0.03139	   0.31914	  -5.64378
1579861.33305	 104.00000	4905.29100	   0.32771	   0.03705	   0.32979	  -6.44998
1579861.57105	 104.00000	3881.27370	   0.33406	   0.04382	   0.33692	  -7.47388
1579861.80905	 104.00000	3070.98270	   0.34120	   0.04820	   0.34459	  -8.04026
1579862.04805	 104.00000	2430.77780	   0.34878	   0.05157	   0.35257	  -8.41001
1579862.28605	 104.00000	1923.15370	   0.35817	   0.05410	   0.36223	  -8.58922
1579862.52405	 104.00000	1522.43580	   0.36672	   0.06017	   0.37162	  -9.31834
1579862.76205	 104.00000	1203.84460	   0.37694	   0.06355	   0.38226	  -9.56908
1579863.00105	 104.00000	 952.86591	   0.38684	   0.06631	   0.39248	  -9.72724
1579863.23905	 104.00000	 754.27557	   0.39706	   0.07034	   0.40324	 -10.04641
1579863.47605	 104.00000	 596.71857	   0.40572	   0.07381	   0.41238	 -10.31087
1579863.71405	 104.00000	 471.96338	   0.41844	   0.07674	   0.42542	 -10.39207
1579863.95305	 104.00000	 373.20856	   0.42839	   0.08115	   0.43601	 -10.72662
1579864.19005	 104.00000	 295.47278	   0.44156	   0.08548	   0.44975	 -10.95663
1579864.43005	 104.00000	 233.87738	   0.45490	   0.08999	   0.46371	 -11.18986
1579864.66805	 104.00000	 185.05922	   0.46565	   0.09493	   0.47523	 -11.52333
1579864.90405	 104.00000	 146.35823	   0.47961	   0.10079	   0.49008	 -11.86765
1579865.14005	 104.00000	 115.77804	   0.49410	   0.10651	   0.50544	 -12.16439
1579865.37505	 104.00000	  91.67210	   0.50927	   0.11360	   0.52178	 -12.57538
1579865.62005	 104.00000	  72.51701	   0.52795	   0.12099	   0.54163	 -12.90785
1579865.84905	 104.00000	  57.36816	   0.54809	   0.12978	   0.56324	 -13.32207
1579866.08605	 104.00000	  45.36290	   0.57065	   0.13575	   0.58657	 -13.38153
1579866.31805	 104.00000	  35.93134	   0.59498	   0.13969	   0.61116	 -13.21265
1579866.56905	 104.00000	  28.40909	   0.62222	   0.14329	   0.63850	 -12.96857
1579866.78305	 104.00000	  22.48202	   0.65021	   0.14063	   0.66525	 -12.20449
1579867.04805	 104.00000	  17.79613	   0.67729	   0.13320	   0.69026	 -11.12643
1579867.30005	 104.00000	  14.06813	   0.70291	   0.12455	   0.71386	 -10.04817
1579867.51605	 104.00000	  11.14480	   0.72126	   0.11128	   0.72980	  -8.77109
1579867.78405	 104.00000	   8.81772	   0.74132	   0.10012	   0.74805	  -7.69131
1579867.96205	 104.00000	   6.97545	   0.75168	   0.09099	   0.75716	  -6.90232
1579868.18005	 104.00000	   5.51730	   0.76100	   0.07697	   0.76488	  -5.77519
1579868.44905	 104.00000	   4.36941	   0.76957	   0.06478	   0.77229	  -4.81156
1579868.78405	 104.00000	   3.45686	   0.78015	   0.05773	   0.78229	  -4.23189
1579869.20305	 104.00000	   2.73547	   0.78688	   0.05765	   0.78899	  -4.19000
1579869.72805	 104.00000	   2.16054	   0.78894	   0.05722	   0.79101	  -4.14795
1579870.38705	 104.00000	   1.70952	   0.78786	   0.05420	   0.78972	  -3.93544
1579871.21605	 104.00000	   1.35352	   0.78714	   0.04883	   0.78866	  -3.54987
1579872.25904	 104.00000	   1.07079	   0.79201	   0.04088	   0.79306	  -2.95469
1579873.57304	 104.00000	   0.84734	   0.80123	   0.03414	   0.80195	  -2.43959
1579875.22804	 104.00000	   0.67072	   0.81640	   0.03376	   0.81710	  -2.36819
1579877.31704	 104.00000	   0.53067	   0.83579	   0.04322	   0.83690	  -2.96035
1579879.95404	 104.00000	   0.41976	   0.84815	   0.06699	   0.85079	  -4.51631
1579883.28504	 104.00000	   0.33183	   0.84587	   0.09612	   0.85132	  -6.48298
1579887.49103	 104.00000	   0.26261	   0.82680	   0.11927	   0.83536	  -8.20828
1579892.79903	 104.00000	   0.20791	   0.79710	   0.12415	   0.80671	  -8.85253
1579899.50402	 104.00000	   0.16452	   0.77370	   0.10363	   0.78061	  -7.62874
1579907.98002	 104.00000	   0.13007	   0.77534	   0.06174	   0.77780	  -4.55299
1579918.67001	 104.00000	   0.10309	   0.81721	   0.01554	   0.81736	  -1.08972
1579932.18400	 104.00000	   0.08153	   0.91285	  -0.00455	   0.91286	   0.28532
1579949.28199	 104.00000	   0.06443	   1.03298	   0.02657	   1.03332	  -1.47334
1579970.86797	 104.00000	   0.05102	   1.17056	   0.15900	   1.18131	  -7.73545
1579998.11095	 104.00000	   0.04042	   1.22546	   0.38817	   1.28547	 -17.57574
1580032.60692	 104.00000	   0.03192	   1.12795	   0.65231	   1.30299	 -30.04149
1580076.15389	 104.00000	   0.02528	   0.85022	   0.83283	   1.19016	 -44.40798
1580131.21884	 104.00000	   0.01999	   0.45277	   0.77948	   0.90143	 -59.84953
1594484.44332	 105.00000	20004.45300	   0.28032	  -0.02031	   0.28106	   4.14305
1594484.58632	 105.00000	15829.12600	   0.28806	  -0.00504	   0.28810	   1.00198
1594484.72832	 105.00000	12516.70300	   0.29544	   0.00900	   0.29558	  -1.74446
1594484.87032	 105.00000	9909.44240	   0.30355	   0.01740	   0.30404	  -3.28124
1594485.03432	 105.00000	7835.48000	   0.30943	   0.02439	   0.31039	  -4.50666
1594485.23532	 105.00000	6217.24610	   0.31799	   0.03161	   0.31956	  -5.67646
1594485.47332	 105.00000	4905.29100	   0.32654	   0.03829	   0.32878	  -6.68876
1594485.71232	 105.00000	3881.27370	   0.33443	   0.04303	   0.33719	  -7.33237
1594485.95032	 105.00000	3070.98270	   0.34151	   0.04633	   0.34464	  -7.72571
1594486.18832	 105.00000	2430.77780	   0.34993	   0.05109	   0.35364	  -8.30658
1594486.42632	 105.00000	1923.15370	   0.35915	   0.05547	   0.36341	  -8.77948
1594486.66432	 105.00000	1522.43580	   0.36762	   0.05942	   0.37240	  -9.18204
1594486.90232	 105.00000	1203.84460	   0.37562	   0.06211	   0.38072	  -9.38863
1594487.14132	 105.00000	 952.86591	   0.38653	   0.06619	   0.39216	  -9.71775
1594487.37932	 105.00000	 754.27557	   0.39750	   0.06891	   0.40343	  -9.83542
1594487.61632	 105.00000	 596.71857	   0.40744	   0.07408	   0.41412	 -10.30447
1594487.85432	 105.00000	 471.96338	   0.41822	   0.07749	   0.42534	 -10.49640
1594488.09332	 105.00000	 373.20856	   0.42833	   0.08049	   0.43582	 -10.64293
1594488.33132	 105.00000	 295.47278	   0.44080	   0.08520	   0.44896	 -10.93901
1594488.57032	 105.00000	 233.87738	   0.45374	   0.08909	   0.46240	 -11.10872
1594488.80831	 105.00000	 185.05922	   0.46574	   0.09450	   0.47523	 -11.46967
1594489.04431	 105.00000	 146.35823	   0.47903	   0.09851	   0.48906	 -11.61997
1594489.28131	 105.00000	 115.77804	   0.49482	   0.10757	   0.50638	 -12.26430
1594489.51531	 105.00000	  91.67210	   0.51133	   0.11271	   0.52360	 -12.43113
1594489.76031	 105.00000	  72.51701	   0.52861	   0.12019	   0.54210	 -12.80920
1594489.98931	 105.00000	  57.36816	   0.54813	   0.12743	   0.56275	 -13.08812
1594490.22631	 105.00000	  45.36290	   0.56965	   0.13426	   0.58526	 -13.26201
1594490.45831	 105.00000	  35.93134	   0.59403	   0.14205	   0.61078	 -13.44876
1594490.70931	 105.00000	  28.40909	   0.62164	   0.14357	   0.63800	 -13.00424
1594490.92331	 105.00000	  22.48202	   0.65019	   0.14160	   0.66543	 -12.28586
1594491.18831	 105.00000	  17.79613	   0.67800	   0.13605	   0.69152	 -11.34685
1594491.44031	 105.00000	  14.06813	   0.70267	   0.12386	   0.71350	  -9.99679
1594491.65631	 105.00000	  11.14480	   0.72286	   0.11387	   0.73177	  -8.95224
1594491.92431	 105.00000	   8.81772	   0.73969	   0.10020	   0.74645	  -7.71418
1594492.10231	 105.00000	   6.97545	   0.75594	   0.08823	   0.76107	  -6.65743
1594492.32031	 105.00000	   5.51730	   0.76439	   0.08012	   0.76858	  -5.98333
1594492.58931	 105.00000	   4.36941	   0.76908	   0.06886	   0.77216	  -5.11619
1594492.92431	 105.00000	   3.45686	   0.77613	   0.05933	   0.77839	  -4.37138
1594493.34331	 105.00000	   2.73547	   0.78593	   0.05125	   0.78760	  -3.73111
1594493.86831	 105.00000	   2.16054	   0.79444	   0.04978	   0.79600	  -3.58583
1594494.52731	 105.00000	   1.70952	   0.80034	   0.05367	   0.80214	  -3.83652
1594495.35631	 105.00000	   1.35352	   0.79914	   0.05618	   0.80111	  -4.02106
1594496.39931	 105.00000	   1.07079	   0.79517	   0.05641	   0.79717	  -4.05762
1594497.71331	 105.00000	   0.84734	   0.79250	   0.05118	   0.79415	  -3.69539
1594499.36831	 105.00000	   0.67072	   0.79463	   0.04358	   0.79582	  -3.13949
1594501.45731	 105.00000	   0.53067	   0.80520	   0.03340	   0.80589	  -2.37512
1594504.09430	 105.00000	   0.41976	   0.82774	   0.03043	   0.82830	  -2.10557
1594507.42530	 105.00000	   0.33183	   0.85647	   0.04272	   0.85753	  -2.85521
1594511.63130	 105.00000	   0.26261	   0.88070	   0.07488	   0.88388	  -4.86006
1594516.93929	 105.00000	   0.20791	   0.88531	   0.12268	   0.89377	  -7.88926
1594523.64429	 105.00000	   0.16452	   0.86178	   0.16809	   0.87802	 -11.03690
1594532.12028	 105.00000	   0.13007	   0.81305	   0.19156	   0.83532	 -13.25770
1594542.81027	 105.00000	   0.10309	   0.75936	   0.17335	   0.77890	 -12.85966
1594556.32426	 105.00000	   0.08153	   0.73376	   0.11209	   0.74227	  -8.68517
1594573.42225	 105.00000	   0.06443	   0.75978	   0.03229	   0.76047	  -2.43317
1594595.00823	 105.00000	   0.05102	   0.88226	  -0.05537	   0.88400	   3.59093
1594622.25121	 105.00000	   0.04042	   1.10542	  -0.06465	   1.10731	   3.34710
1594656.74718	 105.00000	   0.03192	   1.37232	   0.08824	   1.37516	  -3.67904
1594700.29415	 105.00000	   0.02528	   1.56521	   0.44242	   1.62653	 -15.78324
1594755.35911	 105.00000	   0.01999	   1.51782	   0.93585	   1.78314	 -31.65704
1609108.65398	 106.00000	20004.45300	   0.28122	  -0.02088	   0.28199	   4.24619
1609108.79698	 106.00000	15829.12600	   0.28823	  -0.00587	   0.28829	   1.16660
1609108.93898	 106.00000	12516.70300	   0.29530	   0.00789	   0.29541	  -1.53105
1609109.08098	 106.00000	9909.44240	   0.30219	   0.01633	   0.30264	  -3.09222
1609109.24498	 106.00000	7835.48000	   0.31119	   0.02532	   0.31222	  -4.65242
1609109.44598	 106.00000	6217.24610	   0.31757	   0.03123	   0.31910	  -5.61646
1609109.68398	 106.00000	4905.29100	   0.32643	   0.03748	   0.32857	  -6.55064
1609109.92298	 106.00000	3881.27370	   0.33408	   0.04300	   0.33684	  -7.33482
1609110.16098	 106.00000	3070.98270	   0.34087	   0.04696	   0.34409	  -7.84481
1609110.39898	 106.00000	2430.77780	   0.35027	   0.05158	   0.35405	  -8.37703
1609110.63698	 106.00000	1923.15370	   0.35926	   0.05462	   0.36339	  -8.64528
1609110.87498	 106.00000	1522.43580	   0.36768	   0.05781	   0.37219	  -8.93479
1609111.11298	 106.00000	1203.84460	   0.37664	   0.06190	   0.38170	  -9.33262
1609111.35198	 106.00000	 952.86591	   0.38624	   0.06677	   0.39197	  -9.80730
1609111.58998	 106.00000	 754.27557	   0.39679	   0.06843	   0.40265	  -9.78487
1609111.82698	 106.00000	 596.71857	   0.40622	   0.07301	   0.41273	 -10.18869
1609112.06498	 106.00000	 471.96338	   0.41725	   0.07563	   0.42405	 -10.27403
1609112.30398	 106.00000	 373.20856	   0.42894	   0.07987	   0.43631	 -10.54774
1609112.54198	 106.00000	 295.47278	   0.44020	   0.08478	   0.44829	 -10.90173
1609112.78098	 106.00000	 233.87738	   0.45262	   0.08964	   0.46141	 -11.20217
1609113.01898	 106.00000	 185.05922	   0.46490	   0.09447	   0.47440	 -11.48696
1609113.25498	 106.00000	 146.35823	   0.47965	   0.09850	   0.48966	 -11.60429
1609113.49198	 106.00000	 115.77804	   0.49240	   0.10533	   0.50354	 -12.07360
1609113.72598	 106.00000	  91.67210	   0.50712	   0.11213	   0.51937	 -12.46764
1609113.97098	 106.00000	  72.51701	   0.52532	   0.12056	   0.53898	 -12.92489
1609114.19998	 106.00000	  57.36816	   0.54646	   0.12842	   0.56134	 -13.22441
1609114.43698	 106.00000	  45.36290	   0.56891	   0.13460	   0.58462	 -13.31124
1609114.66898	 106.00000	  35.93134	   0.59186	   0.13942	   0.60805	 -13.25498
1609114.91998	 106.00000	  28.40909	   0.62176	   0.14258	   0.63790	 -12.91559
1609115.13398	 106.00000	  22.48202	   0.65069	   0.13972	   0.66553	 -12.11913
1609115.39898	 106.00000	  17.79613	   0.67569	   0.13397	   0.68884	 -11.21436
1609115.65098	 106.00000	  14.06813	   0.70070	   0.12437	   0.71165	 -10.06486
1609115.86698	 106.00000	  11.14480	   0.71965	   0.11227	   0.72835	  -8.86713
1609116.13398	 106.00000	   8.81772	   0.74021	   0.09981	   0.74691	  -7.67976
1609116.31198	 106.00000	   6.97545	   0.75127	   0.09040	   0.75669	  -6.86146
1609116.53098	 106.00000	   5.51730	   0.75783	   0.07620	   0.76165	  -5.74184
1609116.79998	 106.00000	   4.36941	   0.76818	   0.06572	   0.77099	  -4.89004
1609117.13498	 106.00000	   3.45686	   0.77775	   0.05697	   0.77984	  -4.18923
1609117.55398	 106.00000	   2.73547	   0.78678	   0.05456	   0.78867	  -3.96661
1609118.07898	 106.00000	   2.16054	   0.79028	   0.05569	   0.79224	  -4.03105
1609118.73797	 106.00000	   1.70952	   0.78900	   0.05600	   0.79099	  -4.05985
1609119.56697	 106.00000	   1.35352	   0.78758	   0.05176	   0.78928	  -3.76006
1609120.60997	 106.00000	   1.07079	   0.78821	   0.04551	   0.78953	  -3.30445
1609121.92297	 106.00000	   0.84734	   0.79475	   0.03710	   0.79561	  -2.67280
1609123.57897	 106.00000	   0.67072	   0.80699	   0.03211	   0.80763	  -2.27869
1609125.66797	 106.00000	   0.53067	   0.82690	   0.03620	   0.82769	  -2.50652
1609128.30497	 106.00000	   0.41976	   0.84723	   0.05366	   0.84893	  -3.62385
1609131.63596	 106.00000	   0.33183	   0.85664	   0.08412	   0.86076	  -5.60847
1609135.84196	 106.00000	   0.26261	   0.84635	   0.11727	   0.85444	  -7.88852
1609141.14996	 106.00000	   0.20791	   0.81785	   0.13835	   0.82947	  -9.60129
1609147.85395	 106.00000	   0.16452	   0.78301	   0.13447	   0.79447	  -9.74454
1609156.33095	 106.00000	   0.13007	   0.76136	   0.10074	   0.76799	  -7.53709
1609167.02094	 106.00000	   0.10309	   0.77446	   0.04630	   0.77584	  -3.42161
1609180.53493	 106.00000	   0.08153	   0.84435	  -0.00529	   0.84436	   0.35903
1609197.63291	 106.00000	   0.06443	   0.96051	  -0.01727	   0.96067	   1.03003
1609219.21890	 106.00000	   0.05102	   1.13131	   0.05505	   1.13265	  -2.78580
1609246.46188	 106.00000	   0.04042	   1.26952	   0.25419	   1.29472	 -11.32247
1609280.95685	 106.00000	   0.03192	   1.27793	   0.55538	   1.39340	 -23.48957
1609324.50482	 106.00000	   0.02528	   1.08762	   0.85443	   1.38310	 -38.15286
1609379.56977	 106.00000	   0.01999	   0.68652	   0.98862	   1.20361	 -55.22301
1623724.44126	 107.00000	20004.45300	   0.28117	  -0.01962	   0.28186	   3.99177
1623724.58426	 107.00000	15829.12600	   0.28878	  -0.00581	   0.28883	   1.15229
1623724.72626	 107.00000	12516.70300	   0.29666	   0.00608	   0.29672	  -1.17351
1623724.86826	 107.00000	9909.44240	   0.30347	   0.01672	   0.30393	  -3.15435
1623725.03226	 107.00000	7835.48000	   0.31060	   0.02603	   0.31169	  -4.79027
1623725.23326	 107.00000	6217.24610	   0.31816	   0.03169	   0.31974	  -5.68880
1623725.47126	 107.00000	4905.29100	   0.32683	   0.03743	   0.32897	  -6.53268
1623725.71026	 107.00000	3881.27370	   0.33383	   0.04408	   0.33673	  -7.52246
1623725.94826	 107.00000	3070.98270	   0.34217	   0.04745	   0.34544	  -7.89545
1623726.18626	 107.00000	2430.77780	   0.35139	   0.05184	   0.35520	  -8.39196
1623726.42426	 107.00000	1923.15370	   0.35917	   0.05451	   0.36329	  -8.63007
1623726.66226	 107.00000	1522.43580	   0.36882	   0.05818	   0.37338	  -8.96443
1623726.90026	 107.00000	1203.84460	   0.37708	   0.06199	   0.38214	  -9.33552
1623727.13926	 107.00000	 952.86591	   0.38587	   0.06583	   0.39144	  -9.68213
1623727.37726	 107.00000	 754.27557	   0.39633	   0.07080	   0.40260	 -10.12904
1623727.61426	 107.00000	 596.71857	   0.40686	   0.07192	   0.41316	 -10.02509
1623727.85226	 107.00000	 471.96338	   0.41817	   0.07610	   0.42504	 -10.31370
1623728.09126	 107.00000	 373.20856	   0.42909	   0.08104	   0.43668	 -10.69452
1623728.32926	 107.00000	 295.47278	   0.44029	   0.08449	   0.44833	 -10.86252
1623728.56826	 107.00000	 233.87738	   0.45304	   0.08885	   0.46167	 -11.09618
1623728.80626	 107.00000	 185.05922	   0.46511	   0.09415	   0.47454	 -11.44374
1623729.04226	 107.00000	 146.35823	   0.47768	   0.09874	   0.48778	 -11.67893
1623729.27826	 107.00000	 115.77804	   0.49192	   0.10538	   0.50308	 -12.09103
1623729.51325	 107.00000	  91.67210	   0.50956	   0.11290	   0.52192	 -12.49344
1623729.75825	 107.00000	  72.51701	   0.52598	   0.11874	   0.53922	 -12.72102
1623729.98725	 107.00000	  57.36816	   0.54849	   0.12863	   0.56338	 -13.19864
1623730.22425	 107.00000	  45.36290	   0.56882	   0.13308	   0.58418	 -13.16789
1623730.45625	 107.00000	  35.93134	   0.59370	   0.14078	   0.61016	 -13.33931
1623730.70725	 107.00000	  28.40909	   0.62077	   0.14210	   0.63683	 -12.89311
1623730.92125	 107.00000	  22.48202	   0.64697	   0.13877	   0.66168	 -12.10581
1623731.18625	 107.00000	  17.79613	   0.67478	   0.13388	   0.68793	 -11.22224
1623731.43825	 107.00000	  14.06813	   0.70140	   0.12556	   0.71255	 -10.14914
1623731.65425	 107.00000	  11.14480	   0.71998	   0.11081	   0.72845	  -8.74925
1623731.92225	 107.00000	   8.81772	   0.73892	   0.09857	   0.74547	  -7.59857
1623732.10025	 107.00000	   6.97545	   0.75163	   0.08784	   0.75675	  -6.66550
1623732.31825	 107.00000	   5.51730	   0.75921	   0.07840	   0.76325	  -5.89549
1623732.58725	 107.00000	   4.36941	   0.76619	   0.06690	   0.76911	  -4.99025
1623732.92225	 107.00000	   3.45686	   0.77571	   0.05700	   0.77780	  -4.20248
1623733.34125	 107.00000	   2.73547	   0.78586	   0.05273	   0.78763	  -3.83891
1623733.86625	 107.00000	   2.16054	   0.79219	   0.05402	   0.79403	  -3.90109
1623734.52525	 107.00000	   1.70952	   0.79213	   0.05598	   0.79410	  -4.04206
1623735.35425	 107.00000	   1.35352	   0.78991	   0.05573	   0.79188	  -4.03535
1623736.39725	 107.00000	   1.07079	   0.78856	   0.04960	   0.79012	  -3.59934
1623737.71125	 107.00000	   0.84734	   0.79100	   0.04133	   0.79208	  -2.99078
1623739.36625	 107.00000	   0.67072	   0.80080	   0.03422	   0.80153	  -2.44696
1623741.45525	 107.00000	   0.53067	   0.81868	   0.03127	   0.81927	  -2.18773
1623744.09224	 107.00000	   0.41976	   0.84193	   0.04080	   0.84292	  -2.77440
1623747.42324	 107.00000	   0.33183	   0.86159	   0.06802	   0.86427	  -4.51376
1623751.62924	 107.00000	   0.26261	   0.86431	   0.10603	   0.87078	  -6.99403
1623756.93723	 107.00000	   0.20791	   0.84486	   0.14211	   0.85673	  -9.54818
1623763.64223	 107.00000	   0.16452	   0.80699	   0.15761	   0.82224	 -11.05111
1623772.11822	 107.00000	   0.13007	   0.76659	   0.14163	   0.77956	 -10.46744
1623782.80821	 107.00000	   0.10309	   0.75046	   0.09157	   0.75602	  -6.95707
1623796.32220	 107.00000	   0.08153	   0.78572	   0.02395	   0.78608	  -1.74594
1623813.42019	 107.00000	   0.06443	   0.87439	  -0.02653	   0.87480	   1.73803
1623835.00717	 107.00000	   0.05102	   1.05100	  -0.02311	   1.05125	   1.25966
1623862.24915	 107.00000	   0.04042	   1.25077	   0.10609	   1.25526	  -4.84825
1623896.74513	 107.00000	   0.03192	   1.38223	   0.38487	   1.43481	 -15.55936
1623940.29209	 107.00000	   0.02528	   1.33426	   0.76013	   1.53559	 -29.67042
1623995.35805	 107.00000	   0.01999	   1.01916	   1.08492	   1.48854	 -46.79002
1638337.96534	 108.00000	20004.45300	   0.28150	  -0.01945	   0.28217	   3.95326
1638338.10834	 108.00000	15829.12600	   0.28845	  -0.00504	   0.28850	   1.00174
1638338.25034	 108.00000	12516.70300	   0.29560	   0.00709	   0.29568	  -1.37450
1638338.39234	 108.00000	9909.44240	   0.30362	   0.01508	   0.30399	  -2.84412
1638338.55634	 108.00000	7835.48000	   0.31115	   0.02518	   0.31217	  -4.62590
1638338.75734	 108.00000	6217.24610	   0.31811	   0.03230	   0.31975	  -5.79688
1638338.99534	 108.00000	4905.29100	   0.32576	   0.03754	   0.32792	  -6.57277
1638339.23434	 108.00000	3881.27370	   0.33378	   0.04399	   0.33667	  -7.50869
1638339.47234	 108.00000	3070.98270	   0.34213	   0.04734	   0.34539	  -7.87849
1638339.71034	 108.00000	2430.77780	   0.35078	   0.04942	   0.35424	  -8.01950
1638339.94834	 108.00000	1923.15370	   0.35945	   0.05490	   0.36362	  -8.68355
1638340.18634	 108.00000	1522.43580	   0.36794	   0.05806	   0.37250	  -8.96719
1638340.42434	 108.00000	1203.84460	   0.37593	   0.06215	   0.38103	  -9.38776
1638340.66334	 108.00000	 952.86591	   0.38654	   0.06635	   0.39220	  -9.73982
1638340.90134	 108.00000	 754.27557	   0.39481	   0.06939	   0.40086	  -9.96850
1638341.13834	 108.00000	 596.71857	   0.40641	   0.07245	   0.41282	 -10.10729
1638341.37634	 108.00000	 471.96338	   0.41717	   0.07637	   0.42410	 -10.37380
1638341.61534	 108.00000	 373.20856	   0.42844	   0.07939	   0.43573	 -10.49769
1638341.85334	 108.00000	 295.47278	   0.44110	   0.08562	   0.44934	 -10.98524
1638342.09234	 108.00000	 233.87738	   0.45379	   0.08956	   0.46255	 -11.16466
1638342.33034	 108.00000	 185.05922	   0.46498	   0.09405	   0.47440	 -11.43416
1638342.56633	 108.00000	 146.35823	   0.47867	   0.09962	   0.48893	 -11.75694
1638342.80233	 108.00000	 115.77804	   0.49218	   0.10590	   0.50345	 -12.14341
1638343.03733	 108.00000	  91.67210	   0.50652	   0.11306	   0.51898	 -12.58293
1638343.28233	 108.00000	  72.51701	   0.52631	   0.12023	   0.53986	 -12.86824
1638343.51133	 108.00000	  57.36816	   0.54614	   0.12683	   0.56067	 -13.07396
1638343.74833	 108.00000	  45.36290	   0.56873	   0.13511	   0.58456	 -13.36384
1638343.98033	 108.00000	  35.93134	   0.59248	   0.14080	   0.60898	 -13.36826
1638344.23133	 108.00000	  28.40909	   0.61927	   0.14159	   0.63525	 -12.87837
1638344.44533	 108.00000	  22.48202	   0.64967	   0.14006	   0.66460	 -12.16609
1638344.71033	 108.00000	  17.79613	   0.67586	   0.13437	   0.68909	 -11.24455
1638344.96233	 108.00000	  14.06813	   0.70183	   0.12457	   0.71279	 -10.06460
1638345.17833	 108.00000	  11.14480	   0.72109	   0.11238	   0.72980	  -8.85783
1638345.44633	 108.00000	   8.81772	   0.73935	   0.10026	   0.74612	  -7.72273
1638345.62433	 108.00000	   6.97545	   0.75468	   0.08982	   0.76001	  -6.78758
1638345.84233	 108.00000	   5.51730	   0.76031	   0.07851	   0.76435	  -5.89572
1638346.11133	 108.00000	   4.36941	   0.76782	   0.06540	   0.77060	  -4.86821
1638346.44633	 108.00000	   3.45686	   0.77780	   0.05719	   0.77990	  -4.20541
1638346.86533	 108.00000	   2.73547	   0.78685	   0.05420	   0.78871	  -3.94036
1638347.38933	 108.00000	   2.16054	   0.79218	   0.05471	   0.79407	  -3.95105
1638348.04833	 108.00000	   1.70952	   0.79209	   0.05635	   0.79409	  -4.06944
1638348.87733	 108.00000	   1.35352	   0.78887	   0.05368	   0.79069	  -3.89267
1638349.92033	 108.00000	   1.07079	   0.78899	   0.04801	   0.79045	  -3.48204
1638351.23433	 108.00000	   0.84734	   0.79349	   0.03928	   0.79446	  -2.83390
1638352.88933	 108.00000	   0.67072	   0.80385	   0.03314	   0.80453	  -2.36067
1638354.97833	 108.00000	   0.53067	   0.82273	   0.03262	   0.82337	  -2.27061
1638357.61532	 108.00000	   0.41976	   0.84598	   0.04624	   0.84724	  -3.12854
1638360.94632	 108.00000	   0.33183	   0.86104	   0.07572	   0.86436	  -5.02582
1638365.15232	 108.00000	   0.26261	   0.85723	   0.11260	   0.86459	  -7.48345
1638370.46031	 108.00000	   0.20791	   0.83229	   0.14190	   0.84430	  -9.67570
1638377.16531	 108.00000	   0.16452	   0.79518	   0.14795	   0.80883	 -10.54014
1638385.64130	 108.00000	   0.13007	   0.76287	   0.12257	   0.77265	  -9.12788
1638396.33129	 108.00000	   0.10309	   0.75964	   0.06885	   0.76275	  -5.17873
1638409.84528	 108.00000	   0.08153	   0.81184	   0.00709	   0.81187	  -0.50041
1638426.94327	 108.00000	   0.06443	   0.91435	  -0.02722	   0.91475	   1.70501
1638448.53025	 108.00000	   0.05102	   1.09062	   0.00704	   1.09065	  -0.37008
1638475.77223	 108.00000	   0.04042	   1.26893	   0.17130	   1.28044	  -7.68836
1638510.26820	 108.00000	   0.03192	   1.34580	   0.46939	   1.42530	 -19.22773
1638553.81517	 108.00000	   0.02528	   1.22753	   0.81768	   1.47494	 -33.66813
1638608.88113	 108.00000	   0.01999	   0.85900	   1.06231	   1.36616	 -51.04069
1652933.56944	 109.00000	20004.45300	   0.27963	  -0.02153	   0.28045	   4.40192
1652933.71244	 109.00000	15829.12600	   0.28885	  -0.00572	   0.28891	   1.13499
1652933.85444	 109.00000	12516.70300	   0.29599	   0.00841	   0.29611	  -1.62672
1652933.99644	 109.00000	9909.44240	   0.30441	   0.01640	   0.30485	  -3.08376
1652934.16044	 109.00000	7835.48000	   0.31067	   0.02571	   0.31173	  -4.73158
1652934.36144	 109.00000	6217.24610	   0.31827	   0.03181	   0.31986	  -5.70843
1652934.59944	 109.00000	4905.29100	   0.32700	   0.03740	   0.32914	  -6.52478
1652934.83844	 109.00000	3881.27370	   0.33183	   0.04233	   0.33451	  -7.27003
1652935.07644	 109.00000	3070.98270	   0.34067	   0.04767	   0.34399	  -7.96659
1652935.31444	 109.00000	2430.77780	   0.35091	   0.05064	   0.35454	  -8.21246
1652935.55244	 109.00000	1923.15370	   0.35941	   0.05544	   0.36366	  -8.76835
1652935.79044	 109.00000	1522.43580	   0.36674	   0.06021	   0.37165	  -9.32400
1652936.02844	 109.00000	1203.84460	   0.37618	   0.06269	   0.38137	  -9.46070
1652936.26744	 109.00000	 952.86591	   0.38679	   0.06522	   0.39225	  -9.57108
1652936.50544	 109.00000	 754.27557	   0.39790	   0.06910	   0.40386	  -9.85208
1652936.74344	 109.00000	 596.71857	   0.40621	   0.07352	   0.41281	 -10.25820
1652936.98044	 109.00000	 471.96338	   0.41841	   0.07803	   0.42562	 -10.56357
1652937.21944	 109.00000	 373.20856	   0.42974	   0.07994	   0.43711	 -10.53740
1652937.45744	 109.00000	 295.47278	   0.44074	   0.08628	   0.44911	 -11.07648
1652937.69644	 109.00000	 233.87738	   0.45279	   0.08929	   0.46151	 -11.15611
1652937.93444	 109.00000	 185.05922	   0.46783	   0.09556	   0.47749	 -11.54399
1652938.17044	 109.00000	 146.35823	   0.48055	   0.10044	   0.49093	 -11.80576
1652938.40744	 109.00000	 115.77804	   0.49471	   0.10491	   0.50571	 -11.97317
1652938.64144	 109.00000	  91.67210	   0.51064	   0.11384	   0.52318	 -12.56776
1652938.88644	 109.00000	  72.51701	   0.52743	   0.12027	   0.54097	 -12.84590
1652939.11644	 109.00000	  57.36816	   0.54665	   0.12713	   0.56124	 -13.09219
1652939.35244	 109.00000	  45.36290	   0.57014	   0.13505	   0.58592	 -13.32633
1652939.58544	 109.00000	  35.93134	   0.59436	   0.14300	   0.61132	 -13.52771
1652939.83544	 109.00000	  28.40909	   0.62086	   0.14411	   0.63736	 -13.06800
1652940.04944	 109.00000	  22.48202	   0.65026	   0.14088	   0.66535	 -12.22440
1652940.31444	 109.00000	  17.79613	   0.67737	   0.13673	   0.69104	 -11.41234
1652940.56644	 109.00000	  14.06813	   0.70287	   0.12446	   0.71380	 -10.04169
1652940.78244	 109.00000	  11.14480	   0.72405	   0.11433	   0.73302	  -8.97269
1652941.05043	 109.00000	   8.81772	   0.74049	   0.10088	   0.74733	  -7.75794
1652941.22843	 109.00000	   6.97545	   0.75766	   0.08805	   0.76276	  -6.62888
1652941.44643	 109.00000	   5.51730	   0.76589	   0.08080	   0.77013	  -6.02203
1652941.71543	 109.00000	   4.36941	   0.77112	   0.07096	   0.77438	  -5.25731
1652942.05143	 109.00000	   3.45686	   0.77769	   0.05953	   0.77996	  -4.37740
1652942.46943	 109.00000	   2.73547	   0.78549	   0.05214	   0.78721	  -3.79790
1652942.99443	 109.00000	   2.16054	   0.79540	   0.04814	   0.79685	  -3.46338
1652943.65443	 109.00000	   1.70952	   0.80233	   0.05075	   0.80393	  -3.61962
1652944.48243	 109.00000	   1.35352	   0.80417	   0.05574	   0.80610	  -3.96530
1652945.52543	 109.00000	   1.07079	   0.80009	   0.05839	   0.80222	  -4.17400
1652946.83943	 109.00000	   0.84734	   0.79570	   0.05582	   0.79766	  -4.01283
1652948.49543	 109.00000	   0.67072	   0.79475	   0.04982	   0.79631	  -3.58665
1652950.58343	 109.00000	   0.53067	   0.80093	   0.03783	   0.80182	  -2.70418
1652953.22043	 109.00000	   0.41976	   0.81984	   0.02977	   0.82038	  -2.07942
1652956.55142	 109.00000	   0.33183	   0.84879	   0.03373	   0.84946	  -2.27587
1652960.75742	 109.00000	   0.26261	   0.88034	   0.05869	   0.88229	  -3.81443
1652966.06542	 109.00000	   0.20791	   0.89756	   0.10438	   0.90361	  -6.63307
1652972.77041	 109.00000	   0.16452	   0.88744	   0.15971	   0.90170	 -10.20231
1652981.24640	 109.00000	   0.13007	   0.84531	   0.20283	   0.86931	 -13.49318
1652991.93640	 109.00000	   0.10309	   0.78339	   0.20789	   0.81050	 -14.86208
1653005.45038	 109.00000	   0.08153	   0.73310	   0.16287	   0.75098	 -12.52580
1653022.54837	 109.00000	   0.06443	   0.72396	   0.08863	   0.72936	  -6.97968
1653044.13536	 109.00000	   0.05102	   0.80065	  -0.02577	   0.80106	   1.84360
1653071.37733	 109.00000	   0.04042	   0.99717	  -0.10055	   1.00223	   5.75802
1653105.87331	 109.00000	   0.03192	   1.28661	  -0.04293	   1.28733	   1.91111
1653149.42027	 109.00000	   0.02528	   1.58227	   0.23320	   1.59936	  -8.38397
1653204.48623	 109.00000	   0.01999	   1.70564	   0.73012	   1.85534	 -23.17394
