Repository: kbm2110/Battery_Diagnostics_Thesis

# Battery_Diagnostics_Thesis
 Data-driven battery diagnostics using EIS

**Author:** Bala Manikanta Yaswanth Kanagarla
**Institution:** Technische Hochschule Ingolstadt (THI)
**Supervisor:** Prof. Dr. H.-G. Schweiger

## Overview

This project implements a machine learning framework for 
non-invasive State of Health (SoH) estimation of lithium-ion 
batteries using Electrochemical Impedance Spectroscopy (EIS).

Eight physically interpretable features are extracted from 
impedance spectra and used to train six ML models under a 
strict cell-level train-test split. The stacking ensemble 
achieves R² = 0.9122 and RMSE = 0.0234 on completely unseen 
cells.

---

File: data/EIS/EIS_state_II_45C01.txt (part 13 of 36)
time/s	           cycle number	freq/Hz	           Re(Z)/Ohm	  -Im(Z)/Ohm	   |Z|/Ohm	   Phase(Z)/deg
1651425.14052	 101.00000	   2.16054	   1.26170	   0.09963	   1.26563	  -4.51516
1651425.79952	 101.00000	   1.70952	   1.24676	   0.09802	   1.25061	  -4.49533
1651426.62851	 101.00000	   1.35352	   1.22935	   0.07936	   1.23190	  -3.69347
1651427.67151	 101.00000	   1.07079	   1.22179	   0.04658	   1.22268	  -2.18354
1651428.98451	 101.00000	   0.84734	   1.23791	   0.01272	   1.23797	  -0.58881
1651430.64051	 101.00000	   0.67072	   1.26753	  -0.00467	   1.26754	   0.21110
1651432.72951	 101.00000	   0.53067	   1.30934	   0.00368	   1.30935	  -0.16125
1651435.36651	 101.00000	   0.41976	   1.33619	   0.04073	   1.33681	  -1.74612
1651438.69751	 101.00000	   0.33183	   1.33122	   0.09040	   1.33429	  -3.88475
1651442.90350	 101.00000	   0.26261	   1.29526	   0.12905	   1.30168	  -5.68951
1651448.21150	 101.00000	   0.20791	   1.24223	   0.13902	   1.24999	  -6.38558
1651454.91549	 101.00000	   0.16452	   1.19292	   0.11474	   1.19843	  -5.49405
1651463.39249	 101.00000	   0.13007	   1.16813	   0.06115	   1.16973	  -2.99660
1651474.08248	 101.00000	   0.10309	   1.18973	  -0.00697	   1.18975	   0.33549
1651487.59647	 101.00000	   0.08153	   1.27122	  -0.06183	   1.27273	   2.78475
1651504.69345	 101.00000	   0.06443	   1.39002	  -0.06648	   1.39161	   2.73827
1651526.28044	 101.00000	   0.05102	   1.54828	   0.02485	   1.54848	  -0.91967
1651553.52242	 101.00000	   0.04042	   1.64880	   0.23079	   1.66487	  -7.96815
1651588.01739	 101.00000	   0.03192	   1.61412	   0.49505	   1.68833	 -17.05076
1651631.56436	 101.00000	   0.02528	   1.40604	   0.70942	   1.57487	 -26.77343
1651686.62931	 101.00000	   0.01999	   1.07090	   0.75391	   1.30966	 -35.14534
1667266.48862	 102.00000	20004.45300	   0.71110	  -0.01632	   0.71129	   1.31505
1667266.63162	 102.00000	15829.12600	   0.71957	  -0.00111	   0.71957	   0.08870
1667266.77362	 102.00000	12516.70300	   0.72610	   0.01090	   0.72618	  -0.85991
1667266.91562	 102.00000	9909.44240	   0.73357	   0.01876	   0.73381	  -1.46479
1667267.07962	 102.00000	7835.48000	   0.74256	   0.02528	   0.74299	  -1.94990
1667267.28062	 102.00000	6217.24610	   0.74949	   0.03115	   0.75014	  -2.37982
1667267.51862	 102.00000	4905.29100	   0.75647	   0.03576	   0.75732	  -2.70611
1667267.75662	 102.00000	3881.27370	   0.76598	   0.03999	   0.76702	  -2.98844
1667267.99562	 102.00000	3070.98270	   0.77150	   0.04223	   0.77266	  -3.13296
1667268.23362	 102.00000	2430.77780	   0.77812	   0.04698	   0.77953	  -3.45541
1667268.47162	 102.00000	1923.15370	   0.78703	   0.04825	   0.78851	  -3.50788
1667268.70962	 102.00000	1522.43580	   0.79452	   0.05195	   0.79622	  -3.74076
1667268.94762	 102.00000	1203.84460	   0.80215	   0.05452	   0.80400	  -3.88801
1667269.18662	 102.00000	 952.86591	   0.81089	   0.05755	   0.81293	  -4.05978
1667269.42462	 102.00000	 754.27557	   0.81981	   0.06039	   0.82203	  -4.21308
1667269.66162	 102.00000	 596.71857	   0.82967	   0.06278	   0.83204	  -4.32696
1667269.89962	 102.00000	 471.96338	   0.83904	   0.06564	   0.84160	  -4.47302
1667270.13862	 102.00000	 373.20856	   0.84717	   0.06904	   0.84998	  -4.65875
1667270.37662	 102.00000	 295.47278	   0.85814	   0.07246	   0.86119	  -4.82672
1667270.61562	 102.00000	 233.87738	   0.86729	   0.07539	   0.87056	  -4.96780
1667270.85362	 102.00000	 185.05922	   0.87775	   0.07950	   0.88134	  -5.17525
1667271.08962	 102.00000	 146.35823	   0.88953	   0.08492	   0.89358	  -5.45357
1667271.32562	 102.00000	 115.77804	   0.89981	   0.09111	   0.90442	  -5.78192
1667271.56061	 102.00000	  91.67210	   0.91296	   0.09722	   0.91812	  -6.07874
1667271.80561	 102.00000	  72.51701	   0.92415	   0.10387	   0.92997	  -6.41269
1667272.03461	 102.00000	  57.36816	   0.93818	   0.10963	   0.94456	  -6.66476
1667272.27161	 102.00000	  45.36290	   0.95463	   0.12067	   0.96222	  -7.20435
1667272.50361	 102.00000	  35.93134	   0.97570	   0.13401	   0.98486	  -7.82051
1667272.75361	 102.00000	  28.40909	   0.99369	   0.14430	   1.00411	  -8.26227
1667272.96861	 102.00000	  22.48202	   1.01869	   0.15801	   1.03087	  -8.81700
1667273.23361	 102.00000	  17.79613	   1.05194	   0.16631	   1.06501	  -8.98399
1667273.48561	 102.00000	  14.06813	   1.08463	   0.16377	   1.09693	  -8.58646
1667273.70161	 102.00000	  11.14480	   1.11741	   0.17353	   1.13081	  -8.82746
1667273.96861	 102.00000	   8.81772	   1.14606	   0.15522	   1.15652	  -7.71299
1667274.14761	 102.00000	   6.97545	   1.18920	   0.14319	   1.19779	  -6.86584
1667274.36561	 102.00000	   5.51730	   1.21372	   0.14856	   1.22278	  -6.97828
1667274.63461	 102.00000	   4.36941	   1.21989	   0.13221	   1.22703	  -6.18534
1667274.96961	 102.00000	   3.45686	   1.22691	   0.10448	   1.23135	  -4.86728
1667275.38861	 102.00000	   2.73547	   1.24934	   0.07323	   1.25148	  -3.35458
1667275.91361	 102.00000	   2.16054	   1.27936	   0.05927	   1.28073	  -2.65268
1667276.57261	 102.00000	   1.70952	   1.30425	   0.06508	   1.30587	  -2.85651
1667277.40161	 102.00000	   1.35352	   1.30770	   0.08419	   1.31041	  -3.68379
1667278.44461	 102.00000	   1.07079	   1.28835	   0.09751	   1.29204	  -4.32835
1667279.75761	 102.00000	   0.84734	   1.25781	   0.09226	   1.26119	  -4.19493
1667281.41361	 102.00000	   0.67072	   1.23577	   0.06740	   1.23761	  -3.12186
1667283.50261	 102.00000	   0.53067	   1.23148	   0.02531	   1.23175	  -1.17751
1667286.13960	 102.00000	   0.41976	   1.25821	  -0.01085	   1.25825	   0.49414
1667289.47060	 102.00000	   0.33183	   1.30555	  -0.02145	   1.30573	   0.94135
1667293.67660	 102.00000	   0.26261	   1.35425	   0.00357	   1.35425	  -0.15110
1667298.98459	 102.00000	   0.20791	   1.38140	   0.05862	   1.38265	  -2.42986
1667305.68859	 102.00000	   0.16452	   1.37542	   0.12816	   1.38138	  -5.32333
1667314.16558	 102.00000	   0.13007	   1.32881	   0.19039	   1.34238	  -8.15364
1667324.85557	 102.00000	   0.10309	   1.25015	   0.21829	   1.26906	  -9.90471
1667338.36956	 102.00000	   0.08153	   1.16669	   0.18975	   1.18202	  -9.23779
1667355.46655	 102.00000	   0.06443	   1.11672	   0.11750	   1.12288	  -6.00653
1667377.05353	 102.00000	   0.05102	   1.14025	  -0.01794	   1.14039	   0.90135
1667404.29551	 102.00000	   0.04042	   1.28267	  -0.13814	   1.29008	   6.14705
1667438.79049	 102.00000	   0.03192	   1.54011	  -0.15543	   1.54793	   5.76275
1667482.33745	 102.00000	   0.02528	   1.82453	   0.00765	   1.82455	  -0.24035
1667537.40241	 102.00000	   0.01999	   2.00568	   0.36366	   2.03838	 -10.27685
1683102.78074	 103.00000	20004.45300	   0.68554	  -0.01368	   0.68568	   1.14302
1683102.92373	 103.00000	15829.12600	   0.69445	  -0.00129	   0.69445	   0.10634
1683103.06573	 103.00000	12516.70300	   0.70232	   0.00965	   0.70239	  -0.78736
1683103.20773	 103.00000	9909.44240	   0.71137	   0.01903	   0.71162	  -1.53273
1683103.37173	 103.00000	7835.48000	   0.71851	   0.02472	   0.71893	  -1.97076
1683103.57273	 103.00000	6217.24610	   0.72451	   0.03098	   0.72517	  -2.44832
1683103.81073	 103.00000	4905.29100	   0.73256	   0.03620	   0.73345	  -2.82915
1683104.04973	 103.00000	3881.27370	   0.74145	   0.03973	   0.74251	  -3.06756
1683104.28773	 103.00000	3070.98270	   0.74791	   0.04317	   0.74915	  -3.30360
1683104.52573	 103.00000	2430.77780	   0.75453	   0.04640	   0.75595	  -3.51932
1683104.76373	 103.00000	1923.15370	   0.76336	   0.05009	   0.76500	  -3.75433
1683105.00173	 103.00000	1522.43580	   0.77090	   0.05157	   0.77263	  -3.82739
1683105.23973	 103.00000	1203.84460	   0.77974	   0.05509	   0.78168	  -4.04099
1683105.47773	 103.00000	 952.86591	   0.78884	   0.05794	   0.79096	  -4.20109
1683105.71673	 103.00000	 754.27557	   0.79625	   0.05963	   0.79848	  -4.28291
1683105.95373	 103.00000	 596.71857	   0.80549	   0.06319	   0.80796	  -4.48591
1683106.19173	 103.00000	 471.96338	   0.81378	   0.06540	   0.81640	  -4.59458
1683106.43073	 103.00000	 373.20856	   0.82344	   0.06805	   0.82624	  -4.72453
1683106.66773	 103.00000	 295.47278	   0.83502	   0.07279	   0.83818	  -4.98179
1683106.90773	 103.00000	 233.87738	   0.84312	   0.07542	   0.84648	  -5.11173
1683107.14573	 103.00000	 185.05922	   0.85395	   0.08047	   0.85774	  -5.38308
1683107.38173	 103.00000	 146.35823	   0.86405	   0.08438	   0.86816	  -5.57728
1683107.61773	 103.00000	 115.77804	   0.87696	   0.09023	   0.88159	  -5.87444
1683107.85273	 103.00000	  91.67210	   0.88898	   0.09682	   0.89424	  -6.21567
1683108.09773	 103.00000	  72.51701	   0.90231	   0.10413	   0.90830	  -6.58315
1683108.32673	 103.00000	  57.36816	   0.91603	   0.10899	   0.92249	  -6.78522
1683108.56373	 103.00000	  45.36290	   0.93451	   0.11929	   0.94209	  -7.27446
1683108.79573	 103.00000	  35.93134	   0.95042	   0.13258	   0.95962	  -7.94138
1683109.04573	 103.00000	  28.40909	   0.97014	   0.14387	   0.98075	  -8.43565
1683109.26073	 103.00000	  22.48202	   0.99466	   0.15539	   1.00673	  -8.87895
1683109.52573	 103.00000	  17.79613	   1.02686	   0.16547	   1.04010	  -9.15384
1683109.77773	 103.00000	  14.06813	   1.06599	   0.16526	   1.07872	  -8.81216
1683109.99373	 103.00000	  11.14480	   1.08919	   0.17059	   1.10247	  -8.90149
1683110.26073	 103.00000	   8.81772	   1.12630	   0.15392	   1.13677	  -7.78186
1683110.43973	 103.00000	   6.97545	   1.16538	   0.14917	   1.17489	  -7.29449
1683110.65773	 103.00000	   5.51730	   1.18088	   0.14654	   1.18994	  -7.07379
1683110.92673	 103.00000	   4.36941	   1.19157	   0.12496	   1.19811	  -5.98661
1683111.26173	 103.00000	   3.45686	   1.20887	   0.09554	   1.21264	  -4.51885
1683111.68073	 103.00000	   2.73547	   1.23792	   0.07391	   1.24012	  -3.41663
1683112.20573	 103.00000	   2.16054	   1.26356	   0.07240	   1.26563	  -3.27955
1683112.86473	 103.00000	   1.70952	   1.27385	   0.08323	   1.27657	  -3.73827
1683113.69373	 103.00000	   1.35352	   1.26218	   0.09322	   1.26562	  -4.22416
1683114.73673	 103.00000	   1.07079	   1.23940	   0.08935	   1.24262	  -4.12334
1683116.04972	 103.00000	   0.84734	   1.21881	   0.06540	   1.22056	  -3.07144
1683117.70572	 103.00000	   0.67072	   1.21503	   0.03435	   1.21552	  -1.61934
1683119.79472	 103.00000	   0.53067	   1.23455	  -0.00013	   1.23455	   0.00599
1683122.43172	 103.00000	   0.41976	   1.27451	  -0.01353	   1.27458	   0.60820
1683125.76272	 103.00000	   0.33183	   1.31798	   0.00327	   1.31798	  -0.14235
1683129.96871	 103.00000	   0.26261	   1.34513	   0.04972	   1.34605	  -2.11683
1683135.27671	 103.00000	   0.20791	   1.34111	   0.10983	   1.34560	  -4.68166
1683141.98070	 103.00000	   0.16452	   1.30015	   0.16185	   1.31019	  -7.09584
1683150.45770	 103.00000	   0.13007	   1.23357	   0.18461	   1.24730	  -8.51131
1683161.14769	 103.00000	   0.10309	   1.16334	   0.16026	   1.17433	  -7.84373
1683174.66168	 103.00000	   0.08153	   1.12388	   0.08616	   1.12718	  -4.38393
1683191.75867	 103.00000	   0.06443	   1.13896	  -0.00321	   1.13896	   0.16156
1683213.34565	 103.00000	   0.05102	   1.25101	  -0.10301	   1.25524	   4.70737
1683240.58763	 103.00000	   0.04042	   1.45854	  -0.12119	   1.46357	   4.74959
1683275.08260	 103.00000	   0.03192	   1.69728	   0.01332	   1.69733	  -0.44952
1683318.62957	 103.00000	   0.02528	   1.85186	   0.30939	   1.87753	  -9.48482
1683373.69453	 103.00000	   0.01999	   1.80555	   0.69241	   1.93377	 -20.98124
1698923.56347	 104.00000	20004.45300	   0.68978	  -0.01430	   0.68993	   1.18752
1698923.70647	 104.00000	15829.12600	   0.69494	  -0.00051	   0.69494	   0.04210
1698923.84847	 104.00000	12516.70300	   0.70250	   0.01123	   0.70259	  -0.91615
1698923.99047	 104.00000	9909.44240	   0.71159	   0.01903	   0.71185	  -1.53186
1698924.15447	 104.00000	7835.48000	   0.71840	   0.02651	   0.71889	  -2.11371
1698924.35547	 104.00000	6217.24610	   0.72619	   0.03194	   0.72689	  -2.51812
1698924.59347	 104.00000	4905.29100	   0.73384	   0.03696	   0.73477	  -2.88352
1698924.83247	 104.00000	3881.27370	   0.74141	   0.03866	   0.74242	  -2.98519
1698925.07047	 104.00000	3070.98270	   0.74815	   0.04174	   0.74931	  -3.19331
1698925.30847	 104.00000	2430.77780	   0.75540	   0.04591	   0.75679	  -3.47797
1698925.54647	 104.00000	1923.15370	   0.76398	   0.05054	   0.76565	  -3.78499
1698925.78447	 104.00000	1522.43580	   0.77175	   0.05198	   0.77350	  -3.85309
1698926.02247	 104.00000	1203.84460	   0.77963	   0.05432	   0.78152	  -3.98554
1698926.26147	 104.00000	 952.86591	   0.78795	   0.05688	   0.79000	  -4.12921
1698926.49947	 104.00000	 754.27557	   0.79769	   0.05968	   0.79992	  -4.27834
1698926.73647	 104.00000	 596.71857	   0.80624	   0.06361	   0.80874	  -4.51086
1698926.97447	 104.00000	 471.96338	   0.81389	   0.06629	   0.81658	  -4.65619
1698927.21347	 104.00000	 373.20856	   0.82372	   0.06851	   0.82656	  -4.75445
1698927.45047	 104.00000	 295.47278	   0.83365	   0.07132	   0.83670	  -4.89015
1698927.69047	 104.00000	 233.87738	   0.84504	   0.07648	   0.84850	  -5.17133
1698927.92847	 104.00000	 185.05922	   0.85464	   0.07952	   0.85833	  -5.31600
1698928.16447	 104.00000	 146.35823	   0.86596	   0.08595	   0.87022	  -5.66824
1698928.40047	 104.00000	 115.77804	   0.87604	   0.09078	   0.88073	  -5.91591
1698928.63547	 104.00000	  91.67210	   0.89052	   0.09568	   0.89565	  -6.13276
1698928.88047	 104.00000	  72.51701	   0.90250	   0.10431	   0.90851	  -6.59302
1698929.10947	 104.00000	  57.36816	   0.91633	   0.11094	   0.92303	  -6.90299
1698929.34647	 104.00000	  45.36290	   0.93134	   0.12123	   0.93919	  -7.41622
1698929.57847	 104.00000	  35.93134	   0.95178	   0.13339	   0.96108	  -7.97816
1698929.82847	 104.00000	  28.40909	   0.96985	   0.14550	   0.98070	  -8.53195
1698930.04347	 104.00000	  22.48202	   0.99671	   0.15801	   1.00915	  -9.00810
1698930.30847	 104.00000	  17.79613	   1.03069	   0.16618	   1.04400	  -9.15907
1698930.56047	 104.00000	  14.06813	   1.06056	   0.16445	   1.07323	  -8.81415
1698930.77647	 104.00000	  11.14480	   1.09521	   0.17508	   1.10912	  -9.08253
1698931.04347	 104.00000	   8.81772	   1.12245	   0.15726	   1.13341	  -7.97548
1698931.22147	 104.00000	   6.97545	   1.16367	   0.14447	   1.17260	  -7.07684
1698931.44047	 104.00000	   5.51730	   1.19247	   0.14663	   1.20146	  -7.01013
1698931.70947	 104.00000	   4.36941	   1.19857	   0.13518	   1.20617	  -6.43487
1698932.04447	 104.00000	   3.45686	   1.20618	   0.10837	   1.21104	  -5.13418
1698932.46347	 104.00000	   2.73547	   1.22501	   0.07541	   1.22733	  -3.52261
1698932.98847	 104.00000	   2.16054	   1.25581	   0.05737	   1.25712	  -2.61547
1698933.64747	 104.00000	   1.70952	   1.28180	   0.06216	   1.28330	  -2.77636
1698934.47646	 104.00000	   1.35352	   1.28918	   0.08044	   1.29169	  -3.57039
1698935.51946	 104.00000	   1.07079	   1.27310	   0.09675	   1.27677	  -4.34596
1698936.83246	 104.00000	   0.84734	   1.24214	   0.09556	   1.24581	  -4.39937
1698938.48846	 104.00000	   0.67072	   1.21700	   0.07497	   1.21931	  -3.52491
1698940.57746	 104.00000	   0.53067	   1.20863	   0.03300	   1.20909	  -1.56422
1698943.21346	 104.00000	   0.41976	   1.22934	  -0.00594	   1.22936	   0.27669
1698946.54546	 104.00000	   0.33183	   1.27350	  -0.02238	   1.27370	   1.00658
1698950.75145	 104.00000	   0.26261	   1.32394	  -0.00503	   1.32395	   0.21763
1698956.05945	 104.00000	   0.20791	   1.36010	   0.04445	   1.36083	  -1.87205
1698962.76344	 104.00000	   0.16452	   1.36322	   0.11565	   1.36812	  -4.84917
1698971.24044	 104.00000	   0.13007	   1.32519	   0.18594	   1.33817	  -7.98701
1698981.93043	 104.00000	   0.10309	   1.24901	   0.22734	   1.26953	 -10.31601
1698995.44342	 104.00000	   0.08153	   1.15796	   0.21293	   1.17737	 -10.41944
1699012.54140	 104.00000	   0.06443	   1.09394	   0.14775	   1.10388	  -7.69182
1699034.12739	 104.00000	   0.05102	   1.09610	   0.01299	   1.09618	  -0.67904
1699061.37037	 104.00000	   0.04042	   1.21547	  -0.12496	   1.22187	   5.86991
1699095.86534	 104.00000	   0.03192	   1.46338	  -0.17712	   1.47406	   6.90129
1699139.41231	 104.00000	   0.02528	   1.76491	  -0.05684	   1.76582	   1.84472
1699194.47726	 104.00000	   0.01999	   1.99543	   0.27110	   2.01376	  -7.73694
1714743.61081	 105.00000	20004.45300	   0.68356	  -0.01479	   0.68372	   1.23958
1714743.75381	 105.00000	15829.12600	   0.69118	  -0.00023	   0.69118	   0.01905
1714743.89581	 105.00000	12516.70300	   0.70052	   0.01024	   0.70059	  -0.83759
1714744.03781	 105.00000	9909.44240	   0.70747	   0.01978	   0.70775	  -1.60140
1714744.20181	 105.00000	7835.48000	   0.71526	   0.02587	   0.71573	  -2.07104
1714744.40281	 105.00000	6217.24610	   0.72226	   0.03154	   0.72295	  -2.50067
1714744.64081	 105.00000	4905.29100	   0.73049	   0.03630	   0.73139	  -2.84520
1714744.87881	 105.00000	3881.27370	   0.73814	   0.03939	   0.73919	  -3.05426
1714745.11781	 105.00000	3070.98270	   0.74495	   0.04302	   0.74619	  -3.30498
1714745.35581	 105.00000	2430.77780	   0.75233	   0.04609	   0.75374	  -3.50569
1714745.59381	 105.00000	1923.15370	   0.75915	   0.04933	   0.76075	  -3.71756
1714745.83181	 105.00000	1522.43580	   0.76788	   0.05249	   0.76967	  -3.91060
1714746.06981	 105.00000	1203.84460	   0.77556	   0.05337	   0.77739	  -3.93625
1714746.30781	 105.00000	 952.86591	   0.78424	   0.05606	   0.78624	  -4.08906
1714746.54581	 105.00000	 754.27557	   0.79018	   0.05920	   0.79239	  -4.28454
1714746.78281	 105.00000	 596.71857	   0.80079	   0.06165	   0.80316	  -4.40260
1714747.02081	 105.00000	 471.96338	   0.81096	   0.06544	   0.81360	  -4.61314
1714747.25981	 105.00000	 373.20856	   0.82056	   0.06943	   0.82349	  -4.83625
1714747.49681	 105.00000	 295.47278	   0.83058	   0.07129	   0.83363	  -4.90548
1714747.73681	 105.00000	 233.87738	   0.84065	   0.07599	   0.84408	  -5.16537
1714747.97481	 105.00000	 185.05922	   0.85101	   0.07994	   0.85476	  -5.36666
1714748.21081	 105.00000	 146.35823	   0.86053	   0.08363	   0.86459	  -5.55052
1714748.44681	 105.00000	 115.77804	   0.87307	   0.09034	   0.87773	  -5.90729
1714748.68181	 105.00000	  91.67210	   0.88456	   0.09673	   0.88984	  -6.24047
1714748.92681	 105.00000	  72.51701	   0.89835	   0.10398	   0.90435	  -6.60216
1714749.15581	 105.00000	  57.36816	   0.91073	   0.11182	   0.91757	  -7.00003
1714749.39281	 105.00000	  45.36290	   0.92638	   0.12064	   0.93420	  -7.41994
1714749.62481	 105.00000	  35.93134	   0.94724	   0.13260	   0.95647	  -7.96867
1714749.87481	 105.00000	  28.40909	   0.96690	   0.14501	   0.97772	  -8.52920
1714750.08981	 105.00000	  22.48202	   0.99577	   0.15921	   1.00842	  -9.08400
1714750.35481	 105.00000	  17.79613	   1.02692	   0.16413	   1.03995	  -9.08086
1714750.60681	 105.00000	  14.06813	   1.05333	   0.16582	   1.06630	  -8.94614
1714750.82281	 105.00000	  11.14480	   1.09732	   0.17133	   1.11062	  -8.87423
1714751.09081	 105.00000	   8.81772	   1.11557	   0.16359	   1.12750	  -8.34273
1714751.26881	 105.00000	   6.97545	   1.15254	   0.14410	   1.16151	  -7.12685
1714751.48681	 105.00000	   5.51730	   1.19274	   0.13746	   1.20063	  -6.57404
1714751.75581	 105.00000	   4.36941	   1.20703	   0.13660	   1.21474	  -6.45655
1714752.09081	 105.00000	   3.45686	   1.20754	   0.12101	   1.21359	  -5.72263
1714752.50981	 105.00000	   2.73547	   1.21147	   0.08932	   1.21476	  -4.21675
1714753.03481	 105.00000	   2.16054	   1.23150	   0.05842	   1.23288	  -2.71597
1714753.69380	 105.00000	   1.70952	   1.26234	   0.04378	   1.26310	  -1.98644
1714754.52280	 105.00000	   1.35352	   1.28876	   0.05113	   1.28977	  -2.27204
1714755.56580	 105.00000	   1.07079	   1.29573	   0.07454	   1.29787	  -3.29244
1714756.87880	 105.00000	   0.84734	   1.27839	   0.09782	   1.28212	  -4.37584
1714758.53480	 105.00000	   0.67072	   1.24986	   0.10312	   1.25411	  -4.71674
1714760.62380	 105.00000	   0.53067	   1.21444	   0.08352	   1.21731	  -3.93437
1714763.26080	 105.00000	   0.41976	   1.19907	   0.04233	   1.19982	  -2.02182
1714766.59179	 105.00000	   0.33183	   1.21557	  -0.00101	   1.21557	   0.04764
1714770.79779	 105.00000	   0.26261	   1.25934	  -0.02454	   1.25958	   1.11651
1714776.10579	 105.00000	   0.20791	   1.31678	  -0.01474	   1.31686	   0.64144
1714782.80978	 105.00000	   0.16452	   1.36561	   0.03324	   1.36601	  -1.39444
1714791.28678	 105.00000	   0.13007	   1.38912	   0.11458	   1.39384	  -4.71519
1714801.97677	 105.00000	   0.10309	   1.36283	   0.20919	   1.37880	  -8.72647
1714815.49076	 105.00000	   0.08153	   1.28028	   0.28084	   1.31072	 -12.37253
1714832.58774	 105.00000	   0.06443	   1.17565	   0.29937	   1.21317	 -14.28641
1714854.17473	 105.00000	   0.05102	   1.06196	   0.21964	   1.08444	 -11.68559
1714881.41671	 105.00000	   0.04042	   1.03164	   0.05446	   1.03308	  -3.02155
1714915.91168	 105.00000	   0.03192	   1.14683	  -0.13689	   1.15497	   6.80698
1714959.45865	 105.00000	   0.02528	   1.42046	  -0.25161	   1.44257	  10.04463
1715014.52360	 105.00000	   0.01999	   1.80043	  -0.18122	   1.80953	   5.74761
1730546.36238	 106.00000	20004.45300	   0.65631	  -0.01474	   0.65648	   1.28632
1730546.50538	 106.00000	15829.12600	   0.66576	   0.00069	   0.66576	  -0.05946
1730546.64738	 106.00000	12516.70300	   0.67386	   0.00803	   0.67391	  -0.68301
1730546.78938	 106.00000	9909.44240	   0.68169	   0.01865	   0.68195	  -1.56682
1730546.95338	 106.00000	7835.48000	   0.68886	   0.02558	   0.68934	  -2.12645
1730547.15438	 106.00000	6217.24610	   0.69529	   0.03178	   0.69601	  -2.61671
1730547.39238	 106.00000	4905.29100	   0.70251	   0.03693	   0.70348	  -3.00895
1730547.63038	 106.00000	3881.27370	   0.71044	   0.03921	   0.71152	  -3.15874
1730547.86938	 106.00000	3070.98270	   0.71720	   0.04356	   0.71852	  -3.47574
1730548.10738	 106.00000	2430.77780	   0.72751	   0.04701	   0.72902	  -3.69719
1730548.34538	 106.00000	1923.15370	   0.73346	   0.04879	   0.73508	  -3.80573
1730548.58338	 106.00000	1522.43580	   0.74093	   0.05282	   0.74281	  -4.07775
1730548.82137	 106.00000	1203.84460	   0.74857	   0.05385	   0.75050	  -4.11460
1730549.06037	 106.00000	 952.86591	   0.75621	   0.05770	   0.75840	  -4.36345
1730549.29837	 106.00000	 754.27557	   0.76516	   0.05987	   0.76750	  -4.47408
1730549.53537	 106.00000	 596.71857	   0.77587	   0.06298	   0.77842	  -4.64106
1730549.77337	 106.00000	 471.96338	   0.78208	   0.06604	   0.78487	  -4.82645
1730550.01237	 106.00000	 373.20856	   0.79381	   0.06863	   0.79678	  -4.94094
1730550.25037	 106.00000	 295.47278	   0.80322	   0.07286	   0.80651	  -5.18301
1730550.48937	 106.00000	 233.87738	   0.81436	   0.07571	   0.81787	  -5.31159
1730550.72737	 106.00000	 185.05922	   0.82585	   0.07976	   0.82969	  -5.51651
1730550.96337	 106.00000	 146.35823	   0.83414	   0.08584	   0.83855	  -5.87533
1730551.20037	 106.00000	 115.77804	   0.84681	   0.09095	   0.85168	  -6.13040
1730551.43437	 106.00000	  91.67210	   0.85848	   0.09741	   0.86398	  -6.47357
1730551.67937	 106.00000	  72.51701	   0.87114	   0.10477	   0.87741	  -6.85769
1730551.90837	 106.00000	  57.36816	   0.88630	   0.11077	   0.89319	  -7.12399
1730552.14537	 106.00000	  45.36290	   0.90180	   0.11946	   0.90968	  -7.54585
1730552.37737	 106.00000	  35.93134	   0.92028	   0.13500	   0.93013	  -8.34556
1730552.62837	 106.00000	  28.40909	   0.94031	   0.14404	   0.95128	  -8.70886
1730552.84237	 106.00000	  22.48202	   0.96391	   0.15872	   0.97689	  -9.35080
1730553.10737	 106.00000	  17.79613	   0.99836	   0.16714	   1.01226	  -9.50374
1730553.35937	 106.00000	  14.06813	   1.03054	   0.16472	   1.04362	  -9.08150
1730553.57537	 106.00000	  11.14480	   1.06355	   0.17529	   1.07790	  -9.35933
1730553.84337	 106.00000	   8.81772	   1.09226	   0.15711	   1.10350	  -8.18499
1730554.02137	 106.00000	   6.97545	   1.13544	   0.14617	   1.14481	  -7.33559
1730554.23937	 106.00000	   5.51730	   1.15929	   0.14785	   1.16868	  -7.26793
1730554.50837	 106.00000	   4.36941	   1.16656	   0.13281	   1.17410	  -6.49484
1730554.84337	 106.00000	   3.45686	   1.17807	   0.10553	   1.18279	  -5.11879
1730555.26237	 106.00000	   2.73547	   1.20040	   0.07433	   1.20270	  -3.54318
1730555.78737	 106.00000	   2.16054	   1.23114	   0.06182	   1.23270	  -2.87443
1730556.44637	 106.00000	   1.70952	   1.25352	   0.06935	   1.25544	  -3.16640
1730557.27437	 106.00000	   1.35352	   1.25427	   0.08701	   1.25729	  -3.96831
1730558.31737	 106.00000	   1.07079	   1.23399	   0.09827	   1.23789	  -4.55310
1730559.63137	 106.00000	   0.84734	   1.20450	   0.08861	   1.20775	  -4.20735
1730561.28637	 106.00000	   0.67072	   1.18394	   0.06328	   1.18563	  -3.05962
1730563.37536	 106.00000	   0.53067	   1.18424	   0.02090	   1.18443	  -1.01098
1730566.01236	 106.00000	   0.41976	   1.21412	  -0.01288	   1.21419	   0.60776
1730569.34336	 106.00000	   0.33183	   1.26204	  -0.01946	   1.26219	   0.88357
1730573.54936	 106.00000	   0.26261	   1.30813	   0.00879	   1.30816	  -0.38493
1730578.85735	 106.00000	   0.20791	   1.33229	   0.06601	   1.33393	  -2.83650
1730585.56235	 106.00000	   0.16452	   1.32116	   0.13584	   1.32813	  -5.87025
1730594.03834	 106.00000	   0.13007	   1.26927	   0.19454	   1.28409	  -8.71391
1730604.72833	 106.00000	   0.10309	   1.18851	   0.21513	   1.20782	 -10.26001
1730618.24232	 106.00000	   0.08153	   1.10753	   0.17762	   1.12168	  -9.11141
1730635.33931	 106.00000	   0.06443	   1.06623	   0.09999	   1.07091	  -5.35757
1730656.92629	 106.00000	   0.05102	   1.10475	  -0.03596	   1.10533	   1.86430
1730684.16827	 106.00000	   0.04042	   1.26304	  -0.14379	   1.27120	   6.49496
1730718.66324	 106.00000	   0.03192	   1.52188	  -0.14059	   1.52836	   5.27782
1730762.21021	 106.00000	   0.02528	   1.79578	   0.04774	   1.79642	  -1.52293
1730817.27517	 106.00000	   0.01999	   1.94738	   0.41509	   1.99113	 -12.03280
1746331.50617	 107.00000	20004.45300	   0.65703	  -0.01583	   0.65722	   1.37994
1746331.64917	 107.00000	15829.12600	   0.66491	  -0.00089	   0.66491	   0.07656
1746331.79117	 107.00000	12516.70300	   0.67317	   0.01071	   0.67326	  -0.91186
1746331.93317	 107.00000	9909.44240	   0.68138	   0.01945	   0.68166	  -1.63509
1746332.09717	 107.00000	7835.48000	   0.68923	   0.02524	   0.68969	  -2.09730
1746332.29817	 107.00000	6217.24610	   0.69518	   0.03033	   0.69584	  -2.49813
1746332.53617	 107.00000	4905.29100	   0.70236	   0.03612	   0.70329	  -2.94352
1746332.77517	 107.00000	3881.27370	   0.71154	   0.04061	   0.71270	  -3.26687
1746333.01316	 107.00000	3070.98270	   0.71753	   0.04426	   0.71889	  -3.52999
1746333.25116	 107.00000	2430.77780	   0.72587	   0.04635	   0.72735	  -3.65397
1746333.48916	 107.00000	1923.15370	   0.73164	   0.04861	   0.73325	  -3.80145
1746333.72716	 107.00000	1522.43580	   0.74030	   0.05165	   0.74210	  -3.99113
1746333.96516	 107.00000	1203.84460	   0.74848	   0.05397	   0.75043	  -4.12420
1746334.20416	 107.00000	 952.86591	   0.75549	   0.05686	   0.75762	  -4.30408
1746334.44216	 107.00000	 754.27557	   0.76572	   0.05927	   0.76801	  -4.42587
1746334.67916	 107.00000	 596.71857	   0.77495	   0.06298	   0.77751	  -4.64648
1746334.91716	 107.00000	 471.96338	   0.78334	   0.06678	   0.78618	  -4.87246
1746335.15616	 107.00000	 373.20856	   0.79224	   0.06910	   0.79525	  -4.98474
1746335.39316	 107.00000	 295.47278	   0.80314	   0.07146	   0.80631	  -5.08423
1746335.63316	 107.00000	 233.87738	   0.81378	   0.07651	   0.81736	  -5.37084
1746335.87116	 107.00000	 185.05922	   0.82457	   0.07958	   0.82840	  -5.51273
1746336.10716	 107.00000	 146.35823	   0.83360	   0.08551	   0.83797	  -5.85673
1746336.34316	 107.00000	 115.77804	   0.84577	   0.09114	   0.85067	  -6.15044
1746336.57816	 107.00000	  91.67210	   0.85809	   0.09688	   0.86354	  -6.44167
1746336.82316	 107.00000	  72.51701	   0.86986	   0.10459	   0.87612	  -6.85612
1746337.05216	 107.00000	  57.36816	   0.88388	   0.11107	   0.89083	  -7.16243
1746337.28916	 107.00000	  45.36290	   0.90051	   0.12022	   0.90850	  -7.60424
1746337.52116	 107.00000	  35.93134	   0.91968	   0.13498	   0.92954	  -8.34969
1746337.77116	 107.00000	  28.40909	   0.93710	   0.14427	   0.94814	  -8.75252
1746337.98616	 107.00000	  22.48202	   0.96338	   0.15580	   0.97590	  -9.18673
1746338.25116	 107.00000	  17.79613	   0.99485	   0.16938	   1.00916	  -9.66231
1746338.50316	 107.00000	  14.06813	   1.03212	   0.16458	   1.04516	  -9.05976
1746338.71916	 107.00000	  11.14480	   1.05955	   0.17386	   1.07372	  -9.31842
1746338.98716	 107.00000	   8.81772	   1.09457	   0.15701	   1.10577	  -8.16307
1746339.16516	 107.00000	   6.97545	   1.13814	   0.15126	   1.14815	  -7.57041
1746339.38316	 107.00000	   5.51730	   1.15465	   0.15065	   1.16444	  -7.43361
1746339.65216	 107.00000	   4.36941	   1.16309	   0.12936	   1.17026	  -6.34648
1746339.98716	 107.00000	   3.45686	   1.18101	   0.09899	   1.18516	  -4.79116
1746340.40616	 107.00000	   2.73547	   1.21000	   0.07440	   1.21229	  -3.51877
1746340.93116	 107.00000	   2.16054	   1.23917	   0.07016	   1.24115	  -3.24075
1746341.59016	 107.00000	   1.70952	   1.25198	   0.08322	   1.25474	  -3.80292
1746342.41916	 107.00000	   1.35352	   1.24104	   0.09600	   1.24475	  -4.42345
1746343.46216	 107.00000	   1.07079	   1.21645	   0.09505	   1.22016	  -4.46764
1746344.77616	 107.00000	   0.84734	   1.19202	   0.07276	   1.19424	  -3.49275
1746346.43115	 107.00000	   0.67072	   1.18412	   0.04005	   1.18480	  -1.93716
1746348.52015	 107.00000	   0.53067	   1.20031	   0.00115	   1.20031	  -0.05497
1746351.15715	 107.00000	   0.41976	   1.24106	  -0.01884	   1.24120	   0.86972
1746354.48815	 107.00000	   0.33183	   1.28963	  -0.00488	   1.28964	   0.21696
1746358.69415	 107.00000	   0.26261	   1.32192	   0.04067	   1.32254	  -1.76209
1746364.00214	 107.00000	   0.20791	   1.32313	   0.10249	   1.32710	  -4.42945
1746370.70614	 107.00000	   0.16452	   1.28656	   0.16089	   1.29658	  -7.12823
1746379.18313	 107.00000	   0.13007	   1.21900	   0.19162	   1.23397	  -8.93343
1746389.87312	 107.00000	   0.10309	   1.14383	   0.17642	   1.15736	  -8.76785
1746403.38711	 107.00000	   0.08153	   1.09333	   0.10750	   1.09860	  -5.61525
1746420.48410	 107.00000	   0.06443	   1.09556	   0.01725	   1.09570	  -0.90183
1746442.07108	 107.00000	   0.05102	   1.19334	  -0.09398	   1.19703	   4.50285
1746469.31306	 107.00000	   0.04042	   1.39447	  -0.13575	   1.40107	   5.56020
1746503.80803	 107.00000	   0.03192	   1.64675	  -0.02957	   1.64701	   1.02859
1746547.35500	 107.00000	   0.02528	   1.83380	   0.24630	   1.85027	  -7.64978
1746602.41996	 107.00000	   0.01999	   1.83531	   0.63877	   1.94329	 -19.19020
1762102.92758	 108.00000	20004.45300	   0.65983	  -0.01462	   0.66000	   1.26914
1762103.07058	 108.00000	15829.12600	   0.66655	  -0.00130	   0.66655	   0.11190
1762103.21257	 108.00000	12516.70300	   0.67500	   0.01110	   0.67509	  -0.94186
1762103.35457	 108.00000	9909.44240	   0.68425	   0.01911	   0.68452	  -1.60003
1762103.51857	 108.00000	7835.48000	   0.69160	   0.02617	   0.69210	  -2.16716
1762103.71957	 108.00000	6217.24610	   0.69873	   0.03204	   0.69947	  -2.62565
1762103.95757	 108.00000	4905.29100	   0.70738	   0.03642	   0.70832	  -2.94747
1762104.19557	 108.00000	3881.27370	   0.71401	   0.03962	   0.71511	  -3.17573
1762104.43457	 108.00000	3070.98270	   0.72061	   0.04327	   0.72191	  -3.43636
1762104.67257	 108.00000	2430.77780	   0.73027	   0.04512	   0.73167	  -3.53521
1762104.91057	 108.00000	1923.15370	   0.73742	   0.05007	   0.73912	  -3.88467
1762105.14857	 108.00000	1522.43580	   0.74356	   0.05271	   0.74542	  -4.05450
1762105.38657	 108.00000	1203.84460	   0.75203	   0.05500	   0.75404	  -4.18297
1762105.62557	 108.00000	 952.86591	   0.76092	   0.05756	   0.76310	  -4.32559
1762105.86357	 108.00000	 754.27557	   0.76925	   0.05958	   0.77156	  -4.42915
1762106.10057	 108.00000	 596.71857	   0.77736	   0.06251	   0.77987	  -4.59710
1762106.33857	 108.00000	 471.96338	   0.78655	   0.06640	   0.78934	  -4.82556
1762106.57757	 108.00000	 373.20856	   0.79507	   0.06951	   0.79810	  -4.99621
1762106.81557	 108.00000	 295.47278	   0.80586	   0.07110	   0.80899	  -5.04210
1762107.05457	 108.00000	 233.87738	   0.81685	   0.07483	   0.82027	  -5.23409
1762107.29257	 108.00000	 185.05922	   0.82833	   0.07842	   0.83203	  -5.40806
1762107.52857	 108.00000	 146.35823	   0.83767	   0.08571	   0.84205	  -5.84220
1762107.76457	 108.00000	 115.77804	   0.85077	   0.08912	   0.85543	  -5.97975
1762107.99957	 108.00000	  91.67210	   0.86264	   0.09713	   0.86809	  -6.42449
1762108.24457	 108.00000	  72.51701	   0.87488	   0.10427	   0.88107	  -6.79644
1762108.47357	 108.00000	  57.36816	   0.88853	   0.10989	   0.89530	  -7.05060
1762108.71057	 108.00000	  45.36290	   0.90349	   0.12016	   0.91145	  -7.57586
1762108.94257	 108.00000	  35.93134	   0.92418	   0.13422	   0.93387	  -8.26312
1762109.19257	 108.00000	  28.40909	   0.94167	   0.14416	   0.95264	  -8.70376
1762109.40757	 108.00000	  22.48202	   0.96728	   0.15829	   0.98015	  -9.29401
1762109.67257	 108.00000	  17.79613	   1.00159	   0.16733	   1.01547	  -9.48446
1762109.92457	 108.00000	  14.06813	   1.03272	   0.16526	   1.04585	  -9.09167
1762110.14057	 108.00000	  11.14480	   1.06607	   0.17401	   1.08018	  -9.27018
1762110.40757	 108.00000	   8.81772	   1.09687	   0.15871	   1.10830	  -8.23303
1762110.58657	 108.00000	   6.97545	   1.13853	   0.14582	   1.14783	  -7.29840
1762110.80457	 108.00000	   5.51730	   1.16327	   0.14819	   1.17267	  -7.25972
1762111.07357	 108.00000	   4.36941	   1.17100	   0.13362	   1.17860	  -6.50996
1762111.40857	 108.00000	   3.45686	   1.18197	   0.10526	   1.18665	  -5.08911
1762111.82757	 108.00000	   2.73547	   1.20291	   0.07670	   1.20535	  -3.64846
1762112.35257	 108.00000	   2.16054	   1.23265	   0.06235	   1.23423	  -2.89574
1762113.01157	 108.00000	   1.70952	   1.25389	   0.06801	   1.25573	  -3.10479
1762113.84057	 108.00000	   1.35352	   1.25685	   0.08402	   1.25966	  -3.82455
1762114.88357	 108.00000	   1.07079	   1.23919	   0.09511	   1.24283	  -4.38902
1762116.19656	 108.00000	   0.84734	   1.21132	   0.08828	   1.21453	  -4.16845
1762117.85256	 108.00000	   0.67072	   1.19203	   0.06501	   1.19380	  -3.12146
1762119.94156	 108.00000	   0.53067	   1.18992	   0.02565	   1.19020	  -1.23485
1762122.57856	 108.00000	   0.41976	   1.21502	  -0.00811	   1.21505	   0.38254
1762125.90956	 108.00000	   0.33183	   1.26000	  -0.01751	   1.26013	   0.79616
1762130.11555	 108.00000	   0.26261	   1.30648	   0.00594	   1.30650	  -0.26058
1762135.42355	 108.00000	   0.20791	   1.33559	   0.06011	   1.33694	  -2.57691
1762142.12754	 108.00000	   0.16452	   1.32916	   0.12998	   1.33550	  -5.58508
1762150.60454	 108.00000	   0.13007	   1.28270	   0.19421	   1.29732	  -8.60978
1762161.29453	 108.00000	   0.10309	   1.20197	   0.22153	   1.22222	 -10.44262
1762174.80852	 108.00000	   0.08153	   1.11726	   0.19068	   1.13342	  -9.68542
1762191.90551	 108.00000	   0.06443	   1.06724	   0.11685	   1.07362	  -6.24853
1762213.49149	 108.00000	   0.05102	   1.09273	  -0.01926	   1.09290	   1.00978
1762240.73447	 108.00000	   0.04042	   1.23941	  -0.14286	   1.24762	   6.57509
1762275.22944	 108.00000	   0.03192	   1.50034	  -0.15669	   1.50850	   5.96210
1762318.77641	 108.00000	   0.02528	   1.78878	   0.01081	   1.78882	  -0.34610
1762373.84137	 108.00000	   0.01999	   1.96416	   0.36835	   1.99841	 -10.62161
1777875.49938	 109.00000	20004.45300	   0.66076	  -0.01471	   0.66092	   1.27524
1777875.64238	 109.00000	15829.12600	   0.66837	   0.00021	   0.66837	  -0.01803
1777875.78438	 109.00000	12516.70300	   0.67622	   0.01058	   0.67631	  -0.89669
1777875.92638	 109.00000	9909.44240	   0.68640	   0.01979	   0.68669	  -1.65178
1777876.09038	 109.00000	7835.48000	   0.69335	   0.02578	   0.69383	  -2.12930
1777876.29138	 109.00000	6217.24610	   0.69910	   0.03286	   0.69987	  -2.69120
1777876.52938	 109.00000	4905.29100	   0.70809	   0.03560	   0.70899	  -2.87787
1777876.76738	 109.00000	3881.27370	   0.71527	   0.03940	   0.71636	  -3.15291
1777877.00538	 109.00000	3070.98270	   0.72270	   0.04373	   0.72402	  -3.46271
1777877.24438	 109.00000	2430.77780	   0.72962	   0.04673	   0.73111	  -3.66491
1777877.48238	 109.00000	1923.15370	   0.73753	   0.04994	   0.73922	  -3.87389
1777877.72038	 109.00000	1522.43580	   0.74460	   0.05226	   0.74643	  -4.01454
1777877.95838	 109.00000	1203.84460	   0.75360	   0.05447	   0.75556	  -4.13433
1777878.19738	 109.00000	 952.86591	   0.76258	   0.05812	   0.76479	  -4.35826
1777878.43538	 109.00000	 754.27557	   0.77151	   0.06041	   0.77387	  -4.47705
1777878.67238	 109.00000	 596.71857	   0.78090	   0.06104	   0.78329	  -4.46939
1777878.91038	 109.00000	 471.96338	   0.78855	   0.06522	   0.79124	  -4.72784
1777879.14938	 109.00000	 373.20856	   0.79784	   0.06964	   0.80087	  -4.98877
1777879.38738	 109.00000	 295.47278	   0.80819	   0.07024	   0.81124	  -4.96742
1777879.62638	 109.00000	 233.87738	   0.81776	   0.07498	   0.82119	  -5.23862
1777879.86438	 109.00000	 185.05922	   0.82950	   0.07854	   0.83321	  -5.40867
1777880.10038	 109.00000	 146.35823	   0.83855	   0.08410	   0.84276	  -5.72744
1777880.33638	 109.00000	 115.77804	   0.85223	   0.08797	   0.85676	  -5.89337
1777880.57138	 109.00000	  91.67210	   0.86381	   0.09400	   0.86890	  -6.21034
1777880.81638	 109.00000	  72.51701	   0.87770	   0.10184	   0.88359	  -6.61841
1777881.04538	 109.00000	  57.36816	   0.89051	   0.11154	   0.89747	  -7.13940
1777881.28238	 109.00000	  45.36290	   0.90800	   0.12337	   0.91634	  -7.73718
1777881.51438	 109.00000	  35.93134	   0.92550	   0.12936	   0.93450	  -7.95669
1777881.76438	 109.00000	  28.40909	   0.94975	   0.14589	   0.96089	  -8.73265
1777881.97938	 109.00000	  22.48202	   0.97488	   0.15425	   0.98701	  -8.99090
1777882.24438	 109.00000	  17.79613	   1.00194	   0.16127	   1.01483	  -9.14378
1777882.49638	 109.00000	  14.06813	   1.02971	   0.17141	   1.04388	  -9.45091
1777882.71238	 109.00000	  11.14480	   1.07069	   0.16511	   1.08334	  -8.76665
1777882.97938	 109.00000	   8.81772	   1.10199	   0.17011	   1.11504	  -8.77554
1777883.15838	 109.00000	   6.97545	   1.12609	   0.15274	   1.13640	  -7.72418
1777883.37638	 109.00000	   5.51730	   1.15854	   0.12870	   1.16567	  -6.33896
1777883.64538	 109.00000	   4.36941	   1.19419	   0.11992	   1.20020	  -5.73459
1777883.98038	 109.00000	   3.45686	   1.20908	   0.12098	   1.21512	  -5.71397
1777884.39938	 109.00000	   2.73547	   1.20586	   0.11263	   1.21110	  -5.33625
1777884.92438	 109.00000	   2.16054	   1.20005	   0.09001	   1.20342	  -4.28924
1777885.58337	 109.00000	   1.70952	   1.20422	   0.05807	   1.20562	  -2.76080
1777886.41237	 109.00000	   1.35352	   1.22471	   0.03220	   1.22514	  -1.50601
1777887.45537	 109.00000	   1.07079	   1.25480	   0.02375	   1.25502	  -1.08439
1777888.76837	 109.00000	   0.84734	   1.28150	   0.03692	   1.28203	  -1.65008
1777890.42437	 109.00000	   0.67072	   1.29094	   0.06357	   1.29250	  -2.81930
1777892.51337	 109.00000	   0.53067	   1.27386	   0.09700	   1.27755	  -4.35426
1777895.15037	 109.00000	   0.41976	   1.23516	   0.11109	   1.24015	  -5.13928
1777898.48136	 109.00000	   0.33183	   1.19402	   0.09540	   1.19782	  -4.56828
1777902.68736	 109.00000	   0.26261	   1.17249	   0.05576	   1.17381	  -2.72278
1777907.99536	 109.00000	   0.20791	   1.18265	   0.00915	   1.18269	  -0.44315
1777914.69935	 109.00000	   0.16452	   1.22738	  -0.02621	   1.22766	   1.22343
1777923.17635	 109.00000	   0.13007	   1.30051	  -0.02968	   1.30084	   1.30737
1777933.86634	 109.00000	   0.10309	   1.38554	   0.01947	   1.38567	  -0.80503
1777947.38033	 109.00000	   0.08153	   1.44579	   0.12875	   1.45151	  -5.08876
1777964.47731	 109.00000	   0.06443	   1.45116	   0.26296	   1.47479	 -10.27083
1777986.06330	 109.00000	   0.05102	   1.35051	   0.40893	   1.41107	 -16.84603
1778013.30628	 109.00000	   0.04042	   1.16640	   0.46489	   1.25564	 -21.73070
1778047.80125	 109.00000	   0.03192	   0.97564	   0.37574	   1.04549	 -21.06258
