Repository: kbm2110/Battery_Diagnostics_Thesis

# Battery_Diagnostics_Thesis
 Data-driven battery diagnostics using EIS

**Author:** Bala Manikanta Yaswanth Kanagarla
**Institution:** Technische Hochschule Ingolstadt (THI)
**Supervisor:** Prof. Dr. H.-G. Schweiger

## Overview

This project implements a machine learning framework for 
non-invasive State of Health (SoH) estimation of lithium-ion 
batteries using Electrochemical Impedance Spectroscopy (EIS).

Eight physically interpretable features are extracted from 
impedance spectra and used to train six ML models under a 
strict cell-level train-test split. The stacking ensemble 
achieves R² = 0.9122 and RMSE = 0.0234 on completely unseen 
cells.

---

File: data/EIS/EIS_state_IV_45C02.txt (part 13 of 37)
time/s	           cycle number	freq/Hz	           Re(Z)/Ohm	  -Im(Z)/Ohm	   |Z|/Ohm	   Phase(Z)/deg
1595048.13120	 101.00000	   2.16054	   0.75720	   0.03178	   0.75786	  -2.40314
1595048.79120	 101.00000	   1.70952	   0.76247	   0.03352	   0.76320	  -2.51727
1595049.61920	 101.00000	   1.35352	   0.76500	   0.03704	   0.76590	  -2.77229
1595050.66220	 101.00000	   1.07079	   0.76401	   0.04006	   0.76506	  -3.00171
1595051.97620	 101.00000	   0.84734	   0.76249	   0.04137	   0.76361	  -3.10578
1595053.63220	 101.00000	   0.67072	   0.76309	   0.04058	   0.76417	  -3.04387
1595055.72020	 101.00000	   0.53067	   0.76689	   0.03897	   0.76788	  -2.90877
1595058.35719	 101.00000	   0.41976	   0.77457	   0.03849	   0.77552	  -2.84477
1595061.68819	 101.00000	   0.33183	   0.78745	   0.04292	   0.78862	  -3.11975
1595065.89419	 101.00000	   0.26261	   0.80115	   0.05445	   0.80300	  -3.88831
1595071.20218	 101.00000	   0.20791	   0.81181	   0.07378	   0.81515	  -5.19312
1595077.90718	 101.00000	   0.16452	   0.81534	   0.09649	   0.82103	  -6.74940
1595086.38317	 101.00000	   0.13007	   0.81187	   0.11581	   0.82008	  -8.11804
1595097.07416	 101.00000	   0.10309	   0.80851	   0.12753	   0.81851	  -8.96342
1595110.58715	 101.00000	   0.08153	   0.81136	   0.13393	   0.82234	  -9.37297
1595127.68514	 101.00000	   0.06443	   0.82331	   0.14154	   0.83539	  -9.75488
1595149.27212	 101.00000	   0.05102	   0.84628	   0.15077	   0.85961	 -10.10157
1595176.51410	 101.00000	   0.04042	   0.87957	   0.16544	   0.89500	 -10.65206
1595211.01008	 101.00000	   0.03192	   0.92418	   0.19266	   0.94405	 -11.77571
1595254.55704	 101.00000	   0.02528	   0.97058	   0.23805	   0.99935	 -13.78042
1595309.62300	 101.00000	   0.01999	   1.00723	   0.29925	   1.05074	 -16.54678
1610399.65221	 102.00000	20004.45300	   0.36796	  -0.02596	   0.36887	   4.03500
1610399.79421	 102.00000	15829.12600	   0.37399	  -0.01117	   0.37416	   1.71089
1610399.93621	 102.00000	12516.70300	   0.38062	   0.00130	   0.38062	  -0.19616
1610400.07821	 102.00000	9909.44240	   0.38600	   0.00950	   0.38611	  -1.40958
1610400.24321	 102.00000	7835.48000	   0.39292	   0.01954	   0.39341	  -2.84707
1610400.44321	 102.00000	6217.24610	   0.39886	   0.02412	   0.39959	  -3.46072
1610400.68221	 102.00000	4905.29100	   0.40545	   0.02893	   0.40648	  -4.08083
1610400.92021	 102.00000	3881.27370	   0.41282	   0.03554	   0.41435	  -4.91992
1610401.15821	 102.00000	3070.98270	   0.41961	   0.03730	   0.42126	  -5.07960
1610401.39621	 102.00000	2430.77780	   0.42554	   0.04047	   0.42746	  -5.43320
1610401.63421	 102.00000	1923.15370	   0.43410	   0.04431	   0.43636	  -5.82835
1610401.87220	 102.00000	1522.43580	   0.44191	   0.04803	   0.44452	  -6.20342
1610402.11020	 102.00000	1203.84460	   0.44928	   0.05100	   0.45216	  -6.47607
1610402.34920	 102.00000	 952.86591	   0.45628	   0.05261	   0.45931	  -6.57770
1610402.58720	 102.00000	 754.27557	   0.46279	   0.05341	   0.46586	  -6.58313
1610402.82520	 102.00000	 596.71857	   0.47417	   0.05799	   0.47771	  -6.97261
1610403.06220	 102.00000	 471.96338	   0.48110	   0.06014	   0.48485	  -7.12554
1610403.30120	 102.00000	 373.20856	   0.48921	   0.06305	   0.49326	  -7.34328
1610403.53920	 102.00000	 295.47278	   0.49817	   0.06707	   0.50266	  -7.66756
1610403.77820	 102.00000	 233.87738	   0.50756	   0.07205	   0.51265	  -8.07958
1610404.01620	 102.00000	 185.05922	   0.51877	   0.07572	   0.52427	  -8.30467
1610404.25220	 102.00000	 146.35823	   0.52971	   0.08052	   0.53579	  -8.64270
1610404.48920	 102.00000	 115.77804	   0.54124	   0.08560	   0.54797	  -8.98712
1610404.72320	 102.00000	  91.67210	   0.55576	   0.09195	   0.56332	  -9.39477
1610404.96920	 102.00000	  72.51701	   0.57100	   0.09850	   0.57944	  -9.78722
1610405.19820	 102.00000	  57.36816	   0.58822	   0.10476	   0.59748	 -10.09842
1610405.43420	 102.00000	  45.36290	   0.60782	   0.10922	   0.61756	 -10.18687
1610405.66720	 102.00000	  35.93134	   0.62883	   0.10982	   0.63835	  -9.90668
1610405.91720	 102.00000	  28.40909	   0.65142	   0.10701	   0.66015	  -9.32884
1610406.13120	 102.00000	  22.48202	   0.67109	   0.10240	   0.67885	  -8.67579
1610406.39620	 102.00000	  17.79613	   0.68994	   0.09378	   0.69628	  -7.74059
1610406.64920	 102.00000	  14.06813	   0.70485	   0.08346	   0.70977	  -6.75286
1610406.86520	 102.00000	  11.14480	   0.71804	   0.07530	   0.72197	  -5.98652
1610407.13220	 102.00000	   8.81772	   0.72566	   0.06625	   0.72868	  -5.21632
1610407.31020	 102.00000	   6.97545	   0.73364	   0.05655	   0.73581	  -4.40788
1610407.52820	 102.00000	   5.51730	   0.74077	   0.04979	   0.74244	  -3.84559
1610407.79820	 102.00000	   4.36941	   0.74683	   0.04578	   0.74823	  -3.50765
1610408.13320	 102.00000	   3.45686	   0.74794	   0.04200	   0.74912	  -3.21399
1610408.55120	 102.00000	   2.73547	   0.74947	   0.03689	   0.75038	  -2.81759
1610409.07720	 102.00000	   2.16054	   0.75258	   0.03364	   0.75333	  -2.55957
1610409.73620	 102.00000	   1.70952	   0.75711	   0.03012	   0.75771	  -2.27818
1610410.56420	 102.00000	   1.35352	   0.76246	   0.03011	   0.76306	  -2.26174
1610411.60720	 102.00000	   1.07079	   0.76933	   0.03316	   0.77004	  -2.46770
1610412.92120	 102.00000	   0.84734	   0.77243	   0.04041	   0.77349	  -2.99486
1610414.57720	 102.00000	   0.67072	   0.77273	   0.04763	   0.77420	  -3.52750
1610416.66619	 102.00000	   0.53067	   0.76971	   0.05210	   0.77148	  -3.87241
1610419.30219	 102.00000	   0.41976	   0.76765	   0.05318	   0.76949	  -3.96303
1610422.63419	 102.00000	   0.33183	   0.77022	   0.05250	   0.77200	  -3.89949
1610426.83919	 102.00000	   0.26261	   0.77813	   0.05235	   0.77989	  -3.84860
1610432.14818	 102.00000	   0.20791	   0.79187	   0.05612	   0.79386	  -4.05353
1610438.85218	 102.00000	   0.16452	   0.81002	   0.06685	   0.81278	  -4.71773
1610447.32917	 102.00000	   0.13007	   0.82858	   0.08777	   0.83321	  -6.04645
1610458.01916	 102.00000	   0.10309	   0.84158	   0.11639	   0.84959	  -7.87409
1610471.53315	 102.00000	   0.08153	   0.84502	   0.14821	   0.85792	  -9.94831
1610488.63114	 102.00000	   0.06443	   0.84640	   0.17486	   0.86427	 -11.67278
1610510.21712	 102.00000	   0.05102	   0.84507	   0.18943	   0.86604	 -12.63426
1610537.46010	 102.00000	   0.04042	   0.85586	   0.19910	   0.87871	 -13.09587
1610571.95507	 102.00000	   0.03192	   0.88006	   0.21032	   0.90485	 -13.44086
1610615.50304	 102.00000	   0.02528	   0.91658	   0.22600	   0.94403	 -13.85137
1610670.56800	 102.00000	   0.01999	   0.96634	   0.24919	   0.99795	 -14.46008
1625757.58341	 103.00000	20004.45300	   0.36661	  -0.02603	   0.36753	   4.06192
1625757.72541	 103.00000	15829.12600	   0.37394	  -0.01160	   0.37412	   1.77756
1625757.86741	 103.00000	12516.70300	   0.37984	   0.00033	   0.37984	  -0.04971
1625758.00941	 103.00000	9909.44240	   0.38726	   0.01024	   0.38740	  -1.51418
1625758.17441	 103.00000	7835.48000	   0.39269	   0.01741	   0.39308	  -2.53828
1625758.37441	 103.00000	6217.24610	   0.39896	   0.02435	   0.39970	  -3.49199
1625758.61341	 103.00000	4905.29100	   0.40638	   0.02958	   0.40746	  -4.16286
1625758.85141	 103.00000	3881.27370	   0.41121	   0.03326	   0.41255	  -4.62463
1625759.08941	 103.00000	3070.98270	   0.42008	   0.03673	   0.42168	  -4.99633
1625759.32741	 103.00000	2430.77780	   0.42733	   0.04223	   0.42941	  -5.64358
1625759.56541	 103.00000	1923.15370	   0.43438	   0.04496	   0.43670	  -5.90986
1625759.80341	 103.00000	1522.43580	   0.44046	   0.04720	   0.44298	  -6.11654
1625760.04141	 103.00000	1203.84460	   0.44844	   0.04902	   0.45111	  -6.23876
1625760.28041	 103.00000	 952.86591	   0.45501	   0.05211	   0.45799	  -6.53302
1625760.51841	 103.00000	 754.27557	   0.46425	   0.05483	   0.46748	  -6.73598
1625760.75641	 103.00000	 596.71857	   0.47225	   0.05698	   0.47567	  -6.87968
1625760.99340	 103.00000	 471.96338	   0.48072	   0.06089	   0.48456	  -7.21861
1625761.23240	 103.00000	 373.20856	   0.49066	   0.06279	   0.49467	  -7.29265
1625761.47040	 103.00000	 295.47278	   0.49881	   0.06629	   0.50320	  -7.57051
1625761.70940	 103.00000	 233.87738	   0.50882	   0.07060	   0.51370	  -7.89947
1625761.94740	 103.00000	 185.05922	   0.51899	   0.07519	   0.52441	  -8.24385
1625762.18340	 103.00000	 146.35823	   0.52823	   0.08067	   0.53436	  -8.68337
1625762.42040	 103.00000	 115.77804	   0.54126	   0.08636	   0.54810	  -9.06550
1625762.65440	 103.00000	  91.67210	   0.55404	   0.09213	   0.56165	  -9.44070
1625762.89940	 103.00000	  72.51701	   0.57011	   0.09830	   0.57852	  -9.78261
1625763.12940	 103.00000	  57.36816	   0.58532	   0.10523	   0.59470	 -10.19163
1625763.36540	 103.00000	  45.36290	   0.60660	   0.10892	   0.61630	 -10.17956
1625763.59840	 103.00000	  35.93134	   0.62919	   0.10940	   0.63863	  -9.86378
1625763.84840	 103.00000	  28.40909	   0.65073	   0.10937	   0.65985	  -9.54087
1625764.06240	 103.00000	  22.48202	   0.67160	   0.10383	   0.67958	  -8.78851
1625764.32740	 103.00000	  17.79613	   0.69054	   0.09529	   0.69708	  -7.85663
1625764.58040	 103.00000	  14.06813	   0.70460	   0.08603	   0.70984	  -6.96160
1625764.79640	 103.00000	  11.14480	   0.71855	   0.07509	   0.72246	  -5.96628
1625765.06340	 103.00000	   8.81772	   0.72727	   0.06648	   0.73031	  -5.22300
1625765.24140	 103.00000	   6.97545	   0.73315	   0.05748	   0.73540	  -4.48324
1625765.45940	 103.00000	   5.51730	   0.74097	   0.04907	   0.74259	  -3.78875
1625765.72840	 103.00000	   4.36941	   0.74685	   0.04330	   0.74811	  -3.31781
1625766.06440	 103.00000	   3.45686	   0.75146	   0.04198	   0.75263	  -3.19723
1625766.48240	 103.00000	   2.73547	   0.75136	   0.03932	   0.75239	  -2.99544
1625767.00740	 103.00000	   2.16054	   0.75280	   0.03613	   0.75367	  -2.74748
1625767.66740	 103.00000	   1.70952	   0.75520	   0.03222	   0.75588	  -2.44307
1625768.49540	 103.00000	   1.35352	   0.75896	   0.02934	   0.75952	  -2.21389
1625769.53840	 103.00000	   1.07079	   0.76585	   0.02958	   0.76642	  -2.21161
1625770.85240	 103.00000	   0.84734	   0.77323	   0.03306	   0.77394	  -2.44849
1625772.50840	 103.00000	   0.67072	   0.77834	   0.04070	   0.77941	  -2.99323
1625774.59639	 103.00000	   0.53067	   0.78006	   0.05086	   0.78171	  -3.73046
1625777.23339	 103.00000	   0.41976	   0.77701	   0.05947	   0.77928	  -4.37663
1625780.56539	 103.00000	   0.33183	   0.77442	   0.06359	   0.77702	  -4.69402
1625784.77039	 103.00000	   0.26261	   0.77418	   0.06464	   0.77687	  -4.77281
1625790.07838	 103.00000	   0.20791	   0.78095	   0.06479	   0.78364	  -4.74267
1625796.78338	 103.00000	   0.16452	   0.79376	   0.06743	   0.79662	  -4.85564
1625805.25937	 103.00000	   0.13007	   0.81284	   0.07596	   0.81638	  -5.33880
1625815.95036	 103.00000	   0.10309	   0.83601	   0.09461	   0.84135	  -6.45657
1625829.46435	 103.00000	   0.08153	   0.85650	   0.12433	   0.86548	  -8.25910
1625846.56134	 103.00000	   0.06443	   0.87177	   0.15958	   0.88626	 -10.37324
1625868.14832	 103.00000	   0.05102	   0.87366	   0.19739	   0.89568	 -12.73133
1625895.39130	 103.00000	   0.04042	   0.87321	   0.22182	   0.90094	 -14.25328
1625929.88627	 103.00000	   0.03192	   0.88088	   0.23809	   0.91249	 -15.12473
1625973.43424	 103.00000	   0.02528	   0.90382	   0.25048	   0.93789	 -15.49006
1626028.49920	 103.00000	   0.01999	   0.94023	   0.26752	   0.97754	 -15.88236
1641116.85661	 104.00000	20004.45300	   0.36879	  -0.02511	   0.36965	   3.89519
1641116.99861	 104.00000	15829.12600	   0.37372	  -0.01135	   0.37389	   1.73923
1641117.14061	 104.00000	12516.70300	   0.37884	   0.00029	   0.37884	  -0.04336
1641117.28261	 104.00000	9909.44240	   0.38682	   0.01015	   0.38695	  -1.50299
1641117.44761	 104.00000	7835.48000	   0.39273	   0.01822	   0.39315	  -2.65607
1641117.64761	 104.00000	6217.24610	   0.39898	   0.02268	   0.39962	  -3.25388
1641117.88561	 104.00000	4905.29100	   0.40658	   0.02824	   0.40756	  -3.97330
1641118.12461	 104.00000	3881.27370	   0.41296	   0.03348	   0.41431	  -4.63529
1641118.36261	 104.00000	3070.98270	   0.41874	   0.03828	   0.42048	  -5.22316
1641118.60061	 104.00000	2430.77780	   0.42613	   0.04052	   0.42805	  -5.43233
1641118.83860	 104.00000	1923.15370	   0.43306	   0.04467	   0.43536	  -5.88878
1641119.07660	 104.00000	1522.43580	   0.44131	   0.04678	   0.44378	  -6.05090
1641119.31460	 104.00000	1203.84460	   0.44919	   0.05036	   0.45200	  -6.39713
1641119.55360	 104.00000	 952.86591	   0.45636	   0.05247	   0.45937	  -6.55936
1641119.79160	 104.00000	 754.27557	   0.46476	   0.05556	   0.46807	  -6.81772
1641120.02960	 104.00000	 596.71857	   0.47285	   0.05763	   0.47635	  -6.94841
1641120.26660	 104.00000	 471.96338	   0.48023	   0.06066	   0.48404	  -7.19876
1641120.50560	 104.00000	 373.20856	   0.48972	   0.06317	   0.49378	  -7.34977
1641120.74360	 104.00000	 295.47278	   0.49701	   0.06694	   0.50150	  -7.67048
1641120.98260	 104.00000	 233.87738	   0.50935	   0.07146	   0.51434	  -7.98610
1641121.22060	 104.00000	 185.05922	   0.51828	   0.07601	   0.52382	  -8.34385
1641121.45660	 104.00000	 146.35823	   0.52856	   0.07994	   0.53457	  -8.60046
1641121.69360	 104.00000	 115.77804	   0.54044	   0.08612	   0.54726	  -9.05410
1641121.92760	 104.00000	  91.67210	   0.55442	   0.09119	   0.56187	  -9.34073
1641122.17260	 104.00000	  72.51701	   0.57039	   0.09893	   0.57891	  -9.83984
1641122.40260	 104.00000	  57.36816	   0.58744	   0.10387	   0.59655	 -10.02749
1641122.63860	 104.00000	  45.36290	   0.60839	   0.10902	   0.61808	 -10.15878
1641122.87160	 104.00000	  35.93134	   0.62892	   0.11016	   0.63849	  -9.93505
1641123.12160	 104.00000	  28.40909	   0.65096	   0.10941	   0.66009	  -9.54071
1641123.33560	 104.00000	  22.48202	   0.67153	   0.10270	   0.67934	  -8.69517
1641123.60060	 104.00000	  17.79613	   0.69086	   0.09530	   0.69740	  -7.85412
1641123.85260	 104.00000	  14.06813	   0.70540	   0.08500	   0.71050	  -6.87136
1641124.06960	 104.00000	  11.14480	   0.71805	   0.07735	   0.72220	  -6.14796
1641124.33660	 104.00000	   8.81772	   0.72792	   0.06578	   0.73089	  -5.16366
1641124.51460	 104.00000	   6.97545	   0.73558	   0.05744	   0.73782	  -4.46488
1641124.73260	 104.00000	   5.51730	   0.74186	   0.05106	   0.74362	  -3.93699
1641125.00160	 104.00000	   4.36941	   0.74535	   0.04684	   0.74682	  -3.59613
1641125.33660	 104.00000	   3.45686	   0.74654	   0.03974	   0.74760	  -3.04675
1641125.75560	 104.00000	   2.73547	   0.75187	   0.03484	   0.75268	  -2.65329
1641126.28060	 104.00000	   2.16054	   0.75748	   0.03218	   0.75816	  -2.43278
1641126.94060	 104.00000	   1.70952	   0.76256	   0.03232	   0.76325	  -2.42694
1641127.76860	 104.00000	   1.35352	   0.76652	   0.03691	   0.76741	  -2.75692
1641128.81160	 104.00000	   1.07079	   0.76631	   0.03998	   0.76736	  -2.98648
1641130.12560	 104.00000	   0.84734	   0.76501	   0.04236	   0.76618	  -3.16902
1641131.78159	 104.00000	   0.67072	   0.76441	   0.04299	   0.76562	  -3.21903
1641133.86959	 104.00000	   0.53067	   0.76573	   0.04136	   0.76684	  -3.09187
1641136.50659	 104.00000	   0.41976	   0.77156	   0.04054	   0.77263	  -3.00807
1641139.83759	 104.00000	   0.33183	   0.78299	   0.04263	   0.78415	  -3.11621
1641144.04359	 104.00000	   0.26261	   0.79745	   0.05054	   0.79905	  -3.62634
1641149.35158	 104.00000	   0.20791	   0.81126	   0.06736	   0.81405	  -4.74652
1641156.05658	 104.00000	   0.16452	   0.81936	   0.09071	   0.82436	  -6.31711
1641164.53257	 104.00000	   0.13007	   0.81941	   0.11414	   0.82732	  -7.92996
1641175.22256	 104.00000	   0.10309	   0.81568	   0.13183	   0.82626	  -9.18072
1641188.73655	 104.00000	   0.08153	   0.81487	   0.14159	   0.82708	  -9.85687
1641205.83454	 104.00000	   0.06443	   0.82317	   0.14954	   0.83664	 -10.29625
1641227.42152	 104.00000	   0.05102	   0.84185	   0.15631	   0.85624	 -10.51846
1641254.66350	 104.00000	   0.04042	   0.87167	   0.16822	   0.88775	 -10.92302
1641289.15947	 104.00000	   0.03192	   0.91352	   0.18946	   0.93296	 -11.71672
1641332.70644	 104.00000	   0.02528	   0.96246	   0.22668	   0.98880	 -13.25289
1641387.77240	 104.00000	   0.01999	   1.00873	   0.28394	   1.04793	 -15.72096
1656464.45182	 105.00000	20004.45300	   0.36767	  -0.02424	   0.36847	   3.77245
1656464.59382	 105.00000	15829.12600	   0.37403	  -0.01051	   0.37417	   1.60977
1656464.73582	 105.00000	12516.70300	   0.38014	   0.00127	   0.38014	  -0.19182
1656464.87782	 105.00000	9909.44240	   0.38754	   0.01007	   0.38767	  -1.48884
1656465.04282	 105.00000	7835.48000	   0.39293	   0.01773	   0.39333	  -2.58340
1656465.24282	 105.00000	6217.24610	   0.40098	   0.02413	   0.40170	  -3.44337
1656465.48082	 105.00000	4905.29100	   0.40602	   0.03016	   0.40713	  -4.24886
1656465.71882	 105.00000	3881.27370	   0.41344	   0.03432	   0.41486	  -4.74493
1656465.95682	 105.00000	3070.98270	   0.41963	   0.03668	   0.42123	  -4.99518
1656466.19482	 105.00000	2430.77780	   0.42686	   0.04167	   0.42889	  -5.57497
1656466.43282	 105.00000	1923.15370	   0.43355	   0.04497	   0.43588	  -5.92189
1656466.67082	 105.00000	1522.43580	   0.44222	   0.04709	   0.44472	  -6.07888
1656466.90882	 105.00000	1203.84460	   0.45002	   0.04907	   0.45269	  -6.22341
1656467.14782	 105.00000	 952.86591	   0.45672	   0.05207	   0.45968	  -6.50425
1656467.38582	 105.00000	 754.27557	   0.46550	   0.05606	   0.46886	  -6.86746
1656467.62382	 105.00000	 596.71857	   0.47384	   0.05713	   0.47727	  -6.87532
1656467.86082	 105.00000	 471.96338	   0.48103	   0.06186	   0.48499	  -7.32754
1656468.09982	 105.00000	 373.20856	   0.48921	   0.06317	   0.49327	  -7.35732
1656468.33782	 105.00000	 295.47278	   0.49956	   0.06748	   0.50409	  -7.69317
1656468.57682	 105.00000	 233.87738	   0.50765	   0.07019	   0.51248	  -7.87197
1656468.81482	 105.00000	 185.05922	   0.51857	   0.07626	   0.52415	  -8.36555
1656469.05082	 105.00000	 146.35823	   0.53038	   0.08150	   0.53660	  -8.73572
1656469.28782	 105.00000	 115.77804	   0.54197	   0.08668	   0.54886	  -9.08708
1656469.52182	 105.00000	  91.67210	   0.55472	   0.09216	   0.56233	  -9.43232
1656469.76782	 105.00000	  72.51701	   0.56894	   0.10040	   0.57773	 -10.00806
1656469.99682	 105.00000	  57.36816	   0.58854	   0.10673	   0.59814	 -10.27893
1656470.23282	 105.00000	  45.36290	   0.60863	   0.10948	   0.61840	 -10.19690
1656470.46582	 105.00000	  35.93134	   0.62970	   0.11070	   0.63935	  -9.97084
1656470.71582	 105.00000	  28.40909	   0.65228	   0.10807	   0.66117	  -9.40697
1656470.92982	 105.00000	  22.48202	   0.67290	   0.10401	   0.68089	  -8.78665
1656471.19482	 105.00000	  17.79613	   0.69088	   0.09618	   0.69754	  -7.92528
1656471.44782	 105.00000	  14.06813	   0.70644	   0.08747	   0.71184	  -7.05828
1656471.66382	 105.00000	  11.14480	   0.72060	   0.07659	   0.72465	  -6.06732
1656471.93082	 105.00000	   8.81772	   0.73041	   0.06768	   0.73354	  -5.29413
1656472.10882	 105.00000	   6.97545	   0.73518	   0.05778	   0.73745	  -4.49394
1656472.32682	 105.00000	   5.51730	   0.74187	   0.05090	   0.74362	  -3.92515
1656472.59682	 105.00000	   4.36941	   0.74839	   0.04516	   0.74975	  -3.45339
1656472.93182	 105.00000	   3.45686	   0.75470	   0.04154	   0.75584	  -3.15018
1656473.34982	 105.00000	   2.73547	   0.75574	   0.04035	   0.75682	  -3.05584
1656473.87581	 105.00000	   2.16054	   0.75662	   0.03762	   0.75756	  -2.84617
1656474.53481	 105.00000	   1.70952	   0.75836	   0.03406	   0.75912	  -2.57154
1656475.36281	 105.00000	   1.35352	   0.76064	   0.03076	   0.76126	  -2.31600
1656476.40581	 105.00000	   1.07079	   0.76624	   0.02943	   0.76681	  -2.19940
1656477.71981	 105.00000	   0.84734	   0.77386	   0.03080	   0.77447	  -2.27946
1656479.37581	 105.00000	   0.67072	   0.78095	   0.03694	   0.78182	  -2.70835
1656481.46481	 105.00000	   0.53067	   0.78563	   0.04736	   0.78706	  -3.44976
1656484.10081	 105.00000	   0.41976	   0.78544	   0.05890	   0.78765	  -4.28853
1656487.43280	 105.00000	   0.33183	   0.78169	   0.06716	   0.78457	  -4.91051
1656491.63780	 105.00000	   0.26261	   0.77944	   0.07049	   0.78262	  -5.16766
1656496.94680	 105.00000	   0.20791	   0.78226	   0.07106	   0.78549	  -5.19013
1656503.65079	 105.00000	   0.16452	   0.79167	   0.07211	   0.79495	  -5.20465
1656512.12779	 105.00000	   0.13007	   0.80756	   0.07751	   0.81127	  -5.48222
1656522.81778	 105.00000	   0.10309	   0.83036	   0.08966	   0.83518	  -6.16287
1656536.33177	 105.00000	   0.08153	   0.85572	   0.11397	   0.86328	  -7.58621
1656553.42975	 105.00000	   0.06443	   0.87765	   0.14714	   0.88990	  -9.51736
1656575.01574	 105.00000	   0.05102	   0.88984	   0.18944	   0.90979	 -12.01834
1656602.25872	 105.00000	   0.04042	   0.89149	   0.22572	   0.91962	 -14.20852
1656636.75369	 105.00000	   0.03192	   0.89419	   0.25015	   0.92852	 -15.62876
1656680.30165	 105.00000	   0.02528	   0.90905	   0.26532	   0.94698	 -16.27092
1656735.36661	 105.00000	   0.01999	   0.93739	   0.27992	   0.97829	 -16.62678
1671799.40106	 106.00000	20004.45300	   0.36771	  -0.02497	   0.36855	   3.88449
1671799.54306	 106.00000	15829.12600	   0.37340	  -0.01001	   0.37354	   1.53509
1671799.68506	 106.00000	12516.70300	   0.38032	   0.00034	   0.38032	  -0.05104
1671799.82706	 106.00000	9909.44240	   0.38722	   0.01038	   0.38735	  -1.53612
1671799.99206	 106.00000	7835.48000	   0.39328	   0.01846	   0.39371	  -2.68712
1671800.19206	 106.00000	6217.24610	   0.39977	   0.02472	   0.40054	  -3.53835
1671800.43105	 106.00000	4905.29100	   0.40633	   0.02878	   0.40734	  -4.05085
1671800.66905	 106.00000	3881.27370	   0.41343	   0.03484	   0.41489	  -4.81704
1671800.90705	 106.00000	3070.98270	   0.42103	   0.03713	   0.42266	  -5.04020
1671801.14505	 106.00000	2430.77780	   0.42684	   0.04201	   0.42890	  -5.62036
1671801.38305	 106.00000	1923.15370	   0.43462	   0.04473	   0.43691	  -5.87655
1671801.62105	 106.00000	1522.43580	   0.44079	   0.04825	   0.44342	  -6.24729
1671801.85905	 106.00000	1203.84460	   0.44911	   0.04960	   0.45184	  -6.30284
1671802.09805	 106.00000	 952.86591	   0.45703	   0.05273	   0.46006	  -6.58089
1671802.33605	 106.00000	 754.27557	   0.46432	   0.05557	   0.46763	  -6.82439
1671802.57405	 106.00000	 596.71857	   0.47391	   0.05792	   0.47743	  -6.96851
1671802.81105	 106.00000	 471.96338	   0.48287	   0.06121	   0.48673	  -7.22452
1671803.05005	 106.00000	 373.20856	   0.49166	   0.06568	   0.49603	  -7.60896
1671803.28805	 106.00000	 295.47278	   0.50038	   0.06673	   0.50481	  -7.59640
1671803.52705	 106.00000	 233.87738	   0.50899	   0.07058	   0.51386	  -7.89489
1671803.76505	 106.00000	 185.05922	   0.52023	   0.07432	   0.52551	  -8.13066
1671804.00105	 106.00000	 146.35823	   0.53085	   0.08277	   0.53726	  -8.86266
1671804.23805	 106.00000	 115.77804	   0.54319	   0.08615	   0.54998	  -9.01253
1671804.47205	 106.00000	  91.67210	   0.55547	   0.09399	   0.56336	  -9.60426
1671804.71805	 106.00000	  72.51701	   0.57064	   0.09985	   0.57931	  -9.92524
1671804.94705	 106.00000	  57.36816	   0.58768	   0.10490	   0.59697	 -10.12097
1671805.18305	 106.00000	  45.36290	   0.60756	   0.11043	   0.61752	 -10.30157
1671805.41605	 106.00000	  35.93134	   0.63095	   0.11201	   0.64081	 -10.06668
1671805.66605	 106.00000	  28.40909	   0.65227	   0.10948	   0.66139	  -9.52779
1671805.88005	 106.00000	  22.48202	   0.67351	   0.10568	   0.68175	  -8.91716
1671806.14505	 106.00000	  17.79613	   0.69151	   0.09645	   0.69820	  -7.93999
1671806.39805	 106.00000	  14.06813	   0.70842	   0.08642	   0.71367	  -6.95494
1671806.61405	 106.00000	  11.14480	   0.71986	   0.07669	   0.72393	  -6.08108
1671806.88105	 106.00000	   8.81772	   0.73013	   0.06804	   0.73329	  -5.32365
1671807.05905	 106.00000	   6.97545	   0.73778	   0.05830	   0.74008	  -4.51814
1671807.27705	 106.00000	   5.51730	   0.74484	   0.05095	   0.74658	  -3.91301
1671807.54705	 106.00000	   4.36941	   0.75050	   0.04703	   0.75197	  -3.58558
1671807.88205	 106.00000	   3.45686	   0.75241	   0.04193	   0.75358	  -3.18986
1671808.30005	 106.00000	   2.73547	   0.75356	   0.03858	   0.75454	  -2.93058
1671808.82505	 106.00000	   2.16054	   0.75703	   0.03330	   0.75777	  -2.51856
1671809.48505	 106.00000	   1.70952	   0.76105	   0.03079	   0.76167	  -2.31697
1671810.31305	 106.00000	   1.35352	   0.76800	   0.03024	   0.76859	  -2.25472
1671811.35605	 106.00000	   1.07079	   0.77328	   0.03393	   0.77402	  -2.51216
1671812.67005	 106.00000	   0.84734	   0.77713	   0.04100	   0.77822	  -3.01996
1671814.32604	 106.00000	   0.67072	   0.77677	   0.04798	   0.77825	  -3.53424
1671816.41404	 106.00000	   0.53067	   0.77382	   0.05214	   0.77557	  -3.85446
1671819.05104	 106.00000	   0.41976	   0.77194	   0.05298	   0.77376	  -3.92584
1671822.38304	 106.00000	   0.33183	   0.77496	   0.05209	   0.77671	  -3.84573
1671826.58803	 106.00000	   0.26261	   0.78330	   0.05230	   0.78505	  -3.81972
1671831.89603	 106.00000	   0.20791	   0.79701	   0.05604	   0.79898	  -4.02211
1671838.60103	 106.00000	   0.16452	   0.81563	   0.06744	   0.81841	  -4.72649
1671847.07702	 106.00000	   0.13007	   0.83351	   0.08890	   0.83824	  -6.08777
1671857.76801	 106.00000	   0.10309	   0.84594	   0.11841	   0.85419	  -7.96831
1671871.28200	 106.00000	   0.08153	   0.84822	   0.14948	   0.86129	  -9.99435
1671888.37899	 106.00000	   0.06443	   0.84847	   0.17537	   0.86641	 -11.67796
1671909.96597	 106.00000	   0.05102	   0.84880	   0.18885	   0.86955	 -12.54338
1671937.20895	 106.00000	   0.04042	   0.86018	   0.19887	   0.88287	 -13.01780
1671971.70392	 106.00000	   0.03192	   0.88488	   0.21044	   0.90956	 -13.37725
1672015.25189	 106.00000	   0.02528	   0.92285	   0.22583	   0.95008	 -13.75057
1672070.31685	 106.00000	   0.01999	   0.97294	   0.24935	   1.00438	 -14.37452
1687127.52030	 107.00000	20004.45300	   0.36674	  -0.02463	   0.36757	   3.84202
1687127.66230	 107.00000	15829.12600	   0.37380	  -0.00983	   0.37393	   1.50697
1687127.80430	 107.00000	12516.70300	   0.38222	   0.00046	   0.38222	  -0.06858
1687127.94630	 107.00000	9909.44240	   0.38743	   0.01053	   0.38758	  -1.55732
1687128.11130	 107.00000	7835.48000	   0.39293	   0.01746	   0.39332	  -2.54479
1687128.31130	 107.00000	6217.24610	   0.40200	   0.02576	   0.40282	  -3.66709
1687128.55030	 107.00000	4905.29100	   0.40630	   0.02935	   0.40736	  -4.13175
1687128.78830	 107.00000	3881.27370	   0.41446	   0.03323	   0.41579	  -4.58377
1687129.02630	 107.00000	3070.98270	   0.41980	   0.03755	   0.42148	  -5.11187
1687129.26430	 107.00000	2430.77780	   0.42783	   0.04067	   0.42976	  -5.43023
1687129.50230	 107.00000	1923.15370	   0.43304	   0.04394	   0.43527	  -5.79383
1687129.74030	 107.00000	1522.43580	   0.44077	   0.04717	   0.44328	  -6.10805
1687129.97830	 107.00000	1203.84460	   0.45040	   0.04982	   0.45314	  -6.31240
1687130.21730	 107.00000	 952.86591	   0.45600	   0.05228	   0.45899	  -6.54047
1687130.45530	 107.00000	 754.27557	   0.46426	   0.05539	   0.46755	  -6.80340
1687130.69330	 107.00000	 596.71857	   0.47282	   0.05948	   0.47654	  -7.17069
1687130.93030	 107.00000	 471.96338	   0.48269	   0.06032	   0.48644	  -7.12363
1687131.16930	 107.00000	 373.20856	   0.49149	   0.06366	   0.49560	  -7.37969
1687131.40730	 107.00000	 295.47278	   0.49943	   0.06792	   0.50403	  -7.74426
1687131.64630	 107.00000	 233.87738	   0.50996	   0.07099	   0.51488	  -7.92488
1687131.88430	 107.00000	 185.05922	   0.51870	   0.07565	   0.52419	  -8.29796
1687132.12030	 107.00000	 146.35823	   0.52940	   0.08102	   0.53557	  -8.70077
1687132.35730	 107.00000	 115.77804	   0.54238	   0.08760	   0.54941	  -9.17478
1687132.59130	 107.00000	  91.67210	   0.55474	   0.09328	   0.56253	  -9.54481
1687132.83730	 107.00000	  72.51701	   0.57016	   0.09996	   0.57886	  -9.94398
1687133.06629	 107.00000	  57.36816	   0.58824	   0.10545	   0.59762	 -10.16339
1687133.30229	 107.00000	  45.36290	   0.60871	   0.10988	   0.61855	 -10.23236
1687133.53529	 107.00000	  35.93134	   0.62999	   0.11089	   0.63968	  -9.98245
1687133.78529	 107.00000	  28.40909	   0.65280	   0.10904	   0.66185	  -9.48310
1687133.99929	 107.00000	  22.48202	   0.67281	   0.10509	   0.68097	  -8.87785
1687134.26429	 107.00000	  17.79613	   0.69222	   0.09754	   0.69906	  -8.02090
1687134.51729	 107.00000	  14.06813	   0.70823	   0.08609	   0.71344	  -6.93089
1687134.73329	 107.00000	  11.14480	   0.72070	   0.07639	   0.72474	  -6.05069
1687135.00029	 107.00000	   8.81772	   0.73198	   0.06808	   0.73514	  -5.31359
1687135.17829	 107.00000	   6.97545	   0.73746	   0.05853	   0.73978	  -4.53791
1687135.39629	 107.00000	   5.51730	   0.74306	   0.05147	   0.74484	  -3.96221
1687135.66629	 107.00000	   4.36941	   0.74962	   0.04386	   0.75091	  -3.34872
1687136.00129	 107.00000	   3.45686	   0.75468	   0.04049	   0.75576	  -3.07101
1687136.41929	 107.00000	   2.73547	   0.75896	   0.03883	   0.75995	  -2.92900
1687136.94529	 107.00000	   2.16054	   0.76001	   0.03913	   0.76101	  -2.94767
1687137.60429	 107.00000	   1.70952	   0.76031	   0.03669	   0.76119	  -2.76291
1687138.43229	 107.00000	   1.35352	   0.76177	   0.03483	   0.76257	  -2.61760
1687139.47529	 107.00000	   1.07079	   0.76444	   0.03122	   0.76507	  -2.33874
1687140.78929	 107.00000	   0.84734	   0.77167	   0.03022	   0.77226	  -2.24299
1687142.44529	 107.00000	   0.67072	   0.77908	   0.03305	   0.77978	  -2.42909
1687144.53429	 107.00000	   0.53067	   0.78780	   0.04033	   0.78883	  -2.93078
1687147.17028	 107.00000	   0.41976	   0.79346	   0.05328	   0.79525	  -3.84145
1687150.50228	 107.00000	   0.33183	   0.79210	   0.06723	   0.79495	  -4.85114
1687154.70728	 107.00000	   0.26261	   0.78837	   0.07680	   0.79210	  -5.56400
1687160.01627	 107.00000	   0.20791	   0.78605	   0.08069	   0.79018	  -5.86133
1687166.72027	 107.00000	   0.16452	   0.78942	   0.08213	   0.79368	  -5.93947
1687175.19726	 107.00000	   0.13007	   0.79996	   0.08445	   0.80440	  -6.02656
1687185.88725	 107.00000	   0.10309	   0.81840	   0.09088	   0.82344	  -6.33656
1687199.40124	 107.00000	   0.08153	   0.84348	   0.10554	   0.85005	  -7.13216
1687216.49923	 107.00000	   0.06443	   0.87089	   0.13099	   0.88068	  -8.55347
1687238.08521	 107.00000	   0.05102	   0.89810	   0.16899	   0.91386	 -10.65652
1687265.32819	 107.00000	   0.04042	   0.91426	   0.21581	   0.93938	 -13.28145
1687299.82317	 107.00000	   0.03192	   0.91915	   0.25692	   0.95438	 -15.61642
1687343.37113	 107.00000	   0.02528	   0.92397	   0.28363	   0.96652	 -17.06493
1687398.43609	 107.00000	   0.01999	   0.94151	   0.30158	   0.98863	 -17.76106
1702458.46674	 108.00000	20004.45300	   0.36661	  -0.02516	   0.36747	   3.92653
1702458.60874	 108.00000	15829.12600	   0.37314	  -0.00932	   0.37325	   1.43036
1702458.75074	 108.00000	12516.70300	   0.38006	   0.00093	   0.38006	  -0.14036
1702458.89274	 108.00000	9909.44240	   0.38696	   0.01103	   0.38712	  -1.63229
1702459.05774	 108.00000	7835.48000	   0.39237	   0.01905	   0.39284	  -2.77953
1702459.25774	 108.00000	6217.24610	   0.40027	   0.02475	   0.40103	  -3.53837
1702459.49674	 108.00000	4905.29100	   0.40647	   0.02933	   0.40753	  -4.12724
1702459.73474	 108.00000	3881.27370	   0.41212	   0.03371	   0.41350	  -4.67557
1702459.97274	 108.00000	3070.98270	   0.42221	   0.03856	   0.42396	  -5.21834
1702460.21074	 108.00000	2430.77780	   0.42742	   0.03992	   0.42928	  -5.33580
1702460.44874	 108.00000	1923.15370	   0.43435	   0.04510	   0.43668	  -5.92748
1702460.68674	 108.00000	1522.43580	   0.44246	   0.04745	   0.44500	  -6.12153
1702460.92474	 108.00000	1203.84460	   0.44996	   0.05105	   0.45285	  -6.47318
1702461.16374	 108.00000	 952.86591	   0.45731	   0.05172	   0.46023	  -6.45263
1702461.40174	 108.00000	 754.27557	   0.46398	   0.05573	   0.46731	  -6.84974
1702461.63974	 108.00000	 596.71857	   0.47184	   0.05840	   0.47544	  -7.05581
1702461.87674	 108.00000	 471.96338	   0.48188	   0.06137	   0.48577	  -7.25770
1702462.11574	 108.00000	 373.20856	   0.49042	   0.06487	   0.49470	  -7.53528
1702462.35374	 108.00000	 295.47278	   0.49913	   0.06766	   0.50369	  -7.72013
1702462.59274	 108.00000	 233.87738	   0.50891	   0.07109	   0.51385	  -7.95211
1702462.83074	 108.00000	 185.05922	   0.51831	   0.07487	   0.52369	  -8.21939
1702463.06674	 108.00000	 146.35823	   0.53013	   0.08097	   0.53627	  -8.68359
1702463.30374	 108.00000	 115.77804	   0.54304	   0.08748	   0.55005	  -9.15147
1702463.53773	 108.00000	  91.67210	   0.55487	   0.09072	   0.56223	  -9.28516
1702463.78373	 108.00000	  72.51701	   0.57001	   0.10037	   0.57878	  -9.98677
1702464.01273	 108.00000	  57.36816	   0.58696	   0.10493	   0.59627	 -10.13574
1702464.24873	 108.00000	  45.36290	   0.60747	   0.10890	   0.61716	 -10.16347
1702464.48173	 108.00000	  35.93134	   0.62781	   0.11101	   0.63755	 -10.02732
1702464.73173	 108.00000	  28.40909	   0.65144	   0.10830	   0.66038	  -9.43856
1702464.94573	 108.00000	  22.48202	   0.67272	   0.10444	   0.68078	  -8.82506
1702465.21073	 108.00000	  17.79613	   0.69140	   0.09705	   0.69818	  -7.99064
1702465.46373	 108.00000	  14.06813	   0.70727	   0.08747	   0.71265	  -7.04981
1702465.67973	 108.00000	  11.14480	   0.71959	   0.07561	   0.72355	  -5.99809
1702465.94673	 108.00000	   8.81772	   0.73111	   0.06816	   0.73428	  -5.32650
1702466.12473	 108.00000	   6.97545	   0.73692	   0.06008	   0.73936	  -4.66056
1702466.34273	 108.00000	   5.51730	   0.74339	   0.05068	   0.74512	  -3.90033
1702466.61273	 108.00000	   4.36941	   0.74833	   0.04335	   0.74958	  -3.31568
1702466.94773	 108.00000	   3.45686	   0.75426	   0.03997	   0.75532	  -3.03368
1702467.36573	 108.00000	   2.73547	   0.75827	   0.03847	   0.75925	  -2.90461
1702467.89073	 108.00000	   2.16054	   0.75920	   0.03807	   0.76015	  -2.87096
1702468.55073	 108.00000	   1.70952	   0.75887	   0.03664	   0.75975	  -2.76401
1702469.37873	 108.00000	   1.35352	   0.76097	   0.03365	   0.76171	  -2.53194
1702470.42173	 108.00000	   1.07079	   0.76402	   0.03142	   0.76467	  -2.35505
1702471.73573	 108.00000	   0.84734	   0.76976	   0.03019	   0.77036	  -2.24603
1702473.39173	 108.00000	   0.67072	   0.77755	   0.03305	   0.77825	  -2.43357
1702475.47973	 108.00000	   0.53067	   0.78531	   0.03983	   0.78632	  -2.90334
1702478.11672	 108.00000	   0.41976	   0.79225	   0.05285	   0.79401	  -3.81657
1702481.44872	 108.00000	   0.33183	   0.79223	   0.06616	   0.79498	  -4.77371
1702485.65372	 108.00000	   0.26261	   0.78862	   0.07690	   0.79236	  -5.56979
1702490.96171	 108.00000	   0.20791	   0.78581	   0.08144	   0.79002	  -5.91658
1702497.66671	 108.00000	   0.16452	   0.78867	   0.08298	   0.79302	  -6.00667
1702506.14270	 108.00000	   0.13007	   0.79866	   0.08536	   0.80321	  -6.10088
1702516.83369	 108.00000	   0.10309	   0.81631	   0.09157	   0.82143	  -6.40036
1702530.34768	 108.00000	   0.08153	   0.84141	   0.10478	   0.84791	  -7.09843
1702547.44467	 108.00000	   0.06443	   0.86877	   0.12919	   0.87832	  -8.45845
1702569.03165	 108.00000	   0.05102	   0.89725	   0.16661	   0.91259	 -10.51956
1702596.27463	 108.00000	   0.04042	   0.91465	   0.21384	   0.93931	 -13.15884
1702630.76961	 108.00000	   0.03192	   0.91958	   0.25660	   0.95471	 -15.59149
1702674.31757	 108.00000	   0.02528	   0.92450	   0.28507	   0.96746	 -17.13713
1702729.38253	 108.00000	   0.01999	   0.93894	   0.30420	   0.98699	 -17.95141
1717776.45080	 109.00000	20004.45300	   0.36827	  -0.02429	   0.36907	   3.77295
1717776.59280	 109.00000	15829.12600	   0.37379	  -0.01242	   0.37400	   1.90281
1717776.73480	 109.00000	12516.70300	   0.38188	   0.00143	   0.38189	  -0.21455
1717776.87680	 109.00000	9909.44240	   0.38580	   0.01041	   0.38594	  -1.54555
1717777.04180	 109.00000	7835.48000	   0.39330	   0.01834	   0.39373	  -2.66995
1717777.24180	 109.00000	6217.24610	   0.39995	   0.02488	   0.40072	  -3.55907
1717777.47980	 109.00000	4905.29100	   0.40714	   0.02935	   0.40819	  -4.12374
1717777.71880	 109.00000	3881.27370	   0.41305	   0.03536	   0.41456	  -4.89292
1717777.95680	 109.00000	3070.98270	   0.41960	   0.03698	   0.42123	  -5.03592
1717778.19480	 109.00000	2430.77780	   0.42660	   0.04163	   0.42863	  -5.57328
1717778.43280	 109.00000	1923.15370	   0.43496	   0.04348	   0.43712	  -5.70921
1717778.67080	 109.00000	1522.43580	   0.44255	   0.04669	   0.44500	  -6.02218
1717778.90879	 109.00000	1203.84460	   0.44820	   0.04985	   0.45096	  -6.34710
1717779.14779	 109.00000	 952.86591	   0.45608	   0.05211	   0.45905	  -6.51804
1717779.38579	 109.00000	 754.27557	   0.46415	   0.05432	   0.46732	  -6.67523
1717779.62379	 109.00000	 596.71857	   0.47169	   0.05884	   0.47535	  -7.11012
1717779.86079	 109.00000	 471.96338	   0.48126	   0.06061	   0.48506	  -7.17772
1717780.09979	 109.00000	 373.20856	   0.48985	   0.06328	   0.49392	  -7.36058
1717780.33779	 109.00000	 295.47278	   0.49922	   0.06697	   0.50369	  -7.64040
1717780.57679	 109.00000	 233.87738	   0.50987	   0.07071	   0.51475	  -7.89547
1717780.81479	 109.00000	 185.05922	   0.51840	   0.07700	   0.52408	  -8.44917
1717781.05079	 109.00000	 146.35823	   0.52982	   0.08190	   0.53611	  -8.78781
1717781.28779	 109.00000	 115.77804	   0.54217	   0.08701	   0.54910	  -9.11703
1717781.52179	 109.00000	  91.67210	   0.55338	   0.09399	   0.56131	  -9.63976
1717781.76679	 109.00000	  72.51701	   0.57117	   0.09995	   0.57985	  -9.92555
1717781.99679	 109.00000	  57.36816	   0.58819	   0.10513	   0.59751	 -10.13351
1717782.23279	 109.00000	  45.36290	   0.60893	   0.10974	   0.61874	 -10.21618
1717782.46579	 109.00000	  35.93134	   0.62768	   0.11110	   0.63744	 -10.03740
1717782.71579	 109.00000	  28.40909	   0.65017	   0.10981	   0.65937	  -9.58612
1717782.92979	 109.00000	  22.48202	   0.67299	   0.10480	   0.68110	  -8.85121
1717783.19479	 109.00000	  17.79613	   0.69230	   0.09804	   0.69921	  -8.06017
1717783.44679	 109.00000	  14.06813	   0.70841	   0.08811	   0.71387	  -7.09026
1717783.66279	 109.00000	  11.14480	   0.71975	   0.07848	   0.72402	  -6.22251
1717783.93079	 109.00000	   8.81772	   0.73101	   0.06685	   0.73406	  -5.22534
1717784.10879	 109.00000	   6.97545	   0.73860	   0.05986	   0.74103	  -4.63378
1717784.32679	 109.00000	   5.51730	   0.74333	   0.05306	   0.74522	  -4.08270
1717784.59579	 109.00000	   4.36941	   0.74787	   0.04573	   0.74927	  -3.49913
1717784.93079	 109.00000	   3.45686	   0.75280	   0.04025	   0.75387	  -3.06076
1717785.34979	 109.00000	   2.73547	   0.75789	   0.03577	   0.75874	  -2.70182
1717785.87479	 109.00000	   2.16054	   0.76323	   0.03451	   0.76401	  -2.58874
1717786.53479	 109.00000	   1.70952	   0.76598	   0.03713	   0.76688	  -2.77553
1717787.36279	 109.00000	   1.35352	   0.76593	   0.03982	   0.76696	  -2.97573
1717788.40579	 109.00000	   1.07079	   0.76555	   0.03913	   0.76655	  -2.92571
1717789.71979	 109.00000	   0.84734	   0.76568	   0.03785	   0.76662	  -2.83019
1717791.37479	 109.00000	   0.67072	   0.76862	   0.03667	   0.76950	  -2.73137
1717793.46378	 109.00000	   0.53067	   0.77455	   0.03515	   0.77535	  -2.59840
1717796.10078	 109.00000	   0.41976	   0.78500	   0.03783	   0.78591	  -2.75894
1717799.43178	 109.00000	   0.33183	   0.79811	   0.04709	   0.79950	  -3.37648
1717803.63778	 109.00000	   0.26261	   0.80862	   0.06371	   0.81112	  -4.50496
1717808.94577	 109.00000	   0.20791	   0.81131	   0.08354	   0.81560	  -5.87925
1717815.65077	 109.00000	   0.16452	   0.80831	   0.10097	   0.81460	  -7.12041
1717824.12676	 109.00000	   0.13007	   0.80429	   0.11241	   0.81211	  -7.95630
1717834.81675	 109.00000	   0.10309	   0.80556	   0.11740	   0.81407	  -8.29175
1717848.33074	 109.00000	   0.08153	   0.81584	   0.12182	   0.82488	  -8.49272
1717865.42873	 109.00000	   0.06443	   0.83526	   0.13089	   0.84545	  -8.90622
1717887.01571	 109.00000	   0.05102	   0.86334	   0.14327	   0.87515	  -9.42243
1717914.25769	 109.00000	   0.04042	   0.90246	   0.16645	   0.91768	 -10.45034
1717948.75366	 109.00000	   0.03192	   0.94508	   0.20735	   0.96756	 -12.37449
