Repository: kbm2110/Battery_Diagnostics_Thesis

# Battery_Diagnostics_Thesis
 Data-driven battery diagnostics using EIS

**Author:** Bala Manikanta Yaswanth Kanagarla
**Institution:** Technische Hochschule Ingolstadt (THI)
**Supervisor:** Prof. Dr. H.-G. Schweiger

## Overview

This project implements a machine learning framework for 
non-invasive State of Health (SoH) estimation of lithium-ion 
batteries using Electrochemical Impedance Spectroscopy (EIS).

Eight physically interpretable features are extracted from 
impedance spectra and used to train six ML models under a 
strict cell-level train-test split. The stacking ensemble 
achieves R² = 0.9122 and RMSE = 0.0234 on completely unseen 
cells.

---

File: data/EIS/EIS_state_IX_45C02.txt (part 13 of 37)
time/s	           cycle number	freq/Hz	           Re(Z)/Ohm	  -Im(Z)/Ohm	   |Z|/Ohm	   Phase(Z)/deg
1599104.16227	 101.00000	   2.16054	   0.97853	   0.09461	   0.98309	  -5.52245
1599104.82127	 101.00000	   1.70952	   0.98664	   0.08465	   0.99026	  -4.90378
1599105.65027	 101.00000	   1.35352	   0.99371	   0.07642	   0.99664	  -4.39749
1599106.69227	 101.00000	   1.07079	   0.99955	   0.07056	   1.00203	  -4.03777
1599108.00627	 101.00000	   0.84734	   1.00539	   0.06653	   1.00759	  -3.78573
1599109.66227	 101.00000	   0.67072	   1.01036	   0.06544	   1.01248	  -3.70557
1599111.75126	 101.00000	   0.53067	   1.01532	   0.06610	   1.01747	  -3.72480
1599114.38826	 101.00000	   0.41976	   1.02021	   0.06847	   1.02251	  -3.83951
1599117.71926	 101.00000	   0.33183	   1.02709	   0.07367	   1.02973	  -4.10272
1599121.92526	 101.00000	   0.26261	   1.03451	   0.08293	   1.03783	  -4.58322
1599127.23325	 101.00000	   0.20791	   1.04133	   0.09634	   1.04577	  -5.28576
1599133.93725	 101.00000	   0.16452	   1.04709	   0.10940	   1.05279	  -5.96475
1599142.41424	 101.00000	   0.13007	   1.05578	   0.12289	   1.06291	  -6.63922
1599153.10423	 101.00000	   0.10309	   1.06933	   0.13949	   1.07839	  -7.43204
1599166.61822	 101.00000	   0.08153	   1.08577	   0.16140	   1.09770	  -8.45534
1599183.71621	 101.00000	   0.06443	   1.10488	   0.18760	   1.12069	  -9.63663
1599205.30219	 101.00000	   0.05102	   1.12483	   0.21175	   1.14459	 -10.66116
1599232.54517	 101.00000	   0.04042	   1.15657	   0.24071	   1.18135	 -11.75687
1599267.04014	 101.00000	   0.03192	   1.19709	   0.28176	   1.22980	 -13.24464
1599310.58811	 101.00000	   0.02528	   1.23535	   0.33355	   1.27959	 -15.10985
1599365.65307	 101.00000	   0.01999	   1.26790	   0.38612	   1.32539	 -16.93748
1614456.02547	 102.00000	20004.45300	   0.39218	  -0.01145	   0.39235	   1.67228
1614456.16847	 102.00000	15829.12600	   0.40071	   0.00152	   0.40072	  -0.21676
1614456.31047	 102.00000	12516.70300	   0.40851	   0.01285	   0.40872	  -1.80138
1614456.45247	 102.00000	9909.44240	   0.41638	   0.02049	   0.41688	  -2.81692
1614456.61647	 102.00000	7835.48000	   0.42469	   0.02844	   0.42564	  -3.83131
1614456.81747	 102.00000	6217.24610	   0.43099	   0.03376	   0.43232	  -4.47914
1614457.05547	 102.00000	4905.29100	   0.43925	   0.03814	   0.44090	  -4.96209
1614457.29447	 102.00000	3881.27370	   0.44711	   0.04105	   0.44899	  -5.24590
1614457.53247	 102.00000	3070.98270	   0.45445	   0.04650	   0.45682	  -5.84244
1614457.77047	 102.00000	2430.77780	   0.46303	   0.04752	   0.46546	  -5.85964
1614458.00847	 102.00000	1923.15370	   0.47102	   0.05185	   0.47387	  -6.28151
1614458.24647	 102.00000	1522.43580	   0.48020	   0.05328	   0.48315	  -6.33172
1614458.48447	 102.00000	1203.84460	   0.48677	   0.05717	   0.49011	  -6.69895
1614458.72347	 102.00000	 952.86591	   0.49612	   0.05911	   0.49963	  -6.79392
1614458.96147	 102.00000	 754.27557	   0.50561	   0.06211	   0.50941	  -7.00269
1614459.19847	 102.00000	 596.71857	   0.51407	   0.06394	   0.51803	  -7.09022
1614459.43647	 102.00000	 471.96338	   0.52380	   0.06688	   0.52805	  -7.27588
1614459.67547	 102.00000	 373.20856	   0.53400	   0.07028	   0.53860	  -7.49740
1614459.91347	 102.00000	 295.47278	   0.54301	   0.07332	   0.54794	  -7.69009
1614460.15247	 102.00000	 233.87738	   0.55312	   0.07796	   0.55859	  -8.02311
1614460.39047	 102.00000	 185.05922	   0.56381	   0.08179	   0.56972	  -8.25391
1614460.62647	 102.00000	 146.35823	   0.57457	   0.08650	   0.58105	  -8.56141
1614460.86347	 102.00000	 115.77804	   0.58560	   0.09158	   0.59272	  -8.88851
1614461.09747	 102.00000	  91.67210	   0.59896	   0.09831	   0.60698	  -9.32116
1614461.34247	 102.00000	  72.51701	   0.61227	   0.10372	   0.62100	  -9.61440
1614461.57147	 102.00000	  57.36816	   0.62642	   0.11391	   0.63669	 -10.30628
1614461.80847	 102.00000	  45.36290	   0.64359	   0.12526	   0.65567	 -11.01389
1614462.04047	 102.00000	  35.93134	   0.66018	   0.13533	   0.67390	 -11.58487
1614462.29147	 102.00000	  28.40909	   0.68309	   0.14819	   0.69898	 -12.24000
1614462.50547	 102.00000	  22.48202	   0.70797	   0.15895	   0.72559	 -12.65437
1614462.77047	 102.00000	  17.79613	   0.73806	   0.16957	   0.75729	 -12.93902
1614463.02247	 102.00000	  14.06813	   0.77113	   0.17595	   0.79095	 -12.85315
1614463.23847	 102.00000	  11.14480	   0.80796	   0.17602	   0.82691	 -12.29027
1614463.50647	 102.00000	   8.81772	   0.84237	   0.17396	   0.86014	 -11.66822
1614463.68447	 102.00000	   6.97545	   0.87641	   0.16335	   0.89151	 -10.55822
1614463.90247	 102.00000	   5.51730	   0.90407	   0.14971	   0.91639	  -9.40272
1614464.17147	 102.00000	   4.36941	   0.93016	   0.13611	   0.94006	  -8.32492
1614464.50647	 102.00000	   3.45686	   0.94874	   0.12167	   0.95651	  -7.30814
1614464.92547	 102.00000	   2.73547	   0.96349	   0.10714	   0.96943	  -6.34500
1614465.45047	 102.00000	   2.16054	   0.97609	   0.09352	   0.98056	  -5.47297
1614466.11047	 102.00000	   1.70952	   0.98485	   0.08396	   0.98843	  -4.87259
1614466.93847	 102.00000	   1.35352	   0.99181	   0.07601	   0.99472	  -4.38217
1614467.98146	 102.00000	   1.07079	   0.99907	   0.06989	   1.00151	  -4.00148
1614469.29546	 102.00000	   0.84734	   1.00488	   0.06644	   1.00708	  -3.78280
1614470.95046	 102.00000	   0.67072	   1.01076	   0.06609	   1.01292	  -3.74100
1614473.03946	 102.00000	   0.53067	   1.01446	   0.06816	   1.01675	  -3.84396
1614475.67646	 102.00000	   0.41976	   1.01841	   0.07048	   1.02085	  -3.95888
1614479.00746	 102.00000	   0.33183	   1.02426	   0.07500	   1.02700	  -4.18810
1614483.21345	 102.00000	   0.26261	   1.03119	   0.08310	   1.03453	  -4.60752
1614488.52145	 102.00000	   0.20791	   1.03804	   0.09353	   1.04224	  -5.14857
1614495.22644	 102.00000	   0.16452	   1.04611	   0.10503	   1.05137	  -5.73335
1614503.70244	 102.00000	   0.13007	   1.05836	   0.11983	   1.06512	  -6.45991
1614514.39243	 102.00000	   0.10309	   1.07532	   0.14035	   1.08444	  -7.43625
1614527.90642	 102.00000	   0.08153	   1.09247	   0.16883	   1.10544	  -8.78496
1614545.00440	 102.00000	   0.06443	   1.10949	   0.20001	   1.12737	 -10.21905
1614566.59139	 102.00000	   0.05102	   1.12284	   0.22742	   1.14564	 -11.45007
1614593.83337	 102.00000	   0.04042	   1.14659	   0.25359	   1.17430	 -12.47127
1614628.32934	 102.00000	   0.03192	   1.18041	   0.28508	   1.21434	 -13.57753
1614671.87631	 102.00000	   0.02528	   1.21610	   0.32410	   1.25855	 -14.92275
1614726.94226	 102.00000	   0.01999	   1.25630	   0.36246	   1.30755	 -16.09369
1629812.91228	 103.00000	20004.45300	   0.39151	  -0.01127	   0.39167	   1.64849
1629813.05528	 103.00000	15829.12600	   0.39965	   0.00169	   0.39966	  -0.24250
1629813.19728	 103.00000	12516.70300	   0.40753	   0.01285	   0.40773	  -1.80672
1629813.33928	 103.00000	9909.44240	   0.41694	   0.02067	   0.41745	  -2.83823
1629813.50328	 103.00000	7835.48000	   0.42308	   0.02777	   0.42399	  -3.75499
1629813.70428	 103.00000	6217.24610	   0.43229	   0.03343	   0.43358	  -4.42152
1629813.94228	 103.00000	4905.29100	   0.43867	   0.03887	   0.44039	  -5.06360
1629814.18127	 103.00000	3881.27370	   0.44725	   0.04154	   0.44918	  -5.30602
1629814.41927	 103.00000	3070.98270	   0.45560	   0.04504	   0.45783	  -5.64618
1629814.65727	 103.00000	2430.77780	   0.46303	   0.04985	   0.46570	  -6.14509
1629814.89527	 103.00000	1923.15370	   0.47071	   0.05076	   0.47343	  -6.15516
1629815.13327	 103.00000	1522.43580	   0.47916	   0.05424	   0.48222	  -6.45777
1629815.37127	 103.00000	1203.84460	   0.48771	   0.05708	   0.49104	  -6.67576
1629815.61027	 103.00000	 952.86591	   0.49648	   0.05931	   0.50001	  -6.81275
1629815.84827	 103.00000	 754.27557	   0.50509	   0.06144	   0.50881	  -6.93505
1629816.08527	 103.00000	 596.71857	   0.51357	   0.06456	   0.51762	  -7.16538
1629816.32327	 103.00000	 471.96338	   0.52325	   0.06807	   0.52766	  -7.41171
1629816.56227	 103.00000	 373.20856	   0.53360	   0.06987	   0.53815	  -7.45981
1629816.79927	 103.00000	 295.47278	   0.54262	   0.07266	   0.54746	  -7.62689
1629817.03927	 103.00000	 233.87738	   0.55327	   0.07737	   0.55866	  -7.96031
1629817.27727	 103.00000	 185.05922	   0.56431	   0.08118	   0.57012	  -8.18630
1629817.51327	 103.00000	 146.35823	   0.57576	   0.08746	   0.58236	  -8.63777
1629817.74927	 103.00000	 115.77804	   0.58769	   0.09099	   0.59470	  -8.80126
1629817.98427	 103.00000	  91.67210	   0.59983	   0.09672	   0.60757	  -9.16036
1629818.22927	 103.00000	  72.51701	   0.61282	   0.10481	   0.62171	  -9.70569
1629818.45827	 103.00000	  57.36816	   0.62781	   0.11359	   0.63801	 -10.25547
1629818.69527	 103.00000	  45.36290	   0.64250	   0.12409	   0.65438	 -10.93097
1629818.92727	 103.00000	  35.93134	   0.66075	   0.13314	   0.67403	 -11.39245
1629819.17827	 103.00000	  28.40909	   0.68454	   0.14707	   0.70016	 -12.12538
1629819.39227	 103.00000	  22.48202	   0.70938	   0.16074	   0.72736	 -12.76705
1629819.65727	 103.00000	  17.79613	   0.73868	   0.16846	   0.75765	 -12.84679
1629819.90927	 103.00000	  14.06813	   0.77254	   0.17644	   0.79243	 -12.86548
1629820.12527	 103.00000	  11.14480	   0.80710	   0.17780	   0.82645	 -12.42391
1629820.39327	 103.00000	   8.81772	   0.84373	   0.17294	   0.86127	 -11.58329
1629820.57127	 103.00000	   6.97545	   0.87485	   0.16572	   0.89040	 -10.72645
1629820.78927	 103.00000	   5.51730	   0.90634	   0.15180	   0.91896	  -9.50806
1629821.05827	 103.00000	   4.36941	   0.92782	   0.13759	   0.93797	  -8.43534
1629821.39327	 103.00000	   3.45686	   0.95004	   0.12157	   0.95779	  -7.29204
1629821.81227	 103.00000	   2.73547	   0.96428	   0.10696	   0.97019	  -6.32926
1629822.33727	 103.00000	   2.16054	   0.97670	   0.09576	   0.98138	  -5.59984
1629822.99627	 103.00000	   1.70952	   0.98460	   0.08453	   0.98822	  -4.90688
1629823.82527	 103.00000	   1.35352	   0.99289	   0.07616	   0.99581	  -4.38629
1629824.86827	 103.00000	   1.07079	   0.99958	   0.07007	   1.00204	  -4.00992
1629826.18227	 103.00000	   0.84734	   1.00435	   0.06659	   1.00656	  -3.79350
1629827.83726	 103.00000	   0.67072	   1.00913	   0.06590	   1.01127	  -3.73648
1629829.92626	 103.00000	   0.53067	   1.01482	   0.06577	   1.01695	  -3.70828
1629832.56326	 103.00000	   0.41976	   1.02149	   0.06988	   1.02387	  -3.91334
1629835.89426	 103.00000	   0.33183	   1.02698	   0.07713	   1.02987	  -4.29497
1629840.10025	 103.00000	   0.26261	   1.03146	   0.08603	   1.03504	  -4.76779
1629845.40825	 103.00000	   0.20791	   1.03672	   0.09521	   1.04108	  -5.24718
1629852.11325	 103.00000	   0.16452	   1.04595	   0.10637	   1.05134	  -5.80704
1629860.58924	 103.00000	   0.13007	   1.05730	   0.12196	   1.06432	  -6.58007
1629871.27923	 103.00000	   0.10309	   1.06938	   0.14082	   1.07861	  -7.50198
1629884.79322	 103.00000	   0.08153	   1.08418	   0.16192	   1.09621	  -8.49430
1629901.89121	 103.00000	   0.06443	   1.10469	   0.18598	   1.12024	  -9.55640
1629923.47819	 103.00000	   0.05102	   1.13373	   0.21441	   1.15383	 -10.70929
1629950.72017	 103.00000	   0.04042	   1.16570	   0.25490	   1.19324	 -12.33467
1629985.21614	 103.00000	   0.03192	   1.19204	   0.30202	   1.22971	 -14.21725
1630028.76311	 103.00000	   0.02528	   1.21755	   0.34362	   1.26511	 -15.76016
1630083.82907	 103.00000	   0.01999	   1.25271	   0.37714	   1.30825	 -16.75514
1645170.49108	 104.00000	20004.45300	   0.39295	  -0.01220	   0.39314	   1.77864
1645170.63408	 104.00000	15829.12600	   0.39994	   0.00203	   0.39995	  -0.29064
1645170.77608	 104.00000	12516.70300	   0.40956	   0.01223	   0.40974	  -1.71055
1645170.91808	 104.00000	9909.44240	   0.41525	   0.02230	   0.41585	  -3.07397
1645171.08208	 104.00000	7835.48000	   0.42491	   0.02835	   0.42586	  -3.81711
1645171.28308	 104.00000	6217.24610	   0.43215	   0.03356	   0.43345	  -4.43992
1645171.52108	 104.00000	4905.29100	   0.44024	   0.03726	   0.44181	  -4.83772
1645171.75908	 104.00000	3881.27370	   0.44769	   0.04387	   0.44983	  -5.59656
1645171.99708	 104.00000	3070.98270	   0.45571	   0.04600	   0.45803	  -5.76430
1645172.23608	 104.00000	2430.77780	   0.46373	   0.04904	   0.46632	  -6.03686
1645172.47408	 104.00000	1923.15370	   0.47261	   0.05097	   0.47535	  -6.15546
1645172.71208	 104.00000	1522.43580	   0.47977	   0.05441	   0.48285	  -6.47025
1645172.95008	 104.00000	1203.84460	   0.48842	   0.05676	   0.49171	  -6.62862
1645173.18908	 104.00000	 952.86591	   0.49667	   0.05893	   0.50015	  -6.76670
1645173.42707	 104.00000	 754.27557	   0.50548	   0.06139	   0.50919	  -6.92505
1645173.66407	 104.00000	 596.71857	   0.51404	   0.06415	   0.51803	  -7.11366
1645173.90207	 104.00000	 471.96338	   0.52177	   0.06679	   0.52603	  -7.29405
1645174.14107	 104.00000	 373.20856	   0.53280	   0.07134	   0.53755	  -7.62637
1645174.37907	 104.00000	 295.47278	   0.54379	   0.07301	   0.54867	  -7.64687
1645174.61807	 104.00000	 233.87738	   0.55290	   0.07723	   0.55826	  -7.95185
1645174.85607	 104.00000	 185.05922	   0.56494	   0.08102	   0.57072	  -8.16113
1645175.09207	 104.00000	 146.35823	   0.57607	   0.08586	   0.58243	  -8.47681
1645175.32807	 104.00000	 115.77804	   0.58769	   0.09149	   0.59476	  -8.84825
1645175.56307	 104.00000	  91.67210	   0.60130	   0.09681	   0.60905	  -9.14596
1645175.80807	 104.00000	  72.51701	   0.61385	   0.10504	   0.62277	  -9.70985
1645176.03707	 104.00000	  57.36816	   0.62791	   0.11392	   0.63816	 -10.28304
1645176.27407	 104.00000	  45.36290	   0.64593	   0.12462	   0.65784	 -10.91994
1645176.50607	 104.00000	  35.93134	   0.66220	   0.13506	   0.67583	 -11.52740
1645176.75707	 104.00000	  28.40909	   0.68333	   0.14718	   0.69900	 -12.15506
1645176.97107	 104.00000	  22.48202	   0.70894	   0.15924	   0.72661	 -12.65967
1645177.23607	 104.00000	  17.79613	   0.73935	   0.16881	   0.75837	 -12.86112
1645177.48807	 104.00000	  14.06813	   0.77249	   0.17572	   0.79223	 -12.81526
1645177.70407	 104.00000	  11.14480	   0.80853	   0.17918	   0.82815	 -12.49577
1645177.97207	 104.00000	   8.81772	   0.84444	   0.17364	   0.86211	 -11.61982
1645178.15007	 104.00000	   6.97545	   0.87581	   0.16517	   0.89125	 -10.67981
1645178.36807	 104.00000	   5.51730	   0.90585	   0.15182	   0.91849	  -9.51454
1645178.63707	 104.00000	   4.36941	   0.92924	   0.13740	   0.93935	  -8.41120
1645178.97207	 104.00000	   3.45686	   0.95041	   0.12231	   0.95825	  -7.33338
1645179.39107	 104.00000	   2.73547	   0.96571	   0.10811	   0.97174	  -6.38786
1645179.91607	 104.00000	   2.16054	   0.97710	   0.09441	   0.98165	  -5.51879
1645180.57507	 104.00000	   1.70952	   0.98732	   0.08307	   0.99080	  -4.80929
1645181.40407	 104.00000	   1.35352	   0.99516	   0.07588	   0.99805	  -4.36034
1645182.44707	 104.00000	   1.07079	   1.00087	   0.07130	   1.00341	  -4.07470
1645183.76107	 104.00000	   0.84734	   1.00556	   0.06784	   1.00785	  -3.85952
1645185.41607	 104.00000	   0.67072	   1.01030	   0.06682	   1.01251	  -3.78398
1645187.50506	 104.00000	   0.53067	   1.01504	   0.06694	   1.01724	  -3.77282
1645190.14206	 104.00000	   0.41976	   1.02083	   0.06999	   1.02323	  -3.92215
1645193.47306	 104.00000	   0.33183	   1.02613	   0.07502	   1.02887	  -4.18167
1645197.67906	 104.00000	   0.26261	   1.03193	   0.08255	   1.03523	  -4.57386
1645202.98705	 104.00000	   0.20791	   1.04088	   0.09184	   1.04492	  -5.04231
1645209.69205	 104.00000	   0.16452	   1.05208	   0.10605	   1.05742	  -5.75575
1645218.16804	 104.00000	   0.13007	   1.06380	   0.12626	   1.07127	  -6.76879
1645228.85803	 104.00000	   0.10309	   1.07309	   0.14772	   1.08321	  -7.83788
1645242.37202	 104.00000	   0.08153	   1.08400	   0.16923	   1.09713	  -8.87335
1645259.47001	 104.00000	   0.06443	   1.10047	   0.19302	   1.11727	  -9.94838
1645281.05599	 104.00000	   0.05102	   1.12517	   0.21666	   1.14584	 -10.89916
1645308.29897	 104.00000	   0.04042	   1.15179	   0.24871	   1.17834	 -12.18481
1645342.79494	 104.00000	   0.03192	   1.18210	   0.28217	   1.21531	 -13.42523
1645386.34191	 104.00000	   0.02528	   1.22108	   0.31634	   1.26139	 -14.52426
1645441.40787	 104.00000	   0.01999	   1.27649	   0.35916	   1.32605	 -15.71478
1660516.93089	 105.00000	20004.45300	   0.39069	  -0.01084	   0.39084	   1.58876
1660517.07389	 105.00000	15829.12600	   0.40101	   0.00373	   0.40103	  -0.53268
1660517.21589	 105.00000	12516.70300	   0.40941	   0.01241	   0.40959	  -1.73573
1660517.35789	 105.00000	9909.44240	   0.41795	   0.02131	   0.41849	  -2.91877
1660517.52189	 105.00000	7835.48000	   0.42442	   0.02859	   0.42538	  -3.85325
1660517.72289	 105.00000	6217.24610	   0.43141	   0.03424	   0.43277	  -4.53793
1660517.96089	 105.00000	4905.29100	   0.43999	   0.03837	   0.44166	  -4.98440
1660518.19889	 105.00000	3881.27370	   0.44695	   0.04392	   0.44910	  -5.61257
1660518.43689	 105.00000	3070.98270	   0.45622	   0.04559	   0.45850	  -5.70641
1660518.67489	 105.00000	2430.77780	   0.46578	   0.04846	   0.46829	  -5.94022
1660518.91289	 105.00000	1923.15370	   0.47274	   0.05168	   0.47556	  -6.23890
1660519.15089	 105.00000	1522.43580	   0.48127	   0.05462	   0.48436	  -6.47471
1660519.38889	 105.00000	1203.84460	   0.48904	   0.05723	   0.49238	  -6.67516
1660519.62789	 105.00000	 952.86591	   0.49927	   0.05973	   0.50283	  -6.82210
1660519.86589	 105.00000	 754.27557	   0.50774	   0.06158	   0.51146	  -6.91536
1660520.10289	 105.00000	 596.71857	   0.51577	   0.06483	   0.51983	  -7.16410
1660520.34089	 105.00000	 471.96338	   0.52593	   0.06816	   0.53033	  -7.38380
1660520.57989	 105.00000	 373.20856	   0.53675	   0.07109	   0.54144	  -7.54446
1660520.81789	 105.00000	 295.47278	   0.54553	   0.07386	   0.55051	  -7.71055
1660521.05689	 105.00000	 233.87738	   0.55598	   0.07827	   0.56146	  -8.01377
1660521.29489	 105.00000	 185.05922	   0.56745	   0.08294	   0.57348	  -8.31569
1660521.53089	 105.00000	 146.35823	   0.57717	   0.08656	   0.58363	  -8.52891
1660521.76789	 105.00000	 115.77804	   0.59115	   0.09273	   0.59838	  -8.91491
1660522.00189	 105.00000	  91.67210	   0.60090	   0.09827	   0.60888	  -9.28745
1660522.24689	 105.00000	  72.51701	   0.61544	   0.10530	   0.62438	  -9.70933
1660522.47589	 105.00000	  57.36816	   0.62964	   0.11423	   0.63991	 -10.28303
1660522.71289	 105.00000	  45.36290	   0.64537	   0.12442	   0.65726	 -10.91166
1660522.94489	 105.00000	  35.93134	   0.66297	   0.13513	   0.67660	 -11.52034
1660523.19589	 105.00000	  28.40909	   0.68582	   0.14815	   0.70163	 -12.18955
1660523.40989	 105.00000	  22.48202	   0.71069	   0.15881	   0.72821	 -12.59616
1660523.67489	 105.00000	  17.79613	   0.74005	   0.17063	   0.75947	 -12.98334
1660523.92689	 105.00000	  14.06813	   0.77333	   0.17746	   0.79343	 -12.92387
1660524.14289	 105.00000	  11.14480	   0.80951	   0.17974	   0.82923	 -12.51867
1660524.41089	 105.00000	   8.81772	   0.84594	   0.17664	   0.86419	 -11.79431
1660524.58889	 105.00000	   6.97545	   0.87718	   0.16553	   0.89266	 -10.68640
1660524.80689	 105.00000	   5.51730	   0.90833	   0.15393	   0.92128	  -9.61805
1660525.07589	 105.00000	   4.36941	   0.93198	   0.13825	   0.94218	  -8.43785
1660525.41089	 105.00000	   3.45686	   0.95329	   0.12256	   0.96113	  -7.32622
1660525.82989	 105.00000	   2.73547	   0.96840	   0.10913	   0.97453	  -6.42937
1660526.35489	 105.00000	   2.16054	   0.98073	   0.09582	   0.98540	  -5.58007
1660527.01389	 105.00000	   1.70952	   0.98995	   0.08455	   0.99356	  -4.88191
1660527.84289	 105.00000	   1.35352	   0.99719	   0.07629	   1.00010	  -4.37510
1660528.88589	 105.00000	   1.07079	   1.00309	   0.07063	   1.00558	  -4.02761
1660530.19988	 105.00000	   0.84734	   1.00843	   0.06685	   1.01064	  -3.79285
1660531.85488	 105.00000	   0.67072	   1.01431	   0.06508	   1.01639	  -3.67115
1660533.94388	 105.00000	   0.53067	   1.02009	   0.06654	   1.02226	  -3.73187
1660536.58088	 105.00000	   0.41976	   1.02604	   0.07095	   1.02849	  -3.95560
1660539.91188	 105.00000	   0.33183	   1.02991	   0.07720	   1.03280	  -4.28676
1660544.11787	 105.00000	   0.26261	   1.03523	   0.08374	   1.03861	  -4.62442
1660549.42587	 105.00000	   0.20791	   1.04197	   0.09290	   1.04610	  -5.09510
1660556.13086	 105.00000	   0.16452	   1.05186	   0.10567	   1.05715	  -5.73675
1660564.60686	 105.00000	   0.13007	   1.06172	   0.12153	   1.06866	  -6.53009
1660575.29685	 105.00000	   0.10309	   1.07354	   0.13914	   1.08252	  -7.38465
1660588.81084	 105.00000	   0.08153	   1.09095	   0.15868	   1.10243	  -8.27575
1660605.90883	 105.00000	   0.06443	   1.11380	   0.18510	   1.12907	  -9.43554
1660627.49581	 105.00000	   0.05102	   1.14161	   0.21955	   1.16253	 -10.88578
1660654.73779	 105.00000	   0.04042	   1.16360	   0.26051	   1.19241	 -12.61961
1660689.23376	 105.00000	   0.03192	   1.18526	   0.29744	   1.22201	 -14.08763
1660732.78073	 105.00000	   0.02528	   1.21614	   0.32816	   1.25964	 -15.10101
1660787.84668	 105.00000	   0.01999	   1.26203	   0.36351	   1.31334	 -16.06848
1675849.97833	 106.00000	20004.45300	   0.39225	  -0.01176	   0.39242	   1.71722
1675850.12133	 106.00000	15829.12600	   0.40006	   0.00167	   0.40007	  -0.23904
1675850.26333	 106.00000	12516.70300	   0.40880	   0.01203	   0.40898	  -1.68577
1675850.40533	 106.00000	9909.44240	   0.41721	   0.02280	   0.41783	  -3.12815
1675850.56933	 106.00000	7835.48000	   0.42759	   0.02912	   0.42858	  -3.89533
1675850.77033	 106.00000	6217.24610	   0.43388	   0.03335	   0.43516	  -4.39474
1675851.00833	 106.00000	4905.29100	   0.44064	   0.03870	   0.44234	  -5.01873
1675851.24733	 106.00000	3881.27370	   0.44850	   0.04244	   0.45050	  -5.40605
1675851.48533	 106.00000	3070.98270	   0.45729	   0.04765	   0.45977	  -5.94864
1675851.72333	 106.00000	2430.77780	   0.46607	   0.04842	   0.46858	  -5.93062
1675851.96133	 106.00000	1923.15370	   0.47275	   0.05270	   0.47567	  -6.36069
1675852.19933	 106.00000	1522.43580	   0.48218	   0.05455	   0.48526	  -6.45447
1675852.43733	 106.00000	1203.84460	   0.48968	   0.05662	   0.49294	  -6.59523
1675852.67633	 106.00000	 952.86591	   0.50004	   0.05971	   0.50359	  -6.80912
1675852.91433	 106.00000	 754.27557	   0.50798	   0.06222	   0.51177	  -6.98320
1675853.15133	 106.00000	 596.71857	   0.51684	   0.06502	   0.52092	  -7.17023
1675853.38933	 106.00000	 471.96338	   0.52634	   0.06914	   0.53086	  -7.48339
1675853.62833	 106.00000	 373.20856	   0.53719	   0.07164	   0.54195	  -7.59656
1675853.86633	 106.00000	 295.47278	   0.54882	   0.07448	   0.55385	  -7.72781
1675854.10533	 106.00000	 233.87738	   0.55791	   0.07751	   0.56327	  -7.90954
1675854.34333	 106.00000	 185.05922	   0.56839	   0.08129	   0.57418	  -8.13932
1675854.57933	 106.00000	 146.35823	   0.57887	   0.08572	   0.58519	  -8.42343
1675854.81533	 106.00000	 115.77804	   0.59123	   0.09106	   0.59820	  -8.75598
1675855.05033	 106.00000	  91.67210	   0.60354	   0.09851	   0.61152	  -9.27046
1675855.29533	 106.00000	  72.51701	   0.61631	   0.10680	   0.62550	  -9.83081
1675855.52433	 106.00000	  57.36816	   0.62869	   0.11474	   0.63907	 -10.34281
1675855.76133	 106.00000	  45.36290	   0.64670	   0.12443	   0.65856	 -10.89093
1675855.99333	 106.00000	  35.93134	   0.66447	   0.13503	   0.67805	 -11.48735
1675856.24433	 106.00000	  28.40909	   0.68409	   0.14750	   0.69981	 -12.16727
1675856.45833	 106.00000	  22.48202	   0.71091	   0.16035	   0.72877	 -12.71087
1675856.72333	 106.00000	  17.79613	   0.74003	   0.17067	   0.75945	 -12.98701
1675856.97533	 106.00000	  14.06813	   0.77540	   0.17700	   0.79535	 -12.85828
1675857.19133	 106.00000	  11.14480	   0.81066	   0.17881	   0.83015	 -12.43889
1675857.45933	 106.00000	   8.81772	   0.84458	   0.17533	   0.86259	 -11.72771
1675857.63733	 106.00000	   6.97545	   0.88103	   0.16770	   0.89685	 -10.77701
1675857.85532	 106.00000	   5.51730	   0.90750	   0.15277	   0.92026	  -9.55563
1675858.12432	 106.00000	   4.36941	   0.93402	   0.14049	   0.94453	  -8.55365
1675858.45932	 106.00000	   3.45686	   0.95310	   0.12396	   0.96113	  -7.41000
1675858.87832	 106.00000	   2.73547	   0.96938	   0.10872	   0.97546	  -6.39932
1675859.40332	 106.00000	   2.16054	   0.98212	   0.09636	   0.98683	  -5.60351
1675860.06232	 106.00000	   1.70952	   0.99153	   0.08599	   0.99525	  -4.95637
1675860.89132	 106.00000	   1.35352	   0.99845	   0.07746	   1.00145	  -4.43612
1675861.93432	 106.00000	   1.07079	   1.00447	   0.07073	   1.00695	  -4.02777
1675863.24832	 106.00000	   0.84734	   1.01056	   0.06728	   1.01280	  -3.80907
1675864.90332	 106.00000	   0.67072	   1.01518	   0.06620	   1.01733	  -3.73099
1675866.99232	 106.00000	   0.53067	   1.01953	   0.06635	   1.02169	  -3.72372
1675869.62932	 106.00000	   0.41976	   1.02567	   0.06857	   1.02796	  -3.82453
1675872.96031	 106.00000	   0.33183	   1.03297	   0.07495	   1.03569	  -4.14973
1675877.16631	 106.00000	   0.26261	   1.03916	   0.08451	   1.04259	  -4.64924
1675882.47431	 106.00000	   0.20791	   1.04421	   0.09593	   1.04860	  -5.24920
1675889.17930	 106.00000	   0.16452	   1.05096	   0.10779	   1.05647	  -5.85580
1675897.65529	 106.00000	   0.13007	   1.06232	   0.12097	   1.06918	  -6.49650
1675908.34529	 106.00000	   0.10309	   1.07549	   0.13940	   1.08449	  -7.38537
1675921.85928	 106.00000	   0.08153	   1.09066	   0.16178	   1.10259	  -8.43751
1675938.95726	 106.00000	   0.06443	   1.10908	   0.18724	   1.12477	  -9.58248
1675960.54425	 106.00000	   0.05102	   1.13161	   0.21063	   1.15105	 -10.54370
1675987.78622	 106.00000	   0.04042	   1.16519	   0.24304	   1.19027	 -11.78211
1676022.28220	 106.00000	   0.03192	   1.20275	   0.28760	   1.23666	 -13.44784
1676065.82916	 106.00000	   0.02528	   1.23412	   0.33821	   1.27963	 -15.32559
1676120.89512	 106.00000	   0.01999	   1.26475	   0.38197	   1.32117	 -16.80508
1691175.94098	 107.00000	20004.45300	   0.39220	  -0.01184	   0.39238	   1.72979
1691176.08398	 107.00000	15829.12600	   0.40183	   0.00170	   0.40184	  -0.24212
1691176.22598	 107.00000	12516.70300	   0.40857	   0.01407	   0.40881	  -1.97246
1691176.36798	 107.00000	9909.44240	   0.41802	   0.02244	   0.41862	  -3.07229
1691176.53198	 107.00000	7835.48000	   0.42607	   0.02877	   0.42704	  -3.86350
1691176.73298	 107.00000	6217.24610	   0.43456	   0.03440	   0.43592	  -4.52608
1691176.97098	 107.00000	4905.29100	   0.44052	   0.03809	   0.44216	  -4.94127
1691177.20898	 107.00000	3881.27370	   0.44953	   0.04202	   0.45149	  -5.34003
1691177.44798	 107.00000	3070.98270	   0.45784	   0.04567	   0.46012	  -5.69589
1691177.68598	 107.00000	2430.77780	   0.46569	   0.04859	   0.46822	  -5.95637
1691177.92398	 107.00000	1923.15370	   0.47374	   0.05158	   0.47654	  -6.21430
1691178.16198	 107.00000	1522.43580	   0.48250	   0.05470	   0.48559	  -6.46743
1691178.39998	 107.00000	1203.84460	   0.48981	   0.05739	   0.49317	  -6.68301
1691178.63898	 107.00000	 952.86591	   0.49910	   0.06030	   0.50273	  -6.88857
1691178.87698	 107.00000	 754.27557	   0.50830	   0.06196	   0.51206	  -6.95012
1691179.11398	 107.00000	 596.71857	   0.51710	   0.06604	   0.52130	  -7.27779
1691179.35197	 107.00000	 471.96338	   0.52738	   0.06693	   0.53161	  -7.23312
1691179.59097	 107.00000	 373.20856	   0.53676	   0.06949	   0.54124	  -7.37685
1691179.82897	 107.00000	 295.47278	   0.54587	   0.07321	   0.55076	  -7.63846
1691180.06797	 107.00000	 233.87738	   0.55657	   0.07868	   0.56210	  -8.04602
1691180.30597	 107.00000	 185.05922	   0.56726	   0.08284	   0.57328	  -8.30867
1691180.54197	 107.00000	 146.35823	   0.57956	   0.08804	   0.58621	  -8.63720
1691180.77797	 107.00000	 115.77804	   0.59036	   0.09275	   0.59760	  -8.92886
1691181.01297	 107.00000	  91.67210	   0.60363	   0.09784	   0.61151	  -9.20697
1691181.25797	 107.00000	  72.51701	   0.61483	   0.10609	   0.62392	  -9.79003
1691181.48697	 107.00000	  57.36816	   0.63131	   0.11602	   0.64188	 -10.41344
1691181.72397	 107.00000	  45.36290	   0.64630	   0.12482	   0.65825	 -10.93113
1691181.95597	 107.00000	  35.93134	   0.66392	   0.13687	   0.67789	 -11.64864
1691182.20597	 107.00000	  28.40909	   0.68465	   0.14677	   0.70021	 -12.09923
1691182.42097	 107.00000	  22.48202	   0.71070	   0.16105	   0.72872	 -12.76820
1691182.68597	 107.00000	  17.79613	   0.74101	   0.17025	   0.76031	 -12.93937
1691182.93797	 107.00000	  14.06813	   0.77201	   0.17731	   0.79211	 -12.93501
1691183.15397	 107.00000	  11.14480	   0.80828	   0.17958	   0.82799	 -12.52627
1691183.42097	 107.00000	   8.81772	   0.84598	   0.17675	   0.86424	 -11.80103
1691183.59897	 107.00000	   6.97545	   0.87979	   0.16434	   0.89501	 -10.58074
1691183.81797	 107.00000	   5.51730	   0.90639	   0.15486	   0.91952	  -9.69558
1691184.08697	 107.00000	   4.36941	   0.93328	   0.13872	   0.94353	  -8.45414
1691184.42197	 107.00000	   3.45686	   0.95386	   0.12492	   0.96201	  -7.46138
1691184.84097	 107.00000	   2.73547	   0.96951	   0.10921	   0.97564	  -6.42686
1691185.36597	 107.00000	   2.16054	   0.98101	   0.09607	   0.98571	  -5.59337
1691186.02497	 107.00000	   1.70952	   0.99155	   0.08513	   0.99519	  -4.90716
1691186.85397	 107.00000	   1.35352	   0.99967	   0.07810	   1.00271	  -4.46693
1691187.89697	 107.00000	   1.07079	   1.00495	   0.07174	   1.00751	  -4.08300
1691189.20997	 107.00000	   0.84734	   1.00925	   0.06739	   1.01149	  -3.81994
1691190.86597	 107.00000	   0.67072	   1.01423	   0.06579	   1.01636	  -3.71139
1691192.95496	 107.00000	   0.53067	   1.02006	   0.06673	   1.02224	  -3.74270
1691195.59196	 107.00000	   0.41976	   1.02466	   0.06928	   1.02700	  -3.86807
1691198.92296	 107.00000	   0.33183	   1.03064	   0.07401	   1.03330	  -4.10738
1691203.12896	 107.00000	   0.26261	   1.03809	   0.08121	   1.04126	  -4.47342
1691208.43695	 107.00000	   0.20791	   1.04728	   0.09283	   1.05139	  -5.06555
1691215.14095	 107.00000	   0.16452	   1.05561	   0.10882	   1.06120	  -5.88553
1691223.61794	 107.00000	   0.13007	   1.06279	   0.12579	   1.07021	  -6.74986
1691234.30793	 107.00000	   0.10309	   1.07310	   0.14263	   1.08254	  -7.57100
1691247.82192	 107.00000	   0.08153	   1.08914	   0.16117	   1.10100	  -8.41731
1691264.91991	 107.00000	   0.06443	   1.11018	   0.18600	   1.12566	  -9.51104
1691286.50589	 107.00000	   0.05102	   1.13012	   0.21463	   1.15032	 -10.75333
1691313.74887	 107.00000	   0.04042	   1.15503	   0.24261	   1.18023	 -11.86247
1691348.24384	 107.00000	   0.03192	   1.19133	   0.27417	   1.22247	 -12.96035
1691391.79181	 107.00000	   0.02528	   1.23837	   0.31656	   1.27819	 -14.33908
1691446.85677	 107.00000	   0.01999	   1.28703	   0.37398	   1.34026	 -16.20242
1706508.52101	 108.00000	20004.45300	   0.39146	  -0.01122	   0.39162	   1.64185
1706508.66401	 108.00000	15829.12600	   0.40044	   0.00173	   0.40044	  -0.24689
1706508.80601	 108.00000	12516.70300	   0.40958	   0.01265	   0.40977	  -1.76924
1706508.94801	 108.00000	9909.44240	   0.41693	   0.02179	   0.41750	  -2.99198
1706509.11201	 108.00000	7835.48000	   0.42417	   0.02813	   0.42510	  -3.79472
1706509.31301	 108.00000	6217.24610	   0.43269	   0.03450	   0.43407	  -4.55878
1706509.55101	 108.00000	4905.29100	   0.43987	   0.03795	   0.44150	  -4.93133
1706509.78901	 108.00000	3881.27370	   0.44787	   0.04241	   0.44988	  -5.40881
1706510.02801	 108.00000	3070.98270	   0.45653	   0.04455	   0.45870	  -5.57393
1706510.26601	 108.00000	2430.77780	   0.46365	   0.04994	   0.46633	  -6.14759
1706510.50401	 108.00000	1923.15370	   0.47298	   0.05292	   0.47593	  -6.38350
1706510.74201	 108.00000	1522.43580	   0.47958	   0.05408	   0.48262	  -6.43387
1706510.98001	 108.00000	1203.84460	   0.48883	   0.05668	   0.49211	  -6.61335
1706511.21901	 108.00000	 952.86591	   0.49842	   0.05992	   0.50201	  -6.85483
1706511.45701	 108.00000	 754.27557	   0.50848	   0.06190	   0.51223	  -6.94070
1706511.69401	 108.00000	 596.71857	   0.51714	   0.06503	   0.52122	  -7.16716
1706511.93201	 108.00000	 471.96338	   0.52731	   0.06783	   0.53165	  -7.32941
1706512.17101	 108.00000	 373.20856	   0.53573	   0.07012	   0.54030	  -7.45706
1706512.40801	 108.00000	 295.47278	   0.54512	   0.07415	   0.55014	  -7.74645
1706512.64801	 108.00000	 233.87738	   0.55701	   0.07844	   0.56251	  -8.01543
1706512.88601	 108.00000	 185.05922	   0.56815	   0.08073	   0.57385	  -8.08733
1706513.12201	 108.00000	 146.35823	   0.57855	   0.08797	   0.58520	  -8.64530
1706513.35801	 108.00000	 115.77804	   0.59004	   0.09270	   0.59728	  -8.92900
1706513.59301	 108.00000	  91.67210	   0.60185	   0.09841	   0.60984	  -9.28648
1706513.83801	 108.00000	  72.51701	   0.61319	   0.10565	   0.62223	  -9.77586
1706514.06701	 108.00000	  57.36816	   0.62815	   0.11339	   0.63830	 -10.23253
1706514.30401	 108.00000	  45.36290	   0.64526	   0.12498	   0.65725	 -10.96147
1706514.53601	 108.00000	  35.93134	   0.66386	   0.13538	   0.67753	 -11.52642
1706514.78701	 108.00000	  28.40909	   0.68503	   0.14877	   0.70100	 -12.25299
1706515.00101	 108.00000	  22.48202	   0.70950	   0.15909	   0.72711	 -12.63848
1706515.26601	 108.00000	  17.79613	   0.74029	   0.17044	   0.75966	 -12.96553
1706515.51801	 108.00000	  14.06813	   0.77275	   0.17906	   0.79323	 -13.04590
1706515.73401	 108.00000	  11.14480	   0.80726	   0.17968	   0.82702	 -12.54858
1706516.00201	 108.00000	   8.81772	   0.84411	   0.17681	   0.86243	 -11.83048
1706516.18001	 108.00000	   6.97545	   0.87903	   0.16705	   0.89476	 -10.76027
1706516.39801	 108.00000	   5.51730	   0.90687	   0.15555	   0.92011	  -9.73276
1706516.66701	 108.00000	   4.36941	   0.93415	   0.14049	   0.94466	  -8.55283
1706517.00201	 108.00000	   3.45686	   0.95570	   0.12424	   0.96374	  -7.40692
1706517.42101	 108.00000	   2.73547	   0.97019	   0.10982	   0.97638	  -6.45802
1706517.94601	 108.00000	   2.16054	   0.98330	   0.09612	   0.98798	  -5.58334
1706518.60501	 108.00000	   1.70952	   0.99284	   0.08603	   0.99656	  -4.95232
1706519.43401	 108.00000	   1.35352	   1.00040	   0.07849	   1.00348	  -4.48602
1706520.47701	 108.00000	   1.07079	   1.00630	   0.07231	   1.00890	  -4.10992
1706521.79100	 108.00000	   0.84734	   1.01080	   0.06830	   1.01310	  -3.86574
1706523.44600	 108.00000	   0.67072	   1.01652	   0.06619	   1.01867	  -3.72538
1706525.53500	 108.00000	   0.53067	   1.02180	   0.06753	   1.02403	  -3.78127
1706528.17200	 108.00000	   0.41976	   1.02645	   0.06985	   1.02883	  -3.89294
1706531.50300	 108.00000	   0.33183	   1.03231	   0.07407	   1.03496	  -4.10410
1706535.70899	 108.00000	   0.26261	   1.04106	   0.08217	   1.04430	  -4.51274
1706541.01699	 108.00000	   0.20791	   1.04964	   0.09452	   1.05388	  -5.14552
1706547.72198	 108.00000	   0.16452	   1.05638	   0.10998	   1.06209	  -5.94372
1706556.19798	 108.00000	   0.13007	   1.06396	   0.12667	   1.07147	  -6.78921
1706566.88797	 108.00000	   0.10309	   1.07476	   0.14293	   1.08422	  -7.57523
1706580.40196	 108.00000	   0.08153	   1.09162	   0.16260	   1.10367	  -8.47232
1706597.49995	 108.00000	   0.06443	   1.11208	   0.18804	   1.12787	  -9.59731
1706619.08593	 108.00000	   0.05102	   1.13260	   0.21707	   1.15321	 -10.84953
1706646.32891	 108.00000	   0.04042	   1.15773	   0.24450	   1.18327	 -11.92489
1706680.82488	 108.00000	   0.03192	   1.19570	   0.27691	   1.22735	 -13.03935
1706724.37185	 108.00000	   0.02528	   1.24258	   0.32226	   1.28369	 -14.53929
1706779.43680	 108.00000	   0.01999	   1.28656	   0.38013	   1.34154	 -16.46050
1721822.36368	 109.00000	20004.45300	   0.39237	  -0.01181	   0.39255	   1.72421
1721822.50668	 109.00000	15829.12600	   0.40102	   0.00272	   0.40103	  -0.38889
1721822.64868	 109.00000	12516.70300	   0.40963	   0.01247	   0.40982	  -1.74318
1721822.79068	 109.00000	9909.44240	   0.41773	   0.02182	   0.41830	  -2.98958
1721822.95468	 109.00000	7835.48000	   0.42670	   0.02731	   0.42757	  -3.66175
1721823.15568	 109.00000	6217.24610	   0.43312	   0.03484	   0.43452	  -4.59954
1721823.39368	 109.00000	4905.29100	   0.44231	   0.03813	   0.44395	  -4.92756
1721823.63168	 109.00000	3881.27370	   0.45050	   0.04143	   0.45240	  -5.25457
1721823.87068	 109.00000	3070.98270	   0.45682	   0.04645	   0.45918	  -5.80528
1721824.10868	 109.00000	2430.77780	   0.46509	   0.04847	   0.46761	  -5.94976
1721824.34668	 109.00000	1923.15370	   0.47324	   0.05142	   0.47602	  -6.20129
1721824.58468	 109.00000	1522.43580	   0.48135	   0.05409	   0.48438	  -6.41102
1721824.82268	 109.00000	1203.84460	   0.48963	   0.05791	   0.49305	  -6.74541
1721825.06168	 109.00000	 952.86591	   0.49946	   0.06106	   0.50318	  -6.97044
1721825.29968	 109.00000	 754.27557	   0.50760	   0.06234	   0.51142	  -7.00124
1721825.53668	 109.00000	 596.71857	   0.51613	   0.06298	   0.51995	  -6.95686
1721825.77468	 109.00000	 471.96338	   0.52690	   0.06859	   0.53134	  -7.41695
1721826.01368	 109.00000	 373.20856	   0.53650	   0.06896	   0.54091	  -7.32436
1721826.25168	 109.00000	 295.47278	   0.54663	   0.07433	   0.55166	  -7.74350
1721826.49068	 109.00000	 233.87738	   0.55730	   0.07897	   0.56287	  -8.06535
1721826.72868	 109.00000	 185.05922	   0.56729	   0.08241	   0.57325	  -8.26523
1721826.96468	 109.00000	 146.35823	   0.57804	   0.08700	   0.58455	  -8.55909
1721827.20067	 109.00000	 115.77804	   0.59047	   0.09284	   0.59773	  -8.93564
1721827.43567	 109.00000	  91.67210	   0.60215	   0.09907	   0.61024	  -9.34286
1721827.68067	 109.00000	  72.51701	   0.61676	   0.10591	   0.62579	  -9.74395
1721827.90967	 109.00000	  57.36816	   0.62913	   0.11388	   0.63935	 -10.25994
1721828.14667	 109.00000	  45.36290	   0.64659	   0.12381	   0.65834	 -10.83958
1721828.37867	 109.00000	  35.93134	   0.66405	   0.13698	   0.67803	 -11.65514
1721828.62967	 109.00000	  28.40909	   0.68462	   0.14820	   0.70047	 -12.21447
1721828.84367	 109.00000	  22.48202	   0.71105	   0.16145	   0.72914	 -12.79234
1721829.10867	 109.00000	  17.79613	   0.74077	   0.17200	   0.76048	 -13.07173
1721829.36067	 109.00000	  14.06813	   0.77369	   0.17740	   0.79377	 -12.91392
1721829.57667	 109.00000	  11.14480	   0.80898	   0.18205	   0.82921	 -12.68206
1721829.84467	 109.00000	   8.81772	   0.84638	   0.17820	   0.86494	 -11.88979
1721830.02267	 109.00000	   6.97545	   0.88119	   0.16710	   0.89690	 -10.73741
1721830.24067	 109.00000	   5.51730	   0.90836	   0.15566	   0.92160	  -9.72382
1721830.50967	 109.00000	   4.36941	   0.93485	   0.13943	   0.94519	  -8.48314
1721830.84467	 109.00000	   3.45686	   0.95418	   0.12592	   0.96245	  -7.51778
1721831.26367	 109.00000	   2.73547	   0.97104	   0.10967	   0.97721	  -6.44354
1721831.78867	 109.00000	   2.16054	   0.98402	   0.09636	   0.98873	  -5.59271
1721832.44767	 109.00000	   1.70952	   0.99384	   0.08641	   0.99759	  -4.96892
1721833.27667	 109.00000	   1.35352	   1.00111	   0.07807	   1.00415	  -4.45906
1721834.31967	 109.00000	   1.07079	   1.00665	   0.07244	   1.00925	  -4.11601
1721835.63367	 109.00000	   0.84734	   1.01226	   0.06821	   1.01455	  -3.85473
1721837.28867	 109.00000	   0.67072	   1.01735	   0.06580	   1.01948	  -3.70060
1721839.37767	 109.00000	   0.53067	   1.02221	   0.06699	   1.02440	  -3.74965
1721842.01466	 109.00000	   0.41976	   1.02685	   0.06943	   1.02919	  -3.86821
1721845.34566	 109.00000	   0.33183	   1.03359	   0.07386	   1.03623	  -4.08751
1721849.55166	 109.00000	   0.26261	   1.04151	   0.08245	   1.04476	  -4.52625
1721854.85965	 109.00000	   0.20791	   1.04949	   0.09499	   1.05378	  -5.17155
1721861.56465	 109.00000	   0.16452	   1.05612	   0.11010	   1.06184	  -5.95183
1721870.04064	 109.00000	   0.13007	   1.06368	   0.12465	   1.07096	  -6.68389
1721880.73063	 109.00000	   0.10309	   1.07577	   0.14054	   1.08491	  -7.44288
1721894.24462	 109.00000	   0.08153	   1.09305	   0.16138	   1.10490	  -8.39873
1721911.34261	 109.00000	   0.06443	   1.11278	   0.18741	   1.12845	  -9.55972
1721932.92859	 109.00000	   0.05102	   1.13199	   0.21534	   1.15229	 -10.77081
1721960.17157	 109.00000	   0.04042	   1.15968	   0.24189	   1.18463	 -11.78205
1721994.66755	 109.00000	   0.03192	   1.20139	   0.27709	   1.23293	 -12.98749
