Repository: kbm2110/Battery_Diagnostics_Thesis

# Battery_Diagnostics_Thesis
 Data-driven battery diagnostics using EIS

**Author:** Bala Manikanta Yaswanth Kanagarla
**Institution:** Technische Hochschule Ingolstadt (THI)
**Supervisor:** Prof. Dr. H.-G. Schweiger

## Overview

This project implements a machine learning framework for 
non-invasive State of Health (SoH) estimation of lithium-ion 
batteries using Electrochemical Impedance Spectroscopy (EIS).

Eight physically interpretable features are extracted from 
impedance spectra and used to train six ML models under a 
strict cell-level train-test split. The stacking ensemble 
achieves R² = 0.9122 and RMSE = 0.0234 on completely unseen 
cells.

---

File: data/EIS/EIS_state_V_35C01.txt (part 13 of 39)
time/s	           cycle number	freq/Hz	           Re(Z)/Ohm	  -Im(Z)/Ohm	   |Z|/Ohm	   Phase(Z)/deg
1538690.33015	 101.00000	   1.35352	   0.80535	   0.04553	   0.80664	  -3.23600
1538691.37315	 101.00000	   1.07079	   0.80951	   0.04532	   0.81078	  -3.20443
1538692.68715	 101.00000	   0.84734	   0.81337	   0.04603	   0.81467	  -3.23916
1538694.34214	 101.00000	   0.67072	   0.81631	   0.04814	   0.81773	  -3.37532
1538696.43114	 101.00000	   0.53067	   0.81961	   0.05040	   0.82116	  -3.51918
1538699.06814	 101.00000	   0.41976	   0.82484	   0.05388	   0.82660	  -3.73764
1538702.39914	 101.00000	   0.33183	   0.83009	   0.05970	   0.83224	  -4.11390
1538706.60514	 101.00000	   0.26261	   0.83532	   0.06780	   0.83807	  -4.64055
1538711.91313	 101.00000	   0.20791	   0.84137	   0.07721	   0.84491	  -5.24344
1538718.61813	 101.00000	   0.16452	   0.84923	   0.08734	   0.85371	  -5.87176
1538727.09412	 101.00000	   0.13007	   0.86032	   0.10088	   0.86621	  -6.68781
1538737.78411	 101.00000	   0.10309	   0.87217	   0.11984	   0.88037	  -7.82367
1538751.29810	 101.00000	   0.08153	   0.88366	   0.14245	   0.89507	  -9.15737
1538768.39609	 101.00000	   0.06443	   0.89616	   0.16838	   0.91184	 -10.64143
1538789.98207	 101.00000	   0.05102	   0.91073	   0.18860	   0.93005	 -11.69982
1538817.22505	 101.00000	   0.04042	   0.93383	   0.21419	   0.95808	 -12.91834
1538851.72102	 101.00000	   0.03192	   0.96247	   0.24608	   0.99343	 -14.34205
1538895.26799	 101.00000	   0.02528	   0.99315	   0.28005	   1.03188	 -15.74752
1538950.33295	 101.00000	   0.01999	   1.03154	   0.31356	   1.07814	 -16.90783
1553349.48755	 102.00000	20004.45300	   0.27716	  -0.02566	   0.27835	   5.29031
1553349.63055	 102.00000	15829.12600	   0.28415	  -0.00799	   0.28426	   1.61053
1553349.77255	 102.00000	12516.70300	   0.29120	   0.00354	   0.29122	  -0.69552
1553349.91455	 102.00000	9909.44240	   0.29948	   0.01363	   0.29979	  -2.60561
1553350.07855	 102.00000	7835.48000	   0.30626	   0.02140	   0.30701	  -3.99741
1553350.27955	 102.00000	6217.24610	   0.31353	   0.02972	   0.31493	  -5.41504
1553350.51755	 102.00000	4905.29100	   0.31961	   0.03553	   0.32157	  -6.34342
1553350.75655	 102.00000	3881.27370	   0.32864	   0.04313	   0.33146	  -7.47653
1553350.99455	 102.00000	3070.98270	   0.33588	   0.04639	   0.33907	  -7.86388
1553351.23255	 102.00000	2430.77780	   0.34465	   0.05008	   0.34827	  -8.26797
1553351.47055	 102.00000	1923.15370	   0.35307	   0.05406	   0.35719	  -8.70461
1553351.70855	 102.00000	1522.43580	   0.36274	   0.05791	   0.36733	  -9.07112
1553351.94655	 102.00000	1203.84460	   0.37156	   0.06342	   0.37694	  -9.68580
1553352.18555	 102.00000	 952.86591	   0.38134	   0.06593	   0.38699	  -9.80864
1553352.42355	 102.00000	 754.27557	   0.38901	   0.06952	   0.39517	 -10.13212
1553352.66055	 102.00000	 596.71857	   0.40117	   0.07361	   0.40786	 -10.39755
1553352.89855	 102.00000	 471.96338	   0.41235	   0.07713	   0.41951	 -10.59520
1553353.13755	 102.00000	 373.20856	   0.42373	   0.08032	   0.43128	 -10.73281
1553353.37555	 102.00000	 295.47278	   0.43597	   0.08613	   0.44439	 -11.17523
1553353.61455	 102.00000	 233.87738	   0.44884	   0.09055	   0.45788	 -11.40531
1553353.85255	 102.00000	 185.05922	   0.46109	   0.09543	   0.47086	 -11.69342
1553354.08855	 102.00000	 146.35823	   0.47403	   0.10007	   0.48448	 -11.92063
1553354.32555	 102.00000	 115.77804	   0.48933	   0.10754	   0.50101	 -12.39485
1553354.55955	 102.00000	  91.67210	   0.50387	   0.11434	   0.51668	 -12.78469
1553354.80455	 102.00000	  72.51701	   0.52263	   0.12151	   0.53657	 -13.08888
1553355.03355	 102.00000	  57.36816	   0.53911	   0.12984	   0.55452	 -13.54135
1553355.27055	 102.00000	  45.36290	   0.56314	   0.13920	   0.58008	 -13.88403
1553355.50255	 102.00000	  35.93134	   0.58730	   0.14404	   0.60470	 -13.77990
1553355.75355	 102.00000	  28.40909	   0.61612	   0.14865	   0.63380	 -13.56422
1553355.96755	 102.00000	  22.48202	   0.64648	   0.14920	   0.66348	 -12.99525
1553356.23255	 102.00000	  17.79613	   0.67501	   0.14418	   0.69024	 -12.05713
1553356.48455	 102.00000	  14.06813	   0.70297	   0.13424	   0.71567	 -10.81112
1553356.70055	 102.00000	  11.14480	   0.72617	   0.12158	   0.73628	  -9.50456
1553356.96855	 102.00000	   8.81772	   0.74447	   0.10787	   0.75224	  -8.24464
1553357.14655	 102.00000	   6.97545	   0.76117	   0.09412	   0.76697	  -7.04904
1553357.36455	 102.00000	   5.51730	   0.77106	   0.08396	   0.77562	  -6.21420
1553357.63355	 102.00000	   4.36941	   0.78035	   0.07247	   0.78371	  -5.30560
1553357.96855	 102.00000	   3.45686	   0.78748	   0.06423	   0.79009	  -4.66310
1553358.38755	 102.00000	   2.73547	   0.79219	   0.05747	   0.79427	  -4.14946
1553358.91255	 102.00000	   2.16054	   0.79740	   0.05144	   0.79906	  -3.69123
1553359.57155	 102.00000	   1.70952	   0.80199	   0.04857	   0.80346	  -3.46568
1553360.40055	 102.00000	   1.35352	   0.80559	   0.04561	   0.80688	  -3.24014
1553361.44355	 102.00000	   1.07079	   0.80872	   0.04498	   0.80997	  -3.18312
1553362.75754	 102.00000	   0.84734	   0.81301	   0.04501	   0.81425	  -3.16887
1553364.41254	 102.00000	   0.67072	   0.81744	   0.04682	   0.81878	  -3.27825
1553366.50154	 102.00000	   0.53067	   0.82065	   0.05016	   0.82218	  -3.49770
1553369.13754	 102.00000	   0.41976	   0.82530	   0.05413	   0.82707	  -3.75254
1553372.46854	 102.00000	   0.33183	   0.83039	   0.05950	   0.83252	  -4.09856
1553376.67453	 102.00000	   0.26261	   0.83784	   0.06775	   0.84058	  -4.62275
1553381.98253	 102.00000	   0.20791	   0.84373	   0.07910	   0.84742	  -5.35561
1553388.68752	 102.00000	   0.16452	   0.84934	   0.09132	   0.85423	  -6.13696
1553397.16352	 102.00000	   0.13007	   0.85647	   0.10421	   0.86279	  -6.93700
1553407.85351	 102.00000	   0.10309	   0.86677	   0.11830	   0.87480	  -7.77168
1553421.36750	 102.00000	   0.08153	   0.88075	   0.13697	   0.89134	  -8.83979
1553438.46549	 102.00000	   0.06443	   0.89709	   0.16071	   0.91137	 -10.15672
1553460.05247	 102.00000	   0.05102	   0.91353	   0.18357	   0.93179	 -11.36204
1553487.29345	 102.00000	   0.04042	   0.93862	   0.20899	   0.96160	 -12.55245
1553521.78942	 102.00000	   0.03192	   0.97457	   0.24152	   1.00405	 -13.91894
1553565.33639	 102.00000	   0.02528	   1.01126	   0.28628	   1.05100	 -15.80652
1553620.40135	 102.00000	   0.01999	   1.04428	   0.33670	   1.09721	 -17.87074
1568008.28397	 103.00000	20004.45300	   0.27712	  -0.02547	   0.27829	   5.25074
1568008.42697	 103.00000	15829.12600	   0.28364	  -0.00843	   0.28376	   1.70259
1568008.56897	 103.00000	12516.70300	   0.29214	   0.00602	   0.29220	  -1.18076
1568008.71097	 103.00000	9909.44240	   0.29858	   0.01491	   0.29895	  -2.85947
1568008.87497	 103.00000	7835.48000	   0.30615	   0.02357	   0.30705	  -4.40211
1568009.07597	 103.00000	6217.24610	   0.31349	   0.02917	   0.31485	  -5.31581
1568009.31397	 103.00000	4905.29100	   0.32222	   0.03655	   0.32429	  -6.47081
1568009.55297	 103.00000	3881.27370	   0.32960	   0.04198	   0.33226	  -7.25804
1568009.79097	 103.00000	3070.98270	   0.33679	   0.04795	   0.34018	  -8.10279
1568010.02897	 103.00000	2430.77780	   0.34431	   0.05095	   0.34806	  -8.41690
1568010.26697	 103.00000	1923.15370	   0.35380	   0.05352	   0.35783	  -8.60203
1568010.50497	 103.00000	1522.43580	   0.36251	   0.05889	   0.36726	  -9.22706
1568010.74297	 103.00000	1203.84460	   0.37140	   0.06171	   0.37649	  -9.43330
1568010.98197	 103.00000	 952.86591	   0.38263	   0.06644	   0.38836	  -9.85113
1568011.21997	 103.00000	 754.27557	   0.39146	   0.07018	   0.39770	 -10.16436
1568011.45697	 103.00000	 596.71857	   0.40106	   0.07375	   0.40778	 -10.41949
1568011.69497	 103.00000	 471.96338	   0.41310	   0.07781	   0.42037	 -10.66684
1568011.93397	 103.00000	 373.20856	   0.42427	   0.08111	   0.43195	 -10.82360
1568012.17197	 103.00000	 295.47278	   0.43731	   0.08690	   0.44586	 -11.23907
1568012.41097	 103.00000	 233.87738	   0.44982	   0.09130	   0.45900	 -11.47294
1568012.64897	 103.00000	 185.05922	   0.46338	   0.09650	   0.47333	 -11.76382
1568012.88497	 103.00000	 146.35823	   0.47541	   0.10134	   0.48609	 -12.03280
1568013.12097	 103.00000	 115.77804	   0.49046	   0.10739	   0.50208	 -12.34996
1568013.35597	 103.00000	  91.67210	   0.50668	   0.11441	   0.51944	 -12.72410
1568013.60097	 103.00000	  72.51701	   0.52402	   0.12136	   0.53789	 -13.03956
1568013.82997	 103.00000	  57.36816	   0.54313	   0.13188	   0.55891	 -13.64811
1568014.06697	 103.00000	  45.36290	   0.56522	   0.13902	   0.58207	 -13.81783
1568014.29897	 103.00000	  35.93134	   0.58922	   0.14606	   0.60705	 -13.92261
1568014.54996	 103.00000	  28.40909	   0.61776	   0.14990	   0.63568	 -13.63893
1568014.76396	 103.00000	  22.48202	   0.64872	   0.15071	   0.66600	 -13.07926
1568015.02896	 103.00000	  17.79613	   0.67734	   0.14580	   0.69286	 -12.14734
1568015.28096	 103.00000	  14.06813	   0.70483	   0.13687	   0.71800	 -10.98910
1568015.49696	 103.00000	  11.14480	   0.72811	   0.12433	   0.73865	  -9.69013
1568015.76496	 103.00000	   8.81772	   0.74817	   0.11018	   0.75624	  -8.37722
1568015.94296	 103.00000	   6.97545	   0.76327	   0.09655	   0.76936	  -7.20941
1568016.16096	 103.00000	   5.51730	   0.77534	   0.08450	   0.77994	  -6.21991
1568016.42996	 103.00000	   4.36941	   0.78391	   0.07427	   0.78742	  -5.41227
1568016.76496	 103.00000	   3.45686	   0.79091	   0.06432	   0.79352	  -4.64899
1568017.18396	 103.00000	   2.73547	   0.79781	   0.05823	   0.79994	  -4.17440
1568017.70896	 103.00000	   2.16054	   0.80128	   0.05235	   0.80299	  -3.73801
1568018.36796	 103.00000	   1.70952	   0.80632	   0.04877	   0.80779	  -3.46158
1568019.19696	 103.00000	   1.35352	   0.81015	   0.04601	   0.81145	  -3.25056
1568020.23996	 103.00000	   1.07079	   0.81419	   0.04549	   0.81546	  -3.19774
1568021.55396	 103.00000	   0.84734	   0.81810	   0.04623	   0.81941	  -3.23425
1568023.20896	 103.00000	   0.67072	   0.82118	   0.04822	   0.82259	  -3.36041
1568025.29796	 103.00000	   0.53067	   0.82515	   0.05045	   0.82669	  -3.49876
1568027.93495	 103.00000	   0.41976	   0.82964	   0.05418	   0.83141	  -3.73626
1568031.26595	 103.00000	   0.33183	   0.83515	   0.06056	   0.83734	  -4.14763
1568035.47195	 103.00000	   0.26261	   0.84011	   0.06801	   0.84286	  -4.62811
1568040.77994	 103.00000	   0.20791	   0.84613	   0.07676	   0.84961	  -5.18356
1568047.48494	 103.00000	   0.16452	   0.85514	   0.08717	   0.85957	  -5.82067
1568055.96093	 103.00000	   0.13007	   0.86621	   0.10260	   0.87226	  -6.75505
1568066.65092	 103.00000	   0.10309	   0.87675	   0.12258	   0.88527	  -7.95927
1568080.16491	 103.00000	   0.08153	   0.88571	   0.14359	   0.89728	  -9.20838
1568097.26290	 103.00000	   0.06443	   0.89826	   0.16606	   0.91348	 -10.47412
1568118.84988	 103.00000	   0.05102	   0.91644	   0.18667	   0.93525	 -11.51338
1568146.09186	 103.00000	   0.04042	   0.94126	   0.21455	   0.96540	 -12.84081
1568180.58784	 103.00000	   0.03192	   0.96809	   0.24674	   0.99904	 -14.29865
1568224.13480	 103.00000	   0.02528	   0.99888	   0.27852	   1.03699	 -15.57987
1568279.20076	 103.00000	   0.01999	   1.04306	   0.31226	   1.08880	 -16.66622
1582647.43741	 104.00000	20004.45300	   0.27898	  -0.02439	   0.28005	   4.99614
1582647.58041	 104.00000	15829.12600	   0.28407	  -0.00840	   0.28420	   1.69452
1582647.72241	 104.00000	12516.70300	   0.29191	   0.00367	   0.29193	  -0.71943
1582647.86441	 104.00000	9909.44240	   0.29954	   0.01622	   0.29997	  -3.10040
1582648.02841	 104.00000	7835.48000	   0.30645	   0.02290	   0.30731	  -4.27263
1582648.22941	 104.00000	6217.24610	   0.31345	   0.03022	   0.31490	  -5.50767
1582648.46741	 104.00000	4905.29100	   0.32022	   0.03543	   0.32218	  -6.31401
1582648.70541	 104.00000	3881.27370	   0.32786	   0.04036	   0.33034	  -7.01703
1582648.94441	 104.00000	3070.98270	   0.33673	   0.04637	   0.33991	  -7.84068
1582649.18241	 104.00000	2430.77780	   0.34447	   0.05213	   0.34839	  -8.60610
1582649.42041	 104.00000	1923.15370	   0.35327	   0.05583	   0.35765	  -8.98112
1582649.65841	 104.00000	1522.43580	   0.36144	   0.05823	   0.36610	  -9.15200
1582649.89641	 104.00000	1203.84460	   0.37141	   0.06180	   0.37652	  -9.44676
1582650.13541	 104.00000	 952.86591	   0.38037	   0.06612	   0.38607	  -9.86073
1582650.37341	 104.00000	 754.27557	   0.39044	   0.07089	   0.39682	 -10.29019
1582650.61041	 104.00000	 596.71857	   0.40334	   0.07466	   0.41019	 -10.48748
1582650.84841	 104.00000	 471.96338	   0.41205	   0.07792	   0.41935	 -10.70848
1582651.08741	 104.00000	 373.20856	   0.42548	   0.08302	   0.43350	 -11.04048
1582651.32541	 104.00000	 295.47278	   0.43651	   0.08595	   0.44489	 -11.13874
1582651.56441	 104.00000	 233.87738	   0.44864	   0.09059	   0.45769	 -11.41636
1582651.80241	 104.00000	 185.05922	   0.46241	   0.09733	   0.47255	 -11.88655
1582652.03841	 104.00000	 146.35823	   0.47705	   0.10288	   0.48802	 -12.17013
1582652.27441	 104.00000	 115.77804	   0.49043	   0.10799	   0.50218	 -12.41781
1582652.50941	 104.00000	  91.67210	   0.50511	   0.11604	   0.51827	 -12.93829
1582652.75441	 104.00000	  72.51701	   0.52451	   0.12253	   0.53863	 -13.14893
1582652.98341	 104.00000	  57.36816	   0.54204	   0.13244	   0.55798	 -13.72997
1582653.22041	 104.00000	  45.36290	   0.56586	   0.14091	   0.58314	 -13.98306
1582653.45241	 104.00000	  35.93134	   0.58978	   0.14623	   0.60764	 -13.92528
1582653.70341	 104.00000	  28.40909	   0.61749	   0.15059	   0.63559	 -13.70538
1582653.91741	 104.00000	  22.48202	   0.64963	   0.15160	   0.66708	 -13.13568
1582654.18241	 104.00000	  17.79613	   0.67889	   0.14639	   0.69449	 -12.16816
1582654.43441	 104.00000	  14.06813	   0.70569	   0.13744	   0.71895	 -11.02078
1582654.65041	 104.00000	  11.14480	   0.73016	   0.12388	   0.74059	  -9.62937
1582654.91841	 104.00000	   8.81772	   0.74909	   0.11180	   0.75739	  -8.48870
1582655.09641	 104.00000	   6.97545	   0.76640	   0.09752	   0.77258	  -7.25180
1582655.31441	 104.00000	   5.51730	   0.77702	   0.08527	   0.78169	  -6.26238
1582655.58341	 104.00000	   4.36941	   0.78694	   0.07553	   0.79056	  -5.48227
1582655.91841	 104.00000	   3.45686	   0.79313	   0.06496	   0.79579	  -4.68248
1582656.33741	 104.00000	   2.73547	   0.79929	   0.05822	   0.80140	  -4.16618
1582656.86241	 104.00000	   2.16054	   0.80469	   0.05290	   0.80643	  -3.76098
1582657.52140	 104.00000	   1.70952	   0.80814	   0.04898	   0.80963	  -3.46863
1582658.35040	 104.00000	   1.35352	   0.81262	   0.04672	   0.81396	  -3.29054
1582659.39340	 104.00000	   1.07079	   0.81619	   0.04530	   0.81745	  -3.17690
1582660.70740	 104.00000	   0.84734	   0.82042	   0.04563	   0.82169	  -3.18361
1582662.36240	 104.00000	   0.67072	   0.82504	   0.04784	   0.82643	  -3.31888
1582664.45140	 104.00000	   0.53067	   0.82806	   0.05118	   0.82964	  -3.53661
1582667.08840	 104.00000	   0.41976	   0.83149	   0.05482	   0.83330	  -3.77209
1582670.41939	 104.00000	   0.33183	   0.83657	   0.06053	   0.83875	  -4.13841
1582674.62539	 104.00000	   0.26261	   0.84238	   0.06745	   0.84508	  -4.57795
1582679.93339	 104.00000	   0.20791	   0.84863	   0.07738	   0.85215	  -5.20977
1582686.63838	 104.00000	   0.16452	   0.85564	   0.08881	   0.86024	  -5.92563
1582695.11438	 104.00000	   0.13007	   0.86527	   0.10121	   0.87117	  -6.67127
1582705.80437	 104.00000	   0.10309	   0.87836	   0.11692	   0.88610	  -7.58234
1582719.31836	 104.00000	   0.08153	   0.89390	   0.13969	   0.90475	  -8.88192
1582736.41634	 104.00000	   0.06443	   0.90889	   0.16712	   0.92413	 -10.41851
1582758.00333	 104.00000	   0.05102	   0.92089	   0.19398	   0.94109	 -11.89508
1582785.24531	 104.00000	   0.04042	   0.93957	   0.21914	   0.96479	 -13.12887
1582819.74128	 104.00000	   0.03192	   0.96806	   0.24808	   0.99934	 -14.37343
1582863.28825	 104.00000	   0.02528	   1.00187	   0.28378	   1.04129	 -15.81484
1582918.35420	 104.00000	   0.01999	   1.03789	   0.32051	   1.08625	 -17.16132
1597274.06027	 105.00000	20004.45300	   0.27847	  -0.02473	   0.27956	   5.07482
1597274.20327	 105.00000	15829.12600	   0.28454	  -0.00873	   0.28468	   1.75771
1597274.34527	 105.00000	12516.70300	   0.29256	   0.00334	   0.29258	  -0.65355
1597274.48727	 105.00000	9909.44240	   0.29915	   0.01446	   0.29950	  -2.76702
1597274.65127	 105.00000	7835.48000	   0.30599	   0.02211	   0.30679	  -4.13364
1597274.85227	 105.00000	6217.24610	   0.31277	   0.03046	   0.31424	  -5.56183
1597275.09027	 105.00000	4905.29100	   0.32084	   0.03525	   0.32277	  -6.26990
1597275.32927	 105.00000	3881.27370	   0.32975	   0.04253	   0.33248	  -7.34854
1597275.56727	 105.00000	3070.98270	   0.33634	   0.04652	   0.33954	  -7.87406
1597275.80527	 105.00000	2430.77780	   0.34379	   0.05171	   0.34766	  -8.55340
1597276.04327	 105.00000	1923.15370	   0.35321	   0.05460	   0.35741	  -8.78692
1597276.28127	 105.00000	1522.43580	   0.36356	   0.05851	   0.36824	  -9.14245
1597276.51927	 105.00000	1203.84460	   0.37168	   0.06357	   0.37708	  -9.70531
1597276.75827	 105.00000	 952.86591	   0.38112	   0.06756	   0.38706	 -10.05185
1597276.99627	 105.00000	 754.27557	   0.39229	   0.06995	   0.39848	 -10.10980
1597277.23327	 105.00000	 596.71857	   0.40247	   0.07458	   0.40933	 -10.49826
1597277.47127	 105.00000	 471.96338	   0.41301	   0.07786	   0.42029	 -10.67578
1597277.71027	 105.00000	 373.20856	   0.42532	   0.08182	   0.43312	 -10.88883
1597277.94827	 105.00000	 295.47278	   0.43659	   0.08727	   0.44522	 -11.30407
1597278.18727	 105.00000	 233.87738	   0.44954	   0.09119	   0.45870	 -11.46693
1597278.42527	 105.00000	 185.05922	   0.46310	   0.09598	   0.47295	 -11.70883
1597278.66127	 105.00000	 146.35823	   0.47735	   0.10089	   0.48790	 -11.93371
1597278.89827	 105.00000	 115.77804	   0.49176	   0.10800	   0.50348	 -12.38660
1597279.13227	 105.00000	  91.67210	   0.50664	   0.11538	   0.51961	 -12.82957
1597279.37727	 105.00000	  72.51701	   0.52311	   0.12320	   0.53742	 -13.25233
1597279.60627	 105.00000	  57.36816	   0.54256	   0.13000	   0.55792	 -13.47418
1597279.84327	 105.00000	  45.36290	   0.56489	   0.13783	   0.58146	 -13.71218
1597280.07527	 105.00000	  35.93134	   0.59008	   0.14730	   0.60819	 -14.01648
1597280.32627	 105.00000	  28.40909	   0.61846	   0.14996	   0.63638	 -13.62998
1597280.54027	 105.00000	  22.48202	   0.64838	   0.15199	   0.66596	 -13.19270
1597280.80527	 105.00000	  17.79613	   0.67895	   0.14692	   0.69466	 -12.21038
1597281.05727	 105.00000	  14.06813	   0.70644	   0.13766	   0.71973	 -11.02643
1597281.27327	 105.00000	  11.14480	   0.73079	   0.12615	   0.74160	  -9.79379
1597281.54127	 105.00000	   8.81772	   0.74992	   0.11107	   0.75810	  -8.42486
1597281.71927	 105.00000	   6.97545	   0.76424	   0.09826	   0.77054	  -7.32663
1597281.93727	 105.00000	   5.51730	   0.77676	   0.08621	   0.78153	  -6.33331
1597282.20627	 105.00000	   4.36941	   0.78603	   0.07533	   0.78963	  -5.47425
1597282.54127	 105.00000	   3.45686	   0.79388	   0.06591	   0.79661	  -4.74608
1597282.96027	 105.00000	   2.73547	   0.80003	   0.05858	   0.80218	  -4.18790
1597283.48527	 105.00000	   2.16054	   0.80500	   0.05317	   0.80675	  -3.77870
1597284.14427	 105.00000	   1.70952	   0.80905	   0.04920	   0.81054	  -3.48001
1597284.97326	 105.00000	   1.35352	   0.81342	   0.04656	   0.81475	  -3.27601
1597286.01626	 105.00000	   1.07079	   0.81735	   0.04564	   0.81862	  -3.19580
1597287.33026	 105.00000	   0.84734	   0.82101	   0.04705	   0.82236	  -3.27959
1597288.98526	 105.00000	   0.67072	   0.82464	   0.04820	   0.82605	  -3.34544
1597291.07426	 105.00000	   0.53067	   0.82812	   0.05008	   0.82963	  -3.46083
1597293.71126	 105.00000	   0.41976	   0.83306	   0.05455	   0.83485	  -3.74666
1597297.04226	 105.00000	   0.33183	   0.83811	   0.06061	   0.84030	  -4.13617
1597301.24825	 105.00000	   0.26261	   0.84316	   0.06832	   0.84592	  -4.63215
1597306.55625	 105.00000	   0.20791	   0.84961	   0.07655	   0.85305	  -5.14850
1597313.26124	 105.00000	   0.16452	   0.85856	   0.08782	   0.86304	  -5.84059
1597321.73724	 105.00000	   0.13007	   0.86972	   0.10311	   0.87582	  -6.76136
1597332.42723	 105.00000	   0.10309	   0.87950	   0.12284	   0.88804	  -7.95075
1597345.94122	 105.00000	   0.08153	   0.88860	   0.14408	   0.90021	  -9.20959
1597363.03920	 105.00000	   0.06443	   0.90134	   0.16647	   0.91659	 -10.46386
1597384.62619	 105.00000	   0.05102	   0.91932	   0.18742	   0.93824	 -11.52293
1597411.86817	 105.00000	   0.04042	   0.94373	   0.21481	   0.96787	 -12.82324
1597446.36414	 105.00000	   0.03192	   0.97036	   0.24770	   1.00148	 -14.32010
1597489.91111	 105.00000	   0.02528	   1.00211	   0.27926	   1.04029	 -15.57168
1597544.97706	 105.00000	   0.01999	   1.04614	   0.31286	   1.09192	 -16.65001
1611893.37754	 106.00000	20004.45300	   0.27736	  -0.02360	   0.27836	   4.86284
1611893.52054	 106.00000	15829.12600	   0.28469	  -0.00880	   0.28482	   1.77032
1611893.66254	 106.00000	12516.70300	   0.29343	   0.00320	   0.29344	  -0.62531
1611893.80454	 106.00000	9909.44240	   0.30004	   0.01386	   0.30036	  -2.64444
1611893.96854	 106.00000	7835.48000	   0.30555	   0.02223	   0.30636	  -4.16023
1611894.16954	 106.00000	6217.24610	   0.31381	   0.03026	   0.31527	  -5.50734
1611894.40754	 106.00000	4905.29100	   0.32023	   0.03598	   0.32224	  -6.41105
1611894.64654	 106.00000	3881.27370	   0.32812	   0.04122	   0.33069	  -7.15985
1611894.88454	 106.00000	3070.98270	   0.33687	   0.04625	   0.34003	  -7.81740
1611895.12254	 106.00000	2430.77780	   0.34562	   0.05045	   0.34928	  -8.30550
1611895.36054	 106.00000	1923.15370	   0.35159	   0.05359	   0.35565	  -8.66668
1611895.59854	 106.00000	1522.43580	   0.36218	   0.05819	   0.36682	  -9.12713
1611895.83654	 106.00000	1203.84460	   0.37062	   0.06166	   0.37571	  -9.44533
1611896.07554	 106.00000	 952.86591	   0.38008	   0.06739	   0.38601	 -10.05360
1611896.31354	 106.00000	 754.27557	   0.39039	   0.06845	   0.39634	  -9.94463
1611896.55054	 106.00000	 596.71857	   0.40047	   0.07407	   0.40726	 -10.47874
1611896.78854	 106.00000	 471.96338	   0.41135	   0.07721	   0.41854	 -10.63005
1611897.02754	 106.00000	 373.20856	   0.42356	   0.08277	   0.43157	 -11.05682
1611897.26554	 106.00000	 295.47278	   0.43526	   0.08541	   0.44356	 -11.10198
1611897.50454	 106.00000	 233.87738	   0.44824	   0.08955	   0.45710	 -11.29848
1611897.74254	 106.00000	 185.05922	   0.46160	   0.09531	   0.47134	 -11.66607
1611897.97854	 106.00000	 146.35823	   0.47479	   0.10204	   0.48563	 -12.12886
1611898.21454	 106.00000	 115.77804	   0.48957	   0.10643	   0.50101	 -12.26494
1611898.44954	 106.00000	  91.67210	   0.50529	   0.11371	   0.51793	 -12.68281
1611898.69454	 106.00000	  72.51701	   0.52173	   0.12277	   0.53598	 -13.24150
1611898.92354	 106.00000	  57.36816	   0.54154	   0.13118	   0.55721	 -13.61640
1611899.16054	 106.00000	  45.36290	   0.56237	   0.13774	   0.57899	 -13.76194
1611899.39254	 106.00000	  35.93134	   0.58733	   0.14555	   0.60509	 -13.91811
1611899.64354	 106.00000	  28.40909	   0.61599	   0.14986	   0.63396	 -13.67378
1611899.85754	 106.00000	  22.48202	   0.64543	   0.14914	   0.66243	 -13.01130
1611900.12254	 106.00000	  17.79613	   0.67669	   0.14485	   0.69202	 -12.08191
1611900.37454	 106.00000	  14.06813	   0.70481	   0.13642	   0.71789	 -10.95420
1611900.59054	 106.00000	  11.14480	   0.72762	   0.12462	   0.73821	  -9.71871
1611900.85854	 106.00000	   8.81772	   0.74739	   0.11032	   0.75549	  -8.39669
1611901.03654	 106.00000	   6.97545	   0.76288	   0.09835	   0.76919	  -7.34567
1611901.25454	 106.00000	   5.51730	   0.77367	   0.08415	   0.77823	  -6.20726
1611901.52354	 106.00000	   4.36941	   0.78259	   0.07449	   0.78613	  -5.43743
1611901.85854	 106.00000	   3.45686	   0.78932	   0.06633	   0.79210	  -4.80368
1611902.27754	 106.00000	   2.73547	   0.79590	   0.05725	   0.79795	  -4.11430
1611902.80254	 106.00000	   2.16054	   0.80188	   0.05254	   0.80360	  -3.74870
1611903.46154	 106.00000	   1.70952	   0.80571	   0.04946	   0.80723	  -3.51264
1611904.29054	 106.00000	   1.35352	   0.80911	   0.04621	   0.81042	  -3.26860
1611905.33354	 106.00000	   1.07079	   0.81331	   0.04560	   0.81459	  -3.20893
1611906.64753	 106.00000	   0.84734	   0.81657	   0.04589	   0.81786	  -3.21687
1611908.30253	 106.00000	   0.67072	   0.82106	   0.04799	   0.82247	  -3.34483
1611910.39153	 106.00000	   0.53067	   0.82372	   0.05085	   0.82528	  -3.53255
1611913.02853	 106.00000	   0.41976	   0.82842	   0.05378	   0.83016	  -3.71419
1611916.35953	 106.00000	   0.33183	   0.83356	   0.05997	   0.83571	  -4.11511
1611920.56552	 106.00000	   0.26261	   0.83912	   0.06833	   0.84190	  -4.65552
1611925.87352	 106.00000	   0.20791	   0.84456	   0.07684	   0.84805	  -5.19891
1611932.57851	 106.00000	   0.16452	   0.85297	   0.08707	   0.85741	  -5.82865
1611941.05451	 106.00000	   0.13007	   0.86425	   0.10091	   0.87012	  -6.65959
1611951.74450	 106.00000	   0.10309	   0.87665	   0.12019	   0.88485	  -7.80679
1611965.25849	 106.00000	   0.08153	   0.88753	   0.14330	   0.89903	  -9.17185
1611982.35648	 106.00000	   0.06443	   0.90016	   0.16915	   0.91592	 -10.64219
1612003.94246	 106.00000	   0.05102	   0.91484	   0.18994	   0.93435	 -11.72911
1612031.18544	 106.00000	   0.04042	   0.93818	   0.21524	   0.96255	 -12.92116
1612065.68141	 106.00000	   0.03192	   0.96664	   0.24728	   0.99777	 -14.34950
1612109.22838	 106.00000	   0.02528	   0.99790	   0.28144	   1.03682	 -15.75032
1612164.29333	 106.00000	   0.01999	   1.03705	   0.31449	   1.08369	 -16.87018
1626510.07862	 107.00000	20004.45300	   0.27878	  -0.02543	   0.27994	   5.21272
1626510.22162	 107.00000	15829.12600	   0.28462	  -0.01038	   0.28481	   2.08941
1626510.36362	 107.00000	12516.70300	   0.29167	   0.00394	   0.29170	  -0.77393
1626510.50562	 107.00000	9909.44240	   0.29930	   0.01438	   0.29965	  -2.74986
1626510.66962	 107.00000	7835.48000	   0.30588	   0.02256	   0.30671	  -4.21901
1626510.87062	 107.00000	6217.24610	   0.31250	   0.03008	   0.31394	  -5.49799
1626511.10862	 107.00000	4905.29100	   0.32080	   0.03607	   0.32282	  -6.41577
1626511.34662	 107.00000	3881.27370	   0.32979	   0.04129	   0.33237	  -7.13656
1626511.58462	 107.00000	3070.98270	   0.33584	   0.04720	   0.33914	  -7.99983
1626511.82362	 107.00000	2430.77780	   0.34431	   0.05069	   0.34802	  -8.37584
1626512.06162	 107.00000	1923.15370	   0.35099	   0.05376	   0.35509	  -8.70829
1626512.29962	 107.00000	1522.43580	   0.36157	   0.05857	   0.36628	  -9.20102
1626512.53762	 107.00000	1203.84460	   0.37063	   0.06178	   0.37574	  -9.46402
1626512.77662	 107.00000	 952.86591	   0.38004	   0.06577	   0.38569	  -9.81788
1626513.01462	 107.00000	 754.27557	   0.39113	   0.07005	   0.39736	 -10.15321
1626513.25162	 107.00000	 596.71857	   0.40130	   0.07402	   0.40807	 -10.45083
1626513.48962	 107.00000	 471.96338	   0.41191	   0.07732	   0.41911	 -10.63152
1626513.72862	 107.00000	 373.20856	   0.42443	   0.08132	   0.43215	 -10.84656
1626513.96562	 107.00000	 295.47278	   0.43541	   0.08737	   0.44409	 -11.34659
1626514.20562	 107.00000	 233.87738	   0.44905	   0.09113	   0.45821	 -11.47203
1626514.44362	 107.00000	 185.05922	   0.46220	   0.09599	   0.47207	 -11.73276
1626514.67962	 107.00000	 146.35823	   0.47609	   0.10024	   0.48653	 -11.88957
1626514.91562	 107.00000	 115.77804	   0.48891	   0.10761	   0.50061	 -12.41347
1626515.15062	 107.00000	  91.67210	   0.50403	   0.11491	   0.51696	 -12.84287
1626515.39562	 107.00000	  72.51701	   0.52267	   0.12185	   0.53669	 -13.12289
1626515.62462	 107.00000	  57.36816	   0.54251	   0.13009	   0.55789	 -13.48466
1626515.86162	 107.00000	  45.36290	   0.56346	   0.13914	   0.58039	 -13.87086
1626516.09361	 107.00000	  35.93134	   0.59006	   0.14605	   0.60786	 -13.90219
1626516.34361	 107.00000	  28.40909	   0.61602	   0.14986	   0.63398	 -13.67302
1626516.55861	 107.00000	  22.48202	   0.64585	   0.15126	   0.66332	 -13.18128
1626516.82361	 107.00000	  17.79613	   0.67689	   0.14554	   0.69236	 -12.13452
1626517.07561	 107.00000	  14.06813	   0.70399	   0.13632	   0.71707	 -10.95898
1626517.29161	 107.00000	  11.14480	   0.72802	   0.12444	   0.73858	  -9.69992
1626517.55861	 107.00000	   8.81772	   0.74758	   0.11180	   0.75589	  -8.50525
1626517.73761	 107.00000	   6.97545	   0.76103	   0.09742	   0.76724	  -7.29445
1626517.95561	 107.00000	   5.51730	   0.77454	   0.08559	   0.77925	  -6.30564
1626518.22461	 107.00000	   4.36941	   0.78353	   0.07376	   0.78699	  -5.37818
1626518.55961	 107.00000	   3.45686	   0.79133	   0.06419	   0.79393	  -4.63716
1626518.97861	 107.00000	   2.73547	   0.79618	   0.05816	   0.79830	  -4.17798
1626519.50361	 107.00000	   2.16054	   0.80100	   0.05259	   0.80272	  -3.75636
1626520.16261	 107.00000	   1.70952	   0.80575	   0.04854	   0.80721	  -3.44720
1626520.99161	 107.00000	   1.35352	   0.81043	   0.04626	   0.81175	  -3.26667
1626522.03461	 107.00000	   1.07079	   0.81453	   0.04583	   0.81582	  -3.22018
1626523.34861	 107.00000	   0.84734	   0.81753	   0.04564	   0.81880	  -3.19498
1626525.00361	 107.00000	   0.67072	   0.82134	   0.04752	   0.82271	  -3.31130
1626527.09261	 107.00000	   0.53067	   0.82658	   0.05012	   0.82810	  -3.46978
1626529.72960	 107.00000	   0.41976	   0.83088	   0.05524	   0.83271	  -3.80343
1626533.06060	 107.00000	   0.33183	   0.83463	   0.06157	   0.83690	  -4.21928
1626537.26660	 107.00000	   0.26261	   0.83937	   0.06862	   0.84217	  -4.67390
1626542.57459	 107.00000	   0.20791	   0.84558	   0.07760	   0.84913	  -5.24337
1626549.27959	 107.00000	   0.16452	   0.85416	   0.08812	   0.85870	  -5.89033
1626557.75558	 107.00000	   0.13007	   0.86235	   0.10276	   0.86845	  -6.79550
1626568.44557	 107.00000	   0.10309	   0.87262	   0.11830	   0.88060	  -7.72074
1626581.95956	 107.00000	   0.08153	   0.88620	   0.13593	   0.89656	  -8.72046
1626599.05755	 107.00000	   0.06443	   0.90495	   0.15832	   0.91869	  -9.92326
1626620.64353	 107.00000	   0.05102	   0.92820	   0.18792	   0.94703	 -11.44518
1626647.88651	 107.00000	   0.04042	   0.94835	   0.22428	   0.97450	 -13.30559
1626682.38249	 107.00000	   0.03192	   0.96803	   0.25890	   1.00205	 -14.97326
1626725.92945	 107.00000	   0.02528	   0.99541	   0.29076	   1.03701	 -16.28292
1626780.99441	 107.00000	   0.01999	   1.03343	   0.32445	   1.08316	 -17.43023
1641123.33510	 108.00000	20004.45300	   0.27955	  -0.02541	   0.28070	   5.19342
1641123.47810	 108.00000	15829.12600	   0.28417	  -0.01024	   0.28435	   2.06312
1641123.62010	 108.00000	12516.70300	   0.29284	   0.00325	   0.29286	  -0.63528
1641123.76210	 108.00000	9909.44240	   0.29935	   0.01283	   0.29963	  -2.45363
1641123.92610	 108.00000	7835.48000	   0.30560	   0.02221	   0.30640	  -4.15597
1641124.12710	 108.00000	6217.24610	   0.31306	   0.02813	   0.31432	  -5.13388
1641124.36510	 108.00000	4905.29100	   0.31961	   0.03638	   0.32167	  -6.49414
1641124.60410	 108.00000	3881.27370	   0.32833	   0.04058	   0.33083	  -7.04548
1641124.84210	 108.00000	3070.98270	   0.33726	   0.04621	   0.34042	  -7.80211
1641125.08010	 108.00000	2430.77780	   0.34400	   0.05003	   0.34762	  -8.27548
1641125.31810	 108.00000	1923.15370	   0.35307	   0.05546	   0.35740	  -8.92694
1641125.55610	 108.00000	1522.43580	   0.36242	   0.05680	   0.36685	  -8.90752
1641125.79410	 108.00000	1203.84460	   0.37082	   0.06330	   0.37619	  -9.68717
1641126.03310	 108.00000	 952.86591	   0.38081	   0.06556	   0.38641	  -9.76863
1641126.27110	 108.00000	 754.27557	   0.39029	   0.07043	   0.39660	 -10.22874
1641126.50810	 108.00000	 596.71857	   0.40043	   0.07355	   0.40713	 -10.40829
1641126.74610	 108.00000	 471.96338	   0.41252	   0.07630	   0.41952	 -10.47905
1641126.98510	 108.00000	 373.20856	   0.42350	   0.08329	   0.43161	 -11.12616
1641127.22310	 108.00000	 295.47278	   0.43478	   0.08477	   0.44297	 -11.03212
1641127.46210	 108.00000	 233.87738	   0.44712	   0.09093	   0.45627	 -11.49550
1641127.70010	 108.00000	 185.05922	   0.45970	   0.09550	   0.46952	 -11.73612
1641127.93610	 108.00000	 146.35823	   0.47397	   0.09988	   0.48438	 -11.90017
1641128.17310	 108.00000	 115.77804	   0.48828	   0.10678	   0.49982	 -12.33557
1641128.40710	 108.00000	  91.67210	   0.50543	   0.11269	   0.51784	 -12.56849
1641128.65210	 108.00000	  72.51701	   0.52052	   0.12226	   0.53468	 -13.21795
1641128.88110	 108.00000	  57.36816	   0.54005	   0.12985	   0.55544	 -13.51950
1641129.11810	 108.00000	  45.36290	   0.56241	   0.13989	   0.57954	 -13.96759
1641129.35009	 108.00000	  35.93134	   0.58743	   0.14527	   0.60512	 -13.89030
1641129.60109	 108.00000	  28.40909	   0.61553	   0.14825	   0.63313	 -13.54213
1641129.81509	 108.00000	  22.48202	   0.64562	   0.15014	   0.66284	 -13.09138
1641130.08009	 108.00000	  17.79613	   0.67541	   0.14489	   0.69078	 -12.10789
1641130.33209	 108.00000	  14.06813	   0.70389	   0.13793	   0.71728	 -11.08718
1641130.54709	 108.00000	  11.14480	   0.72824	   0.12561	   0.73900	  -9.78645
1641130.81509	 108.00000	   8.81772	   0.74820	   0.11172	   0.75650	  -8.49249
1641130.99309	 108.00000	   6.97545	   0.76175	   0.09935	   0.76820	  -7.43092
1641131.21109	 108.00000	   5.51730	   0.77504	   0.08498	   0.77968	  -6.25725
1641131.48009	 108.00000	   4.36941	   0.78410	   0.07397	   0.78758	  -5.38883
1641131.81509	 108.00000	   3.45686	   0.79130	   0.06485	   0.79395	  -4.68490
1641132.23409	 108.00000	   2.73547	   0.79720	   0.05810	   0.79932	  -4.16849
1641132.75909	 108.00000	   2.16054	   0.80193	   0.05351	   0.80372	  -3.81780
1641133.41809	 108.00000	   1.70952	   0.80608	   0.04938	   0.80759	  -3.50527
1641134.24709	 108.00000	   1.35352	   0.81042	   0.04647	   0.81175	  -3.28207
1641135.29009	 108.00000	   1.07079	   0.81423	   0.04545	   0.81550	  -3.19505
1641136.60409	 108.00000	   0.84734	   0.81710	   0.04629	   0.81841	  -3.24227
1641138.25909	 108.00000	   0.67072	   0.82086	   0.04804	   0.82227	  -3.34905
1641140.34809	 108.00000	   0.53067	   0.82459	   0.05005	   0.82611	  -3.47310
1641142.98508	 108.00000	   0.41976	   0.82977	   0.05432	   0.83155	  -3.74576
1641146.31608	 108.00000	   0.33183	   0.83487	   0.06054	   0.83706	  -4.14751
1641150.52208	 108.00000	   0.26261	   0.83965	   0.06801	   0.84240	  -4.63099
1641155.83007	 108.00000	   0.20791	   0.84596	   0.07634	   0.84940	  -5.15664
1641162.53507	 108.00000	   0.16452	   0.85496	   0.08707	   0.85939	  -5.81523
1641171.01106	 108.00000	   0.13007	   0.86567	   0.10296	   0.87177	  -6.78271
1641181.70105	 108.00000	   0.10309	   0.87551	   0.12251	   0.88404	  -7.96534
1641195.21504	 108.00000	   0.08153	   0.88513	   0.14350	   0.89669	  -9.20865
1641212.31303	 108.00000	   0.06443	   0.89771	   0.16623	   0.91298	 -10.49087
1641233.89901	 108.00000	   0.05102	   0.91595	   0.18695	   0.93484	 -11.53599
1641261.14199	 108.00000	   0.04042	   0.94046	   0.21500	   0.96473	 -12.87721
1641295.63797	 108.00000	   0.03192	   0.96752	   0.24743	   0.99866	 -14.34524
1641339.18493	 108.00000	   0.02528	   0.99912	   0.27830	   1.03715	 -15.56484
1641394.25089	 108.00000	   0.01999	   1.04363	   0.31198	   1.08927	 -16.64312
1655721.63660	 109.00000	20004.45300	   0.27801	  -0.02291	   0.27895	   4.71050
1655721.77960	 109.00000	15829.12600	   0.28535	  -0.00835	   0.28547	   1.67620
1655721.92160	 109.00000	12516.70300	   0.29263	   0.00358	   0.29265	  -0.70139
1655722.06360	 109.00000	9909.44240	   0.29905	   0.01503	   0.29942	  -2.87730
1655722.22760	 109.00000	7835.48000	   0.30614	   0.02342	   0.30703	  -4.37548
1655722.42860	 109.00000	6217.24610	   0.31325	   0.03038	   0.31472	  -5.53908
1655722.66660	 109.00000	4905.29100	   0.32103	   0.03644	   0.32310	  -6.47519
1655722.90560	 109.00000	3881.27370	   0.32891	   0.04171	   0.33155	  -7.22769
1655723.14360	 109.00000	3070.98270	   0.33677	   0.04629	   0.33994	  -7.82663
1655723.38160	 109.00000	2430.77780	   0.34365	   0.05215	   0.34758	  -8.62907
1655723.61960	 109.00000	1923.15370	   0.35333	   0.05504	   0.35759	  -8.85382
1655723.85760	 109.00000	1522.43580	   0.36316	   0.05986	   0.36806	  -9.36069
1655724.09560	 109.00000	1203.84460	   0.37139	   0.06191	   0.37651	  -9.46400
1655724.33460	 109.00000	 952.86591	   0.38243	   0.06591	   0.38807	  -9.77856
1655724.57260	 109.00000	 754.27557	   0.39118	   0.07015	   0.39742	 -10.16747
1655724.80960	 109.00000	 596.71857	   0.40225	   0.07414	   0.40902	 -10.44285
1655725.04760	 109.00000	 471.96338	   0.41281	   0.07825	   0.42016	 -10.73357
1655725.28660	 109.00000	 373.20856	   0.42344	   0.08317	   0.43153	 -11.11290
1655725.52459	 109.00000	 295.47278	   0.43686	   0.08566	   0.44518	 -11.09396
1655725.76359	 109.00000	 233.87738	   0.44855	   0.09115	   0.45772	 -11.48729
1655726.00159	 109.00000	 185.05922	   0.46241	   0.09567	   0.47221	 -11.68861
1655726.23759	 109.00000	 146.35823	   0.47633	   0.10088	   0.48690	 -11.95746
1655726.47359	 109.00000	 115.77804	   0.49017	   0.10774	   0.50187	 -12.39695
1655726.70859	 109.00000	  91.67210	   0.50589	   0.11380	   0.51853	 -12.67727
1655726.95359	 109.00000	  72.51701	   0.52211	   0.12372	   0.53657	 -13.33058
1655727.18259	 109.00000	  57.36816	   0.54335	   0.13143	   0.55902	 -13.59828
1655727.41959	 109.00000	  45.36290	   0.56478	   0.13904	   0.58164	 -13.83022
1655727.65159	 109.00000	  35.93134	   0.59015	   0.14710	   0.60821	 -13.99631
1655727.90259	 109.00000	  28.40909	   0.61874	   0.15177	   0.63708	 -13.78217
1655728.11659	 109.00000	  22.48202	   0.64763	   0.15270	   0.66539	 -13.26686
1655728.38159	 109.00000	  17.79613	   0.67841	   0.14713	   0.69418	 -12.23661
1655728.63359	 109.00000	  14.06813	   0.70730	   0.13797	   0.72063	 -11.03769
1655728.84959	 109.00000	  11.14480	   0.73001	   0.12754	   0.74107	  -9.91014
1655729.11759	 109.00000	   8.81772	   0.75083	   0.11335	   0.75934	  -8.58519
1655729.29559	 109.00000	   6.97545	   0.76568	   0.09829	   0.77196	  -7.31468
1655729.51359	 109.00000	   5.51730	   0.77885	   0.08683	   0.78367	  -6.36142
1655729.78259	 109.00000	   4.36941	   0.78756	   0.07553	   0.79117	  -5.47806
1655730.11759	 109.00000	   3.45686	   0.79609	   0.06684	   0.79889	  -4.79928
1655730.53659	 109.00000	   2.73547	   0.80235	   0.05937	   0.80455	  -4.23214
1655731.06159	 109.00000	   2.16054	   0.80641	   0.05429	   0.80824	  -3.85119
1655731.72059	 109.00000	   1.70952	   0.81122	   0.04989	   0.81275	  -3.51911
1655732.54959	 109.00000	   1.35352	   0.81489	   0.04711	   0.81625	  -3.30837
1655733.59259	 109.00000	   1.07079	   0.81898	   0.04675	   0.82032	  -3.26689
1655734.90659	 109.00000	   0.84734	   0.82204	   0.04590	   0.82332	  -3.19622
1655736.56159	 109.00000	   0.67072	   0.82604	   0.04759	   0.82741	  -3.29757
1655738.65058	 109.00000	   0.53067	   0.83100	   0.05012	   0.83251	  -3.45121
1655741.28758	 109.00000	   0.41976	   0.83466	   0.05463	   0.83645	  -3.74457
1655744.61858	 109.00000	   0.33183	   0.83968	   0.06074	   0.84188	  -4.13735
1655748.82458	 109.00000	   0.26261	   0.84529	   0.06751	   0.84798	  -4.56617
1655754.13257	 109.00000	   0.20791	   0.85367	   0.07716	   0.85715	  -5.16446
1655760.83757	 109.00000	   0.16452	   0.86136	   0.09111	   0.86616	  -6.03779
1655769.31356	 109.00000	   0.13007	   0.86854	   0.10653	   0.87505	  -6.99290
1655780.00355	 109.00000	   0.10309	   0.87612	   0.12242	   0.88463	  -7.95465
1655793.51754	 109.00000	   0.08153	   0.88817	   0.13898	   0.89898	  -8.89367
1655810.61553	 109.00000	   0.06443	   0.90449	   0.16090	   0.91869	 -10.08686
1655832.20251	 109.00000	   0.05102	   0.92430	   0.18694	   0.94301	 -11.43420
1655859.44449	 109.00000	   0.04042	   0.94545	   0.21483	   0.96955	 -12.80167
1655893.94046	 109.00000	   0.03192	   0.97536	   0.24215	   1.00497	 -13.94288
1655937.48743	 109.00000	   0.02528	   1.01602	   0.27726	   1.05317	 -15.26382
1655992.55339	 109.00000	   0.01999	   1.06306	   0.32529	   1.11171	 -17.01404
