Repository: kbm2110/Battery_Diagnostics_Thesis

# Battery_Diagnostics_Thesis
 Data-driven battery diagnostics using EIS

**Author:** Bala Manikanta Yaswanth Kanagarla
**Institution:** Technische Hochschule Ingolstadt (THI)
**Supervisor:** Prof. Dr. H.-G. Schweiger

## Overview

This project implements a machine learning framework for 
non-invasive State of Health (SoH) estimation of lithium-ion 
batteries using Electrochemical Impedance Spectroscopy (EIS).

Eight physically interpretable features are extracted from 
impedance spectra and used to train six ML models under a 
strict cell-level train-test split. The stacking ensemble 
achieves R² = 0.9122 and RMSE = 0.0234 on completely unseen 
cells.

---

File: data/EIS/EIS_state_V_45C02.txt (part 13 of 37)
time/s	           cycle number	freq/Hz	           Re(Z)/Ohm	  -Im(Z)/Ohm	   |Z|/Ohm	   Phase(Z)/deg
1596219.19470	 101.00000	   2.16054	   0.75280	   0.03355	   0.75354	  -2.55171
1596219.85369	 101.00000	   1.70952	   0.75567	   0.03232	   0.75636	  -2.44874
1596220.68269	 101.00000	   1.35352	   0.75816	   0.03228	   0.75885	  -2.43789
1596221.72569	 101.00000	   1.07079	   0.76058	   0.03320	   0.76131	  -2.49967
1596223.03969	 101.00000	   0.84734	   0.76370	   0.03557	   0.76452	  -2.66674
1596224.69469	 101.00000	   0.67072	   0.76667	   0.03840	   0.76763	  -2.86742
1596226.78369	 101.00000	   0.53067	   0.76918	   0.04219	   0.77033	  -3.13938
1596229.42069	 101.00000	   0.41976	   0.77289	   0.04645	   0.77429	  -3.43933
1596232.75168	 101.00000	   0.33183	   0.77736	   0.05173	   0.77908	  -3.80738
1596236.95768	 101.00000	   0.26261	   0.78379	   0.05964	   0.78606	  -4.35166
1596242.26568	 101.00000	   0.20791	   0.78940	   0.06929	   0.79243	  -5.01609
1596248.97067	 101.00000	   0.16452	   0.79582	   0.07941	   0.79977	  -5.69846
1596257.44667	 101.00000	   0.13007	   0.80464	   0.08991	   0.80964	  -6.37584
1596268.13666	 101.00000	   0.10309	   0.81649	   0.10436	   0.82313	  -7.28406
1596281.65065	 101.00000	   0.08153	   0.83052	   0.12384	   0.83970	  -8.48087
1596298.74863	 101.00000	   0.06443	   0.84366	   0.14660	   0.85630	  -9.85740
1596320.33562	 101.00000	   0.05102	   0.85560	   0.16835	   0.87200	 -11.13157
1596347.57760	 101.00000	   0.04042	   0.87298	   0.19050	   0.89353	 -12.31015
1596382.07357	 101.00000	   0.03192	   0.89847	   0.21558	   0.92397	 -13.49278
1596425.62054	 101.00000	   0.02528	   0.92750	   0.24687	   0.95979	 -14.90443
1596480.68649	 101.00000	   0.01999	   0.95850	   0.27956	   0.99844	 -16.25995
1611570.71370	 102.00000	20004.45300	   0.36428	  -0.02522	   0.36515	   3.96016
1611570.85670	 102.00000	15829.12600	   0.37010	  -0.01150	   0.37028	   1.78036
1611570.99870	 102.00000	12516.70300	   0.37667	  -0.00037	   0.37667	   0.05693
1611571.14070	 102.00000	9909.44240	   0.38233	   0.00954	   0.38244	  -1.42924
1611571.30470	 102.00000	7835.48000	   0.38807	   0.01718	   0.38845	  -2.53431
1611571.50570	 102.00000	6217.24610	   0.39538	   0.02278	   0.39604	  -3.29676
1611571.74370	 102.00000	4905.29100	   0.40208	   0.02901	   0.40313	  -4.12739
1611571.98270	 102.00000	3881.27370	   0.40695	   0.03446	   0.40841	  -4.84015
1611572.22070	 102.00000	3070.98270	   0.41531	   0.03820	   0.41707	  -5.25576
1611572.45870	 102.00000	2430.77780	   0.42047	   0.03986	   0.42236	  -5.41534
1611572.69670	 102.00000	1923.15370	   0.42864	   0.04441	   0.43094	  -5.91553
1611572.93470	 102.00000	1522.43580	   0.43629	   0.04618	   0.43873	  -6.04243
1611573.17270	 102.00000	1203.84460	   0.44525	   0.04941	   0.44798	  -6.33193
1611573.41170	 102.00000	 952.86591	   0.45167	   0.05283	   0.45474	  -6.67139
1611573.64970	 102.00000	 754.27557	   0.45923	   0.05568	   0.46259	  -6.91310
1611573.88670	 102.00000	 596.71857	   0.46828	   0.05865	   0.47194	  -7.13872
1611574.12470	 102.00000	 471.96338	   0.47502	   0.05921	   0.47869	  -7.10550
1611574.36370	 102.00000	 373.20856	   0.48580	   0.06299	   0.48987	  -7.38730
1611574.60170	 102.00000	 295.47278	   0.49208	   0.06724	   0.49665	  -7.78071
1611574.84070	 102.00000	 233.87738	   0.50330	   0.07058	   0.50823	  -7.98262
1611575.07870	 102.00000	 185.05922	   0.51426	   0.07486	   0.51968	  -8.28177
1611575.31470	 102.00000	 146.35823	   0.52456	   0.08082	   0.53075	  -8.75839
1611575.55170	 102.00000	 115.77804	   0.53485	   0.08567	   0.54167	  -9.10037
1611575.78570	 102.00000	  91.67210	   0.54905	   0.09092	   0.55653	  -9.40295
1611576.03070	 102.00000	  72.51701	   0.56437	   0.09815	   0.57284	  -9.86591
1611576.25969	 102.00000	  57.36816	   0.58192	   0.10447	   0.59122	 -10.17760
1611576.49669	 102.00000	  45.36290	   0.60247	   0.10899	   0.61225	 -10.25431
1611576.72869	 102.00000	  35.93134	   0.62447	   0.11062	   0.63420	 -10.04514
1611576.97969	 102.00000	  28.40909	   0.64659	   0.10672	   0.65534	  -9.37231
1611577.19369	 102.00000	  22.48202	   0.66713	   0.10247	   0.67495	  -8.73195
1611577.45869	 102.00000	  17.79613	   0.68654	   0.09558	   0.69316	  -7.92591
1611577.71069	 102.00000	  14.06813	   0.70089	   0.08520	   0.70605	  -6.93085
1611577.92669	 102.00000	  11.14480	   0.71248	   0.07528	   0.71644	  -6.03111
1611578.19469	 102.00000	   8.81772	   0.72295	   0.06497	   0.72586	  -5.13556
1611578.37269	 102.00000	   6.97545	   0.73217	   0.05850	   0.73450	  -4.56823
1611578.59069	 102.00000	   5.51730	   0.73595	   0.04903	   0.73758	  -3.81156
1611578.85969	 102.00000	   4.36941	   0.74210	   0.04429	   0.74342	  -3.41583
1611579.19469	 102.00000	   3.45686	   0.74482	   0.03973	   0.74588	  -3.05311
1611579.61369	 102.00000	   2.73547	   0.74821	   0.03670	   0.74911	  -2.80850
1611580.13869	 102.00000	   2.16054	   0.75152	   0.03378	   0.75228	  -2.57333
1611580.79769	 102.00000	   1.70952	   0.75316	   0.03250	   0.75387	  -2.47071
1611581.62669	 102.00000	   1.35352	   0.75638	   0.03254	   0.75708	  -2.46332
1611582.66969	 102.00000	   1.07079	   0.75996	   0.03328	   0.76069	  -2.50751
1611583.98369	 102.00000	   0.84734	   0.76303	   0.03540	   0.76385	  -2.65629
1611585.63869	 102.00000	   0.67072	   0.76523	   0.03856	   0.76620	  -2.88454
1611587.72769	 102.00000	   0.53067	   0.76830	   0.04120	   0.76940	  -3.06972
1611590.36468	 102.00000	   0.41976	   0.77249	   0.04595	   0.77386	  -3.40377
1611593.69568	 102.00000	   0.33183	   0.77781	   0.05259	   0.77959	  -3.86805
1611597.90168	 102.00000	   0.26261	   0.78273	   0.06101	   0.78510	  -4.45664
1611603.20967	 102.00000	   0.20791	   0.78764	   0.07037	   0.79078	  -5.10536
1611609.91467	 102.00000	   0.16452	   0.79378	   0.07944	   0.79775	  -5.71482
1611618.39066	 102.00000	   0.13007	   0.80271	   0.09079	   0.80783	  -6.45281
1611629.08065	 102.00000	   0.10309	   0.81315	   0.10525	   0.81993	  -7.37502
1611642.59464	 102.00000	   0.08153	   0.82501	   0.12305	   0.83413	  -8.48318
1611659.69263	 102.00000	   0.06443	   0.83890	   0.14216	   0.85086	  -9.61803
1611681.27961	 102.00000	   0.05102	   0.85626	   0.15990	   0.87106	 -10.57793
1611708.52159	 102.00000	   0.04042	   0.88192	   0.18474	   0.90106	 -11.83086
1611743.01757	 102.00000	   0.03192	   0.90852	   0.21935	   0.93462	 -13.57335
1611786.56453	 102.00000	   0.02528	   0.93296	   0.25712	   0.96774	 -15.40801
1611841.63049	 102.00000	   0.01999	   0.95700	   0.29111	   1.00029	 -16.91919
1626928.64490	 103.00000	20004.45300	   0.36314	  -0.02560	   0.36405	   4.03264
1626928.78790	 103.00000	15829.12600	   0.36990	  -0.01122	   0.37007	   1.73784
1626928.92990	 103.00000	12516.70300	   0.37534	   0.00068	   0.37534	  -0.10360
1626929.07190	 103.00000	9909.44240	   0.38154	   0.00995	   0.38167	  -1.49397
1626929.23590	 103.00000	7835.48000	   0.38866	   0.01758	   0.38906	  -2.59032
1626929.43690	 103.00000	6217.24610	   0.39463	   0.02314	   0.39531	  -3.35548
1626929.67490	 103.00000	4905.29100	   0.40032	   0.03030	   0.40146	  -4.32898
1626929.91390	 103.00000	3881.27370	   0.40910	   0.03349	   0.41047	  -4.67978
1626930.15190	 103.00000	3070.98270	   0.41432	   0.03751	   0.41602	  -5.17367
1626930.38990	 103.00000	2430.77780	   0.42141	   0.04109	   0.42341	  -5.56865
1626930.62790	 103.00000	1923.15370	   0.42935	   0.04285	   0.43149	  -5.69970
1626930.86590	 103.00000	1522.43580	   0.43653	   0.04703	   0.43906	  -6.14850
1626931.10390	 103.00000	1203.84460	   0.44264	   0.04886	   0.44533	  -6.29875
1626931.34290	 103.00000	 952.86591	   0.45249	   0.05202	   0.45547	  -6.55870
1626931.58090	 103.00000	 754.27557	   0.45887	   0.05463	   0.46211	  -6.78875
1626931.81790	 103.00000	 596.71857	   0.46849	   0.05756	   0.47201	  -7.00491
1626932.05590	 103.00000	 471.96338	   0.47495	   0.05991	   0.47871	  -7.18941
1626932.29490	 103.00000	 373.20856	   0.48480	   0.06311	   0.48889	  -7.41641
1626932.53290	 103.00000	 295.47278	   0.49334	   0.06727	   0.49790	  -7.76460
1626932.77190	 103.00000	 233.87738	   0.50206	   0.06789	   0.50663	  -7.70147
1626933.00990	 103.00000	 185.05922	   0.51256	   0.07626	   0.51820	  -8.46273
1626933.24590	 103.00000	 146.35823	   0.52374	   0.08031	   0.52987	  -8.71815
1626933.48290	 103.00000	 115.77804	   0.53490	   0.08553	   0.54169	  -9.08497
1626933.71690	 103.00000	  91.67210	   0.54901	   0.09269	   0.55678	  -9.58293
1626933.96190	 103.00000	  72.51701	   0.56536	   0.09753	   0.57371	  -9.78791
1626934.19090	 103.00000	  57.36816	   0.58146	   0.10422	   0.59073	 -10.16196
1626934.42790	 103.00000	  45.36290	   0.60271	   0.10845	   0.61239	 -10.20054
1626934.65990	 103.00000	  35.93134	   0.62357	   0.10897	   0.63302	  -9.91263
1626934.91090	 103.00000	  28.40909	   0.64444	   0.10707	   0.65328	  -9.43330
1626935.12490	 103.00000	  22.48202	   0.66703	   0.10257	   0.67487	  -8.74167
1626935.38989	 103.00000	  17.79613	   0.68549	   0.09522	   0.69207	  -7.90833
1626935.64189	 103.00000	  14.06813	   0.70164	   0.08647	   0.70695	  -7.02603
1626935.85889	 103.00000	  11.14480	   0.71431	   0.07515	   0.71825	  -6.00551
1626936.12589	 103.00000	   8.81772	   0.72419	   0.06693	   0.72727	  -5.28001
1626936.30389	 103.00000	   6.97545	   0.73011	   0.05654	   0.73229	  -4.42846
1626936.52189	 103.00000	   5.51730	   0.73648	   0.05136	   0.73827	  -3.98919
1626936.79089	 103.00000	   4.36941	   0.74108	   0.04381	   0.74237	  -3.38308
1626937.12689	 103.00000	   3.45686	   0.74511	   0.04016	   0.74619	  -3.08548
1626937.54489	 103.00000	   2.73547	   0.74863	   0.03629	   0.74951	  -2.77554
1626938.06989	 103.00000	   2.16054	   0.75181	   0.03429	   0.75259	  -2.61110
1626938.72989	 103.00000	   1.70952	   0.75494	   0.03320	   0.75567	  -2.51837
1626939.55789	 103.00000	   1.35352	   0.75668	   0.03291	   0.75740	  -2.49050
1626940.60089	 103.00000	   1.07079	   0.75968	   0.03341	   0.76042	  -2.51855
1626941.91489	 103.00000	   0.84734	   0.76266	   0.03456	   0.76344	  -2.59465
1626943.57089	 103.00000	   0.67072	   0.76654	   0.03760	   0.76746	  -2.80784
1626945.65889	 103.00000	   0.53067	   0.76925	   0.04233	   0.77042	  -3.14995
1626948.29588	 103.00000	   0.41976	   0.77217	   0.04623	   0.77355	  -3.42594
1626951.62688	 103.00000	   0.33183	   0.77707	   0.05175	   0.77879	  -3.80970
1626955.83288	 103.00000	   0.26261	   0.78353	   0.05955	   0.78579	  -4.34660
1626961.14087	 103.00000	   0.20791	   0.78960	   0.06939	   0.79264	  -5.02192
1626967.84587	 103.00000	   0.16452	   0.79575	   0.08194	   0.79996	  -5.87902
1626976.32186	 103.00000	   0.13007	   0.80193	   0.09319	   0.80732	  -6.62835
1626987.01285	 103.00000	   0.10309	   0.81183	   0.10559	   0.81867	  -7.41084
1627000.52584	 103.00000	   0.08153	   0.82501	   0.12185	   0.83396	  -8.40180
1627017.62383	 103.00000	   0.06443	   0.83993	   0.14222	   0.85188	  -9.61037
1627039.21081	 103.00000	   0.05102	   0.85501	   0.16337	   0.87048	 -10.81750
1627066.45279	 103.00000	   0.04042	   0.87517	   0.18400	   0.89430	 -11.87358
1627100.94877	 103.00000	   0.03192	   0.90581	   0.21094	   0.93005	 -13.10912
1627144.49673	 103.00000	   0.02528	   0.93951	   0.24741	   0.97154	 -14.75306
1627199.56169	 103.00000	   0.01999	   0.96920	   0.29146	   1.01207	 -16.73732
1642287.91910	 104.00000	20004.45300	   0.36532	  -0.02422	   0.36612	   3.79229
1642288.06210	 104.00000	15829.12600	   0.37064	  -0.01110	   0.37080	   1.71557
1642288.20410	 104.00000	12516.70300	   0.37704	   0.00138	   0.37704	  -0.20986
1642288.34610	 104.00000	9909.44240	   0.38186	   0.01081	   0.38201	  -1.62112
1642288.51010	 104.00000	7835.48000	   0.38977	   0.01773	   0.39017	  -2.60381
1642288.71110	 104.00000	6217.24610	   0.39518	   0.02264	   0.39582	  -3.27863
1642288.94910	 104.00000	4905.29100	   0.40120	   0.02807	   0.40218	  -4.00282
1642289.18810	 104.00000	3881.27370	   0.40763	   0.03472	   0.40911	  -4.86878
1642289.42610	 104.00000	3070.98270	   0.41524	   0.03725	   0.41691	  -5.12588
1642289.66410	 104.00000	2430.77780	   0.42264	   0.04129	   0.42465	  -5.57951
1642289.90210	 104.00000	1923.15370	   0.42843	   0.04320	   0.43061	  -5.75821
1642290.14010	 104.00000	1522.43580	   0.43605	   0.04609	   0.43848	  -6.03438
1642290.37810	 104.00000	1203.84460	   0.44339	   0.04891	   0.44608	  -6.29496
1642290.61710	 104.00000	 952.86591	   0.45237	   0.05245	   0.45541	  -6.61306
1642290.85510	 104.00000	 754.27557	   0.46075	   0.05526	   0.46405	  -6.83939
1642291.09210	 104.00000	 596.71857	   0.46823	   0.05724	   0.47172	  -6.96974
1642291.33010	 104.00000	 471.96338	   0.47741	   0.06031	   0.48120	  -7.20030
1642291.56910	 104.00000	 373.20856	   0.48465	   0.06293	   0.48872	  -7.39865
1642291.80610	 104.00000	 295.47278	   0.49429	   0.06724	   0.49884	  -7.74656
1642292.04610	 104.00000	 233.87738	   0.50380	   0.07076	   0.50875	  -7.99466
1642292.28410	 104.00000	 185.05922	   0.51379	   0.07488	   0.51922	  -8.29238
1642292.52010	 104.00000	 146.35823	   0.52515	   0.08051	   0.53128	  -8.71577
1642292.75610	 104.00000	 115.77804	   0.53733	   0.08488	   0.54399	  -8.97626
1642292.99110	 104.00000	  91.67210	   0.55027	   0.09207	   0.55792	  -9.49908
1642293.23609	 104.00000	  72.51701	   0.56433	   0.09896	   0.57294	  -9.94627
1642293.46509	 104.00000	  57.36816	   0.58242	   0.10395	   0.59163	 -10.11942
1642293.70209	 104.00000	  45.36290	   0.60162	   0.10966	   0.61153	 -10.33015
1642293.93409	 104.00000	  35.93134	   0.62384	   0.11061	   0.63357	 -10.05411
1642294.18509	 104.00000	  28.40909	   0.64557	   0.10872	   0.65466	  -9.55925
1642294.39909	 104.00000	  22.48202	   0.66788	   0.10421	   0.67596	  -8.86801
1642294.66409	 104.00000	  17.79613	   0.68490	   0.09539	   0.69151	  -7.92882
1642294.91609	 104.00000	  14.06813	   0.70016	   0.08599	   0.70542	  -7.00187
1642295.13209	 104.00000	  11.14480	   0.71437	   0.07535	   0.71833	  -6.02131
1642295.40009	 104.00000	   8.81772	   0.72496	   0.06646	   0.72800	  -5.23802
1642295.57809	 104.00000	   6.97545	   0.73058	   0.05754	   0.73284	  -4.50369
1642295.79609	 104.00000	   5.51730	   0.73703	   0.04974	   0.73870	  -3.86063
1642296.06509	 104.00000	   4.36941	   0.74176	   0.04510	   0.74313	  -3.47949
1642296.40009	 104.00000	   3.45686	   0.74620	   0.04000	   0.74728	  -3.06801
1642296.81909	 104.00000	   2.73547	   0.74960	   0.03661	   0.75049	  -2.79644
1642297.34409	 104.00000	   2.16054	   0.75256	   0.03404	   0.75333	  -2.58994
1642298.00309	 104.00000	   1.70952	   0.75449	   0.03344	   0.75523	  -2.53812
1642298.83209	 104.00000	   1.35352	   0.75757	   0.03270	   0.75827	  -2.47139
1642299.87509	 104.00000	   1.07079	   0.76052	   0.03372	   0.76127	  -2.53873
1642301.18909	 104.00000	   0.84734	   0.76295	   0.03495	   0.76375	  -2.62280
1642302.84409	 104.00000	   0.67072	   0.76602	   0.03833	   0.76698	  -2.86448
1642304.93309	 104.00000	   0.53067	   0.76909	   0.04066	   0.77017	  -3.02610
1642307.57008	 104.00000	   0.41976	   0.77382	   0.04627	   0.77520	  -3.42181
1642310.90108	 104.00000	   0.33183	   0.77765	   0.05259	   0.77943	  -3.86851
1642315.10708	 104.00000	   0.26261	   0.78244	   0.05998	   0.78473	  -4.38345
1642320.41507	 104.00000	   0.20791	   0.78901	   0.06775	   0.79191	  -4.90786
1642327.12007	 104.00000	   0.16452	   0.79738	   0.07842	   0.80122	  -5.61718
1642335.59606	 104.00000	   0.13007	   0.80759	   0.09262	   0.81288	  -6.54242
1642346.28605	 104.00000	   0.10309	   0.81521	   0.10880	   0.82244	  -7.60214
1642359.80004	 104.00000	   0.08153	   0.82441	   0.12529	   0.83388	  -8.64169
1642376.89803	 104.00000	   0.06443	   0.83709	   0.14367	   0.84933	  -9.73853
1642398.48401	 104.00000	   0.05102	   0.85611	   0.16293	   0.87148	 -10.77529
1642425.72699	 104.00000	   0.04042	   0.87598	   0.18811	   0.89595	 -12.11975
1642460.22297	 104.00000	   0.03192	   0.89928	   0.21615	   0.92489	 -13.51532
1642503.76993	 104.00000	   0.02528	   0.92709	   0.24212	   0.95818	 -14.63644
1642558.83489	 104.00000	   0.01999	   0.96722	   0.27275	   1.00495	 -15.74832
1657635.51231	 105.00000	20004.45300	   0.36521	  -0.02601	   0.36613	   4.07299
1657635.65431	 105.00000	15829.12600	   0.37135	  -0.01042	   0.37150	   1.60767
1657635.79631	 105.00000	12516.70300	   0.37610	  -0.00018	   0.37610	   0.02777
1657635.93831	 105.00000	9909.44240	   0.38234	   0.01007	   0.38247	  -1.50796
1657636.10231	 105.00000	7835.48000	   0.38851	   0.01744	   0.38890	  -2.57086
1657636.30331	 105.00000	6217.24610	   0.39640	   0.02269	   0.39705	  -3.27605
1657636.54131	 105.00000	4905.29100	   0.40177	   0.03000	   0.40289	  -4.27038
1657636.78031	 105.00000	3881.27370	   0.40832	   0.03362	   0.40970	  -4.70733
1657637.01831	 105.00000	3070.98270	   0.41513	   0.03752	   0.41682	  -5.16508
1657637.25631	 105.00000	2430.77780	   0.42083	   0.04073	   0.42280	  -5.52857
1657637.49431	 105.00000	1923.15370	   0.42854	   0.04390	   0.43078	  -5.84850
1657637.73231	 105.00000	1522.43580	   0.43613	   0.04652	   0.43860	  -6.08789
1657637.97031	 105.00000	1203.84460	   0.44370	   0.04988	   0.44649	  -6.41437
1657638.20931	 105.00000	 952.86591	   0.45198	   0.05218	   0.45498	  -6.58496
1657638.44731	 105.00000	 754.27557	   0.45894	   0.05532	   0.46226	  -6.87304
1657638.68431	 105.00000	 596.71857	   0.46733	   0.05793	   0.47090	  -7.06677
1657638.92231	 105.00000	 471.96338	   0.47718	   0.05909	   0.48082	  -7.05941
1657639.16131	 105.00000	 373.20856	   0.48469	   0.06333	   0.48881	  -7.44405
1657639.39931	 105.00000	 295.47278	   0.49431	   0.06714	   0.49885	  -7.73510
1657639.63831	 105.00000	 233.87738	   0.50411	   0.07230	   0.50927	  -8.16221
1657639.87631	 105.00000	 185.05922	   0.51355	   0.07467	   0.51895	  -8.27236
1657640.11231	 105.00000	 146.35823	   0.52440	   0.08108	   0.53063	  -8.78887
1657640.34931	 105.00000	 115.77804	   0.53771	   0.08604	   0.54455	  -9.09075
1657640.58331	 105.00000	  91.67210	   0.54972	   0.09234	   0.55742	  -9.53574
1657640.82831	 105.00000	  72.51701	   0.56564	   0.10061	   0.57451	 -10.08543
1657641.05731	 105.00000	  57.36816	   0.58292	   0.10434	   0.59218	 -10.14856
1657641.29431	 105.00000	  45.36290	   0.60363	   0.10883	   0.61336	 -10.22005
1657641.52631	 105.00000	  35.93134	   0.62451	   0.11059	   0.63423	 -10.04172
1657641.77731	 105.00000	  28.40909	   0.64744	   0.10926	   0.65659	  -9.57909
1657641.99131	 105.00000	  22.48202	   0.66657	   0.10330	   0.67452	  -8.80922
1657642.25631	 105.00000	  17.79613	   0.68870	   0.09674	   0.69546	  -7.99606
1657642.50831	 105.00000	  14.06813	   0.70349	   0.08571	   0.70869	  -6.94676
1657642.72431	 105.00000	  11.14480	   0.71617	   0.07662	   0.72026	  -6.10621
1657642.99231	 105.00000	   8.81772	   0.72641	   0.06749	   0.72954	  -5.30814
1657643.17031	 105.00000	   6.97545	   0.73369	   0.05951	   0.73610	  -4.63739
1657643.38831	 105.00000	   5.51730	   0.73871	   0.05267	   0.74058	  -4.07818
1657643.65731	 105.00000	   4.36941	   0.74339	   0.04463	   0.74473	  -3.43535
1657643.99231	 105.00000	   3.45686	   0.74796	   0.04163	   0.74912	  -3.18598
1657644.41131	 105.00000	   2.73547	   0.75066	   0.03698	   0.75157	  -2.82047
1657644.93631	 105.00000	   2.16054	   0.75422	   0.03468	   0.75501	  -2.63257
1657645.59531	 105.00000	   1.70952	   0.75682	   0.03276	   0.75753	  -2.47858
1657646.42431	 105.00000	   1.35352	   0.75975	   0.03326	   0.76048	  -2.50651
1657647.46731	 105.00000	   1.07079	   0.76286	   0.03352	   0.76359	  -2.51613
1657648.78130	 105.00000	   0.84734	   0.76482	   0.03521	   0.76563	  -2.63550
1657650.43630	 105.00000	   0.67072	   0.76826	   0.03793	   0.76920	  -2.82641
1657652.52530	 105.00000	   0.53067	   0.77242	   0.04174	   0.77355	  -3.09306
1657655.16230	 105.00000	   0.41976	   0.77565	   0.04720	   0.77708	  -3.48256
1657658.49330	 105.00000	   0.33183	   0.77913	   0.05342	   0.78095	  -3.92253
1657662.69929	 105.00000	   0.26261	   0.78385	   0.05980	   0.78612	  -4.36234
1657668.00729	 105.00000	   0.20791	   0.79081	   0.06800	   0.79373	  -4.91478
1657674.71228	 105.00000	   0.16452	   0.79854	   0.07903	   0.80244	  -5.65178
1657683.18828	 105.00000	   0.13007	   0.80594	   0.09186	   0.81116	  -6.50262
1657693.87827	 105.00000	   0.10309	   0.81548	   0.10537	   0.82225	  -7.36231
1657707.39226	 105.00000	   0.08153	   0.82925	   0.12010	   0.83791	  -8.24085
1657724.49025	 105.00000	   0.06443	   0.84622	   0.14086	   0.85787	  -9.45080
1657746.07623	 105.00000	   0.05102	   0.86509	   0.16776	   0.88121	 -10.97457
1657773.31921	 105.00000	   0.04042	   0.88106	   0.19654	   0.90272	 -12.57521
1657807.81518	 105.00000	   0.03192	   0.90038	   0.22206	   0.92736	 -13.85423
1657851.36215	 105.00000	   0.02528	   0.92627	   0.24928	   0.95922	 -15.06277
1657906.42710	 105.00000	   0.01999	   0.96017	   0.28063	   1.00034	 -16.29191
1672970.46355	 106.00000	20004.45300	   0.36367	  -0.02488	   0.36452	   3.91306
1672970.60655	 106.00000	15829.12600	   0.36955	  -0.01116	   0.36972	   1.73011
1672970.74855	 106.00000	12516.70300	   0.37721	   0.00027	   0.37721	  -0.04076
1672970.89055	 106.00000	9909.44240	   0.38198	   0.00968	   0.38210	  -1.45193
1672971.05455	 106.00000	7835.48000	   0.39026	   0.01803	   0.39068	  -2.64553
1672971.25555	 106.00000	6217.24610	   0.39513	   0.02408	   0.39587	  -3.48703
1672971.49355	 106.00000	4905.29100	   0.40200	   0.02899	   0.40305	  -4.12451
1672971.73155	 106.00000	3881.27370	   0.40815	   0.03375	   0.40954	  -4.72767
1672971.97055	 106.00000	3070.98270	   0.41439	   0.03736	   0.41607	  -5.15233
1672972.20855	 106.00000	2430.77780	   0.42071	   0.04186	   0.42279	  -5.68157
1672972.44655	 106.00000	1923.15370	   0.42956	   0.04368	   0.43178	  -5.80639
1672972.68455	 106.00000	1522.43580	   0.43711	   0.04670	   0.43960	  -6.09850
1672972.92255	 106.00000	1203.84460	   0.44525	   0.04887	   0.44792	  -6.26388
1672973.16155	 106.00000	 952.86591	   0.45246	   0.05145	   0.45538	  -6.48791
1672973.39955	 106.00000	 754.27557	   0.46195	   0.05428	   0.46512	  -6.70147
1672973.63655	 106.00000	 596.71857	   0.46852	   0.05854	   0.47217	  -7.12218
1672973.87455	 106.00000	 471.96338	   0.47777	   0.06092	   0.48164	  -7.26706
1672974.11355	 106.00000	 373.20856	   0.48518	   0.06344	   0.48931	  -7.44979
1672974.35155	 106.00000	 295.47278	   0.49501	   0.06563	   0.49934	  -7.55265
1672974.59055	 106.00000	 233.87738	   0.50457	   0.07192	   0.50967	  -8.11257
1672974.82854	 106.00000	 185.05922	   0.51384	   0.07568	   0.51938	  -8.37879
1672975.06454	 106.00000	 146.35823	   0.52536	   0.08052	   0.53149	  -8.71426
1672975.30054	 106.00000	 115.77804	   0.53866	   0.08705	   0.54565	  -9.17950
1672975.53554	 106.00000	  91.67210	   0.55018	   0.09223	   0.55785	  -9.51642
1672975.78054	 106.00000	  72.51701	   0.56573	   0.09929	   0.57438	  -9.95486
1672976.00954	 106.00000	  57.36816	   0.58188	   0.10584	   0.59143	 -10.30865
1672976.24654	 106.00000	  45.36290	   0.60341	   0.11028	   0.61340	 -10.35719
1672976.47854	 106.00000	  35.93134	   0.62441	   0.10955	   0.63395	  -9.95099
1672976.72954	 106.00000	  28.40909	   0.64691	   0.11103	   0.65637	  -9.73861
1672976.94354	 106.00000	  22.48202	   0.66884	   0.10399	   0.67688	  -8.83757
1672977.20854	 106.00000	  17.79613	   0.68719	   0.09666	   0.69396	  -8.00665
1672977.46054	 106.00000	  14.06813	   0.70354	   0.08833	   0.70906	  -7.15639
1672977.67654	 106.00000	  11.14480	   0.71676	   0.07576	   0.72075	  -6.03363
1672977.94454	 106.00000	   8.81772	   0.72557	   0.06676	   0.72864	  -5.25727
1672978.12254	 106.00000	   6.97545	   0.73314	   0.05873	   0.73549	  -4.57969
1672978.34054	 106.00000	   5.51730	   0.73870	   0.05106	   0.74046	  -3.95443
1672978.60954	 106.00000	   4.36941	   0.74352	   0.04417	   0.74483	  -3.39936
1672978.94454	 106.00000	   3.45686	   0.74903	   0.04149	   0.75018	  -3.17061
1672979.36354	 106.00000	   2.73547	   0.75207	   0.03727	   0.75300	  -2.83669
1672979.88854	 106.00000	   2.16054	   0.75595	   0.03415	   0.75672	  -2.58663
1672980.54754	 106.00000	   1.70952	   0.75839	   0.03386	   0.75914	  -2.55608
1672981.37654	 106.00000	   1.35352	   0.76065	   0.03359	   0.76139	  -2.52863
1672982.41954	 106.00000	   1.07079	   0.76343	   0.03378	   0.76418	  -2.53362
1672983.73354	 106.00000	   0.84734	   0.76654	   0.03509	   0.76734	  -2.62119
1672985.38854	 106.00000	   0.67072	   0.76977	   0.03807	   0.77071	  -2.83107
1672987.47754	 106.00000	   0.53067	   0.77221	   0.04229	   0.77337	  -3.13457
1672990.11453	 106.00000	   0.41976	   0.77559	   0.04691	   0.77701	  -3.46108
1672993.44553	 106.00000	   0.33183	   0.77999	   0.05221	   0.78173	  -3.82975
1672997.65153	 106.00000	   0.26261	   0.78580	   0.05982	   0.78807	  -4.35334
1673002.95952	 106.00000	   0.20791	   0.79213	   0.06889	   0.79512	  -4.97015
1673009.66452	 106.00000	   0.16452	   0.79872	   0.07903	   0.80262	  -5.65087
1673018.14051	 106.00000	   0.13007	   0.80702	   0.09066	   0.81210	  -6.40958
1673028.83050	 106.00000	   0.10309	   0.81962	   0.10445	   0.82625	  -7.26252
1673042.34449	 106.00000	   0.08153	   0.83294	   0.12396	   0.84211	  -8.46501
1673059.44248	 106.00000	   0.06443	   0.84741	   0.14701	   0.86007	  -9.84171
1673081.02846	 106.00000	   0.05102	   0.85875	   0.17011	   0.87544	 -11.20492
1673108.27144	 106.00000	   0.04042	   0.87378	   0.19228	   0.89469	 -12.41061
1673142.76741	 106.00000	   0.03192	   0.89961	   0.21623	   0.92524	 -13.51544
1673186.31438	 106.00000	   0.02528	   0.92938	   0.24648	   0.96151	 -14.85372
1673241.38034	 106.00000	   0.01999	   0.96029	   0.27832	   0.99981	 -16.16302
1688298.58179	 107.00000	20004.45300	   0.36265	  -0.02586	   0.36357	   4.07826
1688298.72479	 107.00000	15829.12600	   0.36840	  -0.01103	   0.36856	   1.71484
1688298.86679	 107.00000	12516.70300	   0.37585	   0.00105	   0.37586	  -0.16004
1688299.00879	 107.00000	9909.44240	   0.38363	   0.01078	   0.38378	  -1.60994
1688299.17279	 107.00000	7835.48000	   0.38845	   0.01721	   0.38883	  -2.53742
1688299.37379	 107.00000	6217.24610	   0.39441	   0.02329	   0.39509	  -3.37903
1688299.61179	 107.00000	4905.29100	   0.40051	   0.02918	   0.40157	  -4.16659
1688299.84979	 107.00000	3881.27370	   0.40846	   0.03325	   0.40982	  -4.65328
1688300.08679	 107.00000	3070.98270	   0.41484	   0.03713	   0.41649	  -5.11443
1688300.32479	 107.00000	2430.77780	   0.42133	   0.04191	   0.42341	  -5.68068
1688300.56279	 107.00000	1923.15370	   0.42774	   0.04369	   0.42996	  -5.83269
1688300.80079	 107.00000	1522.43580	   0.43513	   0.04671	   0.43763	  -6.12745
1688301.03879	 107.00000	1203.84460	   0.44459	   0.04942	   0.44733	  -6.34282
1688301.27779	 107.00000	 952.86591	   0.45030	   0.05233	   0.45333	  -6.62826
1688301.51579	 107.00000	 754.27557	   0.45808	   0.05491	   0.46136	  -6.83586
1688301.75279	 107.00000	 596.71857	   0.46860	   0.05845	   0.47223	  -7.10983
1688301.99079	 107.00000	 471.96338	   0.47550	   0.06046	   0.47933	  -7.24580
1688302.22979	 107.00000	 373.20856	   0.48380	   0.06297	   0.48788	  -7.41560
1688302.46779	 107.00000	 295.47278	   0.49512	   0.06658	   0.49958	  -7.65920
1688302.70679	 107.00000	 233.87738	   0.50342	   0.07083	   0.50838	  -8.00915
1688302.94479	 107.00000	 185.05922	   0.51438	   0.07436	   0.51972	  -8.22605
1688303.18079	 107.00000	 146.35823	   0.52616	   0.07938	   0.53211	  -8.57907
1688303.41679	 107.00000	 115.77804	   0.53571	   0.08676	   0.54269	  -9.19903
1688303.65179	 107.00000	  91.67210	   0.54951	   0.09259	   0.55726	  -9.56443
1688303.89679	 107.00000	  72.51701	   0.56492	   0.09978	   0.57367	 -10.01684
1688304.12579	 107.00000	  57.36816	   0.58458	   0.10313	   0.59360	 -10.00496
1688304.36279	 107.00000	  45.36290	   0.60310	   0.10962	   0.61298	 -10.30125
1688304.59479	 107.00000	  35.93134	   0.62330	   0.11235	   0.63334	 -10.21746
1688304.84579	 107.00000	  28.40909	   0.64546	   0.10836	   0.65449	  -9.52962
1688305.05979	 107.00000	  22.48202	   0.66737	   0.10418	   0.67546	  -8.87280
1688305.32479	 107.00000	  17.79613	   0.68698	   0.09793	   0.69393	  -8.11260
1688305.57679	 107.00000	  14.06813	   0.70360	   0.08778	   0.70905	  -7.11108
1688305.79279	 107.00000	  11.14480	   0.71609	   0.07743	   0.72026	  -6.17175
1688306.06079	 107.00000	   8.81772	   0.72679	   0.06723	   0.72989	  -5.28520
1688306.23879	 107.00000	   6.97545	   0.73425	   0.05851	   0.73658	  -4.55600
1688306.45679	 107.00000	   5.51730	   0.73916	   0.05303	   0.74106	  -4.10390
1688306.72579	 107.00000	   4.36941	   0.74430	   0.04588	   0.74571	  -3.52761
1688307.06079	 107.00000	   3.45686	   0.74867	   0.04033	   0.74976	  -3.08364
1688307.47978	 107.00000	   2.73547	   0.75165	   0.03672	   0.75254	  -2.79714
1688308.00478	 107.00000	   2.16054	   0.75505	   0.03459	   0.75585	  -2.62277
1688308.66378	 107.00000	   1.70952	   0.75816	   0.03372	   0.75891	  -2.54670
1688309.49278	 107.00000	   1.35352	   0.76121	   0.03278	   0.76192	  -2.46587
1688310.53578	 107.00000	   1.07079	   0.76306	   0.03361	   0.76380	  -2.52229
1688311.84978	 107.00000	   0.84734	   0.76620	   0.03519	   0.76701	  -2.62955
1688313.50478	 107.00000	   0.67072	   0.76940	   0.03815	   0.77034	  -2.83847
1688315.59378	 107.00000	   0.53067	   0.77272	   0.04244	   0.77389	  -3.14382
1688318.23078	 107.00000	   0.41976	   0.77572	   0.04710	   0.77715	  -3.47443
1688321.56177	 107.00000	   0.33183	   0.77992	   0.05267	   0.78170	  -3.86313
1688325.76777	 107.00000	   0.26261	   0.78576	   0.05931	   0.78799	  -4.31684
1688331.07577	 107.00000	   0.20791	   0.79198	   0.06876	   0.79496	  -4.96234
1688337.78076	 107.00000	   0.16452	   0.79824	   0.07916	   0.80216	  -5.66315
1688346.25675	 107.00000	   0.13007	   0.80677	   0.09077	   0.81186	  -6.41933
1688356.94675	 107.00000	   0.10309	   0.81869	   0.10359	   0.82522	  -7.21142
1688370.46074	 107.00000	   0.08153	   0.83297	   0.12241	   0.84192	  -8.36025
1688387.55872	 107.00000	   0.06443	   0.84820	   0.14600	   0.86067	  -9.76647
1688409.14471	 107.00000	   0.05102	   0.86022	   0.17011	   0.87688	 -11.18604
1688436.38769	 107.00000	   0.04042	   0.87646	   0.19246	   0.89735	 -12.38479
1688470.88366	 107.00000	   0.03192	   0.89969	   0.21629	   0.92533	 -13.51783
1688514.43062	 107.00000	   0.02528	   0.92889	   0.24647	   0.96103	 -14.86005
1688569.49658	 107.00000	   0.01999	   0.96092	   0.27997	   1.00087	 -16.24395
1703629.52923	 108.00000	20004.45300	   0.36455	  -0.02591	   0.36547	   4.06602
1703629.67223	 108.00000	15829.12600	   0.37021	  -0.01140	   0.37039	   1.76399
1703629.81423	 108.00000	12516.70300	   0.37578	   0.00043	   0.37578	  -0.06501
1703629.95623	 108.00000	9909.44240	   0.38201	   0.01090	   0.38217	  -1.63368
1703630.12023	 108.00000	7835.48000	   0.38832	   0.01681	   0.38868	  -2.47837
1703630.32123	 108.00000	6217.24610	   0.39490	   0.02465	   0.39566	  -3.57118
1703630.55923	 108.00000	4905.29100	   0.40130	   0.02784	   0.40227	  -3.96847
1703630.79823	 108.00000	3881.27370	   0.40690	   0.03253	   0.40820	  -4.57032
1703631.03623	 108.00000	3070.98270	   0.41250	   0.03855	   0.41429	  -5.33877
1703631.27423	 108.00000	2430.77780	   0.42154	   0.04136	   0.42356	  -5.60317
1703631.51223	 108.00000	1923.15370	   0.42859	   0.04391	   0.43083	  -5.85002
1703631.75023	 108.00000	1522.43580	   0.43645	   0.04689	   0.43897	  -6.13173
1703631.98823	 108.00000	1203.84460	   0.44488	   0.04940	   0.44761	  -6.33624
1703632.22723	 108.00000	 952.86591	   0.45295	   0.05165	   0.45589	  -6.50554
1703632.46523	 108.00000	 754.27557	   0.46035	   0.05377	   0.46348	  -6.66249
1703632.70223	 108.00000	 596.71857	   0.46824	   0.05750	   0.47176	  -7.00070
1703632.94023	 108.00000	 471.96338	   0.47659	   0.06129	   0.48051	  -7.32810
1703633.17923	 108.00000	 373.20856	   0.48545	   0.06299	   0.48952	  -7.39266
1703633.41723	 108.00000	 295.47278	   0.49484	   0.06638	   0.49927	  -7.63988
1703633.65623	 108.00000	 233.87738	   0.50356	   0.07088	   0.50852	  -8.01196
1703633.89423	 108.00000	 185.05922	   0.51457	   0.07509	   0.52002	  -8.30214
1703634.13023	 108.00000	 146.35823	   0.52359	   0.07853	   0.52944	  -8.52989
1703634.36723	 108.00000	 115.77804	   0.53702	   0.08526	   0.54374	  -9.02108
1703634.60123	 108.00000	  91.67210	   0.55051	   0.09279	   0.55827	  -9.56737
1703634.84623	 108.00000	  72.51701	   0.56479	   0.09950	   0.57348	  -9.99167
1703635.07523	 108.00000	  57.36816	   0.58256	   0.10559	   0.59205	 -10.27310
1703635.31223	 108.00000	  45.36290	   0.60152	   0.10935	   0.61137	 -10.30316
1703635.54423	 108.00000	  35.93134	   0.62436	   0.11268	   0.63445	 -10.23056
1703635.79523	 108.00000	  28.40909	   0.64658	   0.11029	   0.65592	  -9.68039
1703636.00923	 108.00000	  22.48202	   0.66798	   0.10527	   0.67623	  -8.95613
1703636.27423	 108.00000	  17.79613	   0.68789	   0.09681	   0.69467	  -8.01094
1703636.52623	 108.00000	  14.06813	   0.70429	   0.08823	   0.70979	  -7.14018
1703636.74223	 108.00000	  11.14480	   0.71548	   0.07779	   0.71970	  -6.20508
1703637.01023	 108.00000	   8.81772	   0.72657	   0.06805	   0.72975	  -5.35094
1703637.18823	 108.00000	   6.97545	   0.73560	   0.05867	   0.73794	  -4.56013
1703637.40623	 108.00000	   5.51730	   0.74003	   0.05141	   0.74182	  -3.97427
1703637.67523	 108.00000	   4.36941	   0.74565	   0.04491	   0.74700	  -3.44636
1703638.01022	 108.00000	   3.45686	   0.74935	   0.04052	   0.75045	  -3.09495
1703638.42922	 108.00000	   2.73547	   0.75311	   0.03641	   0.75399	  -2.76761
1703638.95422	 108.00000	   2.16054	   0.75619	   0.03449	   0.75697	  -2.61182
1703639.61322	 108.00000	   1.70952	   0.75916	   0.03403	   0.75992	  -2.56626
1703640.44222	 108.00000	   1.35352	   0.76164	   0.03362	   0.76238	  -2.52718
1703641.48522	 108.00000	   1.07079	   0.76385	   0.03399	   0.76460	  -2.54767
1703642.79922	 108.00000	   0.84734	   0.76688	   0.03590	   0.76772	  -2.68018
1703644.45422	 108.00000	   0.67072	   0.76990	   0.03832	   0.77085	  -2.84934
1703646.54322	 108.00000	   0.53067	   0.77328	   0.04251	   0.77445	  -3.14677
1703649.18022	 108.00000	   0.41976	   0.77637	   0.04708	   0.77779	  -3.47000
1703652.51121	 108.00000	   0.33183	   0.78063	   0.05285	   0.78242	  -3.87329
1703656.71721	 108.00000	   0.26261	   0.78661	   0.05973	   0.78888	  -4.34223
1703662.02521	 108.00000	   0.20791	   0.79289	   0.06904	   0.79589	  -4.97620
1703668.73020	 108.00000	   0.16452	   0.79924	   0.07941	   0.80317	  -5.67403
1703677.20619	 108.00000	   0.13007	   0.80769	   0.09093	   0.81279	  -6.42346
1703687.89619	 108.00000	   0.10309	   0.81925	   0.10406	   0.82583	  -7.23876
1703701.41018	 108.00000	   0.08153	   0.83368	   0.12301	   0.84270	  -8.39348
1703718.50816	 108.00000	   0.06443	   0.84871	   0.14621	   0.86121	  -9.77450
1703740.09515	 108.00000	   0.05102	   0.86075	   0.17042	   0.87746	 -11.19915
1703767.33712	 108.00000	   0.04042	   0.87664	   0.19314	   0.89767	 -12.42479
1703801.83310	 108.00000	   0.03192	   0.90108	   0.21678	   0.92679	 -13.52680
1703845.38006	 108.00000	   0.02528	   0.93105	   0.24692	   0.96324	 -14.85317
1703900.44602	 108.00000	   0.01999	   0.96283	   0.28096	   1.00299	 -16.26776
1718947.51329	 109.00000	20004.45300	   0.36534	  -0.02410	   0.36613	   3.77492
1718947.65629	 109.00000	15829.12600	   0.37065	  -0.00931	   0.37077	   1.43932
1718947.79829	 109.00000	12516.70300	   0.37651	   0.00036	   0.37652	  -0.05440
1718947.94029	 109.00000	9909.44240	   0.38345	   0.01011	   0.38358	  -1.50977
1718948.10429	 109.00000	7835.48000	   0.38802	   0.01851	   0.38846	  -2.73133
1718948.30529	 109.00000	6217.24610	   0.39644	   0.02509	   0.39723	  -3.62194
1718948.54329	 109.00000	4905.29100	   0.40196	   0.02841	   0.40296	  -4.04250
1718948.78229	 109.00000	3881.27370	   0.40919	   0.03342	   0.41055	  -4.66944
1718949.02029	 109.00000	3070.98270	   0.41602	   0.03773	   0.41773	  -5.18160
1718949.25829	 109.00000	2430.77780	   0.42214	   0.04230	   0.42425	  -5.72158
1718949.49629	 109.00000	1923.15370	   0.42956	   0.04323	   0.43173	  -5.74610
1718949.73429	 109.00000	1522.43580	   0.43639	   0.04667	   0.43888	  -6.10426
1718949.97229	 109.00000	1203.84460	   0.44452	   0.04866	   0.44717	  -6.24698
1718950.21129	 109.00000	 952.86591	   0.45315	   0.05228	   0.45615	  -6.58072
1718950.44929	 109.00000	 754.27557	   0.46116	   0.05492	   0.46441	  -6.79177
1718950.68629	 109.00000	 596.71857	   0.46943	   0.05719	   0.47290	  -6.94665
1718950.92429	 109.00000	 471.96338	   0.47686	   0.06101	   0.48075	  -7.29046
1718951.16329	 109.00000	 373.20856	   0.48632	   0.06352	   0.49045	  -7.44091
1718951.40129	 109.00000	 295.47278	   0.49496	   0.06698	   0.49947	  -7.70700
1718951.64029	 109.00000	 233.87738	   0.50450	   0.07018	   0.50935	  -7.91917
1718951.87829	 109.00000	 185.05922	   0.51471	   0.07503	   0.52015	  -8.29428
1718952.11429	 109.00000	 146.35823	   0.52541	   0.08045	   0.53153	  -8.70523
1718952.35129	 109.00000	 115.77804	   0.53651	   0.08622	   0.54339	  -9.12944
1718952.58529	 109.00000	  91.67210	   0.54968	   0.09222	   0.55736	  -9.52430
1718952.83029	 109.00000	  72.51701	   0.56461	   0.09845	   0.57313	  -9.89119
1718953.05929	 109.00000	  57.36816	   0.58261	   0.10622	   0.59221	 -10.33259
1718953.29628	 109.00000	  45.36290	   0.60375	   0.11027	   0.61373	 -10.35092
1718953.52828	 109.00000	  35.93134	   0.62564	   0.11212	   0.63560	 -10.16005
1718953.77928	 109.00000	  28.40909	   0.64802	   0.11085	   0.65744	  -9.70725
1718953.99328	 109.00000	  22.48202	   0.66819	   0.10572	   0.67650	  -8.99083
1718954.25828	 109.00000	  17.79613	   0.68769	   0.09791	   0.69463	  -8.10320
1718954.51028	 109.00000	  14.06813	   0.70481	   0.08783	   0.71026	  -7.10296
1718954.72628	 109.00000	  11.14480	   0.71739	   0.07812	   0.72163	  -6.21476
1718954.99428	 109.00000	   8.81772	   0.72888	   0.06830	   0.73208	  -5.35356
1718955.17228	 109.00000	   6.97545	   0.73689	   0.05945	   0.73929	  -4.61252
1718955.39028	 109.00000	   5.51730	   0.74152	   0.05244	   0.74337	  -4.04510
1718955.65928	 109.00000	   4.36941	   0.74660	   0.04616	   0.74803	  -3.53823
1718955.99428	 109.00000	   3.45686	   0.75140	   0.04156	   0.75255	  -3.16600
1718956.41328	 109.00000	   2.73547	   0.75410	   0.03695	   0.75501	  -2.80505
1718956.93828	 109.00000	   2.16054	   0.75730	   0.03434	   0.75807	  -2.59669
1718957.59728	 109.00000	   1.70952	   0.76030	   0.03430	   0.76108	  -2.58286
1718958.42628	 109.00000	   1.35352	   0.76285	   0.03284	   0.76356	  -2.46530
1718959.46928	 109.00000	   1.07079	   0.76547	   0.03373	   0.76622	  -2.52311
1718960.78328	 109.00000	   0.84734	   0.76802	   0.03609	   0.76887	  -2.69008
1718962.43828	 109.00000	   0.67072	   0.77177	   0.03891	   0.77275	  -2.88595
1718964.52728	 109.00000	   0.53067	   0.77399	   0.04221	   0.77514	  -3.12182
1718967.16427	 109.00000	   0.41976	   0.77790	   0.04647	   0.77929	  -3.41844
1718970.49527	 109.00000	   0.33183	   0.78301	   0.05215	   0.78475	  -3.81069
1718974.70127	 109.00000	   0.26261	   0.78828	   0.05999	   0.79056	  -4.35200
1718980.00926	 109.00000	   0.20791	   0.79362	   0.06917	   0.79663	  -4.98102
1718986.71426	 109.00000	   0.16452	   0.80076	   0.07862	   0.80461	  -5.60767
1718995.19025	 109.00000	   0.13007	   0.81065	   0.09009	   0.81564	  -6.34133
1719005.88024	 109.00000	   0.10309	   0.82300	   0.10610	   0.82981	  -7.34561
1719019.39423	 109.00000	   0.08153	   0.83394	   0.12638	   0.84346	  -8.61754
1719036.49222	 109.00000	   0.06443	   0.84645	   0.14896	   0.85945	  -9.98074
1719058.07820	 109.00000	   0.05102	   0.85827	   0.16817	   0.87459	 -11.08611
1719085.32118	 109.00000	   0.04042	   0.87986	   0.18915	   0.89996	 -12.13271
1719119.81716	 109.00000	   0.03192	   0.90508	   0.21685	   0.93069	 -13.47360
