Repository: kbm2110/Battery_Diagnostics_Thesis

# Battery_Diagnostics_Thesis
 Data-driven battery diagnostics using EIS

**Author:** Bala Manikanta Yaswanth Kanagarla
**Institution:** Technische Hochschule Ingolstadt (THI)
**Supervisor:** Prof. Dr. H.-G. Schweiger

## Overview

This project implements a machine learning framework for 
non-invasive State of Health (SoH) estimation of lithium-ion 
batteries using Electrochemical Impedance Spectroscopy (EIS).

Eight physically interpretable features are extracted from 
impedance spectra and used to train six ML models under a 
strict cell-level train-test split. The stacking ensemble 
achieves R² = 0.9122 and RMSE = 0.0234 on completely unseen 
cells.

---

File: data/EIS/EIS_state_III_35C01.txt (part 14 of 39)
time/s	           cycle number	freq/Hz	           Re(Z)/Ohm	  -Im(Z)/Ohm	   |Z|/Ohm	   Phase(Z)/deg 10194.00151	   1.00000	20004.45300	   0.29797	  -0.02827	   0.29930	   5.42007
1667508.76117	 110.00000	20004.45300	   0.27937	  -0.02017	   0.28010	   4.12897
1667508.90417	 110.00000	15829.12600	   0.28754	  -0.00509	   0.28759	   1.01440
1667509.04617	 110.00000	12516.70300	   0.29453	   0.00647	   0.29460	  -1.25899
1667509.18817	 110.00000	9909.44240	   0.30391	   0.01623	   0.30435	  -3.05776
1667509.35217	 110.00000	7835.48000	   0.31019	   0.02461	   0.31116	  -4.53605
1667509.55317	 110.00000	6217.24610	   0.31904	   0.03222	   0.32067	  -5.76644
1667509.79117	 110.00000	4905.29100	   0.32563	   0.03755	   0.32779	  -6.57769
1667510.03017	 110.00000	3881.27370	   0.33440	   0.04305	   0.33716	  -7.33625
1667510.26817	 110.00000	3070.98270	   0.34265	   0.04743	   0.34591	  -7.88062
1667510.50617	 110.00000	2430.77780	   0.35059	   0.05033	   0.35418	  -8.16992
1667510.74417	 110.00000	1923.15370	   0.35950	   0.05635	   0.36389	  -8.90878
1667510.98217	 110.00000	1522.43580	   0.36841	   0.05911	   0.37312	  -9.11453
1667511.22017	 110.00000	1203.84460	   0.37770	   0.06322	   0.38296	  -9.50162
1667511.45917	 110.00000	 952.86591	   0.38792	   0.06634	   0.39355	  -9.70522
1667511.69717	 110.00000	 754.27557	   0.39580	   0.06890	   0.40175	  -9.87543
1667511.93417	 110.00000	 596.71857	   0.40665	   0.07326	   0.41319	 -10.21219
1667512.17217	 110.00000	 471.96338	   0.41774	   0.07646	   0.42468	 -10.37187
1667512.41117	 110.00000	 373.20856	   0.43098	   0.08142	   0.43861	 -10.69751
1667512.64917	 110.00000	 295.47278	   0.44130	   0.08522	   0.44945	 -10.92938
1667512.88817	 110.00000	 233.87738	   0.45184	   0.08955	   0.46063	 -11.21069
1667513.12617	 110.00000	 185.05922	   0.46670	   0.09489	   0.47624	 -11.49232
1667513.36217	 110.00000	 146.35823	   0.47946	   0.09990	   0.48976	 -11.76968
1667513.59817	 110.00000	 115.77804	   0.49244	   0.10536	   0.50358	 -12.07708
1667513.83317	 110.00000	  91.67210	   0.51042	   0.11333	   0.52285	 -12.51855
1667514.07817	 110.00000	  72.51701	   0.52615	   0.12143	   0.53998	 -12.99534
1667514.30717	 110.00000	  57.36816	   0.54614	   0.12818	   0.56098	 -13.20857
1667514.54417	 110.00000	  45.36290	   0.57052	   0.13642	   0.58660	 -13.44796
1667514.77617	 110.00000	  35.93134	   0.59527	   0.14152	   0.61186	 -13.37339
1667515.02717	 110.00000	  28.40909	   0.62296	   0.14346	   0.63926	 -12.96835
1667515.24117	 110.00000	  22.48202	   0.65010	   0.14225	   0.66548	 -12.34268
1667515.50617	 110.00000	  17.79613	   0.67720	   0.13598	   0.69072	 -11.35376
1667515.75817	 110.00000	  14.06813	   0.70185	   0.12654	   0.71316	 -10.22010
1667515.97417	 110.00000	  11.14480	   0.72273	   0.11371	   0.73162	  -8.94088
1667516.24217	 110.00000	   8.81772	   0.74421	   0.10331	   0.75135	  -7.90301
1667516.42017	 110.00000	   6.97545	   0.75509	   0.09154	   0.76062	  -6.91260
1667516.63817	 110.00000	   5.51730	   0.76366	   0.07653	   0.76749	  -5.72246
1667516.90717	 110.00000	   4.36941	   0.77489	   0.06666	   0.77776	  -4.91710
1667517.24217	 110.00000	   3.45686	   0.78426	   0.06082	   0.78661	  -4.43464
1667517.66117	 110.00000	   2.73547	   0.79051	   0.05970	   0.79276	  -4.31916
1667518.18616	 110.00000	   2.16054	   0.79113	   0.05844	   0.79328	  -4.22461
1667518.84516	 110.00000	   1.70952	   0.79004	   0.05323	   0.79183	  -3.85490
1667519.67416	 110.00000	   1.35352	   0.79204	   0.04618	   0.79339	  -3.33702
1667520.71716	 110.00000	   1.07079	   0.79808	   0.03877	   0.79902	  -2.78135
1667522.03116	 110.00000	   0.84734	   0.81064	   0.03362	   0.81133	  -2.37503
1667523.68616	 110.00000	   0.67072	   0.82663	   0.03734	   0.82747	  -2.58606
1667525.77516	 110.00000	   0.53067	   0.84237	   0.05163	   0.84395	  -3.50704
1667528.41216	 110.00000	   0.41976	   0.84866	   0.07640	   0.85209	  -5.14420
1667531.74315	 110.00000	   0.33183	   0.83875	   0.10152	   0.84487	  -6.90146
1667535.94915	 110.00000	   0.26261	   0.81628	   0.11543	   0.82440	  -8.04897
1667541.25715	 110.00000	   0.20791	   0.79091	   0.10934	   0.79843	  -7.87124
1667547.96214	 110.00000	   0.16452	   0.77881	   0.08032	   0.78294	  -5.88833
1667556.43814	 110.00000	   0.13007	   0.79763	   0.03970	   0.79862	  -2.84915
1667567.12813	 110.00000	   0.10309	   0.85752	   0.00564	   0.85754	  -0.37703
1667580.64212	 110.00000	   0.08153	   0.96276	   0.01211	   0.96284	  -0.72054
1667597.74010	 110.00000	   0.06443	   1.07724	   0.07810	   1.08007	  -4.14673
1667619.32609	 110.00000	   0.05102	   1.17341	   0.24424	   1.19856	 -11.75785
1667646.56907	 110.00000	   0.04042	   1.15546	   0.47417	   1.24897	 -22.31183
1667681.06504	 110.00000	   0.03192	   0.98813	   0.68086	   1.19999	 -34.56852
1667724.61200	 110.00000	   0.02528	   0.68494	   0.74965	   1.01544	 -47.58281
1667779.67796	 110.00000	   0.01999	   0.34319	   0.55550	   0.65296	 -58.29215
1682071.46772	 111.00000	20004.45300	   0.28160	  -0.01966	   0.28228	   3.99358
1682071.61072	 111.00000	15829.12600	   0.28927	  -0.00382	   0.28929	   0.75632
1682071.75272	 111.00000	12516.70300	   0.29631	   0.00647	   0.29638	  -1.25132
1682071.89472	 111.00000	9909.44240	   0.30341	   0.01681	   0.30387	  -3.17088
1682072.05872	 111.00000	7835.48000	   0.31151	   0.02467	   0.31249	  -4.52723
1682072.25972	 111.00000	6217.24610	   0.31757	   0.03158	   0.31914	  -5.67841
1682072.49772	 111.00000	4905.29100	   0.32596	   0.03849	   0.32822	  -6.73438
1682072.73572	 111.00000	3881.27370	   0.33348	   0.04137	   0.33604	  -7.07192
1682072.97472	 111.00000	3070.98270	   0.34175	   0.04787	   0.34508	  -7.97422
1682073.21272	 111.00000	2430.77780	   0.35087	   0.05028	   0.35445	  -8.15436
1682073.45072	 111.00000	1923.15370	   0.35948	   0.05583	   0.36379	  -8.82734
1682073.68872	 111.00000	1522.43580	   0.36780	   0.05829	   0.37239	  -9.00533
1682073.92672	 111.00000	1203.84460	   0.37710	   0.06248	   0.38224	  -9.40751
1682074.16572	 111.00000	 952.86591	   0.38692	   0.06515	   0.39236	  -9.55867
1682074.40372	 111.00000	 754.27557	   0.39625	   0.06910	   0.40223	  -9.89238
1682074.64072	 111.00000	 596.71857	   0.40735	   0.07308	   0.41385	 -10.17086
1682074.87872	 111.00000	 471.96338	   0.41852	   0.07700	   0.42554	 -10.42490
1682075.11772	 111.00000	 373.20856	   0.42883	   0.08212	   0.43663	 -10.84109
1682075.35572	 111.00000	 295.47278	   0.44194	   0.08603	   0.45024	 -11.01511
1682075.59472	 111.00000	 233.87738	   0.45410	   0.08968	   0.46287	 -11.17172
1682075.83272	 111.00000	 185.05922	   0.46627	   0.09482	   0.47581	 -11.49527
1682076.06872	 111.00000	 146.35823	   0.48032	   0.10033	   0.49068	 -11.79802
1682076.30472	 111.00000	 115.77804	   0.49531	   0.10691	   0.50672	 -12.18057
1682076.53972	 111.00000	  91.67210	   0.50984	   0.11291	   0.52219	 -12.48684
1682076.78472	 111.00000	  72.51701	   0.52624	   0.12074	   0.53991	 -12.92182
1682077.01372	 111.00000	  57.36816	   0.54711	   0.12969	   0.56228	 -13.33582
1682077.25072	 111.00000	  45.36290	   0.56955	   0.13702	   0.58580	 -13.52683
1682077.48272	 111.00000	  35.93134	   0.59460	   0.14235	   0.61140	 -13.46398
1682077.73372	 111.00000	  28.40909	   0.62281	   0.14542	   0.63956	 -13.14283
1682077.94772	 111.00000	  22.48202	   0.64965	   0.14261	   0.66512	 -12.38075
1682078.21272	 111.00000	  17.79613	   0.67943	   0.13778	   0.69326	 -11.46349
1682078.46472	 111.00000	  14.06813	   0.70468	   0.12667	   0.71597	 -10.19027
1682078.68072	 111.00000	  11.14480	   0.72477	   0.11568	   0.73394	  -9.06818
1682078.94872	 111.00000	   8.81772	   0.74406	   0.10195	   0.75101	  -7.80181
1682079.12672	 111.00000	   6.97545	   0.75992	   0.09056	   0.76530	  -6.79616
1682079.34472	 111.00000	   5.51730	   0.76649	   0.08206	   0.77088	  -6.11098
1682079.61372	 111.00000	   4.36941	   0.77322	   0.07083	   0.77646	  -5.23425
1682079.94871	 111.00000	   3.45686	   0.78147	   0.05990	   0.78376	  -4.38295
1682080.36771	 111.00000	   2.73547	   0.79046	   0.05254	   0.79221	  -3.80265
1682080.89271	 111.00000	   2.16054	   0.79887	   0.05108	   0.80050	  -3.65869
1682081.55171	 111.00000	   1.70952	   0.80405	   0.05495	   0.80592	  -3.90939
1682082.38071	 111.00000	   1.35352	   0.80299	   0.05789	   0.80507	  -4.12369
1682083.42371	 111.00000	   1.07079	   0.79893	   0.05583	   0.80088	  -3.99711
1682084.73771	 111.00000	   0.84734	   0.79660	   0.04987	   0.79816	  -3.58239
1682086.39271	 111.00000	   0.67072	   0.80025	   0.04285	   0.80140	  -3.06520
1682088.48171	 111.00000	   0.53067	   0.81220	   0.03288	   0.81286	  -2.31824
1682091.11871	 111.00000	   0.41976	   0.83543	   0.03141	   0.83602	  -2.15316
1682094.44970	 111.00000	   0.33183	   0.86366	   0.04656	   0.86492	  -3.08551
1682098.65570	 111.00000	   0.26261	   0.88464	   0.08083	   0.88832	  -5.22038
1682103.96370	 111.00000	   0.20791	   0.88475	   0.12752	   0.89389	  -8.20187
1682110.66869	 111.00000	   0.16452	   0.85716	   0.16951	   0.87376	 -11.18632
1682119.14468	 111.00000	   0.13007	   0.80765	   0.18624	   0.82885	 -12.98483
1682129.83468	 111.00000	   0.10309	   0.75814	   0.16058	   0.77496	 -11.95864
1682143.34867	 111.00000	   0.08153	   0.74259	   0.09591	   0.74876	  -7.35957
1682160.44665	 111.00000	   0.06443	   0.77914	   0.01990	   0.77940	  -1.46326
1682182.03264	 111.00000	   0.05102	   0.91187	  -0.05774	   0.91370	   3.62298
1682209.27561	 111.00000	   0.04042	   1.13514	  -0.04757	   1.13614	   2.39981
1682243.77159	 111.00000	   0.03192	   1.39012	   0.12420	   1.39566	  -5.10542
1682287.31855	 111.00000	   0.02528	   1.55475	   0.48900	   1.62984	 -17.45942
1682342.38351	 111.00000	   0.01999	   1.46713	   0.97411	   1.76106	 -33.58239
1696624.84268	 112.00000	20004.45300	   0.27989	  -0.02073	   0.28065	   4.23509
1696624.98568	 112.00000	15829.12600	   0.28906	  -0.00394	   0.28909	   0.78148
1696625.12768	 112.00000	12516.70300	   0.29785	   0.00815	   0.29796	  -1.56689
1696625.26968	 112.00000	9909.44240	   0.30415	   0.01865	   0.30472	  -3.50862
1696625.43368	 112.00000	7835.48000	   0.31093	   0.02580	   0.31200	  -4.74355
1696625.63468	 112.00000	6217.24610	   0.31863	   0.03312	   0.32034	  -5.93418
1696625.87268	 112.00000	4905.29100	   0.32664	   0.03967	   0.32904	  -6.92487
1696626.11168	 112.00000	3881.27370	   0.33533	   0.04287	   0.33806	  -7.28568
1696626.34968	 112.00000	3070.98270	   0.34409	   0.04722	   0.34732	  -7.81358
1696626.58768	 112.00000	2430.77780	   0.35073	   0.05202	   0.35457	  -8.43610
1696626.82568	 112.00000	1923.15370	   0.35838	   0.05494	   0.36257	  -8.71605
1696627.06368	 112.00000	1522.43580	   0.36877	   0.05871	   0.37341	  -9.04630
1696627.30168	 112.00000	1203.84460	   0.37726	   0.06282	   0.38245	  -9.45472
1696627.54068	 112.00000	 952.86591	   0.38783	   0.06593	   0.39340	  -9.64823
1696627.77868	 112.00000	 754.27557	   0.39735	   0.07004	   0.40348	  -9.99716
1696628.01568	 112.00000	 596.71857	   0.40896	   0.07309	   0.41544	 -10.13365
1696628.25368	 112.00000	 471.96338	   0.41897	   0.07655	   0.42591	 -10.35491
1696628.49268	 112.00000	 373.20856	   0.42991	   0.08251	   0.43775	 -10.86478
1696628.73068	 112.00000	 295.47278	   0.44230	   0.08694	   0.45076	 -11.12052
1696628.96968	 112.00000	 233.87738	   0.45499	   0.09038	   0.46388	 -11.23516
1696629.20768	 112.00000	 185.05922	   0.46737	   0.09547	   0.47703	 -11.54456
1696629.44368	 112.00000	 146.35823	   0.48084	   0.09954	   0.49103	 -11.69564
1696629.68068	 112.00000	 115.77804	   0.49356	   0.10578	   0.50477	 -12.09706
1696629.91468	 112.00000	  91.67210	   0.51014	   0.11338	   0.52259	 -12.53055
1696630.15968	 112.00000	  72.51701	   0.52796	   0.12142	   0.54174	 -12.95190
1696630.38868	 112.00000	  57.36816	   0.54880	   0.12889	   0.56373	 -13.21732
1696630.62568	 112.00000	  45.36290	   0.57046	   0.13660	   0.58659	 -13.46661
1696630.85768	 112.00000	  35.93134	   0.59463	   0.14126	   0.61118	 -13.36356
1696631.10868	 112.00000	  28.40909	   0.62256	   0.14450	   0.63911	 -13.06768
1696631.32268	 112.00000	  22.48202	   0.65239	   0.14208	   0.66768	 -12.28615
1696631.58768	 112.00000	  17.79613	   0.67831	   0.13796	   0.69220	 -11.49671
1696631.83968	 112.00000	  14.06813	   0.70744	   0.12996	   0.71927	 -10.40931
1696632.05568	 112.00000	  11.14480	   0.72517	   0.11616	   0.73442	  -9.10067
1696632.32368	 112.00000	   8.81772	   0.74683	   0.10318	   0.75392	  -7.86595
1696632.50168	 112.00000	   6.97545	   0.75784	   0.09261	   0.76348	  -6.96690
1696632.71968	 112.00000	   5.51730	   0.76657	   0.08000	   0.77073	  -5.95818
1696632.98868	 112.00000	   4.36941	   0.77593	   0.06888	   0.77898	  -5.07308
1696633.32368	 112.00000	   3.45686	   0.78588	   0.05904	   0.78810	  -4.29664
1696633.74268	 112.00000	   2.73547	   0.79470	   0.05771	   0.79680	  -4.15355
1696634.26768	 112.00000	   2.16054	   0.79707	   0.05818	   0.79919	  -4.17442
1696634.92668	 112.00000	   1.70952	   0.79606	   0.05633	   0.79805	  -4.04780
1696635.75568	 112.00000	   1.35352	   0.79462	   0.05099	   0.79625	  -3.67123
1696636.79867	 112.00000	   1.07079	   0.79752	   0.04344	   0.79870	  -3.11752
1696638.11267	 112.00000	   0.84734	   0.80676	   0.03613	   0.80757	  -2.56438
1696639.76767	 112.00000	   0.67072	   0.81970	   0.03324	   0.82038	  -2.32198
1696641.85667	 112.00000	   0.53067	   0.84026	   0.04015	   0.84121	  -2.73574
1696644.49367	 112.00000	   0.41976	   0.85651	   0.06091	   0.85867	  -4.06756
1696647.82467	 112.00000	   0.33183	   0.85958	   0.09154	   0.86444	  -6.07905
1696652.03066	 112.00000	   0.26261	   0.84404	   0.12041	   0.85259	  -8.11929
1696657.33866	 112.00000	   0.20791	   0.81393	   0.13239	   0.82462	  -9.23846
1696664.04265	 112.00000	   0.16452	   0.78471	   0.11897	   0.79368	  -8.62110
1696672.51865	 112.00000	   0.13007	   0.77459	   0.07973	   0.77869	  -5.87717
1696683.20864	 112.00000	   0.10309	   0.80313	   0.02830	   0.80363	  -2.01798
1696696.72263	 112.00000	   0.08153	   0.88862	  -0.00876	   0.88866	   0.56488
1696713.82062	 112.00000	   0.06443	   1.00789	   0.00205	   1.00789	  -0.11661
1696735.40760	 112.00000	   0.05102	   1.16577	   0.10605	   1.17059	  -5.19789
1696762.64958	 112.00000	   0.04042	   1.26300	   0.32433	   1.30398	 -14.40195
1696797.14555	 112.00000	   0.03192	   1.21868	   0.61312	   1.36422	 -26.70708
1696840.69252	 112.00000	   0.02528	   0.98036	   0.85872	   1.30327	 -41.21566
1696895.75847	 112.00000	   0.01999	   0.56887	   0.90248	   1.06681	 -57.77496
1711172.39945	 113.00000	20004.45300	   0.28097	  -0.01844	   0.28157	   3.75559
1711172.54245	 113.00000	15829.12600	   0.28770	  -0.00580	   0.28775	   1.15430
1711172.68445	 113.00000	12516.70300	   0.29509	   0.00711	   0.29517	  -1.37983
1711172.82645	 113.00000	9909.44240	   0.30343	   0.01710	   0.30391	  -3.22591
1711172.99045	 113.00000	7835.48000	   0.31236	   0.02536	   0.31338	  -4.64180
1711173.19145	 113.00000	6217.24610	   0.31977	   0.03161	   0.32133	  -5.64461
1711173.42945	 113.00000	4905.29100	   0.32689	   0.03794	   0.32909	  -6.62101
1711173.66845	 113.00000	3881.27370	   0.33544	   0.04430	   0.33835	  -7.52302
1711173.90645	 113.00000	3070.98270	   0.34307	   0.04603	   0.34614	  -7.64115
1711174.14445	 113.00000	2430.77780	   0.35041	   0.05220	   0.35428	  -8.47307
1711174.38245	 113.00000	1923.15370	   0.35950	   0.05482	   0.36366	  -8.66972
1711174.62045	 113.00000	1522.43580	   0.36913	   0.05700	   0.37351	  -8.77779
1711174.85845	 113.00000	1203.84460	   0.37659	   0.06155	   0.38159	  -9.28255
1711175.09745	 113.00000	 952.86591	   0.38826	   0.06679	   0.39396	  -9.76030
1711175.33545	 113.00000	 754.27557	   0.39658	   0.06946	   0.40262	  -9.93424
1711175.57245	 113.00000	 596.71857	   0.40721	   0.07233	   0.41358	 -10.07237
1711175.81045	 113.00000	 471.96338	   0.41877	   0.07596	   0.42560	 -10.28055
1711176.04945	 113.00000	 373.20856	   0.42949	   0.08000	   0.43688	 -10.55201
1711176.28745	 113.00000	 295.47278	   0.44276	   0.08593	   0.45102	 -10.98327
1711176.52645	 113.00000	 233.87738	   0.45354	   0.08916	   0.46222	 -11.12223
1711176.76445	 113.00000	 185.05922	   0.46605	   0.09475	   0.47558	 -11.49147
1711177.00045	 113.00000	 146.35823	   0.48040	   0.09888	   0.49047	 -11.63065
1711177.23645	 113.00000	 115.77804	   0.49629	   0.10661	   0.50761	 -12.12382
1711177.47145	 113.00000	  91.67210	   0.51042	   0.11167	   0.52249	 -12.34032
1711177.71645	 113.00000	  72.51701	   0.52765	   0.12258	   0.54170	 -13.07909
1711177.94545	 113.00000	  57.36816	   0.54769	   0.12859	   0.56258	 -13.21295
1711178.18245	 113.00000	  45.36290	   0.56849	   0.13699	   0.58476	 -13.54813
1711178.41445	 113.00000	  35.93134	   0.59599	   0.14193	   0.61266	 -13.39543
1711178.66545	 113.00000	  28.40909	   0.62326	   0.14437	   0.63976	 -13.04203
1711178.87945	 113.00000	  22.48202	   0.64978	   0.14373	   0.66548	 -12.47266
1711179.14445	 113.00000	  17.79613	   0.68007	   0.13671	   0.69367	 -11.36601
1711179.39645	 113.00000	  14.06813	   0.70438	   0.12836	   0.71598	 -10.32744
1711179.61245	 113.00000	  11.14480	   0.72600	   0.11502	   0.73505	  -9.00244
1711179.88045	 113.00000	   8.81772	   0.74422	   0.10521	   0.75162	  -8.04643
1711180.05845	 113.00000	   6.97545	   0.75565	   0.09063	   0.76107	  -6.83931
1711180.27645	 113.00000	   5.51730	   0.76716	   0.07753	   0.77106	  -5.77099
1711180.54545	 113.00000	   4.36941	   0.78010	   0.06829	   0.78308	  -5.00320
1711180.88045	 113.00000	   3.45686	   0.78675	   0.06637	   0.78955	  -4.82217
1711181.29945	 113.00000	   2.73547	   0.78816	   0.06164	   0.79057	  -4.47149
1711181.82445	 113.00000	   2.16054	   0.78888	   0.05465	   0.79077	  -3.96263
1711182.48345	 113.00000	   1.70952	   0.79288	   0.04758	   0.79431	  -3.43393
1711183.31245	 113.00000	   1.35352	   0.79932	   0.04083	   0.80037	  -2.92434
1711184.35545	 113.00000	   1.07079	   0.81102	   0.03746	   0.81188	  -2.64443
1711185.66944	 113.00000	   0.84734	   0.82532	   0.04129	   0.82635	  -2.86400
1711187.32444	 113.00000	   0.67072	   0.83542	   0.05276	   0.83708	  -3.61387
1711189.41344	 113.00000	   0.53067	   0.83703	   0.07148	   0.84007	  -4.88114
1711192.05044	 113.00000	   0.41976	   0.82731	   0.08879	   0.83206	  -6.12550
1711195.38144	 113.00000	   0.33183	   0.80910	   0.09370	   0.81450	  -6.60601
1711199.58743	 113.00000	   0.26261	   0.79445	   0.08270	   0.79874	  -5.94267
1711204.89543	 113.00000	   0.20791	   0.79447	   0.05722	   0.79652	  -4.11970
1711211.60042	 113.00000	   0.16452	   0.82076	   0.02822	   0.82124	  -1.96935
1711220.07642	 113.00000	   0.13007	   0.88082	   0.01555	   0.88096	  -1.01141
1711230.76641	 113.00000	   0.10309	   0.96212	   0.04309	   0.96308	  -2.56422
1711244.28040	 113.00000	   0.08153	   1.04109	   0.12974	   1.04915	  -7.10372
1711261.37839	 113.00000	   0.06443	   1.07875	   0.25868	   1.10933	 -13.48451
1711282.96537	 113.00000	   0.05102	   1.02389	   0.42396	   1.10819	 -22.49296
1711310.20735	 113.00000	   0.04042	   0.86697	   0.53369	   1.01807	 -31.61547
1711344.70332	 113.00000	   0.03192	   0.64248	   0.50767	   0.81884	 -38.31501
1711388.25029	 113.00000	   0.02528	   0.45882	   0.28943	   0.54248	 -32.24380
1711443.31625	 113.00000	   0.01999	   0.46195	  -0.11390	   0.47578	  13.85137
1725709.26004	 114.00000	20004.45300	   0.28170	  -0.01886	   0.28233	   3.83008
1725709.40304	 114.00000	15829.12600	   0.28885	  -0.00527	   0.28890	   1.04618
1725709.54504	 114.00000	12516.70300	   0.29601	   0.00785	   0.29611	  -1.51896
1725709.68704	 114.00000	9909.44240	   0.30284	   0.01845	   0.30340	  -3.48616
1725709.85104	 114.00000	7835.48000	   0.31254	   0.02526	   0.31356	  -4.62053
1725710.05204	 114.00000	6217.24610	   0.31898	   0.03173	   0.32055	  -5.68054
1725710.29004	 114.00000	4905.29100	   0.32611	   0.03803	   0.32832	  -6.65234
1725710.52904	 114.00000	3881.27370	   0.33478	   0.04274	   0.33750	  -7.27590
1725710.76704	 114.00000	3070.98270	   0.34313	   0.04798	   0.34647	  -7.96085
1725711.00504	 114.00000	2430.77780	   0.35112	   0.05164	   0.35490	  -8.36675
1725711.24304	 114.00000	1923.15370	   0.35903	   0.05443	   0.36313	  -8.62047
1725711.48104	 114.00000	1522.43580	   0.37018	   0.05876	   0.37481	  -9.01899
1725711.71904	 114.00000	1203.84460	   0.37792	   0.06158	   0.38291	  -9.25436
1725711.95804	 114.00000	 952.86591	   0.38804	   0.06657	   0.39371	  -9.73449
1725712.19604	 114.00000	 754.27557	   0.39710	   0.06915	   0.40308	  -9.87821
1725712.43304	 114.00000	 596.71857	   0.40641	   0.07349	   0.41300	 -10.25054
1725712.67104	 114.00000	 471.96338	   0.41938	   0.07709	   0.42641	 -10.41572
1725712.91004	 114.00000	 373.20856	   0.43014	   0.08109	   0.43772	 -10.67549
1725713.14804	 114.00000	 295.47278	   0.44102	   0.08457	   0.44906	 -10.85494
1725713.38704	 114.00000	 233.87738	   0.45375	   0.09003	   0.46260	 -11.22256
1725713.62504	 114.00000	 185.05922	   0.46864	   0.09340	   0.47785	 -11.27175
1725713.86104	 114.00000	 146.35823	   0.48021	   0.09920	   0.49035	 -11.67187
1725714.09804	 114.00000	 115.77804	   0.49450	   0.10613	   0.50576	 -12.11268
1725714.33203	 114.00000	  91.67210	   0.51091	   0.11234	   0.52312	 -12.40073
1725714.57703	 114.00000	  72.51701	   0.52642	   0.12059	   0.54006	 -12.90210
1725714.80603	 114.00000	  57.36816	   0.54653	   0.12880	   0.56150	 -13.26109
1725715.04303	 114.00000	  45.36290	   0.56948	   0.13690	   0.58570	 -13.51743
1725715.27503	 114.00000	  35.93134	   0.59475	   0.14296	   0.61169	 -13.51547
1725715.52603	 114.00000	  28.40909	   0.62332	   0.14407	   0.63975	 -13.01418
1725715.74003	 114.00000	  22.48202	   0.65176	   0.14297	   0.66726	 -12.37227
1725716.00503	 114.00000	  17.79613	   0.67755	   0.13799	   0.69146	 -11.51136
1725716.25703	 114.00000	  14.06813	   0.70603	   0.12986	   0.71788	 -10.42150
1725716.47303	 114.00000	  11.14480	   0.72590	   0.11544	   0.73502	  -9.03622
1725716.74103	 114.00000	   8.81772	   0.74559	   0.10384	   0.75279	  -7.92898
1725716.91903	 114.00000	   6.97545	   0.75935	   0.09346	   0.76508	  -7.01673
1725717.13703	 114.00000	   5.51730	   0.76667	   0.08118	   0.77095	  -6.04470
1725717.40603	 114.00000	   4.36941	   0.77613	   0.06922	   0.77921	  -5.09642
1725717.74103	 114.00000	   3.45686	   0.78703	   0.05904	   0.78924	  -4.29006
1725718.16003	 114.00000	   2.73547	   0.79501	   0.05871	   0.79717	  -4.22345
1725718.68503	 114.00000	   2.16054	   0.79874	   0.05830	   0.80086	  -4.17432
1725719.34403	 114.00000	   1.70952	   0.79694	   0.05684	   0.79896	  -4.07978
1725720.17303	 114.00000	   1.35352	   0.79683	   0.05151	   0.79849	  -3.69861
1725721.21603	 114.00000	   1.07079	   0.79809	   0.04434	   0.79932	  -3.17985
1725722.53003	 114.00000	   0.84734	   0.80723	   0.03621	   0.80804	  -2.56820
1725724.18503	 114.00000	   0.67072	   0.82037	   0.03274	   0.82102	  -2.28510
1725726.27403	 114.00000	   0.53067	   0.84045	   0.03932	   0.84137	  -2.67843
1725728.91102	 114.00000	   0.41976	   0.85772	   0.05940	   0.85977	  -3.96172
1725732.24202	 114.00000	   0.33183	   0.86222	   0.09001	   0.86691	  -5.95968
1725736.44802	 114.00000	   0.26261	   0.84790	   0.12014	   0.85637	  -8.06475
1725741.75601	 114.00000	   0.20791	   0.81841	   0.13399	   0.82930	  -9.29814
1725748.46101	 114.00000	   0.16452	   0.78656	   0.12255	   0.79605	  -8.85593
1725756.93700	 114.00000	   0.13007	   0.77409	   0.08467	   0.77871	  -6.24188
1725767.62699	 114.00000	   0.10309	   0.79927	   0.03175	   0.79990	  -2.27504
1725781.14098	 114.00000	   0.08153	   0.88143	  -0.00821	   0.88147	   0.53369
1725798.23897	 114.00000	   0.06443	   1.00005	  -0.00237	   1.00005	   0.13599
1725819.82495	 114.00000	   0.05102	   1.16209	   0.09731	   1.16616	  -4.78652
1725847.06793	 114.00000	   0.04042	   1.26875	   0.31211	   1.30658	 -13.82013
1725881.56391	 114.00000	   0.03192	   1.23401	   0.60458	   1.37415	 -26.10157
1725925.11087	 114.00000	   0.02528	   1.00379	   0.86125	   1.32263	 -40.62952
1725980.17683	 114.00000	   0.01999	   0.59299	   0.92350	   1.09749	 -57.29496
1740231.75424	 115.00000	20004.45300	   0.28223	  -0.01939	   0.28290	   3.92965
1740231.89724	 115.00000	15829.12600	   0.28871	  -0.00256	   0.28872	   0.50763
1740232.03924	 115.00000	12516.70300	   0.29651	   0.00756	   0.29661	  -1.46073
1740232.18124	 115.00000	9909.44240	   0.30435	   0.01750	   0.30485	  -3.29155
1740232.34524	 115.00000	7835.48000	   0.31153	   0.02590	   0.31261	  -4.75160
1740232.54624	 115.00000	6217.24610	   0.31888	   0.03210	   0.32049	  -5.74854
1740232.78424	 115.00000	4905.29100	   0.32606	   0.03786	   0.32825	  -6.62356
1740233.02324	 115.00000	3881.27370	   0.33469	   0.04258	   0.33739	  -7.25092
1740233.26124	 115.00000	3070.98270	   0.34454	   0.04741	   0.34779	  -7.83483
1740233.49924	 115.00000	2430.77780	   0.35120	   0.05057	   0.35482	  -8.19394
1740233.73724	 115.00000	1923.15370	   0.36108	   0.05564	   0.36534	  -8.75962
1740233.97524	 115.00000	1522.43580	   0.36875	   0.05843	   0.37335	  -9.00379
1740234.21324	 115.00000	1203.84460	   0.37857	   0.06230	   0.38367	  -9.34466
1740234.45224	 115.00000	 952.86591	   0.38732	   0.06735	   0.39314	  -9.86400
1740234.69024	 115.00000	 754.27557	   0.39816	   0.06864	   0.40403	  -9.78149
1740234.92724	 115.00000	 596.71857	   0.40788	   0.07267	   0.41431	 -10.10266
1740235.16524	 115.00000	 471.96338	   0.41949	   0.07605	   0.42633	 -10.27573
1740235.40424	 115.00000	 373.20856	   0.42961	   0.08186	   0.43734	 -10.78794
1740235.64224	 115.00000	 295.47278	   0.44227	   0.08511	   0.45039	 -10.89302
1740235.88124	 115.00000	 233.87738	   0.45411	   0.08906	   0.46276	 -11.09595
1740236.11924	 115.00000	 185.05922	   0.46609	   0.09490	   0.47566	 -11.50911
1740236.35524	 115.00000	 146.35823	   0.48010	   0.10086	   0.49058	 -11.86375
1740236.59124	 115.00000	 115.77804	   0.49424	   0.10620	   0.50552	 -12.12743
1740236.82624	 115.00000	  91.67210	   0.50985	   0.11177	   0.52195	 -12.36492
1740237.07124	 115.00000	  72.51701	   0.52763	   0.12087	   0.54130	 -12.90235
1740237.30024	 115.00000	  57.36816	   0.54786	   0.13066	   0.56323	 -13.41384
1740237.53724	 115.00000	  45.36290	   0.57090	   0.13727	   0.58717	 -13.51963
1740237.76924	 115.00000	  35.93134	   0.59382	   0.14233	   0.61063	 -13.47834
1740238.02024	 115.00000	  28.40909	   0.62246	   0.14415	   0.63893	 -13.03903
1740238.23424	 115.00000	  22.48202	   0.65346	   0.14467	   0.66929	 -12.48324
1740238.49924	 115.00000	  17.79613	   0.67889	   0.13688	   0.69255	 -11.39909
1740238.75124	 115.00000	  14.06813	   0.70506	   0.12827	   0.71663	 -10.31073
1740238.96724	 115.00000	  11.14480	   0.72866	   0.11717	   0.73802	  -9.13477
1740239.23524	 115.00000	   8.81772	   0.74617	   0.10478	   0.75349	  -7.99325
1740239.41324	 115.00000	   6.97545	   0.75917	   0.09452	   0.76503	  -7.09703
1740239.63124	 115.00000	   5.51730	   0.76786	   0.08047	   0.77207	  -5.98249
1740239.90024	 115.00000	   4.36941	   0.77789	   0.06753	   0.78081	  -4.96188
1740240.23524	 115.00000	   3.45686	   0.79002	   0.06147	   0.79241	  -4.44905
1740240.65424	 115.00000	   2.73547	   0.79627	   0.06044	   0.79856	  -4.34046
1740241.17924	 115.00000	   2.16054	   0.79759	   0.05868	   0.79975	  -4.20803
1740241.83824	 115.00000	   1.70952	   0.79667	   0.05570	   0.79861	  -3.99951
1740242.66723	 115.00000	   1.35352	   0.79724	   0.04939	   0.79877	  -3.54488
1740243.71023	 115.00000	   1.07079	   0.80112	   0.04117	   0.80218	  -2.94166
1740245.02423	 115.00000	   0.84734	   0.81229	   0.03515	   0.81305	  -2.47750
1740246.67923	 115.00000	   0.67072	   0.82771	   0.03473	   0.82844	  -2.40248
1740248.76823	 115.00000	   0.53067	   0.84597	   0.04580	   0.84721	  -3.09888
1740251.40523	 115.00000	   0.41976	   0.85757	   0.06942	   0.86038	  -4.62793
1740254.73623	 115.00000	   0.33183	   0.85403	   0.09843	   0.85969	  -6.57431
1740258.94222	 115.00000	   0.26261	   0.83409	   0.11950	   0.84261	  -8.15331
1740264.25022	 115.00000	   0.20791	   0.80489	   0.12255	   0.81417	  -8.65737
1740270.95521	 115.00000	   0.16452	   0.78324	   0.09961	   0.78955	  -7.24801
1740279.43121	 115.00000	   0.13007	   0.78765	   0.05782	   0.78977	  -4.19852
1740290.12120	 115.00000	   0.10309	   0.83312	   0.01276	   0.83322	  -0.87765
1740303.63519	 115.00000	   0.08153	   0.93144	  -0.00339	   0.93144	   0.20830
1740320.73317	 115.00000	   0.06443	   1.05170	   0.03474	   1.05228	  -1.89217
1740342.31916	 115.00000	   0.05102	   1.18298	   0.17707	   1.19616	  -8.51293
1740369.56214	 115.00000	   0.04042	   1.22256	   0.40851	   1.28901	 -18.47642
1740404.05811	 115.00000	   0.03192	   1.10709	   0.66532	   1.29162	 -31.00435
1740447.60508	 115.00000	   0.02528	   0.81984	   0.82204	   1.16099	 -45.07668
1740502.67003	 115.00000	   0.01999	   0.42869	   0.73712	   0.85272	 -59.81888
1754744.60446	 116.00000	20004.45300	   0.28203	  -0.01937	   0.28269	   3.92905
1754744.74746	 116.00000	15829.12600	   0.28834	  -0.00367	   0.28836	   0.72963
1754744.88946	 116.00000	12516.70300	   0.29638	   0.00769	   0.29648	  -1.48660
1754745.03146	 116.00000	9909.44240	   0.30363	   0.01918	   0.30424	  -3.61532
1754745.19546	 116.00000	7835.48000	   0.31192	   0.02571	   0.31298	  -4.71182
1754745.39646	 116.00000	6217.24610	   0.31968	   0.03310	   0.32138	  -5.91097
1754745.63446	 116.00000	4905.29100	   0.32800	   0.03678	   0.33006	  -6.39807
1754745.87346	 116.00000	3881.27370	   0.33506	   0.04299	   0.33781	  -7.31126
1754746.11146	 116.00000	3070.98270	   0.34275	   0.04746	   0.34602	  -7.88323
1754746.34946	 116.00000	2430.77780	   0.35235	   0.05157	   0.35610	  -8.32652
1754746.58746	 116.00000	1923.15370	   0.35954	   0.05523	   0.36376	  -8.73343
1754746.82546	 116.00000	1522.43580	   0.36925	   0.05967	   0.37404	  -9.18013
1754747.06346	 116.00000	1203.84460	   0.37845	   0.06261	   0.38359	  -9.39314
1754747.30246	 116.00000	 952.86591	   0.38839	   0.06541	   0.39385	  -9.55910
1754747.54046	 116.00000	 754.27557	   0.39794	   0.06975	   0.40401	  -9.94197
1754747.77746	 116.00000	 596.71857	   0.40907	   0.07380	   0.41567	 -10.22673
1754748.01546	 116.00000	 471.96338	   0.41826	   0.07671	   0.42523	 -10.39330
1754748.25446	 116.00000	 373.20856	   0.43224	   0.08129	   0.43981	 -10.65074
1754748.49246	 116.00000	 295.47278	   0.44381	   0.08552	   0.45197	 -10.90696
1754748.73146	 116.00000	 233.87738	   0.45472	   0.08939	   0.46343	 -11.12174
1754748.96946	 116.00000	 185.05922	   0.46757	   0.09347	   0.47682	 -11.30461
1754749.20546	 116.00000	 146.35823	   0.48089	   0.10012	   0.49120	 -11.76105
1754749.44146	 116.00000	 115.77804	   0.49388	   0.10501	   0.50492	 -12.00355
1754749.67646	 116.00000	  91.67210	   0.51052	   0.11359	   0.52300	 -12.54452
1754749.92146	 116.00000	  72.51701	   0.52776	   0.12117	   0.54149	 -12.93093
1754750.15046	 116.00000	  57.36816	   0.54942	   0.12846	   0.56424	 -13.16042
1754750.38746	 116.00000	  45.36290	   0.56952	   0.13674	   0.58571	 -13.50123
1754750.61946	 116.00000	  35.93134	   0.59572	   0.14279	   0.61259	 -13.47908
1754750.87046	 116.00000	  28.40909	   0.62297	   0.14555	   0.63975	 -13.15057
1754751.08446	 116.00000	  22.48202	   0.65213	   0.14374	   0.66778	 -12.43011
1754751.34946	 116.00000	  17.79613	   0.67979	   0.13954	   0.69397	 -11.59996
1754751.60146	 116.00000	  14.06813	   0.70605	   0.12961	   0.71784	 -10.40245
1754751.81746	 116.00000	  11.14480	   0.72748	   0.11656	   0.73676	  -9.10246
1754752.08546	 116.00000	   8.81772	   0.74784	   0.10390	   0.75502	  -7.90930
1754752.26346	 116.00000	   6.97545	   0.76148	   0.09526	   0.76742	  -7.13087
1754752.48146	 116.00000	   5.51730	   0.77098	   0.08285	   0.77542	  -6.13359
1754752.75046	 116.00000	   4.36941	   0.77826	   0.06934	   0.78135	  -5.09129
1754753.08545	 116.00000	   3.45686	   0.78802	   0.06075	   0.79036	  -4.40830
1754753.50445	 116.00000	   2.73547	   0.79700	   0.05587	   0.79896	  -4.00964
1754754.02945	 116.00000	   2.16054	   0.80229	   0.05583	   0.80423	  -3.98042
1754754.68845	 116.00000	   1.70952	   0.80256	   0.05802	   0.80465	  -4.13477
1754755.51745	 116.00000	   1.35352	   0.80072	   0.05500	   0.80260	  -3.92959
1754756.56045	 116.00000	   1.07079	   0.80027	   0.04862	   0.80175	  -3.47659
1754757.87445	 116.00000	   0.84734	   0.80476	   0.03993	   0.80575	  -2.84019
1754759.52945	 116.00000	   0.67072	   0.81548	   0.03389	   0.81618	  -2.37951
1754761.61845	 116.00000	   0.53067	   0.83548	   0.03399	   0.83618	  -2.32999
1754764.25545	 116.00000	   0.41976	   0.85786	   0.04749	   0.85917	  -3.16889
1754767.58644	 116.00000	   0.33183	   0.87249	   0.07744	   0.87592	  -5.07213
1754771.79244	 116.00000	   0.26261	   0.86874	   0.11369	   0.87614	  -7.45593
1754777.10044	 116.00000	   0.20791	   0.84302	   0.14199	   0.85489	  -9.56087
1754783.80543	 116.00000	   0.16452	   0.80526	   0.14748	   0.81866	 -10.37866
1754792.28142	 116.00000	   0.13007	   0.77407	   0.12106	   0.78348	  -8.88877
1754802.97142	 116.00000	   0.10309	   0.77207	   0.06731	   0.77499	  -4.98273
1754816.48541	 116.00000	   0.08153	   0.82652	   0.00599	   0.82654	  -0.41489
1754833.58339	 116.00000	   0.06443	   0.93263	  -0.02538	   0.93297	   1.55889
1754855.17038	 116.00000	   0.05102	   1.10933	   0.01381	   1.10942	  -0.71298
1754882.41235	 116.00000	   0.04042	   1.28162	   0.18221	   1.29451	  -8.09145
1754916.90833	 116.00000	   0.03192	   1.35359	   0.47922	   1.43592	 -19.49561
1754960.45529	 116.00000	   0.02528	   1.22646	   0.82707	   1.47928	 -33.99405
1755015.52125	 116.00000	   0.01999	   0.85670	   1.05988	   1.36282	 -51.05140
1769251.24269	 117.00000	20004.45300	   0.28177	  -0.01948	   0.28244	   3.95481
1769251.38569	 117.00000	15829.12600	   0.29013	  -0.00444	   0.29016	   0.87606
1769251.52769	 117.00000	12516.70300	   0.29648	   0.00871	   0.29660	  -1.68251
1769251.66969	 117.00000	9909.44240	   0.30404	   0.01763	   0.30455	  -3.31788
1769251.83369	 117.00000	7835.48000	   0.31353	   0.02474	   0.31450	  -4.51089
1769252.03469	 117.00000	6217.24610	   0.32105	   0.03272	   0.32271	  -5.81914
1769252.27269	 117.00000	4905.29100	   0.32734	   0.03871	   0.32962	  -6.74491
1769252.51169	 117.00000	3881.27370	   0.33580	   0.04241	   0.33846	  -7.19858
1769252.74969	 117.00000	3070.98270	   0.34396	   0.04907	   0.34744	  -8.11979
1769252.98769	 117.00000	2430.77780	   0.35122	   0.05201	   0.35505	  -8.42329
1769253.22569	 117.00000	1923.15370	   0.35973	   0.05465	   0.36386	  -8.63778
1769253.46369	 117.00000	1522.43580	   0.36991	   0.05853	   0.37451	  -8.99058
1769253.70169	 117.00000	1203.84460	   0.37829	   0.06250	   0.38342	  -9.38162
1769253.94069	 117.00000	 952.86591	   0.38942	   0.06539	   0.39487	  -9.53164
1769254.17869	 117.00000	 754.27557	   0.39701	   0.06926	   0.40301	  -9.89568
1769254.41569	 117.00000	 596.71857	   0.40898	   0.07204	   0.41528	  -9.98966
1769254.65369	 117.00000	 471.96338	   0.41959	   0.07727	   0.42664	 -10.43381
1769254.89269	 117.00000	 373.20856	   0.43184	   0.08026	   0.43924	 -10.52817
1769255.13069	 117.00000	 295.47278	   0.44258	   0.08710	   0.45107	 -11.13302
1769255.36969	 117.00000	 233.87738	   0.45465	   0.09128	   0.46372	 -11.35217
1769255.60769	 117.00000	 185.05922	   0.46814	   0.09479	   0.47764	 -11.44688
1769255.84369	 117.00000	 146.35823	   0.48063	   0.09918	   0.49075	 -11.66020
1769256.08068	 117.00000	 115.77804	   0.49526	   0.10760	   0.50682	 -12.25765
1769256.31468	 117.00000	  91.67210	   0.51045	   0.11363	   0.52295	 -12.54980
1769256.55868	 117.00000	  72.51701	   0.52747	   0.12193	   0.54138	 -13.01643
1769256.78768	 117.00000	  57.36816	   0.54687	   0.13027	   0.56217	 -13.39893
1769257.02468	 117.00000	  45.36290	   0.57065	   0.13750	   0.58698	 -13.54736
1769257.25668	 117.00000	  35.93134	   0.59552	   0.14332	   0.61252	 -13.53193
1769257.50768	 117.00000	  28.40909	   0.62427	   0.14680	   0.64130	 -13.23297
1769257.72168	 117.00000	  22.48202	   0.65090	   0.14421	   0.66669	 -12.49211
1769257.98668	 117.00000	  17.79613	   0.68047	   0.13943	   0.69461	 -11.57951
1769258.23868	 117.00000	  14.06813	   0.70842	   0.13219	   0.72065	 -10.56986
1769258.45468	 117.00000	  11.14480	   0.72655	   0.11810	   0.73609	  -9.23294
1769258.72268	 117.00000	   8.81772	   0.74741	   0.10540	   0.75480	  -8.02670
1769258.90068	 117.00000	   6.97545	   0.76104	   0.09467	   0.76691	  -7.09086
1769259.11868	 117.00000	   5.51730	   0.77013	   0.08193	   0.77447	  -6.07233
1769259.38768	 117.00000	   4.36941	   0.77959	   0.06925	   0.78266	  -5.07620
1769259.72268	 117.00000	   3.45686	   0.79027	   0.06173	   0.79268	  -4.46616
1769260.14168	 117.00000	   2.73547	   0.79911	   0.05986	   0.80135	  -4.28394
1769260.66668	 117.00000	   2.16054	   0.80020	   0.05956	   0.80241	  -4.25675
1769261.32568	 117.00000	   1.70952	   0.79975	   0.05723	   0.80180	  -4.09317
1769262.15468	 117.00000	   1.35352	   0.79917	   0.05075	   0.80078	  -3.63391
1769263.19768	 117.00000	   1.07079	   0.80219	   0.04292	   0.80334	  -3.06286
1769264.51168	 117.00000	   0.84734	   0.81226	   0.03518	   0.81302	  -2.48017
1769266.16668	 117.00000	   0.67072	   0.82691	   0.03443	   0.82763	  -2.38440
1769268.25568	 117.00000	   0.53067	   0.84471	   0.04196	   0.84575	  -2.84407
1769270.89267	 117.00000	   0.41976	   0.86068	   0.06447	   0.86309	  -4.28394
1769274.22367	 117.00000	   0.33183	   0.86129	   0.09491	   0.86650	  -6.28842
1769278.42967	 117.00000	   0.26261	   0.84387	   0.12083	   0.85248	  -8.14868
1769283.73766	 117.00000	   0.20791	   0.81368	   0.12940	   0.82390	  -9.03611
1769290.44266	 117.00000	   0.16452	   0.78711	   0.11231	   0.79508	  -8.12042
1769298.91865	 117.00000	   0.13007	   0.78243	   0.07180	   0.78572	  -5.24304
1769309.60864	 117.00000	   0.10309	   0.81734	   0.02185	   0.81763	  -1.53121
1769323.12263	 117.00000	   0.08153	   0.90804	  -0.00788	   0.90808	   0.49739
1769340.22062	 117.00000	   0.06443	   1.02851	   0.01320	   1.02859	  -0.73528
1769361.80660	 117.00000	   0.05102	   1.17740	   0.13123	   1.18469	  -6.35986
1769389.04958	 117.00000	   0.04042	   1.25622	   0.35598	   1.30568	 -15.82127
1769423.54556	 117.00000	   0.03192	   1.18415	   0.63746	   1.34483	 -28.29486
1769467.09252	 117.00000	   0.02528	   0.92250	   0.85122	   1.25522	 -42.69865
1769522.15848	 117.00000	   0.01999	   0.51311	   0.84413	   0.98785	 -58.70654
1783743.96434	 118.00000	20004.45300	   0.28203	  -0.01998	   0.28273	   4.05264
1783744.10734	 118.00000	15829.12600	   0.28976	  -0.00546	   0.28981	   1.08039
1783744.24934	 118.00000	12516.70300	   0.29691	   0.00774	   0.29701	  -1.49257
1783744.39134	 118.00000	9909.44240	   0.30460	   0.01665	   0.30505	  -3.12884
1783744.55534	 118.00000	7835.48000	   0.31175	   0.02573	   0.31281	  -4.71791
1783744.75634	 118.00000	6217.24610	   0.32037	   0.03363	   0.32213	  -5.99251
1783744.99333	 118.00000	4905.29100	   0.32775	   0.03811	   0.32996	  -6.63221
1783745.23233	 118.00000	3881.27370	   0.33640	   0.04382	   0.33924	  -7.42259
1783745.47033	 118.00000	3070.98270	   0.34273	   0.04777	   0.34604	  -7.93522
1783745.70833	 118.00000	2430.77780	   0.35279	   0.05131	   0.35651	  -8.27492
1783745.94633	 118.00000	1923.15370	   0.36067	   0.05492	   0.36483	  -8.65877
1783746.18433	 118.00000	1522.43580	   0.36953	   0.05834	   0.37411	  -8.97174
1783746.42233	 118.00000	1203.84460	   0.37846	   0.06227	   0.38355	  -9.34373
1783746.66133	 118.00000	 952.86591	   0.38832	   0.06554	   0.39381	  -9.57987
1783746.89933	 118.00000	 754.27557	   0.39806	   0.07026	   0.40421	 -10.01011
1783747.13733	 118.00000	 596.71857	   0.40839	   0.07412	   0.41506	 -10.28715
1783747.37433	 118.00000	 471.96338	   0.42135	   0.07778	   0.42847	 -10.45942
1783747.61333	 118.00000	 373.20856	   0.43170	   0.08126	   0.43929	 -10.66051
1783747.85133	 118.00000	 295.47278	   0.44153	   0.08518	   0.44967	 -10.91940
