Repository: kbm2110/Battery_Diagnostics_Thesis

# Battery_Diagnostics_Thesis
 Data-driven battery diagnostics using EIS

**Author:** Bala Manikanta Yaswanth Kanagarla
**Institution:** Technische Hochschule Ingolstadt (THI)
**Supervisor:** Prof. Dr. H.-G. Schweiger

## Overview

This project implements a machine learning framework for 
non-invasive State of Health (SoH) estimation of lithium-ion 
batteries using Electrochemical Impedance Spectroscopy (EIS).

Eight physically interpretable features are extracted from 
impedance spectra and used to train six ML models under a 
strict cell-level train-test split. The stacking ensemble 
achieves R² = 0.9122 and RMSE = 0.0234 on completely unseen 
cells.

---

File: data/EIS/EIS_state_II_45C01.txt (part 14 of 36)
time/s	           cycle number	freq/Hz	           Re(Z)/Ohm	  -Im(Z)/Ohm	   |Z|/Ohm	   Phase(Z)/deg
1778091.34822	 109.00000	   0.02528	   0.87422	   0.14127	   0.88556	  -9.17917
1778146.41317	 109.00000	   0.01999	   0.96696	  -0.18025	   0.98361	  10.55943
1793643.39440	 110.00000	20004.45300	   0.66487	  -0.01600	   0.66506	   1.37824
1793643.53740	 110.00000	15829.12600	   0.67380	  -0.00135	   0.67380	   0.11483
1793643.67940	 110.00000	12516.70300	   0.68267	   0.00928	   0.68273	  -0.77911
1793643.82140	 110.00000	9909.44240	   0.69084	   0.01792	   0.69107	  -1.48597
1793643.98540	 110.00000	7835.48000	   0.69704	   0.02708	   0.69756	  -2.22469
1793644.18640	 110.00000	6217.24610	   0.70422	   0.03260	   0.70497	  -2.65059
1793644.42440	 110.00000	4905.29100	   0.71259	   0.03527	   0.71346	  -2.83349
1793644.66240	 110.00000	3881.27370	   0.72083	   0.03899	   0.72188	  -3.09628
1793644.90040	 110.00000	3070.98270	   0.72709	   0.04362	   0.72840	  -3.43298
1793645.13839	 110.00000	2430.77780	   0.73345	   0.04599	   0.73489	  -3.58797
1793645.37639	 110.00000	1923.15370	   0.74099	   0.04935	   0.74263	  -3.81007
1793645.61439	 110.00000	1522.43580	   0.74937	   0.05229	   0.75119	  -3.99122
1793645.85239	 110.00000	1203.84460	   0.75679	   0.05537	   0.75881	  -4.18448
1793646.09139	 110.00000	 952.86591	   0.76546	   0.05656	   0.76755	  -4.22556
1793646.32939	 110.00000	 754.27557	   0.77492	   0.05963	   0.77721	  -4.40061
1793646.56639	 110.00000	 596.71857	   0.78272	   0.06265	   0.78522	  -4.57605
1793646.80439	 110.00000	 471.96338	   0.79354	   0.06531	   0.79622	  -4.70469
1793647.04339	 110.00000	 373.20856	   0.80404	   0.06886	   0.80698	  -4.89511
1793647.28139	 110.00000	 295.47278	   0.81248	   0.07274	   0.81573	  -5.11584
1793647.52039	 110.00000	 233.87738	   0.82114	   0.07586	   0.82463	  -5.27804
1793647.75839	 110.00000	 185.05922	   0.83319	   0.08082	   0.83710	  -5.54060
1793647.99439	 110.00000	 146.35823	   0.84363	   0.08486	   0.84789	  -5.74433
1793648.23039	 110.00000	 115.77804	   0.85405	   0.08965	   0.85875	  -5.99272
1793648.46539	 110.00000	  91.67210	   0.86758	   0.09749	   0.87304	  -6.41116
1793648.70939	 110.00000	  72.51701	   0.87871	   0.10254	   0.88467	  -6.65604
1793648.93839	 110.00000	  57.36816	   0.89541	   0.11136	   0.90231	  -7.08959
1793649.17539	 110.00000	  45.36290	   0.91103	   0.12221	   0.91920	  -7.64057
1793649.40739	 110.00000	  35.93134	   0.92554	   0.13349	   0.93512	  -8.20714
1793649.65739	 110.00000	  28.40909	   0.94850	   0.14134	   0.95897	  -8.47549
1793649.87239	 110.00000	  22.48202	   0.97406	   0.15097	   0.98569	  -8.81004
1793650.13739	 110.00000	  17.79613	   1.00073	   0.16464	   1.01418	  -9.34266
1793650.38939	 110.00000	  14.06813	   1.04217	   0.17169	   1.05622	  -9.35518
1793650.60539	 110.00000	  11.14480	   1.06783	   0.16865	   1.08107	  -8.97514
1793650.87239	 110.00000	   8.81772	   1.11263	   0.16112	   1.12424	  -8.23967
1793651.05139	 110.00000	   6.97545	   1.14094	   0.16267	   1.15248	  -8.11423
1793651.26939	 110.00000	   5.51730	   1.15566	   0.14391	   1.16458	  -7.09851
1793651.53839	 110.00000	   4.36941	   1.17749	   0.11546	   1.18314	  -5.60036
1793651.87339	 110.00000	   3.45686	   1.20981	   0.09407	   1.21346	  -4.44612
1793652.29239	 110.00000	   2.73547	   1.23724	   0.09338	   1.24076	  -4.31640
1793652.81739	 110.00000	   2.16054	   1.24261	   0.10074	   1.24668	  -4.63507
1793653.47639	 110.00000	   1.70952	   1.22993	   0.10167	   1.23413	  -4.72533
1793654.30539	 110.00000	   1.35352	   1.21098	   0.08470	   1.21394	  -4.00102
1793655.34839	 110.00000	   1.07079	   1.20195	   0.05176	   1.20306	  -2.46580
1793656.66139	 110.00000	   0.84734	   1.21409	   0.01728	   1.21421	  -0.81522
1793658.31738	 110.00000	   0.67072	   1.24224	  -0.00321	   1.24224	   0.14797
1793660.40638	 110.00000	   0.53067	   1.28423	   0.00085	   1.28423	  -0.03789
1793663.04338	 110.00000	   0.41976	   1.31500	   0.03410	   1.31544	  -1.48562
1793666.37438	 110.00000	   0.33183	   1.31552	   0.08407	   1.31821	  -3.65673
1793670.58038	 110.00000	   0.26261	   1.28432	   0.12800	   1.29069	  -5.69169
1793675.88837	 110.00000	   0.20791	   1.23129	   0.14447	   1.23974	  -6.69224
1793682.59237	 110.00000	   0.16452	   1.17696	   0.12579	   1.18366	  -6.10025
1793691.06936	 110.00000	   0.13007	   1.14457	   0.07444	   1.14699	  -3.72111
1793701.75935	 110.00000	   0.10309	   1.15731	   0.00324	   1.15731	  -0.16047
1793715.27334	 110.00000	   0.08153	   1.23278	  -0.05943	   1.23421	   2.76010
1793732.37033	 110.00000	   0.06443	   1.35203	  -0.07544	   1.35414	   3.19361
1793753.95731	 110.00000	   0.05102	   1.51791	  -0.00014	   1.51791	   0.00518
1793781.19929	 110.00000	   0.04042	   1.63915	   0.19887	   1.65117	  -6.91754
1793815.69426	 110.00000	   0.03192	   1.62982	   0.47026	   1.69631	 -16.09460
1793859.24123	 110.00000	   0.02528	   1.44383	   0.71301	   1.61029	 -26.28156
1793914.30619	 110.00000	   0.01999	   1.10763	   0.79749	   1.36486	 -35.75391
1809409.95341	 111.00000	20004.45300	   0.67139	  -0.01473	   0.67155	   1.25712
1809410.09641	 111.00000	15829.12600	   0.67813	   0.00057	   0.67813	  -0.04843
1809410.23841	 111.00000	12516.70300	   0.68805	   0.01040	   0.68813	  -0.86567
1809410.38041	 111.00000	9909.44240	   0.69474	   0.01885	   0.69499	  -1.55428
1809410.54441	 111.00000	7835.48000	   0.70478	   0.02557	   0.70525	  -2.07784
1809410.74541	 111.00000	6217.24610	   0.71050	   0.03139	   0.71119	  -2.52954
1809410.98341	 111.00000	4905.29100	   0.71774	   0.03402	   0.71854	  -2.71369
1809411.22141	 111.00000	3881.27370	   0.72435	   0.03938	   0.72542	  -3.11217
1809411.46041	 111.00000	3070.98270	   0.73236	   0.04325	   0.73364	  -3.38009
1809411.69841	 111.00000	2430.77780	   0.73948	   0.04676	   0.74096	  -3.61792
1809411.93641	 111.00000	1923.15370	   0.74766	   0.04942	   0.74930	  -3.78158
1809412.17441	 111.00000	1522.43580	   0.75417	   0.05160	   0.75594	  -3.91367
1809412.41241	 111.00000	1203.84460	   0.76375	   0.05385	   0.76565	  -4.03332
1809412.65141	 111.00000	 952.86591	   0.77158	   0.05635	   0.77363	  -4.17682
1809412.88941	 111.00000	 754.27557	   0.78193	   0.06133	   0.78434	  -4.48490
1809413.12641	 111.00000	 596.71857	   0.78903	   0.06311	   0.79155	  -4.57305
1809413.36441	 111.00000	 471.96338	   0.79771	   0.06508	   0.80036	  -4.66405
1809413.60341	 111.00000	 373.20856	   0.80809	   0.06857	   0.81100	  -4.85049
1809413.84141	 111.00000	 295.47278	   0.81857	   0.07241	   0.82177	  -5.05510
1809414.08041	 111.00000	 233.87738	   0.82795	   0.07579	   0.83142	  -5.23042
1809414.31841	 111.00000	 185.05922	   0.83926	   0.07808	   0.84288	  -5.31510
1809414.55441	 111.00000	 146.35823	   0.84960	   0.08580	   0.85393	  -5.76632
1809414.79041	 111.00000	 115.77804	   0.86004	   0.09059	   0.86479	  -6.01273
1809415.02541	 111.00000	  91.67210	   0.87392	   0.09759	   0.87935	  -6.37171
1809415.27041	 111.00000	  72.51701	   0.88587	   0.10421	   0.89198	  -6.70902
1809415.49941	 111.00000	  57.36816	   0.90153	   0.10971	   0.90818	  -6.93828
1809415.73641	 111.00000	  45.36290	   0.91659	   0.12106	   0.92455	  -7.52407
1809415.96841	 111.00000	  35.93134	   0.93535	   0.13410	   0.94491	  -8.15854
1809416.21841	 111.00000	  28.40909	   0.95405	   0.14347	   0.96477	  -8.55208
1809416.43341	 111.00000	  22.48202	   0.97873	   0.15689	   0.99122	  -9.10716
1809416.69841	 111.00000	  17.79613	   1.01221	   0.16840	   1.02612	  -9.44545
1809416.95041	 111.00000	  14.06813	   1.04576	   0.16600	   1.05885	  -9.01958
1809417.16641	 111.00000	  11.14480	   1.07632	   0.17461	   1.09039	  -9.21484
1809417.43441	 111.00000	   8.81772	   1.11004	   0.15837	   1.12128	  -8.11955
1809417.61241	 111.00000	   6.97545	   1.15215	   0.14948	   1.16181	  -7.39248
1809417.83041	 111.00000	   5.51730	   1.17313	   0.15037	   1.18273	  -7.30402
1809418.09941	 111.00000	   4.36941	   1.18022	   0.13216	   1.18759	  -6.38924
1809418.43441	 111.00000	   3.45686	   1.19401	   0.10222	   1.19838	  -4.89316
1809418.85341	 111.00000	   2.73547	   1.22135	   0.07603	   1.22371	  -3.56190
1809419.37840	 111.00000	   2.16054	   1.25022	   0.06691	   1.25200	  -3.06330
1809420.03740	 111.00000	   1.70952	   1.26737	   0.07595	   1.26964	  -3.42939
1809420.86640	 111.00000	   1.35352	   1.26251	   0.09060	   1.26576	  -4.10466
1809421.90940	 111.00000	   1.07079	   1.24155	   0.09583	   1.24525	  -4.41346
1809423.22340	 111.00000	   0.84734	   1.21522	   0.08056	   1.21789	  -3.79262
1809424.87840	 111.00000	   0.67072	   1.20229	   0.05159	   1.20340	  -2.45689
1809426.96740	 111.00000	   0.53067	   1.21053	   0.01204	   1.21059	  -0.57004
1809429.60440	 111.00000	   0.41976	   1.24466	  -0.01384	   1.24474	   0.63727
1809432.93539	 111.00000	   0.33183	   1.29117	  -0.01063	   1.29122	   0.47190
1809437.14139	 111.00000	   0.26261	   1.33106	   0.02498	   1.33129	  -1.07511
1809442.44939	 111.00000	   0.20791	   1.34522	   0.08515	   1.34791	  -3.62210
1809449.15338	 111.00000	   0.16452	   1.32018	   0.15036	   1.32872	  -6.49758
1809457.63038	 111.00000	   0.13007	   1.26049	   0.19557	   1.27557	  -8.81922
1809468.32037	 111.00000	   0.10309	   1.18010	   0.19846	   1.19667	  -9.54643
1809481.83436	 111.00000	   0.08153	   1.11337	   0.14321	   1.12255	  -7.32948
1809498.93134	 111.00000	   0.06443	   1.09256	   0.05655	   1.09402	  -2.96318
1809520.51733	 111.00000	   0.05102	   1.16146	  -0.06871	   1.16349	   3.38574
1809547.76031	 111.00000	   0.04042	   1.34592	  -0.14635	   1.35385	   6.20565
1809582.25528	 111.00000	   0.03192	   1.60922	  -0.09095	   1.61179	   3.23495
1809625.80224	 111.00000	   0.02528	   1.84290	   0.14777	   1.84881	  -4.58438
1809680.86720	 111.00000	   0.01999	   1.91831	   0.53666	   1.99196	 -15.62938
1825169.55144	 112.00000	20004.45300	   0.69380	  -0.01484	   0.69395	   1.22559
1825169.69444	 112.00000	15829.12600	   0.70144	  -0.00090	   0.70144	   0.07349
1825169.83644	 112.00000	12516.70300	   0.70951	   0.01111	   0.70960	  -0.89716
1825169.97844	 112.00000	9909.44240	   0.71768	   0.01869	   0.71793	  -1.49199
1825170.14244	 112.00000	7835.48000	   0.72624	   0.02599	   0.72670	  -2.04978
1825170.34344	 112.00000	6217.24610	   0.73201	   0.03139	   0.73268	  -2.45513
1825170.58144	 112.00000	4905.29100	   0.73969	   0.03609	   0.74057	  -2.79362
1825170.82044	 112.00000	3881.27370	   0.74848	   0.03931	   0.74952	  -3.00632
1825171.05844	 112.00000	3070.98270	   0.75681	   0.04421	   0.75810	  -3.34319
1825171.29644	 112.00000	2430.77780	   0.76350	   0.04630	   0.76491	  -3.47048
1825171.53444	 112.00000	1923.15370	   0.77223	   0.05003	   0.77385	  -3.70697
1825171.77244	 112.00000	1522.43580	   0.77981	   0.05092	   0.78147	  -3.73573
1825172.01044	 112.00000	1203.84460	   0.78704	   0.05419	   0.78890	  -3.93865
1825172.24944	 112.00000	 952.86591	   0.79435	   0.05721	   0.79641	  -4.11969
1825172.48744	 112.00000	 754.27557	   0.80404	   0.06023	   0.80629	  -4.28396
1825172.72444	 112.00000	 596.71857	   0.81329	   0.06362	   0.81578	  -4.47254
1825172.96244	 112.00000	 471.96338	   0.82316	   0.06527	   0.82574	  -4.53334
1825173.20144	 112.00000	 373.20856	   0.83269	   0.06889	   0.83554	  -4.72949
1825173.43944	 112.00000	 295.47278	   0.84114	   0.07264	   0.84427	  -4.93580
1825173.67843	 112.00000	 233.87738	   0.85175	   0.07636	   0.85517	  -5.12317
1825173.91643	 112.00000	 185.05922	   0.86273	   0.08090	   0.86651	  -5.35742
1825174.15243	 112.00000	 146.35823	   0.87426	   0.08391	   0.87828	  -5.48244
1825174.38843	 112.00000	 115.77804	   0.88499	   0.08868	   0.88942	  -5.72186
1825174.62343	 112.00000	  91.67210	   0.89752	   0.09529	   0.90256	  -6.06067
1825174.86843	 112.00000	  72.51701	   0.91125	   0.10239	   0.91698	  -6.41092
1825175.09743	 112.00000	  57.36816	   0.92665	   0.11203	   0.93340	  -6.89353
1825175.33443	 112.00000	  45.36290	   0.94258	   0.12229	   0.95048	  -7.39234
1825175.56643	 112.00000	  35.93134	   0.95712	   0.13263	   0.96627	  -7.88934
1825175.81743	 112.00000	  28.40909	   0.98216	   0.14195	   0.99237	  -8.22396
1825176.03143	 112.00000	  22.48202	   1.00521	   0.15411	   1.01696	  -8.71615
1825176.29643	 112.00000	  17.79613	   1.03148	   0.16485	   1.04457	  -9.08024
1825176.54843	 112.00000	  14.06813	   1.07290	   0.17200	   1.08660	  -9.10806
1825176.76443	 112.00000	  11.14480	   1.09748	   0.16711	   1.11013	  -8.65782
1825177.03243	 112.00000	   8.81772	   1.14160	   0.16302	   1.15318	  -8.12665
1825177.21043	 112.00000	   6.97545	   1.16921	   0.16277	   1.18049	  -7.92548
1825177.42843	 112.00000	   5.51730	   1.18452	   0.14290	   1.19311	  -6.87910
1825177.69743	 112.00000	   4.36941	   1.20944	   0.11576	   1.21497	  -5.46720
1825178.03243	 112.00000	   3.45686	   1.24210	   0.09689	   1.24588	  -4.46047
1825178.45143	 112.00000	   2.73547	   1.26465	   0.09674	   1.26835	  -4.37420
1825178.97643	 112.00000	   2.16054	   1.26843	   0.10171	   1.27250	  -4.58441
1825179.63543	 112.00000	   1.70952	   1.25538	   0.09898	   1.25927	  -4.50834
1825180.46443	 112.00000	   1.35352	   1.24058	   0.07938	   1.24311	  -3.66115
1825181.50743	 112.00000	   1.07079	   1.23624	   0.04746	   1.23716	  -2.19832
1825182.82143	 112.00000	   0.84734	   1.25177	   0.01537	   1.25187	  -0.70326
1825184.47643	 112.00000	   0.67072	   1.27939	   0.00002	   1.27939	  -0.00108
1825186.56542	 112.00000	   0.53067	   1.31772	   0.00747	   1.31775	  -0.32479
1825189.20242	 112.00000	   0.41976	   1.34319	   0.04208	   1.34385	  -1.79441
1825192.53342	 112.00000	   0.33183	   1.33994	   0.09023	   1.34297	  -3.85237
1825196.73942	 112.00000	   0.26261	   1.30599	   0.12936	   1.31238	  -5.65660
1825202.04741	 112.00000	   0.20791	   1.25218	   0.14030	   1.26002	  -6.39313
1825208.75141	 112.00000	   0.16452	   1.20158	   0.11684	   1.20725	  -5.55403
1825217.22840	 112.00000	   0.13007	   1.17776	   0.06230	   1.17940	  -3.02810
1825227.91839	 112.00000	   0.10309	   1.19899	  -0.00805	   1.19902	   0.38475
1825241.43238	 112.00000	   0.08153	   1.28232	  -0.06365	   1.28390	   2.84171
1825258.52937	 112.00000	   0.06443	   1.40434	  -0.06641	   1.40591	   2.70749
1825280.11635	 112.00000	   0.05102	   1.56577	   0.02795	   1.56601	  -1.02264
1825307.35833	 112.00000	   0.04042	   1.66533	   0.23640	   1.68203	  -8.07924
1825341.85330	 112.00000	   0.03192	   1.62704	   0.50507	   1.70363	 -17.24541
1825385.40027	 112.00000	   0.02528	   1.41444	   0.72111	   1.58765	 -27.01330
1825440.46523	 112.00000	   0.01999	   1.07388	   0.76146	   1.31645	 -35.33946
1840932.52826	 113.00000	20004.45300	   0.69967	  -0.01503	   0.69984	   1.23032
1840932.67026	 113.00000	15829.12600	   0.70640	  -0.00093	   0.70640	   0.07532
1840932.81226	 113.00000	12516.70300	   0.71453	   0.00996	   0.71460	  -0.79889
1840932.95426	 113.00000	9909.44240	   0.72242	   0.01800	   0.72264	  -1.42723
1840933.11826	 113.00000	7835.48000	   0.72964	   0.02556	   0.73009	  -2.00653
1840933.31926	 113.00000	6217.24610	   0.73804	   0.03156	   0.73872	  -2.44883
1840933.55726	 113.00000	4905.29100	   0.74546	   0.03654	   0.74635	  -2.80643
1840933.79626	 113.00000	3881.27370	   0.75237	   0.04062	   0.75346	  -3.09046
1840934.03426	 113.00000	3070.98270	   0.75859	   0.04424	   0.75988	  -3.33782
1840934.27226	 113.00000	2430.77780	   0.76677	   0.04561	   0.76813	  -3.40390
1840934.51026	 113.00000	1923.15370	   0.77439	   0.04884	   0.77593	  -3.60910
1840934.74826	 113.00000	1522.43580	   0.78252	   0.05179	   0.78423	  -3.78636
1840934.98626	 113.00000	1203.84460	   0.79171	   0.05415	   0.79356	  -3.91262
1840935.22526	 113.00000	 952.86591	   0.79943	   0.05653	   0.80143	  -4.04468
1840935.46326	 113.00000	 754.27557	   0.80804	   0.05999	   0.81027	  -4.24599
1840935.70026	 113.00000	 596.71857	   0.81671	   0.06253	   0.81910	  -4.37842
1840935.93826	 113.00000	 471.96338	   0.82501	   0.06407	   0.82750	  -4.44034
1840936.17726	 113.00000	 373.20856	   0.83500	   0.06900	   0.83784	  -4.72379
1840936.41526	 113.00000	 295.47278	   0.84453	   0.07197	   0.84760	  -4.87090
1840936.65426	 113.00000	 233.87738	   0.85620	   0.07553	   0.85952	  -5.04157
1840936.89226	 113.00000	 185.05922	   0.86600	   0.08036	   0.86972	  -5.30130
1840937.12826	 113.00000	 146.35823	   0.87637	   0.08459	   0.88044	  -5.51338
1840937.36526	 113.00000	 115.77804	   0.88829	   0.09148	   0.89299	  -5.87978
1840937.59926	 113.00000	  91.67210	   0.90170	   0.09760	   0.90697	  -6.17751
1840937.84425	 113.00000	  72.51701	   0.91291	   0.10424	   0.91884	  -6.51413
1840938.07325	 113.00000	  57.36816	   0.92944	   0.11126	   0.93607	  -6.82647
1840938.31025	 113.00000	  45.36290	   0.94351	   0.11951	   0.95105	  -7.21865
1840938.54225	 113.00000	  35.93134	   0.96413	   0.13338	   0.97331	  -7.87632
1840938.79325	 113.00000	  28.40909	   0.98140	   0.14582	   0.99218	  -8.45118
1840939.00725	 113.00000	  22.48202	   1.00704	   0.15902	   1.01952	  -8.97321
1840939.27225	 113.00000	  17.79613	   1.04094	   0.16897	   1.05456	  -9.21987
1840939.52425	 113.00000	  14.06813	   1.07317	   0.16638	   1.08599	  -8.81279
1840939.74025	 113.00000	  11.14480	   1.10580	   0.17719	   1.11991	  -9.10357
1840940.00825	 113.00000	   8.81772	   1.13680	   0.15983	   1.14798	  -8.00296
1840940.18625	 113.00000	   6.97545	   1.18097	   0.15087	   1.19057	  -7.27994
1840940.40425	 113.00000	   5.51730	   1.20337	   0.15341	   1.21311	  -7.26483
1840940.67325	 113.00000	   4.36941	   1.21036	   0.13587	   1.21796	  -6.40506
1840941.00825	 113.00000	   3.45686	   1.22389	   0.10548	   1.22842	  -4.92573
1840941.42725	 113.00000	   2.73547	   1.24867	   0.07710	   1.25105	  -3.53312
1840941.95225	 113.00000	   2.16054	   1.27899	   0.06491	   1.28063	  -2.90534
1840942.61125	 113.00000	   1.70952	   1.29973	   0.07515	   1.30190	  -3.30915
1840943.44025	 113.00000	   1.35352	   1.29699	   0.09188	   1.30024	  -4.05214
1840944.48325	 113.00000	   1.07079	   1.27563	   0.09912	   1.27948	  -4.44307
1840945.79725	 113.00000	   0.84734	   1.24721	   0.08588	   1.25017	  -3.93911
1840947.45225	 113.00000	   0.67072	   1.23026	   0.05706	   1.23158	  -2.65545
1840949.54125	 113.00000	   0.53067	   1.23503	   0.01576	   1.23513	  -0.73109
1840952.17824	 113.00000	   0.41976	   1.26668	  -0.01497	   1.26677	   0.67710
1840955.50924	 113.00000	   0.33183	   1.31617	  -0.01637	   1.31627	   0.71273
1840959.71524	 113.00000	   0.26261	   1.35999	   0.01715	   1.36010	  -0.72259
1840965.02323	 113.00000	   0.20791	   1.37873	   0.07609	   1.38083	  -3.15869
1840971.72723	 113.00000	   0.16452	   1.36074	   0.14465	   1.36841	  -6.06778
1840980.20422	 113.00000	   0.13007	   1.30412	   0.19833	   1.31911	  -8.64740
1840990.89421	 113.00000	   0.10309	   1.22160	   0.20999	   1.23952	  -9.75379
1841004.40820	 113.00000	   0.08153	   1.14669	   0.16293	   1.15820	  -8.08668
1841021.50519	 113.00000	   0.06443	   1.11464	   0.07949	   1.11747	  -4.07888
1841043.09217	 113.00000	   0.05102	   1.16554	  -0.05189	   1.16669	   2.54894
1841070.33415	 113.00000	   0.04042	   1.33621	  -0.14965	   1.34456	   6.39020
1841104.82913	 113.00000	   0.03192	   1.60291	  -0.12247	   1.60758	   4.36911
1841148.37609	 113.00000	   0.02528	   1.86140	   0.08735	   1.86345	  -2.68678
1841203.44105	 113.00000	   0.01999	   1.98179	   0.46763	   2.03621	 -13.27694
1856675.74871	 114.00000	20004.45300	   0.69510	  -0.01459	   0.69526	   1.20262
1856675.89171	 114.00000	15829.12600	   0.70469	   0.00011	   0.70469	  -0.00904
1856676.03371	 114.00000	12516.70300	   0.71341	   0.01082	   0.71349	  -0.86896
1856676.17571	 114.00000	9909.44240	   0.72036	   0.01870	   0.72061	  -1.48701
1856676.33971	 114.00000	7835.48000	   0.72794	   0.02463	   0.72835	  -1.93811
1856676.54071	 114.00000	6217.24610	   0.73597	   0.03246	   0.73668	  -2.52537
1856676.77871	 114.00000	4905.29100	   0.74248	   0.03529	   0.74332	  -2.72147
1856677.01771	 114.00000	3881.27370	   0.74962	   0.04080	   0.75073	  -3.11531
1856677.25571	 114.00000	3070.98270	   0.75634	   0.04367	   0.75760	  -3.30426
1856677.49371	 114.00000	2430.77780	   0.76575	   0.04679	   0.76718	  -3.49637
1856677.73171	 114.00000	1923.15370	   0.77237	   0.04908	   0.77393	  -3.63607
1856677.96971	 114.00000	1522.43580	   0.78115	   0.05309	   0.78296	  -3.88819
1856678.20771	 114.00000	1203.84460	   0.78939	   0.05437	   0.79126	  -3.94040
1856678.44671	 114.00000	 952.86591	   0.79626	   0.05577	   0.79821	  -4.00654
1856678.68471	 114.00000	 754.27557	   0.80655	   0.06033	   0.80880	  -4.27743
1856678.92171	 114.00000	 596.71857	   0.81467	   0.06287	   0.81710	  -4.41271
1856679.15971	 114.00000	 471.96338	   0.82383	   0.06478	   0.82638	  -4.49603
1856679.39871	 114.00000	 373.20856	   0.83357	   0.06794	   0.83633	  -4.65935
1856679.63671	 114.00000	 295.47278	   0.84525	   0.07243	   0.84835	  -4.89764
1856679.87571	 114.00000	 233.87738	   0.85471	   0.07576	   0.85806	  -5.06518
1856680.11370	 114.00000	 185.05922	   0.86564	   0.08049	   0.86938	  -5.31225
1856680.34970	 114.00000	 146.35823	   0.87576	   0.08694	   0.88006	  -5.66945
1856680.58570	 114.00000	 115.77804	   0.88650	   0.09060	   0.89112	  -5.83554
1856680.82070	 114.00000	  91.67210	   0.89880	   0.09818	   0.90415	  -6.23402
1856681.06570	 114.00000	  72.51701	   0.91226	   0.10316	   0.91807	  -6.45186
1856681.29470	 114.00000	  57.36816	   0.92973	   0.11038	   0.93626	  -6.77054
1856681.53170	 114.00000	  45.36290	   0.94516	   0.12036	   0.95279	  -7.25749
1856681.76370	 114.00000	  35.93134	   0.95866	   0.13290	   0.96783	  -7.89245
1856682.01370	 114.00000	  28.40909	   0.98192	   0.14180	   0.99211	  -8.21740
1856682.22870	 114.00000	  22.48202	   1.00595	   0.15320	   1.01755	  -8.65911
1856682.49370	 114.00000	  17.79613	   1.03331	   0.16722	   1.04675	  -9.19268
1856682.74570	 114.00000	  14.06813	   1.07417	   0.17118	   1.08772	  -9.05445
1856682.96170	 114.00000	  11.14480	   1.09989	   0.17138	   1.11316	  -8.85643
1856683.22870	 114.00000	   8.81772	   1.14436	   0.16237	   1.15582	  -8.07569
1856683.40770	 114.00000	   6.97545	   1.17635	   0.16268	   1.18754	  -7.87374
1856683.62570	 114.00000	   5.51730	   1.18898	   0.14868	   1.19824	  -7.12768
1856683.89470	 114.00000	   4.36941	   1.21016	   0.12108	   1.21620	  -5.71378
1856684.22970	 114.00000	   3.45686	   1.23988	   0.09536	   1.24354	  -4.39780
1856684.64870	 114.00000	   2.73547	   1.27010	   0.08936	   1.27324	  -4.02456
1856685.17370	 114.00000	   2.16054	   1.28234	   0.09723	   1.28602	  -4.33621
1856685.83270	 114.00000	   1.70952	   1.27228	   0.10077	   1.27627	  -4.52847
1856686.66170	 114.00000	   1.35352	   1.25360	   0.09148	   1.25693	  -4.17351
1856687.70470	 114.00000	   1.07079	   1.23848	   0.06423	   1.24015	  -2.96874
1856689.01770	 114.00000	   0.84734	   1.24227	   0.02818	   1.24259	  -1.29968
1856690.67370	 114.00000	   0.67072	   1.26327	   0.00206	   1.26327	  -0.09355
1856692.76270	 114.00000	   0.53067	   1.30325	  -0.00711	   1.30327	   0.31243
1856695.39969	 114.00000	   0.41976	   1.34172	   0.01534	   1.34180	  -0.65506
1856698.73069	 114.00000	   0.33183	   1.35846	   0.06289	   1.35991	  -2.65056
1856702.93669	 114.00000	   0.26261	   1.34150	   0.11483	   1.34640	  -4.89268
1856708.24468	 114.00000	   0.20791	   1.29334	   0.14994	   1.30200	  -6.61271
1856714.94868	 114.00000	   0.16452	   1.23380	   0.14994	   1.24287	  -6.92910
1856723.42567	 114.00000	   0.13007	   1.18275	   0.11215	   1.18805	  -5.41646
1856734.11566	 114.00000	   0.10309	   1.16969	   0.04165	   1.17043	  -2.03921
1856747.62965	 114.00000	   0.08153	   1.21772	  -0.03873	   1.21833	   1.82191
1856764.72664	 114.00000	   0.06443	   1.32059	  -0.08689	   1.32345	   3.76423
1856786.31262	 114.00000	   0.05102	   1.49749	  -0.05961	   1.49868	   2.27939
1856813.55560	 114.00000	   0.04042	   1.66853	   0.09865	   1.67144	  -3.38360
1856848.05057	 114.00000	   0.03192	   1.73557	   0.36964	   1.77450	 -12.02323
1856891.59754	 114.00000	   0.02528	   1.62140	   0.66886	   1.75395	 -22.41709
1856946.66250	 114.00000	   0.01999	   1.31554	   0.85748	   1.57032	 -33.09680
1872415.35336	 115.00000	20004.45300	   0.67771	  -0.01493	   0.67787	   1.26208
1872415.49636	 115.00000	15829.12600	   0.68485	  -0.00059	   0.68485	   0.04907
1872415.63836	 115.00000	12516.70300	   0.69321	   0.01090	   0.69329	  -0.90067
1872415.78036	 115.00000	9909.44240	   0.70197	   0.01886	   0.70222	  -1.53907
1872415.94436	 115.00000	7835.48000	   0.70821	   0.02477	   0.70865	  -2.00272
1872416.14536	 115.00000	6217.24610	   0.71532	   0.03070	   0.71598	  -2.45757
1872416.38336	 115.00000	4905.29100	   0.72172	   0.03678	   0.72266	  -2.91720
1872416.62136	 115.00000	3881.27370	   0.73131	   0.03998	   0.73240	  -3.12910
1872416.86036	 115.00000	3070.98270	   0.73773	   0.04238	   0.73894	  -3.28814
1872417.09836	 115.00000	2430.77780	   0.74699	   0.04642	   0.74843	  -3.55592
1872417.33636	 115.00000	1923.15370	   0.75344	   0.04973	   0.75508	  -3.77657
1872417.57436	 115.00000	1522.43580	   0.76180	   0.05197	   0.76357	  -3.90287
1872417.81236	 115.00000	1203.84460	   0.76946	   0.05420	   0.77137	  -4.02935
1872418.05136	 115.00000	 952.86591	   0.77814	   0.05766	   0.78027	  -4.23793
1872418.28936	 115.00000	 754.27557	   0.78667	   0.05981	   0.78894	  -4.34778
1872418.52636	 115.00000	 596.71857	   0.79569	   0.06229	   0.79813	  -4.47595
1872418.76436	 115.00000	 471.96338	   0.80595	   0.06540	   0.80860	  -4.63931
1872419.00336	 115.00000	 373.20856	   0.81377	   0.06934	   0.81672	  -4.87019
1872419.24136	 115.00000	 295.47278	   0.82549	   0.07238	   0.82866	  -5.01104
1872419.48036	 115.00000	 233.87738	   0.83378	   0.07492	   0.83714	  -5.13427
1872419.71836	 115.00000	 185.05922	   0.84479	   0.07953	   0.84852	  -5.37834
1872419.95436	 115.00000	 146.35823	   0.85552	   0.08375	   0.85961	  -5.59089
1872420.19136	 115.00000	 115.77804	   0.86782	   0.09000	   0.87247	  -5.92084
1872420.42536	 115.00000	  91.67210	   0.88135	   0.09632	   0.88660	  -6.23686
1872420.67036	 115.00000	  72.51701	   0.89148	   0.10423	   0.89755	  -6.66884
1872420.89936	 115.00000	  57.36816	   0.90731	   0.11102	   0.91408	  -6.97627
1872421.13636	 115.00000	  45.36290	   0.92075	   0.12098	   0.92866	  -7.48520
1872421.36836	 115.00000	  35.93134	   0.94308	   0.13307	   0.95242	  -8.03123
1872421.61936	 115.00000	  28.40909	   0.96098	   0.14609	   0.97202	  -8.64405
1872421.83336	 115.00000	  22.48202	   0.98861	   0.15925	   1.00136	  -9.15071
1872422.09836	 115.00000	  17.79613	   1.02173	   0.16591	   1.03512	  -9.22348
1872422.35036	 115.00000	  14.06813	   1.04892	   0.16593	   1.06196	  -8.98921
1872422.56636	 115.00000	  11.14480	   1.08771	   0.17531	   1.10175	  -9.15590
1872422.83436	 115.00000	   8.81772	   1.11249	   0.16321	   1.12440	  -8.34597
1872423.01236	 115.00000	   6.97545	   1.15089	   0.14576	   1.16009	  -7.21820
1872423.23036	 115.00000	   5.51730	   1.18630	   0.14466	   1.19508	  -6.95240
1872423.49936	 115.00000	   4.36941	   1.19748	   0.13915	   1.20554	  -6.62837
1872423.83436	 115.00000	   3.45686	   1.20259	   0.11601	   1.20818	  -5.51000
1872424.25336	 115.00000	   2.73547	   1.21349	   0.08511	   1.21647	  -4.01186
1872424.77836	 115.00000	   2.16054	   1.23851	   0.06072	   1.23999	  -2.80662
1872425.43735	 115.00000	   1.70952	   1.26549	   0.05349	   1.26662	  -2.42041
1872426.26635	 115.00000	   1.35352	   1.28315	   0.06594	   1.28485	  -2.94165
1872427.30935	 115.00000	   1.07079	   1.28035	   0.08584	   1.28322	  -3.83563
1872428.62335	 115.00000	   0.84734	   1.25733	   0.09653	   1.26103	  -4.39028
1872430.27835	 115.00000	   0.67072	   1.23069	   0.09015	   1.23399	  -4.18966
1872432.36735	 115.00000	   0.53067	   1.20682	   0.06090	   1.20836	  -2.88879
1872435.00435	 115.00000	   0.41976	   1.20795	   0.01992	   1.20811	  -0.94486
1872438.33534	 115.00000	   0.33183	   1.23799	  -0.01318	   1.23806	   0.60999
1872442.54134	 115.00000	   0.26261	   1.28830	  -0.01910	   1.28844	   0.84921
1872447.84934	 115.00000	   0.20791	   1.33837	   0.01072	   1.33842	  -0.45871
1872454.55333	 115.00000	   0.16452	   1.37129	   0.07398	   1.37329	  -3.08804
1872463.03033	 115.00000	   0.13007	   1.36468	   0.15834	   1.37383	  -6.61822
1872473.72032	 115.00000	   0.10309	   1.30808	   0.23394	   1.32883	 -10.13953
1872487.23431	 115.00000	   0.08153	   1.21023	   0.26641	   1.23920	 -12.41475
1872504.33129	 115.00000	   0.06443	   1.11666	   0.24198	   1.14258	 -12.22691
1872525.91828	 115.00000	   0.05102	   1.04949	   0.12083	   1.05642	  -6.56743
1872553.16026	 115.00000	   0.04042	   1.09251	  -0.04745	   1.09354	   2.48699
1872587.65523	 115.00000	   0.03192	   1.28547	  -0.18969	   1.29939	   8.39408
1872631.20220	 115.00000	   0.02528	   1.59827	  -0.20112	   1.61088	   7.17226
1872686.26715	 115.00000	   0.01999	   1.93878	   0.00341	   1.93878	  -0.10063
1888144.46943	 116.00000	20004.45300	   0.70387	  -0.01358	   0.70401	   1.10490
1888144.61243	 116.00000	15829.12600	   0.71334	  -0.00026	   0.71334	   0.02067
1888144.75443	 116.00000	12516.70300	   0.72009	   0.01149	   0.72019	  -0.91417
1888144.89643	 116.00000	9909.44240	   0.72628	   0.01963	   0.72655	  -1.54813
1888145.06043	 116.00000	7835.48000	   0.73485	   0.02685	   0.73534	  -2.09292
1888145.26143	 116.00000	6217.24610	   0.74239	   0.03241	   0.74310	  -2.50005
1888145.49943	 116.00000	4905.29100	   0.75024	   0.03512	   0.75106	  -2.67999
1888145.73843	 116.00000	3881.27370	   0.75797	   0.03986	   0.75902	  -3.01057
1888145.97643	 116.00000	3070.98270	   0.76473	   0.04291	   0.76593	  -3.21129
1888146.21443	 116.00000	2430.77780	   0.77387	   0.04708	   0.77530	  -3.48109
1888146.45243	 116.00000	1923.15370	   0.78018	   0.04934	   0.78174	  -3.61888
1888146.69043	 116.00000	1522.43580	   0.78872	   0.05178	   0.79042	  -3.75608
1888146.92843	 116.00000	1203.84460	   0.79761	   0.05416	   0.79944	  -3.88449
1888147.16743	 116.00000	 952.86591	   0.80511	   0.05814	   0.80721	  -4.13012
1888147.40543	 116.00000	 754.27557	   0.81245	   0.05926	   0.81461	  -4.17147
1888147.64243	 116.00000	 596.71857	   0.82259	   0.06296	   0.82500	  -4.37712
1888147.88043	 116.00000	 471.96338	   0.83216	   0.06498	   0.83470	  -4.46488
1888148.11943	 116.00000	 373.20856	   0.84137	   0.06735	   0.84407	  -4.57695
1888148.35743	 116.00000	 295.47278	   0.85138	   0.07122	   0.85435	  -4.78179
1888148.59643	 116.00000	 233.87738	   0.86238	   0.07533	   0.86566	  -4.99240
1888148.83443	 116.00000	 185.05922	   0.87218	   0.07982	   0.87583	  -5.22901
1888149.07043	 116.00000	 146.35823	   0.88488	   0.08458	   0.88891	  -5.46021
1888149.30643	 116.00000	 115.77804	   0.89581	   0.08824	   0.90015	  -5.62576
1888149.54143	 116.00000	  91.67210	   0.90727	   0.09500	   0.91223	  -5.97777
1888149.78643	 116.00000	  72.51701	   0.92105	   0.10271	   0.92676	  -6.36309
1888150.01543	 116.00000	  57.36816	   0.93143	   0.11327	   0.93829	  -6.93330
1888150.25243	 116.00000	  45.36290	   0.94959	   0.12322	   0.95755	  -7.39337
1888150.48443	 116.00000	  35.93134	   0.96865	   0.12974	   0.97730	  -7.62893
1888150.73443	 116.00000	  28.40909	   0.99140	   0.14476	   1.00191	  -8.30747
1888150.94943	 116.00000	  22.48202	   1.01790	   0.15523	   1.02967	  -8.67106
1888151.21443	 116.00000	  17.79613	   1.04519	   0.16149	   1.05759	  -8.78341
1888151.46643	 116.00000	  14.06813	   1.07272	   0.17272	   1.08653	  -9.14689
1888151.68243	 116.00000	  11.14480	   1.11373	   0.16439	   1.12580	  -8.39665
1888151.94943	 116.00000	   8.81772	   1.14366	   0.17234	   1.15658	  -8.56959
1888152.12743	 116.00000	   6.97545	   1.16841	   0.15284	   1.17837	  -7.45245
1888152.34543	 116.00000	   5.51730	   1.20276	   0.12979	   1.20974	  -6.15913
1888152.61543	 116.00000	   4.36941	   1.23810	   0.12435	   1.24433	  -5.73523
1888152.95043	 116.00000	   3.45686	   1.25037	   0.12447	   1.25655	  -5.68491
1888153.36943	 116.00000	   2.73547	   1.24645	   0.11356	   1.25162	  -5.20581
1888153.89443	 116.00000	   2.16054	   1.24260	   0.08878	   1.24577	  -4.08652
1888154.55342	 116.00000	   1.70952	   1.24975	   0.05618	   1.25102	  -2.57376
1888155.38142	 116.00000	   1.35352	   1.27227	   0.03108	   1.27265	  -1.39942
1888156.42442	 116.00000	   1.07079	   1.30417	   0.02586	   1.30443	  -1.13581
1888157.73842	 116.00000	   0.84734	   1.32911	   0.04266	   1.32979	  -1.83851
1888159.39442	 116.00000	   0.67072	   1.33406	   0.07033	   1.33592	  -3.01758
1888161.48342	 116.00000	   0.53067	   1.31188	   0.10159	   1.31581	  -4.42803
1888164.11942	 116.00000	   0.41976	   1.27102	   0.10977	   1.27575	  -4.93595
1888167.45141	 116.00000	   0.33183	   1.23226	   0.08999	   1.23554	  -4.17684
1888171.65741	 116.00000	   0.26261	   1.21601	   0.04697	   1.21692	  -2.21180
1888176.96541	 116.00000	   0.20791	   1.23168	   0.00066	   1.23168	  -0.03091
1888183.66940	 116.00000	   0.16452	   1.28212	  -0.03028	   1.28248	   1.35295
1888192.14540	 116.00000	   0.13007	   1.35973	  -0.02591	   1.35998	   1.09184
1888202.83639	 116.00000	   0.10309	   1.44070	   0.03371	   1.44110	  -1.34022
1888216.34938	 116.00000	   0.08153	   1.48969	   0.15189	   1.49742	  -5.82198
1888233.44736	 116.00000	   0.06443	   1.47761	   0.28948	   1.50570	 -11.08450
1888255.03335	 116.00000	   0.05102	   1.35862	   0.41852	   1.42163	 -17.12148
1888282.27633	 116.00000	   0.04042	   1.17375	   0.44915	   1.25675	 -20.94019
1888316.77130	 116.00000	   0.03192	   0.99800	   0.33199	   1.05177	 -18.40009
1888360.31827	 116.00000	   0.02528	   0.92869	   0.08155	   0.93227	  -5.01859
1888415.38322	 116.00000	   0.01999	   1.06714	  -0.23132	   1.09193	  12.23052
1903877.72530	 117.00000	20004.45300	   0.69522	  -0.01363	   0.69535	   1.12303
1903877.86830	 117.00000	15829.12600	   0.70343	   0.00023	   0.70343	  -0.01836
1903878.01030	 117.00000	12516.70300	   0.71235	   0.01065	   0.71243	  -0.85631
1903878.15230	 117.00000	9909.44240	   0.72056	   0.01890	   0.72081	  -1.50217
1903878.31630	 117.00000	7835.48000	   0.72753	   0.02528	   0.72797	  -1.99043
1903878.51730	 117.00000	6217.24610	   0.73448	   0.03096	   0.73513	  -2.41386
1903878.75530	 117.00000	4905.29100	   0.74298	   0.03565	   0.74383	  -2.74733
1903878.99429	 117.00000	3881.27370	   0.74926	   0.03916	   0.75028	  -2.99189
1903879.23229	 117.00000	3070.98270	   0.75822	   0.04486	   0.75955	  -3.38597
1903879.47029	 117.00000	2430.77780	   0.76445	   0.04574	   0.76581	  -3.42423
1903879.70829	 117.00000	1923.15370	   0.77434	   0.04857	   0.77586	  -3.58928
1903879.94629	 117.00000	1522.43580	   0.78054	   0.05137	   0.78223	  -3.76540
1903880.18429	 117.00000	1203.84460	   0.78806	   0.05498	   0.78997	  -3.99102
1903880.42329	 117.00000	 952.86591	   0.79596	   0.05725	   0.79802	  -4.11378
1903880.66129	 117.00000	 754.27557	   0.80484	   0.05935	   0.80703	  -4.21747
1903880.89829	 117.00000	 596.71857	   0.81460	   0.06266	   0.81701	  -4.39845
1903881.13629	 117.00000	 471.96338	   0.82296	   0.06558	   0.82557	  -4.55631
1903881.37529	 117.00000	 373.20856	   0.83245	   0.06763	   0.83520	  -4.64444
1903881.61329	 117.00000	 295.47278	   0.84506	   0.07264	   0.84818	  -4.91270
1903881.85229	 117.00000	 233.87738	   0.85412	   0.07624	   0.85751	  -5.10060
1903882.09029	 117.00000	 185.05922	   0.86422	   0.07910	   0.86784	  -5.22960
1903882.32629	 117.00000	 146.35823	   0.87478	   0.08440	   0.87884	  -5.51086
1903882.56229	 117.00000	 115.77804	   0.88712	   0.09132	   0.89180	  -5.87725
1903882.79729	 117.00000	  91.67210	   0.89788	   0.09600	   0.90300	  -6.10275
1903883.04229	 117.00000	  72.51701	   0.90959	   0.10294	   0.91539	  -6.45712
1903883.27129	 117.00000	  57.36816	   0.92834	   0.11099	   0.93495	  -6.81761
1903883.50829	 117.00000	  45.36290	   0.94162	   0.12015	   0.94925	  -7.27148
1903883.74029	 117.00000	  35.93134	   0.95801	   0.13315	   0.96721	  -7.91259
1903883.99029	 117.00000	  28.40909	   0.97968	   0.14054	   0.98971	  -8.16371
1903884.20529	 117.00000	  22.48202	   1.00404	   0.15405	   1.01578	  -8.72292
1903884.47029	 117.00000	  17.79613	   1.03182	   0.16676	   1.04521	  -9.18048
1903884.72229	 117.00000	  14.06813	   1.07335	   0.17133	   1.08693	  -9.06929
1903884.93829	 117.00000	  11.14480	   1.09707	   0.17067	   1.11026	  -8.84283
1903885.20529	 117.00000	   8.81772	   1.14060	   0.16009	   1.15178	  -7.98939
1903885.38429	 117.00000	   6.97545	   1.17552	   0.15999	   1.18636	  -7.75036
1903885.60229	 117.00000	   5.51730	   1.18951	   0.14804	   1.19868	  -7.09445
1903885.87129	 117.00000	   4.36941	   1.20573	   0.12190	   1.21188	  -5.77300
1903886.20629	 117.00000	   3.45686	   1.23416	   0.09537	   1.23784	  -4.41893
1903886.62529	 117.00000	   2.73547	   1.26403	   0.08487	   1.26687	  -3.84119
1903887.15029	 117.00000	   2.16054	   1.27969	   0.09161	   1.28296	  -4.09460
1903887.80929	 117.00000	   1.70952	   1.27416	   0.09836	   1.27795	  -4.41434
1903888.63829	 117.00000	   1.35352	   1.25491	   0.09309	   1.25836	  -4.24227
1903889.68129	 117.00000	   1.07079	   1.23793	   0.07019	   1.23991	  -3.24507
1903890.99429	 117.00000	   0.84734	   1.23627	   0.03548	   1.23678	  -1.64396
1903892.65028	 117.00000	   0.67072	   1.25304	   0.00645	   1.25305	  -0.29512
1903894.73928	 117.00000	   0.53067	   1.29072	  -0.00668	   1.29074	   0.29646
1903897.37628	 117.00000	   0.41976	   1.33131	   0.00799	   1.33133	  -0.34372
1903900.70728	 117.00000	   0.33183	   1.35447	   0.05250	   1.35548	  -2.21981
1903904.91327	 117.00000	   0.26261	   1.34578	   0.10605	   1.34995	  -4.50561
1903910.22127	 117.00000	   0.20791	   1.30368	   0.14715	   1.31195	  -6.43979
1903916.92527	 117.00000	   0.16452	   1.24317	   0.15801	   1.25317	  -7.24367
1903925.40226	 117.00000	   0.13007	   1.18617	   0.12840	   1.19310	  -6.17791
1903936.09225	 117.00000	   0.10309	   1.16055	   0.06200	   1.16221	  -3.05801
1903949.60624	 117.00000	   0.08153	   1.19444	  -0.02276	   1.19465	   1.09172
1903966.70323	 117.00000	   0.06443	   1.28656	  -0.08416	   1.28931	   3.74249
1903988.29021	 117.00000	   0.05102	   1.46157	  -0.08151	   1.46384	   3.19210
1904015.53219	 117.00000	   0.04042	   1.65015	   0.04913	   1.65088	  -1.70542
1904050.02716	 117.00000	   0.03192	   1.75448	   0.30895	   1.78147	  -9.98704
1904093.57413	 117.00000	   0.02528	   1.68520	   0.62682	   1.79800	 -20.40303
1904148.63909	 117.00000	   0.01999	   1.40903	   0.86569	   1.65372	 -31.56607
1919596.65318	 118.00000	20004.45300	   0.68320	  -0.01379	   0.68333	   1.15671
1919596.79518	 118.00000	15829.12600	   0.69218	  -0.00057	   0.69218	   0.04723
1919596.93718	 118.00000	12516.70300	   0.69988	   0.01142	   0.69997	  -0.93518
1919597.07918	 118.00000	9909.44240	   0.70677	   0.01891	   0.70702	  -1.53259
1919597.24318	 118.00000	7835.48000	   0.71515	   0.02557	   0.71561	  -2.04785
1919597.44418	 118.00000	6217.24610	   0.72276	   0.03206	   0.72347	  -2.53972
1919597.68218	 118.00000	4905.29100	   0.72989	   0.03464	   0.73071	  -2.71686
1919597.92118	 118.00000	3881.27370	   0.73902	   0.03994	   0.74010	  -3.09387
1919598.15918	 118.00000	3070.98270	   0.74460	   0.04405	   0.74590	  -3.38581
1919598.39718	 118.00000	2430.77780	   0.75359	   0.04659	   0.75503	  -3.53789
1919598.63518	 118.00000	1923.15370	   0.76141	   0.04887	   0.76297	  -3.67223
1919598.87318	 118.00000	1522.43580	   0.77063	   0.05243	   0.77241	  -3.89227
1919599.11118	 118.00000	1203.84460	   0.77686	   0.05554	   0.77884	  -4.08895
1919599.35018	 118.00000	 952.86591	   0.78485	   0.05666	   0.78690	  -4.12910
1919599.58818	 118.00000	 754.27557	   0.79331	   0.05941	   0.79553	  -4.28261
1919599.82518	 118.00000	 596.71857	   0.80306	   0.06203	   0.80545	  -4.41657
1919600.06318	 118.00000	 471.96338	   0.81153	   0.06464	   0.81410	  -4.55394
