Repository: kbm2110/Battery_Diagnostics_Thesis

# Battery_Diagnostics_Thesis
 Data-driven battery diagnostics using EIS

**Author:** Bala Manikanta Yaswanth Kanagarla
**Institution:** Technische Hochschule Ingolstadt (THI)
**Supervisor:** Prof. Dr. H.-G. Schweiger

## Overview

This project implements a machine learning framework for 
non-invasive State of Health (SoH) estimation of lithium-ion 
batteries using Electrochemical Impedance Spectroscopy (EIS).

Eight physically interpretable features are extracted from 
impedance spectra and used to train six ML models under a 
strict cell-level train-test split. The stacking ensemble 
achieves R² = 0.9122 and RMSE = 0.0234 on completely unseen 
cells.

---

File: data/EIS/EIS_state_IV_45C02.txt (part 14 of 37)
time/s	           cycle number	freq/Hz	           Re(Z)/Ohm	  -Im(Z)/Ohm	   |Z|/Ohm	   Phase(Z)/deg
1717992.30063	 109.00000	   0.02528	   0.97854	   0.26367	   1.01344	 -15.08040
1718047.36659	 109.00000	   0.01999	   0.99587	   0.32064	   1.04621	 -17.84702
1733083.23967	 110.00000	20004.45300	   0.36823	  -0.02624	   0.36916	   4.07595
1733083.38167	 110.00000	15829.12600	   0.37358	  -0.01027	   0.37372	   1.57430
1733083.52367	 110.00000	12516.70300	   0.38107	   0.00204	   0.38108	  -0.30625
1733083.66567	 110.00000	9909.44240	   0.38832	   0.01021	   0.38845	  -1.50667
1733083.83067	 110.00000	7835.48000	   0.39442	   0.01876	   0.39487	  -2.72329
1733084.03067	 110.00000	6217.24610	   0.39953	   0.02397	   0.40024	  -3.43370
1733084.26967	 110.00000	4905.29100	   0.40572	   0.02878	   0.40674	  -4.05767
1733084.50767	 110.00000	3881.27370	   0.41153	   0.03497	   0.41301	  -4.85674
1733084.74567	 110.00000	3070.98270	   0.42023	   0.03737	   0.42189	  -5.08150
1733084.98367	 110.00000	2430.77780	   0.42687	   0.04222	   0.42896	  -5.64885
1733085.22167	 110.00000	1923.15370	   0.43393	   0.04577	   0.43634	  -6.02070
1733085.45967	 110.00000	1522.43580	   0.44395	   0.04699	   0.44643	  -6.04200
1733085.69767	 110.00000	1203.84460	   0.44856	   0.05110	   0.45146	  -6.49946
1733085.93667	 110.00000	 952.86591	   0.45643	   0.05299	   0.45949	  -6.62246
1733086.17467	 110.00000	 754.27557	   0.46597	   0.05650	   0.46938	  -6.91399
1733086.41267	 110.00000	 596.71857	   0.47423	   0.05750	   0.47771	  -6.91316
1733086.64967	 110.00000	 471.96338	   0.48158	   0.06100	   0.48542	  -7.21916
1733086.88867	 110.00000	 373.20856	   0.49075	   0.06427	   0.49494	  -7.46072
1733087.12667	 110.00000	 295.47278	   0.49985	   0.06895	   0.50458	  -7.85365
1733087.36567	 110.00000	 233.87738	   0.50999	   0.07228	   0.51509	  -8.06631
1733087.60367	 110.00000	 185.05922	   0.51881	   0.07524	   0.52423	  -8.25177
1733087.83967	 110.00000	 146.35823	   0.52966	   0.07894	   0.53551	  -8.47678
1733088.07667	 110.00000	 115.77804	   0.54173	   0.08808	   0.54885	  -9.23462
1733088.31067	 110.00000	  91.67210	   0.55587	   0.09297	   0.56359	  -9.49476
1733088.55667	 110.00000	  72.51701	   0.57135	   0.09849	   0.57978	  -9.78043
1733088.78567	 110.00000	  57.36816	   0.58799	   0.10686	   0.59763	 -10.30043
1733089.02167	 110.00000	  45.36290	   0.60776	   0.10857	   0.61738	 -10.12883
1733089.25467	 110.00000	  35.93134	   0.63093	   0.11038	   0.64051	  -9.92340
1733089.50467	 110.00000	  28.40909	   0.65193	   0.11035	   0.66121	  -9.60680
1733089.71867	 110.00000	  22.48202	   0.67353	   0.10543	   0.68173	  -8.89659
1733089.98367	 110.00000	  17.79613	   0.69266	   0.09735	   0.69947	  -8.00030
1733090.23667	 110.00000	  14.06813	   0.70844	   0.08821	   0.71391	  -7.09756
1733090.45267	 110.00000	  11.14480	   0.72148	   0.07858	   0.72575	  -6.21580
1733090.71966	 110.00000	   8.81772	   0.73173	   0.06930	   0.73501	  -5.41050
1733090.89766	 110.00000	   6.97545	   0.73919	   0.05810	   0.74147	  -4.49431
1733091.11566	 110.00000	   5.51730	   0.74625	   0.05054	   0.74796	  -3.87480
1733091.38566	 110.00000	   4.36941	   0.75239	   0.04609	   0.75380	  -3.50546
1733091.72066	 110.00000	   3.45686	   0.75497	   0.04377	   0.75623	  -3.31815
1733092.13866	 110.00000	   2.73547	   0.75678	   0.03905	   0.75779	  -2.95394
1733092.66366	 110.00000	   2.16054	   0.75847	   0.03601	   0.75933	  -2.71786
1733093.32366	 110.00000	   1.70952	   0.76166	   0.03274	   0.76237	  -2.46147
1733094.15166	 110.00000	   1.35352	   0.76683	   0.02931	   0.76738	  -2.18893
1733095.19466	 110.00000	   1.07079	   0.77329	   0.03063	   0.77389	  -2.26834
1733096.50866	 110.00000	   0.84734	   0.78033	   0.03550	   0.78114	  -2.60444
1733098.16466	 110.00000	   0.67072	   0.78389	   0.04319	   0.78508	  -3.15389
1733100.25266	 110.00000	   0.53067	   0.78282	   0.05222	   0.78455	  -3.81634
1733102.88966	 110.00000	   0.41976	   0.77941	   0.05904	   0.78165	  -4.33159
1733106.22165	 110.00000	   0.33183	   0.77761	   0.06145	   0.78003	  -4.51833
1733110.42665	 110.00000	   0.26261	   0.78054	   0.06077	   0.78290	  -4.45177
1733115.73465	 110.00000	   0.20791	   0.78925	   0.06100	   0.79161	  -4.41981
1733122.43964	 110.00000	   0.16452	   0.80438	   0.06584	   0.80707	  -4.67953
1733130.91563	 110.00000	   0.13007	   0.82524	   0.07790	   0.82891	  -5.39230
1733141.60663	 110.00000	   0.10309	   0.84636	   0.10089	   0.85235	  -6.79760
1733155.12062	 110.00000	   0.08153	   0.86276	   0.13368	   0.87305	  -8.80739
1733172.21760	 110.00000	   0.06443	   0.87206	   0.16880	   0.88825	 -10.95524
1733193.80459	 110.00000	   0.05102	   0.87009	   0.19851	   0.89245	 -12.85193
1733221.04656	 110.00000	   0.04042	   0.87202	   0.21798	   0.89885	 -14.03459
1733255.54254	 110.00000	   0.03192	   0.88453	   0.23077	   0.91413	 -14.62257
1733299.09050	 110.00000	   0.02528	   0.91189	   0.24355	   0.94386	 -14.95358
1733354.15546	 110.00000	   0.01999	   0.94898	   0.25847	   0.98355	 -15.23572
1748373.53837	 111.00000	20004.45300	   0.36766	  -0.02448	   0.36848	   3.80929
1748373.68037	 111.00000	15829.12600	   0.37359	  -0.01073	   0.37375	   1.64567
1748373.82237	 111.00000	12516.70300	   0.38107	   0.00143	   0.38108	  -0.21429
1748373.96437	 111.00000	9909.44240	   0.38660	   0.01063	   0.38674	  -1.57562
1748374.12937	 111.00000	7835.48000	   0.39429	   0.01740	   0.39468	  -2.52636
1748374.32937	 111.00000	6217.24610	   0.39986	   0.02310	   0.40052	  -3.30660
1748374.56737	 111.00000	4905.29100	   0.40692	   0.02925	   0.40797	  -4.11177
1748374.80637	 111.00000	3881.27370	   0.41297	   0.03333	   0.41431	  -4.61384
1748375.04437	 111.00000	3070.98270	   0.42033	   0.03920	   0.42215	  -5.32786
1748375.28237	 111.00000	2430.77780	   0.42743	   0.04213	   0.42950	  -5.62976
1748375.52037	 111.00000	1923.15370	   0.43555	   0.04424	   0.43780	  -5.80022
1748375.75837	 111.00000	1522.43580	   0.44285	   0.04716	   0.44536	  -6.07814
1748375.99637	 111.00000	1203.84460	   0.45056	   0.04908	   0.45323	  -6.21712
1748376.23537	 111.00000	 952.86591	   0.45744	   0.05231	   0.46042	  -6.52340
1748376.47337	 111.00000	 754.27557	   0.46561	   0.05514	   0.46887	  -6.75364
1748376.71137	 111.00000	 596.71857	   0.47349	   0.05875	   0.47712	  -7.07357
1748376.94837	 111.00000	 471.96338	   0.48170	   0.06104	   0.48555	  -7.22230
1748377.18737	 111.00000	 373.20856	   0.49056	   0.06354	   0.49466	  -7.37957
1748377.42537	 111.00000	 295.47278	   0.50052	   0.06753	   0.50506	  -7.68398
1748377.66437	 111.00000	 233.87738	   0.50926	   0.07247	   0.51439	  -8.09886
1748377.90237	 111.00000	 185.05922	   0.52006	   0.07633	   0.52563	  -8.35003
1748378.13836	 111.00000	 146.35823	   0.53022	   0.08185	   0.53650	  -8.77565
1748378.37536	 111.00000	 115.77804	   0.54193	   0.08745	   0.54894	  -9.16660
1748378.60936	 111.00000	  91.67210	   0.55430	   0.09349	   0.56213	  -9.57306
1748378.85436	 111.00000	  72.51701	   0.57096	   0.09987	   0.57962	  -9.92177
1748379.08436	 111.00000	  57.36816	   0.58704	   0.10538	   0.59642	 -10.17690
1748379.32036	 111.00000	  45.36290	   0.60822	   0.11044	   0.61816	 -10.29192
1748379.55336	 111.00000	  35.93134	   0.62997	   0.11308	   0.64004	 -10.17617
1748379.80336	 111.00000	  28.40909	   0.65246	   0.11062	   0.66177	  -9.62286
1748380.01736	 111.00000	  22.48202	   0.67303	   0.10526	   0.68121	  -8.88853
1748380.28236	 111.00000	  17.79613	   0.69284	   0.09708	   0.69961	  -7.97652
1748380.53436	 111.00000	  14.06813	   0.70988	   0.08808	   0.71533	  -7.07274
1748380.75036	 111.00000	  11.14480	   0.72079	   0.07780	   0.72497	  -6.16038
1748381.01836	 111.00000	   8.81772	   0.73339	   0.06892	   0.73662	  -5.36895
1748381.19636	 111.00000	   6.97545	   0.74098	   0.05984	   0.74339	  -4.61735
1748381.41436	 111.00000	   5.51730	   0.74566	   0.05216	   0.74749	  -4.00162
1748381.68336	 111.00000	   4.36941	   0.75101	   0.04620	   0.75243	  -3.52025
1748382.01836	 111.00000	   3.45686	   0.75458	   0.04018	   0.75565	  -3.04837
1748382.43736	 111.00000	   2.73547	   0.76113	   0.03605	   0.76198	  -2.71204
1748382.96236	 111.00000	   2.16054	   0.76606	   0.03612	   0.76691	  -2.69936
1748383.62236	 111.00000	   1.70952	   0.76708	   0.03743	   0.76799	  -2.79385
1748384.45036	 111.00000	   1.35352	   0.76765	   0.03876	   0.76863	  -2.89059
1748385.49336	 111.00000	   1.07079	   0.76629	   0.03795	   0.76723	  -2.83533
1748386.80736	 111.00000	   0.84734	   0.76759	   0.03562	   0.76842	  -2.65672
1748388.46236	 111.00000	   0.67072	   0.77138	   0.03467	   0.77216	  -2.57374
1748390.55136	 111.00000	   0.53067	   0.77919	   0.03454	   0.77996	  -2.53799
1748393.18835	 111.00000	   0.41976	   0.78994	   0.03927	   0.79091	  -2.84623
1748396.51935	 111.00000	   0.33183	   0.80192	   0.05048	   0.80351	  -3.60198
1748400.72535	 111.00000	   0.26261	   0.80929	   0.06820	   0.81216	  -4.81713
1748406.03334	 111.00000	   0.20791	   0.80968	   0.08658	   0.81430	  -6.10319
1748412.73834	 111.00000	   0.16452	   0.80571	   0.10119	   0.81204	  -7.15819
1748421.21433	 111.00000	   0.13007	   0.80268	   0.10892	   0.81004	  -7.72794
1748431.90432	 111.00000	   0.10309	   0.80705	   0.11268	   0.81488	  -7.94800
1748445.41831	 111.00000	   0.08153	   0.82056	   0.11724	   0.82889	  -8.13103
1748462.51630	 111.00000	   0.06443	   0.84198	   0.12780	   0.85163	  -8.63064
1748484.10228	 111.00000	   0.05102	   0.87298	   0.14312	   0.88463	  -9.31080
1748511.34526	 111.00000	   0.04042	   0.91315	   0.17130	   0.92908	 -10.62465
1748545.84123	 111.00000	   0.03192	   0.95213	   0.21839	   0.97686	 -12.91850
1748589.38820	 111.00000	   0.02528	   0.97638	   0.27520	   1.01442	 -15.74074
1748644.45316	 111.00000	   0.01999	   0.98777	   0.32689	   1.04045	 -18.31138
1763660.25807	 112.00000	20004.45300	   0.36806	  -0.02622	   0.36899	   4.07549
1763660.40007	 112.00000	15829.12600	   0.37492	  -0.01011	   0.37505	   1.54508
1763660.54207	 112.00000	12516.70300	   0.38086	   0.00115	   0.38086	  -0.17226
1763660.68407	 112.00000	9909.44240	   0.38649	   0.01049	   0.38663	  -1.55453
1763660.84907	 112.00000	7835.48000	   0.39515	   0.01777	   0.39555	  -2.57544
1763661.04907	 112.00000	6217.24610	   0.40042	   0.02252	   0.40106	  -3.21938
1763661.28807	 112.00000	4905.29100	   0.40685	   0.02922	   0.40790	  -4.10789
1763661.52607	 112.00000	3881.27370	   0.41389	   0.03363	   0.41525	  -4.64498
1763661.76407	 112.00000	3070.98270	   0.42107	   0.03668	   0.42267	  -4.97790
1763662.00207	 112.00000	2430.77780	   0.42882	   0.04197	   0.43087	  -5.59000
1763662.24007	 112.00000	1923.15370	   0.43576	   0.04342	   0.43792	  -5.68986
1763662.47807	 112.00000	1522.43580	   0.44226	   0.04656	   0.44470	  -6.00995
1763662.71607	 112.00000	1203.84460	   0.45126	   0.04917	   0.45393	  -6.21909
1763662.95507	 112.00000	 952.86591	   0.45831	   0.05458	   0.46155	  -6.79096
1763663.19307	 112.00000	 754.27557	   0.46577	   0.05563	   0.46908	  -6.81036
1763663.43107	 112.00000	 596.71857	   0.47535	   0.05854	   0.47894	  -7.02064
1763663.66807	 112.00000	 471.96338	   0.48212	   0.06205	   0.48609	  -7.33327
1763663.90707	 112.00000	 373.20856	   0.49196	   0.06418	   0.49613	  -7.43305
1763664.14507	 112.00000	 295.47278	   0.49892	   0.06859	   0.50362	  -7.82722
1763664.38407	 112.00000	 233.87738	   0.50968	   0.07158	   0.51468	  -7.99458
1763664.62207	 112.00000	 185.05922	   0.51965	   0.07552	   0.52511	  -8.26834
1763664.85807	 112.00000	 146.35823	   0.53004	   0.08211	   0.53636	  -8.80547
1763665.09507	 112.00000	 115.77804	   0.54359	   0.08764	   0.55061	  -9.15884
1763665.32907	 112.00000	  91.67210	   0.55506	   0.09406	   0.56298	  -9.61791
1763665.57507	 112.00000	  72.51701	   0.57060	   0.09916	   0.57915	  -9.85878
1763665.80407	 112.00000	  57.36816	   0.58913	   0.10524	   0.59846	 -10.12825
1763666.04007	 112.00000	  45.36290	   0.60832	   0.10992	   0.61817	 -10.24287
1763666.27307	 112.00000	  35.93134	   0.63001	   0.11231	   0.63995	 -10.10750
1763666.52307	 112.00000	  28.40909	   0.65295	   0.10946	   0.66206	  -9.51646
1763666.73707	 112.00000	  22.48202	   0.67453	   0.10516	   0.68268	  -8.86116
1763667.00207	 112.00000	  17.79613	   0.69414	   0.09795	   0.70102	  -8.03213
1763667.25507	 112.00000	  14.06813	   0.71012	   0.08918	   0.71570	  -7.15837
1763667.47107	 112.00000	  11.14480	   0.72366	   0.07889	   0.72795	  -6.22140
1763667.73807	 112.00000	   8.81772	   0.73235	   0.06923	   0.73561	  -5.40022
1763667.91607	 112.00000	   6.97545	   0.74111	   0.05925	   0.74347	  -4.57129
1763668.13407	 112.00000	   5.51730	   0.74821	   0.05067	   0.74992	  -3.87402
1763668.40406	 112.00000	   4.36941	   0.75350	   0.04803	   0.75503	  -3.64716
1763668.73906	 112.00000	   3.45686	   0.75527	   0.04279	   0.75649	  -3.24246
1763669.15706	 112.00000	   2.73547	   0.75748	   0.03905	   0.75848	  -2.95090
1763669.68206	 112.00000	   2.16054	   0.76152	   0.03332	   0.76225	  -2.50566
1763670.34206	 112.00000	   1.70952	   0.76631	   0.03072	   0.76693	  -2.29543
1763671.17006	 112.00000	   1.35352	   0.77318	   0.03099	   0.77380	  -2.29557
1763672.21306	 112.00000	   1.07079	   0.77777	   0.03561	   0.77858	  -2.62137
1763673.52706	 112.00000	   0.84734	   0.77959	   0.04293	   0.78077	  -3.15170
1763675.18306	 112.00000	   0.67072	   0.77878	   0.04824	   0.78028	  -3.54445
1763677.27106	 112.00000	   0.53067	   0.77587	   0.05127	   0.77756	  -3.78034
1763679.90806	 112.00000	   0.41976	   0.77550	   0.05103	   0.77717	  -3.76449
1763683.24005	 112.00000	   0.33183	   0.77994	   0.04980	   0.78152	  -3.65364
1763687.44505	 112.00000	   0.26261	   0.78960	   0.05045	   0.79121	  -3.65553
1763692.75305	 112.00000	   0.20791	   0.80460	   0.05658	   0.80659	  -4.02236
1763699.45804	 112.00000	   0.16452	   0.82261	   0.07073	   0.82564	  -4.91411
1763707.93403	 112.00000	   0.13007	   0.83892	   0.09402	   0.84418	  -6.39490
1763718.62503	 112.00000	   0.10309	   0.84702	   0.12385	   0.85603	  -8.31843
1763732.13902	 112.00000	   0.08153	   0.84676	   0.15236	   0.86036	 -10.20009
1763749.23600	 112.00000	   0.06443	   0.84706	   0.17477	   0.86490	 -11.65810
1763770.82299	 112.00000	   0.05102	   0.84958	   0.18450	   0.86938	 -12.25244
1763798.06596	 112.00000	   0.04042	   0.86502	   0.19399	   0.88650	 -12.64010
1763832.56094	 112.00000	   0.03192	   0.89347	   0.20687	   0.91711	 -13.03653
1763876.10890	 112.00000	   0.02528	   0.93309	   0.22381	   0.95956	 -13.48792
1763931.17386	 112.00000	   0.01999	   0.98719	   0.25161	   1.01875	 -14.29910
1778933.67519	 113.00000	20004.45300	   0.36751	  -0.02495	   0.36835	   3.88431
1778933.81719	 113.00000	15829.12600	   0.37450	  -0.00939	   0.37462	   1.43622
1778933.95919	 113.00000	12516.70300	   0.38102	   0.00267	   0.38103	  -0.40127
1778934.10119	 113.00000	9909.44240	   0.38827	   0.01083	   0.38842	  -1.59813
1778934.26619	 113.00000	7835.48000	   0.39330	   0.01820	   0.39372	  -2.64876
1778934.46619	 113.00000	6217.24610	   0.39968	   0.02416	   0.40041	  -3.45860
1778934.70419	 113.00000	4905.29100	   0.40677	   0.02926	   0.40782	  -4.11419
1778934.94319	 113.00000	3881.27370	   0.41271	   0.03419	   0.41412	  -4.73510
1778935.18119	 113.00000	3070.98270	   0.42023	   0.03691	   0.42185	  -5.01953
1778935.41919	 113.00000	2430.77780	   0.42699	   0.04182	   0.42903	  -5.59428
1778935.65719	 113.00000	1923.15370	   0.43434	   0.04393	   0.43656	  -5.77510
1778935.89519	 113.00000	1522.43580	   0.44208	   0.04649	   0.44452	  -6.00263
1778936.13319	 113.00000	1203.84460	   0.44970	   0.05008	   0.45248	  -6.35484
1778936.37219	 113.00000	 952.86591	   0.45929	   0.05274	   0.46231	  -6.55110
1778936.61019	 113.00000	 754.27557	   0.46660	   0.05536	   0.46987	  -6.76621
1778936.84819	 113.00000	 596.71857	   0.47470	   0.05734	   0.47816	  -6.88784
1778937.08519	 113.00000	 471.96338	   0.48226	   0.06126	   0.48613	  -7.23982
1778937.32419	 113.00000	 373.20856	   0.49128	   0.06382	   0.49540	  -7.40168
1778937.56219	 113.00000	 295.47278	   0.50042	   0.06812	   0.50504	  -7.75128
1778937.80119	 113.00000	 233.87738	   0.51095	   0.07246	   0.51606	  -8.07130
1778938.03919	 113.00000	 185.05922	   0.51987	   0.07572	   0.52535	  -8.28714
1778938.27519	 113.00000	 146.35823	   0.53009	   0.07970	   0.53605	  -8.55012
1778938.51219	 113.00000	 115.77804	   0.54239	   0.08802	   0.54948	  -9.21813
1778938.74619	 113.00000	  91.67210	   0.55783	   0.09403	   0.56570	  -9.56827
1778938.99119	 113.00000	  72.51701	   0.57266	   0.10007	   0.58134	  -9.91225
1778939.22119	 113.00000	  57.36816	   0.58885	   0.10615	   0.59834	 -10.21858
1778939.45719	 113.00000	  45.36290	   0.60949	   0.11058	   0.61944	 -10.28374
1778939.69019	 113.00000	  35.93134	   0.63171	   0.11196	   0.64156	 -10.05001
1778939.94019	 113.00000	  28.40909	   0.65375	   0.11089	   0.66308	  -9.62734
1778940.15419	 113.00000	  22.48202	   0.67418	   0.10582	   0.68244	  -8.92034
1778940.41919	 113.00000	  17.79613	   0.69369	   0.09782	   0.70055	  -8.02698
1778940.67119	 113.00000	  14.06813	   0.70989	   0.08986	   0.71555	  -7.21457
1778940.88819	 113.00000	  11.14480	   0.72397	   0.07914	   0.72828	  -6.23826
1778941.15519	 113.00000	   8.81772	   0.73390	   0.06995	   0.73723	  -5.44428
1778941.33319	 113.00000	   6.97545	   0.74209	   0.05969	   0.74449	  -4.59837
1778941.55119	 113.00000	   5.51730	   0.74789	   0.05199	   0.74969	  -3.97652
1778941.82019	 113.00000	   4.36941	   0.75543	   0.04606	   0.75684	  -3.48914
1778942.15619	 113.00000	   3.45686	   0.75760	   0.04363	   0.75886	  -3.29610
1778942.57419	 113.00000	   2.73547	   0.75969	   0.03994	   0.76073	  -3.00936
1778943.09919	 113.00000	   2.16054	   0.76114	   0.03656	   0.76202	  -2.75023
1778943.75919	 113.00000	   1.70952	   0.76423	   0.03334	   0.76496	  -2.49818
1778944.58718	 113.00000	   1.35352	   0.76856	   0.03055	   0.76917	  -2.27638
1778945.63018	 113.00000	   1.07079	   0.77501	   0.02956	   0.77557	  -2.18422
1778946.94418	 113.00000	   0.84734	   0.78260	   0.03450	   0.78336	  -2.52417
1778948.59918	 113.00000	   0.67072	   0.78689	   0.04205	   0.78802	  -3.05854
1778950.68718	 113.00000	   0.53067	   0.78776	   0.05223	   0.78949	  -3.79300
1778953.32418	 113.00000	   0.41976	   0.78440	   0.05930	   0.78664	  -4.32332
1778956.65518	 113.00000	   0.33183	   0.78204	   0.06288	   0.78457	  -4.59726
1778960.86117	 113.00000	   0.26261	   0.78358	   0.06284	   0.78610	  -4.58515
1778966.16917	 113.00000	   0.20791	   0.79063	   0.06314	   0.79314	  -4.56606
1778972.87416	 113.00000	   0.16452	   0.80481	   0.06670	   0.80757	  -4.73779
1778981.35016	 113.00000	   0.13007	   0.82476	   0.07751	   0.82839	  -5.36861
1778992.04115	 113.00000	   0.10309	   0.84690	   0.09805	   0.85256	  -6.60399
1779005.55414	 113.00000	   0.08153	   0.86623	   0.12968	   0.87589	  -8.51459
1779022.65212	 113.00000	   0.06443	   0.87876	   0.16489	   0.89410	 -10.62770
1779044.23911	 113.00000	   0.05102	   0.87861	   0.19964	   0.90100	 -12.80170
1779071.48109	 113.00000	   0.04042	   0.87891	   0.22237	   0.90660	 -14.19839
1779105.97706	 113.00000	   0.03192	   0.89038	   0.23606	   0.92114	 -14.84854
1779149.52503	 113.00000	   0.02528	   0.91374	   0.24960	   0.94722	 -15.27843
1779204.58998	 113.00000	   0.01999	   0.95189	   0.26547	   0.98821	 -15.58290
1794197.16313	 114.00000	20004.45300	   0.36826	  -0.02395	   0.36904	   3.72080
1794197.30513	 114.00000	15829.12600	   0.37324	  -0.01095	   0.37340	   1.68071
1794197.44713	 114.00000	12516.70300	   0.38132	   0.00219	   0.38132	  -0.32894
1794197.58913	 114.00000	9909.44240	   0.38779	   0.01154	   0.38797	  -1.70478
1794197.75413	 114.00000	7835.48000	   0.39495	   0.01802	   0.39536	  -2.61169
1794197.95413	 114.00000	6217.24610	   0.40026	   0.02433	   0.40100	  -3.47901
1794198.19213	 114.00000	4905.29100	   0.40764	   0.02935	   0.40870	  -4.11884
1794198.43113	 114.00000	3881.27370	   0.41442	   0.03545	   0.41593	  -4.88947
1794198.66913	 114.00000	3070.98270	   0.42159	   0.03958	   0.42344	  -5.36339
1794198.90713	 114.00000	2430.77780	   0.42751	   0.04081	   0.42945	  -5.45307
1794199.14513	 114.00000	1923.15370	   0.43429	   0.04460	   0.43657	  -5.86371
1794199.38313	 114.00000	1522.43580	   0.44283	   0.04758	   0.44538	  -6.13226
1794199.62113	 114.00000	1203.84460	   0.45019	   0.05044	   0.45301	  -6.39271
1794199.86013	 114.00000	 952.86591	   0.45765	   0.05214	   0.46061	  -6.50009
1794200.09813	 114.00000	 754.27557	   0.46637	   0.05558	   0.46967	  -6.79587
1794200.33613	 114.00000	 596.71857	   0.47396	   0.05925	   0.47765	  -7.12556
1794200.57313	 114.00000	 471.96338	   0.48234	   0.06060	   0.48613	  -7.16048
1794200.81213	 114.00000	 373.20856	   0.49071	   0.06401	   0.49487	  -7.43144
1794201.05013	 114.00000	 295.47278	   0.50030	   0.06638	   0.50468	  -7.55775
1794201.28913	 114.00000	 233.87738	   0.50927	   0.07262	   0.51442	  -8.11501
1794201.52713	 114.00000	 185.05922	   0.52036	   0.07673	   0.52599	  -8.38787
1794201.76313	 114.00000	 146.35823	   0.52988	   0.08131	   0.53608	  -8.72443
1794202.00013	 114.00000	 115.77804	   0.54253	   0.08743	   0.54953	  -9.15485
1794202.23412	 114.00000	  91.67210	   0.55491	   0.09308	   0.56266	  -9.52158
1794202.47912	 114.00000	  72.51701	   0.57063	   0.09985	   0.57930	  -9.92500
1794202.70912	 114.00000	  57.36816	   0.58825	   0.10644	   0.59781	 -10.25659
1794202.94512	 114.00000	  45.36290	   0.60848	   0.10937	   0.61823	 -10.18937
1794203.17812	 114.00000	  35.93134	   0.63085	   0.11213	   0.64074	 -10.07902
1794203.42812	 114.00000	  28.40909	   0.65133	   0.11083	   0.66069	  -9.65733
1794203.64212	 114.00000	  22.48202	   0.67312	   0.10605	   0.68143	  -8.95354
1794203.90612	 114.00000	  17.79613	   0.69432	   0.09849	   0.70127	  -8.07326
1794204.15812	 114.00000	  14.06813	   0.71027	   0.08910	   0.71584	  -7.15001
1794204.37512	 114.00000	  11.14480	   0.72522	   0.07940	   0.72955	  -6.24776
1794204.64212	 114.00000	   8.81772	   0.73326	   0.06967	   0.73656	  -5.42801
1794204.82012	 114.00000	   6.97545	   0.74191	   0.05904	   0.74426	  -4.55012
1794205.03812	 114.00000	   5.51730	   0.74893	   0.05304	   0.75080	  -4.05080
1794205.30712	 114.00000	   4.36941	   0.75350	   0.04818	   0.75503	  -3.65872
1794205.64312	 114.00000	   3.45686	   0.75522	   0.04151	   0.75636	  -3.14625
1794206.06112	 114.00000	   2.73547	   0.75856	   0.03789	   0.75951	  -2.85988
1794206.58612	 114.00000	   2.16054	   0.76302	   0.03237	   0.76371	  -2.42957
1794207.24612	 114.00000	   1.70952	   0.76853	   0.03154	   0.76918	  -2.35024
1794208.07412	 114.00000	   1.35352	   0.77432	   0.03397	   0.77506	  -2.51178
1794209.11712	 114.00000	   1.07079	   0.77691	   0.03899	   0.77789	  -2.87277
1794210.43112	 114.00000	   0.84734	   0.77653	   0.04439	   0.77780	  -3.27164
1794212.08712	 114.00000	   0.67072	   0.77483	   0.04681	   0.77624	  -3.45692
1794214.17512	 114.00000	   0.53067	   0.77362	   0.04676	   0.77504	  -3.45902
1794216.81211	 114.00000	   0.41976	   0.77597	   0.04491	   0.77727	  -3.31228
1794220.14311	 114.00000	   0.33183	   0.78467	   0.04499	   0.78596	  -3.28180
1794224.34911	 114.00000	   0.26261	   0.79781	   0.04878	   0.79930	  -3.49858
1794229.65710	 114.00000	   0.20791	   0.81387	   0.05986	   0.81607	  -4.20676
1794236.36210	 114.00000	   0.16452	   0.82810	   0.08028	   0.83198	  -5.53718
1794244.83809	 114.00000	   0.13007	   0.83658	   0.10679	   0.84337	  -7.27427
1794255.52908	 114.00000	   0.10309	   0.83601	   0.13246	   0.84644	  -9.00344
1794269.04207	 114.00000	   0.08153	   0.83251	   0.15079	   0.84606	 -10.26675
1794286.14006	 114.00000	   0.06443	   0.83480	   0.16418	   0.85079	 -11.12653
1794307.72704	 114.00000	   0.05102	   0.84658	   0.17118	   0.86372	 -11.43119
1794334.96902	 114.00000	   0.04042	   0.86963	   0.18065	   0.88820	 -11.73499
1794369.46500	 114.00000	   0.03192	   0.90469	   0.19636	   0.92575	 -12.24578
1794413.01196	 114.00000	   0.02528	   0.95139	   0.22040	   0.97659	 -13.04331
1794468.07792	 114.00000	   0.01999	   1.00746	   0.26204	   1.04098	 -14.57945
1809457.72907	 115.00000	20004.45300	   0.36887	  -0.02472	   0.36970	   3.83341
1809457.87107	 115.00000	15829.12600	   0.37601	  -0.01064	   0.37616	   1.62022
1809458.01307	 115.00000	12516.70300	   0.38042	   0.00049	   0.38042	  -0.07355
1809458.15507	 115.00000	9909.44240	   0.38662	   0.01136	   0.38679	  -1.68368
1809458.32007	 115.00000	7835.48000	   0.39366	   0.01916	   0.39412	  -2.78610
1809458.52007	 115.00000	6217.24610	   0.39971	   0.02461	   0.40047	  -3.52313
1809458.75907	 115.00000	4905.29100	   0.40813	   0.02974	   0.40921	  -4.16721
1809458.99707	 115.00000	3881.27370	   0.41366	   0.03336	   0.41500	  -4.61017
1809459.23507	 115.00000	3070.98270	   0.42081	   0.03865	   0.42258	  -5.24705
1809459.47307	 115.00000	2430.77780	   0.42822	   0.04048	   0.43013	  -5.40058
1809459.71107	 115.00000	1923.15370	   0.43564	   0.04416	   0.43787	  -5.78802
1809459.94907	 115.00000	1522.43580	   0.44232	   0.04790	   0.44490	  -6.18110
1809460.18707	 115.00000	1203.84460	   0.45031	   0.04971	   0.45305	  -6.29905
1809460.42607	 115.00000	 952.86591	   0.45875	   0.05305	   0.46181	  -6.59694
1809460.66407	 115.00000	 754.27557	   0.46605	   0.05565	   0.46936	  -6.80955
1809460.90207	 115.00000	 596.71857	   0.47495	   0.05962	   0.47868	  -7.15476
1809461.13907	 115.00000	 471.96338	   0.48138	   0.06079	   0.48520	  -7.19687
1809461.37807	 115.00000	 373.20856	   0.49102	   0.06340	   0.49509	  -7.35750
1809461.61607	 115.00000	 295.47278	   0.50038	   0.06701	   0.50485	  -7.62753
1809461.85507	 115.00000	 233.87738	   0.51053	   0.07212	   0.51560	  -8.04088
1809462.09307	 115.00000	 185.05922	   0.51963	   0.07651	   0.52523	  -8.37627
1809462.32907	 115.00000	 146.35823	   0.53012	   0.08125	   0.53631	  -8.71419
1809462.56607	 115.00000	 115.77804	   0.54251	   0.08570	   0.54924	  -8.97714
1809462.80006	 115.00000	  91.67210	   0.55519	   0.09420	   0.56313	  -9.62959
1809463.04606	 115.00000	  72.51701	   0.57154	   0.09971	   0.58017	  -9.89632
1809463.27506	 115.00000	  57.36816	   0.58968	   0.10591	   0.59912	 -10.18204
1809463.51106	 115.00000	  45.36290	   0.60815	   0.11024	   0.61806	 -10.27444
1809463.74406	 115.00000	  35.93134	   0.63087	   0.11170	   0.64068	 -10.04097
1809463.99406	 115.00000	  28.40909	   0.65503	   0.11254	   0.66463	  -9.74884
1809464.20806	 115.00000	  22.48202	   0.67493	   0.10687	   0.68334	  -8.99785
1809464.47306	 115.00000	  17.79613	   0.69479	   0.09882	   0.70179	  -8.09503
1809464.72606	 115.00000	  14.06813	   0.71028	   0.08936	   0.71587	  -7.17098
1809464.94206	 115.00000	  11.14480	   0.72467	   0.07867	   0.72893	  -6.19547
1809465.20906	 115.00000	   8.81772	   0.73488	   0.07023	   0.73823	  -5.45910
1809465.38706	 115.00000	   6.97545	   0.74148	   0.06150	   0.74403	  -4.74157
1809465.60506	 115.00000	   5.51730	   0.75047	   0.05312	   0.75235	  -4.04865
1809465.87406	 115.00000	   4.36941	   0.75569	   0.04597	   0.75708	  -3.48078
1809466.21006	 115.00000	   3.45686	   0.75843	   0.04274	   0.75963	  -3.22509
1809466.62806	 115.00000	   2.73547	   0.76079	   0.04090	   0.76188	  -3.07763
1809467.15306	 115.00000	   2.16054	   0.76171	   0.03724	   0.76262	  -2.79909
1809467.81306	 115.00000	   1.70952	   0.76475	   0.03377	   0.76550	  -2.52841
1809468.64106	 115.00000	   1.35352	   0.76862	   0.03003	   0.76920	  -2.23705
1809469.68406	 115.00000	   1.07079	   0.77514	   0.03020	   0.77573	  -2.23104
1809470.99806	 115.00000	   0.84734	   0.78318	   0.03416	   0.78392	  -2.49745
1809472.65406	 115.00000	   0.67072	   0.78756	   0.04192	   0.78868	  -3.04719
1809474.74206	 115.00000	   0.53067	   0.78760	   0.05229	   0.78933	  -3.79865
1809477.37905	 115.00000	   0.41976	   0.78467	   0.05994	   0.78696	  -4.36859
1809480.71105	 115.00000	   0.33183	   0.78162	   0.06366	   0.78421	  -4.65604
1809484.91605	 115.00000	   0.26261	   0.78366	   0.06318	   0.78620	  -4.60956
1809490.22404	 115.00000	   0.20791	   0.79084	   0.06360	   0.79339	  -4.59787
1809496.92904	 115.00000	   0.16452	   0.80443	   0.06732	   0.80724	  -4.78348
1809505.40503	 115.00000	   0.13007	   0.82467	   0.07690	   0.82825	  -5.32756
1809516.09602	 115.00000	   0.10309	   0.84712	   0.09706	   0.85266	  -6.53628
1809529.61001	 115.00000	   0.08153	   0.86665	   0.12865	   0.87615	  -8.44363
1809546.70700	 115.00000	   0.06443	   0.87966	   0.16535	   0.89507	 -10.64569
1809568.29398	 115.00000	   0.05102	   0.87922	   0.19952	   0.90157	 -12.78544
1809595.53596	 115.00000	   0.04042	   0.87984	   0.22251	   0.90755	 -14.19261
1809630.03194	 115.00000	   0.03192	   0.89005	   0.23718	   0.92111	 -14.92164
1809673.57990	 115.00000	   0.02528	   0.91445	   0.25036	   0.94810	 -15.31136
1809728.64486	 115.00000	   0.01999	   0.95214	   0.26623	   0.98866	 -15.62178
1824712.30062	 116.00000	20004.45300	   0.36913	  -0.02427	   0.36993	   3.76131
1824712.44262	 116.00000	15829.12600	   0.37468	  -0.00950	   0.37480	   1.45283
1824712.58462	 116.00000	12516.70300	   0.38060	   0.00228	   0.38060	  -0.34362
1824712.72662	 116.00000	9909.44240	   0.38782	   0.01143	   0.38799	  -1.68806
1824712.89162	 116.00000	7835.48000	   0.39339	   0.01781	   0.39379	  -2.59147
1824713.09162	 116.00000	6217.24610	   0.39945	   0.02525	   0.40025	  -3.61764
1824713.32962	 116.00000	4905.29100	   0.40751	   0.03041	   0.40864	  -4.26703
1824713.56862	 116.00000	3881.27370	   0.41443	   0.03334	   0.41577	  -4.59994
1824713.80662	 116.00000	3070.98270	   0.42097	   0.03708	   0.42260	  -5.03340
1824714.04462	 116.00000	2430.77780	   0.42837	   0.04206	   0.43043	  -5.60793
1824714.28262	 116.00000	1923.15370	   0.43374	   0.04428	   0.43599	  -5.82966
1824714.52062	 116.00000	1522.43580	   0.44325	   0.04755	   0.44579	  -6.12372
1824714.75862	 116.00000	1203.84460	   0.45066	   0.05122	   0.45356	  -6.48419
1824714.99762	 116.00000	 952.86591	   0.45808	   0.05230	   0.46106	  -6.51295
1824715.23562	 116.00000	 754.27557	   0.46618	   0.05382	   0.46928	  -6.58616
1824715.47361	 116.00000	 596.71857	   0.47467	   0.05788	   0.47818	  -6.95243
1824715.71061	 116.00000	 471.96338	   0.48471	   0.05874	   0.48826	  -6.91027
1824715.94961	 116.00000	 373.20856	   0.49167	   0.06459	   0.49590	  -7.48412
1824716.18761	 116.00000	 295.47278	   0.49898	   0.06643	   0.50338	  -7.58299
1824716.42661	 116.00000	 233.87738	   0.51037	   0.07070	   0.51525	  -7.88733
1824716.66461	 116.00000	 185.05922	   0.51774	   0.07575	   0.52325	  -8.32388
1824716.90061	 116.00000	 146.35823	   0.53247	   0.08150	   0.53867	  -8.70180
1824717.13761	 116.00000	 115.77804	   0.54387	   0.08650	   0.55070	  -9.03660
1824717.37161	 116.00000	  91.67210	   0.55567	   0.09353	   0.56349	  -9.55484
1824717.61661	 116.00000	  72.51701	   0.57100	   0.10067	   0.57980	  -9.99913
1824717.84661	 116.00000	  57.36816	   0.58949	   0.10661	   0.59905	 -10.25103
1824718.08261	 116.00000	  45.36290	   0.60872	   0.11140	   0.61882	 -10.37040
1824718.31561	 116.00000	  35.93134	   0.63039	   0.11234	   0.64032	 -10.10488
1824718.56561	 116.00000	  28.40909	   0.65339	   0.11324	   0.66313	  -9.83259
1824718.77961	 116.00000	  22.48202	   0.67428	   0.10812	   0.68289	  -9.10953
1824719.04461	 116.00000	  17.79613	   0.69506	   0.09895	   0.70207	  -8.10196
1824719.29761	 116.00000	  14.06813	   0.71040	   0.08885	   0.71594	  -7.12903
1824719.51361	 116.00000	  11.14480	   0.72591	   0.07947	   0.73024	  -6.24772
1824719.78061	 116.00000	   8.81772	   0.73424	   0.07055	   0.73762	  -5.48830
1824719.95861	 116.00000	   6.97545	   0.74224	   0.06030	   0.74469	  -4.64444
1824720.17661	 116.00000	   5.51730	   0.74995	   0.05278	   0.75181	  -4.02546
1824720.44561	 116.00000	   4.36941	   0.75609	   0.04777	   0.75760	  -3.61527
1824720.78161	 116.00000	   3.45686	   0.75720	   0.04407	   0.75848	  -3.33101
1824721.19961	 116.00000	   2.73547	   0.75960	   0.03947	   0.76062	  -2.97417
1824721.72461	 116.00000	   2.16054	   0.76314	   0.03527	   0.76395	  -2.64636
1824722.38461	 116.00000	   1.70952	   0.76735	   0.03122	   0.76798	  -2.33005
1824723.21261	 116.00000	   1.35352	   0.77338	   0.03058	   0.77399	  -2.26403
1824724.25561	 116.00000	   1.07079	   0.77975	   0.03438	   0.78051	  -2.52471
1824725.56961	 116.00000	   0.84734	   0.78355	   0.04132	   0.78464	  -3.01855
1824727.22561	 116.00000	   0.67072	   0.78255	   0.04826	   0.78403	  -3.52905
1824729.31360	 116.00000	   0.53067	   0.77975	   0.05187	   0.78147	  -3.80574
1824731.95060	 116.00000	   0.41976	   0.77800	   0.05338	   0.77983	  -3.92508
1824735.28260	 116.00000	   0.33183	   0.78080	   0.05252	   0.78257	  -3.84842
1824739.48760	 116.00000	   0.26261	   0.78929	   0.05236	   0.79102	  -3.79537
1824744.79559	 116.00000	   0.20791	   0.80324	   0.05694	   0.80525	  -4.05514
1824751.50059	 116.00000	   0.16452	   0.82165	   0.06814	   0.82447	  -4.74099
1824759.97658	 116.00000	   0.13007	   0.84000	   0.08961	   0.84477	  -6.08947
1824770.66757	 116.00000	   0.10309	   0.85182	   0.11952	   0.86016	  -7.98709
1824784.18156	 116.00000	   0.08153	   0.85435	   0.15016	   0.86745	  -9.96876
1824801.27855	 116.00000	   0.06443	   0.85538	   0.17650	   0.87340	 -11.65909
1824822.86553	 116.00000	   0.05102	   0.85465	   0.19051	   0.87562	 -12.56633
1824850.10851	 116.00000	   0.04042	   0.86721	   0.19998	   0.88997	 -12.98534
1824884.60348	 116.00000	   0.03192	   0.89178	   0.21129	   0.91647	 -13.32910
1824928.15145	 116.00000	   0.02528	   0.92933	   0.22752	   0.95678	 -13.75663
1824983.21641	 116.00000	   0.01999	   0.98014	   0.25233	   1.01210	 -14.43689
1839959.33678	 117.00000	20004.45300	   0.36961	  -0.02446	   0.37042	   3.78655
1839959.47878	 117.00000	15829.12600	   0.37411	  -0.01039	   0.37425	   1.59089
1839959.62078	 117.00000	12516.70300	   0.38117	   0.00207	   0.38117	  -0.31182
1839959.76278	 117.00000	9909.44240	   0.38695	   0.01057	   0.38710	  -1.56537
1839959.92778	 117.00000	7835.48000	   0.39380	   0.01771	   0.39420	  -2.57489
1839960.12778	 117.00000	6217.24610	   0.40105	   0.02577	   0.40187	  -3.67658
1839960.36678	 117.00000	4905.29100	   0.40718	   0.03009	   0.40829	  -4.22670
1839960.60478	 117.00000	3881.27370	   0.41390	   0.03497	   0.41538	  -4.82952
1839960.84278	 117.00000	3070.98270	   0.42045	   0.03823	   0.42218	  -5.19527
1839961.08078	 117.00000	2430.77780	   0.42897	   0.04224	   0.43104	  -5.62372
1839961.31878	 117.00000	1923.15370	   0.43598	   0.04491	   0.43829	  -5.88189
1839961.55678	 117.00000	1522.43580	   0.44262	   0.04798	   0.44521	  -6.18698
1839961.79477	 117.00000	1203.84460	   0.44992	   0.04956	   0.45264	  -6.28556
1839962.03377	 117.00000	 952.86591	   0.45830	   0.05268	   0.46132	  -6.55669
1839962.27177	 117.00000	 754.27557	   0.46678	   0.05667	   0.47021	  -6.92220
1839962.50977	 117.00000	 596.71857	   0.47412	   0.05765	   0.47761	  -6.93316
1839962.74677	 117.00000	 471.96338	   0.48459	   0.06076	   0.48838	  -7.14697
1839962.98577	 117.00000	 373.20856	   0.49151	   0.06387	   0.49565	  -7.40422
1839963.22377	 117.00000	 295.47278	   0.50152	   0.06755	   0.50605	  -7.67060
1839963.46277	 117.00000	 233.87738	   0.51085	   0.07024	   0.51565	  -7.82918
1839963.70077	 117.00000	 185.05922	   0.51995	   0.07622	   0.52550	  -8.33964
1839963.93677	 117.00000	 146.35823	   0.52985	   0.08109	   0.53602	  -8.70145
1839964.17377	 117.00000	 115.77804	   0.54372	   0.08749	   0.55071	  -9.14152
1839964.40777	 117.00000	  91.67210	   0.55723	   0.09518	   0.56530	  -9.69271
1839964.65377	 117.00000	  72.51701	   0.57345	   0.10030	   0.58216	  -9.92112
1839964.88277	 117.00000	  57.36816	   0.58892	   0.10492	   0.59819	 -10.10180
1839965.11877	 117.00000	  45.36290	   0.60847	   0.11179	   0.61865	 -10.41036
1839965.35177	 117.00000	  35.93134	   0.63250	   0.11483	   0.64284	 -10.28989
1839965.60177	 117.00000	  28.40909	   0.65476	   0.11174	   0.66423	  -9.68500
1839965.81577	 117.00000	  22.48202	   0.67782	   0.10737	   0.68627	  -9.00099
1839966.08077	 117.00000	  17.79613	   0.69598	   0.10007	   0.70313	  -8.18188
1839966.33377	 117.00000	  14.06813	   0.71154	   0.09139	   0.71738	  -7.31879
1839966.54977	 117.00000	  11.14480	   0.72478	   0.07965	   0.72915	  -6.27133
1839966.81677	 117.00000	   8.81772	   0.73561	   0.07044	   0.73897	  -5.46986
1839966.99477	 117.00000	   6.97545	   0.74327	   0.06028	   0.74571	  -4.63693
1839967.21277	 117.00000	   5.51730	   0.75004	   0.05224	   0.75186	  -3.98407
1839967.48277	 117.00000	   4.36941	   0.75751	   0.04709	   0.75897	  -3.55746
1839967.81777	 117.00000	   3.45686	   0.76009	   0.04364	   0.76134	  -3.28592
1839968.23577	 117.00000	   2.73547	   0.76122	   0.04026	   0.76228	  -3.02723
1839968.76177	 117.00000	   2.16054	   0.76347	   0.03614	   0.76432	  -2.70994
1839969.42077	 117.00000	   1.70952	   0.76672	   0.03221	   0.76740	  -2.40578
1839970.24877	 117.00000	   1.35352	   0.77168	   0.03000	   0.77227	  -2.22662
1839971.29177	 117.00000	   1.07079	   0.77886	   0.03105	   0.77948	  -2.28322
1839972.60577	 117.00000	   0.84734	   0.78510	   0.03560	   0.78591	  -2.59605
1839974.26177	 117.00000	   0.67072	   0.78880	   0.04381	   0.79001	  -3.17871
1839976.35076	 117.00000	   0.53067	   0.78784	   0.05312	   0.78962	  -3.85707
1839978.98676	 117.00000	   0.41976	   0.78410	   0.05877	   0.78630	  -4.28658
1839982.31876	 117.00000	   0.33183	   0.78231	   0.06061	   0.78465	  -4.42993
1839986.52376	 117.00000	   0.26261	   0.78540	   0.06027	   0.78770	  -4.38842
1839991.83275	 117.00000	   0.20791	   0.79497	   0.06092	   0.79731	  -4.38227
1839998.53675	 117.00000	   0.16452	   0.81038	   0.06596	   0.81306	  -4.65295
1840007.01374	 117.00000	   0.13007	   0.83073	   0.07843	   0.83442	  -5.39361
1840017.70373	 117.00000	   0.10309	   0.85147	   0.10218	   0.85758	  -6.84312
1840031.21772	 117.00000	   0.08153	   0.86754	   0.13545	   0.87805	  -8.87415
1840048.31571	 117.00000	   0.06443	   0.87636	   0.17053	   0.89280	 -11.01166
1840069.90169	 117.00000	   0.05102	   0.87430	   0.20015	   0.89692	 -12.89421
1840097.14467	 117.00000	   0.04042	   0.87606	   0.21865	   0.90293	 -14.01353
1840131.63964	 117.00000	   0.03192	   0.89075	   0.22987	   0.91993	 -14.47014
1840175.18761	 117.00000	   0.02528	   0.91888	   0.24332	   0.95055	 -14.83143
1840230.25257	 117.00000	   0.01999	   0.96022	   0.26089	   0.99503	 -15.20025
1855196.67875	 118.00000	20004.45300	   0.37053	  -0.02458	   0.37135	   3.79543
1855196.82075	 118.00000	15829.12600	   0.37355	  -0.00964	   0.37367	   1.47796
1855196.96275	 118.00000	12516.70300	   0.38153	   0.00159	   0.38153	  -0.23927
1855197.10475	 118.00000	9909.44240	   0.38577	   0.00988	   0.38589	  -1.46676
1855197.26975	 118.00000	7835.48000	   0.39489	   0.01849	   0.39532	  -2.68048
1855197.46975	 118.00000	6217.24610	   0.40031	   0.02408	   0.40104	  -3.44243
1855197.70775	 118.00000	4905.29100	   0.40595	   0.03087	   0.40712	  -4.34851
1855197.94675	 118.00000	3881.27370	   0.41645	   0.03411	   0.41784	  -4.68255
1855198.18475	 118.00000	3070.98270	   0.42111	   0.03760	   0.42278	  -5.10281
1855198.42275	 118.00000	2430.77780	   0.42767	   0.04227	   0.42975	  -5.64407
1855198.66075	 118.00000	1923.15370	   0.43502	   0.04493	   0.43733	  -5.89724
1855198.89875	 118.00000	1522.43580	   0.44257	   0.04827	   0.44520	  -6.22443
1855199.13675	 118.00000	1203.84460	   0.45051	   0.05067	   0.45335	  -6.41770
1855199.37575	 118.00000	 952.86591	   0.45755	   0.05230	   0.46053	  -6.52023
1855199.61375	 118.00000	 754.27557	   0.46676	   0.05467	   0.46995	  -6.68012
1855199.85175	 118.00000	 596.71857	   0.47497	   0.05733	   0.47842	  -6.88238
1855200.08875	 118.00000	 471.96338	   0.48159	   0.06087	   0.48542	  -7.20393
