Repository: kbm2110/Battery_Diagnostics_Thesis

# Battery_Diagnostics_Thesis
 Data-driven battery diagnostics using EIS

**Author:** Bala Manikanta Yaswanth Kanagarla
**Institution:** Technische Hochschule Ingolstadt (THI)
**Supervisor:** Prof. Dr. H.-G. Schweiger

## Overview

This project implements a machine learning framework for 
non-invasive State of Health (SoH) estimation of lithium-ion 
batteries using Electrochemical Impedance Spectroscopy (EIS).

Eight physically interpretable features are extracted from 
impedance spectra and used to train six ML models under a 
strict cell-level train-test split. The stacking ensemble 
achieves R² = 0.9122 and RMSE = 0.0234 on completely unseen 
cells.

---

File: data/EIS/EIS_state_IX_45C02.txt (part 14 of 37)
time/s	           cycle number	freq/Hz	           Re(Z)/Ohm	  -Im(Z)/Ohm	   |Z|/Ohm	   Phase(Z)/deg
1722038.21451	 109.00000	   0.02528	   1.24531	   0.32626	   1.28734	 -14.68078
1722093.27947	 109.00000	   0.01999	   1.28336	   0.38229	   1.33909	 -16.58795
1737127.99435	 110.00000	20004.45300	   0.39263	  -0.01109	   0.39278	   1.61722
1737128.13735	 110.00000	15829.12600	   0.40179	   0.00226	   0.40179	  -0.32218
1737128.27935	 110.00000	12516.70300	   0.40989	   0.01285	   0.41009	  -1.79551
1737128.42135	 110.00000	9909.44240	   0.41741	   0.02089	   0.41793	  -2.86467
1737128.58535	 110.00000	7835.48000	   0.42680	   0.02961	   0.42783	  -3.96930
1737128.78635	 110.00000	6217.24610	   0.43461	   0.03494	   0.43601	  -4.59610
1737129.02435	 110.00000	4905.29100	   0.44291	   0.03887	   0.44461	  -5.01539
1737129.26235	 110.00000	3881.27370	   0.45076	   0.04314	   0.45282	  -5.46622
1737129.50035	 110.00000	3070.98270	   0.45793	   0.04557	   0.46019	  -5.68275
1737129.73935	 110.00000	2430.77780	   0.46600	   0.04788	   0.46846	  -5.86636
1737129.97735	 110.00000	1923.15370	   0.47338	   0.05070	   0.47608	  -6.11307
1737130.21535	 110.00000	1522.43580	   0.48197	   0.05390	   0.48498	  -6.38112
1737130.45335	 110.00000	1203.84460	   0.49112	   0.05730	   0.49445	  -6.65517
1737130.69135	 110.00000	 952.86591	   0.49903	   0.05977	   0.50260	  -6.83044
1737130.93035	 110.00000	 754.27557	   0.50787	   0.06331	   0.51180	  -7.10520
1737131.16735	 110.00000	 596.71857	   0.51737	   0.06427	   0.52134	  -7.08100
1737131.40535	 110.00000	 471.96338	   0.52735	   0.06821	   0.53175	  -7.37018
1737131.64435	 110.00000	 373.20856	   0.53822	   0.07098	   0.54288	  -7.51317
1737131.88135	 110.00000	 295.47278	   0.54623	   0.07386	   0.55121	  -7.70065
1737132.12135	 110.00000	 233.87738	   0.55793	   0.07730	   0.56326	  -7.88770
1737132.35935	 110.00000	 185.05922	   0.56775	   0.08048	   0.57343	  -8.06775
1737132.59535	 110.00000	 146.35823	   0.57971	   0.08714	   0.58623	  -8.54888
1737132.83135	 110.00000	 115.77804	   0.59132	   0.09247	   0.59850	  -8.88832
1737133.06635	 110.00000	  91.67210	   0.60253	   0.09897	   0.61061	  -9.32748
1737133.31135	 110.00000	  72.51701	   0.61695	   0.10671	   0.62611	  -9.81338
1737133.54035	 110.00000	  57.36816	   0.63043	   0.11487	   0.64081	 -10.32672
1737133.77735	 110.00000	  45.36290	   0.64495	   0.12518	   0.65699	 -10.98425
1737134.00935	 110.00000	  35.93134	   0.66430	   0.13641	   0.67816	 -11.60380
1737134.26035	 110.00000	  28.40909	   0.68608	   0.14821	   0.70191	 -12.19006
1737134.47435	 110.00000	  22.48202	   0.71088	   0.16001	   0.72866	 -12.68551
1737134.73935	 110.00000	  17.79613	   0.74043	   0.17173	   0.76008	 -13.05815
1737134.99135	 110.00000	  14.06813	   0.77239	   0.17823	   0.79269	 -12.99372
1737135.20735	 110.00000	  11.14480	   0.80988	   0.18148	   0.82996	 -12.63063
1737135.47535	 110.00000	   8.81772	   0.84606	   0.17654	   0.86428	 -11.78624
1737135.65335	 110.00000	   6.97545	   0.87996	   0.16929	   0.89610	 -10.88954
1737135.87135	 110.00000	   5.51730	   0.90812	   0.15337	   0.92098	  -9.58577
1737136.14035	 110.00000	   4.36941	   0.93629	   0.14102	   0.94685	  -8.56513
1737136.47535	 110.00000	   3.45686	   0.95564	   0.12523	   0.96381	  -7.46556
1737136.89435	 110.00000	   2.73547	   0.97214	   0.11034	   0.97838	  -6.47545
1737137.41935	 110.00000	   2.16054	   0.98374	   0.09737	   0.98855	  -5.65284
1737138.07835	 110.00000	   1.70952	   0.99293	   0.08609	   0.99666	  -4.95512
1737138.90735	 110.00000	   1.35352	   1.00012	   0.07682	   1.00306	  -4.39210
1737139.95035	 110.00000	   1.07079	   1.00773	   0.07102	   1.01023	  -4.03099
1737141.26434	 110.00000	   0.84734	   1.01364	   0.06792	   1.01591	  -3.83336
1737142.91934	 110.00000	   0.67072	   1.01856	   0.06732	   1.02079	  -3.78110
1737145.00834	 110.00000	   0.53067	   1.02251	   0.06833	   1.02479	  -3.82324
1737147.64534	 110.00000	   0.41976	   1.02724	   0.07007	   1.02962	  -3.90208
1737150.97634	 110.00000	   0.33183	   1.03306	   0.07496	   1.03578	  -4.14993
1737155.18233	 110.00000	   0.26261	   1.03974	   0.08290	   1.04304	  -4.55859
1737160.49033	 110.00000	   0.20791	   1.04628	   0.09310	   1.05041	  -5.08490
1737167.19532	 110.00000	   0.16452	   1.05508	   0.10378	   1.06017	  -5.61780
1737175.67132	 110.00000	   0.13007	   1.06810	   0.11943	   1.07475	  -6.37999
1737186.36131	 110.00000	   0.10309	   1.08376	   0.14029	   1.09280	  -7.37559
1737199.87530	 110.00000	   0.08153	   1.09889	   0.16804	   1.11166	  -8.69433
1737216.97329	 110.00000	   0.06443	   1.11471	   0.19783	   1.13213	 -10.06380
1737238.56027	 110.00000	   0.05102	   1.13053	   0.22153	   1.15203	 -11.08684
1737265.80225	 110.00000	   0.04042	   1.15682	   0.24742	   1.18298	 -12.07245
1737300.29822	 110.00000	   0.03192	   1.19094	   0.28071	   1.22358	 -13.26284
1737343.84519	 110.00000	   0.02528	   1.22621	   0.31972	   1.26721	 -14.61378
1737398.91114	 110.00000	   0.01999	   1.26636	   0.35694	   1.31570	 -15.74137
1752416.49745	 111.00000	20004.45300	   0.39439	  -0.01147	   0.39456	   1.66625
1752416.64045	 111.00000	15829.12600	   0.40196	   0.00242	   0.40197	  -0.34467
1752416.78245	 111.00000	12516.70300	   0.40916	   0.01388	   0.40939	  -1.94338
1752416.92445	 111.00000	9909.44240	   0.41853	   0.02068	   0.41904	  -2.82834
1752417.08845	 111.00000	7835.48000	   0.42607	   0.02838	   0.42701	  -3.81069
1752417.28945	 111.00000	6217.24610	   0.43417	   0.03428	   0.43552	  -4.51386
1752417.52745	 111.00000	4905.29100	   0.44278	   0.03955	   0.44455	  -5.10385
1752417.76645	 111.00000	3881.27370	   0.45037	   0.04123	   0.45225	  -5.23046
1752418.00445	 111.00000	3070.98270	   0.45669	   0.04702	   0.45910	  -5.87840
1752418.24245	 111.00000	2430.77780	   0.46621	   0.04960	   0.46884	  -6.07313
1752418.48045	 111.00000	1923.15370	   0.47408	   0.05151	   0.47687	  -6.20155
1752418.71845	 111.00000	1522.43580	   0.48162	   0.05532	   0.48479	  -6.55253
1752418.95645	 111.00000	1203.84460	   0.49111	   0.05702	   0.49441	  -6.62229
1752419.19545	 111.00000	 952.86591	   0.49947	   0.06092	   0.50318	  -6.95442
1752419.43345	 111.00000	 754.27557	   0.50893	   0.06227	   0.51272	  -6.97585
1752419.67045	 111.00000	 596.71857	   0.51698	   0.06512	   0.52107	  -7.17937
1752419.90845	 111.00000	 471.96338	   0.52695	   0.06713	   0.53121	  -7.26033
1752420.14745	 111.00000	 373.20856	   0.53668	   0.07077	   0.54132	  -7.51166
1752420.38545	 111.00000	 295.47278	   0.54704	   0.07482	   0.55213	  -7.78821
1752420.62445	 111.00000	 233.87738	   0.55737	   0.07856	   0.56288	  -8.02271
1752420.86245	 111.00000	 185.05922	   0.56827	   0.08162	   0.57411	  -8.17313
1752421.09845	 111.00000	 146.35823	   0.57990	   0.08625	   0.58628	  -8.46006
1752421.33445	 111.00000	 115.77804	   0.59230	   0.09174	   0.59936	  -8.80431
1752421.56945	 111.00000	  91.67210	   0.60395	   0.09824	   0.61189	  -9.23917
1752421.81445	 111.00000	  72.51701	   0.61624	   0.10781	   0.62560	  -9.92366
1752422.04345	 111.00000	  57.36816	   0.63055	   0.11457	   0.64087	 -10.29842
1752422.28045	 111.00000	  45.36290	   0.64634	   0.12429	   0.65818	 -10.88540
1752422.51245	 111.00000	  35.93134	   0.66433	   0.13624	   0.67815	 -11.58973
1752422.76345	 111.00000	  28.40909	   0.68558	   0.14744	   0.70125	 -12.13683
1752422.97745	 111.00000	  22.48202	   0.71134	   0.15998	   0.72910	 -12.67463
1752423.24245	 111.00000	  17.79613	   0.74084	   0.17230	   0.76061	 -13.09248
1752423.49445	 111.00000	  14.06813	   0.77506	   0.17871	   0.79539	 -12.98436
1752423.71045	 111.00000	  11.14480	   0.81006	   0.18014	   0.82984	 -12.53707
1752423.97845	 111.00000	   8.81772	   0.84586	   0.17765	   0.86432	 -11.86102
1752424.15645	 111.00000	   6.97545	   0.88175	   0.16956	   0.89790	 -10.88516
1752424.37445	 111.00000	   5.51730	   0.90930	   0.15586	   0.92257	  -9.72631
1752424.64345	 111.00000	   4.36941	   0.93659	   0.14190	   0.94728	  -8.61543
1752424.97845	 111.00000	   3.45686	   0.95545	   0.12702	   0.96386	  -7.57281
1752425.39745	 111.00000	   2.73547	   0.97287	   0.10981	   0.97904	  -6.43997
1752425.92245	 111.00000	   2.16054	   0.98547	   0.09730	   0.99027	  -5.63881
1752426.58145	 111.00000	   1.70952	   0.99532	   0.08722	   0.99913	  -5.00829
1752427.41045	 111.00000	   1.35352	   1.00209	   0.07889	   1.00519	  -4.50136
1752428.45345	 111.00000	   1.07079	   1.00826	   0.07203	   1.01083	  -4.08650
1752429.76744	 111.00000	   0.84734	   1.01432	   0.06778	   1.01658	  -3.82312
1752431.42244	 111.00000	   0.67072	   1.01955	   0.06646	   1.02171	  -3.72977
1752433.51144	 111.00000	   0.53067	   1.02372	   0.06694	   1.02591	  -3.74096
1752436.14844	 111.00000	   0.41976	   1.02959	   0.06919	   1.03192	  -3.84445
1752439.47944	 111.00000	   0.33183	   1.03669	   0.07474	   1.03938	  -4.12377
1752443.68543	 111.00000	   0.26261	   1.04335	   0.08450	   1.04676	  -4.63038
1752448.99343	 111.00000	   0.20791	   1.04949	   0.09598	   1.05387	  -5.22550
1752455.69842	 111.00000	   0.16452	   1.05589	   0.10904	   1.06150	  -5.89621
1752464.17442	 111.00000	   0.13007	   1.06647	   0.12167	   1.07338	  -6.50873
1752474.86441	 111.00000	   0.10309	   1.07965	   0.13938	   1.08860	  -7.35589
1752488.37840	 111.00000	   0.08153	   1.09507	   0.16205	   1.10700	  -8.41777
1752505.47639	 111.00000	   0.06443	   1.11353	   0.18786	   1.12926	  -9.57596
1752527.06337	 111.00000	   0.05102	   1.13428	   0.21094	   1.15373	 -10.53488
1752554.30535	 111.00000	   0.04042	   1.16737	   0.24160	   1.19211	 -11.69285
1752588.80132	 111.00000	   0.03192	   1.20734	   0.28373	   1.24023	 -13.22459
1752632.34829	 111.00000	   0.02528	   1.24267	   0.33529	   1.28711	 -15.09960
1752687.41424	 111.00000	   0.01999	   1.27388	   0.38268	   1.33012	 -16.72059
1767700.62896	 112.00000	20004.45300	   0.39390	  -0.01086	   0.39405	   1.57879
1767700.77196	 112.00000	15829.12600	   0.40231	   0.00202	   0.40232	  -0.28707
1767700.91396	 112.00000	12516.70300	   0.40960	   0.01291	   0.40980	  -1.80498
1767701.05596	 112.00000	9909.44240	   0.41820	   0.02380	   0.41888	  -3.25762
1767701.21996	 112.00000	7835.48000	   0.42747	   0.02846	   0.42842	  -3.80859
1767701.42096	 112.00000	6217.24610	   0.43357	   0.03480	   0.43497	  -4.58842
1767701.65896	 112.00000	4905.29100	   0.44275	   0.03908	   0.44447	  -5.04489
1767701.89696	 112.00000	3881.27370	   0.45037	   0.04290	   0.45241	  -5.44115
1767702.13596	 112.00000	3070.98270	   0.45923	   0.04610	   0.46153	  -5.73235
1767702.37396	 112.00000	2430.77780	   0.46617	   0.04995	   0.46884	  -6.11552
1767702.61196	 112.00000	1923.15370	   0.47324	   0.05252	   0.47615	  -6.33234
1767702.84996	 112.00000	1522.43580	   0.48222	   0.05587	   0.48545	  -6.60922
1767703.08796	 112.00000	1203.84460	   0.49092	   0.05768	   0.49429	  -6.70080
1767703.32696	 112.00000	 952.86591	   0.50001	   0.05961	   0.50355	  -6.79801
1767703.56496	 112.00000	 754.27557	   0.50953	   0.06321	   0.51344	  -7.07153
1767703.80196	 112.00000	 596.71857	   0.51725	   0.06464	   0.52127	  -7.12292
1767704.03996	 112.00000	 471.96338	   0.52917	   0.06890	   0.53363	  -7.41854
1767704.27896	 112.00000	 373.20856	   0.53711	   0.07176	   0.54188	  -7.60994
1767704.51696	 112.00000	 295.47278	   0.54757	   0.07241	   0.55234	  -7.53319
1767704.75596	 112.00000	 233.87738	   0.55826	   0.07747	   0.56361	  -7.90056
1767704.99396	 112.00000	 185.05922	   0.56830	   0.08274	   0.57429	  -8.28353
1767705.22996	 112.00000	 146.35823	   0.57916	   0.08582	   0.58549	  -8.42909
1767705.46596	 112.00000	 115.77804	   0.59111	   0.09299	   0.59838	  -8.94036
1767705.70096	 112.00000	  91.67210	   0.60367	   0.09784	   0.61155	  -9.20653
1767705.94596	 112.00000	  72.51701	   0.61541	   0.10688	   0.62462	  -9.85264
1767706.17496	 112.00000	  57.36816	   0.63075	   0.11608	   0.64135	 -10.42802
1767706.41196	 112.00000	  45.36290	   0.64802	   0.12539	   0.66004	 -10.95167
1767706.64396	 112.00000	  35.93134	   0.66528	   0.13607	   0.67905	 -11.55891
1767706.89496	 112.00000	  28.40909	   0.68571	   0.14822	   0.70155	 -12.19741
1767707.10896	 112.00000	  22.48202	   0.71047	   0.16128	   0.72854	 -12.78982
1767707.37396	 112.00000	  17.79613	   0.74227	   0.17262	   0.76207	 -13.09178
1767707.62596	 112.00000	  14.06813	   0.77546	   0.17920	   0.79589	 -13.01171
1767707.84196	 112.00000	  11.14480	   0.81080	   0.18224	   0.83103	 -12.66791
1767708.10996	 112.00000	   8.81772	   0.84719	   0.17831	   0.86576	 -11.88546
1767708.28796	 112.00000	   6.97545	   0.88180	   0.16949	   0.89794	 -10.87990
1767708.50595	 112.00000	   5.51730	   0.91053	   0.15698	   0.92396	  -9.78208
1767708.77495	 112.00000	   4.36941	   0.93678	   0.14094	   0.94732	  -8.55622
1767709.10995	 112.00000	   3.45686	   0.95762	   0.12620	   0.96590	  -7.50746
1767709.52895	 112.00000	   2.73547	   0.97357	   0.11157	   0.97994	  -6.53739
1767710.05395	 112.00000	   2.16054	   0.98733	   0.09720	   0.99210	  -5.62241
1767710.71295	 112.00000	   1.70952	   0.99691	   0.08643	   1.00065	  -4.95530
1767711.54195	 112.00000	   1.35352	   1.00429	   0.07886	   1.00738	  -4.49004
1767712.58495	 112.00000	   1.07079	   1.01012	   0.07282	   1.01274	  -4.12310
1767713.89795	 112.00000	   0.84734	   1.01497	   0.06788	   1.01724	  -3.82595
1767715.55395	 112.00000	   0.67072	   1.02057	   0.06695	   1.02277	  -3.75335
1767717.64295	 112.00000	   0.53067	   1.02576	   0.06732	   1.02796	  -3.75466
1767720.27995	 112.00000	   0.41976	   1.03049	   0.06995	   1.03286	  -3.88326
1767723.61094	 112.00000	   0.33183	   1.03657	   0.07447	   1.03924	  -4.10921
1767727.81694	 112.00000	   0.26261	   1.04437	   0.08151	   1.04755	  -4.46288
1767733.12494	 112.00000	   0.20791	   1.05318	   0.09384	   1.05735	  -5.09149
1767739.82993	 112.00000	   0.16452	   1.06083	   0.10934	   1.06645	  -5.88454
1767748.30592	 112.00000	   0.13007	   1.06805	   0.12571	   1.07543	  -6.71260
1767758.99592	 112.00000	   0.10309	   1.07904	   0.14108	   1.08822	  -7.44897
1767772.50991	 112.00000	   0.08153	   1.09590	   0.16073	   1.10763	  -8.34360
1767789.60789	 112.00000	   0.06443	   1.11551	   0.18583	   1.13088	  -9.45784
1767811.19388	 112.00000	   0.05102	   1.13614	   0.21493	   1.15630	 -10.71238
1767838.43685	 112.00000	   0.04042	   1.16104	   0.24262	   1.18612	 -11.80310
1767872.93283	 112.00000	   0.03192	   1.19880	   0.27412	   1.22974	 -12.87989
1767916.47979	 112.00000	   0.02528	   1.24483	   0.31930	   1.28512	 -14.38617
1767971.54475	 112.00000	   0.01999	   1.28945	   0.37433	   1.34268	 -16.18812
1782972.66788	 113.00000	20004.45300	   0.39422	  -0.01126	   0.39438	   1.63586
1782972.81088	 113.00000	15829.12600	   0.40136	   0.00315	   0.40137	  -0.44949
1782972.95288	 113.00000	12516.70300	   0.41062	   0.01461	   0.41088	  -2.03804
1782973.09488	 113.00000	9909.44240	   0.41781	   0.02426	   0.41851	  -3.32338
1782973.25888	 113.00000	7835.48000	   0.42608	   0.02909	   0.42707	  -3.90536
1782973.45988	 113.00000	6217.24610	   0.43495	   0.03377	   0.43626	  -4.43984
1782973.69788	 113.00000	4905.29100	   0.44154	   0.03882	   0.44324	  -5.02423
1782973.93688	 113.00000	3881.27370	   0.45132	   0.04151	   0.45322	  -5.25463
1782974.17488	 113.00000	3070.98270	   0.45763	   0.04561	   0.45990	  -5.69197
1782974.41288	 113.00000	2430.77780	   0.46549	   0.04982	   0.46814	  -6.10863
1782974.65088	 113.00000	1923.15370	   0.47455	   0.05202	   0.47739	  -6.25542
1782974.88888	 113.00000	1522.43580	   0.48293	   0.05549	   0.48611	  -6.55448
1782975.12688	 113.00000	1203.84460	   0.49118	   0.05723	   0.49450	  -6.64554
1782975.36588	 113.00000	 952.86591	   0.49919	   0.05886	   0.50264	  -6.72447
1782975.60388	 113.00000	 754.27557	   0.50993	   0.06336	   0.51385	  -7.08297
1782975.84088	 113.00000	 596.71857	   0.51801	   0.06431	   0.52198	  -7.07728
1782976.07888	 113.00000	 471.96338	   0.52710	   0.06736	   0.53138	  -7.28285
1782976.31788	 113.00000	 373.20856	   0.53666	   0.07058	   0.54128	  -7.49287
1782976.55588	 113.00000	 295.47278	   0.54815	   0.07385	   0.55310	  -7.67273
1782976.79488	 113.00000	 233.87738	   0.55670	   0.07747	   0.56207	  -7.92229
1782977.03288	 113.00000	 185.05922	   0.57002	   0.08291	   0.57602	  -8.27555
1782977.26888	 113.00000	 146.35823	   0.57912	   0.08554	   0.58541	  -8.40173
1782977.50488	 113.00000	 115.77804	   0.59166	   0.09291	   0.59891	  -8.92485
1782977.73988	 113.00000	  91.67210	   0.60387	   0.09807	   0.61178	  -9.22487
1782977.98488	 113.00000	  72.51701	   0.61591	   0.10554	   0.62489	  -9.72354
1782978.21388	 113.00000	  57.36816	   0.63055	   0.11359	   0.64070	 -10.21237
1782978.45088	 113.00000	  45.36290	   0.64619	   0.12490	   0.65815	 -10.93930
1782978.68288	 113.00000	  35.93134	   0.66416	   0.13620	   0.67798	 -11.58868
1782978.93388	 113.00000	  28.40909	   0.68709	   0.14852	   0.70296	 -12.19728
1782979.14788	 113.00000	  22.48202	   0.71310	   0.16301	   0.73149	 -12.87588
1782979.41288	 113.00000	  17.79613	   0.74268	   0.17154	   0.76224	 -13.00562
1782979.66488	 113.00000	  14.06813	   0.77467	   0.18040	   0.79540	 -13.10920
1782979.88088	 113.00000	  11.14480	   0.81128	   0.18429	   0.83195	 -12.79787
1782980.14888	 113.00000	   8.81772	   0.84758	   0.17875	   0.86623	 -11.90878
1782980.32688	 113.00000	   6.97545	   0.88253	   0.16881	   0.89853	 -10.82876
1782980.54488	 113.00000	   5.51730	   0.91298	   0.15866	   0.92667	  -9.85839
1782980.81388	 113.00000	   4.36941	   0.93712	   0.14264	   0.94792	  -8.65463
1782981.14888	 113.00000	   3.45686	   0.95857	   0.12710	   0.96696	  -7.55316
1782981.56788	 113.00000	   2.73547	   0.97422	   0.11181	   0.98061	  -6.54727
1782982.09288	 113.00000	   2.16054	   0.98722	   0.09787	   0.99206	  -5.66175
1782982.75188	 113.00000	   1.70952	   0.99800	   0.08664	   1.00176	  -4.96143
1782983.58088	 113.00000	   1.35352	   1.00546	   0.07889	   1.00855	  -4.48656
1782984.62388	 113.00000	   1.07079	   1.01138	   0.07319	   1.01403	  -4.13923
1782985.93787	 113.00000	   0.84734	   1.01679	   0.06926	   1.01915	  -3.89670
1782987.59287	 113.00000	   0.67072	   1.02131	   0.06742	   1.02354	  -3.77689
1782989.68187	 113.00000	   0.53067	   1.02700	   0.06718	   1.02920	  -3.74232
1782992.31887	 113.00000	   0.41976	   1.03210	   0.07041	   1.03450	  -3.90284
1782995.64987	 113.00000	   0.33183	   1.03733	   0.07518	   1.04005	  -4.14497
1782999.85586	 113.00000	   0.26261	   1.04406	   0.08151	   1.04724	  -4.46419
1783005.16386	 113.00000	   0.20791	   1.05297	   0.09173	   1.05696	  -4.97872
1783011.86885	 113.00000	   0.16452	   1.06313	   0.10674	   1.06848	  -5.73360
1783020.34485	 113.00000	   0.13007	   1.07276	   0.12590	   1.08012	  -6.69389
1783031.03484	 113.00000	   0.10309	   1.08151	   0.14463	   1.09114	  -7.61670
1783044.54883	 113.00000	   0.08153	   1.09486	   0.16400	   1.10708	  -8.51895
1783061.64682	 113.00000	   0.06443	   1.11326	   0.18701	   1.12886	  -9.53569
1783083.23280	 113.00000	   0.05102	   1.13791	   0.21388	   1.15784	 -10.64518
1783110.47578	 113.00000	   0.04042	   1.16327	   0.24614	   1.18903	 -11.94707
1783144.97175	 113.00000	   0.03192	   1.19373	   0.27626	   1.22528	 -13.03052
1783188.51872	 113.00000	   0.02528	   1.23744	   0.31227	   1.27623	 -14.16277
1783243.58467	 113.00000	   0.01999	   1.29095	   0.36015	   1.34025	 -15.58787
1798234.70562	 114.00000	20004.45300	   0.39356	  -0.01032	   0.39370	   1.50199
1798234.84862	 114.00000	15829.12600	   0.40099	   0.00250	   0.40100	  -0.35713
1798234.99062	 114.00000	12516.70300	   0.40930	   0.01435	   0.40955	  -2.00860
1798235.13262	 114.00000	9909.44240	   0.41852	   0.02228	   0.41911	  -3.04714
1798235.29662	 114.00000	7835.48000	   0.42741	   0.02922	   0.42840	  -3.91129
1798235.49762	 114.00000	6217.24610	   0.43528	   0.03464	   0.43665	  -4.54980
1798235.73562	 114.00000	4905.29100	   0.44314	   0.03910	   0.44487	  -5.04178
1798235.97462	 114.00000	3881.27370	   0.44955	   0.04238	   0.45154	  -5.38583
1798236.21262	 114.00000	3070.98270	   0.45857	   0.04746	   0.46102	  -5.90919
1798236.45062	 114.00000	2430.77780	   0.46706	   0.04974	   0.46971	  -6.07907
1798236.68862	 114.00000	1923.15370	   0.47565	   0.05289	   0.47859	  -6.34469
1798236.92662	 114.00000	1522.43580	   0.48409	   0.05465	   0.48716	  -6.44129
1798237.16462	 114.00000	1203.84460	   0.48963	   0.05705	   0.49295	  -6.64556
1798237.40362	 114.00000	 952.86591	   0.49948	   0.05889	   0.50294	  -6.72391
1798237.64162	 114.00000	 754.27557	   0.50905	   0.06274	   0.51290	  -7.02605
1798237.87862	 114.00000	 596.71857	   0.51838	   0.06531	   0.52248	  -7.18068
1798238.11662	 114.00000	 471.96338	   0.52731	   0.06723	   0.53158	  -7.26606
1798238.35562	 114.00000	 373.20856	   0.53768	   0.07042	   0.54227	  -7.46119
1798238.59362	 114.00000	 295.47278	   0.54717	   0.07557	   0.55237	  -7.86378
1798238.83262	 114.00000	 233.87738	   0.55741	   0.07832	   0.56288	  -7.99783
1798239.07062	 114.00000	 185.05922	   0.56842	   0.08175	   0.57427	  -8.18426
1798239.30662	 114.00000	 146.35823	   0.57940	   0.08668	   0.58585	  -8.50866
1798239.54362	 114.00000	 115.77804	   0.59161	   0.09198	   0.59871	  -8.83715
1798239.77762	 114.00000	  91.67210	   0.60398	   0.09933	   0.61209	  -9.33923
1798240.02262	 114.00000	  72.51701	   0.61640	   0.10541	   0.62535	  -9.70427
1798240.25162	 114.00000	  57.36816	   0.63143	   0.11419	   0.64167	 -10.25058
1798240.48862	 114.00000	  45.36290	   0.64653	   0.12481	   0.65846	 -10.92598
1798240.72062	 114.00000	  35.93134	   0.66579	   0.13588	   0.67951	 -11.53537
1798240.97162	 114.00000	  28.40909	   0.68806	   0.14945	   0.70410	 -12.25471
1798241.18562	 114.00000	  22.48202	   0.71206	   0.16114	   0.73006	 -12.75138
1798241.45062	 114.00000	  17.79613	   0.74229	   0.17201	   0.76196	 -13.04697
1798241.70262	 114.00000	  14.06813	   0.77483	   0.17854	   0.79513	 -12.97562
1798241.91862	 114.00000	  11.14480	   0.81155	   0.18217	   0.83175	 -12.65136
1798242.18662	 114.00000	   8.81772	   0.84793	   0.17764	   0.86634	 -11.83215
1798242.36462	 114.00000	   6.97545	   0.88216	   0.17052	   0.89849	 -10.94024
1798242.58262	 114.00000	   5.51730	   0.91412	   0.15509	   0.92719	  -9.62922
1798242.85162	 114.00000	   4.36941	   0.93656	   0.14322	   0.94745	  -8.69432
1798243.18662	 114.00000	   3.45686	   0.95822	   0.12501	   0.96634	  -7.43263
1798243.60562	 114.00000	   2.73547	   0.97586	   0.11135	   0.98219	  -6.50942
1798244.13062	 114.00000	   2.16054	   0.98778	   0.09804	   0.99264	  -5.66793
1798244.78961	 114.00000	   1.70952	   0.99695	   0.08810	   1.00084	  -5.04984
1798245.61861	 114.00000	   1.35352	   1.00435	   0.07869	   1.00743	  -4.47968
1798246.66161	 114.00000	   1.07079	   1.01118	   0.07171	   1.01372	  -4.05657
1798247.97561	 114.00000	   0.84734	   1.01659	   0.06796	   1.01886	  -3.82434
1798249.63061	 114.00000	   0.67072	   1.02148	   0.06684	   1.02366	  -3.74356
1798251.71961	 114.00000	   0.53067	   1.02733	   0.06675	   1.02949	  -3.71745
1798254.35661	 114.00000	   0.41976	   1.03305	   0.06968	   1.03539	  -3.85857
1798257.68760	 114.00000	   0.33183	   1.03947	   0.07662	   1.04229	  -4.21593
1798261.89360	 114.00000	   0.26261	   1.04418	   0.08571	   1.04769	  -4.69233
1798267.20160	 114.00000	   0.20791	   1.04994	   0.09489	   1.05421	  -5.16439
1798273.90659	 114.00000	   0.16452	   1.05888	   0.10534	   1.06411	  -5.68109
1798282.38259	 114.00000	   0.13007	   1.07005	   0.12073	   1.07684	  -6.43748
1798293.07258	 114.00000	   0.10309	   1.08242	   0.14004	   1.09144	  -7.37181
1798306.58657	 114.00000	   0.08153	   1.09630	   0.16080	   1.10803	  -8.34419
1798323.68455	 114.00000	   0.06443	   1.11538	   0.18495	   1.13061	  -9.41513
1798345.27054	 114.00000	   0.05102	   1.14444	   0.21069	   1.16368	 -10.43144
1798372.51352	 114.00000	   0.04042	   1.17623	   0.24906	   1.20231	 -11.95530
1798407.00949	 114.00000	   0.03192	   1.20566	   0.29540	   1.24133	 -13.76687
1798450.55646	 114.00000	   0.02528	   1.23198	   0.33598	   1.27697	 -15.25459
1798505.62141	 114.00000	   0.01999	   1.26817	   0.37061	   1.32121	 -16.29031
1813494.43856	 115.00000	20004.45300	   0.39319	  -0.01102	   0.39334	   1.60555
1813494.58156	 115.00000	15829.12600	   0.40249	   0.00258	   0.40250	  -0.36713
1813494.72356	 115.00000	12516.70300	   0.41031	   0.01396	   0.41055	  -1.94871
1813494.86556	 115.00000	9909.44240	   0.41845	   0.02170	   0.41901	  -2.96919
1813495.02956	 115.00000	7835.48000	   0.42727	   0.02937	   0.42828	  -3.93215
1813495.23056	 115.00000	6217.24610	   0.43409	   0.03424	   0.43544	  -4.51045
1813495.46856	 115.00000	4905.29100	   0.44106	   0.03786	   0.44268	  -4.90584
1813495.70756	 115.00000	3881.27370	   0.45036	   0.04267	   0.45238	  -5.41267
1813495.94456	 115.00000	3070.98270	   0.45966	   0.04575	   0.46193	  -5.68329
1813496.18256	 115.00000	2430.77780	   0.46544	   0.04919	   0.46804	  -6.03295
1813496.42056	 115.00000	1923.15370	   0.47462	   0.05233	   0.47749	  -6.29150
1813496.65856	 115.00000	1522.43580	   0.48368	   0.05514	   0.48681	  -6.50362
1813496.89656	 115.00000	1203.84460	   0.49095	   0.05669	   0.49421	  -6.58716
1813497.13556	 115.00000	 952.86591	   0.50034	   0.05987	   0.50391	  -6.82301
1813497.37356	 115.00000	 754.27557	   0.50905	   0.06361	   0.51301	  -7.12299
1813497.61056	 115.00000	 596.71857	   0.51820	   0.06595	   0.52238	  -7.25271
1813497.84856	 115.00000	 471.96338	   0.52802	   0.06797	   0.53238	  -7.33464
1813498.08756	 115.00000	 373.20856	   0.53747	   0.07078	   0.54211	  -7.50237
1813498.32556	 115.00000	 295.47278	   0.54769	   0.07379	   0.55264	  -7.67291
1813498.56456	 115.00000	 233.87738	   0.55898	   0.07809	   0.56441	  -7.95321
1813498.80256	 115.00000	 185.05922	   0.56904	   0.08237	   0.57497	  -8.23640
1813499.03856	 115.00000	 146.35823	   0.57979	   0.08740	   0.58634	  -8.57230
1813499.27456	 115.00000	 115.77804	   0.59070	   0.09127	   0.59771	  -8.78305
1813499.50956	 115.00000	  91.67210	   0.60362	   0.09768	   0.61148	  -9.19186
1813499.75456	 115.00000	  72.51701	   0.61522	   0.10646	   0.62436	  -9.81768
1813499.98356	 115.00000	  57.36816	   0.63146	   0.11521	   0.64188	 -10.34015
1813500.22056	 115.00000	  45.36290	   0.64633	   0.12540	   0.65839	 -10.98030
1813500.45256	 115.00000	  35.93134	   0.66464	   0.13716	   0.67864	 -11.66039
1813500.70356	 115.00000	  28.40909	   0.68719	   0.14821	   0.70299	 -12.17050
1813500.91756	 115.00000	  22.48202	   0.71256	   0.16224	   0.73080	 -12.82639
1813501.18256	 115.00000	  17.79613	   0.74318	   0.17361	   0.76319	 -13.14858
1813501.43456	 115.00000	  14.06813	   0.77533	   0.17978	   0.79590	 -13.05480
1813501.65056	 115.00000	  11.14480	   0.81114	   0.18167	   0.83123	 -12.62385
1813501.91856	 115.00000	   8.81772	   0.84738	   0.18024	   0.86633	 -12.00777
1813502.09656	 115.00000	   6.97545	   0.88405	   0.17099	   0.90044	 -10.94700
1813502.31456	 115.00000	   5.51730	   0.91161	   0.15811	   0.92522	  -9.83933
1813502.58356	 115.00000	   4.36941	   0.93882	   0.14241	   0.94956	  -8.62573
1813502.91856	 115.00000	   3.45686	   0.95951	   0.12681	   0.96786	  -7.52885
1813503.33756	 115.00000	   2.73547	   0.97561	   0.11169	   0.98198	  -6.53094
1813503.86256	 115.00000	   2.16054	   0.98895	   0.09764	   0.99376	  -5.63843
1813504.52156	 115.00000	   1.70952	   0.99947	   0.08726	   1.00327	  -4.98969
1813505.35056	 115.00000	   1.35352	   1.00645	   0.07961	   1.00959	  -4.52291
1813506.39355	 115.00000	   1.07079	   1.01208	   0.07272	   1.01469	  -4.10994
1813507.70655	 115.00000	   0.84734	   1.01764	   0.06825	   1.01993	  -3.83668
1813509.36255	 115.00000	   0.67072	   1.02321	   0.06689	   1.02539	  -3.74052
1813511.45155	 115.00000	   0.53067	   1.02831	   0.06744	   1.03052	  -3.75237
1813514.08855	 115.00000	   0.41976	   1.03309	   0.06994	   1.03546	  -3.87319
1813517.41955	 115.00000	   0.33183	   1.03883	   0.07431	   1.04149	  -4.09173
1813521.62554	 115.00000	   0.26261	   1.04687	   0.08217	   1.05009	  -4.48825
1813526.93354	 115.00000	   0.20791	   1.05552	   0.09458	   1.05975	  -5.12037
1813533.63853	 115.00000	   0.16452	   1.06214	   0.10963	   1.06779	  -5.89292
1813542.11453	 115.00000	   0.13007	   1.06962	   0.12481	   1.07688	  -6.65569
1813552.80452	 115.00000	   0.10309	   1.08182	   0.14020	   1.09086	  -7.38409
1813566.31851	 115.00000	   0.08153	   1.09857	   0.16032	   1.11020	  -8.30292
1813583.41649	 115.00000	   0.06443	   1.11911	   0.18638	   1.13453	  -9.45515
1813605.00248	 115.00000	   0.05102	   1.13737	   0.21438	   1.15739	 -10.67418
1813632.24546	 115.00000	   0.04042	   1.16412	   0.24108	   1.18882	 -11.69988
1813666.74143	 115.00000	   0.03192	   1.20395	   0.27479	   1.23491	 -12.85714
1813710.28840	 115.00000	   0.02528	   1.24864	   0.32138	   1.28934	 -14.43381
1813765.35335	 115.00000	   0.01999	   1.28986	   0.37571	   1.34346	 -16.23965
1828747.57011	 116.00000	20004.45300	   0.39343	  -0.01035	   0.39356	   1.50746
1828747.71311	 116.00000	15829.12600	   0.40208	   0.00172	   0.40208	  -0.24455
1828747.85511	 116.00000	12516.70300	   0.41002	   0.01458	   0.41028	  -2.03607
1828747.99711	 116.00000	9909.44240	   0.41995	   0.02192	   0.42052	  -2.98743
1828748.16111	 116.00000	7835.48000	   0.42758	   0.02943	   0.42860	  -3.93675
1828748.36211	 116.00000	6217.24610	   0.43474	   0.03503	   0.43615	  -4.60618
1828748.60011	 116.00000	4905.29100	   0.44374	   0.03946	   0.44549	  -5.08142
1828748.83911	 116.00000	3881.27370	   0.45269	   0.04211	   0.45464	  -5.31504
1828749.07711	 116.00000	3070.98270	   0.45975	   0.04696	   0.46214	  -5.83205
1828749.31511	 116.00000	2430.77780	   0.46642	   0.04915	   0.46900	  -6.01546
1828749.55311	 116.00000	1923.15370	   0.47532	   0.05223	   0.47818	  -6.27080
1828749.79111	 116.00000	1522.43580	   0.48377	   0.05468	   0.48685	  -6.44896
1828750.02911	 116.00000	1203.84460	   0.49220	   0.05707	   0.49550	  -6.61394
1828750.26811	 116.00000	 952.86591	   0.49982	   0.05883	   0.50327	  -6.71288
1828750.50611	 116.00000	 754.27557	   0.51020	   0.06205	   0.51396	  -6.93426
1828750.74311	 116.00000	 596.71857	   0.51884	   0.06530	   0.52293	  -7.17353
1828750.98111	 116.00000	 471.96338	   0.52727	   0.06770	   0.53160	  -7.31661
1828751.22011	 116.00000	 373.20856	   0.53790	   0.07078	   0.54254	  -7.49593
1828751.45811	 116.00000	 295.47278	   0.54792	   0.07323	   0.55280	  -7.61240
1828751.69711	 116.00000	 233.87738	   0.55678	   0.07631	   0.56198	  -7.80377
1828751.93511	 116.00000	 185.05922	   0.56753	   0.08113	   0.57330	  -8.13583
1828752.17111	 116.00000	 146.35823	   0.58004	   0.08810	   0.58669	  -8.63615
1828752.40811	 116.00000	 115.77804	   0.59185	   0.09302	   0.59911	  -8.93174
1828752.64211	 116.00000	  91.67210	   0.60420	   0.09931	   0.61230	  -9.33376
1828752.88711	 116.00000	  72.51701	   0.61615	   0.10623	   0.62524	  -9.78215
1828753.11611	 116.00000	  57.36816	   0.63226	   0.11476	   0.64259	 -10.28768
1828753.35311	 116.00000	  45.36290	   0.64820	   0.12655	   0.66044	 -11.04710
1828753.58511	 116.00000	  35.93134	   0.66417	   0.13749	   0.67825	 -11.69526
1828753.83611	 116.00000	  28.40909	   0.68845	   0.14944	   0.70448	 -12.24742
1828754.05011	 116.00000	  22.48202	   0.71177	   0.16315	   0.73023	 -12.91049
1828754.31511	 116.00000	  17.79613	   0.74277	   0.17284	   0.76262	 -13.09904
1828754.56711	 116.00000	  14.06813	   0.77838	   0.18025	   0.79898	 -13.03800
1828754.78311	 116.00000	  11.14480	   0.81193	   0.18316	   0.83233	 -12.71207
1828755.05111	 116.00000	   8.81772	   0.84963	   0.18030	   0.86855	 -11.98111
1828755.22911	 116.00000	   6.97545	   0.88287	   0.17094	   0.89927	 -10.95774
1828755.44711	 116.00000	   5.51730	   0.91551	   0.15903	   0.92922	  -9.85449
1828755.71611	 116.00000	   4.36941	   0.93860	   0.14417	   0.94960	  -8.73274
1828756.05111	 116.00000	   3.45686	   0.96110	   0.12638	   0.96938	  -7.49105
1828756.47011	 116.00000	   2.73547	   0.97854	   0.11242	   0.98498	  -6.55390
1828756.99511	 116.00000	   2.16054	   0.99044	   0.09972	   0.99545	  -5.74914
1828757.65411	 116.00000	   1.70952	   0.99999	   0.08752	   1.00381	  -5.00182
1828758.48311	 116.00000	   1.35352	   1.00811	   0.07897	   1.01119	  -4.47933
1828759.52611	 116.00000	   1.07079	   1.01482	   0.07299	   1.01744	  -4.11379
1828760.84010	 116.00000	   0.84734	   1.01984	   0.06846	   1.02214	  -3.84048
1828762.49510	 116.00000	   0.67072	   1.02513	   0.06691	   1.02731	  -3.73421
1828764.58410	 116.00000	   0.53067	   1.03112	   0.06710	   1.03330	  -3.72320
1828767.22110	 116.00000	   0.41976	   1.03706	   0.07076	   1.03947	  -3.90313
1828770.55210	 116.00000	   0.33183	   1.04218	   0.07724	   1.04504	  -4.23849
1828774.75809	 116.00000	   0.26261	   1.04704	   0.08512	   1.05049	  -4.64774
1828780.06609	 116.00000	   0.20791	   1.05318	   0.09370	   1.05734	  -5.08425
1828786.77108	 116.00000	   0.16452	   1.06230	   0.10520	   1.06750	  -5.65541
1828795.24708	 116.00000	   0.13007	   1.07336	   0.12070	   1.08012	  -6.41618
1828805.93707	 116.00000	   0.10309	   1.08533	   0.13988	   1.09431	  -7.34401
1828819.45106	 116.00000	   0.08153	   1.09923	   0.16032	   1.11086	  -8.29791
1828836.54905	 116.00000	   0.06443	   1.11957	   0.18422	   1.13463	  -9.34388
1828858.13503	 116.00000	   0.05102	   1.14843	   0.21202	   1.16784	 -10.46016
1828885.37801	 116.00000	   0.04042	   1.17853	   0.25182	   1.20514	 -12.06114
1828919.87398	 116.00000	   0.03192	   1.20522	   0.29543	   1.24090	 -13.77311
1828963.42095	 116.00000	   0.02528	   1.23251	   0.33215	   1.27648	 -15.08248
1829018.48590	 116.00000	   0.01999	   1.27163	   0.36455	   1.32286	 -15.99641
1843991.97788	 117.00000	20004.45300	   0.39434	  -0.01143	   0.39451	   1.65979
1843992.12088	 117.00000	15829.12600	   0.40154	   0.00384	   0.40156	  -0.54855
1843992.26288	 117.00000	12516.70300	   0.41181	   0.01465	   0.41207	  -2.03767
1843992.40488	 117.00000	9909.44240	   0.41857	   0.02381	   0.41925	  -3.25548
1843992.56888	 117.00000	7835.48000	   0.42906	   0.03013	   0.43012	  -4.01662
1843992.76988	 117.00000	6217.24610	   0.43553	   0.03448	   0.43690	  -4.52654
1843993.00788	 117.00000	4905.29100	   0.44205	   0.03926	   0.44379	  -5.07469
1843993.24688	 117.00000	3881.27370	   0.45205	   0.04480	   0.45427	  -5.66011
1843993.48488	 117.00000	3070.98270	   0.45886	   0.04586	   0.46114	  -5.70686
1843993.72288	 117.00000	2430.77780	   0.46752	   0.04963	   0.47014	  -6.05946
1843993.96088	 117.00000	1923.15370	   0.47429	   0.05160	   0.47709	  -6.20885
1843994.19888	 117.00000	1522.43580	   0.48345	   0.05415	   0.48648	  -6.39094
1843994.43688	 117.00000	1203.84460	   0.49185	   0.05815	   0.49527	  -6.74212
1843994.67588	 117.00000	 952.86591	   0.50080	   0.06035	   0.50443	  -6.87170
1843994.91388	 117.00000	 754.27557	   0.50994	   0.06139	   0.51362	  -6.86463
1843995.15088	 117.00000	 596.71857	   0.51782	   0.06580	   0.52199	  -7.24197
1843995.38887	 117.00000	 471.96338	   0.52724	   0.06734	   0.53153	  -7.27882
1843995.62787	 117.00000	 373.20856	   0.53825	   0.07160	   0.54299	  -7.57673
1843995.86587	 117.00000	 295.47278	   0.54903	   0.07421	   0.55403	  -7.69817
1843996.10487	 117.00000	 233.87738	   0.55793	   0.07841	   0.56341	  -7.99986
1843996.34287	 117.00000	 185.05922	   0.56905	   0.08045	   0.57471	  -8.04716
1843996.57887	 117.00000	 146.35823	   0.57991	   0.08749	   0.58647	  -8.57929
1843996.81587	 117.00000	 115.77804	   0.59151	   0.09253	   0.59870	  -8.89118
1843997.04987	 117.00000	  91.67210	   0.60400	   0.09946	   0.61214	  -9.35090
1843997.29487	 117.00000	  72.51701	   0.61675	   0.10670	   0.62591	  -9.81498
1843997.52387	 117.00000	  57.36816	   0.63351	   0.11571	   0.64399	 -10.35064
1843997.76087	 117.00000	  45.36290	   0.64720	   0.12526	   0.65921	 -10.95352
1843997.99287	 117.00000	  35.93134	   0.66641	   0.13833	   0.68062	 -11.72621
1843998.24387	 117.00000	  28.40909	   0.68807	   0.14980	   0.70419	 -12.28252
1843998.45787	 117.00000	  22.48202	   0.71461	   0.16209	   0.73276	 -12.77967
1843998.72287	 117.00000	  17.79613	   0.74326	   0.17400	   0.76335	 -13.17561
1843998.97487	 117.00000	  14.06813	   0.77637	   0.18081	   0.79715	 -13.10969
1843999.19087	 117.00000	  11.14480	   0.81286	   0.18263	   0.83312	 -12.66274
1843999.45887	 117.00000	   8.81772	   0.84844	   0.17989	   0.86730	 -11.97113
1843999.63687	 117.00000	   6.97545	   0.88442	   0.17210	   0.90101	 -11.01183
1843999.85487	 117.00000	   5.51730	   0.91414	   0.15816	   0.92773	  -9.81574
1844000.12387	 117.00000	   4.36941	   0.94085	   0.14453	   0.95188	  -8.73309
1844000.45887	 117.00000	   3.45686	   0.96123	   0.12794	   0.96971	  -7.58125
1844000.87787	 117.00000	   2.73547	   0.97884	   0.11240	   0.98527	  -6.55055
1844001.40287	 117.00000	   2.16054	   0.99168	   0.09953	   0.99666	  -5.73120
1844002.06087	 117.00000	   1.70952	   1.00155	   0.08858	   1.00546	  -5.05426
1844002.88987	 117.00000	   1.35352	   1.00942	   0.07980	   1.01257	  -4.52020
1844003.93287	 117.00000	   1.07079	   1.01534	   0.07291	   1.01796	  -4.10750
1844005.24687	 117.00000	   0.84734	   1.02074	   0.06887	   1.02306	  -3.85984
1844006.90187	 117.00000	   0.67072	   1.02598	   0.06778	   1.02821	  -3.77960
1844008.99086	 117.00000	   0.53067	   1.03053	   0.06746	   1.03273	  -3.74541
1844011.62786	 117.00000	   0.41976	   1.03698	   0.06978	   1.03932	  -3.84960
1844014.95886	 117.00000	   0.33183	   1.04394	   0.07556	   1.04667	  -4.13978
1844019.16486	 117.00000	   0.26261	   1.04998	   0.08536	   1.05344	  -4.64762
1844024.47285	 117.00000	   0.20791	   1.05517	   0.09621	   1.05955	  -5.20964
1844031.17785	 117.00000	   0.16452	   1.06222	   0.10705	   1.06760	  -5.75470
1844039.65384	 117.00000	   0.13007	   1.07302	   0.12093	   1.07981	  -6.42992
1844050.34383	 117.00000	   0.10309	   1.08680	   0.13950	   1.09572	  -7.31463
1844063.85782	 117.00000	   0.08153	   1.10133	   0.16183	   1.11315	  -8.35904
1844080.95581	 117.00000	   0.06443	   1.11962	   0.18714	   1.13515	  -9.48930
1844102.54279	 117.00000	   0.05102	   1.14313	   0.20977	   1.16221	 -10.39837
1844129.78477	 117.00000	   0.04042	   1.17754	   0.24288	   1.20233	 -11.65422
1844164.28074	 117.00000	   0.03192	   1.21258	   0.28781	   1.24627	 -13.35228
1844207.82771	 117.00000	   0.02528	   1.24420	   0.33654	   1.28891	 -15.13562
1844262.89367	 117.00000	   0.01999	   1.27522	   0.37771	   1.32998	 -16.49892
1859227.76225	 118.00000	20004.45300	   0.39315	  -0.01081	   0.39330	   1.57490
1859227.90525	 118.00000	15829.12600	   0.40252	   0.00250	   0.40252	  -0.35634
1859228.04725	 118.00000	12516.70300	   0.41102	   0.01529	   0.41130	  -2.13081
1859228.18925	 118.00000	9909.44240	   0.42011	   0.02197	   0.42068	  -2.99385
1859228.35325	 118.00000	7835.48000	   0.42703	   0.02926	   0.42803	  -3.92017
1859228.55425	 118.00000	6217.24610	   0.43606	   0.03478	   0.43744	  -4.55964
1859228.79225	 118.00000	4905.29100	   0.44355	   0.03840	   0.44521	  -4.94792
1859229.03125	 118.00000	3881.27370	   0.45093	   0.04218	   0.45290	  -5.34424
1859229.26925	 118.00000	3070.98270	   0.45940	   0.04625	   0.46172	  -5.74871
1859229.50725	 118.00000	2430.77780	   0.46754	   0.05014	   0.47022	  -6.12096
1859229.74525	 118.00000	1923.15370	   0.47456	   0.05108	   0.47730	  -6.14296
1859229.98325	 118.00000	1522.43580	   0.48265	   0.05442	   0.48571	  -6.43269
1859230.22125	 118.00000	1203.84460	   0.49201	   0.05633	   0.49522	  -6.53168
1859230.46025	 118.00000	 952.86591	   0.50155	   0.05953	   0.50507	  -6.76874
1859230.69825	 118.00000	 754.27557	   0.51000	   0.06251	   0.51382	  -6.98824
1859230.93525	 118.00000	 596.71857	   0.51865	   0.06566	   0.52279	  -7.21553
1859231.17325	 118.00000	 471.96338	   0.53028	   0.06619	   0.53439	  -7.11474
