Repository: kbm2110/Battery_Diagnostics_Thesis

# Battery_Diagnostics_Thesis
 Data-driven battery diagnostics using EIS

**Author:** Bala Manikanta Yaswanth Kanagarla
**Institution:** Technische Hochschule Ingolstadt (THI)
**Supervisor:** Prof. Dr. H.-G. Schweiger

## Overview

This project implements a machine learning framework for 
non-invasive State of Health (SoH) estimation of lithium-ion 
batteries using Electrochemical Impedance Spectroscopy (EIS).

Eight physically interpretable features are extracted from 
impedance spectra and used to train six ML models under a 
strict cell-level train-test split. The stacking ensemble 
achieves R² = 0.9122 and RMSE = 0.0234 on completely unseen 
cells.

---

File: data/EIS/EIS_state_V_35C01.txt (part 14 of 39)
time/s	           cycle number	freq/Hz	           Re(Z)/Ohm	  -Im(Z)/Ohm	   |Z|/Ohm	   Phase(Z)/deg
1670299.44933	 110.00000	20004.45300	   0.27873	  -0.02431	   0.27979	   4.98551
1670299.59233	 110.00000	15829.12600	   0.28669	  -0.00954	   0.28684	   1.90521
1670299.73433	 110.00000	12516.70300	   0.29189	   0.00258	   0.29190	  -0.50546
1670299.87633	 110.00000	9909.44240	   0.29940	   0.01450	   0.29975	  -2.77324
1670300.04033	 110.00000	7835.48000	   0.30733	   0.02309	   0.30819	  -4.29677
1670300.24132	 110.00000	6217.24610	   0.31391	   0.02930	   0.31527	  -5.33272
1670300.47932	 110.00000	4905.29100	   0.32213	   0.03557	   0.32409	  -6.30142
1670300.71732	 110.00000	3881.27370	   0.32834	   0.04052	   0.33083	  -7.03545
1670300.95632	 110.00000	3070.98270	   0.33672	   0.04578	   0.33982	  -7.74256
1670301.19432	 110.00000	2430.77780	   0.34558	   0.05107	   0.34933	  -8.40589
1670301.43232	 110.00000	1923.15370	   0.35270	   0.05436	   0.35686	  -8.76168
1670301.67032	 110.00000	1522.43580	   0.36246	   0.05922	   0.36727	  -9.27978
1670301.90832	 110.00000	1203.84460	   0.37164	   0.06333	   0.37699	  -9.67022
1670302.14732	 110.00000	 952.86591	   0.38105	   0.06675	   0.38685	  -9.93586
1670302.38532	 110.00000	 754.27557	   0.39154	   0.06857	   0.39750	  -9.93356
1670302.62232	 110.00000	 596.71857	   0.40323	   0.07430	   0.41002	 -10.44042
1670302.86032	 110.00000	 471.96338	   0.41260	   0.07788	   0.41988	 -10.68941
1670303.09932	 110.00000	 373.20856	   0.42428	   0.08158	   0.43205	 -10.88416
1670303.33732	 110.00000	 295.47278	   0.43603	   0.08659	   0.44455	 -11.23206
1670303.57632	 110.00000	 233.87738	   0.44915	   0.09178	   0.45844	 -11.54909
1670303.81432	 110.00000	 185.05922	   0.46217	   0.09535	   0.47191	 -11.65715
1670304.05032	 110.00000	 146.35823	   0.47552	   0.10094	   0.48612	 -11.98410
1670304.28632	 110.00000	 115.77804	   0.49118	   0.10796	   0.50291	 -12.39668
1670304.52132	 110.00000	  91.67210	   0.50628	   0.11495	   0.51917	 -12.79253
1670304.76632	 110.00000	  72.51701	   0.52366	   0.12475	   0.53832	 -13.39945
1670304.99532	 110.00000	  57.36816	   0.54327	   0.13226	   0.55913	 -13.68243
1670305.23232	 110.00000	  45.36290	   0.56530	   0.14038	   0.58247	 -13.94612
1670305.46432	 110.00000	  35.93134	   0.58858	   0.14705	   0.60667	 -14.02747
1670305.71532	 110.00000	  28.40909	   0.61630	   0.15071	   0.63446	 -13.74108
1670305.92932	 110.00000	  22.48202	   0.64703	   0.15243	   0.66474	 -13.25615
1670306.19432	 110.00000	  17.79613	   0.67785	   0.14839	   0.69390	 -12.34758
1670306.44632	 110.00000	  14.06813	   0.70621	   0.13931	   0.71982	 -11.15952
1670306.66232	 110.00000	  11.14480	   0.73104	   0.12735	   0.74204	  -9.88180
1670306.93032	 110.00000	   8.81772	   0.75120	   0.11402	   0.75981	  -8.63029
1670307.10832	 110.00000	   6.97545	   0.76882	   0.09956	   0.77524	  -7.37867
1670307.32632	 110.00000	   5.51730	   0.78044	   0.08663	   0.78523	  -6.33382
1670307.59532	 110.00000	   4.36941	   0.78913	   0.07655	   0.79284	  -5.54044
1670307.93032	 110.00000	   3.45686	   0.79577	   0.06717	   0.79860	  -4.82472
1670308.34932	 110.00000	   2.73547	   0.80156	   0.05935	   0.80375	  -4.23475
1670308.87432	 110.00000	   2.16054	   0.80760	   0.05329	   0.80936	  -3.77511
1670309.53332	 110.00000	   1.70952	   0.81227	   0.04954	   0.81378	  -3.49025
1670310.36232	 110.00000	   1.35352	   0.81605	   0.04771	   0.81745	  -3.34630
1670311.40532	 110.00000	   1.07079	   0.81949	   0.04545	   0.82075	  -3.17425
1670312.71932	 110.00000	   0.84734	   0.82322	   0.04639	   0.82452	  -3.22531
1670314.37431	 110.00000	   0.67072	   0.82845	   0.04792	   0.82984	  -3.31069
1670316.46331	 110.00000	   0.53067	   0.83178	   0.05148	   0.83338	  -3.54182
1670319.10031	 110.00000	   0.41976	   0.83501	   0.05610	   0.83689	  -3.84349
1670322.43131	 110.00000	   0.33183	   0.83922	   0.06078	   0.84142	  -4.14269
1670326.63730	 110.00000	   0.26261	   0.84576	   0.06776	   0.84847	  -4.58068
1670331.94530	 110.00000	   0.20791	   0.85215	   0.07741	   0.85566	  -5.19069
1670338.65030	 110.00000	   0.16452	   0.85945	   0.08929	   0.86407	  -5.93112
1670347.12629	 110.00000	   0.13007	   0.86764	   0.10235	   0.87365	  -6.72746
1670357.81628	 110.00000	   0.10309	   0.87972	   0.11693	   0.88746	  -7.57096
1670371.33027	 110.00000	   0.08153	   0.89605	   0.13762	   0.90656	  -8.73177
1670388.42826	 110.00000	   0.06443	   0.91376	   0.16465	   0.92848	 -10.21434
1670410.01524	 110.00000	   0.05102	   0.92836	   0.19547	   0.94871	 -11.89024
1670437.25722	 110.00000	   0.04042	   0.94515	   0.22424	   0.97139	 -13.34701
1670471.75319	 110.00000	   0.03192	   0.96987	   0.25173	   1.00200	 -14.55016
1670515.30016	 110.00000	   0.02528	   1.00400	   0.28490	   1.04364	 -15.84228
1670570.36612	 110.00000	   0.01999	   1.04235	   0.32364	   1.09143	 -17.24893
1684863.60967	 111.00000	20004.45300	   0.27864	  -0.02521	   0.27978	   5.16937
1684863.75167	 111.00000	15829.12600	   0.28491	  -0.00882	   0.28505	   1.77310
1684863.89367	 111.00000	12516.70300	   0.29185	   0.00358	   0.29188	  -0.70333
1684864.03567	 111.00000	9909.44240	   0.30069	   0.01486	   0.30106	  -2.82936
1684864.19967	 111.00000	7835.48000	   0.30566	   0.02378	   0.30658	  -4.44847
1684864.40067	 111.00000	6217.24610	   0.31327	   0.02923	   0.31463	  -5.33134
1684864.63867	 111.00000	4905.29100	   0.32099	   0.03671	   0.32308	  -6.52383
1684864.87767	 111.00000	3881.27370	   0.32789	   0.04254	   0.33064	  -7.39135
1684865.11567	 111.00000	3070.98270	   0.33818	   0.04645	   0.34135	  -7.82052
1684865.35367	 111.00000	2430.77780	   0.34496	   0.05150	   0.34878	  -8.49177
1684865.59167	 111.00000	1923.15370	   0.35340	   0.05487	   0.35763	  -8.82531
1684865.82967	 111.00000	1522.43580	   0.36473	   0.05943	   0.36954	  -9.25466
1684866.06767	 111.00000	1203.84460	   0.37352	   0.06313	   0.37882	  -9.59315
1684866.30667	 111.00000	 952.86591	   0.38138	   0.06587	   0.38703	  -9.79927
1684866.54467	 111.00000	 754.27557	   0.39023	   0.07075	   0.39659	 -10.27601
1684866.78167	 111.00000	 596.71857	   0.40102	   0.07445	   0.40787	 -10.51733
1684867.01967	 111.00000	 471.96338	   0.41329	   0.07792	   0.42057	 -10.67714
1684867.25867	 111.00000	 373.20856	   0.42484	   0.08140	   0.43257	 -10.84642
1684867.49667	 111.00000	 295.47278	   0.43790	   0.08552	   0.44617	 -11.05060
1684867.73567	 111.00000	 233.87738	   0.44939	   0.09088	   0.45849	 -11.43263
1684867.97367	 111.00000	 185.05922	   0.46200	   0.09587	   0.47184	 -11.72321
1684868.20967	 111.00000	 146.35823	   0.47709	   0.10143	   0.48775	 -12.00247
1684868.44667	 111.00000	 115.77804	   0.48999	   0.10791	   0.50174	 -12.41966
1684868.68067	 111.00000	  91.67210	   0.50693	   0.11560	   0.51994	 -12.84604
1684868.92567	 111.00000	  72.51701	   0.52281	   0.12330	   0.53715	 -13.27023
1684869.15467	 111.00000	  57.36816	   0.54199	   0.13221	   0.55788	 -13.70850
1684869.39167	 111.00000	  45.36290	   0.56397	   0.14098	   0.58133	 -14.03524
1684869.62367	 111.00000	  35.93134	   0.59036	   0.14755	   0.60852	 -14.03219
1684869.87467	 111.00000	  28.40909	   0.61831	   0.15188	   0.63669	 -13.80031
1684870.08867	 111.00000	  22.48202	   0.64838	   0.15202	   0.66597	 -13.19505
1684870.35367	 111.00000	  17.79613	   0.67992	   0.14826	   0.69590	 -12.30128
1684870.60567	 111.00000	  14.06813	   0.70688	   0.13929	   0.72048	 -11.14747
1684870.82167	 111.00000	  11.14480	   0.73112	   0.12755	   0.74216	  -9.89608
1684871.08967	 111.00000	   8.81772	   0.75274	   0.11430	   0.76137	  -8.63399
1684871.26767	 111.00000	   6.97545	   0.76796	   0.10026	   0.77447	  -7.43796
1684871.48567	 111.00000	   5.51730	   0.78026	   0.08793	   0.78520	  -6.42955
1684871.75467	 111.00000	   4.36941	   0.79032	   0.07569	   0.79394	  -5.47053
1684872.08967	 111.00000	   3.45686	   0.79850	   0.06753	   0.80135	  -4.83372
1684872.50867	 111.00000	   2.73547	   0.80329	   0.06041	   0.80555	  -4.30055
1684873.03367	 111.00000	   2.16054	   0.80879	   0.05414	   0.81060	  -3.82983
1684873.69266	 111.00000	   1.70952	   0.81327	   0.05009	   0.81481	  -3.52430
1684874.52166	 111.00000	   1.35352	   0.81769	   0.04789	   0.81909	  -3.35160
1684875.56466	 111.00000	   1.07079	   0.82107	   0.04700	   0.82241	  -3.27601
1684876.87866	 111.00000	   0.84734	   0.82435	   0.04638	   0.82566	  -3.22050
1684878.53366	 111.00000	   0.67072	   0.82828	   0.04756	   0.82965	  -3.28610
1684880.62266	 111.00000	   0.53067	   0.83317	   0.05076	   0.83472	  -3.48622
1684883.25966	 111.00000	   0.41976	   0.83725	   0.05496	   0.83905	  -3.75570
1684886.59065	 111.00000	   0.33183	   0.84140	   0.06046	   0.84357	  -4.10973
1684890.79665	 111.00000	   0.26261	   0.84782	   0.06765	   0.85052	  -4.56206
1684896.10465	 111.00000	   0.20791	   0.85558	   0.07715	   0.85905	  -5.15245
1684902.80964	 111.00000	   0.16452	   0.86358	   0.09075	   0.86834	  -5.99883
1684911.28564	 111.00000	   0.13007	   0.87141	   0.10729	   0.87799	  -7.01885
1684921.97563	 111.00000	   0.10309	   0.87886	   0.12302	   0.88743	  -7.96856
1684935.48962	 111.00000	   0.08153	   0.89045	   0.14019	   0.90142	  -8.94718
1684952.58760	 111.00000	   0.06443	   0.90701	   0.16127	   0.92123	 -10.08210
1684974.17359	 111.00000	   0.05102	   0.92688	   0.18766	   0.94568	 -11.44549
1685001.41657	 111.00000	   0.04042	   0.94808	   0.21505	   0.97217	 -12.77970
1685035.91254	 111.00000	   0.03192	   0.97808	   0.24341	   1.00791	 -13.97528
1685079.45951	 111.00000	   0.02528	   1.01836	   0.27794	   1.05561	 -15.26564
1685134.52446	 111.00000	   0.01999	   1.06570	   0.32531	   1.11425	 -16.97508
1699419.80503	 112.00000	20004.45300	   0.27718	  -0.02486	   0.27829	   5.12445
1699419.94803	 112.00000	15829.12600	   0.28549	  -0.00894	   0.28563	   1.79432
1699420.09003	 112.00000	12516.70300	   0.29298	   0.00420	   0.29301	  -0.82121
1699420.23203	 112.00000	9909.44240	   0.29928	   0.01505	   0.29966	  -2.87971
1699420.39603	 112.00000	7835.48000	   0.30615	   0.02252	   0.30697	  -4.20696
1699420.59703	 112.00000	6217.24610	   0.31239	   0.03000	   0.31382	  -5.48487
1699420.83503	 112.00000	4905.29100	   0.32168	   0.03665	   0.32376	  -6.50036
1699421.07403	 112.00000	3881.27370	   0.32844	   0.04223	   0.33114	  -7.32717
1699421.31203	 112.00000	3070.98270	   0.33700	   0.04572	   0.34009	  -7.72621
1699421.55003	 112.00000	2430.77780	   0.34531	   0.05046	   0.34898	  -8.31407
1699421.78803	 112.00000	1923.15370	   0.35418	   0.05469	   0.35838	  -8.77776
1699422.02603	 112.00000	1522.43580	   0.36336	   0.05857	   0.36805	  -9.15648
1699422.26403	 112.00000	1203.84460	   0.37305	   0.06179	   0.37813	  -9.40439
1699422.50303	 112.00000	 952.86591	   0.38170	   0.06572	   0.38732	  -9.76972
1699422.74103	 112.00000	 754.27557	   0.39061	   0.07052	   0.39692	 -10.23427
1699422.97803	 112.00000	 596.71857	   0.40269	   0.07486	   0.40959	 -10.53143
1699423.21603	 112.00000	 471.96338	   0.41219	   0.07742	   0.41940	 -10.63760
1699423.45503	 112.00000	 373.20856	   0.42620	   0.08182	   0.43399	 -10.86669
1699423.69303	 112.00000	 295.47278	   0.43744	   0.08740	   0.44608	 -11.29910
1699423.93203	 112.00000	 233.87738	   0.44984	   0.09117	   0.45898	 -11.45672
1699424.17003	 112.00000	 185.05922	   0.46300	   0.09572	   0.47279	 -11.68040
1699424.40603	 112.00000	 146.35823	   0.47623	   0.10199	   0.48703	 -12.08810
1699424.64303	 112.00000	 115.77804	   0.49181	   0.10783	   0.50349	 -12.36680
1699424.87703	 112.00000	  91.67210	   0.50690	   0.11405	   0.51957	 -12.68038
1699425.12203	 112.00000	  72.51701	   0.52257	   0.12215	   0.53665	 -13.15644
1699425.35103	 112.00000	  57.36816	   0.54339	   0.13082	   0.55891	 -13.53590
1699425.58803	 112.00000	  45.36290	   0.56533	   0.14078	   0.58260	 -13.98386
1699425.82003	 112.00000	  35.93134	   0.59066	   0.14884	   0.60913	 -14.14355
1699426.07103	 112.00000	  28.40909	   0.61877	   0.15327	   0.63747	 -13.91222
1699426.28503	 112.00000	  22.48202	   0.64965	   0.15315	   0.66746	 -13.26460
1699426.55003	 112.00000	  17.79613	   0.67999	   0.14956	   0.69624	 -12.40408
1699426.80203	 112.00000	  14.06813	   0.70902	   0.13989	   0.72268	 -11.16123
1699427.01803	 112.00000	  11.14480	   0.73342	   0.12898	   0.74467	  -9.97444
1699427.28603	 112.00000	   8.81772	   0.75368	   0.11616	   0.76258	  -8.76187
1699427.46403	 112.00000	   6.97545	   0.76944	   0.10131	   0.77608	  -7.50076
1699427.68203	 112.00000	   5.51730	   0.78282	   0.08894	   0.78785	  -6.48203
1699427.95103	 112.00000	   4.36941	   0.79098	   0.07776	   0.79480	  -5.61452
1699428.28602	 112.00000	   3.45686	   0.79917	   0.06756	   0.80202	  -4.83223
1699428.70502	 112.00000	   2.73547	   0.80612	   0.06054	   0.80839	  -4.29479
1699429.23002	 112.00000	   2.16054	   0.81002	   0.05491	   0.81187	  -3.87797
1699429.88902	 112.00000	   1.70952	   0.81430	   0.04972	   0.81582	  -3.49403
1699430.71802	 112.00000	   1.35352	   0.81935	   0.04758	   0.82073	  -3.32372
1699431.76102	 112.00000	   1.07079	   0.82258	   0.04654	   0.82389	  -3.23813
1699433.07502	 112.00000	   0.84734	   0.82628	   0.04664	   0.82760	  -3.23097
1699434.73002	 112.00000	   0.67072	   0.83060	   0.04825	   0.83200	  -3.32445
1699436.81902	 112.00000	   0.53067	   0.83500	   0.05042	   0.83652	  -3.45556
1699439.45602	 112.00000	   0.41976	   0.83990	   0.05546	   0.84173	  -3.77759
1699442.78701	 112.00000	   0.33183	   0.84405	   0.06250	   0.84636	  -4.23485
1699446.99301	 112.00000	   0.26261	   0.84848	   0.07030	   0.85139	  -4.73618
1699452.30101	 112.00000	   0.20791	   0.85367	   0.07836	   0.85726	  -5.24467
1699459.00600	 112.00000	   0.16452	   0.86267	   0.08892	   0.86724	  -5.88473
1699467.48199	 112.00000	   0.13007	   0.87172	   0.10332	   0.87782	  -6.75950
1699478.17199	 112.00000	   0.10309	   0.88132	   0.11933	   0.88936	  -7.71084
1699491.68598	 112.00000	   0.08153	   0.89398	   0.13704	   0.90443	  -8.71531
1699508.78396	 112.00000	   0.06443	   0.91192	   0.15932	   0.92573	  -9.90989
1699530.36995	 112.00000	   0.05102	   0.93682	   0.18593	   0.95510	 -11.22581
1699557.61292	 112.00000	   0.04042	   0.96133	   0.22301	   0.98686	 -13.06058
1699592.10890	 112.00000	   0.03192	   0.98335	   0.26248	   1.01778	 -14.94534
1699635.65586	 112.00000	   0.02528	   1.00775	   0.29707	   1.05063	 -16.42467
1699690.72082	 112.00000	   0.01999	   1.04265	   0.33084	   1.09388	 -17.60453
1713966.34360	 113.00000	20004.45300	   0.27860	  -0.02432	   0.27966	   4.98793
1713966.48660	 113.00000	15829.12600	   0.28555	  -0.00903	   0.28569	   1.81177
1713966.62860	 113.00000	12516.70300	   0.29362	   0.00305	   0.29364	  -0.59501
1713966.77060	 113.00000	9909.44240	   0.30112	   0.01498	   0.30149	  -2.84723
1713966.93460	 113.00000	7835.48000	   0.30733	   0.02343	   0.30822	  -4.36015
1713967.13560	 113.00000	6217.24610	   0.31324	   0.02886	   0.31456	  -5.26486
1713967.37360	 113.00000	4905.29100	   0.32211	   0.03527	   0.32403	  -6.24905
1713967.61260	 113.00000	3881.27370	   0.32936	   0.04183	   0.33201	  -7.23761
1713967.85060	 113.00000	3070.98270	   0.33704	   0.04581	   0.34013	  -7.73957
1713968.08860	 113.00000	2430.77780	   0.34505	   0.05023	   0.34868	  -8.28288
1713968.32660	 113.00000	1923.15370	   0.35439	   0.05478	   0.35860	  -8.78732
1713968.56460	 113.00000	1522.43580	   0.36249	   0.05945	   0.36733	  -9.31390
1713968.80260	 113.00000	1203.84460	   0.37188	   0.06239	   0.37708	  -9.52419
1713969.04160	 113.00000	 952.86591	   0.38194	   0.06636	   0.38766	  -9.85679
1713969.27960	 113.00000	 754.27557	   0.39221	   0.07079	   0.39855	 -10.23073
1713969.51660	 113.00000	 596.71857	   0.40205	   0.07288	   0.40860	 -10.27399
1713969.75460	 113.00000	 471.96338	   0.41448	   0.07702	   0.42158	 -10.52670
1713969.99360	 113.00000	 373.20856	   0.42522	   0.08231	   0.43311	 -10.95581
1713970.23160	 113.00000	 295.47278	   0.43573	   0.08633	   0.44420	 -11.20687
1713970.47060	 113.00000	 233.87738	   0.45062	   0.09057	   0.45963	 -11.36405
1713970.70860	 113.00000	 185.05922	   0.46186	   0.09480	   0.47148	 -11.59881
1713970.94460	 113.00000	 146.35823	   0.47575	   0.10129	   0.48642	 -12.01889
1713971.18160	 113.00000	 115.77804	   0.49049	   0.10846	   0.50234	 -12.46940
1713971.41560	 113.00000	  91.67210	   0.50560	   0.11534	   0.51859	 -12.85057
1713971.66060	 113.00000	  72.51701	   0.52344	   0.12284	   0.53766	 -13.20726
1713971.88960	 113.00000	  57.36816	   0.54426	   0.13089	   0.55978	 -13.52207
1713972.12660	 113.00000	  45.36290	   0.56510	   0.14084	   0.58239	 -13.99487
1713972.35860	 113.00000	  35.93134	   0.59098	   0.14743	   0.60909	 -14.00765
1713972.60960	 113.00000	  28.40909	   0.61969	   0.15183	   0.63801	 -13.76685
1713972.82360	 113.00000	  22.48202	   0.64826	   0.15344	   0.66617	 -13.31639
1713973.08860	 113.00000	  17.79613	   0.67883	   0.14932	   0.69506	 -12.40601
1713973.34060	 113.00000	  14.06813	   0.70822	   0.14128	   0.72218	 -11.28175
1713973.55660	 113.00000	  11.14480	   0.73336	   0.12873	   0.74458	  -9.95607
1713973.82460	 113.00000	   8.81772	   0.75427	   0.11584	   0.76312	  -8.73148
1713974.00260	 113.00000	   6.97545	   0.77012	   0.10319	   0.77701	  -7.63140
1713974.22060	 113.00000	   5.51730	   0.78294	   0.08865	   0.78794	  -6.45989
1713974.48960	 113.00000	   4.36941	   0.79246	   0.07820	   0.79631	  -5.63535
1713974.82460	 113.00000	   3.45686	   0.79970	   0.06824	   0.80260	  -4.87740
1713975.24360	 113.00000	   2.73547	   0.80555	   0.05988	   0.80777	  -4.25142
1713975.76860	 113.00000	   2.16054	   0.81171	   0.05538	   0.81360	  -3.90281
1713976.42760	 113.00000	   1.70952	   0.81494	   0.05060	   0.81650	  -3.55274
1713977.25660	 113.00000	   1.35352	   0.81894	   0.04835	   0.82037	  -3.37886
1713978.29959	 113.00000	   1.07079	   0.82383	   0.04668	   0.82515	  -3.24332
1713979.61359	 113.00000	   0.84734	   0.82769	   0.04715	   0.82903	  -3.26011
1713981.26859	 113.00000	   0.67072	   0.83059	   0.04917	   0.83204	  -3.38763
1713983.35759	 113.00000	   0.53067	   0.83450	   0.05136	   0.83608	  -3.52160
1713985.99459	 113.00000	   0.41976	   0.83927	   0.05495	   0.84106	  -3.74600
1713989.32559	 113.00000	   0.33183	   0.84463	   0.06058	   0.84680	  -4.10216
1713993.53158	 113.00000	   0.26261	   0.84954	   0.06894	   0.85234	  -4.63905
1713998.83958	 113.00000	   0.20791	   0.85532	   0.07778	   0.85884	  -5.19608
1714005.54457	 113.00000	   0.16452	   0.86404	   0.08763	   0.86847	  -5.79092
1714014.02057	 113.00000	   0.13007	   0.87521	   0.10246	   0.88118	  -6.67724
1714024.71056	 113.00000	   0.10309	   0.88719	   0.12204	   0.89555	  -7.83221
1714038.22455	 113.00000	   0.08153	   0.89751	   0.14537	   0.90921	  -9.20025
1714055.32253	 113.00000	   0.06443	   0.90949	   0.16952	   0.92516	 -10.55798
1714076.90952	 113.00000	   0.05102	   0.92600	   0.19016	   0.94532	 -11.60470
1714104.15150	 113.00000	   0.04042	   0.95028	   0.21688	   0.97471	 -12.85642
1714138.64747	 113.00000	   0.03192	   0.97851	   0.25029	   1.01001	 -14.34784
1714182.19444	 113.00000	   0.02528	   1.00988	   0.28344	   1.04890	 -15.67785
1714237.26039	 113.00000	   0.01999	   1.05117	   0.31678	   1.09787	 -16.77049
1728503.08439	 114.00000	20004.45300	   0.27813	  -0.02279	   0.27906	   4.68349
1728503.22739	 114.00000	15829.12600	   0.28604	  -0.00928	   0.28619	   1.85875
1728503.36939	 114.00000	12516.70300	   0.29338	   0.00496	   0.29342	  -0.96927
1728503.51139	 114.00000	9909.44240	   0.30020	   0.01530	   0.30059	  -2.91702
1728503.67539	 114.00000	7835.48000	   0.30693	   0.02275	   0.30777	  -4.23876
1728503.87639	 114.00000	6217.24610	   0.31379	   0.03103	   0.31532	  -5.64828
1728504.11439	 114.00000	4905.29100	   0.32141	   0.03654	   0.32348	  -6.48578
1728504.35339	 114.00000	3881.27370	   0.33077	   0.04179	   0.33340	  -7.20068
1728504.59139	 114.00000	3070.98270	   0.33740	   0.04659	   0.34061	  -7.86260
1728504.82939	 114.00000	2430.77780	   0.34732	   0.05252	   0.35127	  -8.59885
1728505.06739	 114.00000	1923.15370	   0.35460	   0.05532	   0.35889	  -8.86729
1728505.30539	 114.00000	1522.43580	   0.36365	   0.05833	   0.36830	  -9.11290
1728505.54339	 114.00000	1203.84460	   0.37252	   0.06304	   0.37782	  -9.60512
1728505.78239	 114.00000	 952.86591	   0.38189	   0.06659	   0.38765	  -9.89086
1728506.02039	 114.00000	 754.27557	   0.39258	   0.06918	   0.39863	  -9.99354
1728506.25739	 114.00000	 596.71857	   0.40297	   0.07313	   0.40955	 -10.28598
1728506.49539	 114.00000	 471.96338	   0.41434	   0.07758	   0.42154	 -10.60579
1728506.73439	 114.00000	 373.20856	   0.42396	   0.08118	   0.43166	 -10.83914
1728506.97138	 114.00000	 295.47278	   0.43816	   0.08474	   0.44627	 -10.94549
1728507.21138	 114.00000	 233.87738	   0.44916	   0.09030	   0.45815	 -11.36746
1728507.44938	 114.00000	 185.05922	   0.46213	   0.09518	   0.47183	 -11.63728
1728507.68538	 114.00000	 146.35823	   0.47525	   0.10125	   0.48592	 -12.02722
1728507.92138	 114.00000	 115.77804	   0.49080	   0.10823	   0.50259	 -12.43607
1728508.15638	 114.00000	  91.67210	   0.50578	   0.11521	   0.51873	 -12.83195
1728508.40138	 114.00000	  72.51701	   0.52469	   0.12343	   0.53901	 -13.23790
1728508.63038	 114.00000	  57.36816	   0.54347	   0.13115	   0.55907	 -13.56773
1728508.86738	 114.00000	  45.36290	   0.56696	   0.13982	   0.58394	 -13.85402
1728509.09938	 114.00000	  35.93134	   0.59064	   0.14916	   0.60919	 -14.17340
1728509.34938	 114.00000	  28.40909	   0.61999	   0.15308	   0.63861	 -13.86962
1728509.56438	 114.00000	  22.48202	   0.64915	   0.15439	   0.66726	 -13.37808
1728509.82938	 114.00000	  17.79613	   0.67904	   0.15026	   0.69546	 -12.47739
1728510.08138	 114.00000	  14.06813	   0.70981	   0.14199	   0.72387	 -11.31184
1728510.29738	 114.00000	  11.14480	   0.73246	   0.12915	   0.74376	  -9.99999
1728510.56438	 114.00000	   8.81772	   0.75445	   0.11524	   0.76320	  -8.68482
1728510.74338	 114.00000	   6.97545	   0.77063	   0.10161	   0.77730	  -7.51108
1728510.96138	 114.00000	   5.51730	   0.78343	   0.08844	   0.78841	  -6.44107
1728511.23038	 114.00000	   4.36941	   0.79270	   0.07755	   0.79649	  -5.58721
1728511.56538	 114.00000	   3.45686	   0.80174	   0.06819	   0.80464	  -4.86144
1728511.98438	 114.00000	   2.73547	   0.80674	   0.05968	   0.80895	  -4.23080
1728512.50938	 114.00000	   2.16054	   0.81258	   0.05482	   0.81443	  -3.85957
1728513.16838	 114.00000	   1.70952	   0.81682	   0.05095	   0.81841	  -3.56905
1728513.99738	 114.00000	   1.35352	   0.82053	   0.04757	   0.82191	  -3.31770
1728515.04038	 114.00000	   1.07079	   0.82496	   0.04674	   0.82629	  -3.24260
1728516.35438	 114.00000	   0.84734	   0.82826	   0.04762	   0.82963	  -3.29029
1728518.00938	 114.00000	   0.67072	   0.83199	   0.04947	   0.83346	  -3.40270
1728520.09837	 114.00000	   0.53067	   0.83522	   0.05154	   0.83681	  -3.53131
1728522.73537	 114.00000	   0.41976	   0.84006	   0.05451	   0.84182	  -3.71232
1728526.06637	 114.00000	   0.33183	   0.84600	   0.06108	   0.84821	  -4.12976
1728530.27237	 114.00000	   0.26261	   0.85104	   0.06881	   0.85381	  -4.62284
1728535.58036	 114.00000	   0.20791	   0.85684	   0.07737	   0.86032	  -5.15944
1728542.28536	 114.00000	   0.16452	   0.86532	   0.08796	   0.86978	  -5.80406
1728550.76135	 114.00000	   0.13007	   0.87674	   0.10313	   0.88279	  -6.70873
1728561.45134	 114.00000	   0.10309	   0.88836	   0.12291	   0.89682	  -7.87720
1728574.96533	 114.00000	   0.08153	   0.89822	   0.14550	   0.90993	  -9.20140
1728592.06332	 114.00000	   0.06443	   0.91059	   0.16926	   0.92619	 -10.52994
1728613.64930	 114.00000	   0.05102	   0.92677	   0.19036	   0.94612	 -11.60747
1728640.89228	 114.00000	   0.04042	   0.95202	   0.21712	   0.97647	 -12.84729
1728675.38825	 114.00000	   0.03192	   0.97986	   0.25063	   1.01141	 -14.34782
1728718.93522	 114.00000	   0.02528	   1.01135	   0.28370	   1.05039	 -15.66994
1728774.00018	 114.00000	   0.01999	   1.05324	   0.31706	   1.09993	 -16.75358
1743027.53939	 115.00000	20004.45300	   0.27815	  -0.02412	   0.27920	   4.95683
1743027.68239	 115.00000	15829.12600	   0.28584	  -0.00765	   0.28594	   1.53311
1743027.82439	 115.00000	12516.70300	   0.29326	   0.00498	   0.29330	  -0.97375
1743027.96639	 115.00000	9909.44240	   0.30008	   0.01494	   0.30045	  -2.85007
1743028.13039	 115.00000	7835.48000	   0.30641	   0.02255	   0.30724	  -4.20934
1743028.33139	 115.00000	6217.24610	   0.31405	   0.02970	   0.31545	  -5.40183
1743028.56939	 115.00000	4905.29100	   0.32093	   0.03657	   0.32300	  -6.50098
1743028.80739	 115.00000	3881.27370	   0.32851	   0.04162	   0.33114	  -7.22116
1743029.04639	 115.00000	3070.98270	   0.33731	   0.04620	   0.34046	  -7.79923
1743029.28439	 115.00000	2430.77780	   0.34526	   0.05130	   0.34905	  -8.45100
1743029.52239	 115.00000	1923.15370	   0.35436	   0.05565	   0.35870	  -8.92576
1743029.76039	 115.00000	1522.43580	   0.36282	   0.05996	   0.36774	  -9.38334
1743029.99839	 115.00000	1203.84460	   0.37276	   0.06209	   0.37789	  -9.45759
1743030.23739	 115.00000	 952.86591	   0.38158	   0.06775	   0.38755	 -10.06762
1743030.47539	 115.00000	 754.27557	   0.39152	   0.06948	   0.39764	 -10.06299
1743030.71239	 115.00000	 596.71857	   0.40145	   0.07228	   0.40790	 -10.20607
1743030.95039	 115.00000	 471.96338	   0.41447	   0.07787	   0.42172	 -10.64010
1743031.18939	 115.00000	 373.20856	   0.42605	   0.08367	   0.43418	 -11.11078
1743031.42739	 115.00000	 295.47278	   0.43757	   0.08615	   0.44597	 -11.13870
1743031.66639	 115.00000	 233.87738	   0.45043	   0.09022	   0.45938	 -11.32692
1743031.90439	 115.00000	 185.05922	   0.46303	   0.09420	   0.47252	 -11.49985
1743032.14039	 115.00000	 146.35823	   0.47545	   0.10238	   0.48635	 -12.15169
1743032.37639	 115.00000	 115.77804	   0.49044	   0.10914	   0.50243	 -12.54547
1743032.61139	 115.00000	  91.67210	   0.50704	   0.11472	   0.51986	 -12.74909
1743032.85639	 115.00000	  72.51701	   0.52357	   0.12347	   0.53793	 -13.26956
1743033.08539	 115.00000	  57.36816	   0.54362	   0.13203	   0.55942	 -13.65129
1743033.32239	 115.00000	  45.36290	   0.56537	   0.14107	   0.58271	 -14.01069
1743033.55438	 115.00000	  35.93134	   0.59179	   0.14709	   0.60980	 -13.95796
1743033.80538	 115.00000	  28.40909	   0.61863	   0.15243	   0.63714	 -13.84155
1743034.01938	 115.00000	  22.48202	   0.64902	   0.15563	   0.66742	 -13.48408
1743034.28438	 115.00000	  17.79613	   0.67960	   0.15069	   0.69611	 -12.50201
1743034.53638	 115.00000	  14.06813	   0.70920	   0.14324	   0.72352	 -11.41869
1743034.75238	 115.00000	  11.14480	   0.73407	   0.13065	   0.74561	 -10.09158
1743035.02038	 115.00000	   8.81772	   0.75505	   0.11693	   0.76405	  -8.80288
1743035.19838	 115.00000	   6.97545	   0.77189	   0.10189	   0.77858	  -7.51985
1743035.41638	 115.00000	   5.51730	   0.78497	   0.08936	   0.79004	  -6.49430
1743035.68538	 115.00000	   4.36941	   0.79467	   0.07783	   0.79847	  -5.59339
1743036.02038	 115.00000	   3.45686	   0.80109	   0.06917	   0.80407	  -4.93523
1743036.43938	 115.00000	   2.73547	   0.80733	   0.06046	   0.80959	  -4.28296
1743036.96438	 115.00000	   2.16054	   0.81356	   0.05484	   0.81541	  -3.85652
1743037.62338	 115.00000	   1.70952	   0.81817	   0.05071	   0.81974	  -3.54679
1743038.45238	 115.00000	   1.35352	   0.82140	   0.04826	   0.82282	  -3.36250
1743039.49538	 115.00000	   1.07079	   0.82586	   0.04649	   0.82717	  -3.22208
1743040.80938	 115.00000	   0.84734	   0.82988	   0.04719	   0.83122	  -3.25437
1743042.46438	 115.00000	   0.67072	   0.83454	   0.04829	   0.83593	  -3.31146
1743044.55338	 115.00000	   0.53067	   0.83809	   0.05223	   0.83971	  -3.56600
1743047.19037	 115.00000	   0.41976	   0.84117	   0.05645	   0.84307	  -3.83935
1743050.52137	 115.00000	   0.33183	   0.84594	   0.06114	   0.84814	  -4.13359
1743054.72737	 115.00000	   0.26261	   0.85225	   0.06836	   0.85499	  -4.58610
1743060.03536	 115.00000	   0.20791	   0.85865	   0.07818	   0.86220	  -5.20219
1743066.74036	 115.00000	   0.16452	   0.86584	   0.09007	   0.87051	  -5.93863
1743075.21635	 115.00000	   0.13007	   0.87443	   0.10254	   0.88042	  -6.68826
1743085.90634	 115.00000	   0.10309	   0.88723	   0.11781	   0.89502	  -7.56361
1743099.42033	 115.00000	   0.08153	   0.90380	   0.13904	   0.91443	  -8.74581
1743116.51832	 115.00000	   0.06443	   0.92066	   0.16631	   0.93556	 -10.23987
1743138.10430	 115.00000	   0.05102	   0.93480	   0.19730	   0.95540	 -11.91814
1743165.34728	 115.00000	   0.04042	   0.95164	   0.22544	   0.97798	 -13.32736
1743199.84326	 115.00000	   0.03192	   0.97803	   0.25394	   1.01046	 -14.55536
1743243.39022	 115.00000	   0.02528	   1.01238	   0.28713	   1.05231	 -15.83448
1743298.45518	 115.00000	   0.01999	   1.05036	   0.32594	   1.09977	 -17.23970
1757541.62061	 116.00000	20004.45300	   0.27826	  -0.02361	   0.27926	   4.84913
1757541.76361	 116.00000	15829.12600	   0.28588	  -0.00941	   0.28603	   1.88598
1757541.90561	 116.00000	12516.70300	   0.29377	   0.00476	   0.29381	  -0.92790
1757542.04761	 116.00000	9909.44240	   0.30172	   0.01409	   0.30205	  -2.67351
1757542.21161	 116.00000	7835.48000	   0.30708	   0.02425	   0.30803	  -4.51525
1757542.41261	 116.00000	6217.24610	   0.31415	   0.03093	   0.31566	  -5.62291
1757542.65061	 116.00000	4905.29100	   0.32155	   0.03591	   0.32355	  -6.37306
1757542.88861	 116.00000	3881.27370	   0.33043	   0.04193	   0.33308	  -7.23165
1757543.12660	 116.00000	3070.98270	   0.33722	   0.04581	   0.34032	  -7.73534
1757543.36560	 116.00000	2430.77780	   0.34475	   0.05029	   0.34840	  -8.29894
1757543.60360	 116.00000	1923.15370	   0.35409	   0.05423	   0.35822	  -8.70759
1757543.84160	 116.00000	1522.43580	   0.36299	   0.05998	   0.36792	  -9.38262
1757544.07960	 116.00000	1203.84460	   0.37346	   0.06115	   0.37843	  -9.29833
1757544.31860	 116.00000	 952.86591	   0.38203	   0.06667	   0.38780	  -9.89982
1757544.55660	 116.00000	 754.27557	   0.39307	   0.07082	   0.39940	 -10.21319
1757544.79360	 116.00000	 596.71857	   0.40246	   0.07431	   0.40926	 -10.46080
1757545.03160	 116.00000	 471.96338	   0.41338	   0.07679	   0.42045	 -10.52322
1757545.27060	 116.00000	 373.20856	   0.42621	   0.08253	   0.43413	 -10.95909
1757545.50760	 116.00000	 295.47278	   0.43748	   0.08733	   0.44611	 -11.28879
1757545.74760	 116.00000	 233.87738	   0.44974	   0.09173	   0.45900	 -11.52790
1757545.98560	 116.00000	 185.05922	   0.46225	   0.09586	   0.47209	 -11.71608
1757546.22160	 116.00000	 146.35823	   0.47592	   0.10160	   0.48665	 -12.05104
1757546.45760	 116.00000	 115.77804	   0.49108	   0.10795	   0.50280	 -12.39786
1757546.69260	 116.00000	  91.67210	   0.50602	   0.11455	   0.51882	 -12.75541
1757546.93760	 116.00000	  72.51701	   0.52379	   0.12347	   0.53814	 -13.26406
1757547.16660	 116.00000	  57.36816	   0.54282	   0.13213	   0.55867	 -13.68023
1757547.40360	 116.00000	  45.36290	   0.56510	   0.14065	   0.58234	 -13.97644
1757547.63560	 116.00000	  35.93134	   0.59023	   0.14952	   0.60887	 -14.21538
1757547.88560	 116.00000	  28.40909	   0.62002	   0.15304	   0.63863	 -13.86531
1757548.10060	 116.00000	  22.48202	   0.64919	   0.15540	   0.66753	 -13.46196
1757548.36560	 116.00000	  17.79613	   0.68072	   0.15157	   0.69739	 -12.55241
1757548.61760	 116.00000	  14.06813	   0.70971	   0.14287	   0.72395	 -11.38226
1757548.83360	 116.00000	  11.14480	   0.73631	   0.13120	   0.74791	 -10.10341
1757549.10060	 116.00000	   8.81772	   0.75515	   0.11736	   0.76422	  -8.83407
1757549.27960	 116.00000	   6.97545	   0.77283	   0.10299	   0.77966	  -7.59050
1757549.49760	 116.00000	   5.51730	   0.78410	   0.08992	   0.78924	  -6.54225
1757549.76660	 116.00000	   4.36941	   0.79582	   0.07897	   0.79973	  -5.66691
1757550.10160	 116.00000	   3.45686	   0.80323	   0.06911	   0.80620	  -4.91730
1757550.52060	 116.00000	   2.73547	   0.80910	   0.05993	   0.81131	  -4.23600
1757551.04560	 116.00000	   2.16054	   0.81451	   0.05554	   0.81640	  -3.90121
1757551.70460	 116.00000	   1.70952	   0.81799	   0.05084	   0.81957	  -3.55623
1757552.53360	 116.00000	   1.35352	   0.82243	   0.04855	   0.82386	  -3.37868
1757553.57660	 116.00000	   1.07079	   0.82738	   0.04698	   0.82871	  -3.25008
1757554.89060	 116.00000	   0.84734	   0.83111	   0.04696	   0.83243	  -3.23404
1757556.54559	 116.00000	   0.67072	   0.83510	   0.04863	   0.83651	  -3.33280
1757558.63459	 116.00000	   0.53067	   0.83834	   0.05177	   0.83994	  -3.53371
1757561.27159	 116.00000	   0.41976	   0.84352	   0.05473	   0.84529	  -3.71226
1757564.60259	 116.00000	   0.33183	   0.84953	   0.06130	   0.85174	  -4.12737
1757568.80858	 116.00000	   0.26261	   0.85515	   0.07035	   0.85804	  -4.70295
1757574.11658	 116.00000	   0.20791	   0.85999	   0.08081	   0.86378	  -5.36825
1757580.82158	 116.00000	   0.16452	   0.86551	   0.09130	   0.87031	  -6.02166
1757589.29757	 116.00000	   0.13007	   0.87545	   0.10329	   0.88152	  -6.72915
1757599.98756	 116.00000	   0.10309	   0.88667	   0.12010	   0.89476	  -7.71400
1757613.50155	 116.00000	   0.08153	   0.89937	   0.14036	   0.91026	  -8.87038
1757630.59954	 116.00000	   0.06443	   0.91465	   0.16327	   0.92910	 -10.12115
1757652.18552	 116.00000	   0.05102	   0.93495	   0.18446	   0.95297	 -11.16053
1757679.42850	 116.00000	   0.04042	   0.96454	   0.21377	   0.98794	 -12.49627
1757713.92447	 116.00000	   0.03192	   0.99794	   0.25491	   1.02998	 -14.32905
1757757.47144	 116.00000	   0.02528	   1.02682	   0.30142	   1.07015	 -16.35936
1757812.53640	 116.00000	   0.01999	   1.05432	   0.34439	   1.10914	 -18.08957
1772048.75723	 117.00000	20004.45300	   0.27915	  -0.02556	   0.28032	   5.23215
1772048.90023	 117.00000	15829.12600	   0.28735	  -0.00907	   0.28749	   1.80825
1772049.04223	 117.00000	12516.70300	   0.29273	   0.00534	   0.29277	  -1.04567
1772049.18423	 117.00000	9909.44240	   0.30050	   0.01489	   0.30086	  -2.83631
1772049.34823	 117.00000	7835.48000	   0.30780	   0.02288	   0.30865	  -4.25135
1772049.54923	 117.00000	6217.24610	   0.31457	   0.03046	   0.31604	  -5.53052
1772049.78723	 117.00000	4905.29100	   0.32156	   0.03685	   0.32367	  -6.53671
1772050.02623	 117.00000	3881.27370	   0.32778	   0.04323	   0.33062	  -7.51256
1772050.26423	 117.00000	3070.98270	   0.33801	   0.04792	   0.34139	  -8.06850
1772050.50223	 117.00000	2430.77780	   0.34554	   0.05099	   0.34928	  -8.39391
1772050.74023	 117.00000	1923.15370	   0.35419	   0.05605	   0.35859	  -8.99177
1772050.97823	 117.00000	1522.43580	   0.36377	   0.05757	   0.36830	  -8.99308
1772051.21623	 117.00000	1203.84460	   0.37385	   0.06289	   0.37910	  -9.54922
1772051.45523	 117.00000	 952.86591	   0.38328	   0.06508	   0.38877	  -9.63695
1772051.69323	 117.00000	 754.27557	   0.39276	   0.06895	   0.39877	  -9.95729
1772051.93023	 117.00000	 596.71857	   0.40334	   0.07388	   0.41005	 -10.38033
1772052.16823	 117.00000	 471.96338	   0.41436	   0.07740	   0.42153	 -10.58035
1772052.40723	 117.00000	 373.20856	   0.42575	   0.08115	   0.43341	 -10.79157
1772052.64523	 117.00000	 295.47278	   0.43759	   0.08607	   0.44598	 -11.12702
1772052.88423	 117.00000	 233.87738	   0.45160	   0.09064	   0.46060	 -11.34901
1772053.12223	 117.00000	 185.05922	   0.46241	   0.09582	   0.47223	 -11.70717
1772053.35823	 117.00000	 146.35823	   0.47664	   0.10315	   0.48767	 -12.21114
1772053.59523	 117.00000	 115.77804	   0.49031	   0.10814	   0.50209	 -12.43775
1772053.82923	 117.00000	  91.67210	   0.50719	   0.11454	   0.51997	 -12.72565
1772054.07423	 117.00000	  72.51701	   0.52321	   0.12303	   0.53748	 -13.23200
1772054.30323	 117.00000	  57.36816	   0.54300	   0.13192	   0.55879	 -13.65513
1772054.54023	 117.00000	  45.36290	   0.56563	   0.14117	   0.58298	 -14.01319
1772054.77223	 117.00000	  35.93134	   0.59055	   0.14917	   0.60910	 -14.17618
1772055.02323	 117.00000	  28.40909	   0.61858	   0.15493	   0.63769	 -14.06121
1772055.23723	 117.00000	  22.48202	   0.64949	   0.15572	   0.66789	 -13.48298
1772055.50223	 117.00000	  17.79613	   0.68095	   0.15167	   0.69764	 -12.55685
1772055.75423	 117.00000	  14.06813	   0.71032	   0.14397	   0.72477	 -11.45778
1772055.97023	 117.00000	  11.14480	   0.73504	   0.13148	   0.74670	 -10.14127
1772056.23823	 117.00000	   8.81772	   0.75717	   0.11854	   0.76639	  -8.89819
1772056.41623	 117.00000	   6.97545	   0.77196	   0.10349	   0.77886	  -7.63594
1772056.63423	 117.00000	   5.51730	   0.78408	   0.09035	   0.78927	  -6.57329
1772056.90323	 117.00000	   4.36941	   0.79551	   0.07995	   0.79952	  -5.73913
1772057.23823	 117.00000	   3.45686	   0.80231	   0.06838	   0.80522	  -4.87177
1772057.65723	 117.00000	   2.73547	   0.80983	   0.06178	   0.81218	  -4.36220
1772058.18223	 117.00000	   2.16054	   0.81507	   0.05598	   0.81699	  -3.92870
1772058.84122	 117.00000	   1.70952	   0.81939	   0.05130	   0.82100	  -3.58259
1772059.67022	 117.00000	   1.35352	   0.82383	   0.04856	   0.82526	  -3.37344
1772060.71322	 117.00000	   1.07079	   0.82833	   0.04752	   0.82970	  -3.28313
1772062.02722	 117.00000	   0.84734	   0.83132	   0.04780	   0.83269	  -3.29096
1772063.68222	 117.00000	   0.67072	   0.83567	   0.04925	   0.83712	  -3.37312
1772065.77122	 117.00000	   0.53067	   0.83894	   0.05041	   0.84045	  -3.43862
1772068.40822	 117.00000	   0.41976	   0.84326	   0.05557	   0.84509	  -3.77033
1772071.73921	 117.00000	   0.33183	   0.84895	   0.06118	   0.85116	  -4.12179
1772075.94521	 117.00000	   0.26261	   0.85409	   0.06856	   0.85684	  -4.58968
1772081.25321	 117.00000	   0.20791	   0.86074	   0.07812	   0.86428	  -5.18567
1772087.95820	 117.00000	   0.16452	   0.86898	   0.08854	   0.87348	  -5.81772
1772096.43420	 117.00000	   0.13007	   0.88005	   0.10282	   0.88603	  -6.66412
1772107.12419	 117.00000	   0.10309	   0.89205	   0.12268	   0.90045	  -7.83038
1772120.63818	 117.00000	   0.08153	   0.90221	   0.14601	   0.91395	  -9.19282
1772137.73616	 117.00000	   0.06443	   0.91416	   0.17052	   0.92993	 -10.56591
1772159.32315	 117.00000	   0.05102	   0.93068	   0.19119	   0.95011	 -11.60911
1772186.56513	 117.00000	   0.04042	   0.95585	   0.21831	   0.98046	 -12.86559
1772221.06110	 117.00000	   0.03192	   0.98449	   0.25135	   1.01607	 -14.32252
1772264.60807	 117.00000	   0.02528	   1.01595	   0.28516	   1.05521	 -15.67855
1772319.67402	 117.00000	   0.01999	   1.05748	   0.31810	   1.10428	 -16.74167
1786541.99648	 118.00000	20004.45300	   0.28020	  -0.02413	   0.28123	   4.92170
1786542.13948	 118.00000	15829.12600	   0.28460	  -0.00842	   0.28472	   1.69529
1786542.28148	 118.00000	12516.70300	   0.29264	   0.00507	   0.29268	  -0.99295
1786542.42348	 118.00000	9909.44240	   0.29903	   0.01456	   0.29939	  -2.78670
1786542.58748	 118.00000	7835.48000	   0.30737	   0.02430	   0.30833	  -4.51955
1786542.78848	 118.00000	6217.24610	   0.31349	   0.02981	   0.31490	  -5.43284
1786543.02648	 118.00000	4905.29100	   0.32136	   0.03544	   0.32331	  -6.29239
1786543.26548	 118.00000	3881.27370	   0.33170	   0.04276	   0.33445	  -7.34520
1786543.50348	 118.00000	3070.98270	   0.33767	   0.04700	   0.34092	  -7.92388
1786543.74148	 118.00000	2430.77780	   0.34471	   0.05001	   0.34832	  -8.25451
1786543.97948	 118.00000	1923.15370	   0.35664	   0.05508	   0.36087	  -8.77993
1786544.21748	 118.00000	1522.43580	   0.36415	   0.05888	   0.36888	  -9.18517
1786544.45548	 118.00000	1203.84460	   0.37317	   0.06253	   0.37837	  -9.51193
1786544.69448	 118.00000	 952.86591	   0.38279	   0.06771	   0.38873	 -10.03144
1786544.93248	 118.00000	 754.27557	   0.39270	   0.06970	   0.39884	 -10.06516
1786545.16948	 118.00000	 596.71857	   0.40285	   0.07521	   0.40981	 -10.57577
1786545.40748	 118.00000	 471.96338	   0.41570	   0.07718	   0.42281	 -10.51793
1786545.64648	 118.00000	 373.20856	   0.42560	   0.08296	   0.43361	 -11.03030
1786545.88448	 118.00000	 295.47278	   0.43720	   0.08663	   0.44570	 -11.20772
