Repository: kbm2110/Battery_Diagnostics_Thesis

# Battery_Diagnostics_Thesis
 Data-driven battery diagnostics using EIS

**Author:** Bala Manikanta Yaswanth Kanagarla
**Institution:** Technische Hochschule Ingolstadt (THI)
**Supervisor:** Prof. Dr. H.-G. Schweiger

## Overview

This project implements a machine learning framework for 
non-invasive State of Health (SoH) estimation of lithium-ion 
batteries using Electrochemical Impedance Spectroscopy (EIS).

Eight physically interpretable features are extracted from 
impedance spectra and used to train six ML models under a 
strict cell-level train-test split. The stacking ensemble 
achieves R² = 0.9122 and RMSE = 0.0234 on completely unseen 
cells.

---

File: data/EIS/EIS_state_V_45C02.txt (part 14 of 37)
time/s	           cycle number	freq/Hz	           Re(Z)/Ohm	  -Im(Z)/Ohm	   |Z|/Ohm	   Phase(Z)/deg
1719163.36412	 109.00000	   0.02528	   0.93224	   0.24799	   0.96467	 -14.89644
1719218.42908	 109.00000	   0.01999	   0.96359	   0.27781	   1.00284	 -16.08275
1734254.30116	 110.00000	20004.45300	   0.36344	  -0.02489	   0.36429	   3.91744
1734254.44416	 110.00000	15829.12600	   0.37024	  -0.01011	   0.37038	   1.56489
1734254.58616	 110.00000	12516.70300	   0.37766	   0.00127	   0.37767	  -0.19251
1734254.72816	 110.00000	9909.44240	   0.38311	   0.00969	   0.38323	  -1.44818
1734254.89216	 110.00000	7835.48000	   0.39024	   0.01648	   0.39058	  -2.41859
1734255.09316	 110.00000	6217.24610	   0.39557	   0.02476	   0.39634	  -3.58103
1734255.33116	 110.00000	4905.29100	   0.40220	   0.02839	   0.40320	  -4.03832
1734255.56916	 110.00000	3881.27370	   0.40773	   0.03375	   0.40913	  -4.73203
1734255.80816	 110.00000	3070.98270	   0.41582	   0.03905	   0.41765	  -5.36508
1734256.04616	 110.00000	2430.77780	   0.42371	   0.04147	   0.42574	  -5.58946
1734256.28416	 110.00000	1923.15370	   0.42813	   0.04461	   0.43045	  -5.94796
1734256.52216	 110.00000	1522.43580	   0.43681	   0.04700	   0.43933	  -6.14120
1734256.76016	 110.00000	1203.84460	   0.44387	   0.04888	   0.44655	  -6.28413
1734256.99916	 110.00000	 952.86591	   0.45249	   0.05249	   0.45552	  -6.61751
1734257.23716	 110.00000	 754.27557	   0.46084	   0.05499	   0.46411	  -6.80497
1734257.47416	 110.00000	 596.71857	   0.46905	   0.05771	   0.47258	  -7.01381
1734257.71216	 110.00000	 471.96338	   0.47510	   0.06068	   0.47896	  -7.27899
1734257.95116	 110.00000	 373.20856	   0.48621	   0.06294	   0.49027	  -7.37541
1734258.18916	 110.00000	 295.47278	   0.49568	   0.06729	   0.50022	  -7.73065
1734258.42816	 110.00000	 233.87738	   0.50510	   0.07098	   0.51006	  -7.99916
1734258.66616	 110.00000	 185.05922	   0.51496	   0.07498	   0.52039	  -8.28444
1734258.90216	 110.00000	 146.35823	   0.52483	   0.08061	   0.53099	  -8.73141
1734259.13816	 110.00000	 115.77804	   0.53709	   0.08634	   0.54398	  -9.13249
1734259.37316	 110.00000	  91.67210	   0.55024	   0.09331	   0.55810	  -9.62508
1734259.61816	 110.00000	  72.51701	   0.56551	   0.09971	   0.57423	  -9.99959
1734259.84716	 110.00000	  57.36816	   0.58358	   0.10594	   0.59312	 -10.28894
1734260.08416	 110.00000	  45.36290	   0.60357	   0.10817	   0.61319	 -10.16067
1734260.31616	 110.00000	  35.93134	   0.62548	   0.11214	   0.63546	 -10.16434
1734260.56716	 110.00000	  28.40909	   0.64652	   0.10956	   0.65574	  -9.61814
1734260.78116	 110.00000	  22.48202	   0.66962	   0.10616	   0.67798	  -9.00864
1734261.04616	 110.00000	  17.79613	   0.68803	   0.09793	   0.69496	  -8.10072
1734261.29816	 110.00000	  14.06813	   0.70402	   0.08828	   0.70953	  -7.14698
1734261.51416	 110.00000	  11.14480	   0.71742	   0.07858	   0.72171	  -6.25073
1734261.78216	 110.00000	   8.81772	   0.72791	   0.06897	   0.73117	  -5.41257
1734261.96016	 110.00000	   6.97545	   0.73654	   0.05932	   0.73893	  -4.60422
1734262.17816	 110.00000	   5.51730	   0.74216	   0.05124	   0.74392	  -3.94948
1734262.44716	 110.00000	   4.36941	   0.74735	   0.04589	   0.74876	  -3.51365
1734262.78216	 110.00000	   3.45686	   0.75115	   0.04145	   0.75229	  -3.15817
1734263.20116	 110.00000	   2.73547	   0.75364	   0.03720	   0.75456	  -2.82621
1734263.72616	 110.00000	   2.16054	   0.75775	   0.03508	   0.75856	  -2.65069
1734264.38516	 110.00000	   1.70952	   0.76028	   0.03425	   0.76105	  -2.57947
1734265.21415	 110.00000	   1.35352	   0.76270	   0.03324	   0.76343	  -2.49566
1734266.25715	 110.00000	   1.07079	   0.76610	   0.03379	   0.76685	  -2.52573
1734267.57115	 110.00000	   0.84734	   0.76893	   0.03503	   0.76973	  -2.60866
1734269.22615	 110.00000	   0.67072	   0.77212	   0.03826	   0.77306	  -2.83696
1734271.31515	 110.00000	   0.53067	   0.77470	   0.04214	   0.77584	  -3.11391
1734273.95215	 110.00000	   0.41976	   0.77771	   0.04665	   0.77911	  -3.43289
1734277.28315	 110.00000	   0.33183	   0.78268	   0.05209	   0.78441	  -3.80770
1734281.48914	 110.00000	   0.26261	   0.78827	   0.05968	   0.79052	  -4.32983
1734286.79714	 110.00000	   0.20791	   0.79455	   0.06905	   0.79755	  -4.96699
1734293.50213	 110.00000	   0.16452	   0.80064	   0.07917	   0.80454	  -5.64716
1734301.97813	 110.00000	   0.13007	   0.80964	   0.09037	   0.81467	  -6.36885
1734312.66812	 110.00000	   0.10309	   0.82191	   0.10443	   0.82851	  -7.24109
1734326.18211	 110.00000	   0.08153	   0.83527	   0.12430	   0.84447	  -8.46418
1734343.28009	 110.00000	   0.06443	   0.84901	   0.14761	   0.86175	  -9.86323
1734364.86708	 110.00000	   0.05102	   0.86037	   0.16982	   0.87697	 -11.16572
1734392.10906	 110.00000	   0.04042	   0.87847	   0.19178	   0.89916	 -12.31527
1734426.60503	 110.00000	   0.03192	   0.90401	   0.21709	   0.92971	 -13.50348
1734470.15200	 110.00000	   0.02528	   0.93342	   0.24764	   0.96571	 -14.85850
1734525.21795	 110.00000	   0.01999	   0.96429	   0.27989	   1.00409	 -16.18553
1749544.59886	 111.00000	20004.45300	   0.36372	  -0.02411	   0.36452	   3.79205
1749544.74186	 111.00000	15829.12600	   0.36915	  -0.00947	   0.36927	   1.46961
1749544.88386	 111.00000	12516.70300	   0.37701	   0.00140	   0.37701	  -0.21317
1749545.02586	 111.00000	9909.44240	   0.38315	   0.00922	   0.38326	  -1.37869
1749545.18986	 111.00000	7835.48000	   0.38953	   0.01887	   0.38999	  -2.77316
1749545.39086	 111.00000	6217.24610	   0.39576	   0.02268	   0.39641	  -3.28024
1749545.62886	 111.00000	4905.29100	   0.40287	   0.02889	   0.40391	  -4.10219
1749545.86786	 111.00000	3881.27370	   0.40939	   0.03205	   0.41064	  -4.47573
1749546.10586	 111.00000	3070.98270	   0.41647	   0.03851	   0.41825	  -5.28264
1749546.34386	 111.00000	2430.77780	   0.42190	   0.04070	   0.42386	  -5.51011
1749546.58186	 111.00000	1923.15370	   0.42984	   0.04511	   0.43220	  -5.99113
1749546.81986	 111.00000	1522.43580	   0.43822	   0.04691	   0.44072	  -6.11032
1749547.05786	 111.00000	1203.84460	   0.44467	   0.04993	   0.44747	  -6.40600
1749547.29686	 111.00000	 952.86591	   0.45288	   0.05291	   0.45596	  -6.66323
1749547.53486	 111.00000	 754.27557	   0.46082	   0.05463	   0.46405	  -6.76098
1749547.77186	 111.00000	 596.71857	   0.47002	   0.05829	   0.47362	  -7.06937
1749548.00986	 111.00000	 471.96338	   0.47737	   0.06166	   0.48133	  -7.35985
1749548.24886	 111.00000	 373.20856	   0.48641	   0.06261	   0.49043	  -7.33467
1749548.48686	 111.00000	 295.47278	   0.49494	   0.06818	   0.49961	  -7.84345
1749548.72586	 111.00000	 233.87738	   0.50417	   0.07134	   0.50919	  -8.05436
1749548.96386	 111.00000	 185.05922	   0.51469	   0.07541	   0.52019	  -8.33573
1749549.19986	 111.00000	 146.35823	   0.52519	   0.08070	   0.53135	  -8.73609
1749549.43686	 111.00000	 115.77804	   0.53552	   0.08537	   0.54228	  -9.05751
1749549.67086	 111.00000	  91.67210	   0.55059	   0.09301	   0.55839	  -9.58807
1749549.91586	 111.00000	  72.51701	   0.56536	   0.09884	   0.57393	  -9.91692
1749550.14486	 111.00000	  57.36816	   0.58340	   0.10485	   0.59275	 -10.18853
1749550.38186	 111.00000	  45.36290	   0.60449	   0.10782	   0.61403	 -10.11367
1749550.61386	 111.00000	  35.93134	   0.62493	   0.11082	   0.63468	 -10.05609
1749550.86486	 111.00000	  28.40909	   0.64777	   0.11092	   0.65720	  -9.71628
1749551.07886	 111.00000	  22.48202	   0.66897	   0.10777	   0.67760	  -9.15203
1749551.34386	 111.00000	  17.79613	   0.68847	   0.09809	   0.69542	  -8.10907
1749551.59586	 111.00000	  14.06813	   0.70692	   0.08768	   0.71234	  -7.07063
1749551.81186	 111.00000	  11.14480	   0.71810	   0.07808	   0.72233	  -6.20522
1749552.07986	 111.00000	   8.81772	   0.72919	   0.06859	   0.73241	  -5.37382
1749552.25786	 111.00000	   6.97545	   0.73752	   0.06062	   0.74001	  -4.69896
1749552.47585	 111.00000	   5.51730	   0.74312	   0.05329	   0.74503	  -4.10189
1749552.74485	 111.00000	   4.36941	   0.74795	   0.04697	   0.74942	  -3.59312
1749553.07985	 111.00000	   3.45686	   0.75256	   0.04078	   0.75367	  -3.10189
1749553.49885	 111.00000	   2.73547	   0.75548	   0.03763	   0.75641	  -2.85152
1749554.02385	 111.00000	   2.16054	   0.75889	   0.03508	   0.75970	  -2.64701
1749554.68285	 111.00000	   1.70952	   0.76140	   0.03449	   0.76218	  -2.59381
1749555.51185	 111.00000	   1.35352	   0.76441	   0.03283	   0.76512	  -2.45921
1749556.55485	 111.00000	   1.07079	   0.76714	   0.03391	   0.76789	  -2.53112
1749557.86885	 111.00000	   0.84734	   0.76933	   0.03606	   0.77017	  -2.68397
1749559.52385	 111.00000	   0.67072	   0.77249	   0.03890	   0.77347	  -2.88289
1749561.61285	 111.00000	   0.53067	   0.77549	   0.04185	   0.77662	  -3.08895
1749564.24985	 111.00000	   0.41976	   0.77955	   0.04615	   0.78091	  -3.38833
1749567.58084	 111.00000	   0.33183	   0.78444	   0.05292	   0.78622	  -3.85941
1749571.78684	 111.00000	   0.26261	   0.78938	   0.06035	   0.79168	  -4.37159
1749577.09484	 111.00000	   0.20791	   0.79490	   0.06872	   0.79786	  -4.94110
1749583.79983	 111.00000	   0.16452	   0.80295	   0.07830	   0.80676	  -5.56929
1749592.27582	 111.00000	   0.13007	   0.81364	   0.09137	   0.81875	  -6.40716
1749602.96582	 111.00000	   0.10309	   0.82350	   0.10858	   0.83063	  -7.51104
1749616.47981	 111.00000	   0.08153	   0.83260	   0.12748	   0.84230	  -8.70526
1749633.57779	 111.00000	   0.06443	   0.84433	   0.14750	   0.85711	  -9.90949
1749655.16478	 111.00000	   0.05102	   0.86091	   0.16505	   0.87659	 -10.85308
1749682.40675	 111.00000	   0.04042	   0.88284	   0.18894	   0.90283	 -12.07973
1749716.90273	 111.00000	   0.03192	   0.90678	   0.21739	   0.93247	 -13.48134
1749760.44969	 111.00000	   0.02528	   0.93260	   0.24594	   0.96449	 -14.77316
1749815.51565	 111.00000	   0.01999	   0.96940	   0.27406	   1.00739	 -15.78626
1764831.32056	 112.00000	20004.45300	   0.36410	  -0.02469	   0.36493	   3.87970
1764831.46356	 112.00000	15829.12600	   0.37128	  -0.01064	   0.37143	   1.64145
1764831.60556	 112.00000	12516.70300	   0.37701	   0.00292	   0.37702	  -0.44331
1764831.74756	 112.00000	9909.44240	   0.38491	   0.01032	   0.38505	  -1.53637
1764831.91156	 112.00000	7835.48000	   0.39056	   0.01713	   0.39093	  -2.51194
1764832.11256	 112.00000	6217.24610	   0.39650	   0.02517	   0.39730	  -3.63252
1764832.35056	 112.00000	4905.29100	   0.40124	   0.02873	   0.40227	  -4.09550
1764832.58956	 112.00000	3881.27370	   0.40992	   0.03540	   0.41145	  -4.93582
1764832.82756	 112.00000	3070.98270	   0.41710	   0.03742	   0.41878	  -5.12690
1764833.06556	 112.00000	2430.77780	   0.42382	   0.04159	   0.42586	  -5.60431
1764833.30356	 112.00000	1923.15370	   0.43074	   0.04372	   0.43295	  -5.79514
1764833.54156	 112.00000	1522.43580	   0.43643	   0.04737	   0.43899	  -6.19418
1764833.77956	 112.00000	1203.84460	   0.44549	   0.04914	   0.44819	  -6.29447
1764834.01856	 112.00000	 952.86591	   0.45266	   0.05330	   0.45579	  -6.71563
1764834.25656	 112.00000	 754.27557	   0.46027	   0.05621	   0.46369	  -6.96218
1764834.49356	 112.00000	 596.71857	   0.46902	   0.05843	   0.47265	  -7.10136
1764834.73156	 112.00000	 471.96338	   0.47777	   0.05999	   0.48152	  -7.15715
1764834.97056	 112.00000	 373.20856	   0.48615	   0.06272	   0.49018	  -7.35108
1764835.20856	 112.00000	 295.47278	   0.49561	   0.06721	   0.50015	  -7.72293
1764835.44756	 112.00000	 233.87738	   0.50364	   0.07146	   0.50868	  -8.07553
1764835.68556	 112.00000	 185.05922	   0.51600	   0.07532	   0.52147	  -8.30496
1764835.92156	 112.00000	 146.35823	   0.52486	   0.08206	   0.53123	  -8.88561
1764836.15856	 112.00000	 115.77804	   0.53791	   0.08605	   0.54475	  -9.08830
1764836.39256	 112.00000	  91.67210	   0.55130	   0.09222	   0.55896	  -9.49588
1764836.63756	 112.00000	  72.51701	   0.56467	   0.09950	   0.57337	  -9.99332
1764836.86656	 112.00000	  57.36816	   0.58382	   0.10589	   0.59334	 -10.28027
1764837.10356	 112.00000	  45.36290	   0.60205	   0.10974	   0.61197	 -10.33044
1764837.33556	 112.00000	  35.93134	   0.62566	   0.11092	   0.63542	 -10.05346
1764837.58656	 112.00000	  28.40909	   0.64758	   0.11059	   0.65695	  -9.69135
1764837.80056	 112.00000	  22.48202	   0.66750	   0.10448	   0.67562	  -8.89634
1764838.06556	 112.00000	  17.79613	   0.68889	   0.09899	   0.69597	  -8.17703
1764838.31756	 112.00000	  14.06813	   0.70550	   0.09067	   0.71130	  -7.32381
1764838.53356	 112.00000	  11.14480	   0.71854	   0.07898	   0.72287	  -6.27248
1764838.80156	 112.00000	   8.81772	   0.72926	   0.06873	   0.73249	  -5.38427
1764838.97956	 112.00000	   6.97545	   0.73742	   0.06110	   0.73995	  -4.73624
1764839.19756	 112.00000	   5.51730	   0.74294	   0.05219	   0.74477	  -4.01833
1764839.46656	 112.00000	   4.36941	   0.74796	   0.04661	   0.74941	  -3.56557
1764839.80156	 112.00000	   3.45686	   0.75177	   0.04115	   0.75290	  -3.13304
1764840.22056	 112.00000	   2.73547	   0.75593	   0.03796	   0.75688	  -2.87469
1764840.74556	 112.00000	   2.16054	   0.75910	   0.03537	   0.75992	  -2.66739
1764841.40456	 112.00000	   1.70952	   0.76104	   0.03425	   0.76181	  -2.57683
1764842.23356	 112.00000	   1.35352	   0.76480	   0.03358	   0.76553	  -2.51438
1764843.27655	 112.00000	   1.07079	   0.76736	   0.03444	   0.76813	  -2.56996
1764844.59055	 112.00000	   0.84734	   0.77023	   0.03563	   0.77105	  -2.64841
1764846.24555	 112.00000	   0.67072	   0.77301	   0.03822	   0.77395	  -2.83078
1764848.33455	 112.00000	   0.53067	   0.77631	   0.04148	   0.77742	  -3.05878
1764850.97155	 112.00000	   0.41976	   0.78055	   0.04659	   0.78194	  -3.41560
1764854.30255	 112.00000	   0.33183	   0.78508	   0.05298	   0.78687	  -3.86038
1764858.50854	 112.00000	   0.26261	   0.78904	   0.06016	   0.79133	  -4.36023
1764863.81654	 112.00000	   0.20791	   0.79603	   0.06801	   0.79893	  -4.88358
1764870.52153	 112.00000	   0.16452	   0.80487	   0.07850	   0.80869	  -5.57076
1764878.99753	 112.00000	   0.13007	   0.81414	   0.09371	   0.81952	  -6.56607
1764889.68752	 112.00000	   0.10309	   0.82211	   0.11002	   0.82944	  -7.62209
1764903.20151	 112.00000	   0.08153	   0.83114	   0.12598	   0.84063	  -8.61928
1764920.29949	 112.00000	   0.06443	   0.84388	   0.14474	   0.85620	  -9.73244
1764941.88548	 112.00000	   0.05102	   0.86271	   0.16428	   0.87822	 -10.78139
1764969.12846	 112.00000	   0.04042	   0.88337	   0.18989	   0.90355	 -12.13208
1765003.62443	 112.00000	   0.03192	   0.90648	   0.21715	   0.93212	 -13.47177
1765047.17140	 112.00000	   0.02528	   0.93520	   0.24235	   0.96609	 -14.52828
1765102.23635	 112.00000	   0.01999	   0.97634	   0.27497	   1.01432	 -15.72897
1780104.73669	 113.00000	20004.45300	   0.36398	  -0.02429	   0.36479	   3.81723
1780104.87969	 113.00000	15829.12600	   0.37022	  -0.01046	   0.37037	   1.61787
1780105.02169	 113.00000	12516.70300	   0.37659	   0.00113	   0.37659	  -0.17197
1780105.16369	 113.00000	9909.44240	   0.38352	   0.01082	   0.38367	  -1.61585
1780105.32769	 113.00000	7835.48000	   0.38900	   0.01887	   0.38945	  -2.77783
1780105.52868	 113.00000	6217.24610	   0.39510	   0.02432	   0.39584	  -3.52208
1780105.76668	 113.00000	4905.29100	   0.40160	   0.02999	   0.40272	  -4.27124
1780106.00568	 113.00000	3881.27370	   0.40732	   0.03407	   0.40874	  -4.78186
1780106.24368	 113.00000	3070.98270	   0.41646	   0.03652	   0.41806	  -5.01152
1780106.48168	 113.00000	2430.77780	   0.42386	   0.04130	   0.42587	  -5.56485
1780106.71968	 113.00000	1923.15370	   0.42876	   0.04545	   0.43116	  -6.05053
1780106.95768	 113.00000	1522.43580	   0.43705	   0.04615	   0.43948	  -6.02836
1780107.19568	 113.00000	1203.84460	   0.44484	   0.05049	   0.44769	  -6.47489
1780107.43468	 113.00000	 952.86591	   0.45276	   0.05235	   0.45577	  -6.59511
1780107.67268	 113.00000	 754.27557	   0.46180	   0.05350	   0.46489	  -6.60872
1780107.90968	 113.00000	 596.71857	   0.46889	   0.05789	   0.47245	  -7.03833
1780108.14768	 113.00000	 471.96338	   0.47773	   0.06084	   0.48159	  -7.25794
1780108.38668	 113.00000	 373.20856	   0.48633	   0.06462	   0.49060	  -7.56923
1780108.62468	 113.00000	 295.47278	   0.49501	   0.06642	   0.49944	  -7.64194
1780108.86368	 113.00000	 233.87738	   0.50413	   0.07028	   0.50901	  -7.93602
1780109.10168	 113.00000	 185.05922	   0.51507	   0.07512	   0.52052	  -8.29805
1780109.33768	 113.00000	 146.35823	   0.52579	   0.08036	   0.53190	  -8.69002
1780109.57468	 113.00000	 115.77804	   0.53707	   0.08639	   0.54398	  -9.13808
1780109.80868	 113.00000	  91.67210	   0.55058	   0.09259	   0.55831	  -9.54636
1780110.05368	 113.00000	  72.51701	   0.56604	   0.09883	   0.57460	  -9.90396
1780110.28268	 113.00000	  57.36816	   0.58278	   0.10625	   0.59239	 -10.33277
1780110.51968	 113.00000	  45.36290	   0.60271	   0.11004	   0.61267	 -10.34674
1780110.75168	 113.00000	  35.93134	   0.62688	   0.11297	   0.63698	 -10.21520
1780111.00268	 113.00000	  28.40909	   0.64727	   0.11193	   0.65688	  -9.81068
1780111.21668	 113.00000	  22.48202	   0.67023	   0.10675	   0.67868	  -9.04955
1780111.48168	 113.00000	  17.79613	   0.68953	   0.09961	   0.69669	  -8.21988
1780111.73368	 113.00000	  14.06813	   0.70753	   0.08958	   0.71318	  -7.21582
1780111.94968	 113.00000	  11.14480	   0.71922	   0.07881	   0.72352	  -6.25337
1780112.21768	 113.00000	   8.81772	   0.73100	   0.06916	   0.73427	  -5.40459
1780112.39568	 113.00000	   6.97545	   0.73799	   0.06025	   0.74045	  -4.66766
1780112.61368	 113.00000	   5.51730	   0.74484	   0.05198	   0.74665	  -3.99188
1780112.88268	 113.00000	   4.36941	   0.74924	   0.04690	   0.75071	  -3.58172
1780113.21768	 113.00000	   3.45686	   0.75349	   0.04125	   0.75462	  -3.13379
1780113.63668	 113.00000	   2.73547	   0.75727	   0.03742	   0.75820	  -2.82904
1780114.16168	 113.00000	   2.16054	   0.76081	   0.03579	   0.76166	  -2.69334
1780114.82068	 113.00000	   1.70952	   0.76300	   0.03438	   0.76377	  -2.58015
1780115.64968	 113.00000	   1.35352	   0.76551	   0.03401	   0.76627	  -2.54391
1780116.69268	 113.00000	   1.07079	   0.76888	   0.03460	   0.76966	  -2.57693
1780118.00668	 113.00000	   0.84734	   0.77088	   0.03572	   0.77170	  -2.65281
1780119.66267	 113.00000	   0.67072	   0.77374	   0.03897	   0.77472	  -2.88311
1780121.75067	 113.00000	   0.53067	   0.77720	   0.04182	   0.77833	  -3.08006
1780124.38767	 113.00000	   0.41976	   0.78192	   0.04658	   0.78331	  -3.40945
1780127.71867	 113.00000	   0.33183	   0.78630	   0.05333	   0.78811	  -3.88029
1780131.92466	 113.00000	   0.26261	   0.79088	   0.06022	   0.79317	  -4.35461
1780137.23266	 113.00000	   0.20791	   0.79691	   0.06833	   0.79983	  -4.90087
1780143.93766	 113.00000	   0.16452	   0.80574	   0.07860	   0.80956	  -5.57172
1780152.41365	 113.00000	   0.13007	   0.81546	   0.09301	   0.82075	  -6.50709
1780163.10364	 113.00000	   0.10309	   0.82428	   0.10994	   0.83158	  -7.59720
1780176.61763	 113.00000	   0.08153	   0.83314	   0.12757	   0.84285	  -8.70518
1780193.71562	 113.00000	   0.06443	   0.84507	   0.14622	   0.85762	  -9.81670
1780215.30260	 113.00000	   0.05102	   0.86330	   0.16480	   0.87889	 -10.80744
1780242.54458	 113.00000	   0.04042	   0.88585	   0.19009	   0.90602	 -12.11094
1780277.04055	 113.00000	   0.03192	   0.90717	   0.21732	   0.93284	 -13.47156
1780320.58752	 113.00000	   0.02528	   0.93551	   0.24398	   0.96680	 -14.61682
1780375.65348	 113.00000	   0.01999	   0.97547	   0.27450	   1.01336	 -15.71671
1795368.22462	 114.00000	20004.45300	   0.36491	  -0.02415	   0.36571	   3.78631
1795368.36762	 114.00000	15829.12600	   0.37209	  -0.01154	   0.37227	   1.77653
1795368.50962	 114.00000	12516.70300	   0.37785	   0.00146	   0.37785	  -0.22083
1795368.65162	 114.00000	9909.44240	   0.38368	   0.00936	   0.38379	  -1.39762
1795368.81562	 114.00000	7835.48000	   0.38940	   0.01745	   0.38979	  -2.56562
1795369.01662	 114.00000	6217.24610	   0.39681	   0.02351	   0.39751	  -3.39020
1795369.25462	 114.00000	4905.29100	   0.40356	   0.03027	   0.40469	  -4.28907
1795369.49362	 114.00000	3881.27370	   0.41009	   0.03522	   0.41160	  -4.90927
1795369.73162	 114.00000	3070.98270	   0.41612	   0.03862	   0.41791	  -5.30299
1795369.96962	 114.00000	2430.77780	   0.42374	   0.04097	   0.42572	  -5.52249
1795370.20762	 114.00000	1923.15370	   0.43096	   0.04389	   0.43319	  -5.81484
1795370.44562	 114.00000	1522.43580	   0.43778	   0.04631	   0.44022	  -6.03884
1795370.68362	 114.00000	1203.84460	   0.44568	   0.05037	   0.44851	  -6.44784
1795370.92262	 114.00000	 952.86591	   0.45320	   0.05268	   0.45625	  -6.63005
1795371.16062	 114.00000	 754.27557	   0.46088	   0.05543	   0.46420	  -6.85848
1795371.39762	 114.00000	 596.71857	   0.46921	   0.05838	   0.47283	  -7.09231
1795371.63562	 114.00000	 471.96338	   0.47792	   0.06096	   0.48179	  -7.26847
1795371.87462	 114.00000	 373.20856	   0.48616	   0.06426	   0.49039	  -7.52915
1795372.11262	 114.00000	 295.47278	   0.49611	   0.06605	   0.50049	  -7.58300
1795372.35162	 114.00000	 233.87738	   0.50570	   0.07190	   0.51079	  -8.09150
1795372.58962	 114.00000	 185.05922	   0.51587	   0.07466	   0.52125	  -8.23519
1795372.82562	 114.00000	 146.35823	   0.52611	   0.07984	   0.53214	  -8.62941
1795373.06262	 114.00000	 115.77804	   0.53820	   0.08703	   0.54519	  -9.18559
1795373.29662	 114.00000	  91.67210	   0.54980	   0.09262	   0.55755	  -9.56255
1795373.54162	 114.00000	  72.51701	   0.56696	   0.09927	   0.57559	  -9.93176
1795373.77062	 114.00000	  57.36816	   0.58271	   0.10538	   0.59217	 -10.25084
1795374.00762	 114.00000	  45.36290	   0.60347	   0.10943	   0.61331	 -10.27844
1795374.23962	 114.00000	  35.93134	   0.62584	   0.11296	   0.63595	 -10.23153
1795374.49062	 114.00000	  28.40909	   0.64741	   0.11141	   0.65693	  -9.76442
1795374.70462	 114.00000	  22.48202	   0.66866	   0.10581	   0.67698	  -8.99242
1795374.96962	 114.00000	  17.79613	   0.68951	   0.09919	   0.69661	  -8.18654
1795375.22162	 114.00000	  14.06813	   0.70595	   0.09062	   0.71174	  -7.31442
1795375.43762	 114.00000	  11.14480	   0.71992	   0.07875	   0.72422	  -6.24246
1795375.70562	 114.00000	   8.81772	   0.73064	   0.06889	   0.73388	  -5.38625
1795375.88362	 114.00000	   6.97545	   0.73818	   0.06177	   0.74076	  -4.78337
1795376.10162	 114.00000	   5.51730	   0.74480	   0.05320	   0.74670	  -4.08527
1795376.37062	 114.00000	   4.36941	   0.74948	   0.04682	   0.75095	  -3.57454
1795376.70561	 114.00000	   3.45686	   0.75343	   0.04192	   0.75459	  -3.18425
1795377.12461	 114.00000	   2.73547	   0.75734	   0.03766	   0.75828	  -2.84674
1795377.64961	 114.00000	   2.16054	   0.76059	   0.03591	   0.76143	  -2.70313
1795378.30861	 114.00000	   1.70952	   0.76289	   0.03410	   0.76365	  -2.55943
1795379.13761	 114.00000	   1.35352	   0.76605	   0.03357	   0.76679	  -2.50924
1795380.18061	 114.00000	   1.07079	   0.76820	   0.03510	   0.76901	  -2.61627
1795381.49461	 114.00000	   0.84734	   0.77112	   0.03569	   0.77195	  -2.65004
1795383.14961	 114.00000	   0.67072	   0.77386	   0.03880	   0.77483	  -2.87064
1795385.23861	 114.00000	   0.53067	   0.77720	   0.04112	   0.77829	  -3.02827
1795387.87561	 114.00000	   0.41976	   0.78147	   0.04627	   0.78284	  -3.38864
1795391.20660	 114.00000	   0.33183	   0.78603	   0.05313	   0.78782	  -3.86680
1795395.41260	 114.00000	   0.26261	   0.79049	   0.06041	   0.79279	  -4.36994
1795400.72060	 114.00000	   0.20791	   0.79684	   0.06822	   0.79975	  -4.89335
1795407.42559	 114.00000	   0.16452	   0.80545	   0.07888	   0.80930	  -5.59334
1795415.90158	 114.00000	   0.13007	   0.81525	   0.09296	   0.82053	  -6.50489
1795426.59158	 114.00000	   0.10309	   0.82428	   0.11024	   0.83162	  -7.61774
1795440.10557	 114.00000	   0.08153	   0.83255	   0.12705	   0.84219	  -8.67669
1795457.20355	 114.00000	   0.06443	   0.84504	   0.14596	   0.85756	  -9.79977
1795478.79054	 114.00000	   0.05102	   0.86314	   0.16456	   0.87869	 -10.79393
1795506.03251	 114.00000	   0.04042	   0.88495	   0.18986	   0.90509	 -12.10902
1795540.52849	 114.00000	   0.03192	   0.90790	   0.21807	   0.93372	 -13.50603
1795584.07545	 114.00000	   0.02528	   0.93517	   0.24263	   0.96613	 -14.54450
1795639.14141	 114.00000	   0.01999	   0.97546	   0.27450	   1.01335	 -15.71711
1810628.79156	 115.00000	20004.45300	   0.36280	  -0.02415	   0.36360	   3.80901
1810628.93456	 115.00000	15829.12600	   0.37100	  -0.01009	   0.37114	   1.55851
1810629.07656	 115.00000	12516.70300	   0.37678	   0.00163	   0.37678	  -0.24770
1810629.21856	 115.00000	9909.44240	   0.38418	   0.01108	   0.38434	  -1.65157
1810629.38256	 115.00000	7835.48000	   0.38918	   0.01814	   0.38960	  -2.66817
1810629.58356	 115.00000	6217.24610	   0.39644	   0.02395	   0.39717	  -3.45762
1810629.82156	 115.00000	4905.29100	   0.40220	   0.02897	   0.40325	  -4.12031
1810630.06056	 115.00000	3881.27370	   0.40837	   0.03513	   0.40988	  -4.91616
1810630.29856	 115.00000	3070.98270	   0.41571	   0.03803	   0.41745	  -5.22688
1810630.53656	 115.00000	2430.77780	   0.42285	   0.04032	   0.42477	  -5.44702
1810630.77456	 115.00000	1923.15370	   0.43079	   0.04570	   0.43321	  -6.05589
1810631.01256	 115.00000	1522.43580	   0.43745	   0.04859	   0.44014	  -6.33781
1810631.25056	 115.00000	1203.84460	   0.44632	   0.04969	   0.44908	  -6.35247
1810631.48956	 115.00000	 952.86591	   0.45361	   0.05221	   0.45661	  -6.56613
1810631.72756	 115.00000	 754.27557	   0.46248	   0.05501	   0.46574	  -6.78345
1810631.96456	 115.00000	 596.71857	   0.46998	   0.05745	   0.47348	  -6.96954
1810632.20256	 115.00000	 471.96338	   0.47759	   0.06104	   0.48148	  -7.28284
1810632.44156	 115.00000	 373.20856	   0.48711	   0.06402	   0.49130	  -7.48747
1810632.67956	 115.00000	 295.47278	   0.49577	   0.06681	   0.50025	  -7.67453
1810632.91856	 115.00000	 233.87738	   0.50570	   0.07028	   0.51056	  -7.91210
1810633.15656	 115.00000	 185.05922	   0.51571	   0.07390	   0.52098	  -8.15523
1810633.39256	 115.00000	 146.35823	   0.52511	   0.08211	   0.53149	  -8.88757
1810633.62856	 115.00000	 115.77804	   0.53815	   0.08558	   0.54491	  -9.03590
1810633.86356	 115.00000	  91.67210	   0.55065	   0.09214	   0.55830	  -9.49982
1810634.10856	 115.00000	  72.51701	   0.56595	   0.09936	   0.57460	  -9.95756
1810634.33756	 115.00000	  57.36816	   0.58421	   0.10604	   0.59375	 -10.28743
1810634.57456	 115.00000	  45.36290	   0.60398	   0.11040	   0.61399	 -10.35828
1810634.80656	 115.00000	  35.93134	   0.62707	   0.11233	   0.63705	 -10.15562
1810635.05756	 115.00000	  28.40909	   0.64887	   0.11313	   0.65866	  -9.89011
1810635.27156	 115.00000	  22.48202	   0.67002	   0.10680	   0.67848	  -9.05693
1810635.53656	 115.00000	  17.79613	   0.69089	   0.10004	   0.69810	  -8.23928
1810635.78856	 115.00000	  14.06813	   0.70768	   0.09207	   0.71365	  -7.41271
1810636.00456	 115.00000	  11.14480	   0.71944	   0.07940	   0.72381	  -6.29821
1810636.27256	 115.00000	   8.81772	   0.73098	   0.06945	   0.73427	  -5.42775
1810636.45056	 115.00000	   6.97545	   0.73918	   0.05921	   0.74155	  -4.57958
1810636.66856	 115.00000	   5.51730	   0.74462	   0.05471	   0.74663	  -4.20230
1810636.93756	 115.00000	   4.36941	   0.74984	   0.04696	   0.75131	  -3.58386
1810637.27255	 115.00000	   3.45686	   0.75366	   0.04231	   0.75484	  -3.21324
1810637.69155	 115.00000	   2.73547	   0.75685	   0.03810	   0.75781	  -2.88194
1810638.21655	 115.00000	   2.16054	   0.76025	   0.03548	   0.76108	  -2.67221
1810638.87555	 115.00000	   1.70952	   0.76342	   0.03438	   0.76419	  -2.57838
1810639.70455	 115.00000	   1.35352	   0.76620	   0.03369	   0.76694	  -2.51785
1810640.74755	 115.00000	   1.07079	   0.76877	   0.03454	   0.76954	  -2.57230
1810642.06055	 115.00000	   0.84734	   0.77226	   0.03606	   0.77310	  -2.67322
1810643.71555	 115.00000	   0.67072	   0.77477	   0.03836	   0.77571	  -2.83469
1810645.80455	 115.00000	   0.53067	   0.77846	   0.04256	   0.77962	  -3.12952
1810648.44155	 115.00000	   0.41976	   0.78167	   0.04725	   0.78309	  -3.45901
1810651.77254	 115.00000	   0.33183	   0.78547	   0.05268	   0.78723	  -3.83666
1810655.97854	 115.00000	   0.26261	   0.79178	   0.05976	   0.79403	  -4.31608
1810661.28654	 115.00000	   0.20791	   0.79803	   0.06920	   0.80102	  -4.95585
1810667.99153	 115.00000	   0.16452	   0.80445	   0.07972	   0.80839	  -5.65980
1810676.46752	 115.00000	   0.13007	   0.81230	   0.09144	   0.81743	  -6.42257
1810687.15752	 115.00000	   0.10309	   0.82408	   0.10490	   0.83073	  -7.25469
1810700.67151	 115.00000	   0.08153	   0.83890	   0.12318	   0.84790	  -8.35305
1810717.76949	 115.00000	   0.06443	   0.85457	   0.14630	   0.86700	  -9.71467
1810739.35548	 115.00000	   0.05102	   0.86740	   0.17185	   0.88426	 -11.20666
1810766.59845	 115.00000	   0.04042	   0.88264	   0.19523	   0.90397	 -12.47235
1810801.09443	 115.00000	   0.03192	   0.90767	   0.21900	   0.93371	 -13.56492
1810844.64139	 115.00000	   0.02528	   0.93651	   0.24789	   0.96876	 -14.82587
1810899.70635	 115.00000	   0.01999	   0.96908	   0.28242	   1.00939	 -16.24776
1825883.36311	 116.00000	20004.45300	   0.36575	  -0.02406	   0.36654	   3.76383
1825883.50611	 116.00000	15829.12600	   0.37115	  -0.00980	   0.37128	   1.51289
1825883.64811	 116.00000	12516.70300	   0.37812	   0.00152	   0.37812	  -0.23000
1825883.79011	 116.00000	9909.44240	   0.38387	   0.01105	   0.38403	  -1.64891
1825883.95411	 116.00000	7835.48000	   0.38920	   0.01891	   0.38966	  -2.78089
1825884.15511	 116.00000	6217.24610	   0.39655	   0.02401	   0.39728	  -3.46430
1825884.39311	 116.00000	4905.29100	   0.40321	   0.03080	   0.40439	  -4.36855
1825884.63211	 116.00000	3881.27370	   0.40971	   0.03538	   0.41123	  -4.93526
1825884.87011	 116.00000	3070.98270	   0.41695	   0.03775	   0.41866	  -5.17305
1825885.10811	 116.00000	2430.77780	   0.42471	   0.04089	   0.42668	  -5.49920
1825885.34611	 116.00000	1923.15370	   0.43092	   0.04349	   0.43311	  -5.76302
1825885.58411	 116.00000	1522.43580	   0.43812	   0.04822	   0.44077	  -6.28134
1825885.82211	 116.00000	1203.84460	   0.44479	   0.05026	   0.44762	  -6.44690
1825886.06111	 116.00000	 952.86591	   0.45347	   0.05281	   0.45654	  -6.64301
1825886.29911	 116.00000	 754.27557	   0.46100	   0.05385	   0.46413	  -6.66223
1825886.53611	 116.00000	 596.71857	   0.46894	   0.05800	   0.47251	  -7.05061
1825886.77411	 116.00000	 471.96338	   0.47799	   0.06036	   0.48178	  -7.19721
1825887.01311	 116.00000	 373.20856	   0.48676	   0.06283	   0.49079	  -7.35459
1825887.25111	 116.00000	 295.47278	   0.49692	   0.06751	   0.50149	  -7.73672
1825887.49011	 116.00000	 233.87738	   0.50539	   0.07179	   0.51046	  -8.08510
1825887.72811	 116.00000	 185.05922	   0.51578	   0.07422	   0.52109	  -8.18862
1825887.96411	 116.00000	 146.35823	   0.52753	   0.08066	   0.53366	  -8.69267
1825888.20111	 116.00000	 115.77804	   0.53814	   0.08545	   0.54488	  -9.02226
1825888.43511	 116.00000	  91.67210	   0.55143	   0.09463	   0.55949	  -9.73794
1825888.68011	 116.00000	  72.51701	   0.56548	   0.09874	   0.57404	  -9.90468
1825888.90911	 116.00000	  57.36816	   0.58395	   0.10504	   0.59333	 -10.19669
1825889.14611	 116.00000	  45.36290	   0.60478	   0.11120	   0.61491	 -10.41815
1825889.37811	 116.00000	  35.93134	   0.62528	   0.11296	   0.63540	 -10.23998
1825889.62911	 116.00000	  28.40909	   0.64919	   0.11103	   0.65862	  -9.70503
1825889.84310	 116.00000	  22.48202	   0.67047	   0.10769	   0.67907	  -9.12449
1825890.10810	 116.00000	  17.79613	   0.68960	   0.09912	   0.69669	  -8.17982
1825890.36010	 116.00000	  14.06813	   0.70557	   0.09005	   0.71129	  -7.27300
1825890.57610	 116.00000	  11.14480	   0.71956	   0.08075	   0.72408	  -6.40340
1825890.84410	 116.00000	   8.81772	   0.73127	   0.07056	   0.73467	  -5.51148
1825891.02210	 116.00000	   6.97545	   0.73867	   0.06134	   0.74121	  -4.74706
1825891.24010	 116.00000	   5.51730	   0.74595	   0.05402	   0.74790	  -4.14225
1825891.50910	 116.00000	   4.36941	   0.75074	   0.04721	   0.75222	  -3.59821
1825891.84410	 116.00000	   3.45686	   0.75643	   0.04157	   0.75757	  -3.14537
1825892.26310	 116.00000	   2.73547	   0.75876	   0.03745	   0.75968	  -2.82558
1825892.78810	 116.00000	   2.16054	   0.76124	   0.03586	   0.76208	  -2.69680
1825893.44710	 116.00000	   1.70952	   0.76459	   0.03432	   0.76536	  -2.56993
1825894.27610	 116.00000	   1.35352	   0.76704	   0.03444	   0.76781	  -2.57081
1825895.31910	 116.00000	   1.07079	   0.76997	   0.03457	   0.77074	  -2.57062
1825896.63310	 116.00000	   0.84734	   0.77273	   0.03543	   0.77354	  -2.62485
1825898.28810	 116.00000	   0.67072	   0.77564	   0.03791	   0.77656	  -2.79845
1825900.37710	 116.00000	   0.53067	   0.77906	   0.04191	   0.78019	  -3.07906
1825903.01409	 116.00000	   0.41976	   0.78293	   0.04688	   0.78433	  -3.42691
1825906.34509	 116.00000	   0.33183	   0.78717	   0.05234	   0.78890	  -3.80431
1825910.55109	 116.00000	   0.26261	   0.79318	   0.05922	   0.79539	  -4.26977
1825915.85908	 116.00000	   0.20791	   0.80062	   0.06945	   0.80362	  -4.95764
1825922.56408	 116.00000	   0.16452	   0.80711	   0.08198	   0.81126	  -5.79993
1825931.04007	 116.00000	   0.13007	   0.81357	   0.09471	   0.81906	  -6.64016
1825941.73006	 116.00000	   0.10309	   0.82198	   0.10792	   0.82903	  -7.47945
1825955.24405	 116.00000	   0.08153	   0.83388	   0.12329	   0.84295	  -8.41055
1825972.34204	 116.00000	   0.06443	   0.84953	   0.14275	   0.86144	  -9.53850
1825993.92902	 116.00000	   0.05102	   0.86628	   0.16562	   0.88197	 -10.82334
1826021.17100	 116.00000	   0.04042	   0.88540	   0.18828	   0.90520	 -12.00484
1826055.66698	 116.00000	   0.03192	   0.91231	   0.21283	   0.93681	 -13.13136
1826099.21394	 116.00000	   0.02528	   0.94800	   0.24518	   0.97919	 -14.50038
1826154.27990	 116.00000	   0.01999	   0.98549	   0.28814	   1.02675	 -16.29797
1841130.39827	 117.00000	20004.45300	   0.36496	  -0.02474	   0.36580	   3.87744
1841130.54127	 117.00000	15829.12600	   0.37089	  -0.01128	   0.37106	   1.74206
1841130.68327	 117.00000	12516.70300	   0.37782	   0.00131	   0.37782	  -0.19895
1841130.82527	 117.00000	9909.44240	   0.38344	   0.01030	   0.38357	  -1.53918
1841130.98927	 117.00000	7835.48000	   0.38988	   0.01818	   0.39030	  -2.66941
1841131.19027	 117.00000	6217.24610	   0.39820	   0.02356	   0.39889	  -3.38602
1841131.42827	 117.00000	4905.29100	   0.40279	   0.03022	   0.40392	  -4.29002
1841131.66727	 117.00000	3881.27370	   0.41027	   0.03411	   0.41168	  -4.75204
1841131.90527	 117.00000	3070.98270	   0.41641	   0.03867	   0.41820	  -5.30498
1841132.14327	 117.00000	2430.77780	   0.42252	   0.04177	   0.42458	  -5.64644
1841132.38127	 117.00000	1923.15370	   0.43169	   0.04432	   0.43396	  -5.86165
1841132.61927	 117.00000	1522.43580	   0.43851	   0.04764	   0.44109	  -6.19977
1841132.85727	 117.00000	1203.84460	   0.44557	   0.05018	   0.44839	  -6.42554
1841133.09627	 117.00000	 952.86591	   0.45250	   0.05196	   0.45547	  -6.54998
1841133.33427	 117.00000	 754.27557	   0.46204	   0.05627	   0.46545	  -6.94429
1841133.57127	 117.00000	 596.71857	   0.46988	   0.05707	   0.47334	  -6.92465
1841133.80927	 117.00000	 471.96338	   0.47926	   0.06033	   0.48304	  -7.17461
1841134.04827	 117.00000	 373.20856	   0.48591	   0.06370	   0.49007	  -7.46840
1841134.28627	 117.00000	 295.47278	   0.49581	   0.06716	   0.50034	  -7.71370
1841134.52527	 117.00000	 233.87738	   0.50487	   0.07059	   0.50979	  -7.95955
1841134.76327	 117.00000	 185.05922	   0.51489	   0.07502	   0.52033	  -8.28947
1841134.99927	 117.00000	 146.35823	   0.52639	   0.07949	   0.53236	  -8.58751
1841135.23627	 117.00000	 115.77804	   0.53934	   0.08641	   0.54622	  -9.10194
1841135.47027	 117.00000	  91.67210	   0.55229	   0.09351	   0.56015	  -9.60975
1841135.71527	 117.00000	  72.51701	   0.56665	   0.09916	   0.57526	  -9.92595
1841135.94427	 117.00000	  57.36816	   0.58333	   0.10518	   0.59273	 -10.22145
1841136.18126	 117.00000	  45.36290	   0.60598	   0.11087	   0.61604	 -10.36855
1841136.41326	 117.00000	  35.93134	   0.62418	   0.11222	   0.63419	 -10.19231
1841136.66426	 117.00000	  28.40909	   0.64964	   0.11259	   0.65932	  -9.83282
1841136.87826	 117.00000	  22.48202	   0.67013	   0.10712	   0.67863	  -9.08164
1841137.14326	 117.00000	  17.79613	   0.69018	   0.09992	   0.69737	  -8.23785
1841137.39526	 117.00000	  14.06813	   0.70731	   0.09017	   0.71303	  -7.26488
1841137.61126	 117.00000	  11.14480	   0.72017	   0.08094	   0.72470	  -6.41297
1841137.87926	 117.00000	   8.81772	   0.73173	   0.07047	   0.73511	  -5.50072
1841138.05726	 117.00000	   6.97545	   0.74044	   0.06314	   0.74313	  -4.87430
1841138.27526	 117.00000	   5.51730	   0.74536	   0.05371	   0.74730	  -4.12184
1841138.54426	 117.00000	   4.36941	   0.75194	   0.04712	   0.75342	  -3.58589
1841138.87926	 117.00000	   3.45686	   0.75503	   0.04243	   0.75623	  -3.21649
1841139.29826	 117.00000	   2.73547	   0.75886	   0.03806	   0.75981	  -2.87114
1841139.82326	 117.00000	   2.16054	   0.76210	   0.03505	   0.76290	  -2.63292
1841140.48226	 117.00000	   1.70952	   0.76486	   0.03520	   0.76567	  -2.63494
1841141.31126	 117.00000	   1.35352	   0.76751	   0.03421	   0.76827	  -2.55191
1841142.35426	 117.00000	   1.07079	   0.77033	   0.03437	   0.77109	  -2.55449
1841143.66826	 117.00000	   0.84734	   0.77336	   0.03558	   0.77418	  -2.63406
1841145.32326	 117.00000	   0.67072	   0.77705	   0.03903	   0.77803	  -2.87569
1841147.41226	 117.00000	   0.53067	   0.77972	   0.04251	   0.78088	  -3.12032
1841150.04925	 117.00000	   0.41976	   0.78239	   0.04717	   0.78381	  -3.45043
1841153.38025	 117.00000	   0.33183	   0.78690	   0.05263	   0.78866	  -3.82622
1841157.58625	 117.00000	   0.26261	   0.79283	   0.05966	   0.79507	  -4.30309
1841162.89424	 117.00000	   0.20791	   0.79950	   0.06971	   0.80253	  -4.98338
1841169.59924	 117.00000	   0.16452	   0.80541	   0.07977	   0.80936	  -5.65622
1841178.07523	 117.00000	   0.13007	   0.81435	   0.09062	   0.81938	  -6.34966
1841188.76522	 117.00000	   0.10309	   0.82600	   0.10487	   0.83263	  -7.23547
1841202.27921	 117.00000	   0.08153	   0.83983	   0.12474	   0.84904	  -8.44847
1841219.37720	 117.00000	   0.06443	   0.85452	   0.14745	   0.86715	  -9.79030
1841240.96418	 117.00000	   0.05102	   0.86681	   0.17158	   0.88363	 -11.19659
1841268.20616	 117.00000	   0.04042	   0.88344	   0.19408	   0.90451	 -12.38994
1841302.70214	 117.00000	   0.03192	   0.90947	   0.21838	   0.93532	 -13.50237
1841346.24910	 117.00000	   0.02528	   0.93812	   0.24855	   0.97048	 -14.83936
1841401.31406	 117.00000	   0.01999	   0.97023	   0.28241	   1.01049	 -16.22886
1856367.74124	 118.00000	20004.45300	   0.36525	  -0.02413	   0.36605	   3.77996
1856367.88424	 118.00000	15829.12600	   0.37093	  -0.00966	   0.37106	   1.49149
1856368.02624	 118.00000	12516.70300	   0.37827	   0.00056	   0.37827	  -0.08493
1856368.16824	 118.00000	9909.44240	   0.38279	   0.01136	   0.38296	  -1.70048
1856368.33224	 118.00000	7835.48000	   0.39003	   0.01803	   0.39045	  -2.64744
1856368.53324	 118.00000	6217.24610	   0.39676	   0.02480	   0.39753	  -3.57650
1856368.77124	 118.00000	4905.29100	   0.40264	   0.03008	   0.40376	  -4.27282
1856369.01024	 118.00000	3881.27370	   0.41036	   0.03420	   0.41179	  -4.76387
1856369.24824	 118.00000	3070.98270	   0.41584	   0.03751	   0.41753	  -5.15435
1856369.48624	 118.00000	2430.77780	   0.42367	   0.04102	   0.42565	  -5.52964
1856369.72424	 118.00000	1923.15370	   0.43012	   0.04645	   0.43262	  -6.16353
1856369.96224	 118.00000	1522.43580	   0.43896	   0.04746	   0.44152	  -6.17047
1856370.20024	 118.00000	1203.84460	   0.44605	   0.04951	   0.44878	  -6.33323
1856370.43924	 118.00000	 952.86591	   0.45377	   0.05423	   0.45700	  -6.81511
1856370.67724	 118.00000	 754.27557	   0.46222	   0.05516	   0.46550	  -6.80471
1856370.91424	 118.00000	 596.71857	   0.47056	   0.05740	   0.47404	  -6.95421
1856371.15224	 118.00000	 471.96338	   0.47823	   0.06042	   0.48203	  -7.20018
