Repository: kbm2110/Battery_Diagnostics_Thesis

# Battery_Diagnostics_Thesis
 Data-driven battery diagnostics using EIS

**Author:** Bala Manikanta Yaswanth Kanagarla
**Institution:** Technische Hochschule Ingolstadt (THI)
**Supervisor:** Prof. Dr. H.-G. Schweiger

## Overview

This project implements a machine learning framework for 
non-invasive State of Health (SoH) estimation of lithium-ion 
batteries using Electrochemical Impedance Spectroscopy (EIS).

Eight physically interpretable features are extracted from 
impedance spectra and used to train six ML models under a 
strict cell-level train-test split. The stacking ensemble 
achieves R² = 0.9122 and RMSE = 0.0234 on completely unseen 
cells.

---

File: data/EIS/EIS_state_III_35C01.txt (part 15 of 39)
time/s	           cycle number	freq/Hz	           Re(Z)/Ohm	  -Im(Z)/Ohm	   |Z|/Ohm	   Phase(Z)/deg 10194.00151	   1.00000	20004.45300	   0.29797	  -0.02827	   0.29930	   5.42007
1783748.09033	 118.00000	 233.87738	   0.45382	   0.09029	   0.46272	 -11.25189
1783748.32833	 118.00000	 185.05922	   0.46809	   0.09461	   0.47755	 -11.42631
1783748.56433	 118.00000	 146.35823	   0.48072	   0.10037	   0.49109	 -11.79306
1783748.80133	 118.00000	 115.77804	   0.49479	   0.10674	   0.50617	 -12.17363
1783749.03533	 118.00000	  91.67210	   0.51146	   0.11399	   0.52401	 -12.56462
1783749.28033	 118.00000	  72.51701	   0.52780	   0.12024	   0.54133	 -12.83372
1783749.50933	 118.00000	  57.36816	   0.54774	   0.13082	   0.56315	 -13.43293
1783749.74633	 118.00000	  45.36290	   0.57052	   0.13629	   0.58657	 -13.43524
1783749.97833	 118.00000	  35.93134	   0.59532	   0.14296	   0.61225	 -13.50348
1783750.22933	 118.00000	  28.40909	   0.62305	   0.14510	   0.63973	 -13.10975
1783750.44333	 118.00000	  22.48202	   0.65223	   0.14473	   0.66809	 -12.51159
1783750.70833	 118.00000	  17.79613	   0.68098	   0.14084	   0.69539	 -11.68538
1783750.96033	 118.00000	  14.06813	   0.70658	   0.12963	   0.71837	 -10.39631
1783751.17633	 118.00000	  11.14480	   0.72909	   0.12041	   0.73897	  -9.37811
1783751.44433	 118.00000	   8.81772	   0.74800	   0.10485	   0.75531	  -7.97972
1783751.62233	 118.00000	   6.97545	   0.76549	   0.09250	   0.77106	  -6.89027
1783751.84033	 118.00000	   5.51730	   0.77369	   0.08498	   0.77834	  -6.26782
1783752.10933	 118.00000	   4.36941	   0.77975	   0.07323	   0.78318	  -5.36541
1783752.44433	 118.00000	   3.45686	   0.78607	   0.06222	   0.78852	  -4.52546
1783752.86333	 118.00000	   2.73547	   0.79582	   0.05359	   0.79763	  -3.85226
1783753.38833	 118.00000	   2.16054	   0.80575	   0.05106	   0.80737	  -3.62585
1783754.04733	 118.00000	   1.70952	   0.81131	   0.05506	   0.81318	  -3.88250
1783754.87633	 118.00000	   1.35352	   0.81106	   0.05798	   0.81313	  -4.08878
1783755.91933	 118.00000	   1.07079	   0.80710	   0.05825	   0.80920	  -4.12811
1783757.23333	 118.00000	   0.84734	   0.80437	   0.05342	   0.80615	  -3.79972
1783758.88832	 118.00000	   0.67072	   0.80529	   0.04609	   0.80661	  -3.27536
1783760.97732	 118.00000	   0.53067	   0.81628	   0.03434	   0.81700	  -2.40900
1783763.61432	 118.00000	   0.41976	   0.83735	   0.03043	   0.83790	  -2.08153
1783766.94532	 118.00000	   0.33183	   0.86709	   0.04134	   0.86807	  -2.72966
1783771.15131	 118.00000	   0.26261	   0.89243	   0.07272	   0.89538	  -4.65867
1783776.45931	 118.00000	   0.20791	   0.89931	   0.12037	   0.90733	  -7.62375
1783783.16431	 118.00000	   0.16452	   0.87718	   0.16857	   0.89323	 -10.87802
1783791.64030	 118.00000	   0.13007	   0.82917	   0.19508	   0.85181	 -13.23958
1783802.33029	 118.00000	   0.10309	   0.77255	   0.18023	   0.79329	 -13.13176
1783815.84428	 118.00000	   0.08153	   0.74263	   0.12019	   0.75229	  -9.19305
1783832.94227	 118.00000	   0.06443	   0.76437	   0.04001	   0.76542	  -2.99619
1783854.52825	 118.00000	   0.05102	   0.88371	  -0.05292	   0.88530	   3.42701
1783881.77123	 118.00000	   0.04042	   1.10509	  -0.06930	   1.10726	   3.58825
1783916.26720	 118.00000	   0.03192	   1.37746	   0.06959	   1.37922	  -2.89211
1783959.81417	 118.00000	   0.02528	   1.58409	   0.41747	   1.63817	 -14.76404
1784014.88013	 118.00000	   0.01999	   1.56069	   0.91633	   1.80981	 -30.41839
1798234.42379	 119.00000	20004.45300	   0.28244	  -0.01917	   0.28309	   3.88367
1798234.56679	 119.00000	15829.12600	   0.28922	  -0.00288	   0.28923	   0.57012
1798234.70879	 119.00000	12516.70300	   0.29636	   0.00850	   0.29648	  -1.64220
1798234.85079	 119.00000	9909.44240	   0.30364	   0.01760	   0.30415	  -3.31679
1798235.01479	 119.00000	7835.48000	   0.31205	   0.02670	   0.31319	  -4.88984
1798235.21579	 119.00000	6217.24610	   0.32100	   0.03315	   0.32271	  -5.89652
1798235.45379	 119.00000	4905.29100	   0.32755	   0.03843	   0.32980	  -6.69173
1798235.69279	 119.00000	3881.27370	   0.33567	   0.04341	   0.33847	  -7.36864
1798235.93078	 119.00000	3070.98270	   0.34257	   0.04691	   0.34577	  -7.79788
1798236.16878	 119.00000	2430.77780	   0.35064	   0.05229	   0.35451	  -8.48130
1798236.40678	 119.00000	1923.15370	   0.35835	   0.05483	   0.36252	  -8.69872
1798236.64478	 119.00000	1522.43580	   0.36947	   0.05886	   0.37413	  -9.05099
1798236.88278	 119.00000	1203.84460	   0.37769	   0.06281	   0.38288	  -9.44206
1798237.12178	 119.00000	 952.86591	   0.38736	   0.06617	   0.39298	  -9.69418
1798237.35978	 119.00000	 754.27557	   0.39629	   0.06885	   0.40223	  -9.85555
1798237.59678	 119.00000	 596.71857	   0.40945	   0.07294	   0.41590	 -10.10063
1798237.83478	 119.00000	 471.96338	   0.41903	   0.07613	   0.42589	 -10.29775
1798238.07378	 119.00000	 373.20856	   0.43047	   0.08140	   0.43810	 -10.70809
1798238.31178	 119.00000	 295.47278	   0.44219	   0.08589	   0.45046	 -10.99198
1798238.55078	 119.00000	 233.87738	   0.45363	   0.08868	   0.46222	 -11.06133
1798238.78878	 119.00000	 185.05922	   0.46754	   0.09368	   0.47684	 -11.32979
1798239.02478	 119.00000	 146.35823	   0.48073	   0.09910	   0.49084	 -11.64826
1798239.26178	 119.00000	 115.77804	   0.49478	   0.10582	   0.50597	 -12.07173
1798239.49578	 119.00000	  91.67210	   0.50995	   0.11331	   0.52239	 -12.52709
1798239.74078	 119.00000	  72.51701	   0.52685	   0.12097	   0.54056	 -12.93155
1798239.96978	 119.00000	  57.36816	   0.54849	   0.12998	   0.56368	 -13.33214
1798240.20678	 119.00000	  45.36290	   0.57022	   0.13652	   0.58634	 -13.46378
1798240.43878	 119.00000	  35.93134	   0.59508	   0.14195	   0.61178	 -13.41610
1798240.68978	 119.00000	  28.40909	   0.62253	   0.14520	   0.63924	 -13.12918
1798240.90378	 119.00000	  22.48202	   0.65333	   0.14542	   0.66932	 -12.54867
1798241.16878	 119.00000	  17.79613	   0.67883	   0.13901	   0.69291	 -11.57305
1798241.42078	 119.00000	  14.06813	   0.70627	   0.12906	   0.71797	 -10.35546
1798241.63678	 119.00000	  11.14480	   0.72900	   0.11851	   0.73857	  -9.23362
1798241.90478	 119.00000	   8.81772	   0.74769	   0.10660	   0.75525	  -8.11406
1798242.08278	 119.00000	   6.97545	   0.76055	   0.09464	   0.76641	  -7.09331
1798242.30078	 119.00000	   5.51730	   0.76879	   0.08249	   0.77320	  -6.12430
1798242.56978	 119.00000	   4.36941	   0.77973	   0.06928	   0.78280	  -5.07750
1798242.90478	 119.00000	   3.45686	   0.79055	   0.06269	   0.79303	  -4.53418
1798243.32378	 119.00000	   2.73547	   0.79694	   0.06042	   0.79923	  -4.33584
1798243.84878	 119.00000	   2.16054	   0.79923	   0.05908	   0.80141	  -4.22742
1798244.50778	 119.00000	   1.70952	   0.79754	   0.05622	   0.79952	  -4.03211
1798245.33678	 119.00000	   1.35352	   0.79834	   0.04917	   0.79985	  -3.52436
1798246.37978	 119.00000	   1.07079	   0.80331	   0.04121	   0.80436	  -2.93645
1798247.69378	 119.00000	   0.84734	   0.81390	   0.03482	   0.81464	  -2.44993
1798249.34877	 119.00000	   0.67072	   0.82838	   0.03538	   0.82914	  -2.44571
1798251.43777	 119.00000	   0.53067	   0.84729	   0.04573	   0.84853	  -3.08969
1798254.07477	 119.00000	   0.41976	   0.85874	   0.06911	   0.86152	  -4.60141
1798257.40577	 119.00000	   0.33183	   0.85546	   0.09802	   0.86106	  -6.53632
1798261.61176	 119.00000	   0.26261	   0.83623	   0.11951	   0.84472	  -8.13325
1798266.91976	 119.00000	   0.20791	   0.80664	   0.12308	   0.81598	  -8.67562
1798273.62476	 119.00000	   0.16452	   0.78429	   0.10083	   0.79075	  -7.32584
1798282.10075	 119.00000	   0.13007	   0.78760	   0.05920	   0.78982	  -4.29863
1798292.79074	 119.00000	   0.10309	   0.83294	   0.01450	   0.83307	  -0.99754
1798306.30473	 119.00000	   0.08153	   0.93050	  -0.00397	   0.93051	   0.24469
1798323.40272	 119.00000	   0.06443	   1.05103	   0.03254	   1.05154	  -1.77319
1798344.98870	 119.00000	   0.05102	   1.18452	   0.17059	   1.19674	  -8.19502
1798372.23168	 119.00000	   0.04042	   1.23006	   0.40246	   1.29422	 -18.11749
1798406.72765	 119.00000	   0.03192	   1.12002	   0.66220	   1.30113	 -30.59323
1798450.27462	 119.00000	   0.02528	   0.83448	   0.82775	   1.17539	 -44.76809
1798505.33958	 119.00000	   0.01999	   0.44184	   0.75348	   0.87347	 -59.61266
1812717.69724	 120.00000	20004.45300	   0.28124	  -0.02004	   0.28195	   4.07536
1812717.84024	 120.00000	15829.12600	   0.28998	  -0.00369	   0.29001	   0.72920
1812717.98224	 120.00000	12516.70300	   0.29805	   0.00806	   0.29816	  -1.54939
1812718.12424	 120.00000	9909.44240	   0.30488	   0.01649	   0.30533	  -3.09542
1812718.28824	 120.00000	7835.48000	   0.31247	   0.02665	   0.31361	  -4.87558
1812718.48924	 120.00000	6217.24610	   0.32017	   0.03219	   0.32178	  -5.74192
1812718.72724	 120.00000	4905.29100	   0.32930	   0.03721	   0.33140	  -6.44708
1812718.96524	 120.00000	3881.27370	   0.33546	   0.04270	   0.33816	  -7.25404
1812719.20424	 120.00000	3070.98270	   0.34326	   0.04725	   0.34650	  -7.83671
1812719.44224	 120.00000	2430.77780	   0.35174	   0.05150	   0.35549	  -8.33041
1812719.68024	 120.00000	1923.15370	   0.36062	   0.05401	   0.36464	  -8.51762
1812719.91824	 120.00000	1522.43580	   0.36865	   0.05897	   0.37333	  -9.08896
1812720.15624	 120.00000	1203.84460	   0.37832	   0.06078	   0.38318	  -9.12737
1812720.39524	 120.00000	 952.86591	   0.38713	   0.06534	   0.39261	  -9.57943
1812720.63324	 120.00000	 754.27557	   0.39893	   0.06907	   0.40486	  -9.82246
1812720.87024	 120.00000	 596.71857	   0.40945	   0.07401	   0.41608	 -10.24555
1812721.10824	 120.00000	 471.96338	   0.41990	   0.07670	   0.42684	 -10.35117
1812721.34724	 120.00000	 373.20856	   0.43035	   0.07999	   0.43772	 -10.52982
1812721.58524	 120.00000	 295.47278	   0.44343	   0.08541	   0.45158	 -10.90224
1812721.82424	 120.00000	 233.87738	   0.45435	   0.08978	   0.46314	 -11.17818
1812722.06224	 120.00000	 185.05922	   0.46725	   0.09465	   0.47674	 -11.45176
1812722.29824	 120.00000	 146.35823	   0.48191	   0.10031	   0.49224	 -11.75867
1812722.53424	 120.00000	 115.77804	   0.49498	   0.10586	   0.50618	 -12.07186
1812722.76924	 120.00000	  91.67210	   0.51082	   0.11328	   0.52323	 -12.50367
1812723.01424	 120.00000	  72.51701	   0.52834	   0.12073	   0.54196	 -12.87165
1812723.24324	 120.00000	  57.36816	   0.54730	   0.12831	   0.56214	 -13.19396
1812723.48024	 120.00000	  45.36290	   0.57018	   0.13690	   0.58639	 -13.50105
1812723.71224	 120.00000	  35.93134	   0.59387	   0.14315	   0.61088	 -13.55263
1812723.96324	 120.00000	  28.40909	   0.62312	   0.14630	   0.64007	 -13.21314
1812724.17724	 120.00000	  22.48202	   0.65056	   0.14554	   0.66664	 -12.61062
1812724.44224	 120.00000	  17.79613	   0.67876	   0.14034	   0.69312	 -11.68218
1812724.69424	 120.00000	  14.06813	   0.70646	   0.13037	   0.71839	 -10.45550
1812724.91024	 120.00000	  11.14480	   0.72667	   0.11976	   0.73647	  -9.35847
1812725.17824	 120.00000	   8.81772	   0.74750	   0.10571	   0.75493	  -8.04957
1812725.35624	 120.00000	   6.97545	   0.76223	   0.09536	   0.76817	  -7.13108
1812725.57424	 120.00000	   5.51730	   0.77133	   0.08436	   0.77593	  -6.24135
1812725.84324	 120.00000	   4.36941	   0.77803	   0.07244	   0.78139	  -5.31945
1812726.17824	 120.00000	   3.45686	   0.78708	   0.06118	   0.78945	  -4.44482
1812726.59724	 120.00000	   2.73547	   0.79698	   0.05487	   0.79886	  -3.93883
1812727.12224	 120.00000	   2.16054	   0.80592	   0.05572	   0.80785	  -3.95480
1812727.78124	 120.00000	   1.70952	   0.80814	   0.05751	   0.81018	  -4.07020
1812728.61024	 120.00000	   1.35352	   0.80580	   0.05777	   0.80787	  -4.10047
1812729.65324	 120.00000	   1.07079	   0.80352	   0.05355	   0.80530	  -3.81306
1812730.96723	 120.00000	   0.84734	   0.80413	   0.04616	   0.80545	  -3.28551
1812732.62223	 120.00000	   0.67072	   0.81073	   0.03784	   0.81161	  -2.67254
1812734.71123	 120.00000	   0.53067	   0.82681	   0.03168	   0.82742	  -2.19403
1812737.34823	 120.00000	   0.41976	   0.85122	   0.03709	   0.85203	  -2.49475
1812740.67923	 120.00000	   0.33183	   0.87549	   0.05964	   0.87752	  -3.89728
1812744.88522	 120.00000	   0.26261	   0.88507	   0.09833	   0.89052	  -6.33949
1812750.19322	 120.00000	   0.20791	   0.87199	   0.13963	   0.88310	  -9.09764
1812756.89821	 120.00000	   0.16452	   0.83568	   0.16666	   0.85213	 -11.27828
1812765.37421	 120.00000	   0.13007	   0.78959	   0.16025	   0.80569	 -11.47284
1812776.06420	 120.00000	   0.10309	   0.75890	   0.11808	   0.76804	  -8.84385
1812789.57819	 120.00000	   0.08153	   0.77557	   0.04684	   0.77699	  -3.45591
1812806.67618	 120.00000	   0.06443	   0.84688	  -0.01634	   0.84703	   1.10522
1812828.26216	 120.00000	   0.05102	   1.01158	  -0.04684	   1.01266	   2.65109
1812855.50514	 120.00000	   0.04042	   1.23146	   0.03906	   1.23208	  -1.81680
1812890.00111	 120.00000	   0.03192	   1.41738	   0.28829	   1.44640	 -11.49706
1812933.54808	 120.00000	   0.02528	   1.44873	   0.67868	   1.59982	 -25.10146
1812988.61303	 120.00000	   0.01999	   1.20832	   1.08061	   1.62103	 -41.80657
1827189.36692	 121.00000	20004.45300	   0.28123	  -0.02059	   0.28198	   4.18795
1827189.50992	 121.00000	15829.12600	   0.29019	  -0.00328	   0.29021	   0.64827
1827189.65192	 121.00000	12516.70300	   0.29944	   0.00822	   0.29956	  -1.57231
1827189.79392	 121.00000	9909.44240	   0.30520	   0.01708	   0.30567	  -3.20406
1827189.95792	 121.00000	7835.48000	   0.31384	   0.02597	   0.31491	  -4.72982
1827190.15892	 121.00000	6217.24610	   0.32073	   0.03363	   0.32249	  -5.98601
1827190.39692	 121.00000	4905.29100	   0.32856	   0.03813	   0.33077	  -6.62029
1827190.63592	 121.00000	3881.27370	   0.33633	   0.04367	   0.33915	  -7.39872
1827190.87392	 121.00000	3070.98270	   0.34293	   0.04897	   0.34641	  -8.12656
1827191.11192	 121.00000	2430.77780	   0.35184	   0.05255	   0.35574	  -8.49475
1827191.34992	 121.00000	1923.15370	   0.36019	   0.05488	   0.36434	  -8.66309
1827191.58792	 121.00000	1522.43580	   0.36968	   0.05896	   0.37435	  -9.06170
1827191.82592	 121.00000	1203.84460	   0.37906	   0.06284	   0.38423	  -9.41301
1827192.06492	 121.00000	 952.86591	   0.38820	   0.06552	   0.39369	  -9.58072
1827192.30292	 121.00000	 754.27557	   0.39873	   0.06970	   0.40478	  -9.91550
1827192.53992	 121.00000	 596.71857	   0.40864	   0.07367	   0.41523	 -10.21949
1827192.77792	 121.00000	 471.96338	   0.42058	   0.07707	   0.42758	 -10.38376
1827193.01692	 121.00000	 373.20856	   0.43139	   0.07991	   0.43873	 -10.49490
1827193.25392	 121.00000	 295.47278	   0.44331	   0.08557	   0.45149	 -10.92478
1827193.49392	 121.00000	 233.87738	   0.45581	   0.08814	   0.46426	 -10.94437
1827193.73192	 121.00000	 185.05922	   0.46620	   0.09552	   0.47588	 -11.57941
1827193.96792	 121.00000	 146.35823	   0.48095	   0.09982	   0.49120	 -11.72506
1827194.20392	 121.00000	 115.77804	   0.49513	   0.10638	   0.50643	 -12.12632
1827194.43892	 121.00000	  91.67210	   0.50996	   0.11375	   0.52249	 -12.57419
1827194.68392	 121.00000	  72.51701	   0.52854	   0.12063	   0.54213	 -12.85693
1827194.91292	 121.00000	  57.36816	   0.54793	   0.12877	   0.56286	 -13.22500
1827195.14992	 121.00000	  45.36290	   0.56957	   0.13813	   0.58608	 -13.63239
1827195.38192	 121.00000	  35.93134	   0.59400	   0.14329	   0.61104	 -13.56269
1827195.63192	 121.00000	  28.40909	   0.62319	   0.14618	   0.64010	 -13.20143
1827195.84691	 121.00000	  22.48202	   0.65347	   0.14540	   0.66945	 -12.54387
1827196.11191	 121.00000	  17.79613	   0.67911	   0.14226	   0.69385	 -11.83086
1827196.36391	 121.00000	  14.06813	   0.70799	   0.13282	   0.72034	 -10.62565
1827196.57991	 121.00000	  11.14480	   0.72880	   0.11999	   0.73861	  -9.34905
1827196.84691	 121.00000	   8.81772	   0.74944	   0.10696	   0.75703	  -8.12205
1827197.02591	 121.00000	   6.97545	   0.76146	   0.09635	   0.76753	  -7.21170
1827197.24391	 121.00000	   5.51730	   0.77136	   0.08243	   0.77575	  -6.09957
1827197.51291	 121.00000	   4.36941	   0.78236	   0.07032	   0.78551	  -5.13613
1827197.84791	 121.00000	   3.45686	   0.79347	   0.06371	   0.79603	  -4.59052
1827198.26691	 121.00000	   2.73547	   0.79999	   0.06235	   0.80241	  -4.45669
1827198.79191	 121.00000	   2.16054	   0.80075	   0.05970	   0.80297	  -4.26348
1827199.45091	 121.00000	   1.70952	   0.80019	   0.05565	   0.80212	  -3.97798
1827200.27991	 121.00000	   1.35352	   0.80089	   0.04950	   0.80242	  -3.53670
1827201.32291	 121.00000	   1.07079	   0.80644	   0.04079	   0.80747	  -2.89553
1827202.63591	 121.00000	   0.84734	   0.81717	   0.03489	   0.81791	  -2.44454
1827204.29191	 121.00000	   0.67072	   0.83188	   0.03568	   0.83265	  -2.45590
1827206.38091	 121.00000	   0.53067	   0.84992	   0.04813	   0.85128	  -3.24120
1827209.01790	 121.00000	   0.41976	   0.86088	   0.07091	   0.86380	  -4.70852
1827212.34890	 121.00000	   0.33183	   0.85573	   0.09954	   0.86150	  -6.63524
1827216.55490	 121.00000	   0.26261	   0.83459	   0.11911	   0.84305	  -8.12245
1827221.86289	 121.00000	   0.20791	   0.80629	   0.11920	   0.81505	  -8.40943
1827228.56789	 121.00000	   0.16452	   0.78663	   0.09510	   0.79236	  -6.89318
1827237.04388	 121.00000	   0.13007	   0.79479	   0.05273	   0.79654	  -3.79597
1827247.73387	 121.00000	   0.10309	   0.84406	   0.01004	   0.84412	  -0.68145
1827261.24786	 121.00000	   0.08153	   0.94488	   0.00004	   0.94488	  -0.00248
1827278.34585	 121.00000	   0.06443	   1.06410	   0.04481	   1.06504	  -2.41156
1827299.93183	 121.00000	   0.05102	   1.18840	   0.19430	   1.20418	  -9.28542
1827327.17481	 121.00000	   0.04042	   1.21487	   0.42738	   1.28785	 -19.38153
1827361.67079	 121.00000	   0.03192	   1.08474	   0.67498	   1.27760	 -31.89222
1827405.21775	 121.00000	   0.02528	   0.79041	   0.80888	   1.13094	 -45.66143
1827460.28271	 121.00000	   0.01999	   0.40945	   0.69583	   0.80736	 -59.52603
1841651.60621	 122.00000	20004.45300	   0.28231	  -0.02009	   0.28302	   4.07097
1841651.74921	 122.00000	15829.12600	   0.28962	  -0.00381	   0.28964	   0.75405
1841651.89121	 122.00000	12516.70300	   0.29708	   0.00687	   0.29716	  -1.32514
1841652.03321	 122.00000	9909.44240	   0.30448	   0.01733	   0.30497	  -3.25782
1841652.19721	 122.00000	7835.48000	   0.31142	   0.02507	   0.31243	  -4.60322
1841652.39821	 122.00000	6217.24610	   0.32112	   0.03283	   0.32279	  -5.83824
1841652.63621	 122.00000	4905.29100	   0.32839	   0.03863	   0.33066	  -6.70933
1841652.87521	 122.00000	3881.27370	   0.33499	   0.04355	   0.33781	  -7.40660
1841653.11321	 122.00000	3070.98270	   0.34488	   0.04748	   0.34813	  -7.83897
1841653.35121	 122.00000	2430.77780	   0.35367	   0.05246	   0.35754	  -8.43763
1841653.58921	 122.00000	1923.15370	   0.36064	   0.05400	   0.36466	  -8.51535
1841653.82721	 122.00000	1522.43580	   0.36902	   0.05934	   0.37376	  -9.13550
1841654.06521	 122.00000	1203.84460	   0.37863	   0.06199	   0.38367	  -9.29737
1841654.30421	 122.00000	 952.86591	   0.38748	   0.06514	   0.39292	  -9.54319
1841654.54221	 122.00000	 754.27557	   0.39784	   0.06863	   0.40372	  -9.78743
1841654.77921	 122.00000	 596.71857	   0.40757	   0.07259	   0.41399	 -10.09876
1841655.01721	 122.00000	 471.96338	   0.41915	   0.07629	   0.42603	 -10.31511
1841655.25621	 122.00000	 373.20856	   0.43216	   0.08093	   0.43967	 -10.60682
1841655.49421	 122.00000	 295.47278	   0.44216	   0.08555	   0.45036	 -10.94986
1841655.73321	 122.00000	 233.87738	   0.45483	   0.08951	   0.46355	 -11.13406
1841655.97121	 122.00000	 185.05922	   0.46690	   0.09351	   0.47617	 -11.32516
1841656.20721	 122.00000	 146.35823	   0.48128	   0.09926	   0.49141	 -11.65360
1841656.44421	 122.00000	 115.77804	   0.49403	   0.10667	   0.50542	 -12.18389
1841656.67820	 122.00000	  91.67210	   0.51099	   0.11336	   0.52342	 -12.50769
1841656.92320	 122.00000	  72.51701	   0.52698	   0.12074	   0.54064	 -12.90431
1841657.15220	 122.00000	  57.36816	   0.54572	   0.12939	   0.56085	 -13.33887
1841657.38920	 122.00000	  45.36290	   0.57025	   0.13828	   0.58678	 -13.63074
1841657.62120	 122.00000	  35.93134	   0.59490	   0.14378	   0.61203	 -13.58679
1841657.87220	 122.00000	  28.40909	   0.62397	   0.14768	   0.64121	 -13.31583
1841658.08620	 122.00000	  22.48202	   0.65170	   0.14610	   0.66787	 -12.63561
1841658.35120	 122.00000	  17.79613	   0.67972	   0.14070	   0.69413	 -11.69467
1841658.60320	 122.00000	  14.06813	   0.70744	   0.13286	   0.71981	 -10.63616
1841658.81920	 122.00000	  11.14480	   0.72758	   0.11864	   0.73719	  -9.26157
1841659.08720	 122.00000	   8.81772	   0.75036	   0.10693	   0.75794	  -8.11075
1841659.26520	 122.00000	   6.97545	   0.76285	   0.09797	   0.76912	  -7.31802
1841659.48320	 122.00000	   5.51730	   0.77321	   0.08350	   0.77770	  -6.16330
1841659.75220	 122.00000	   4.36941	   0.78219	   0.07048	   0.78536	  -5.14882
1841660.08720	 122.00000	   3.45686	   0.79358	   0.06189	   0.79599	  -4.45920
1841660.50620	 122.00000	   2.73547	   0.80253	   0.05898	   0.80470	  -4.20335
1841661.03120	 122.00000	   2.16054	   0.80470	   0.05928	   0.80688	  -4.21334
1841661.69020	 122.00000	   1.70952	   0.80366	   0.05782	   0.80573	  -4.11491
1841662.51920	 122.00000	   1.35352	   0.80327	   0.05290	   0.80501	  -3.76759
1841663.56220	 122.00000	   1.07079	   0.80472	   0.04494	   0.80597	  -3.19624
1841664.87620	 122.00000	   0.84734	   0.81376	   0.03708	   0.81461	  -2.60865
1841666.53120	 122.00000	   0.67072	   0.82710	   0.03410	   0.82780	  -2.36062
1841668.62020	 122.00000	   0.53067	   0.84695	   0.03893	   0.84784	  -2.63189
1841671.25719	 122.00000	   0.41976	   0.86438	   0.05914	   0.86641	  -3.91417
1841674.58819	 122.00000	   0.33183	   0.86977	   0.08957	   0.87437	  -5.87975
1841678.79419	 122.00000	   0.26261	   0.85600	   0.12033	   0.86441	  -8.00158
1841684.10218	 122.00000	   0.20791	   0.82637	   0.13543	   0.83740	  -9.30743
1841690.80718	 122.00000	   0.16452	   0.79473	   0.12535	   0.80456	  -8.96317
1841699.28317	 122.00000	   0.13007	   0.78032	   0.08809	   0.78527	  -6.44081
1841709.97316	 122.00000	   0.10309	   0.80276	   0.03480	   0.80351	  -2.48212
1841723.48715	 122.00000	   0.08153	   0.88354	  -0.00780	   0.88358	   0.50566
1841740.58514	 122.00000	   0.06443	   1.00246	  -0.00631	   1.00248	   0.36085
1841762.17112	 122.00000	   0.05102	   1.16664	   0.08717	   1.16989	  -4.27314
1841789.41410	 122.00000	   0.04042	   1.27991	   0.30246	   1.31516	 -13.29599
1841823.91008	 122.00000	   0.03192	   1.25414	   0.59730	   1.38912	 -25.46671
1841867.45704	 122.00000	   0.02528	   1.03071	   0.86352	   1.34463	 -39.95593
1841922.52300	 122.00000	   0.01999	   0.61903	   0.93800	   1.12385	 -56.57752
1856102.11031	 123.00000	20004.45300	   0.28310	  -0.01877	   0.28372	   3.79403
1856102.25331	 123.00000	15829.12600	   0.29045	  -0.00287	   0.29046	   0.56529
1856102.39531	 123.00000	12516.70300	   0.29808	   0.00828	   0.29819	  -1.59162
1856102.53731	 123.00000	9909.44240	   0.30739	   0.01727	   0.30787	  -3.21507
1856102.70131	 123.00000	7835.48000	   0.31384	   0.02585	   0.31490	  -4.70889
1856102.90231	 123.00000	6217.24610	   0.32014	   0.03170	   0.32170	  -5.65522
1856103.14031	 123.00000	4905.29100	   0.32732	   0.03869	   0.32960	  -6.74065
1856103.37931	 123.00000	3881.27370	   0.33537	   0.04342	   0.33817	  -7.37730
1856103.61731	 123.00000	3070.98270	   0.34424	   0.04807	   0.34758	  -7.95031
1856103.85531	 123.00000	2430.77780	   0.35245	   0.05345	   0.35648	  -8.62376
1856104.09331	 123.00000	1923.15370	   0.36203	   0.05568	   0.36628	  -8.74341
1856104.33131	 123.00000	1522.43580	   0.36893	   0.05930	   0.37367	  -9.13131
1856104.56931	 123.00000	1203.84460	   0.37814	   0.06213	   0.38321	  -9.33103
1856104.80831	 123.00000	 952.86591	   0.38885	   0.06601	   0.39442	  -9.63481
1856105.04631	 123.00000	 754.27557	   0.39870	   0.07034	   0.40486	 -10.00508
1856105.28331	 123.00000	 596.71857	   0.40833	   0.07214	   0.41465	 -10.01924
1856105.52131	 123.00000	 471.96338	   0.41974	   0.07715	   0.42677	 -10.41570
1856105.76031	 123.00000	 373.20856	   0.43112	   0.08054	   0.43857	 -10.58163
1856105.99831	 123.00000	 295.47278	   0.44326	   0.08647	   0.45161	 -11.03869
1856106.23731	 123.00000	 233.87738	   0.45489	   0.08857	   0.46343	 -11.01749
1856106.47531	 123.00000	 185.05922	   0.46880	   0.09372	   0.47807	 -11.30569
1856106.71131	 123.00000	 146.35823	   0.48148	   0.10133	   0.49202	 -11.88428
1856106.94831	 123.00000	 115.77804	   0.49550	   0.10716	   0.50696	 -12.20293
1856107.18231	 123.00000	  91.67210	   0.51024	   0.11395	   0.52281	 -12.58871
1856107.42731	 123.00000	  72.51701	   0.52895	   0.12315	   0.54309	 -13.10571
1856107.65631	 123.00000	  57.36816	   0.54745	   0.12970	   0.56260	 -13.32857
1856107.89331	 123.00000	  45.36290	   0.57037	   0.13844	   0.58693	 -13.64280
1856108.12531	 123.00000	  35.93134	   0.59564	   0.14329	   0.61263	 -13.52624
1856108.37631	 123.00000	  28.40909	   0.62445	   0.14854	   0.64187	 -13.38063
1856108.59031	 123.00000	  22.48202	   0.65294	   0.14624	   0.66911	 -12.62444
1856108.85531	 123.00000	  17.79613	   0.68206	   0.14130	   0.69654	 -11.70387
1856109.10731	 123.00000	  14.06813	   0.70867	   0.13256	   0.72096	 -10.59480
1856109.32331	 123.00000	  11.14480	   0.73351	   0.11947	   0.74317	  -9.25116
1856109.59131	 123.00000	   8.81772	   0.74873	   0.10917	   0.75665	  -8.29572
1856109.76931	 123.00000	   6.97545	   0.76341	   0.09482	   0.76927	  -7.08037
1856109.98731	 123.00000	   5.51730	   0.77612	   0.08156	   0.78040	  -5.99886
1856110.25631	 123.00000	   4.36941	   0.78808	   0.07371	   0.79152	  -5.34355
1856110.59131	 123.00000	   3.45686	   0.79253	   0.06856	   0.79549	  -4.94403
1856111.01031	 123.00000	   2.73547	   0.79479	   0.06222	   0.79722	  -4.47628
1856111.53531	 123.00000	   2.16054	   0.79685	   0.05405	   0.79868	  -3.88034
1856112.19431	 123.00000	   1.70952	   0.80343	   0.04578	   0.80473	  -3.26155
1856113.02331	 123.00000	   1.35352	   0.81369	   0.04085	   0.81472	  -2.87389
1856114.06631	 123.00000	   1.07079	   0.82620	   0.04182	   0.82726	  -2.89767
1856115.38030	 123.00000	   0.84734	   0.83622	   0.05128	   0.83779	  -3.50911
1856117.03530	 123.00000	   0.67072	   0.83974	   0.06478	   0.84223	  -4.41094
1856119.12430	 123.00000	   0.53067	   0.83246	   0.07832	   0.83614	  -5.37461
1856121.76130	 123.00000	   0.41976	   0.81896	   0.08320	   0.82318	  -5.80058
1856125.09230	 123.00000	   0.33183	   0.80650	   0.07449	   0.80993	  -5.27719
1856129.29829	 123.00000	   0.26261	   0.80670	   0.05496	   0.80857	  -3.89730
1856134.60629	 123.00000	   0.20791	   0.82771	   0.03199	   0.82833	  -2.21354
1856141.31128	 123.00000	   0.16452	   0.87492	   0.02148	   0.87518	  -1.40660
1856149.78728	 123.00000	   0.13007	   0.94201	   0.04323	   0.94301	  -2.62733
1856160.47727	 123.00000	   0.10309	   1.00276	   0.11244	   1.00905	  -6.39759
1856173.99126	 123.00000	   0.08153	   1.02803	   0.22604	   1.05259	 -12.40071
1856191.08925	 123.00000	   0.06443	   1.00212	   0.34515	   1.05989	 -19.00459
1856212.67623	 123.00000	   0.05102	   0.88182	   0.43804	   0.98463	 -26.41559
1856239.91821	 123.00000	   0.04042	   0.71221	   0.42662	   0.83020	 -30.92184
1856274.41418	 123.00000	   0.03192	   0.56928	   0.27064	   0.63034	 -25.42640
1856317.96115	 123.00000	   0.02528	   0.56690	  -0.02866	   0.56762	   2.89460
1856373.02710	 123.00000	   0.01999	   0.83366	  -0.37560	   0.91436	  24.25353
1870558.17321	 124.00000	20004.45300	   0.28174	  -0.01927	   0.28240	   3.91287
1870558.31621	 124.00000	15829.12600	   0.29043	  -0.00317	   0.29044	   0.62461
1870558.45821	 124.00000	12516.70300	   0.29788	   0.00798	   0.29798	  -1.53435
1870558.60021	 124.00000	9909.44240	   0.30476	   0.01730	   0.30525	  -3.24825
1870558.76421	 124.00000	7835.48000	   0.31393	   0.02574	   0.31498	  -4.68705
1870558.96521	 124.00000	6217.24610	   0.31999	   0.03200	   0.32159	  -5.71132
1870559.20221	 124.00000	4905.29100	   0.32717	   0.03874	   0.32946	  -6.75295
1870559.44021	 124.00000	3881.27370	   0.33511	   0.04353	   0.33792	  -7.40168
1870559.67921	 124.00000	3070.98270	   0.34405	   0.04717	   0.34727	  -7.80600
1870559.91721	 124.00000	2430.77780	   0.35362	   0.05032	   0.35718	  -8.09866
1870560.15521	 124.00000	1923.15370	   0.36082	   0.05422	   0.36487	  -8.54533
1870560.39321	 124.00000	1522.43580	   0.37043	   0.05703	   0.37480	  -8.75232
1870560.63121	 124.00000	1203.84460	   0.37830	   0.06192	   0.38334	  -9.29546
1870560.87021	 124.00000	 952.86591	   0.38836	   0.06593	   0.39392	  -9.63549
1870561.10821	 124.00000	 754.27557	   0.39768	   0.06938	   0.40369	  -9.89601
1870561.34521	 124.00000	 596.71857	   0.40868	   0.07170	   0.41492	  -9.95046
1870561.58321	 124.00000	 471.96338	   0.41905	   0.07673	   0.42601	 -10.37573
1870561.82221	 124.00000	 373.20856	   0.43089	   0.08131	   0.43849	 -10.68611
1870562.06021	 124.00000	 295.47278	   0.44309	   0.08506	   0.45118	 -10.86645
1870562.29921	 124.00000	 233.87738	   0.45383	   0.08909	   0.46249	 -11.10673
1870562.53721	 124.00000	 185.05922	   0.46601	   0.09406	   0.47541	 -11.41186
1870562.77321	 124.00000	 146.35823	   0.47929	   0.09977	   0.48956	 -11.75880
1870563.00921	 124.00000	 115.77804	   0.49444	   0.10719	   0.50593	 -12.23228
1870563.24421	 124.00000	  91.67210	   0.50923	   0.11181	   0.52136	 -12.38398
1870563.48921	 124.00000	  72.51701	   0.52640	   0.12120	   0.54017	 -12.96609
1870563.71821	 124.00000	  57.36816	   0.54684	   0.12929	   0.56191	 -13.30255
1870563.95521	 124.00000	  45.36290	   0.56935	   0.13637	   0.58545	 -13.46983
1870564.18721	 124.00000	  35.93134	   0.59400	   0.14253	   0.61087	 -13.49310
1870564.43721	 124.00000	  28.40909	   0.62141	   0.14652	   0.63845	 -13.26733
1870564.65221	 124.00000	  22.48202	   0.64950	   0.14680	   0.66589	 -12.73582
1870564.91721	 124.00000	  17.79613	   0.67840	   0.14055	   0.69280	 -11.70475
1870565.16921	 124.00000	  14.06813	   0.70674	   0.13085	   0.71875	 -10.48909
1870565.38521	 124.00000	  11.14480	   0.72721	   0.12169	   0.73733	  -9.49956
1870565.65221	 124.00000	   8.81772	   0.74630	   0.10616	   0.75382	  -8.09615
1870565.83121	 124.00000	   6.97545	   0.76489	   0.09479	   0.77074	  -7.06453
1870566.04921	 124.00000	   5.51730	   0.77088	   0.08475	   0.77552	  -6.27382
1870566.31821	 124.00000	   4.36941	   0.77960	   0.07337	   0.78304	  -5.37638
1870566.65321	 124.00000	   3.45686	   0.78707	   0.06212	   0.78952	  -4.51289
1870567.07221	 124.00000	   2.73547	   0.79713	   0.05453	   0.79899	  -3.91332
1870567.59720	 124.00000	   2.16054	   0.80614	   0.05443	   0.80797	  -3.86263
1870568.25620	 124.00000	   1.70952	   0.81037	   0.05620	   0.81231	  -3.96697
1870569.08520	 124.00000	   1.35352	   0.80780	   0.05861	   0.80992	  -4.14957
1870570.12820	 124.00000	   1.07079	   0.80408	   0.05559	   0.80600	  -3.95485
1870571.44120	 124.00000	   0.84734	   0.80348	   0.04885	   0.80496	  -3.47924
1870573.09720	 124.00000	   0.67072	   0.80900	   0.04042	   0.81001	  -2.86006
1870575.18620	 124.00000	   0.53067	   0.82254	   0.03244	   0.82318	  -2.25865
1870577.82320	 124.00000	   0.41976	   0.84553	   0.03355	   0.84619	  -2.27236
1870581.15419	 124.00000	   0.33183	   0.87362	   0.05164	   0.87514	  -3.38270
1870585.36019	 124.00000	   0.26261	   0.88999	   0.08859	   0.89439	  -5.68451
1870590.66819	 124.00000	   0.20791	   0.88433	   0.13346	   0.89434	  -8.58236
1870597.37318	 124.00000	   0.16452	   0.85271	   0.16984	   0.86946	 -11.26440
1870605.84918	 124.00000	   0.13007	   0.80300	   0.17765	   0.82241	 -12.47515
1870616.53917	 124.00000	   0.10309	   0.76091	   0.14450	   0.77451	 -10.75260
1870630.05316	 124.00000	   0.08153	   0.75675	   0.07562	   0.76052	  -5.70685
1870647.15114	 124.00000	   0.06443	   0.80775	   0.00244	   0.80776	  -0.17273
1870668.73713	 124.00000	   0.05102	   0.95547	  -0.05822	   0.95724	   3.48706
1870695.98011	 124.00000	   0.04042	   1.18193	  -0.01856	   1.18208	   0.89944
1870730.47608	 124.00000	   0.03192	   1.41347	   0.18706	   1.42580	  -7.53877
1870774.02304	 124.00000	   0.02528	   1.52922	   0.56765	   1.63117	 -20.36499
1870829.08800	 124.00000	   0.01999	   1.37672	   1.02687	   1.71750	 -36.71876
1885008.94812	 125.00000	20004.45300	   0.28367	  -0.01846	   0.28427	   3.72300
1885009.09112	 125.00000	15829.12600	   0.28918	  -0.00271	   0.28919	   0.53717
1885009.23312	 125.00000	12516.70300	   0.29759	   0.00817	   0.29771	  -1.57304
1885009.37512	 125.00000	9909.44240	   0.30528	   0.01836	   0.30583	  -3.44116
1885009.53912	 125.00000	7835.48000	   0.31418	   0.02508	   0.31518	  -4.56480
1885009.74012	 125.00000	6217.24610	   0.32140	   0.03243	   0.32303	  -5.76137
1885009.97812	 125.00000	4905.29100	   0.32746	   0.03785	   0.32964	  -6.59384
1885010.21612	 125.00000	3881.27370	   0.33494	   0.04180	   0.33754	  -7.11343
1885010.45512	 125.00000	3070.98270	   0.34401	   0.04728	   0.34724	  -7.82494
1885010.69312	 125.00000	2430.77780	   0.35165	   0.05084	   0.35530	  -8.22589
1885010.93112	 125.00000	1923.15370	   0.35960	   0.05533	   0.36383	  -8.74746
1885011.16912	 125.00000	1522.43580	   0.37046	   0.05889	   0.37511	  -9.03255
1885011.40712	 125.00000	1203.84460	   0.37887	   0.06149	   0.38383	  -9.21901
1885011.64612	 125.00000	 952.86591	   0.38871	   0.06518	   0.39414	  -9.51905
1885011.88412	 125.00000	 754.27557	   0.39799	   0.06794	   0.40374	  -9.68795
1885012.12111	 125.00000	 596.71857	   0.40750	   0.07347	   0.41407	 -10.22001
1885012.35911	 125.00000	 471.96338	   0.42051	   0.07621	   0.42736	 -10.27290
1885012.59811	 125.00000	 373.20856	   0.42921	   0.08044	   0.43668	 -10.61526
1885012.83511	 125.00000	 295.47278	   0.44170	   0.08473	   0.44975	 -10.85863
1885013.07511	 125.00000	 233.87738	   0.45232	   0.08860	   0.46092	 -11.08311
1885013.31311	 125.00000	 185.05922	   0.46698	   0.09316	   0.47618	 -11.28154
1885013.54911	 125.00000	 146.35823	   0.48046	   0.09858	   0.49047	 -11.59467
1885013.78511	 125.00000	 115.77804	   0.49349	   0.10685	   0.50492	 -12.21704
1885014.02011	 125.00000	  91.67210	   0.50897	   0.11199	   0.52115	 -12.40937
1885014.26511	 125.00000	  72.51701	   0.52631	   0.12035	   0.53989	 -12.88057
1885014.49411	 125.00000	  57.36816	   0.54561	   0.12828	   0.56049	 -13.23034
1885014.73111	 125.00000	  45.36290	   0.56785	   0.13588	   0.58388	 -13.45694
1885014.96311	 125.00000	  35.93134	   0.59353	   0.14293	   0.61050	 -13.53967
1885015.21311	 125.00000	  28.40909	   0.62062	   0.14746	   0.63790	 -13.36576
1885015.42811	 125.00000	  22.48202	   0.65090	   0.14688	   0.66727	 -12.71596
1885015.69311	 125.00000	  17.79613	   0.67958	   0.14027	   0.69391	 -11.66263
1885015.94511	 125.00000	  14.06813	   0.70568	   0.13047	   0.71764	 -10.47456
1885016.16111	 125.00000	  11.14480	   0.72799	   0.11998	   0.73781	  -9.35916
1885016.42811	 125.00000	   8.81772	   0.74656	   0.10662	   0.75413	  -8.12763
1885016.60711	 125.00000	   6.97545	   0.76070	   0.09321	   0.76639	  -6.98550
1885016.82511	 125.00000	   5.51730	   0.77561	   0.08136	   0.77987	  -5.98816
1885017.09411	 125.00000	   4.36941	   0.78221	   0.07586	   0.78588	  -5.53951
1885017.42911	 125.00000	   3.45686	   0.78636	   0.06738	   0.78924	  -4.89742
1885017.84811	 125.00000	   2.73547	   0.79045	   0.05773	   0.79256	  -4.17692
1885018.37311	 125.00000	   2.16054	   0.79707	   0.04958	   0.79861	  -3.55951
1885019.03211	 125.00000	   1.70952	   0.80695	   0.04403	   0.80815	  -3.12331
1885019.86111	 125.00000	   1.35352	   0.81693	   0.04583	   0.81821	  -3.21108
1885020.90411	 125.00000	   1.07079	   0.82388	   0.05390	   0.82564	  -3.74303
1885022.21811	 125.00000	   0.84734	   0.82268	   0.06263	   0.82506	  -4.35341
1885023.87311	 125.00000	   0.67072	   0.81697	   0.06966	   0.81993	  -4.87336
1885025.96210	 125.00000	   0.53067	   0.80740	   0.06660	   0.81014	  -4.71529
1885028.59910	 125.00000	   0.41976	   0.80379	   0.05580	   0.80572	  -3.97107
1885031.93010	 125.00000	   0.33183	   0.81270	   0.03896	   0.81363	  -2.74486
1885036.13610	 125.00000	   0.26261	   0.84003	   0.02726	   0.84047	  -1.85838
1885041.44409	 125.00000	   0.20791	   0.88284	   0.03289	   0.88346	  -2.13372
1885048.14909	 125.00000	   0.16452	   0.93114	   0.06935	   0.93372	  -4.25950
1885056.62508	 125.00000	   0.13007	   0.96000	   0.14004	   0.97016	  -8.29963
1885067.31507	 125.00000	   0.10309	   0.94452	   0.22649	   0.97130	 -13.48449
1885080.82906	 125.00000	   0.08153	   0.87971	   0.29700	   0.92850	 -18.65499
1885097.92705	 125.00000	   0.06443	   0.79268	   0.32466	   0.85659	 -22.27269
1885119.51303	 125.00000	   0.05102	   0.69147	   0.25748	   0.73785	 -20.42384
1885146.75601	 125.00000	   0.04042	   0.65956	   0.09760	   0.66674	  -8.41727
1885181.25198	 125.00000	   0.03192	   0.77170	  -0.11224	   0.77982	   8.27548
1885224.79895	 125.00000	   0.02528	   1.08888	  -0.27182	   1.12229	  14.01638
1885279.86391	 125.00000	   0.01999	   1.59021	  -0.21330	   1.60445	   7.63983
1899452.88103	 126.00000	20004.45300	   0.28222	  -0.01820	   0.28280	   3.68905
1899453.02403	 126.00000	15829.12600	   0.29083	  -0.00390	   0.29085	   0.76824
1899453.16603	 126.00000	12516.70300	   0.29857	   0.00802	   0.29868	  -1.53789
1899453.30803	 126.00000	9909.44240	   0.30503	   0.01782	   0.30555	  -3.34297
1899453.47203	 126.00000	7835.48000	   0.31330	   0.02544	   0.31433	  -4.64297
1899453.67303	 126.00000	6217.24610	   0.31967	   0.03310	   0.32138	  -5.91150
1899453.91103	 126.00000	4905.29100	   0.32917	   0.03745	   0.33129	  -6.49024
1899454.15003	 126.00000	3881.27370	   0.33647	   0.04042	   0.33889	  -6.85081
1899454.38803	 126.00000	3070.98270	   0.34490	   0.04720	   0.34811	  -7.79280
1899454.62603	 126.00000	2430.77780	   0.35166	   0.05214	   0.35550	  -8.43323
1899454.86403	 126.00000	1923.15370	   0.36100	   0.05478	   0.36513	  -8.62917
1899455.10203	 126.00000	1522.43580	   0.37003	   0.05867	   0.37465	  -9.00928
1899455.34003	 126.00000	1203.84460	   0.37871	   0.06180	   0.38372	  -9.26884
1899455.57903	 126.00000	 952.86591	   0.38731	   0.06514	   0.39274	  -9.54651
1899455.81703	 126.00000	 754.27557	   0.39863	   0.06772	   0.40434	  -9.64165
1899456.05403	 126.00000	 596.71857	   0.40807	   0.07214	   0.41439	 -10.02573
1899456.29203	 126.00000	 471.96338	   0.41852	   0.07504	   0.42519	 -10.16517
1899456.53103	 126.00000	 373.20856	   0.43163	   0.08028	   0.43903	 -10.53661
1899456.76903	 126.00000	 295.47278	   0.44130	   0.08286	   0.44901	 -10.63374
1899457.00803	 126.00000	 233.87738	   0.45384	   0.08973	   0.46262	 -11.18364
1899457.24603	 126.00000	 185.05922	   0.46598	   0.09415	   0.47540	 -11.42231
1899457.48203	 126.00000	 146.35823	   0.48014	   0.10031	   0.49050	 -11.80042
1899457.71903	 126.00000	 115.77804	   0.49441	   0.10547	   0.50553	 -12.04163
1899457.95303	 126.00000	  91.67210	   0.50881	   0.11319	   0.52125	 -12.54136
1899458.19803	 126.00000	  72.51701	   0.52592	   0.12042	   0.53953	 -12.89708
1899458.42703	 126.00000	  57.36816	   0.54578	   0.12883	   0.56077	 -13.28121
1899458.66403	 126.00000	  45.36290	   0.56878	   0.13690	   0.58502	 -13.53277
1899458.89603	 126.00000	  35.93134	   0.59376	   0.14430	   0.61104	 -13.66004
1899459.14703	 126.00000	  28.40909	   0.62266	   0.14647	   0.63966	 -13.23727
1899459.36103	 126.00000	  22.48202	   0.64971	   0.14486	   0.66567	 -12.56898
1899459.62603	 126.00000	  17.79613	   0.67828	   0.14094	   0.69277	 -11.73850
1899459.87803	 126.00000	  14.06813	   0.70712	   0.13231	   0.71939	 -10.59813
1899460.09403	 126.00000	  11.14480	   0.72702	   0.11995	   0.73685	  -9.36911
1899460.36203	 126.00000	   8.81772	   0.74795	   0.10805	   0.75572	  -8.22030
1899460.54003	 126.00000	   6.97545	   0.76150	   0.09664	   0.76761	  -7.23266
1899460.75803	 126.00000	   5.51730	   0.76888	   0.08303	   0.77335	  -6.16304
1899461.02703	 126.00000	   4.36941	   0.77902	   0.06959	   0.78212	  -5.10492
1899461.36203	 126.00000	   3.45686	   0.79051	   0.06212	   0.79294	  -4.49330
