Repository: kbm2110/Battery_Diagnostics_Thesis

# Battery_Diagnostics_Thesis
 Data-driven battery diagnostics using EIS

**Author:** Bala Manikanta Yaswanth Kanagarla
**Institution:** Technische Hochschule Ingolstadt (THI)
**Supervisor:** Prof. Dr. H.-G. Schweiger

## Overview

This project implements a machine learning framework for 
non-invasive State of Health (SoH) estimation of lithium-ion 
batteries using Electrochemical Impedance Spectroscopy (EIS).

Eight physically interpretable features are extracted from 
impedance spectra and used to train six ML models under a 
strict cell-level train-test split. The stacking ensemble 
achieves R² = 0.9122 and RMSE = 0.0234 on completely unseen 
cells.

---

File: data/EIS/EIS_state_II_45C01.txt (part 15 of 36)
time/s	           cycle number	freq/Hz	           Re(Z)/Ohm	  -Im(Z)/Ohm	   |Z|/Ohm	   Phase(Z)/deg
1919600.30218	 118.00000	 373.20856	   0.82187	   0.06840	   0.82471	  -4.75733
1919600.54018	 118.00000	 295.47278	   0.83193	   0.07267	   0.83510	  -4.99247
1919600.77918	 118.00000	 233.87738	   0.84171	   0.07586	   0.84512	  -5.15008
1919601.01718	 118.00000	 185.05922	   0.85349	   0.08095	   0.85732	  -5.41817
1919601.25318	 118.00000	 146.35823	   0.86356	   0.08437	   0.86767	  -5.58014
1919601.49018	 118.00000	 115.77804	   0.87512	   0.08922	   0.87966	  -5.82153
1919601.72418	 118.00000	  91.67210	   0.88713	   0.09686	   0.89241	  -6.23136
1919601.96918	 118.00000	  72.51701	   0.89869	   0.10214	   0.90447	  -6.48444
1919602.19818	 118.00000	  57.36816	   0.91431	   0.11179	   0.92112	  -6.97065
1919602.43518	 118.00000	  45.36290	   0.93158	   0.12123	   0.93943	  -7.41427
1919602.66718	 118.00000	  35.93134	   0.94573	   0.13342	   0.95509	  -8.02988
1919602.91818	 118.00000	  28.40909	   0.96832	   0.14185	   0.97865	  -8.33385
1919603.13217	 118.00000	  22.48202	   0.99350	   0.15491	   1.00550	  -8.86233
1919603.39717	 118.00000	  17.79613	   1.02148	   0.16675	   1.03500	  -9.27164
1919603.64917	 118.00000	  14.06813	   1.06219	   0.17253	   1.07611	  -9.22586
1919603.86517	 118.00000	  11.14480	   1.08773	   0.17145	   1.10116	  -8.95731
1919604.13317	 118.00000	   8.81772	   1.13248	   0.16259	   1.14409	  -8.17014
1919604.31117	 118.00000	   6.97545	   1.16371	   0.16477	   1.17531	  -8.05910
1919604.52917	 118.00000	   5.51730	   1.17812	   0.14823	   1.18741	  -7.17104
1919604.79817	 118.00000	   4.36941	   1.19873	   0.12018	   1.20474	  -5.72517
1919605.13317	 118.00000	   3.45686	   1.22931	   0.09624	   1.23307	  -4.47654
1919605.55217	 118.00000	   2.73547	   1.25848	   0.09204	   1.26184	  -4.18293
1919606.07717	 118.00000	   2.16054	   1.26907	   0.09732	   1.27279	  -4.38508
1919606.73617	 118.00000	   1.70952	   1.25926	   0.10170	   1.26336	  -4.61711
1919607.56517	 118.00000	   1.35352	   1.24038	   0.09006	   1.24364	  -4.15282
1919608.60817	 118.00000	   1.07079	   1.22854	   0.06134	   1.23007	  -2.85844
1919609.92217	 118.00000	   0.84734	   1.23446	   0.02645	   1.23475	  -1.22756
1919611.57717	 118.00000	   0.67072	   1.25681	   0.00167	   1.25681	  -0.07594
1919613.66617	 118.00000	   0.53067	   1.29682	  -0.00333	   1.29683	   0.14702
1919616.30316	 118.00000	   0.41976	   1.33264	   0.02135	   1.33281	  -0.91788
1919619.63416	 118.00000	   0.33183	   1.34532	   0.06873	   1.34707	  -2.92447
1919623.84016	 118.00000	   0.26261	   1.32477	   0.11887	   1.33009	  -5.12727
1919629.14815	 118.00000	   0.20791	   1.27545	   0.15033	   1.28428	  -6.72216
1919635.85215	 118.00000	   0.16452	   1.21576	   0.14616	   1.22451	  -6.85539
1919644.32914	 118.00000	   0.13007	   1.16881	   0.10356	   1.17338	  -5.06332
1919655.01913	 118.00000	   0.10309	   1.16187	   0.03099	   1.16228	  -1.52797
1919668.53312	 118.00000	   0.08153	   1.21835	  -0.04722	   1.21926	   2.21946
1919685.63011	 118.00000	   0.06443	   1.32524	  -0.08751	   1.32812	   3.77780
1919707.21709	 118.00000	   0.05102	   1.50072	  -0.05144	   1.50161	   1.96298
1919734.45907	 118.00000	   0.04042	   1.66558	   0.11778	   1.66974	  -4.04480
1919768.95405	 118.00000	   0.03192	   1.71801	   0.39526	   1.76290	 -12.95642
1919812.50101	 118.00000	   0.02528	   1.58447	   0.68608	   1.72663	 -23.41272
1919867.56597	 118.00000	   0.01999	   1.26779	   0.85354	   1.52834	 -33.95022
1935294.33973	 119.00000	20004.45300	   0.69508	  -0.01454	   0.69523	   1.19802
1935294.48273	 119.00000	15829.12600	   0.70377	  -0.00032	   0.70377	   0.02571
1935294.62473	 119.00000	12516.70300	   0.71485	   0.01053	   0.71493	  -0.84388
1935294.76673	 119.00000	9909.44240	   0.72047	   0.01884	   0.72072	  -1.49827
1935294.93073	 119.00000	7835.48000	   0.73005	   0.02616	   0.73051	  -2.05203
1935295.13173	 119.00000	6217.24610	   0.73626	   0.03148	   0.73693	  -2.44839
1935295.36973	 119.00000	4905.29100	   0.74490	   0.03698	   0.74582	  -2.84232
1935295.60873	 119.00000	3881.27370	   0.75100	   0.03909	   0.75201	  -2.97931
1935295.84673	 119.00000	3070.98270	   0.75875	   0.04361	   0.76000	  -3.28937
1935296.08473	 119.00000	2430.77780	   0.76693	   0.04679	   0.76836	  -3.49107
1935296.32273	 119.00000	1923.15370	   0.77453	   0.04945	   0.77610	  -3.65304
1935296.56073	 119.00000	1522.43580	   0.78353	   0.05299	   0.78532	  -3.86922
1935296.79873	 119.00000	1203.84460	   0.79075	   0.05541	   0.79269	  -4.00846
1935297.03773	 119.00000	 952.86591	   0.79936	   0.05829	   0.80148	  -4.17062
1935297.27573	 119.00000	 754.27557	   0.80747	   0.05953	   0.80966	  -4.21668
1935297.51273	 119.00000	 596.71857	   0.81604	   0.06209	   0.81840	  -4.35128
1935297.75073	 119.00000	 471.96338	   0.82461	   0.06572	   0.82723	  -4.55655
1935297.98973	 119.00000	 373.20856	   0.83557	   0.06887	   0.83840	  -4.71197
1935298.22773	 119.00000	 295.47278	   0.84642	   0.07311	   0.84957	  -4.93699
1935298.46673	 119.00000	 233.87738	   0.85489	   0.07555	   0.85822	  -5.05013
1935298.70473	 119.00000	 185.05922	   0.86595	   0.08098	   0.86973	  -5.34267
1935298.94073	 119.00000	 146.35823	   0.87744	   0.08557	   0.88160	  -5.57013
1935299.17673	 119.00000	 115.77804	   0.88871	   0.09245	   0.89350	  -5.93882
1935299.41173	 119.00000	  91.67210	   0.90160	   0.09742	   0.90685	  -6.16702
1935299.65673	 119.00000	  72.51701	   0.91285	   0.10410	   0.91876	  -6.50591
1935299.88573	 119.00000	  57.36816	   0.92784	   0.11071	   0.93442	  -6.80452
1935300.12273	 119.00000	  45.36290	   0.94523	   0.12115	   0.95296	  -7.30353
1935300.35473	 119.00000	  35.93134	   0.96091	   0.13511	   0.97036	  -8.00338
1935300.60573	 119.00000	  28.40909	   0.98169	   0.14339	   0.99211	  -8.31001
1935300.81973	 119.00000	  22.48202	   1.00534	   0.15691	   1.01751	  -8.87121
1935301.08473	 119.00000	  17.79613	   1.03791	   0.17064	   1.05184	  -9.33657
1935301.33672	 119.00000	  14.06813	   1.07615	   0.16921	   1.08937	  -8.93595
1935301.55272	 119.00000	  11.14480	   1.10275	   0.17664	   1.11681	  -9.10035
1935301.81972	 119.00000	   8.81772	   1.14176	   0.16159	   1.15314	  -8.05560
1935301.99872	 119.00000	   6.97545	   1.18491	   0.15989	   1.19565	  -7.68520
1935302.21672	 119.00000	   5.51730	   1.19713	   0.15431	   1.20704	  -7.34475
1935302.48572	 119.00000	   4.36941	   1.21111	   0.13083	   1.21815	  -6.16567
1935302.82072	 119.00000	   3.45686	   1.23379	   0.09919	   1.23777	  -4.59644
1935303.23972	 119.00000	   2.73547	   1.26454	   0.08022	   1.26708	  -3.62996
1935303.76472	 119.00000	   2.16054	   1.28998	   0.08101	   1.29253	  -3.59345
1935304.42372	 119.00000	   1.70952	   1.29637	   0.09308	   1.29971	  -4.10697
1935305.25272	 119.00000	   1.35352	   1.28041	   0.10070	   1.28436	  -4.49687
1935306.29572	 119.00000	   1.07079	   1.25647	   0.09007	   1.25969	  -4.10023
1935307.60872	 119.00000	   0.84734	   1.23840	   0.06035	   1.23987	  -2.78985
1935309.26472	 119.00000	   0.67072	   1.23949	   0.02585	   1.23976	  -1.19477
1935311.35372	 119.00000	   0.53067	   1.26602	  -0.00705	   1.26604	   0.31926
1935313.99072	 119.00000	   0.41976	   1.31114	  -0.01426	   1.31122	   0.62293
1935317.32171	 119.00000	   0.33183	   1.35481	   0.01210	   1.35487	  -0.51166
1935321.52771	 119.00000	   0.26261	   1.37451	   0.06546	   1.37607	  -2.72651
1935326.83571	 119.00000	   0.20791	   1.35910	   0.12717	   1.36503	  -5.34556
1935333.53970	 119.00000	   0.16452	   1.30732	   0.17350	   1.31878	  -7.55990
1935342.01669	 119.00000	   0.13007	   1.23558	   0.18289	   1.24904	  -8.41976
1935352.70669	 119.00000	   0.10309	   1.16951	   0.14333	   1.17826	  -6.98697
1935366.21967	 119.00000	   0.08153	   1.14556	   0.05846	   1.14705	  -2.92153
1935383.31766	 119.00000	   0.06443	   1.18009	  -0.03266	   1.18054	   1.58520
1935404.90364	 119.00000	   0.05102	   1.31504	  -0.11670	   1.32021	   5.07139
1935432.14662	 119.00000	   0.04042	   1.53602	  -0.09994	   1.53927	   3.72281
1935466.64160	 119.00000	   0.03192	   1.76066	   0.07556	   1.76228	  -2.45750
1935510.18856	 119.00000	   0.02528	   1.86713	   0.39570	   1.90860	 -11.96566
1935565.25352	 119.00000	   0.01999	   1.75761	   0.76733	   1.91781	 -23.58503
1950987.35189	 120.00000	20004.45300	   0.70424	  -0.01401	   0.70438	   1.13932
1950987.49489	 120.00000	15829.12600	   0.71231	   0.00022	   0.71231	  -0.01733
1950987.63689	 120.00000	12516.70300	   0.72133	   0.01106	   0.72141	  -0.87818
1950987.77889	 120.00000	9909.44240	   0.72976	   0.01980	   0.73003	  -1.55385
1950987.94289	 120.00000	7835.48000	   0.73696	   0.02782	   0.73749	  -2.16164
1950988.14389	 120.00000	6217.24610	   0.74498	   0.03114	   0.74563	  -2.39359
1950988.38189	 120.00000	4905.29100	   0.75155	   0.03485	   0.75235	  -2.65491
1950988.62089	 120.00000	3881.27370	   0.76071	   0.04023	   0.76178	  -3.02737
1950988.85889	 120.00000	3070.98270	   0.76911	   0.04450	   0.77040	  -3.31124
1950989.09689	 120.00000	2430.77780	   0.77538	   0.04683	   0.77679	  -3.45596
1950989.33489	 120.00000	1923.15370	   0.78222	   0.05009	   0.78382	  -3.66410
1950989.57289	 120.00000	1522.43580	   0.79169	   0.05172	   0.79338	  -3.73809
1950989.81089	 120.00000	1203.84460	   0.79827	   0.05526	   0.80018	  -3.95978
1950990.04989	 120.00000	 952.86591	   0.80762	   0.05693	   0.80962	  -4.03222
1950990.28789	 120.00000	 754.27557	   0.81624	   0.05932	   0.81839	  -4.15644
1950990.52489	 120.00000	 596.71857	   0.82626	   0.06288	   0.82865	  -4.35159
1950990.76288	 120.00000	 471.96338	   0.83561	   0.06514	   0.83815	  -4.45723
1950991.00188	 120.00000	 373.20856	   0.84439	   0.06848	   0.84716	  -4.63654
1950991.23988	 120.00000	 295.47278	   0.85600	   0.07134	   0.85897	  -4.76425
1950991.47888	 120.00000	 233.87738	   0.86541	   0.07668	   0.86880	  -5.06359
1950991.71688	 120.00000	 185.05922	   0.87585	   0.07971	   0.87947	  -5.20024
1950991.95288	 120.00000	 146.35823	   0.88671	   0.08438	   0.89072	  -5.43602
1950992.18888	 120.00000	 115.77804	   0.89795	   0.09052	   0.90250	  -5.75612
1950992.42388	 120.00000	  91.67210	   0.90992	   0.09538	   0.91491	  -5.98429
1950992.66888	 120.00000	  72.51701	   0.92145	   0.10466	   0.92737	  -6.47978
1950992.89788	 120.00000	  57.36816	   0.93681	   0.11115	   0.94339	  -6.76652
1950993.13488	 120.00000	  45.36290	   0.95156	   0.12126	   0.95925	  -7.26241
1950993.36688	 120.00000	  35.93134	   0.97142	   0.13459	   0.98069	  -7.88816
1950993.61788	 120.00000	  28.40909	   0.98884	   0.14630	   0.99961	  -8.41572
1950993.83188	 120.00000	  22.48202	   1.01529	   0.15934	   1.02771	  -8.91913
1950994.09688	 120.00000	  17.79613	   1.04882	   0.16923	   1.06238	  -9.16561
1950994.34888	 120.00000	  14.06813	   1.07952	   0.16829	   1.09256	  -8.86063
1950994.56488	 120.00000	  11.14480	   1.11387	   0.17727	   1.12788	  -9.04274
1950994.83188	 120.00000	   8.81772	   1.14427	   0.16164	   1.15563	  -8.04039
1950995.01088	 120.00000	   6.97545	   1.18688	   0.14917	   1.19622	  -7.16355
1950995.22888	 120.00000	   5.51730	   1.21359	   0.15151	   1.22301	  -7.11633
1950995.49788	 120.00000	   4.36941	   1.22132	   0.13658	   1.22893	  -6.38069
1950995.83288	 120.00000	   3.45686	   1.23210	   0.10888	   1.23690	  -5.05027
1950996.25188	 120.00000	   2.73547	   1.25464	   0.07966	   1.25717	  -3.63290
1950996.77688	 120.00000	   2.16054	   1.28386	   0.06534	   1.28552	  -2.91353
1950997.43588	 120.00000	   1.70952	   1.30766	   0.06939	   1.30950	  -3.03732
1950998.26488	 120.00000	   1.35352	   1.31119	   0.08653	   1.31404	  -3.77551
1950999.30788	 120.00000	   1.07079	   1.29345	   0.09625	   1.29702	  -4.25558
1951000.62088	 120.00000	   0.84734	   1.26527	   0.08999	   1.26847	  -4.06813
1951002.27688	 120.00000	   0.67072	   1.24493	   0.06633	   1.24669	  -3.05005
1951004.36587	 120.00000	   0.53067	   1.24250	   0.02618	   1.24277	  -1.20705
1951007.00287	 120.00000	   0.41976	   1.26783	  -0.00796	   1.26786	   0.35985
1951010.33387	 120.00000	   0.33183	   1.31388	  -0.01832	   1.31401	   0.79870
1951014.53987	 120.00000	   0.26261	   1.36164	   0.00666	   1.36166	  -0.28018
1951019.84786	 120.00000	   0.20791	   1.39145	   0.06211	   1.39284	  -2.55595
1951026.55186	 120.00000	   0.16452	   1.38533	   0.13572	   1.39197	  -5.59532
1951035.02885	 120.00000	   0.13007	   1.33497	   0.20022	   1.34990	  -8.52965
1951045.71884	 120.00000	   0.10309	   1.25159	   0.22696	   1.27200	 -10.27817
1951059.23283	 120.00000	   0.08153	   1.16338	   0.19331	   1.17933	  -9.43433
1951076.32982	 120.00000	   0.06443	   1.11333	   0.11237	   1.11898	  -5.76365
1951097.91680	 120.00000	   0.05102	   1.14530	  -0.02882	   1.14567	   1.44165
1951125.15878	 120.00000	   0.04042	   1.30084	  -0.14804	   1.30924	   6.49248
1951159.65375	 120.00000	   0.03192	   1.56809	  -0.15523	   1.57576	   5.65336
1951203.20072	 120.00000	   0.02528	   1.85445	   0.02296	   1.85459	  -0.70935
1951258.26568	 120.00000	   0.01999	   2.01911	   0.39132	   2.05668	 -10.96851
1966680.86361	 121.00000	20004.45300	   0.72558	  -0.01477	   0.72573	   1.16648
1966681.00661	 121.00000	15829.12600	   0.73444	  -0.00016	   0.73444	   0.01213
1966681.14861	 121.00000	12516.70300	   0.74305	   0.01111	   0.74313	  -0.85664
1966681.29061	 121.00000	9909.44240	   0.75050	   0.01896	   0.75074	  -1.44724
1966681.45461	 121.00000	7835.48000	   0.75759	   0.02734	   0.75809	  -2.06652
1966681.65561	 121.00000	6217.24610	   0.76575	   0.03212	   0.76643	  -2.40156
1966681.89361	 121.00000	4905.29100	   0.77065	   0.03577	   0.77148	  -2.65739
1966682.13261	 121.00000	3881.27370	   0.78162	   0.03928	   0.78261	  -2.87730
1966682.37061	 121.00000	3070.98270	   0.78784	   0.04304	   0.78901	  -3.12676
1966682.60861	 121.00000	2430.77780	   0.79635	   0.04843	   0.79782	  -3.47996
1966682.84661	 121.00000	1923.15370	   0.80411	   0.05019	   0.80567	  -3.57189
1966683.08461	 121.00000	1522.43580	   0.81024	   0.05083	   0.81183	  -3.58971
1966683.32261	 121.00000	1203.84460	   0.81934	   0.05559	   0.82123	  -3.88120
1966683.56161	 121.00000	 952.86591	   0.82653	   0.05657	   0.82846	  -3.91515
1966683.79961	 121.00000	 754.27557	   0.83692	   0.05926	   0.83901	  -4.05036
1966684.03661	 121.00000	 596.71857	   0.84526	   0.06308	   0.84761	  -4.26821
1966684.27461	 121.00000	 471.96338	   0.85432	   0.06521	   0.85681	  -4.36489
1966684.51361	 121.00000	 373.20856	   0.86315	   0.06845	   0.86586	  -4.53415
1966684.75060	 121.00000	 295.47278	   0.87337	   0.07076	   0.87623	  -4.63220
1966684.99060	 121.00000	 233.87738	   0.88464	   0.07571	   0.88788	  -4.89135
1966685.22860	 121.00000	 185.05922	   0.89584	   0.08034	   0.89943	  -5.12440
1966685.46460	 121.00000	 146.35823	   0.90452	   0.08481	   0.90849	  -5.35637
1966685.70060	 121.00000	 115.77804	   0.91655	   0.09085	   0.92104	  -5.66051
1966685.93560	 121.00000	  91.67210	   0.92960	   0.09706	   0.93466	  -5.96096
1966686.18060	 121.00000	  72.51701	   0.94075	   0.10441	   0.94653	  -6.33337
1966686.40960	 121.00000	  57.36816	   0.95725	   0.11126	   0.96369	  -6.62994
1966686.64660	 121.00000	  45.36290	   0.97294	   0.12089	   0.98042	  -7.08287
1966686.87860	 121.00000	  35.93134	   0.99102	   0.13487	   1.00016	  -7.74995
1966687.12860	 121.00000	  28.40909	   1.00928	   0.14415	   1.01952	  -8.12821
1966687.34360	 121.00000	  22.48202	   1.03414	   0.15578	   1.04581	  -8.56671
1966687.60860	 121.00000	  17.79613	   1.06439	   0.17010	   1.07789	  -9.07950
1966687.86060	 121.00000	  14.06813	   1.10317	   0.16944	   1.11611	  -8.73215
1966688.07660	 121.00000	  11.14480	   1.12966	   0.17715	   1.14347	  -8.91221
1966688.34360	 121.00000	   8.81772	   1.16962	   0.16187	   1.18077	  -7.87943
1966688.52260	 121.00000	   6.97545	   1.20973	   0.15885	   1.22011	  -7.48053
1966688.74060	 121.00000	   5.51730	   1.22447	   0.15369	   1.23408	  -7.15432
1966689.00960	 121.00000	   4.36941	   1.23700	   0.13084	   1.24390	  -6.03777
1966689.34460	 121.00000	   3.45686	   1.25789	   0.09898	   1.26178	  -4.49916
1966689.76360	 121.00000	   2.73547	   1.29144	   0.07988	   1.29391	  -3.53920
1966690.28860	 121.00000	   2.16054	   1.31663	   0.08101	   1.31912	  -3.52078
1966690.94760	 121.00000	   1.70952	   1.32263	   0.09350	   1.32593	  -4.04377
1966691.77660	 121.00000	   1.35352	   1.30752	   0.10030	   1.31137	  -4.38640
1966692.81960	 121.00000	   1.07079	   1.28270	   0.09055	   1.28589	  -4.03782
1966694.13260	 121.00000	   0.84734	   1.26466	   0.05894	   1.26603	  -2.66842
1966695.78860	 121.00000	   0.67072	   1.26602	   0.02477	   1.26626	  -1.12065
1966697.87759	 121.00000	   0.53067	   1.29478	  -0.00780	   1.29481	   0.34495
1966700.51459	 121.00000	   0.41976	   1.33964	  -0.01343	   1.33971	   0.57454
1966703.84559	 121.00000	   0.33183	   1.38283	   0.01386	   1.38290	  -0.57422
1966708.05159	 121.00000	   0.26261	   1.40090	   0.06844	   1.40257	  -2.79674
1966713.35958	 121.00000	   0.20791	   1.38287	   0.12987	   1.38895	  -5.36514
1966720.06358	 121.00000	   0.16452	   1.33061	   0.17376	   1.34191	  -7.43981
1966728.54057	 121.00000	   0.13007	   1.25831	   0.18041	   1.27118	  -8.15921
1966739.23056	 121.00000	   0.10309	   1.19445	   0.13888	   1.20250	  -6.63197
1966752.74455	 121.00000	   0.08153	   1.17268	   0.05226	   1.17384	  -2.55183
1966769.84154	 121.00000	   0.06443	   1.21359	  -0.03948	   1.21423	   1.86346
1966791.42852	 121.00000	   0.05102	   1.35431	  -0.11815	   1.35946	   4.98604
1966818.67050	 121.00000	   0.04042	   1.57480	  -0.09322	   1.57756	   3.38774
1966853.16547	 121.00000	   0.03192	   1.79140	   0.08847	   1.79358	  -2.82730
1966896.71244	 121.00000	   0.02528	   1.88686	   0.41380	   1.93170	 -12.36951
1966951.77740	 121.00000	   0.01999	   1.76291	   0.78017	   1.92783	 -23.87149
1982377.60716	 122.00000	20004.45300	   0.69109	  -0.01342	   0.69122	   1.11241
1982377.75016	 122.00000	15829.12600	   0.70007	   0.00126	   0.70007	  -0.10296
1982377.89216	 122.00000	12516.70300	   0.70762	   0.01144	   0.70771	  -0.92582
1982378.03416	 122.00000	9909.44240	   0.71617	   0.01959	   0.71644	  -1.56664
1982378.19816	 122.00000	7835.48000	   0.72413	   0.02636	   0.72461	  -2.08507
1982378.39916	 122.00000	6217.24610	   0.73093	   0.03289	   0.73167	  -2.57635
1982378.63716	 122.00000	4905.29100	   0.73913	   0.03789	   0.74010	  -2.93443
1982378.87616	 122.00000	3881.27370	   0.74699	   0.04144	   0.74814	  -3.17559
1982379.11416	 122.00000	3070.98270	   0.75522	   0.04296	   0.75644	  -3.25576
1982379.35216	 122.00000	2430.77780	   0.76149	   0.04674	   0.76292	  -3.51272
1982379.59016	 122.00000	1923.15370	   0.76873	   0.04865	   0.77027	  -3.62113
1982379.82816	 122.00000	1522.43580	   0.77741	   0.05263	   0.77919	  -3.87331
1982380.06616	 122.00000	1203.84460	   0.78551	   0.05369	   0.78735	  -3.91028
1982380.30516	 122.00000	 952.86591	   0.79384	   0.05677	   0.79587	  -4.09049
1982380.54316	 122.00000	 754.27557	   0.80123	   0.05881	   0.80339	  -4.19782
1982380.78016	 122.00000	 596.71857	   0.81026	   0.06280	   0.81269	  -4.43214
1982381.01816	 122.00000	 471.96338	   0.82046	   0.06520	   0.82304	  -4.54394
1982381.25716	 122.00000	 373.20856	   0.83181	   0.06772	   0.83456	  -4.65417
1982381.49516	 122.00000	 295.47278	   0.84095	   0.07197	   0.84402	  -4.89156
1982381.73416	 122.00000	 233.87738	   0.85089	   0.07629	   0.85430	  -5.12350
1982381.97216	 122.00000	 185.05922	   0.86129	   0.07843	   0.86485	  -5.20334
1982382.20816	 122.00000	 146.35823	   0.87062	   0.08480	   0.87474	  -5.56339
1982382.44416	 122.00000	 115.77804	   0.88233	   0.08864	   0.88678	  -5.73663
1982382.67916	 122.00000	  91.67210	   0.89418	   0.09671	   0.89940	  -6.17308
1982382.92416	 122.00000	  72.51701	   0.90866	   0.10150	   0.91431	  -6.37370
1982383.15316	 122.00000	  57.36816	   0.92425	   0.11177	   0.93099	  -6.89530
1982383.39016	 122.00000	  45.36290	   0.93992	   0.12056	   0.94762	  -7.30908
1982383.62216	 122.00000	  35.93134	   0.95569	   0.13187	   0.96474	  -7.85653
1982383.87315	 122.00000	  28.40909	   0.97679	   0.14202	   0.98706	  -8.27262
1982384.08715	 122.00000	  22.48202	   1.00195	   0.15474	   1.01383	  -8.77925
1982384.35215	 122.00000	  17.79613	   1.02955	   0.16566	   1.04279	  -9.14074
1982384.60415	 122.00000	  14.06813	   1.07035	   0.17327	   1.08428	  -9.19543
1982384.82015	 122.00000	  11.14480	   1.09452	   0.17155	   1.10789	  -8.90793
1982385.08815	 122.00000	   8.81772	   1.14014	   0.16484	   1.15199	  -8.22689
1982385.26615	 122.00000	   6.97545	   1.16834	   0.16662	   1.18016	  -8.11640
1982385.48415	 122.00000	   5.51730	   1.18439	   0.14546	   1.19329	  -7.00168
1982385.75315	 122.00000	   4.36941	   1.20752	   0.11886	   1.21336	  -5.62183
1982386.08815	 122.00000	   3.45686	   1.24078	   0.09853	   1.24469	  -4.54039
1982386.50715	 122.00000	   2.73547	   1.26539	   0.09676	   1.26909	  -4.37251
1982387.03215	 122.00000	   2.16054	   1.27169	   0.10154	   1.27574	  -4.56513
1982387.69115	 122.00000	   1.70952	   1.25969	   0.09957	   1.26362	  -4.51959
1982388.52015	 122.00000	   1.35352	   1.24409	   0.08278	   1.24684	  -3.80661
1982389.56315	 122.00000	   1.07079	   1.23755	   0.05216	   1.23865	  -2.41345
1982390.87715	 122.00000	   0.84734	   1.24919	   0.01994	   1.24935	  -0.91469
1982392.53215	 122.00000	   0.67072	   1.27637	   0.00107	   1.27637	  -0.04815
1982394.62115	 122.00000	   0.53067	   1.31615	   0.00450	   1.31616	  -0.19592
1982397.25814	 122.00000	   0.41976	   1.34496	   0.03823	   1.34550	  -1.62824
1982400.58914	 122.00000	   0.33183	   1.34579	   0.08680	   1.34859	  -3.69028
1982404.79514	 122.00000	   0.26261	   1.31383	   0.12934	   1.32018	  -5.62218
1982410.10313	 122.00000	   0.20791	   1.26004	   0.14598	   1.26847	  -6.60857
1982416.80713	 122.00000	   0.16452	   1.20510	   0.12647	   1.21172	  -5.99094
1982425.28412	 122.00000	   0.13007	   1.17382	   0.07232	   1.17605	  -3.52546
1982435.97411	 122.00000	   0.10309	   1.18986	  -0.00168	   1.18986	   0.08107
1982449.48810	 122.00000	   0.08153	   1.26941	  -0.06407	   1.27103	   2.88928
1982466.58509	 122.00000	   0.06443	   1.39251	  -0.07693	   1.39464	   3.16194
1982488.17207	 122.00000	   0.05102	   1.56010	   0.00549	   1.56011	  -0.20158
1982515.41405	 122.00000	   0.04042	   1.68030	   0.20900	   1.69325	  -7.09019
1982549.90903	 122.00000	   0.03192	   1.66220	   0.48770	   1.73227	 -16.35220
1982593.45599	 122.00000	   0.02528	   1.46496	   0.72787	   1.63582	 -26.42081
1982648.52095	 122.00000	   0.01999	   1.12313	   0.79866	   1.37814	 -35.41650
1998052.44551	 123.00000	20004.45300	   0.68218	  -0.01456	   0.68234	   1.22258
1998052.58851	 123.00000	15829.12600	   0.68907	   0.00058	   0.68907	  -0.04845
1998052.73051	 123.00000	12516.70300	   0.69864	   0.01144	   0.69873	  -0.93785
1998052.87251	 123.00000	9909.44240	   0.70649	   0.02072	   0.70679	  -1.67999
1998053.03651	 123.00000	7835.48000	   0.71463	   0.02787	   0.71518	  -2.23298
1998053.23751	 123.00000	6217.24610	   0.72071	   0.03216	   0.72142	  -2.55520
1998053.47551	 123.00000	4905.29100	   0.72847	   0.03698	   0.72941	  -2.90646
1998053.71451	 123.00000	3881.27370	   0.73666	   0.03870	   0.73768	  -3.00721
1998053.95251	 123.00000	3070.98270	   0.74426	   0.04416	   0.74557	  -3.39587
1998054.19051	 123.00000	2430.77780	   0.75119	   0.04625	   0.75262	  -3.52281
1998054.42851	 123.00000	1923.15370	   0.75984	   0.04906	   0.76142	  -3.69396
1998054.66651	 123.00000	1522.43580	   0.76804	   0.05187	   0.76979	  -3.86374
1998054.90450	 123.00000	1203.84460	   0.77581	   0.05472	   0.77774	  -4.03417
1998055.14350	 123.00000	 952.86591	   0.78306	   0.05780	   0.78519	  -4.22115
1998055.38150	 123.00000	 754.27557	   0.79139	   0.05890	   0.79358	  -4.25615
1998055.61850	 123.00000	 596.71857	   0.80299	   0.06268	   0.80543	  -4.46358
1998055.85650	 123.00000	 471.96338	   0.81024	   0.06435	   0.81279	  -4.54106
1998056.09550	 123.00000	 373.20856	   0.82048	   0.06981	   0.82344	  -4.86323
1998056.33350	 123.00000	 295.47278	   0.83052	   0.07107	   0.83355	  -4.89074
1998056.57250	 123.00000	 233.87738	   0.84048	   0.07539	   0.84386	  -5.12541
1998056.81050	 123.00000	 185.05922	   0.85058	   0.08111	   0.85443	  -5.44746
1998057.04650	 123.00000	 146.35823	   0.86266	   0.08500	   0.86684	  -5.62755
1998057.28250	 123.00000	 115.77804	   0.87423	   0.08959	   0.87881	  -5.85124
1998057.51750	 123.00000	  91.67210	   0.88702	   0.09664	   0.89227	  -6.21782
1998057.76250	 123.00000	  72.51701	   0.89919	   0.10518	   0.90532	  -6.67183
1998057.99150	 123.00000	  57.36816	   0.91090	   0.11222	   0.91779	  -7.02307
1998058.22850	 123.00000	  45.36290	   0.92743	   0.12165	   0.93538	  -7.47249
1998058.46050	 123.00000	  35.93134	   0.94796	   0.13513	   0.95755	  -8.11278
1998058.71150	 123.00000	  28.40909	   0.96694	   0.14633	   0.97795	  -8.60547
1998058.92550	 123.00000	  22.48202	   0.99362	   0.16007	   1.00643	  -9.15141
1998059.19050	 123.00000	  17.79613	   1.02682	   0.16937	   1.04069	  -9.36652
1998059.44250	 123.00000	  14.06813	   1.05748	   0.16797	   1.07074	  -9.02564
1998059.65850	 123.00000	  11.14480	   1.09161	   0.18006	   1.10636	  -9.36626
1998059.92550	 123.00000	   8.81772	   1.12112	   0.16368	   1.13301	  -8.30620
1998060.10450	 123.00000	   6.97545	   1.16434	   0.15205	   1.17423	  -7.44025
1998060.32250	 123.00000	   5.51730	   1.19383	   0.15498	   1.20385	  -7.39686
1998060.59150	 123.00000	   4.36941	   1.20320	   0.14186	   1.21153	  -6.72442
1998060.92650	 123.00000	   3.45686	   1.21294	   0.11461	   1.21834	  -5.39758
1998061.34550	 123.00000	   2.73547	   1.23154	   0.08249	   1.23430	  -3.83221
1998061.87050	 123.00000	   2.16054	   1.26151	   0.06284	   1.26307	  -2.85179
1998062.52950	 123.00000	   1.70952	   1.28733	   0.06562	   1.28900	  -2.91825
1998063.35850	 123.00000	   1.35352	   1.29595	   0.08271	   1.29858	  -3.65192
1998064.40150	 123.00000	   1.07079	   1.28070	   0.09856	   1.28449	  -4.40050
1998065.71450	 123.00000	   0.84734	   1.25121	   0.09774	   1.25502	  -4.46662
1998067.37050	 123.00000	   0.67072	   1.22644	   0.07694	   1.22885	  -3.58981
1998069.45949	 123.00000	   0.53067	   1.21593	   0.03650	   1.21648	  -1.71925
1998072.09649	 123.00000	   0.41976	   1.23588	  -0.00370	   1.23588	   0.17175
1998075.42749	 123.00000	   0.33183	   1.28127	  -0.02271	   1.28147	   1.01527
1998079.63349	 123.00000	   0.26261	   1.33359	  -0.00586	   1.33360	   0.25161
1998084.94148	 123.00000	   0.20791	   1.37259	   0.04494	   1.37332	  -1.87523
1998091.64548	 123.00000	   0.16452	   1.37790	   0.11987	   1.38310	  -4.97172
1998100.12247	 123.00000	   0.13007	   1.33875	   0.19528	   1.35292	  -8.29893
1998110.81246	 123.00000	   0.10309	   1.25733	   0.23936	   1.27991	 -10.77851
1998124.32645	 123.00000	   0.08153	   1.15963	   0.22398	   1.18106	 -10.93176
1998141.42344	 123.00000	   0.06443	   1.09179	   0.15795	   1.10315	  -8.23190
1998163.01042	 123.00000	   0.05102	   1.08834	   0.01611	   1.08846	  -0.84830
1998190.25240	 123.00000	   0.04042	   1.21169	  -0.13061	   1.21871	   6.15218
1998224.74737	 123.00000	   0.03192	   1.46696	  -0.19017	   1.47923	   7.38626
1998268.29434	 123.00000	   0.02528	   1.77986	  -0.07053	   1.78126	   2.26924
1998323.35930	 123.00000	   0.01999	   2.01736	   0.25976	   2.03401	  -7.33704
2013707.79552	 124.00000	20004.45300	   0.70316	  -0.01248	   0.70327	   1.01719
2013707.93852	 124.00000	15829.12600	   0.71150	  -0.00032	   0.71150	   0.02610
2013708.08052	 124.00000	12516.70300	   0.72121	   0.01124	   0.72129	  -0.89286
2013708.22252	 124.00000	9909.44240	   0.72744	   0.01919	   0.72770	  -1.51141
2013708.38652	 124.00000	7835.48000	   0.73670	   0.02784	   0.73723	  -2.16406
2013708.58752	 124.00000	6217.24610	   0.74338	   0.03188	   0.74407	  -2.45590
2013708.82552	 124.00000	4905.29100	   0.75238	   0.03688	   0.75328	  -2.80611
2013709.06352	 124.00000	3881.27370	   0.76006	   0.04041	   0.76114	  -3.04355
2013709.30252	 124.00000	3070.98270	   0.76529	   0.04318	   0.76650	  -3.22927
2013709.54052	 124.00000	2430.77780	   0.77428	   0.04557	   0.77562	  -3.36814
2013709.77852	 124.00000	1923.15370	   0.78337	   0.05013	   0.78497	  -3.66131
2013710.01652	 124.00000	1522.43580	   0.79011	   0.05168	   0.79180	  -3.74210
2013710.25452	 124.00000	1203.84460	   0.79888	   0.05407	   0.80071	  -3.87181
2013710.49352	 124.00000	 952.86591	   0.80795	   0.05774	   0.81001	  -4.08782
2013710.73152	 124.00000	 754.27557	   0.81664	   0.05976	   0.81882	  -4.18504
2013710.96852	 124.00000	 596.71857	   0.82531	   0.06266	   0.82769	  -4.34205
2013711.20652	 124.00000	 471.96338	   0.83510	   0.06565	   0.83768	  -4.49476
2013711.44552	 124.00000	 373.20856	   0.84564	   0.06976	   0.84851	  -4.71611
2013711.68351	 124.00000	 295.47278	   0.85452	   0.07169	   0.85752	  -4.79568
2013711.92251	 124.00000	 233.87738	   0.86344	   0.07617	   0.86679	  -5.04113
2013712.16051	 124.00000	 185.05922	   0.87554	   0.08082	   0.87926	  -5.27419
2013712.39651	 124.00000	 146.35823	   0.88569	   0.08504	   0.88976	  -5.48439
2013712.63251	 124.00000	 115.77804	   0.89865	   0.08967	   0.90311	  -5.69847
2013712.86751	 124.00000	  91.67210	   0.90953	   0.09694	   0.91468	  -6.08391
2013713.11251	 124.00000	  72.51701	   0.92142	   0.10616	   0.92751	  -6.57205
2013713.34151	 124.00000	  57.36816	   0.93486	   0.11229	   0.94158	  -6.84930
2013713.57851	 124.00000	  45.36290	   0.95084	   0.12292	   0.95875	  -7.36628
2013713.81051	 124.00000	  35.93134	   0.97223	   0.13450	   0.98149	  -7.87636
2013714.06051	 124.00000	  28.40909	   0.99013	   0.14721	   1.00101	  -8.45653
2013714.27551	 124.00000	  22.48202	   1.01979	   0.15936	   1.03217	  -8.88157
2013714.54051	 124.00000	  17.79613	   1.04918	   0.16708	   1.06240	  -9.04826
2013714.79251	 124.00000	  14.06813	   1.07805	   0.17012	   1.09140	  -8.96771
2013715.00851	 124.00000	  11.14480	   1.12013	   0.17634	   1.13392	  -8.94646
2013715.27551	 124.00000	   8.81772	   1.14241	   0.16925	   1.15488	  -8.42730
2013715.45451	 124.00000	   6.97545	   1.17938	   0.15138	   1.18906	  -7.31417
2013715.67251	 124.00000	   5.51730	   1.21795	   0.14436	   1.22647	  -6.75948
2013715.94151	 124.00000	   4.36941	   1.23479	   0.14246	   1.24298	  -6.58111
2013716.27651	 124.00000	   3.45686	   1.23895	   0.12424	   1.24516	  -5.72625
2013716.69551	 124.00000	   2.73547	   1.24672	   0.09611	   1.25042	  -4.40841
2013717.22051	 124.00000	   2.16054	   1.26547	   0.06507	   1.26714	  -2.94369
2013717.87951	 124.00000	   1.70952	   1.29307	   0.04950	   1.29402	  -2.19228
2013718.70851	 124.00000	   1.35352	   1.31992	   0.05467	   1.32105	  -2.37159
2013719.75151	 124.00000	   1.07079	   1.32665	   0.07572	   1.32881	  -3.26657
2013721.06451	 124.00000	   0.84734	   1.31235	   0.09574	   1.31584	  -4.17237
2013722.72051	 124.00000	   0.67072	   1.28610	   0.10108	   1.29006	  -4.49369
2013724.80950	 124.00000	   0.53067	   1.25136	   0.08257	   1.25408	  -3.77512
2013727.44650	 124.00000	   0.41976	   1.23579	   0.04394	   1.23657	  -2.03620
2013730.77750	 124.00000	   0.33183	   1.24986	   0.00135	   1.24986	  -0.06199
2013734.98350	 124.00000	   0.26261	   1.29324	  -0.02378	   1.29346	   1.05332
2013740.29149	 124.00000	   0.20791	   1.35314	  -0.01629	   1.35323	   0.68972
2013746.99549	 124.00000	   0.16452	   1.40812	   0.03282	   1.40850	  -1.33533
2013755.47248	 124.00000	   0.13007	   1.43306	   0.11883	   1.43798	  -4.74017
2013766.16247	 124.00000	   0.10309	   1.40508	   0.21986	   1.42218	  -8.89325
2013779.67646	 124.00000	   0.08153	   1.31610	   0.29618	   1.34902	 -12.68276
2013796.77345	 124.00000	   0.06443	   1.20281	   0.31537	   1.24346	 -14.69177
2013818.35943	 124.00000	   0.05102	   1.08356	   0.23194	   1.10811	 -12.08190
2013845.60241	 124.00000	   0.04042	   1.05174	   0.05828	   1.05335	  -3.17180
2013880.09738	 124.00000	   0.03192	   1.17127	  -0.14359	   1.18004	   6.98925
2013923.64435	 124.00000	   0.02528	   1.45539	  -0.26644	   1.47958	  10.37417
2013978.70931	 124.00000	   0.01999	   1.84172	  -0.19277	   1.85178	   5.97526
2029360.18273	 125.00000	20004.45300	   0.72650	  -0.01350	   0.72662	   1.06487
2029360.32573	 125.00000	15829.12600	   0.73675	   0.00126	   0.73675	  -0.09793
2029360.46773	 125.00000	12516.70300	   0.74644	   0.01299	   0.74656	  -0.99700
2029360.60973	 125.00000	9909.44240	   0.75330	   0.01933	   0.75355	  -1.47012
2029360.77373	 125.00000	7835.48000	   0.76109	   0.02699	   0.76157	  -2.03064
2029360.97473	 125.00000	6217.24610	   0.76833	   0.03267	   0.76902	  -2.43515
2029361.21273	 125.00000	4905.29100	   0.77659	   0.03624	   0.77743	  -2.67170
2029361.45073	 125.00000	3881.27370	   0.78374	   0.04027	   0.78477	  -2.94163
2029361.68973	 125.00000	3070.98270	   0.79234	   0.04414	   0.79356	  -3.18861
2029361.92773	 125.00000	2430.77780	   0.80079	   0.04762	   0.80220	  -3.40316
2029362.16573	 125.00000	1923.15370	   0.80844	   0.05006	   0.80999	  -3.54359
2029362.40373	 125.00000	1522.43580	   0.81737	   0.05202	   0.81902	  -3.64165
2029362.64173	 125.00000	1203.84460	   0.82381	   0.05434	   0.82561	  -3.77419
2029362.88073	 125.00000	 952.86591	   0.83313	   0.05686	   0.83506	  -3.90400
2029363.11873	 125.00000	 754.27557	   0.84143	   0.05936	   0.84352	  -4.03531
2029363.35573	 125.00000	 596.71857	   0.85029	   0.06290	   0.85262	  -4.23065
2029363.59373	 125.00000	 471.96338	   0.85896	   0.06690	   0.86156	  -4.45321
2029363.83273	 125.00000	 373.20856	   0.86799	   0.06922	   0.87074	  -4.55972
2029364.07073	 125.00000	 295.47278	   0.88057	   0.07268	   0.88356	  -4.71820
2029364.30973	 125.00000	 233.87738	   0.88948	   0.07493	   0.89263	  -4.81508
2029364.54773	 125.00000	 185.05922	   0.89945	   0.08099	   0.90309	  -5.14527
2029364.78373	 125.00000	 146.35823	   0.91086	   0.08501	   0.91482	  -5.33181
2029365.01973	 125.00000	 115.77804	   0.92176	   0.08983	   0.92612	  -5.56636
2029365.25473	 125.00000	  91.67210	   0.93413	   0.09778	   0.93924	  -5.97566
2029365.49973	 125.00000	  72.51701	   0.94635	   0.10359	   0.95200	  -6.24702
2029365.72873	 125.00000	  57.36816	   0.96028	   0.11056	   0.96662	  -6.56769
2029365.96573	 125.00000	  45.36290	   0.97609	   0.11991	   0.98343	  -7.00356
2029366.19773	 125.00000	  35.93134	   0.99683	   0.13613	   1.00608	  -7.77657
2029366.44773	 125.00000	  28.40909	   1.01445	   0.14657	   1.02498	  -8.22118
2029366.66273	 125.00000	  22.48202	   1.03984	   0.15792	   1.05177	  -8.63563
2029366.92773	 125.00000	  17.79613	   1.07381	   0.16985	   1.08716	  -8.98817
2029367.17973	 125.00000	  14.06813	   1.10671	   0.16862	   1.11948	  -8.66324
2029367.39573	 125.00000	  11.14480	   1.13852	   0.18011	   1.15268	  -8.98935
2029367.66273	 125.00000	   8.81772	   1.17153	   0.16475	   1.18306	  -8.00479
2029367.84173	 125.00000	   6.97545	   1.21408	   0.15371	   1.22377	  -7.21582
2029368.05973	 125.00000	   5.51730	   1.23984	   0.15505	   1.24950	  -7.12797
2029368.32873	 125.00000	   4.36941	   1.24899	   0.13870	   1.25667	  -6.33663
2029368.66373	 125.00000	   3.45686	   1.26143	   0.11110	   1.26631	  -5.03313
2029369.08273	 125.00000	   2.73547	   1.28443	   0.08215	   1.28705	  -3.65955
2029369.60773	 125.00000	   2.16054	   1.31304	   0.06754	   1.31477	  -2.94451
2029370.26673	 125.00000	   1.70952	   1.33505	   0.07274	   1.33703	  -3.11867
2029371.09572	 125.00000	   1.35352	   1.33793	   0.08762	   1.34079	  -3.74687
2029372.13872	 125.00000	   1.07079	   1.32041	   0.09748	   1.32401	  -4.22213
2029373.45172	 125.00000	   0.84734	   1.29225	   0.08949	   1.29535	  -3.96136
2029375.10772	 125.00000	   0.67072	   1.27407	   0.06533	   1.27574	  -2.93557
2029377.19672	 125.00000	   0.53067	   1.27288	   0.02521	   1.27313	  -1.13449
2029379.83372	 125.00000	   0.41976	   1.29820	  -0.00843	   1.29822	   0.37221
2029383.16472	 125.00000	   0.33183	   1.34588	  -0.01732	   1.34599	   0.73735
2029387.37071	 125.00000	   0.26261	   1.39440	   0.00840	   1.39443	  -0.34523
2029392.67871	 125.00000	   0.20791	   1.42391	   0.06599	   1.42544	  -2.65331
2029399.38270	 125.00000	   0.16452	   1.41519	   0.14029	   1.42212	  -5.66115
2029407.85970	 125.00000	   0.13007	   1.36199	   0.20546	   1.37740	  -8.57868
2029418.54969	 125.00000	   0.10309	   1.27484	   0.23000	   1.29542	 -10.22687
2029432.06368	 125.00000	   0.08153	   1.18674	   0.19181	   1.20214	  -9.18120
2029449.16066	 125.00000	   0.06443	   1.13742	   0.10642	   1.14238	  -5.34502
2029470.74665	 125.00000	   0.05102	   1.17357	  -0.03580	   1.17412	   1.74714
2029497.98963	 125.00000	   0.04042	   1.34013	  -0.15443	   1.34900	   6.57362
2029532.48460	 125.00000	   0.03192	   1.60907	  -0.15550	   1.61657	   5.51993
2029576.03157	 125.00000	   0.02528	   1.89575	   0.02867	   1.89597	  -0.86640
2029631.09652	 125.00000	   0.01999	   2.05158	   0.40240	   2.09067	 -11.09729
2045008.33135	 126.00000	20004.45300	   0.72701	  -0.01265	   0.72712	   0.99705
2045008.47435	 126.00000	15829.12600	   0.73467	   0.00083	   0.73467	  -0.06450
2045008.61635	 126.00000	12516.70300	   0.74299	   0.01259	   0.74310	  -0.97058
2045008.75835	 126.00000	9909.44240	   0.75025	   0.02042	   0.75053	  -1.55891
2045008.92235	 126.00000	7835.48000	   0.75963	   0.02566	   0.76006	  -1.93496
2045009.12335	 126.00000	6217.24610	   0.76739	   0.03348	   0.76811	  -2.49801
2045009.36135	 126.00000	4905.29100	   0.77634	   0.03730	   0.77723	  -2.75039
2045009.60035	 126.00000	3881.27370	   0.78185	   0.04059	   0.78290	  -2.97164
2045009.83835	 126.00000	3070.98270	   0.78897	   0.04323	   0.79015	  -3.13649
2045010.07635	 126.00000	2430.77780	   0.79761	   0.04645	   0.79896	  -3.33323
2045010.31435	 126.00000	1923.15370	   0.80626	   0.04892	   0.80774	  -3.47226
2045010.55235	 126.00000	1522.43580	   0.81191	   0.05118	   0.81352	  -3.60720
2045010.79035	 126.00000	1203.84460	   0.82279	   0.05385	   0.82455	  -3.74485
2045011.02935	 126.00000	 952.86591	   0.83050	   0.05654	   0.83242	  -3.89437
2045011.26735	 126.00000	 754.27557	   0.84109	   0.05897	   0.84315	  -4.01027
2045011.50435	 126.00000	 596.71857	   0.84899	   0.06271	   0.85130	  -4.22442
2045011.74235	 126.00000	 471.96338	   0.85796	   0.06585	   0.86048	  -4.38893
2045011.98135	 126.00000	 373.20856	   0.86777	   0.06715	   0.87037	  -4.42498
2045012.21935	 126.00000	 295.47278	   0.87609	   0.07157	   0.87901	  -4.66998
2045012.45835	 126.00000	 233.87738	   0.88781	   0.07561	   0.89102	  -4.86801
2045012.69635	 126.00000	 185.05922	   0.89896	   0.08033	   0.90254	  -5.10628
2045012.93235	 126.00000	 146.35823	   0.90802	   0.08387	   0.91189	  -5.27712
2045013.16935	 126.00000	 115.77804	   0.91854	   0.09010	   0.92295	  -5.60201
2045013.40335	 126.00000	  91.67210	   0.93172	   0.09726	   0.93678	  -5.95968
2045013.64835	 126.00000	  72.51701	   0.94623	   0.10276	   0.95180	  -6.19791
2045013.87735	 126.00000	  57.36816	   0.95972	   0.11292	   0.96634	  -6.71065
2045014.11435	 126.00000	  45.36290	   0.97825	   0.12322	   0.98598	  -7.17914
2045014.34635	 126.00000	  35.93134	   0.99074	   0.13325	   0.99966	  -7.66010
2045014.59735	 126.00000	  28.40909	   1.01540	   0.14252	   1.02535	  -7.98964
2045014.81135	 126.00000	  22.48202	   1.03884	   0.15290	   1.05003	  -8.37264
2045015.07635	 126.00000	  17.79613	   1.06590	   0.16678	   1.07887	  -8.89290
2045015.32835	 126.00000	  14.06813	   1.10780	   0.17539	   1.12159	  -8.99670
2045015.54435	 126.00000	  11.14480	   1.13290	   0.17092	   1.14572	  -8.57950
2045015.81235	 126.00000	   8.81772	   1.17961	   0.16592	   1.19122	  -8.00663
2045015.99035	 126.00000	   6.97545	   1.20376	   0.16706	   1.21530	  -7.90093
2045016.20835	 126.00000	   5.51730	   1.22222	   0.14643	   1.23096	  -6.83185
