Repository: kbm2110/Battery_Diagnostics_Thesis

# Battery_Diagnostics_Thesis
 Data-driven battery diagnostics using EIS

**Author:** Bala Manikanta Yaswanth Kanagarla
**Institution:** Technische Hochschule Ingolstadt (THI)
**Supervisor:** Prof. Dr. H.-G. Schweiger

## Overview

This project implements a machine learning framework for 
non-invasive State of Health (SoH) estimation of lithium-ion 
batteries using Electrochemical Impedance Spectroscopy (EIS).

Eight physically interpretable features are extracted from 
impedance spectra and used to train six ML models under a 
strict cell-level train-test split. The stacking ensemble 
achieves R² = 0.9122 and RMSE = 0.0234 on completely unseen 
cells.

---

File: data/EIS/EIS_state_IV_45C02.txt (part 15 of 37)
time/s	           cycle number	freq/Hz	           Re(Z)/Ohm	  -Im(Z)/Ohm	   |Z|/Ohm	   Phase(Z)/deg
1855200.32775	 118.00000	 373.20856	   0.49157	   0.06518	   0.49588	  -7.55265
1855200.56575	 118.00000	 295.47278	   0.50145	   0.06668	   0.50586	  -7.57491
1855200.80475	 118.00000	 233.87738	   0.50883	   0.07222	   0.51393	  -8.07782
1855201.04275	 118.00000	 185.05922	   0.51922	   0.07586	   0.52473	  -8.31256
1855201.27875	 118.00000	 146.35823	   0.53173	   0.08162	   0.53796	  -8.72690
1855201.51575	 118.00000	 115.77804	   0.54417	   0.08824	   0.55128	  -9.21074
1855201.74975	 118.00000	  91.67210	   0.55531	   0.09278	   0.56301	  -9.48538
1855201.99475	 118.00000	  72.51701	   0.57214	   0.09935	   0.58070	  -9.85087
1855202.22475	 118.00000	  57.36816	   0.58954	   0.10610	   0.59901	 -10.20224
1855202.46075	 118.00000	  45.36290	   0.60904	   0.11218	   0.61929	 -10.43609
1855202.69275	 118.00000	  35.93134	   0.63075	   0.11378	   0.64093	 -10.22578
1855202.94375	 118.00000	  28.40909	   0.65399	   0.11306	   0.66369	  -9.80798
1855203.15775	 118.00000	  22.48202	   0.67707	   0.10841	   0.68569	  -9.09669
1855203.42274	 118.00000	  17.79613	   0.69476	   0.09981	   0.70189	  -8.17563
1855203.67474	 118.00000	  14.06813	   0.71104	   0.08950	   0.71665	  -7.17397
1855203.89074	 118.00000	  11.14480	   0.72475	   0.07878	   0.72902	  -6.20346
1855204.15874	 118.00000	   8.81772	   0.73603	   0.07165	   0.73951	  -5.55963
1855204.33674	 118.00000	   6.97545	   0.74404	   0.06197	   0.74662	  -4.76135
1855204.55474	 118.00000	   5.51730	   0.75124	   0.05193	   0.75303	  -3.95426
1855204.82374	 118.00000	   4.36941	   0.75836	   0.04820	   0.75989	  -3.63658
1855205.15874	 118.00000	   3.45686	   0.76037	   0.04491	   0.76170	  -3.38005
1855205.57774	 118.00000	   2.73547	   0.76111	   0.03972	   0.76215	  -2.98748
1855206.10274	 118.00000	   2.16054	   0.76386	   0.03455	   0.76464	  -2.58976
1855206.76274	 118.00000	   1.70952	   0.76844	   0.03213	   0.76911	  -2.39463
1855207.59074	 118.00000	   1.35352	   0.77521	   0.03084	   0.77582	  -2.27804
1855208.63374	 118.00000	   1.07079	   0.78142	   0.03338	   0.78213	  -2.44577
1855209.94774	 118.00000	   0.84734	   0.78500	   0.04033	   0.78603	  -2.94121
1855211.60274	 118.00000	   0.67072	   0.78575	   0.04765	   0.78719	  -3.47045
1855213.69174	 118.00000	   0.53067	   0.78317	   0.05333	   0.78498	  -3.89576
1855216.32873	 118.00000	   0.41976	   0.78048	   0.05473	   0.78240	  -4.01087
1855219.65973	 118.00000	   0.33183	   0.78208	   0.05437	   0.78397	  -3.97706
1855223.86573	 118.00000	   0.26261	   0.78940	   0.05411	   0.79126	  -3.92106
1855229.17372	 118.00000	   0.20791	   0.80234	   0.05709	   0.80437	  -4.07010
1855235.87872	 118.00000	   0.16452	   0.82008	   0.06644	   0.82276	  -4.63191
1855244.35471	 118.00000	   0.13007	   0.83955	   0.08635	   0.84398	  -5.87230
1855255.04470	 118.00000	   0.10309	   0.85441	   0.11541	   0.86217	  -7.69297
1855268.55869	 118.00000	   0.08153	   0.86028	   0.14803	   0.87293	  -9.76356
1855285.65668	 118.00000	   0.06443	   0.86204	   0.17651	   0.87993	 -11.57164
1855307.24366	 118.00000	   0.05102	   0.85974	   0.19465	   0.88150	 -12.75695
1855334.48564	 118.00000	   0.04042	   0.86931	   0.20485	   0.89312	 -13.25957
1855368.98162	 118.00000	   0.03192	   0.89304	   0.21695	   0.91902	 -13.65467
1855412.52858	 118.00000	   0.02528	   0.92738	   0.23104	   0.95573	 -13.98962
1855467.59454	 118.00000	   0.01999	   0.97613	   0.25270	   1.00831	 -14.51402
1870423.18854	 119.00000	20004.45300	   0.36791	  -0.02439	   0.36872	   3.79223
1870423.33054	 119.00000	15829.12600	   0.37483	  -0.00972	   0.37496	   1.48528
1870423.47254	 119.00000	12516.70300	   0.38143	   0.00192	   0.38144	  -0.28801
1870423.61454	 119.00000	9909.44240	   0.38715	   0.01045	   0.38729	  -1.54589
1870423.77954	 119.00000	7835.48000	   0.39490	   0.01806	   0.39532	  -2.61817
1870423.97954	 119.00000	6217.24610	   0.40190	   0.02426	   0.40264	  -3.45494
1870424.21754	 119.00000	4905.29100	   0.40674	   0.02927	   0.40779	  -4.11572
1870424.45654	 119.00000	3881.27370	   0.41382	   0.03334	   0.41516	  -4.60626
1870424.69454	 119.00000	3070.98270	   0.42095	   0.03813	   0.42268	  -5.17628
1870424.93254	 119.00000	2430.77780	   0.42765	   0.04261	   0.42977	  -5.69034
1870425.17054	 119.00000	1923.15370	   0.43537	   0.04361	   0.43755	  -5.72054
1870425.40854	 119.00000	1522.43580	   0.44283	   0.04711	   0.44533	  -6.07265
1870425.64654	 119.00000	1203.84460	   0.44954	   0.04928	   0.45224	  -6.25547
1870425.88554	 119.00000	 952.86591	   0.45930	   0.05285	   0.46233	  -6.56369
1870426.12354	 119.00000	 754.27557	   0.46714	   0.05551	   0.47043	  -6.77678
1870426.36154	 119.00000	 596.71857	   0.47571	   0.05876	   0.47932	  -7.04122
1870426.59854	 119.00000	 471.96338	   0.48297	   0.06114	   0.48683	  -7.21480
1870426.83754	 119.00000	 373.20856	   0.49210	   0.06407	   0.49625	  -7.41761
1870427.07554	 119.00000	 295.47278	   0.50048	   0.06787	   0.50506	  -7.72335
1870427.31454	 119.00000	 233.87738	   0.51029	   0.07053	   0.51514	  -7.86935
1870427.55254	 119.00000	 185.05922	   0.51929	   0.07626	   0.52486	  -8.35425
1870427.78854	 119.00000	 146.35823	   0.53015	   0.08047	   0.53622	  -8.63114
1870428.02554	 119.00000	 115.77804	   0.54222	   0.08674	   0.54911	  -9.08826
1870428.25953	 119.00000	  91.67210	   0.55591	   0.09373	   0.56375	  -9.57015
1870428.50453	 119.00000	  72.51701	   0.56982	   0.09984	   0.57850	  -9.93814
1870428.73453	 119.00000	  57.36816	   0.58762	   0.10641	   0.59718	 -10.26405
1870428.97053	 119.00000	  45.36290	   0.60827	   0.11125	   0.61836	 -10.36501
1870429.20353	 119.00000	  35.93134	   0.62954	   0.11310	   0.63962	 -10.18514
1870429.45353	 119.00000	  28.40909	   0.65385	   0.11289	   0.66353	  -9.79611
1870429.66753	 119.00000	  22.48202	   0.67582	   0.10869	   0.68450	  -9.13607
1870429.93253	 119.00000	  17.79613	   0.69460	   0.10048	   0.70183	  -8.23157
1870430.18453	 119.00000	  14.06813	   0.71153	   0.09000	   0.71720	  -7.20878
1870430.40153	 119.00000	  11.14480	   0.72396	   0.08126	   0.72851	  -6.40424
1870430.66853	 119.00000	   8.81772	   0.73553	   0.06881	   0.73874	  -5.34447
1870430.84653	 119.00000	   6.97545	   0.74505	   0.05957	   0.74743	  -4.57114
1870431.06453	 119.00000	   5.51730	   0.75166	   0.05549	   0.75370	  -4.22204
1870431.33353	 119.00000	   4.36941	   0.75336	   0.04713	   0.75484	  -3.57995
1870431.66953	 119.00000	   3.45686	   0.75662	   0.04196	   0.75778	  -3.17446
1870432.08753	 119.00000	   2.73547	   0.76234	   0.03543	   0.76316	  -2.66063
1870432.61253	 119.00000	   2.16054	   0.76800	   0.03380	   0.76874	  -2.52030
1870433.27253	 119.00000	   1.70952	   0.77339	   0.03482	   0.77417	  -2.57764
1870434.10053	 119.00000	   1.35352	   0.77501	   0.03787	   0.77594	  -2.79767
1870435.14353	 119.00000	   1.07079	   0.77460	   0.04056	   0.77566	  -2.99717
1870436.45753	 119.00000	   0.84734	   0.77305	   0.04134	   0.77416	  -3.06110
1870438.11353	 119.00000	   0.67072	   0.77305	   0.04111	   0.77414	  -3.04423
1870440.20153	 119.00000	   0.53067	   0.77617	   0.03915	   0.77716	  -2.88745
1870442.83852	 119.00000	   0.41976	   0.78448	   0.03853	   0.78543	  -2.81206
1870446.17052	 119.00000	   0.33183	   0.79682	   0.04316	   0.79799	  -3.10051
1870450.37552	 119.00000	   0.26261	   0.81107	   0.05452	   0.81290	  -3.84568
1870455.68351	 119.00000	   0.20791	   0.82173	   0.07373	   0.82503	  -5.12697
1870462.38851	 119.00000	   0.16452	   0.82537	   0.09675	   0.83102	  -6.68593
1870470.86450	 119.00000	   0.13007	   0.82211	   0.11643	   0.83031	  -8.06067
1870481.55549	 119.00000	   0.10309	   0.81839	   0.12911	   0.82851	  -8.96527
1870495.06948	 119.00000	   0.08153	   0.82168	   0.13559	   0.83279	  -9.37042
1870512.16647	 119.00000	   0.06443	   0.83427	   0.14346	   0.84651	  -9.75733
1870533.75345	 119.00000	   0.05102	   0.85650	   0.15159	   0.86981	 -10.03673
1870560.99543	 119.00000	   0.04042	   0.89036	   0.16667	   0.90583	 -10.60262
1870595.49141	 119.00000	   0.03192	   0.93604	   0.19393	   0.95592	 -11.70488
1870639.03937	 119.00000	   0.02528	   0.98225	   0.23959	   1.01105	 -13.70779
1870694.10433	 119.00000	   0.01999	   1.02004	   0.30133	   1.06361	 -16.45765
1885649.33713	 120.00000	20004.45300	   0.36810	  -0.02437	   0.36890	   3.78797
1885649.47913	 120.00000	15829.12600	   0.37571	  -0.00849	   0.37581	   1.29391
1885649.62113	 120.00000	12516.70300	   0.38189	   0.00161	   0.38189	  -0.24195
1885649.76313	 120.00000	9909.44240	   0.38667	   0.01166	   0.38684	  -1.72778
1885649.92813	 120.00000	7835.48000	   0.39444	   0.01859	   0.39488	  -2.69807
1885650.12813	 120.00000	6217.24610	   0.40072	   0.02644	   0.40159	  -3.77439
1885650.36713	 120.00000	4905.29100	   0.40774	   0.02992	   0.40883	  -4.19690
1885650.60513	 120.00000	3881.27370	   0.41368	   0.03430	   0.41510	  -4.73963
1885650.84313	 120.00000	3070.98270	   0.42010	   0.03855	   0.42186	  -5.24352
1885651.08113	 120.00000	2430.77780	   0.42899	   0.04232	   0.43108	  -5.63441
1885651.31913	 120.00000	1923.15370	   0.43489	   0.04446	   0.43716	  -5.83727
1885651.55713	 120.00000	1522.43580	   0.44363	   0.04626	   0.44604	  -5.95314
1885651.79513	 120.00000	1203.84460	   0.45079	   0.05062	   0.45363	  -6.40703
1885652.03413	 120.00000	 952.86591	   0.45925	   0.05118	   0.46209	  -6.35846
1885652.27213	 120.00000	 754.27557	   0.46725	   0.05445	   0.47041	  -6.64718
1885652.51013	 120.00000	 596.71857	   0.47508	   0.05703	   0.47849	  -6.84478
1885652.74713	 120.00000	 471.96338	   0.48218	   0.05973	   0.48587	  -7.06183
1885652.98613	 120.00000	 373.20856	   0.49014	   0.06284	   0.49415	  -7.30609
1885653.22413	 120.00000	 295.47278	   0.49994	   0.06793	   0.50454	  -7.73789
1885653.46312	 120.00000	 233.87738	   0.51009	   0.07182	   0.51512	  -8.01468
1885653.70112	 120.00000	 185.05922	   0.52112	   0.07676	   0.52674	  -8.37899
1885653.93712	 120.00000	 146.35823	   0.53128	   0.08083	   0.53739	  -8.65120
1885654.17412	 120.00000	 115.77804	   0.54258	   0.08690	   0.54949	  -9.09908
1885654.40812	 120.00000	  91.67210	   0.55787	   0.09280	   0.56554	  -9.44483
1885654.65412	 120.00000	  72.51701	   0.57139	   0.09978	   0.58004	  -9.90537
1885654.88312	 120.00000	  57.36816	   0.58793	   0.10655	   0.59750	 -10.27181
1885655.11912	 120.00000	  45.36290	   0.60888	   0.11139	   0.61898	 -10.36684
1885655.35212	 120.00000	  35.93134	   0.63043	   0.11223	   0.64034	 -10.09378
1885655.60212	 120.00000	  28.40909	   0.65221	   0.11161	   0.66169	  -9.71070
1885655.81612	 120.00000	  22.48202	   0.67628	   0.10816	   0.68488	  -9.08654
1885656.08112	 120.00000	  17.79613	   0.69381	   0.10005	   0.70098	  -8.20568
1885656.33412	 120.00000	  14.06813	   0.71298	   0.08925	   0.71855	  -7.13540
1885656.55012	 120.00000	  11.14480	   0.72423	   0.07902	   0.72853	  -6.22695
1885656.81712	 120.00000	   8.81772	   0.73708	   0.06998	   0.74039	  -5.42344
1885656.99512	 120.00000	   6.97545	   0.74312	   0.06355	   0.74584	  -4.88825
1885657.21312	 120.00000	   5.51730	   0.74983	   0.05335	   0.75173	  -4.06932
1885657.48212	 120.00000	   4.36941	   0.75435	   0.04610	   0.75576	  -3.49740
1885657.81812	 120.00000	   3.45686	   0.76157	   0.03977	   0.76261	  -2.98916
1885658.23612	 120.00000	   2.73547	   0.76455	   0.03927	   0.76556	  -2.94041
1885658.76112	 120.00000	   2.16054	   0.76726	   0.03920	   0.76826	  -2.92467
1885659.42112	 120.00000	   1.70952	   0.76651	   0.03778	   0.76744	  -2.82154
1885660.24912	 120.00000	   1.35352	   0.76696	   0.03557	   0.76778	  -2.65545
1885661.29212	 120.00000	   1.07079	   0.77010	   0.03283	   0.77080	  -2.44144
1885662.60612	 120.00000	   0.84734	   0.77539	   0.03124	   0.77602	  -2.30722
1885664.26212	 120.00000	   0.67072	   0.78346	   0.03233	   0.78413	  -2.36324
1885666.35011	 120.00000	   0.53067	   0.79263	   0.03821	   0.79355	  -2.76000
1885668.98711	 120.00000	   0.41976	   0.80016	   0.05039	   0.80175	  -3.60376
1885672.31911	 120.00000	   0.33183	   0.80219	   0.06559	   0.80486	  -4.67456
1885676.52411	 120.00000	   0.26261	   0.79890	   0.07799	   0.80269	  -5.57543
1885681.83210	 120.00000	   0.20791	   0.79466	   0.08466	   0.79916	  -6.08127
1885688.53710	 120.00000	   0.16452	   0.79505	   0.08716	   0.79981	  -6.25654
1885697.01309	 120.00000	   0.13007	   0.80382	   0.08904	   0.80874	  -6.32084
1885707.70408	 120.00000	   0.10309	   0.81988	   0.09373	   0.82522	  -6.52182
1885721.21807	 120.00000	   0.08153	   0.84381	   0.10539	   0.85037	  -7.11941
1885738.31506	 120.00000	   0.06443	   0.87202	   0.12720	   0.88125	  -8.29879
1885759.90204	 120.00000	   0.05102	   0.90377	   0.16139	   0.91806	 -10.12474
1885787.14402	 120.00000	   0.04042	   0.92655	   0.20824	   0.94966	 -12.66673
1885821.63999	 120.00000	   0.03192	   0.93641	   0.25685	   0.97099	 -15.33830
1885865.18796	 120.00000	   0.02528	   0.94030	   0.29113	   0.98434	 -17.20344
1885920.25292	 120.00000	   0.01999	   0.95161	   0.31259	   1.00163	 -18.18455
1900868.52213	 121.00000	20004.45300	   0.36892	  -0.02575	   0.36982	   3.99341
1900868.66413	 121.00000	15829.12600	   0.37470	  -0.00945	   0.37482	   1.44414
1900868.80613	 121.00000	12516.70300	   0.38087	   0.00075	   0.38087	  -0.11344
1900868.94813	 121.00000	9909.44240	   0.38768	   0.01074	   0.38783	  -1.58694
1900869.11313	 121.00000	7835.48000	   0.39434	   0.01901	   0.39479	  -2.75924
1900869.31313	 121.00000	6217.24610	   0.40144	   0.02494	   0.40221	  -3.55561
1900869.55213	 121.00000	4905.29100	   0.40813	   0.02910	   0.40917	  -4.07889
1900869.79013	 121.00000	3881.27370	   0.41434	   0.03405	   0.41573	  -4.69748
1900870.02813	 121.00000	3070.98270	   0.42173	   0.03838	   0.42347	  -5.20035
1900870.26613	 121.00000	2430.77780	   0.42835	   0.04080	   0.43029	  -5.44152
1900870.50413	 121.00000	1923.15370	   0.43495	   0.04537	   0.43731	  -5.95512
1900870.74213	 121.00000	1522.43580	   0.44391	   0.04710	   0.44640	  -6.05664
1900870.98013	 121.00000	1203.84460	   0.45078	   0.05035	   0.45359	  -6.37334
1900871.21913	 121.00000	 952.86591	   0.45864	   0.05143	   0.46152	  -6.39872
1900871.45713	 121.00000	 754.27557	   0.46613	   0.05518	   0.46938	  -6.75117
1900871.69512	 121.00000	 596.71857	   0.47555	   0.05807	   0.47908	  -6.96214
1900871.93212	 121.00000	 471.96338	   0.48340	   0.06027	   0.48714	  -7.10709
1900872.17112	 121.00000	 373.20856	   0.49233	   0.06506	   0.49661	  -7.52736
1900872.40912	 121.00000	 295.47278	   0.50028	   0.06852	   0.50496	  -7.79909
1900872.64812	 121.00000	 233.87738	   0.51124	   0.07051	   0.51608	  -7.85224
1900872.88612	 121.00000	 185.05922	   0.52024	   0.07609	   0.52577	  -8.32159
1900873.12212	 121.00000	 146.35823	   0.53012	   0.08130	   0.53632	  -8.71891
1900873.35912	 121.00000	 115.77804	   0.54299	   0.08551	   0.54968	  -8.94948
1900873.59312	 121.00000	  91.67210	   0.55671	   0.09512	   0.56478	  -9.69583
1900873.83812	 121.00000	  72.51701	   0.57204	   0.10105	   0.58089	 -10.01758
1900874.06812	 121.00000	  57.36816	   0.58882	   0.10569	   0.59823	 -10.17632
1900874.30412	 121.00000	  45.36290	   0.61061	   0.11214	   0.62083	 -10.40664
1900874.53712	 121.00000	  35.93134	   0.63085	   0.11340	   0.64096	 -10.19083
1900874.78712	 121.00000	  28.40909	   0.65376	   0.11133	   0.66318	  -9.66464
1900875.00112	 121.00000	  22.48202	   0.67615	   0.10728	   0.68461	  -9.01552
1900875.26612	 121.00000	  17.79613	   0.69574	   0.09933	   0.70279	  -8.12479
1900875.51912	 121.00000	  14.06813	   0.71178	   0.09093	   0.71757	  -7.28026
1900875.73512	 121.00000	  11.14480	   0.72560	   0.08095	   0.73010	  -6.36563
1900876.00212	 121.00000	   8.81772	   0.73662	   0.07100	   0.74004	  -5.50584
1900876.18012	 121.00000	   6.97545	   0.74258	   0.06079	   0.74507	  -4.67960
1900876.39812	 121.00000	   5.51730	   0.75048	   0.05172	   0.75226	  -3.94258
1900876.66712	 121.00000	   4.36941	   0.75666	   0.04685	   0.75811	  -3.54332
1900877.00312	 121.00000	   3.45686	   0.76114	   0.04425	   0.76242	  -3.32725
1900877.42112	 121.00000	   2.73547	   0.76305	   0.04169	   0.76419	  -3.12757
1900877.94612	 121.00000	   2.16054	   0.76440	   0.03728	   0.76530	  -2.79214
1900878.60612	 121.00000	   1.70952	   0.76595	   0.03361	   0.76669	  -2.51255
1900879.43412	 121.00000	   1.35352	   0.77039	   0.03146	   0.77103	  -2.33852
1900880.47712	 121.00000	   1.07079	   0.77613	   0.02986	   0.77671	  -2.20316
1900881.79112	 121.00000	   0.84734	   0.78401	   0.03289	   0.78470	  -2.40252
1900883.44712	 121.00000	   0.67072	   0.78975	   0.03962	   0.79074	  -2.87177
1900885.53511	 121.00000	   0.53067	   0.79237	   0.05043	   0.79397	  -3.64194
1900888.17211	 121.00000	   0.41976	   0.79061	   0.06028	   0.79291	  -4.35976
1900891.50411	 121.00000	   0.33183	   0.78689	   0.06600	   0.78965	  -4.79456
1900895.70911	 121.00000	   0.26261	   0.78576	   0.06725	   0.78863	  -4.89158
1900901.01710	 121.00000	   0.20791	   0.79134	   0.06738	   0.79421	  -4.86656
1900907.72210	 121.00000	   0.16452	   0.80297	   0.06886	   0.80592	  -4.90136
1900916.19809	 121.00000	   0.13007	   0.82165	   0.07690	   0.82524	  -5.34651
1900926.88908	 121.00000	   0.10309	   0.84507	   0.09351	   0.85023	  -6.31409
1900940.40307	 121.00000	   0.08153	   0.86797	   0.12238	   0.87656	  -8.02573
1900957.50006	 121.00000	   0.06443	   0.88541	   0.15832	   0.89945	 -10.13766
1900979.08704	 121.00000	   0.05102	   0.88965	   0.19681	   0.91116	 -12.47448
1901006.33002	 121.00000	   0.04042	   0.88961	   0.22672	   0.91805	 -14.29748
1901040.82499	 121.00000	   0.03192	   0.89690	   0.24369	   0.92942	 -15.20011
1901084.37296	 121.00000	   0.02528	   0.91760	   0.25751	   0.95305	 -15.67607
1901139.43792	 121.00000	   0.01999	   0.95155	   0.27287	   0.98990	 -16.00106
1916082.56413	 122.00000	20004.45300	   0.36829	  -0.02380	   0.36906	   3.69761
1916082.70613	 122.00000	15829.12600	   0.37396	  -0.00952	   0.37408	   1.45872
1916082.84813	 122.00000	12516.70300	   0.38061	   0.00137	   0.38061	  -0.20589
1916082.99013	 122.00000	9909.44240	   0.38822	   0.01010	   0.38835	  -1.49040
1916083.15513	 122.00000	7835.48000	   0.39605	   0.01899	   0.39651	  -2.74487
1916083.35513	 122.00000	6217.24610	   0.40199	   0.02558	   0.40281	  -3.64135
1916083.59413	 122.00000	4905.29100	   0.40814	   0.03107	   0.40932	  -4.35269
1916083.83213	 122.00000	3881.27370	   0.41457	   0.03661	   0.41618	  -5.04640
1916084.07013	 122.00000	3070.98270	   0.42115	   0.03795	   0.42285	  -5.14937
1916084.30813	 122.00000	2430.77780	   0.42883	   0.04186	   0.43086	  -5.57524
1916084.54613	 122.00000	1923.15370	   0.43723	   0.04396	   0.43944	  -5.74117
1916084.78413	 122.00000	1522.43580	   0.44320	   0.04822	   0.44581	  -6.20873
1916085.02213	 122.00000	1203.84460	   0.45106	   0.04998	   0.45382	  -6.32253
1916085.26113	 122.00000	 952.86591	   0.46023	   0.05291	   0.46326	  -6.55764
1916085.49913	 122.00000	 754.27557	   0.46727	   0.05408	   0.47039	  -6.60235
1916085.73713	 122.00000	 596.71857	   0.47443	   0.05701	   0.47784	  -6.85247
1916085.97413	 122.00000	 471.96338	   0.48215	   0.06099	   0.48599	  -7.20895
1916086.21313	 122.00000	 373.20856	   0.49173	   0.06419	   0.49590	  -7.43704
1916086.45113	 122.00000	 295.47278	   0.50169	   0.06786	   0.50626	  -7.70363
1916086.69013	 122.00000	 233.87738	   0.50998	   0.07135	   0.51494	  -7.96472
1916086.92813	 122.00000	 185.05922	   0.52098	   0.07634	   0.52654	  -8.33586
1916087.16413	 122.00000	 146.35823	   0.53249	   0.08078	   0.53858	  -8.62642
1916087.40113	 122.00000	 115.77804	   0.54236	   0.08725	   0.54933	  -9.13899
1916087.63513	 122.00000	  91.67210	   0.55610	   0.09280	   0.56379	  -9.47423
1916087.88113	 122.00000	  72.51701	   0.57231	   0.09978	   0.58094	  -9.88951
1916088.11013	 122.00000	  57.36816	   0.58874	   0.10727	   0.59843	 -10.32639
1916088.34613	 122.00000	  45.36290	   0.61147	   0.11247	   0.62173	 -10.42169
1916088.57913	 122.00000	  35.93134	   0.63230	   0.11379	   0.64246	 -10.20187
1916088.82913	 122.00000	  28.40909	   0.65356	   0.11336	   0.66332	  -9.84016
1916089.04313	 122.00000	  22.48202	   0.67641	   0.10865	   0.68508	  -9.12497
1916089.30813	 122.00000	  17.79613	   0.69558	   0.10007	   0.70274	  -8.18660
1916089.56113	 122.00000	  14.06813	   0.71260	   0.09374	   0.71874	  -7.49368
1916089.77713	 122.00000	  11.14480	   0.72885	   0.08007	   0.73323	  -6.26964
1916090.04413	 122.00000	   8.81772	   0.73774	   0.07313	   0.74136	  -5.66108
1916090.22213	 122.00000	   6.97545	   0.74495	   0.06265	   0.74758	  -4.80732
1916090.44013	 122.00000	   5.51730	   0.75254	   0.05346	   0.75444	  -4.06354
1916090.71013	 122.00000	   4.36941	   0.75841	   0.04727	   0.75988	  -3.56619
1916091.04513	 122.00000	   3.45686	   0.76256	   0.04615	   0.76396	  -3.46318
1916091.46313	 122.00000	   2.73547	   0.76509	   0.04136	   0.76621	  -3.09422
1916091.98813	 122.00000	   2.16054	   0.76569	   0.03743	   0.76660	  -2.79870
1916092.64813	 122.00000	   1.70952	   0.76794	   0.03337	   0.76867	  -2.48844
1916093.47613	 122.00000	   1.35352	   0.77235	   0.03118	   0.77298	  -2.31148
1916094.51912	 122.00000	   1.07079	   0.77885	   0.03012	   0.77944	  -2.21472
1916095.83312	 122.00000	   0.84734	   0.78603	   0.03331	   0.78674	  -2.42671
1916097.48912	 122.00000	   0.67072	   0.79224	   0.04084	   0.79329	  -2.95078
1916099.57712	 122.00000	   0.53067	   0.79440	   0.05135	   0.79606	  -3.69856
1916102.21412	 122.00000	   0.41976	   0.79115	   0.06048	   0.79346	  -4.37161
1916105.54612	 122.00000	   0.33183	   0.78769	   0.06490	   0.79035	  -4.71031
1916109.75111	 122.00000	   0.26261	   0.78762	   0.06575	   0.79036	  -4.77200
1916115.06011	 122.00000	   0.20791	   0.79390	   0.06577	   0.79662	  -4.73562
1916121.76410	 122.00000	   0.16452	   0.80634	   0.06870	   0.80927	  -4.87001
1916130.24110	 122.00000	   0.13007	   0.82541	   0.07671	   0.82896	  -5.30926
1916140.93109	 122.00000	   0.10309	   0.84891	   0.09450	   0.85415	  -6.35184
1916154.44508	 122.00000	   0.08153	   0.87092	   0.12459	   0.87979	  -8.14125
1916171.54207	 122.00000	   0.06443	   0.88666	   0.16108	   0.90117	 -10.29642
1916193.12905	 122.00000	   0.05102	   0.88929	   0.19885	   0.91125	 -12.60397
1916220.37203	 122.00000	   0.04042	   0.88944	   0.22605	   0.91772	 -14.25972
1916254.86700	 122.00000	   0.03192	   0.89779	   0.24248	   0.92996	 -15.11425
1916298.41497	 122.00000	   0.02528	   0.91932	   0.25604	   0.95431	 -15.56325
1916353.47992	 122.00000	   0.01999	   0.95484	   0.27137	   0.99266	 -15.86529
1931293.70314	 123.00000	20004.45300	   0.36956	  -0.02422	   0.37035	   3.74999
1931293.84514	 123.00000	15829.12600	   0.37545	  -0.00932	   0.37556	   1.42181
1931293.98714	 123.00000	12516.70300	   0.38175	   0.00232	   0.38176	  -0.34833
1931294.12914	 123.00000	9909.44240	   0.38710	   0.01127	   0.38727	  -1.66824
1931294.29414	 123.00000	7835.48000	   0.39527	   0.01874	   0.39572	  -2.71499
1931294.49414	 123.00000	6217.24610	   0.40162	   0.02518	   0.40241	  -3.58780
1931294.73214	 123.00000	4905.29100	   0.40751	   0.02986	   0.40860	  -4.19045
1931294.97114	 123.00000	3881.27370	   0.41445	   0.03454	   0.41589	  -4.76417
1931295.20914	 123.00000	3070.98270	   0.42076	   0.03776	   0.42245	  -5.12744
1931295.44714	 123.00000	2430.77780	   0.42930	   0.04042	   0.43120	  -5.37832
1931295.68414	 123.00000	1923.15370	   0.43595	   0.04473	   0.43824	  -5.85823
1931295.92214	 123.00000	1522.43580	   0.44484	   0.04663	   0.44728	  -5.98475
1931296.16014	 123.00000	1203.84460	   0.45137	   0.05034	   0.45417	  -6.36360
1931296.39914	 123.00000	 952.86591	   0.45958	   0.05323	   0.46265	  -6.60717
1931296.63714	 123.00000	 754.27557	   0.46668	   0.05548	   0.46996	  -6.77964
1931296.87514	 123.00000	 596.71857	   0.47564	   0.05884	   0.47927	  -7.05224
1931297.11214	 123.00000	 471.96338	   0.48432	   0.06114	   0.48817	  -7.19468
1931297.35114	 123.00000	 373.20856	   0.49274	   0.06426	   0.49691	  -7.43012
1931297.58914	 123.00000	 295.47278	   0.50186	   0.06736	   0.50636	  -7.64436
1931297.82814	 123.00000	 233.87738	   0.51100	   0.07153	   0.51599	  -7.96849
1931298.06614	 123.00000	 185.05922	   0.51948	   0.07665	   0.52510	  -8.39367
1931298.30214	 123.00000	 146.35823	   0.53095	   0.08068	   0.53704	  -8.63978
1931298.53914	 123.00000	 115.77804	   0.54420	   0.08700	   0.55111	  -9.08293
1931298.77314	 123.00000	  91.67210	   0.55816	   0.09324	   0.56590	  -9.48359
1931299.01814	 123.00000	  72.51701	   0.57091	   0.10164	   0.57988	 -10.09508
1931299.24814	 123.00000	  57.36816	   0.58856	   0.10635	   0.59809	 -10.24245
1931299.48414	 123.00000	  45.36290	   0.61059	   0.11143	   0.62068	 -10.34280
1931299.71614	 123.00000	  35.93134	   0.63124	   0.11399	   0.64145	 -10.23611
1931299.96714	 123.00000	  28.40909	   0.65437	   0.11403	   0.66423	  -9.88461
1931300.18114	 123.00000	  22.48202	   0.67636	   0.10960	   0.68518	  -9.20450
1931300.44614	 123.00000	  17.79613	   0.69679	   0.10235	   0.70427	  -8.35668
1931300.69814	 123.00000	  14.06813	   0.71375	   0.09114	   0.71955	  -7.27646
1931300.91414	 123.00000	  11.14480	   0.72764	   0.08308	   0.73237	  -6.51370
1931301.18214	 123.00000	   8.81772	   0.73748	   0.07048	   0.74084	  -5.45871
1931301.36014	 123.00000	   6.97545	   0.74668	   0.06259	   0.74930	  -4.79151
1931301.57814	 123.00000	   5.51730	   0.75315	   0.05530	   0.75518	  -4.19926
1931301.84714	 123.00000	   4.36941	   0.75669	   0.04836	   0.75824	  -3.65699
1931302.18214	 123.00000	   3.45686	   0.76208	   0.04151	   0.76321	  -3.11765
1931302.60114	 123.00000	   2.73547	   0.76621	   0.03665	   0.76709	  -2.73850
1931303.12614	 123.00000	   2.16054	   0.77222	   0.03605	   0.77306	  -2.67281
1931303.78614	 123.00000	   1.70952	   0.77620	   0.03746	   0.77710	  -2.76302
1931304.61414	 123.00000	   1.35352	   0.77707	   0.03972	   0.77809	  -2.92617
1931305.65714	 123.00000	   1.07079	   0.77569	   0.04109	   0.77678	  -3.03189
1931306.97113	 123.00000	   0.84734	   0.77534	   0.04019	   0.77639	  -2.96760
1931308.62713	 123.00000	   0.67072	   0.77696	   0.03835	   0.77791	  -2.82611
1931310.71513	 123.00000	   0.53067	   0.78251	   0.03680	   0.78338	  -2.69252
1931313.35213	 123.00000	   0.41976	   0.79240	   0.03792	   0.79330	  -2.74008
1931316.68313	 123.00000	   0.33183	   0.80585	   0.04584	   0.80716	  -3.25587
1931320.88912	 123.00000	   0.26261	   0.81756	   0.06077	   0.81982	  -4.25114
1931326.19712	 123.00000	   0.20791	   0.82330	   0.08099	   0.82727	  -5.61851
1931332.90211	 123.00000	   0.16452	   0.82203	   0.10117	   0.82824	  -7.01640
1931341.37811	 123.00000	   0.13007	   0.81782	   0.11556	   0.82595	  -8.04275
1931352.06910	 123.00000	   0.10309	   0.81703	   0.12262	   0.82618	  -8.53536
1931365.58209	 123.00000	   0.08153	   0.82528	   0.12792	   0.83513	  -8.81058
1931382.68008	 123.00000	   0.06443	   0.84293	   0.13608	   0.85384	  -9.17053
1931404.26706	 123.00000	   0.05102	   0.86867	   0.14732	   0.88107	  -9.62509
1931431.50904	 123.00000	   0.04042	   0.90624	   0.16744	   0.92158	 -10.46791
1931466.00501	 123.00000	   0.03192	   0.95196	   0.20379	   0.97353	 -12.08301
1931509.55198	 123.00000	   0.02528	   0.99070	   0.25705	   1.02350	 -14.54559
1931564.61793	 123.00000	   0.01999	   1.01644	   0.31858	   1.06519	 -17.40248
1946490.00578	 124.00000	20004.45300	   0.36882	  -0.02428	   0.36961	   3.76572
1946490.14778	 124.00000	15829.12600	   0.37313	  -0.01088	   0.37329	   1.67031
1946490.28978	 124.00000	12516.70300	   0.38033	   0.00313	   0.38034	  -0.47186
1946490.43178	 124.00000	9909.44240	   0.38827	   0.01138	   0.38844	  -1.67952
1946490.59678	 124.00000	7835.48000	   0.39417	   0.01835	   0.39460	  -2.66568
1946490.79678	 124.00000	6217.24610	   0.40100	   0.02489	   0.40178	  -3.55177
1946491.03478	 124.00000	4905.29100	   0.40791	   0.03009	   0.40902	  -4.21925
1946491.27378	 124.00000	3881.27370	   0.41542	   0.03376	   0.41679	  -4.64582
1946491.51178	 124.00000	3070.98270	   0.42251	   0.03963	   0.42436	  -5.35840
1946491.74978	 124.00000	2430.77780	   0.42872	   0.04087	   0.43066	  -5.44619
1946491.98778	 124.00000	1923.15370	   0.43588	   0.04446	   0.43814	  -5.82463
1946492.22578	 124.00000	1522.43580	   0.44304	   0.04778	   0.44561	  -6.15468
1946492.46377	 124.00000	1203.84460	   0.45062	   0.04964	   0.45334	  -6.28666
1946492.70277	 124.00000	 952.86591	   0.45788	   0.05197	   0.46081	  -6.47526
1946492.94077	 124.00000	 754.27557	   0.46609	   0.05418	   0.46923	  -6.63075
1946493.17877	 124.00000	 596.71857	   0.47453	   0.05700	   0.47794	  -6.84976
1946493.41577	 124.00000	 471.96338	   0.48343	   0.06181	   0.48736	  -7.28590
1946493.65477	 124.00000	 373.20856	   0.49146	   0.06459	   0.49568	  -7.48689
1946493.89277	 124.00000	 295.47278	   0.50164	   0.06761	   0.50618	  -7.67536
1946494.13177	 124.00000	 233.87738	   0.51124	   0.07237	   0.51634	  -8.05711
1946494.36977	 124.00000	 185.05922	   0.52143	   0.07585	   0.52692	  -8.27662
1946494.60577	 124.00000	 146.35823	   0.53161	   0.08081	   0.53771	  -8.64360
1946494.84277	 124.00000	 115.77804	   0.54302	   0.08737	   0.55000	  -9.14024
1946495.07677	 124.00000	  91.67210	   0.55642	   0.09522	   0.56451	  -9.71079
1946495.32177	 124.00000	  72.51701	   0.57223	   0.10119	   0.58111	 -10.02838
1946495.55177	 124.00000	  57.36816	   0.58703	   0.10731	   0.59676	 -10.35918
1946495.78777	 124.00000	  45.36290	   0.60999	   0.11099	   0.62001	 -10.31218
1946496.02077	 124.00000	  35.93134	   0.63007	   0.11425	   0.64034	 -10.27818
1946496.27077	 124.00000	  28.40909	   0.65493	   0.11377	   0.66474	  -9.85454
1946496.48477	 124.00000	  22.48202	   0.67690	   0.10840	   0.68553	  -9.09803
1946496.74977	 124.00000	  17.79613	   0.69653	   0.10125	   0.70385	  -8.27056
1946497.00177	 124.00000	  14.06813	   0.71299	   0.09250	   0.71897	  -7.39209
1946497.21877	 124.00000	  11.14480	   0.72830	   0.08045	   0.73273	  -6.30375
1946497.48577	 124.00000	   8.81772	   0.73850	   0.07286	   0.74208	  -5.63487
1946497.66377	 124.00000	   6.97545	   0.74689	   0.06270	   0.74952	  -4.79856
1946497.88177	 124.00000	   5.51730	   0.75308	   0.05355	   0.75498	  -4.06760
1946498.15077	 124.00000	   4.36941	   0.75926	   0.04732	   0.76073	  -3.56634
1946498.48677	 124.00000	   3.45686	   0.76502	   0.04441	   0.76631	  -3.32199
1946498.90477	 124.00000	   2.73547	   0.76519	   0.04261	   0.76638	  -3.18732
1946499.42977	 124.00000	   2.16054	   0.76722	   0.03845	   0.76819	  -2.86937
1946500.08977	 124.00000	   1.70952	   0.76972	   0.03413	   0.77048	  -2.53919
1946500.91777	 124.00000	   1.35352	   0.77377	   0.03137	   0.77441	  -2.32151
1946501.96077	 124.00000	   1.07079	   0.78047	   0.03036	   0.78106	  -2.22794
1946503.27477	 124.00000	   0.84734	   0.78720	   0.03372	   0.78793	  -2.45301
1946504.93077	 124.00000	   0.67072	   0.79282	   0.04079	   0.79387	  -2.94546
1946507.01876	 124.00000	   0.53067	   0.79541	   0.05128	   0.79706	  -3.68899
1946509.65576	 124.00000	   0.41976	   0.79258	   0.06082	   0.79491	  -4.38840
1946512.98676	 124.00000	   0.33183	   0.78928	   0.06508	   0.79196	  -4.71390
1946517.19276	 124.00000	   0.26261	   0.78924	   0.06615	   0.79201	  -4.79138
1946522.50075	 124.00000	   0.20791	   0.79488	   0.06602	   0.79762	  -4.74753
1946529.20575	 124.00000	   0.16452	   0.80707	   0.06847	   0.80997	  -4.84905
1946537.68174	 124.00000	   0.13007	   0.82625	   0.07709	   0.82983	  -5.33016
1946548.37273	 124.00000	   0.10309	   0.84914	   0.09466	   0.85440	  -6.36122
1946561.88572	 124.00000	   0.08153	   0.87172	   0.12431	   0.88054	  -8.11572
1946578.98371	 124.00000	   0.06443	   0.88792	   0.16080	   0.90236	 -10.26506
1946600.57069	 124.00000	   0.05102	   0.89113	   0.19846	   0.91296	 -12.55516
1946627.81267	 124.00000	   0.04042	   0.89148	   0.22663	   0.91984	 -14.26361
1946662.30864	 124.00000	   0.03192	   0.89894	   0.24385	   0.93143	 -15.17685
1946705.85661	 124.00000	   0.02528	   0.92039	   0.25651	   0.95547	 -15.57287
1946760.92157	 124.00000	   0.01999	   0.95576	   0.27245	   0.99383	 -15.91065
1961683.51201	 125.00000	20004.45300	   0.36794	  -0.02421	   0.36873	   3.76403
1961683.65401	 125.00000	15829.12600	   0.37437	  -0.00953	   0.37449	   1.45883
1961683.79601	 125.00000	12516.70300	   0.38197	   0.00158	   0.38198	  -0.23678
1961683.93801	 125.00000	9909.44240	   0.38787	   0.01034	   0.38801	  -1.52695
1961684.10301	 125.00000	7835.48000	   0.39470	   0.01939	   0.39518	  -2.81249
1961684.30301	 125.00000	6217.24610	   0.40029	   0.02543	   0.40110	  -3.63554
1961684.54201	 125.00000	4905.29100	   0.40710	   0.03027	   0.40822	  -4.25304
1961684.78001	 125.00000	3881.27370	   0.41569	   0.03537	   0.41719	  -4.86297
1961685.01801	 125.00000	3070.98270	   0.42178	   0.03791	   0.42348	  -5.13575
1961685.25601	 125.00000	2430.77780	   0.42977	   0.04072	   0.43169	  -5.41273
1961685.49401	 125.00000	1923.15370	   0.43603	   0.04406	   0.43825	  -5.76972
1961685.73201	 125.00000	1522.43580	   0.44310	   0.04731	   0.44562	  -6.09401
1961685.97001	 125.00000	1203.84460	   0.44938	   0.05022	   0.45218	  -6.37630
1961686.20901	 125.00000	 952.86591	   0.45797	   0.05211	   0.46093	  -6.49113
1961686.44701	 125.00000	 754.27557	   0.46610	   0.05504	   0.46934	  -6.73509
1961686.68501	 125.00000	 596.71857	   0.47436	   0.05914	   0.47803	  -7.10682
1961686.92201	 125.00000	 471.96338	   0.48197	   0.06098	   0.48582	  -7.21047
1961687.16101	 125.00000	 373.20856	   0.49225	   0.06440	   0.49644	  -7.45321
1961687.39901	 125.00000	 295.47278	   0.50089	   0.06704	   0.50536	  -7.62304
1961687.63801	 125.00000	 233.87738	   0.50934	   0.06974	   0.51409	  -7.79612
1961687.87601	 125.00000	 185.05922	   0.51965	   0.07494	   0.52502	  -8.20621
1961688.11201	 125.00000	 146.35823	   0.53068	   0.08171	   0.53693	  -8.75278
1961688.34901	 125.00000	 115.77804	   0.54217	   0.08566	   0.54889	  -8.97834
1961688.58301	 125.00000	  91.67210	   0.55561	   0.09347	   0.56341	  -9.54998
1961688.82801	 125.00000	  72.51701	   0.56980	   0.10039	   0.57858	  -9.99155
1961689.05801	 125.00000	  57.36816	   0.58891	   0.10632	   0.59843	 -10.23340
1961689.29401	 125.00000	  45.36290	   0.60933	   0.11150	   0.61944	 -10.36937
1961689.52701	 125.00000	  35.93134	   0.62895	   0.11379	   0.63916	 -10.25483
1961689.77701	 125.00000	  28.40909	   0.65390	   0.11347	   0.66367	  -9.84405
1961689.99101	 125.00000	  22.48202	   0.67573	   0.10649	   0.68407	  -8.95614
1961690.25601	 125.00000	  17.79613	   0.69351	   0.10030	   0.70073	  -8.22915
1961690.50801	 125.00000	  14.06813	   0.71240	   0.09122	   0.71822	  -7.29685
1961690.72501	 125.00000	  11.14480	   0.72624	   0.08124	   0.73077	  -6.38267
1961690.99201	 125.00000	   8.81772	   0.73638	   0.07268	   0.73996	  -5.63666
1961691.17001	 125.00000	   6.97545	   0.74369	   0.06231	   0.74630	  -4.78898
1961691.38801	 125.00000	   5.51730	   0.75031	   0.05263	   0.75215	  -4.01230
1961691.65701	 125.00000	   4.36941	   0.75702	   0.04626	   0.75844	  -3.49704
1961691.99301	 125.00000	   3.45686	   0.76180	   0.04264	   0.76300	  -3.20371
1961692.41101	 125.00000	   2.73547	   0.76383	   0.04120	   0.76494	  -3.08742
1961692.93601	 125.00000	   2.16054	   0.76438	   0.03856	   0.76535	  -2.88817
1961693.59600	 125.00000	   1.70952	   0.76645	   0.03499	   0.76725	  -2.61363
1961694.42400	 125.00000	   1.35352	   0.76952	   0.03150	   0.77016	  -2.34438
1961695.46700	 125.00000	   1.07079	   0.77488	   0.02989	   0.77546	  -2.20914
1961696.78100	 125.00000	   0.84734	   0.78237	   0.03117	   0.78299	  -2.28166
1961698.43700	 125.00000	   0.67072	   0.78937	   0.03694	   0.79024	  -2.67946
1961700.52500	 125.00000	   0.53067	   0.79419	   0.04772	   0.79562	  -3.43836
1961703.16200	 125.00000	   0.41976	   0.79349	   0.05915	   0.79569	  -4.26345
1961706.49299	 125.00000	   0.33183	   0.78981	   0.06758	   0.79270	  -4.89074
1961710.69899	 125.00000	   0.26261	   0.78772	   0.07082	   0.79089	  -5.13732
1961716.00699	 125.00000	   0.20791	   0.79036	   0.07143	   0.79358	  -5.16405
1961722.71198	 125.00000	   0.16452	   0.79974	   0.07278	   0.80305	  -5.19955
1961731.18798	 125.00000	   0.13007	   0.81623	   0.07805	   0.81995	  -5.46225
1961741.87897	 125.00000	   0.10309	   0.83615	   0.09425	   0.84144	  -6.43091
1961755.39196	 125.00000	   0.08153	   0.86436	   0.11579	   0.87209	  -7.63013
1961772.48994	 125.00000	   0.06443	   0.88657	   0.14889	   0.89898	  -9.53337
1961794.07693	 125.00000	   0.05102	   0.89890	   0.19130	   0.91903	 -12.01448
1961821.31891	 125.00000	   0.04042	   0.90141	   0.22755	   0.92969	 -14.16760
1961855.81488	 125.00000	   0.03192	   0.90497	   0.25196	   0.93939	 -15.55825
1961899.36285	 125.00000	   0.02528	   0.92125	   0.26749	   0.95930	 -16.19111
1961954.42780	 125.00000	   0.01999	   0.95119	   0.28317	   0.99245	 -16.57803
1976879.89084	 126.00000	20004.45300	   0.36982	  -0.02340	   0.37056	   3.62016
1976880.03284	 126.00000	15829.12600	   0.37466	  -0.00939	   0.37478	   1.43612
1976880.17484	 126.00000	12516.70300	   0.38176	   0.00121	   0.38176	  -0.18086
1976880.31684	 126.00000	9909.44240	   0.38882	   0.01045	   0.38896	  -1.53928
1976880.48184	 126.00000	7835.48000	   0.39540	   0.01897	   0.39585	  -2.74634
1976880.68184	 126.00000	6217.24610	   0.40119	   0.02532	   0.40199	  -3.61110
1976880.91984	 126.00000	4905.29100	   0.40744	   0.02930	   0.40849	  -4.11378
1976881.15884	 126.00000	3881.27370	   0.41440	   0.03403	   0.41579	  -4.69454
1976881.39684	 126.00000	3070.98270	   0.42258	   0.03830	   0.42431	  -5.17859
1976881.63484	 126.00000	2430.77780	   0.42774	   0.04046	   0.42965	  -5.40316
1976881.87284	 126.00000	1923.15370	   0.43649	   0.04389	   0.43869	  -5.74213
1976882.11084	 126.00000	1522.43580	   0.44309	   0.04756	   0.44564	  -6.12680
1976882.34884	 126.00000	1203.84460	   0.45196	   0.04869	   0.45458	  -6.14902
1976882.58784	 126.00000	 952.86591	   0.45824	   0.05252	   0.46124	  -6.53857
1976882.82584	 126.00000	 754.27557	   0.46726	   0.05428	   0.47040	  -6.62649
1976883.06384	 126.00000	 596.71857	   0.47349	   0.05587	   0.47677	  -6.72981
1976883.30084	 126.00000	 471.96338	   0.48327	   0.06054	   0.48705	  -7.13979
1976883.53984	 126.00000	 373.20856	   0.49192	   0.06372	   0.49603	  -7.38042
1976883.77784	 126.00000	 295.47278	   0.49923	   0.06712	   0.50372	  -7.65715
1976884.01684	 126.00000	 233.87738	   0.50913	   0.07048	   0.51398	  -7.88100
1976884.25484	 126.00000	 185.05922	   0.51893	   0.07526	   0.52436	  -8.25153
1976884.49084	 126.00000	 146.35823	   0.53010	   0.08150	   0.53633	  -8.74065
1976884.72784	 126.00000	 115.77804	   0.54203	   0.08681	   0.54893	  -9.09865
1976884.96184	 126.00000	  91.67210	   0.55498	   0.09273	   0.56267	  -9.48559
1976885.20784	 126.00000	  72.51701	   0.57118	   0.09984	   0.57984	  -9.91501
1976885.43684	 126.00000	  57.36816	   0.58701	   0.10669	   0.59663	 -10.30158
1976885.67284	 126.00000	  45.36290	   0.60790	   0.11106	   0.61797	 -10.35319
1976885.90584	 126.00000	  35.93134	   0.63009	   0.11374	   0.64028	 -10.23243
1976886.15584	 126.00000	  28.40909	   0.65468	   0.11226	   0.66423	  -9.73011
1976886.36984	 126.00000	  22.48202	   0.67442	   0.10879	   0.68314	  -9.16336
1976886.63484	 126.00000	  17.79613	   0.69507	   0.10112	   0.70238	  -8.27742
1976886.88784	 126.00000	  14.06813	   0.71191	   0.09190	   0.71781	  -7.35546
1976887.10384	 126.00000	  11.14480	   0.72459	   0.08122	   0.72913	  -6.39538
1976887.37084	 126.00000	   8.81772	   0.73627	   0.07144	   0.73973	  -5.54166
1976887.54884	 126.00000	   6.97545	   0.74479	   0.06102	   0.74729	  -4.68401
1976887.76684	 126.00000	   5.51730	   0.74915	   0.05449	   0.75113	  -4.16039
