Repository: kbm2110/Battery_Diagnostics_Thesis

# Battery_Diagnostics_Thesis
 Data-driven battery diagnostics using EIS

**Author:** Bala Manikanta Yaswanth Kanagarla
**Institution:** Technische Hochschule Ingolstadt (THI)
**Supervisor:** Prof. Dr. H.-G. Schweiger

## Overview

This project implements a machine learning framework for 
non-invasive State of Health (SoH) estimation of lithium-ion 
batteries using Electrochemical Impedance Spectroscopy (EIS).

Eight physically interpretable features are extracted from 
impedance spectra and used to train six ML models under a 
strict cell-level train-test split. The stacking ensemble 
achieves R² = 0.9122 and RMSE = 0.0234 on completely unseen 
cells.

---

File: data/EIS/EIS_state_IX_45C02.txt (part 15 of 37)
time/s	           cycle number	freq/Hz	           Re(Z)/Ohm	  -Im(Z)/Ohm	   |Z|/Ohm	   Phase(Z)/deg
1859231.41225	 118.00000	 373.20856	   0.53750	   0.07107	   0.54218	  -7.53195
1859231.65025	 118.00000	 295.47278	   0.54813	   0.07534	   0.55328	  -7.82623
1859231.88925	 118.00000	 233.87738	   0.55888	   0.07755	   0.56423	  -7.89969
1859232.12725	 118.00000	 185.05922	   0.57006	   0.08134	   0.57583	  -8.12064
1859232.36325	 118.00000	 146.35823	   0.58148	   0.08693	   0.58794	  -8.50254
1859232.59925	 118.00000	 115.77804	   0.59152	   0.09290	   0.59877	  -8.92596
1859232.83425	 118.00000	  91.67210	   0.60423	   0.10000	   0.61245	  -9.39754
1859233.07925	 118.00000	  72.51701	   0.61754	   0.10721	   0.62677	  -9.84898
1859233.30825	 118.00000	  57.36816	   0.63259	   0.11565	   0.64308	 -10.36011
1859233.54525	 118.00000	  45.36290	   0.64882	   0.12541	   0.66083	 -10.93941
1859233.77725	 118.00000	  35.93134	   0.66617	   0.13648	   0.68000	 -11.57775
1859234.02825	 118.00000	  28.40909	   0.68742	   0.14896	   0.70338	 -12.22629
1859234.24225	 118.00000	  22.48202	   0.71335	   0.16228	   0.73157	 -12.81645
1859234.50725	 118.00000	  17.79613	   0.74351	   0.17312	   0.76339	 -13.10752
1859234.75925	 118.00000	  14.06813	   0.77728	   0.18179	   0.79826	 -13.16397
1859234.97525	 118.00000	  11.14480	   0.81459	   0.18584	   0.83552	 -12.85153
1859235.24325	 118.00000	   8.81772	   0.85017	   0.18148	   0.86933	 -12.04953
1859235.42125	 118.00000	   6.97545	   0.88438	   0.17295	   0.90113	 -11.06494
1859235.63925	 118.00000	   5.51730	   0.91538	   0.15993	   0.92924	  -9.91024
1859235.90825	 118.00000	   4.36941	   0.93997	   0.14391	   0.95092	  -8.70441
1859236.24325	 118.00000	   3.45686	   0.96354	   0.12793	   0.97199	  -7.56272
1859236.66225	 118.00000	   2.73547	   0.97977	   0.11427	   0.98641	  -6.65222
1859237.18725	 118.00000	   2.16054	   0.99241	   0.09982	   0.99742	  -5.74344
1859237.84625	 118.00000	   1.70952	   1.00164	   0.08895	   1.00558	  -5.07455
1859238.67524	 118.00000	   1.35352	   1.00996	   0.07945	   1.01308	  -4.49780
1859239.71824	 118.00000	   1.07079	   1.01597	   0.07318	   1.01860	  -4.12005
1859241.03124	 118.00000	   0.84734	   1.02138	   0.06808	   1.02365	  -3.81351
1859242.68724	 118.00000	   0.67072	   1.02737	   0.06735	   1.02957	  -3.75069
1859244.77624	 118.00000	   0.53067	   1.03364	   0.06790	   1.03587	  -3.75850
1859247.41324	 118.00000	   0.41976	   1.03851	   0.07160	   1.04098	  -3.94377
1859250.74424	 118.00000	   0.33183	   1.04277	   0.07799	   1.04568	  -4.27749
1859254.95023	 118.00000	   0.26261	   1.04802	   0.08430	   1.05141	  -4.59896
1859260.25823	 118.00000	   0.20791	   1.05580	   0.09221	   1.05982	  -4.99154
1859266.96322	 118.00000	   0.16452	   1.06510	   0.10536	   1.07029	  -5.64913
1859275.43922	 118.00000	   0.13007	   1.07541	   0.12198	   1.08230	  -6.47142
1859286.12921	 118.00000	   0.10309	   1.08646	   0.13898	   1.09531	  -7.28993
1859299.64320	 118.00000	   0.08153	   1.10362	   0.15845	   1.11494	  -8.17042
1859316.74118	 118.00000	   0.06443	   1.12644	   0.18468	   1.14148	  -9.31071
1859338.32717	 118.00000	   0.05102	   1.15391	   0.21865	   1.17445	 -10.72959
1859365.57015	 118.00000	   0.04042	   1.17576	   0.25826	   1.20379	 -12.38843
1859400.06612	 118.00000	   0.03192	   1.19930	   0.29284	   1.23454	 -13.72171
1859443.61309	 118.00000	   0.02528	   1.23237	   0.32346	   1.27411	 -14.70665
1859498.67804	 118.00000	   0.01999	   1.27896	   0.35776	   1.32805	 -15.62774
1874455.30584	 119.00000	20004.45300	   0.39382	  -0.01104	   0.39398	   1.60584
1874455.44784	 119.00000	15829.12600	   0.40274	   0.00223	   0.40275	  -0.31692
1874455.58984	 119.00000	12516.70300	   0.41158	   0.01427	   0.41183	  -1.98619
1874455.73184	 119.00000	9909.44240	   0.41982	   0.02221	   0.42040	  -3.02817
1874455.89584	 119.00000	7835.48000	   0.42958	   0.02886	   0.43055	  -3.84348
1874456.09684	 119.00000	6217.24610	   0.43491	   0.03495	   0.43631	  -4.59391
1874456.33484	 119.00000	4905.29100	   0.44337	   0.03829	   0.44502	  -4.93533
1874456.57384	 119.00000	3881.27370	   0.45069	   0.04297	   0.45273	  -5.44580
1874456.81084	 119.00000	3070.98270	   0.45841	   0.04766	   0.46088	  -5.93520
1874457.04984	 119.00000	2430.77780	   0.46598	   0.04999	   0.46865	  -6.12333
1874457.28784	 119.00000	1923.15370	   0.47490	   0.05162	   0.47770	  -6.20392
1874457.52584	 119.00000	1522.43580	   0.48399	   0.05430	   0.48703	  -6.40108
1874457.76384	 119.00000	1203.84460	   0.49351	   0.05643	   0.49673	  -6.52358
1874458.00284	 119.00000	 952.86591	   0.50000	   0.05945	   0.50352	  -6.78094
1874458.24084	 119.00000	 754.27557	   0.51015	   0.06112	   0.51380	  -6.83154
1874458.47784	 119.00000	 596.71857	   0.51945	   0.06519	   0.52353	  -7.15323
1874458.71584	 119.00000	 471.96338	   0.52975	   0.06762	   0.53405	  -7.27410
1874458.95484	 119.00000	 373.20856	   0.53844	   0.07201	   0.54323	  -7.61727
1874459.19284	 119.00000	 295.47278	   0.54719	   0.07392	   0.55216	  -7.69304
1874459.43184	 119.00000	 233.87738	   0.55983	   0.07838	   0.56529	  -7.97028
1874459.66984	 119.00000	 185.05922	   0.56924	   0.08259	   0.57520	  -8.25550
1874459.90584	 119.00000	 146.35823	   0.58006	   0.08643	   0.58646	  -8.47457
1874460.14184	 119.00000	 115.77804	   0.59287	   0.09182	   0.59994	  -8.80391
1874460.37684	 119.00000	  91.67210	   0.60478	   0.09811	   0.61268	  -9.21470
1874460.62184	 119.00000	  72.51701	   0.61640	   0.10658	   0.62555	  -9.80988
1874460.85084	 119.00000	  57.36816	   0.63398	   0.11439	   0.64422	 -10.22803
1874461.08784	 119.00000	  45.36290	   0.64686	   0.12328	   0.65850	 -10.79056
1874461.31984	 119.00000	  35.93134	   0.66592	   0.13693	   0.67985	 -11.61947
1874461.57084	 119.00000	  28.40909	   0.68641	   0.14919	   0.70243	 -12.26229
1874461.78484	 119.00000	  22.48202	   0.71401	   0.16223	   0.73221	 -12.80102
1874462.04984	 119.00000	  17.79613	   0.74237	   0.17247	   0.76214	 -13.07902
1874462.30183	 119.00000	  14.06813	   0.77556	   0.18010	   0.79620	 -13.07335
1874462.51783	 119.00000	  11.14480	   0.81143	   0.18302	   0.83182	 -12.71044
1874462.78483	 119.00000	   8.81772	   0.84803	   0.17984	   0.86689	 -11.97318
1874462.96283	 119.00000	   6.97545	   0.88512	   0.17096	   0.90148	 -10.93189
1874463.18083	 119.00000	   5.51730	   0.91289	   0.15761	   0.92640	  -9.79577
1874463.44983	 119.00000	   4.36941	   0.94110	   0.14425	   0.95209	  -8.71454
1874463.78483	 119.00000	   3.45686	   0.96049	   0.12827	   0.96901	  -7.60675
1874464.20383	 119.00000	   2.73547	   0.97875	   0.11197	   0.98513	  -6.52650
1874464.72883	 119.00000	   2.16054	   0.99236	   0.09883	   0.99727	  -5.68709
1874465.38783	 119.00000	   1.70952	   1.00159	   0.08920	   1.00555	  -5.08916
1874466.21683	 119.00000	   1.35352	   1.00863	   0.07966	   1.01177	  -4.51599
1874467.25983	 119.00000	   1.07079	   1.01571	   0.07293	   1.01833	  -4.10716
1874468.57383	 119.00000	   0.84734	   1.02119	   0.06947	   1.02355	  -3.89188
1874470.22883	 119.00000	   0.67072	   1.02652	   0.06742	   1.02873	  -3.75789
1874472.31783	 119.00000	   0.53067	   1.03107	   0.06805	   1.03332	  -3.77597
1874474.95483	 119.00000	   0.41976	   1.03660	   0.07010	   1.03897	  -3.86881
1874478.28582	 119.00000	   0.33183	   1.04350	   0.07476	   1.04617	  -4.09789
1874482.49182	 119.00000	   0.26261	   1.05104	   0.08421	   1.05441	  -4.58099
1874487.79982	 119.00000	   0.20791	   1.05725	   0.09689	   1.06168	  -5.23600
1874494.50481	 119.00000	   0.16452	   1.06335	   0.11015	   1.06904	  -5.91391
1874502.98080	 119.00000	   0.13007	   1.07275	   0.12261	   1.07973	  -6.52043
1874513.67080	 119.00000	   0.10309	   1.08662	   0.13975	   1.09557	  -7.32837
1874527.18478	 119.00000	   0.08153	   1.10319	   0.16215	   1.11504	  -8.36139
1874544.28277	 119.00000	   0.06443	   1.12121	   0.18813	   1.13689	  -9.52487
1874565.86975	 119.00000	   0.05102	   1.14146	   0.21213	   1.16100	 -10.52770
1874593.11173	 119.00000	   0.04042	   1.17312	   0.24100	   1.19762	 -11.60907
1874627.60771	 119.00000	   0.03192	   1.21282	   0.28185	   1.24514	 -13.08297
1874671.15467	 119.00000	   0.02528	   1.25184	   0.33229	   1.29519	 -14.86577
1874726.22063	 119.00000	   0.01999	   1.28488	   0.38260	   1.34063	 -16.58211
1889680.42163	 120.00000	20004.45300	   0.39312	  -0.01024	   0.39325	   1.49222
1889680.56463	 120.00000	15829.12600	   0.40236	   0.00228	   0.40237	  -0.32445
1889680.70663	 120.00000	12516.70300	   0.41139	   0.01436	   0.41164	  -1.99941
1889680.84863	 120.00000	9909.44240	   0.42049	   0.02289	   0.42112	  -3.11627
1889681.01263	 120.00000	7835.48000	   0.42749	   0.02988	   0.42853	  -3.99875
1889681.21363	 120.00000	6217.24610	   0.43609	   0.03450	   0.43745	  -4.52307
1889681.45163	 120.00000	4905.29100	   0.44323	   0.03918	   0.44496	  -5.05202
1889681.69063	 120.00000	3881.27370	   0.45084	   0.04402	   0.45298	  -5.57712
1889681.92863	 120.00000	3070.98270	   0.45985	   0.04621	   0.46217	  -5.73895
1889682.16663	 120.00000	2430.77780	   0.46777	   0.05085	   0.47053	  -6.20447
1889682.40463	 120.00000	1923.15370	   0.47576	   0.05219	   0.47861	  -6.26059
1889682.64263	 120.00000	1522.43580	   0.48435	   0.05508	   0.48747	  -6.48823
1889682.88063	 120.00000	1203.84460	   0.49249	   0.05690	   0.49576	  -6.58996
1889683.11963	 120.00000	 952.86591	   0.50200	   0.06072	   0.50565	  -6.89721
1889683.35763	 120.00000	 754.27557	   0.50880	   0.06227	   0.51260	  -6.97765
1889683.59463	 120.00000	 596.71857	   0.51907	   0.06593	   0.52324	  -7.23871
1889683.83263	 120.00000	 471.96338	   0.52939	   0.06683	   0.53359	  -7.19509
1889684.07163	 120.00000	 373.20856	   0.53662	   0.07036	   0.54121	  -7.46993
1889684.30963	 120.00000	 295.47278	   0.54807	   0.07313	   0.55292	  -7.59976
1889684.54863	 120.00000	 233.87738	   0.55904	   0.07658	   0.56427	  -7.80045
1889684.78663	 120.00000	 185.05922	   0.56949	   0.08284	   0.57548	  -8.27599
1889685.02263	 120.00000	 146.35823	   0.58078	   0.08701	   0.58726	  -8.52082
1889685.25963	 120.00000	 115.77804	   0.59137	   0.09175	   0.59844	  -8.81911
1889685.49363	 120.00000	  91.67210	   0.60350	   0.09900	   0.61157	  -9.31589
1889685.73863	 120.00000	  72.51701	   0.61646	   0.10693	   0.62567	  -9.84004
1889685.96763	 120.00000	  57.36816	   0.63176	   0.11452	   0.64205	 -10.27419
1889686.20463	 120.00000	  45.36290	   0.64702	   0.12382	   0.65876	 -10.83338
1889686.43663	 120.00000	  35.93134	   0.66611	   0.13825	   0.68030	 -11.72510
1889686.68763	 120.00000	  28.40909	   0.68674	   0.15020	   0.70298	 -12.33721
1889686.90163	 120.00000	  22.48202	   0.71167	   0.16110	   0.72967	 -12.75533
1889687.16663	 120.00000	  17.79613	   0.74293	   0.17376	   0.76298	 -13.16414
1889687.41863	 120.00000	  14.06813	   0.77716	   0.18026	   0.79779	 -13.05893
1889687.63463	 120.00000	  11.14480	   0.81229	   0.18323	   0.83270	 -12.71150
1889687.90263	 120.00000	   8.81772	   0.84901	   0.18005	   0.86789	 -11.97335
1889688.08063	 120.00000	   6.97545	   0.88487	   0.17302	   0.90163	 -11.06341
1889688.29863	 120.00000	   5.51730	   0.91380	   0.15786	   0.92733	  -9.80094
1889688.56762	 120.00000	   4.36941	   0.94029	   0.14514	   0.95143	  -8.77487
1889688.90262	 120.00000	   3.45686	   0.96078	   0.12872	   0.96936	  -7.63055
1889689.32162	 120.00000	   2.73547	   0.97923	   0.11183	   0.98559	  -6.51480
1889689.84662	 120.00000	   2.16054	   0.99302	   0.10012	   0.99805	  -5.75710
1889690.50562	 120.00000	   1.70952	   1.00189	   0.08954	   1.00588	  -5.10686
1889691.33462	 120.00000	   1.35352	   1.00932	   0.08030	   1.01251	  -4.54872
1889692.37762	 120.00000	   1.07079	   1.01543	   0.07339	   1.01808	  -4.13371
1889693.69162	 120.00000	   0.84734	   1.02155	   0.06982	   1.02393	  -3.90985
1889695.34662	 120.00000	   0.67072	   1.02702	   0.06782	   1.02926	  -3.77832
1889697.43562	 120.00000	   0.53067	   1.03107	   0.06803	   1.03331	  -3.77471
1889700.07262	 120.00000	   0.41976	   1.03679	   0.07012	   1.03916	  -3.86936
1889703.40361	 120.00000	   0.33183	   1.04423	   0.07573	   1.04697	  -4.14803
1889707.60961	 120.00000	   0.26261	   1.05140	   0.08532	   1.05485	  -4.63953
1889712.91761	 120.00000	   0.20791	   1.05711	   0.09737	   1.06158	  -5.26266
1889719.62260	 120.00000	   0.16452	   1.06361	   0.10934	   1.06921	  -5.86923
1889728.09859	 120.00000	   0.13007	   1.07333	   0.12299	   1.08035	  -6.53672
1889738.78859	 120.00000	   0.10309	   1.08797	   0.14002	   1.09694	  -7.33335
1889752.30258	 120.00000	   0.08153	   1.10339	   0.16313	   1.11539	  -8.40980
1889769.40056	 120.00000	   0.06443	   1.12169	   0.18854	   1.13742	  -9.54128
1889790.98755	 120.00000	   0.05102	   1.14236	   0.21242	   1.16194	 -10.53380
1889818.22952	 120.00000	   0.04042	   1.17633	   0.24255	   1.20108	 -11.65083
1889852.72550	 120.00000	   0.03192	   1.21451	   0.28500	   1.24750	 -13.20621
1889896.27246	 120.00000	   0.02528	   1.25105	   0.33590	   1.29536	 -15.02931
1889951.33842	 120.00000	   0.01999	   1.28308	   0.38333	   1.33911	 -16.63388
1904897.85383	 121.00000	20004.45300	   0.39610	  -0.01040	   0.39623	   1.50439
1904897.99683	 121.00000	15829.12600	   0.40326	   0.00306	   0.40327	  -0.43514
1904898.13883	 121.00000	12516.70300	   0.41133	   0.01498	   0.41160	  -2.08554
1904898.28083	 121.00000	9909.44240	   0.41933	   0.02396	   0.42002	  -3.27042
1904898.44483	 121.00000	7835.48000	   0.42793	   0.03002	   0.42898	  -4.01307
1904898.64583	 121.00000	6217.24610	   0.43566	   0.03442	   0.43702	  -4.51752
1904898.88383	 121.00000	4905.29100	   0.44325	   0.03948	   0.44501	  -5.08999
1904899.12283	 121.00000	3881.27370	   0.44997	   0.04305	   0.45203	  -5.46546
1904899.36083	 121.00000	3070.98270	   0.45926	   0.04679	   0.46164	  -5.81721
1904899.59883	 121.00000	2430.77780	   0.46861	   0.05007	   0.47127	  -6.09875
1904899.83683	 121.00000	1923.15370	   0.47514	   0.05153	   0.47792	  -6.18925
1904900.07483	 121.00000	1522.43580	   0.48423	   0.05540	   0.48739	  -6.52639
1904900.31283	 121.00000	1203.84460	   0.49223	   0.05794	   0.49563	  -6.71296
1904900.55183	 121.00000	 952.86591	   0.50146	   0.05995	   0.50503	  -6.81772
1904900.78983	 121.00000	 754.27557	   0.51034	   0.06184	   0.51407	  -6.90963
1904901.02683	 121.00000	 596.71857	   0.51950	   0.06474	   0.52351	  -7.10351
1904901.26483	 121.00000	 471.96338	   0.52984	   0.06764	   0.53414	  -7.27461
1904901.50383	 121.00000	 373.20856	   0.53915	   0.07061	   0.54376	  -7.46168
1904901.74183	 121.00000	 295.47278	   0.54832	   0.07507	   0.55344	  -7.79571
1904901.98083	 121.00000	 233.87738	   0.55929	   0.07819	   0.56473	  -7.95826
1904902.21883	 121.00000	 185.05922	   0.56839	   0.08188	   0.57425	  -8.19734
1904902.45483	 121.00000	 146.35823	   0.58146	   0.08645	   0.58785	  -8.45621
1904902.69183	 121.00000	 115.77804	   0.59238	   0.09269	   0.59959	  -8.89262
1904902.92583	 121.00000	  91.67210	   0.60447	   0.09853	   0.61245	  -9.25759
1904903.17083	 121.00000	  72.51701	   0.61933	   0.10660	   0.62843	  -9.76580
1904903.39983	 121.00000	  57.36816	   0.63245	   0.11487	   0.64280	 -10.29458
1904903.63683	 121.00000	  45.36290	   0.64774	   0.12614	   0.65991	 -11.01975
1904903.86883	 121.00000	  35.93134	   0.66480	   0.13591	   0.67855	 -11.55425
1904904.11983	 121.00000	  28.40909	   0.68796	   0.14868	   0.70384	 -12.19494
1904904.33383	 121.00000	  22.48202	   0.71336	   0.16211	   0.73155	 -12.80266
1904904.59883	 121.00000	  17.79613	   0.74236	   0.17322	   0.76230	 -13.13407
1904904.85083	 121.00000	  14.06813	   0.77494	   0.18215	   0.79606	 -13.22730
1904905.06683	 121.00000	  11.14480	   0.81188	   0.18343	   0.83234	 -12.73110
1904905.33483	 121.00000	   8.81772	   0.84961	   0.18107	   0.86869	 -12.03110
1904905.51283	 121.00000	   6.97545	   0.88242	   0.17236	   0.89910	 -11.05197
1904905.73083	 121.00000	   5.51730	   0.91414	   0.15995	   0.92803	  -9.92459
1904905.99983	 121.00000	   4.36941	   0.94041	   0.14426	   0.95142	  -8.72115
1904906.33483	 121.00000	   3.45686	   0.96271	   0.12772	   0.97114	  -7.55742
1904906.75383	 121.00000	   2.73547	   0.97973	   0.11396	   0.98633	  -6.63484
1904907.27883	 121.00000	   2.16054	   0.99225	   0.10024	   0.99730	  -5.76864
1904907.93782	 121.00000	   1.70952	   1.00215	   0.08872	   1.00607	  -5.05933
1904908.76682	 121.00000	   1.35352	   1.01027	   0.07978	   1.01342	  -4.51514
1904909.80982	 121.00000	   1.07079	   1.01656	   0.07364	   1.01922	  -4.14310
1904911.12382	 121.00000	   0.84734	   1.02233	   0.06897	   1.02466	  -3.85950
1904912.77882	 121.00000	   0.67072	   1.02772	   0.06747	   1.02993	  -3.75605
1904914.86782	 121.00000	   0.53067	   1.03353	   0.06819	   1.03577	  -3.77495
1904917.50482	 121.00000	   0.41976	   1.03900	   0.07206	   1.04150	  -3.96763
1904920.83581	 121.00000	   0.33183	   1.04370	   0.07871	   1.04666	  -4.31261
1904925.04181	 121.00000	   0.26261	   1.04873	   0.08518	   1.05218	  -4.64326
1904930.34981	 121.00000	   0.20791	   1.05615	   0.09351	   1.06028	  -5.05955
1904937.05480	 121.00000	   0.16452	   1.06594	   0.10642	   1.07124	  -5.70121
1904945.53080	 121.00000	   0.13007	   1.07583	   0.12262	   1.08279	  -6.50213
1904956.22079	 121.00000	   0.10309	   1.08736	   0.14078	   1.09644	  -7.37678
1904969.73478	 121.00000	   0.08153	   1.10446	   0.16002	   1.11599	  -8.24374
1904986.83276	 121.00000	   0.06443	   1.12678	   0.18599	   1.14203	  -9.37285
1905008.41975	 121.00000	   0.05102	   1.15483	   0.21959	   1.17552	 -10.76601
1905035.66173	 121.00000	   0.04042	   1.17818	   0.26017	   1.20656	 -12.45232
1905070.15770	 121.00000	   0.03192	   1.20110	   0.29697	   1.23727	 -13.88761
1905113.70467	 121.00000	   0.02528	   1.23313	   0.32711	   1.27578	 -14.85637
1905168.77062	 121.00000	   0.01999	   1.27924	   0.36222	   1.32953	 -15.80944
1920112.01984	 122.00000	20004.45300	   0.39386	  -0.01021	   0.39399	   1.48479
1920112.16284	 122.00000	15829.12600	   0.40454	   0.00333	   0.40456	  -0.47107
1920112.30484	 122.00000	12516.70300	   0.41236	   0.01481	   0.41262	  -2.05755
1920112.44684	 122.00000	9909.44240	   0.42059	   0.02352	   0.42124	  -3.20102
1920112.61084	 122.00000	7835.48000	   0.42851	   0.02925	   0.42951	  -3.90515
1920112.81184	 122.00000	6217.24610	   0.43656	   0.03555	   0.43800	  -4.65588
1920113.04984	 122.00000	4905.29100	   0.44526	   0.03910	   0.44698	  -5.01799
1920113.28884	 122.00000	3881.27370	   0.45280	   0.04284	   0.45482	  -5.40424
1920113.52684	 122.00000	3070.98270	   0.45933	   0.04636	   0.46167	  -5.76298
1920113.76484	 122.00000	2430.77780	   0.46837	   0.05018	   0.47105	  -6.11542
1920114.00284	 122.00000	1923.15370	   0.47559	   0.05088	   0.47830	  -6.10677
1920114.24084	 122.00000	1522.43580	   0.48513	   0.05498	   0.48823	  -6.46599
1920114.47884	 122.00000	1203.84460	   0.49265	   0.05707	   0.49595	  -6.60788
1920114.71784	 122.00000	 952.86591	   0.50162	   0.05992	   0.50519	  -6.81221
1920114.95584	 122.00000	 754.27557	   0.50946	   0.06207	   0.51323	  -6.94644
1920115.19284	 122.00000	 596.71857	   0.52073	   0.06524	   0.52480	  -7.14078
1920115.43084	 122.00000	 471.96338	   0.52998	   0.06813	   0.53434	  -7.32542
1920115.66984	 122.00000	 373.20856	   0.53876	   0.07071	   0.54338	  -7.47736
1920115.90784	 122.00000	 295.47278	   0.54882	   0.07526	   0.55396	  -7.80831
1920116.14684	 122.00000	 233.87738	   0.55900	   0.07859	   0.56450	  -8.00273
1920116.38484	 122.00000	 185.05922	   0.57018	   0.08197	   0.57604	  -8.18088
1920116.62084	 122.00000	 146.35823	   0.58148	   0.08753	   0.58803	  -8.56072
1920116.85784	 122.00000	 115.77804	   0.59223	   0.09138	   0.59924	  -8.77195
1920117.09184	 122.00000	  91.67210	   0.60525	   0.09883	   0.61327	  -9.27361
1920117.33684	 122.00000	  72.51701	   0.61878	   0.10572	   0.62774	  -9.69572
1920117.56584	 122.00000	  57.36816	   0.63134	   0.11496	   0.64172	 -10.32013
1920117.80283	 122.00000	  45.36290	   0.64785	   0.12443	   0.65969	 -10.87223
1920118.03483	 122.00000	  35.93134	   0.66668	   0.13703	   0.68062	 -11.61454
1920118.28583	 122.00000	  28.40909	   0.68866	   0.14933	   0.70466	 -12.23477
1920118.49983	 122.00000	  22.48202	   0.71309	   0.16308	   0.73150	 -12.88201
1920118.76483	 122.00000	  17.79613	   0.74304	   0.17352	   0.76304	 -13.14464
1920119.01683	 122.00000	  14.06813	   0.77698	   0.18176	   0.79795	 -13.16647
1920119.23283	 122.00000	  11.14480	   0.81456	   0.18424	   0.83513	 -12.74470
1920119.50083	 122.00000	   8.81772	   0.85058	   0.18149	   0.86973	 -12.04468
1920119.67883	 122.00000	   6.97545	   0.88387	   0.17467	   0.90096	 -11.17899
1920119.89683	 122.00000	   5.51730	   0.91692	   0.16156	   0.93104	  -9.99313
1920120.16583	 122.00000	   4.36941	   0.94058	   0.14657	   0.95193	  -8.85743
1920120.50083	 122.00000	   3.45686	   0.96540	   0.12987	   0.97410	  -7.66177
1920120.91983	 122.00000	   2.73547	   0.98389	   0.11547	   0.99064	  -6.69356
1920121.44483	 122.00000	   2.16054	   0.99535	   0.10140	   1.00050	  -5.81683
1920122.10483	 122.00000	   1.70952	   1.00449	   0.08973	   1.00849	  -5.10452
1920122.93283	 122.00000	   1.35352	   1.01351	   0.08055	   1.01670	  -4.54389
1920123.97583	 122.00000	   1.07079	   1.02017	   0.07413	   1.02286	  -4.15582
1920125.28983	 122.00000	   0.84734	   1.02544	   0.07014	   1.02783	  -3.91283
1920126.94583	 122.00000	   0.67072	   1.03041	   0.06836	   1.03267	  -3.79554
1920129.03383	 122.00000	   0.53067	   1.03608	   0.06783	   1.03830	  -3.74574
1920131.67082	 122.00000	   0.41976	   1.04297	   0.07161	   1.04543	  -3.92795
1920135.00182	 122.00000	   0.33183	   1.04824	   0.07833	   1.05116	  -4.27330
1920139.20782	 122.00000	   0.26261	   1.05325	   0.08621	   1.05678	  -4.67909
1920144.51581	 122.00000	   0.20791	   1.05871	   0.09514	   1.06298	  -5.13518
1920151.22081	 122.00000	   0.16452	   1.06790	   0.10610	   1.07315	  -5.67409
1920159.69680	 122.00000	   0.13007	   1.08019	   0.12179	   1.08703	  -6.43312
1920170.38679	 122.00000	   0.10309	   1.09095	   0.14067	   1.09998	  -7.34726
1920183.90078	 122.00000	   0.08153	   1.10579	   0.16112	   1.11747	  -8.29013
1920200.99877	 122.00000	   0.06443	   1.12603	   0.18576	   1.14125	  -9.36781
1920222.58575	 122.00000	   0.05102	   1.15560	   0.21382	   1.17521	 -10.48266
1920249.82773	 122.00000	   0.04042	   1.18642	   0.25323	   1.21315	 -12.04842
1920284.32371	 122.00000	   0.03192	   1.21344	   0.29823	   1.24955	 -13.80812
1920327.87067	 122.00000	   0.02528	   1.23967	   0.33676	   1.28459	 -15.19783
1920382.93663	 122.00000	   0.01999	   1.27943	   0.36807	   1.33132	 -16.04942
1935319.12526	 123.00000	20004.45300	   0.39457	  -0.01049	   0.39471	   1.52282
1935319.26826	 123.00000	15829.12600	   0.40262	   0.00334	   0.40264	  -0.47590
1935319.41026	 123.00000	12516.70300	   0.41220	   0.01215	   0.41238	  -1.68805
1935319.55226	 123.00000	9909.44240	   0.42025	   0.02299	   0.42088	  -3.13142
1935319.71626	 123.00000	7835.48000	   0.42733	   0.03003	   0.42839	  -4.01913
1935319.91726	 123.00000	6217.24610	   0.43567	   0.03422	   0.43701	  -4.49088
1935320.15526	 123.00000	4905.29100	   0.44328	   0.03960	   0.44505	  -5.10526
1935320.39425	 123.00000	3881.27370	   0.45078	   0.04353	   0.45288	  -5.51527
1935320.63225	 123.00000	3070.98270	   0.45799	   0.04609	   0.46031	  -5.74667
1935320.87025	 123.00000	2430.77780	   0.46763	   0.05002	   0.47029	  -6.10581
1935321.10825	 123.00000	1923.15370	   0.47548	   0.05181	   0.47829	  -6.21817
1935321.34625	 123.00000	1522.43580	   0.48375	   0.05449	   0.48681	  -6.42644
1935321.58425	 123.00000	1203.84460	   0.49333	   0.05798	   0.49672	  -6.70281
1935321.82325	 123.00000	 952.86591	   0.50183	   0.06024	   0.50543	  -6.84474
1935322.06125	 123.00000	 754.27557	   0.50902	   0.06286	   0.51288	  -7.03978
1935322.29825	 123.00000	 596.71857	   0.51922	   0.06474	   0.52324	  -7.10752
1935322.53625	 123.00000	 471.96338	   0.52924	   0.06804	   0.53360	  -7.32630
1935322.77525	 123.00000	 373.20856	   0.53923	   0.07126	   0.54392	  -7.52849
1935323.01325	 123.00000	 295.47278	   0.54869	   0.07292	   0.55352	  -7.57003
1935323.25225	 123.00000	 233.87738	   0.55839	   0.07773	   0.56378	  -7.92466
1935323.49025	 123.00000	 185.05922	   0.56855	   0.08144	   0.57436	  -8.15195
1935323.72625	 123.00000	 146.35823	   0.58010	   0.08638	   0.58650	  -8.46894
1935323.96225	 123.00000	 115.77804	   0.59215	   0.09199	   0.59925	  -8.82988
1935324.19725	 123.00000	  91.67210	   0.60380	   0.09983	   0.61200	  -9.38806
1935324.44225	 123.00000	  72.51701	   0.61799	   0.10580	   0.62698	  -9.71499
1935324.67125	 123.00000	  57.36816	   0.63175	   0.11407	   0.64197	 -10.23526
1935324.90825	 123.00000	  45.36290	   0.64995	   0.12393	   0.66166	 -10.79502
1935325.14025	 123.00000	  35.93134	   0.66530	   0.13702	   0.67926	 -11.63774
1935325.39125	 123.00000	  28.40909	   0.68705	   0.14911	   0.70304	 -12.24510
1935325.60525	 123.00000	  22.48202	   0.71413	   0.16333	   0.73257	 -12.88277
1935325.87025	 123.00000	  17.79613	   0.74295	   0.17439	   0.76314	 -13.20954
1935326.12225	 123.00000	  14.06813	   0.77812	   0.18174	   0.79906	 -13.14677
1935326.33825	 123.00000	  11.14480	   0.81266	   0.18532	   0.83352	 -12.84643
1935326.60625	 123.00000	   8.81772	   0.85016	   0.18047	   0.86910	 -11.98461
1935326.78425	 123.00000	   6.97545	   0.88551	   0.17496	   0.90263	 -11.17683
1935327.00225	 123.00000	   5.51730	   0.91679	   0.16043	   0.93072	  -9.92554
1935327.27125	 123.00000	   4.36941	   0.94217	   0.14686	   0.95355	  -8.85974
1935327.60625	 123.00000	   3.45686	   0.96387	   0.13009	   0.97261	  -7.68649
1935328.02525	 123.00000	   2.73547	   0.98200	   0.11415	   0.98862	  -6.63013
1935328.55025	 123.00000	   2.16054	   0.99492	   0.10151	   1.00008	  -5.82545
1935329.20925	 123.00000	   1.70952	   1.00439	   0.09038	   1.00845	  -5.14198
1935330.03825	 123.00000	   1.35352	   1.01310	   0.07997	   1.01625	  -4.51341
1935331.08125	 123.00000	   1.07079	   1.01951	   0.07365	   1.02217	  -4.13213
1935332.39525	 123.00000	   0.84734	   1.02481	   0.07034	   1.02722	  -3.92670
1935334.05024	 123.00000	   0.67072	   1.03002	   0.06833	   1.03229	  -3.79537
1935336.13924	 123.00000	   0.53067	   1.03487	   0.06815	   1.03711	  -3.76779
1935338.77624	 123.00000	   0.41976	   1.04112	   0.07050	   1.04350	  -3.87366
1935342.10724	 123.00000	   0.33183	   1.04823	   0.07670	   1.05104	  -4.18465
1935346.31323	 123.00000	   0.26261	   1.05415	   0.08614	   1.05766	  -4.67136
1935351.62123	 123.00000	   0.20791	   1.05904	   0.09654	   1.06343	  -5.20862
1935358.32623	 123.00000	   0.16452	   1.06662	   0.10763	   1.07203	  -5.76190
1935366.80222	 123.00000	   0.13007	   1.07795	   0.12144	   1.08477	  -6.42795
1935377.49221	 123.00000	   0.10309	   1.09178	   0.14060	   1.10080	  -7.33840
1935391.00620	 123.00000	   0.08153	   1.10580	   0.16326	   1.11779	  -8.39853
1935408.10419	 123.00000	   0.06443	   1.12433	   0.18780	   1.13991	  -9.48287
1935429.69117	 123.00000	   0.05102	   1.14921	   0.21198	   1.16860	 -10.45116
1935456.93315	 123.00000	   0.04042	   1.18380	   0.24553	   1.20899	 -11.71767
1935491.42912	 123.00000	   0.03192	   1.21872	   0.29179	   1.25317	 -13.46467
1935534.97609	 123.00000	   0.02528	   1.24839	   0.34015	   1.29390	 -15.24145
1935590.04205	 123.00000	   0.01999	   1.28005	   0.37777	   1.33463	 -16.44240
1950515.94389	 124.00000	20004.45300	   0.39427	  -0.01161	   0.39444	   1.68719
1950516.08689	 124.00000	15829.12600	   0.40408	   0.00306	   0.40409	  -0.43341
1950516.22889	 124.00000	12516.70300	   0.41151	   0.01540	   0.41180	  -2.14303
1950516.37089	 124.00000	9909.44240	   0.42061	   0.02315	   0.42124	  -3.15097
1950516.53489	 124.00000	7835.48000	   0.42786	   0.02987	   0.42890	  -3.99383
1950516.73589	 124.00000	6217.24610	   0.43710	   0.03490	   0.43849	  -4.56492
1950516.97389	 124.00000	4905.29100	   0.44263	   0.03841	   0.44429	  -4.95922
1950517.21289	 124.00000	3881.27370	   0.45196	   0.04287	   0.45399	  -5.41904
1950517.45089	 124.00000	3070.98270	   0.45916	   0.04676	   0.46154	  -5.81502
1950517.68889	 124.00000	2430.77780	   0.46848	   0.04889	   0.47103	  -5.95772
1950517.92689	 124.00000	1923.15370	   0.47508	   0.05206	   0.47792	  -6.25404
1950518.16489	 124.00000	1522.43580	   0.48411	   0.05526	   0.48726	  -6.51207
1950518.40289	 124.00000	1203.84460	   0.49256	   0.05695	   0.49584	  -6.59486
1950518.64189	 124.00000	 952.86591	   0.50062	   0.05985	   0.50418	  -6.81764
1950518.87988	 124.00000	 754.27557	   0.51027	   0.06372	   0.51423	  -7.11841
1950519.11688	 124.00000	 596.71857	   0.51887	   0.06527	   0.52296	  -7.17001
1950519.35488	 124.00000	 471.96338	   0.52845	   0.06806	   0.53282	  -7.33843
1950519.59388	 124.00000	 373.20856	   0.53930	   0.06992	   0.54381	  -7.38672
1950519.83188	 124.00000	 295.47278	   0.54861	   0.07455	   0.55365	  -7.73864
1950520.07088	 124.00000	 233.87738	   0.55932	   0.07844	   0.56479	  -7.98366
1950520.30888	 124.00000	 185.05922	   0.57021	   0.08236	   0.57613	  -8.21921
1950520.54488	 124.00000	 146.35823	   0.58087	   0.08721	   0.58738	  -8.53830
1950520.78088	 124.00000	 115.77804	   0.59221	   0.09212	   0.59933	  -8.84213
1950521.01588	 124.00000	  91.67210	   0.60413	   0.09846	   0.61210	  -9.25625
1950521.26088	 124.00000	  72.51701	   0.61776	   0.10562	   0.62673	  -9.70247
1950521.48988	 124.00000	  57.36816	   0.63146	   0.11379	   0.64163	 -10.21507
1950521.72688	 124.00000	  45.36290	   0.64707	   0.12516	   0.65906	 -10.94695
1950521.95888	 124.00000	  35.93134	   0.66487	   0.13575	   0.67859	 -11.54011
1950522.20988	 124.00000	  28.40909	   0.68811	   0.14824	   0.70390	 -12.15766
1950522.42388	 124.00000	  22.48202	   0.71336	   0.16292	   0.73172	 -12.86512
1950522.68888	 124.00000	  17.79613	   0.74201	   0.17371	   0.76208	 -13.17589
1950522.94088	 124.00000	  14.06813	   0.77669	   0.18121	   0.79755	 -13.13301
1950523.15688	 124.00000	  11.14480	   0.81251	   0.18478	   0.83326	 -12.81237
1950523.42388	 124.00000	   8.81772	   0.84887	   0.18062	   0.86787	 -12.01223
1950523.60288	 124.00000	   6.97545	   0.88547	   0.17512	   0.90262	 -11.18690
1950523.82088	 124.00000	   5.51730	   0.91569	   0.15931	   0.92945	  -9.86942
1950524.08988	 124.00000	   4.36941	   0.94245	   0.14735	   0.95390	  -8.88615
1950524.42488	 124.00000	   3.45686	   0.96334	   0.12936	   0.97199	  -7.64831
1950524.84388	 124.00000	   2.73547	   0.98152	   0.11451	   0.98817	  -6.65421
1950525.36888	 124.00000	   2.16054	   0.99469	   0.10098	   0.99980	  -5.79689
1950526.02788	 124.00000	   1.70952	   1.00469	   0.09019	   1.00873	  -5.12947
1950526.85688	 124.00000	   1.35352	   1.01211	   0.08067	   1.01532	  -4.55729
1950527.89988	 124.00000	   1.07079	   1.01939	   0.07418	   1.02209	  -4.16218
1950529.21288	 124.00000	   0.84734	   1.02491	   0.06965	   1.02727	  -3.88779
1950530.86888	 124.00000	   0.67072	   1.02929	   0.06822	   1.03155	  -3.79169
1950532.95787	 124.00000	   0.53067	   1.03422	   0.06802	   1.03645	  -3.76276
1950535.59487	 124.00000	   0.41976	   1.04110	   0.07040	   1.04347	  -3.86876
1950538.92587	 124.00000	   0.33183	   1.04815	   0.07693	   1.05097	  -4.19798
1950543.13187	 124.00000	   0.26261	   1.05363	   0.08641	   1.05717	  -4.68859
1950548.43986	 124.00000	   0.20791	   1.05897	   0.09706	   1.06341	  -5.23673
1950555.14386	 124.00000	   0.16452	   1.06616	   0.10783	   1.07160	  -5.77529
1950563.62085	 124.00000	   0.13007	   1.07788	   0.12158	   1.08472	  -6.43542
1950574.31084	 124.00000	   0.10309	   1.09142	   0.14027	   1.10040	  -7.32338
1950587.82483	 124.00000	   0.08153	   1.10583	   0.16317	   1.11781	  -8.39347
1950604.92282	 124.00000	   0.06443	   1.12336	   0.18785	   1.13896	  -9.49336
1950626.50880	 124.00000	   0.05102	   1.14877	   0.21108	   1.16800	 -10.41138
1950653.75178	 124.00000	   0.04042	   1.18383	   0.24540	   1.20900	 -11.71113
1950688.24675	 124.00000	   0.03192	   1.21736	   0.29165	   1.25181	 -13.47299
1950731.79472	 124.00000	   0.02528	   1.24774	   0.33877	   1.29291	 -15.18987
1950786.85968	 124.00000	   0.01999	   1.27979	   0.37632	   1.33397	 -16.38603
1965713.36132	 125.00000	20004.45300	   0.39280	  -0.01076	   0.39295	   1.56970
1965713.50432	 125.00000	15829.12600	   0.40321	   0.00403	   0.40323	  -0.57200
1965713.64632	 125.00000	12516.70300	   0.41003	   0.01396	   0.41027	  -1.94938
1965713.78832	 125.00000	9909.44240	   0.41889	   0.02383	   0.41957	  -3.25612
1965713.95232	 125.00000	7835.48000	   0.42631	   0.02938	   0.42732	  -3.94244
1965714.15332	 125.00000	6217.24610	   0.43390	   0.03499	   0.43531	  -4.61063
1965714.39132	 125.00000	4905.29100	   0.44320	   0.03969	   0.44497	  -5.11736
1965714.63032	 125.00000	3881.27370	   0.44845	   0.04267	   0.45048	  -5.43473
1965714.86832	 125.00000	3070.98270	   0.45729	   0.04720	   0.45972	  -5.89334
1965715.10632	 125.00000	2430.77780	   0.46544	   0.04760	   0.46787	  -5.83914
1965715.34432	 125.00000	1923.15370	   0.47374	   0.05011	   0.47638	  -6.03747
1965715.58232	 125.00000	1522.43580	   0.48127	   0.05278	   0.48415	  -6.25813
1965715.82032	 125.00000	1203.84460	   0.49070	   0.05666	   0.49396	  -6.58650
1965716.05932	 125.00000	 952.86591	   0.49873	   0.05911	   0.50222	  -6.75952
1965716.29732	 125.00000	 754.27557	   0.50726	   0.06062	   0.51087	  -6.81496
1965716.53432	 125.00000	 596.71857	   0.51607	   0.06517	   0.52017	  -7.19704
1965716.77232	 125.00000	 471.96338	   0.52594	   0.06774	   0.53028	  -7.33945
1965717.01131	 125.00000	 373.20856	   0.53552	   0.07009	   0.54009	  -7.45650
1965717.24831	 125.00000	 295.47278	   0.54564	   0.07329	   0.55054	  -7.65024
1965717.48731	 125.00000	 233.87738	   0.55643	   0.07822	   0.56190	  -8.00200
1965717.72531	 125.00000	 185.05922	   0.56603	   0.08258	   0.57202	  -8.30083
1965717.96131	 125.00000	 146.35823	   0.57831	   0.08634	   0.58472	  -8.49127
1965718.19831	 125.00000	 115.77804	   0.59072	   0.09177	   0.59781	  -8.83018
1965718.43231	 125.00000	  91.67210	   0.60122	   0.09823	   0.60919	  -9.27956
1965718.67631	 125.00000	  72.51701	   0.61526	   0.10717	   0.62453	  -9.88103
1965718.90531	 125.00000	  57.36816	   0.62907	   0.11584	   0.63965	 -10.43389
1965719.14231	 125.00000	  45.36290	   0.64670	   0.12495	   0.65866	 -10.93575
1965719.37431	 125.00000	  35.93134	   0.66315	   0.13707	   0.67716	 -11.67868
1965719.62531	 125.00000	  28.40909	   0.68497	   0.14929	   0.70105	 -12.29575
1965719.83931	 125.00000	  22.48202	   0.71003	   0.16111	   0.72808	 -12.78417
1965720.10431	 125.00000	  17.79613	   0.74043	   0.17291	   0.76035	 -13.14457
1965720.35631	 125.00000	  14.06813	   0.77481	   0.18078	   0.79562	 -13.13363
1965720.57231	 125.00000	  11.14480	   0.81066	   0.18534	   0.83158	 -12.87831
1965720.84031	 125.00000	   8.81772	   0.84718	   0.18095	   0.86629	 -12.05677
1965721.01831	 125.00000	   6.97545	   0.88174	   0.17449	   0.89884	 -11.19362
1965721.23631	 125.00000	   5.51730	   0.91490	   0.16086	   0.92893	  -9.97202
1965721.50531	 125.00000	   4.36941	   0.94063	   0.14738	   0.95211	  -8.90481
1965721.84031	 125.00000	   3.45686	   0.96229	   0.13019	   0.97106	  -7.70480
1965722.25931	 125.00000	   2.73547	   0.98052	   0.11518	   0.98726	  -6.69947
1965722.78431	 125.00000	   2.16054	   0.99336	   0.10202	   0.99859	  -5.86389
1965723.44331	 125.00000	   1.70952	   1.00251	   0.08970	   1.00651	  -5.11272
1965724.27231	 125.00000	   1.35352	   1.01105	   0.08107	   1.01429	  -4.58450
1965725.31531	 125.00000	   1.07079	   1.01787	   0.07500	   1.02063	  -4.21393
1965726.62931	 125.00000	   0.84734	   1.02311	   0.07038	   1.02553	  -3.93530
1965728.28431	 125.00000	   0.67072	   1.02787	   0.06861	   1.03016	  -3.81885
1965730.37330	 125.00000	   0.53067	   1.03319	   0.06876	   1.03548	  -3.80734
1965733.01030	 125.00000	   0.41976	   1.03987	   0.07159	   1.04233	  -3.93840
1965736.34130	 125.00000	   0.33183	   1.04644	   0.07832	   1.04937	  -4.28009
1965740.54730	 125.00000	   0.26261	   1.05181	   0.08835	   1.05552	  -4.80123
1965745.85529	 125.00000	   0.20791	   1.05718	   0.09815	   1.06172	  -5.30431
1965752.56029	 125.00000	   0.16452	   1.06522	   0.10969	   1.07085	  -5.87905
1965761.03628	 125.00000	   0.13007	   1.07670	   0.12449	   1.08388	  -6.59534
1965771.72627	 125.00000	   0.10309	   1.09006	   0.14383	   1.09951	  -7.51635
1965785.24026	 125.00000	   0.08153	   1.10431	   0.16566	   1.11667	  -8.53150
1965802.33825	 125.00000	   0.06443	   1.12463	   0.19021	   1.14060	  -9.59955
1965823.92523	 125.00000	   0.05102	   1.15190	   0.21569	   1.17192	 -10.60548
1965851.16721	 125.00000	   0.04042	   1.18700	   0.25402	   1.21388	 -12.07912
1965885.66318	 125.00000	   0.03192	   1.21854	   0.30262	   1.25556	 -13.94717
1965929.21015	 125.00000	   0.02528	   1.24559	   0.34908	   1.29358	 -15.65571
1965984.27611	 125.00000	   0.01999	   1.27705	   0.38856	   1.33485	 -16.92297
1980905.80976	 126.00000	20004.45300	   0.39313	  -0.01012	   0.39327	   1.47474
1980905.95176	 126.00000	15829.12600	   0.40196	   0.00390	   0.40198	  -0.55601
1980906.09476	 126.00000	12516.70300	   0.41177	   0.01390	   0.41201	  -1.93299
1980906.23676	 126.00000	9909.44240	   0.41870	   0.02305	   0.41934	  -3.15106
1980906.40075	 126.00000	7835.48000	   0.42761	   0.02803	   0.42852	  -3.75065
1980906.60175	 126.00000	6217.24610	   0.43466	   0.03412	   0.43599	  -4.48842
1980906.83975	 126.00000	4905.29100	   0.44290	   0.03933	   0.44464	  -5.07410
1980907.07775	 126.00000	3881.27370	   0.45118	   0.04286	   0.45321	  -5.42602
1980907.31675	 126.00000	3070.98270	   0.46092	   0.04616	   0.46322	  -5.71878
1980907.55475	 126.00000	2430.77780	   0.46718	   0.05041	   0.46989	  -6.15878
1980907.79275	 126.00000	1923.15370	   0.47649	   0.05101	   0.47922	  -6.11002
1980908.03075	 126.00000	1522.43580	   0.48382	   0.05457	   0.48689	  -6.43553
1980908.26875	 126.00000	1203.84460	   0.49212	   0.05604	   0.49530	  -6.49712
1980908.50775	 126.00000	 952.86591	   0.50120	   0.05940	   0.50471	  -6.75857
1980908.74575	 126.00000	 754.27557	   0.50971	   0.06202	   0.51347	  -6.93707
1980908.98275	 126.00000	 596.71857	   0.51899	   0.06565	   0.52312	  -7.20954
1980909.22075	 126.00000	 471.96338	   0.52990	   0.06923	   0.53441	  -7.44360
1980909.45975	 126.00000	 373.20856	   0.53746	   0.07019	   0.54203	  -7.44097
1980909.69775	 126.00000	 295.47278	   0.54876	   0.07424	   0.55376	  -7.70504
1980909.93675	 126.00000	 233.87738	   0.55844	   0.07873	   0.56396	  -8.02513
1980910.17475	 126.00000	 185.05922	   0.56864	   0.08223	   0.57456	  -8.22813
1980910.41075	 126.00000	 146.35823	   0.58009	   0.08639	   0.58649	  -8.47092
1980910.64675	 126.00000	 115.77804	   0.59140	   0.09301	   0.59867	  -8.93784
1980910.88175	 126.00000	  91.67210	   0.60386	   0.09752	   0.61168	  -9.17383
1980911.12675	 126.00000	  72.51701	   0.61692	   0.10591	   0.62595	  -9.74152
1980911.35575	 126.00000	  57.36816	   0.62881	   0.11533	   0.63930	 -10.39314
1980911.59275	 126.00000	  45.36290	   0.64601	   0.12509	   0.65801	 -10.95888
1980911.82475	 126.00000	  35.93134	   0.66458	   0.13543	   0.67824	 -11.51789
1980912.07575	 126.00000	  28.40909	   0.68521	   0.14980	   0.70139	 -12.33175
1980912.28975	 126.00000	  22.48202	   0.71169	   0.16311	   0.73014	 -12.90868
1980912.55475	 126.00000	  17.79613	   0.74088	   0.17383	   0.76100	 -13.20400
1980912.80675	 126.00000	  14.06813	   0.77546	   0.18110	   0.79633	 -13.14546
1980913.02275	 126.00000	  11.14480	   0.81151	   0.18483	   0.83229	 -12.83108
1980913.29075	 126.00000	   8.81772	   0.84845	   0.18346	   0.86806	 -12.20117
1980913.46875	 126.00000	   6.97545	   0.88286	   0.17414	   0.89987	 -11.15812
1980913.68675	 126.00000	   5.51730	   0.91399	   0.16302	   0.92842	 -10.11291
