Repository: kbm2110/Battery_Diagnostics_Thesis

# Battery_Diagnostics_Thesis
 Data-driven battery diagnostics using EIS

**Author:** Bala Manikanta Yaswanth Kanagarla
**Institution:** Technische Hochschule Ingolstadt (THI)
**Supervisor:** Prof. Dr. H.-G. Schweiger

## Overview

This project implements a machine learning framework for 
non-invasive State of Health (SoH) estimation of lithium-ion 
batteries using Electrochemical Impedance Spectroscopy (EIS).

Eight physically interpretable features are extracted from 
impedance spectra and used to train six ML models under a 
strict cell-level train-test split. The stacking ensemble 
achieves R² = 0.9122 and RMSE = 0.0234 on completely unseen 
cells.

---

File: data/EIS/EIS_state_V_35C01.txt (part 15 of 39)
time/s	           cycle number	freq/Hz	           Re(Z)/Ohm	  -Im(Z)/Ohm	   |Z|/Ohm	   Phase(Z)/deg
1786546.12348	 118.00000	 233.87738	   0.45070	   0.08990	   0.45958	 -11.28098
1786546.36148	 118.00000	 185.05922	   0.46381	   0.09626	   0.47370	 -11.72427
1786546.59748	 118.00000	 146.35823	   0.47743	   0.10205	   0.48822	 -12.06582
1786546.83348	 118.00000	 115.77804	   0.49095	   0.10715	   0.50250	 -12.31209
1786547.06847	 118.00000	  91.67210	   0.50632	   0.11500	   0.51922	 -12.79661
1786547.31347	 118.00000	  72.51701	   0.52372	   0.12307	   0.53798	 -13.22402
1786547.54247	 118.00000	  57.36816	   0.54225	   0.13217	   0.55813	 -13.69886
1786547.77947	 118.00000	  45.36290	   0.56471	   0.13994	   0.58179	 -13.91847
1786548.01147	 118.00000	  35.93134	   0.59032	   0.14897	   0.60882	 -14.16291
1786548.26247	 118.00000	  28.40909	   0.61849	   0.15434	   0.63746	 -14.01166
1786548.47647	 118.00000	  22.48202	   0.64878	   0.15587	   0.66724	 -13.50911
1786548.74147	 118.00000	  17.79613	   0.67994	   0.15234	   0.69680	 -12.62863
1786548.99347	 118.00000	  14.06813	   0.71054	   0.14299	   0.72478	 -11.37797
1786549.20947	 118.00000	  11.14480	   0.73553	   0.13109	   0.74712	 -10.10554
1786549.47747	 118.00000	   8.81772	   0.75627	   0.11782	   0.76539	  -8.85501
1786549.65547	 118.00000	   6.97545	   0.77324	   0.10478	   0.78031	  -7.71730
1786549.87347	 118.00000	   5.51730	   0.78586	   0.09038	   0.79104	  -6.56041
1786550.14247	 118.00000	   4.36941	   0.79583	   0.07991	   0.79984	  -5.73384
1786550.47747	 118.00000	   3.45686	   0.80236	   0.06994	   0.80540	  -4.98174
1786550.89647	 118.00000	   2.73547	   0.80960	   0.06163	   0.81194	  -4.35353
1786551.42147	 118.00000	   2.16054	   0.81604	   0.05579	   0.81795	  -3.91134
1786552.08047	 118.00000	   1.70952	   0.82082	   0.05148	   0.82243	  -3.58910
1786552.90947	 118.00000	   1.35352	   0.82434	   0.04867	   0.82577	  -3.37914
1786553.95247	 118.00000	   1.07079	   0.82896	   0.04700	   0.83029	  -3.24508
1786555.26647	 118.00000	   0.84734	   0.83168	   0.04754	   0.83304	  -3.27140
1786556.92147	 118.00000	   0.67072	   0.83531	   0.04958	   0.83678	  -3.39655
1786559.01047	 118.00000	   0.53067	   0.83915	   0.05160	   0.84074	  -3.51845
1786561.64746	 118.00000	   0.41976	   0.84400	   0.05532	   0.84581	  -3.74978
1786564.97846	 118.00000	   0.33183	   0.84979	   0.06141	   0.85201	  -4.13297
1786569.18446	 118.00000	   0.26261	   0.85433	   0.06844	   0.85706	  -4.58006
1786574.49245	 118.00000	   0.20791	   0.86112	   0.07735	   0.86459	  -5.13309
1786581.19745	 118.00000	   0.16452	   0.86979	   0.08861	   0.87430	  -5.81722
1786589.67344	 118.00000	   0.13007	   0.88119	   0.10389	   0.88730	  -6.72382
1786600.36343	 118.00000	   0.10309	   0.89159	   0.12434	   0.90021	  -7.93921
1786613.87742	 118.00000	   0.08153	   0.90115	   0.14631	   0.91295	  -9.22199
1786630.97541	 118.00000	   0.06443	   0.91358	   0.16955	   0.92918	 -10.51392
1786652.56239	 118.00000	   0.05102	   0.93140	   0.19037	   0.95066	 -11.55143
1786679.80437	 118.00000	   0.04042	   0.95632	   0.21849	   0.98096	 -12.86964
1786714.30035	 118.00000	   0.03192	   0.98427	   0.25163	   1.01592	 -14.34091
1786757.84731	 118.00000	   0.02528	   1.01637	   0.28393	   1.05528	 -15.60823
1786812.91327	 118.00000	   0.01999	   1.06038	   0.31750	   1.10689	 -16.66902
1801030.66233	 119.00000	20004.45300	   0.27923	  -0.02493	   0.28034	   5.10265
1801030.80533	 119.00000	15829.12600	   0.28589	  -0.00793	   0.28600	   1.58981
1801030.94733	 119.00000	12516.70300	   0.29453	   0.00481	   0.29457	  -0.93505
1801031.08933	 119.00000	9909.44240	   0.29997	   0.01436	   0.30031	  -2.74020
1801031.25333	 119.00000	7835.48000	   0.30725	   0.02354	   0.30815	  -4.38061
1801031.45433	 119.00000	6217.24610	   0.31415	   0.02906	   0.31549	  -5.28552
1801031.69233	 119.00000	4905.29100	   0.32119	   0.03670	   0.32328	  -6.51824
1801031.93133	 119.00000	3881.27370	   0.32825	   0.04133	   0.33084	  -7.17716
1801032.16933	 119.00000	3070.98270	   0.33733	   0.04700	   0.34059	  -7.93255
1801032.40733	 119.00000	2430.77780	   0.34595	   0.04967	   0.34949	  -8.17061
1801032.64533	 119.00000	1923.15370	   0.35304	   0.05397	   0.35714	  -8.69155
1801032.88333	 119.00000	1522.43580	   0.36243	   0.05972	   0.36731	  -9.35714
1801033.12133	 119.00000	1203.84460	   0.37242	   0.06324	   0.37776	  -9.63729
1801033.36033	 119.00000	 952.86591	   0.38275	   0.06582	   0.38837	  -9.75772
1801033.59833	 119.00000	 754.27557	   0.39258	   0.06947	   0.39868	 -10.03465
1801033.83533	 119.00000	 596.71857	   0.40332	   0.07561	   0.41035	 -10.61806
1801034.07333	 119.00000	 471.96338	   0.41370	   0.07711	   0.42082	 -10.55875
1801034.31233	 119.00000	 373.20856	   0.42444	   0.08285	   0.43245	 -11.04483
1801034.55033	 119.00000	 295.47278	   0.43664	   0.08649	   0.44512	 -11.20378
1801034.78933	 119.00000	 233.87738	   0.45023	   0.09092	   0.45932	 -11.41631
1801035.02733	 119.00000	 185.05922	   0.46230	   0.09556	   0.47207	 -11.67946
1801035.26333	 119.00000	 146.35823	   0.47744	   0.10214	   0.48825	 -12.07521
1801035.49933	 119.00000	 115.77804	   0.49100	   0.10697	   0.50251	 -12.29026
1801035.73433	 119.00000	  91.67210	   0.50509	   0.11468	   0.51795	 -12.79189
1801035.97933	 119.00000	  72.51701	   0.52182	   0.12242	   0.53599	 -13.20302
1801036.20833	 119.00000	  57.36816	   0.54231	   0.13104	   0.55792	 -13.58406
1801036.44533	 119.00000	  45.36290	   0.56425	   0.14173	   0.58178	 -14.10015
1801036.67733	 119.00000	  35.93134	   0.58820	   0.14784	   0.60649	 -14.10827
1801036.92833	 119.00000	  28.40909	   0.61852	   0.15353	   0.63729	 -13.94042
1801037.14233	 119.00000	  22.48202	   0.64869	   0.15561	   0.66709	 -13.48922
1801037.40733	 119.00000	  17.79613	   0.67897	   0.15208	   0.69579	 -12.62511
1801037.65933	 119.00000	  14.06813	   0.70862	   0.14526	   0.72336	 -11.58438
1801037.87533	 119.00000	  11.14480	   0.73353	   0.13131	   0.74519	 -10.14935
1801038.14333	 119.00000	   8.81772	   0.75578	   0.11641	   0.76470	  -8.75647
1801038.32133	 119.00000	   6.97545	   0.77192	   0.10470	   0.77899	  -7.72399
1801038.53933	 119.00000	   5.51730	   0.78415	   0.09031	   0.78933	  -6.56952
1801038.80833	 119.00000	   4.36941	   0.79538	   0.07940	   0.79933	  -5.70096
1801039.14333	 119.00000	   3.45686	   0.80255	   0.06917	   0.80552	  -4.92623
1801039.56232	 119.00000	   2.73547	   0.80984	   0.06122	   0.81215	  -4.32339
1801040.08732	 119.00000	   2.16054	   0.81442	   0.05661	   0.81638	  -3.97594
1801040.74632	 119.00000	   1.70952	   0.81909	   0.05134	   0.82070	  -3.58643
1801041.57532	 119.00000	   1.35352	   0.82276	   0.04805	   0.82416	  -3.34264
1801042.61832	 119.00000	   1.07079	   0.82710	   0.04776	   0.82848	  -3.30508
1801043.93232	 119.00000	   0.84734	   0.83126	   0.04788	   0.83264	  -3.29685
1801045.58732	 119.00000	   0.67072	   0.83416	   0.04940	   0.83562	  -3.38913
1801047.67632	 119.00000	   0.53067	   0.83815	   0.05101	   0.83970	  -3.48278
1801050.31332	 119.00000	   0.41976	   0.84208	   0.05526	   0.84389	  -3.75423
1801053.64431	 119.00000	   0.33183	   0.84812	   0.06161	   0.85035	  -4.15518
1801057.85031	 119.00000	   0.26261	   0.85315	   0.06886	   0.85592	  -4.61466
1801063.15831	 119.00000	   0.20791	   0.85946	   0.07756	   0.86295	  -5.15674
1801069.86330	 119.00000	   0.16452	   0.86839	   0.08815	   0.87285	  -5.79627
1801078.33929	 119.00000	   0.13007	   0.87970	   0.10386	   0.88581	  -6.73342
1801089.02929	 119.00000	   0.10309	   0.88960	   0.12416	   0.89822	  -7.94509
1801102.54328	 119.00000	   0.08153	   0.89931	   0.14598	   0.91108	  -9.22037
1801119.64126	 119.00000	   0.06443	   0.91173	   0.16919	   0.92730	 -10.51256
1801141.22825	 119.00000	   0.05102	   0.93003	   0.18976	   0.94920	 -11.53191
1801168.47022	 119.00000	   0.04042	   0.95517	   0.21772	   0.97967	 -12.84037
1801202.96620	 119.00000	   0.03192	   0.98355	   0.25137	   1.01516	 -14.33634
1801246.51316	 119.00000	   0.02528	   1.01545	   0.28357	   1.05430	 -15.60255
1801301.57912	 119.00000	   0.01999	   1.05993	   0.31717	   1.10636	 -16.65914
1815515.56699	 120.00000	20004.45300	   0.27975	  -0.02540	   0.28090	   5.18895
1815515.70899	 120.00000	15829.12600	   0.28670	  -0.00804	   0.28682	   1.60638
1815515.85099	 120.00000	12516.70300	   0.29441	   0.00395	   0.29444	  -0.76914
1815515.99299	 120.00000	9909.44240	   0.30076	   0.01468	   0.30112	  -2.79428
1815516.15699	 120.00000	7835.48000	   0.30671	   0.02260	   0.30754	  -4.21447
1815516.35799	 120.00000	6217.24610	   0.31461	   0.03046	   0.31608	  -5.52967
1815516.59599	 120.00000	4905.29100	   0.32247	   0.03650	   0.32453	  -6.45788
1815516.83499	 120.00000	3881.27370	   0.33089	   0.04132	   0.33346	  -7.11738
1815517.07299	 120.00000	3070.98270	   0.33793	   0.04610	   0.34106	  -7.76825
1815517.31099	 120.00000	2430.77780	   0.34617	   0.05222	   0.35009	  -8.57890
1815517.54899	 120.00000	1923.15370	   0.35516	   0.05498	   0.35939	  -8.79914
1815517.78699	 120.00000	1522.43580	   0.36348	   0.05780	   0.36805	  -9.03561
1815518.02499	 120.00000	1203.84460	   0.37222	   0.06247	   0.37743	  -9.52715
1815518.26399	 120.00000	 952.86591	   0.38255	   0.06751	   0.38846	 -10.00776
1815518.50199	 120.00000	 754.27557	   0.39190	   0.06937	   0.39799	 -10.03834
1815518.73899	 120.00000	 596.71857	   0.40182	   0.07291	   0.40838	 -10.28504
1815518.97699	 120.00000	 471.96338	   0.41431	   0.07766	   0.42152	 -10.61685
1815519.21599	 120.00000	 373.20856	   0.42527	   0.08092	   0.43290	 -10.77311
1815519.45398	 120.00000	 295.47278	   0.43666	   0.08623	   0.44509	 -11.17042
1815519.69298	 120.00000	 233.87738	   0.45108	   0.08906	   0.45979	 -11.16887
1815519.93098	 120.00000	 185.05922	   0.46353	   0.09531	   0.47322	 -11.61908
1815520.16698	 120.00000	 146.35823	   0.47547	   0.10201	   0.48629	 -12.10940
1815520.40298	 120.00000	 115.77804	   0.48975	   0.10759	   0.50143	 -12.39022
1815520.63798	 120.00000	  91.67210	   0.50639	   0.11442	   0.51915	 -12.73202
1815520.88298	 120.00000	  72.51701	   0.52248	   0.12212	   0.53656	 -13.15569
1815521.11198	 120.00000	  57.36816	   0.54241	   0.12993	   0.55776	 -13.47076
1815521.34898	 120.00000	  45.36290	   0.56426	   0.14106	   0.58163	 -14.03568
1815521.58098	 120.00000	  35.93134	   0.58974	   0.14755	   0.60792	 -14.04669
1815521.83198	 120.00000	  28.40909	   0.61769	   0.15320	   0.63640	 -13.92953
1815522.04598	 120.00000	  22.48202	   0.64955	   0.15526	   0.66784	 -13.44323
1815522.31098	 120.00000	  17.79613	   0.67995	   0.15342	   0.69704	 -12.71462
1815522.56298	 120.00000	  14.06813	   0.70829	   0.14436	   0.72285	 -11.51967
1815522.77898	 120.00000	  11.14480	   0.73540	   0.13107	   0.74698	 -10.10551
1815523.04698	 120.00000	   8.81772	   0.75576	   0.11793	   0.76491	  -8.86923
1815523.22498	 120.00000	   6.97545	   0.77190	   0.10390	   0.77886	  -7.66599
1815523.44298	 120.00000	   5.51730	   0.78593	   0.09255	   0.79136	  -6.71623
1815523.71198	 120.00000	   4.36941	   0.79643	   0.08024	   0.80046	  -5.75348
1815524.04698	 120.00000	   3.45686	   0.80234	   0.06993	   0.80538	  -4.98154
1815524.46598	 120.00000	   2.73547	   0.80940	   0.06094	   0.81169	  -4.30599
1815524.99098	 120.00000	   2.16054	   0.81584	   0.05623	   0.81777	  -3.94288
1815525.65098	 120.00000	   1.70952	   0.82021	   0.05124	   0.82180	  -3.57477
1815526.47898	 120.00000	   1.35352	   0.82335	   0.04878	   0.82479	  -3.39062
1815527.52198	 120.00000	   1.07079	   0.82834	   0.04714	   0.82968	  -3.25688
1815528.83598	 120.00000	   0.84734	   0.83275	   0.04705	   0.83408	  -3.23386
1815530.49198	 120.00000	   0.67072	   0.83652	   0.04944	   0.83798	  -3.38251
1815532.57997	 120.00000	   0.53067	   0.84043	   0.05256	   0.84208	  -3.57868
1815535.21697	 120.00000	   0.41976	   0.84330	   0.05634	   0.84518	  -3.82224
1815538.54797	 120.00000	   0.33183	   0.84861	   0.06134	   0.85083	  -4.13462
1815542.75397	 120.00000	   0.26261	   0.85518	   0.06835	   0.85791	  -4.56944
1815548.06196	 120.00000	   0.20791	   0.86140	   0.07849	   0.86497	  -5.20634
1815554.76696	 120.00000	   0.16452	   0.86818	   0.08972	   0.87281	  -5.90018
1815563.24295	 120.00000	   0.13007	   0.87732	   0.10283	   0.88332	  -6.68518
1815573.93294	 120.00000	   0.10309	   0.89102	   0.11843	   0.89886	  -7.57121
1815587.44693	 120.00000	   0.08153	   0.90618	   0.14128	   0.91713	  -8.86156
1815604.54492	 120.00000	   0.06443	   0.92196	   0.16949	   0.93741	 -10.41657
1815626.13190	 120.00000	   0.05102	   0.93457	   0.19781	   0.95528	 -11.95088
1815653.37388	 120.00000	   0.04042	   0.95276	   0.22384	   0.97870	 -13.22123
1815687.86985	 120.00000	   0.03192	   0.98149	   0.25277	   1.01351	 -14.44213
1815731.41682	 120.00000	   0.02528	   1.01626	   0.28804	   1.05629	 -15.82448
1815786.48278	 120.00000	   0.01999	   1.05294	   0.32560	   1.10214	 -17.18333
1829987.50166	 121.00000	20004.45300	   0.28037	  -0.02448	   0.28143	   4.98915
1829987.64366	 121.00000	15829.12600	   0.28646	  -0.00907	   0.28661	   1.81305
1829987.78566	 121.00000	12516.70300	   0.29333	   0.00515	   0.29338	  -1.00522
1829987.92766	 121.00000	9909.44240	   0.30168	   0.01501	   0.30205	  -2.84775
1829988.09166	 121.00000	7835.48000	   0.30739	   0.02462	   0.30837	  -4.57900
1829988.29266	 121.00000	6217.24610	   0.31554	   0.03032	   0.31700	  -5.48903
1829988.53066	 121.00000	4905.29100	   0.32178	   0.03589	   0.32377	  -6.36420
1829988.76966	 121.00000	3881.27370	   0.32975	   0.04080	   0.33227	  -7.05324
1829989.00766	 121.00000	3070.98270	   0.33871	   0.04582	   0.34180	  -7.70376
1829989.24566	 121.00000	2430.77780	   0.34580	   0.05027	   0.34944	  -8.27073
1829989.48366	 121.00000	1923.15370	   0.35552	   0.05584	   0.35988	  -8.92596
1829989.72166	 121.00000	1522.43580	   0.36468	   0.05709	   0.36912	  -8.89662
1829989.95966	 121.00000	1203.84460	   0.37340	   0.06287	   0.37865	  -9.55681
1829990.19866	 121.00000	 952.86591	   0.38326	   0.06541	   0.38880	  -9.68507
1829990.43666	 121.00000	 754.27557	   0.39163	   0.06823	   0.39753	  -9.88293
1829990.67366	 121.00000	 596.71857	   0.40375	   0.07307	   0.41031	 -10.25829
1829990.91166	 121.00000	 471.96338	   0.41374	   0.07864	   0.42115	 -10.76181
1829991.15066	 121.00000	 373.20856	   0.42633	   0.08154	   0.43406	 -10.82714
1829991.38866	 121.00000	 295.47278	   0.43884	   0.08607	   0.44720	 -11.09694
1829991.62766	 121.00000	 233.87738	   0.45014	   0.09013	   0.45907	 -11.32264
1829991.86566	 121.00000	 185.05922	   0.46317	   0.09424	   0.47266	 -11.50032
1829992.10166	 121.00000	 146.35823	   0.47656	   0.10131	   0.48721	 -12.00170
1829992.33866	 121.00000	 115.77804	   0.49114	   0.10656	   0.50256	 -12.24115
1829992.57266	 121.00000	  91.67210	   0.50731	   0.11579	   0.52035	 -12.85725
1829992.81766	 121.00000	  72.51701	   0.52414	   0.12259	   0.53829	 -13.16438
1829993.04666	 121.00000	  57.36816	   0.54107	   0.13061	   0.55661	 -13.57066
1829993.28366	 121.00000	  45.36290	   0.56552	   0.14116	   0.58287	 -14.01502
1829993.51566	 121.00000	  35.93134	   0.58994	   0.14902	   0.60847	 -14.17652
1829993.76666	 121.00000	  28.40909	   0.61971	   0.15494	   0.63878	 -14.03770
1829993.98066	 121.00000	  22.48202	   0.64971	   0.15652	   0.66830	 -13.54491
1829994.24566	 121.00000	  17.79613	   0.68016	   0.15262	   0.69707	 -12.64711
1829994.49766	 121.00000	  14.06813	   0.70988	   0.14486	   0.72451	 -11.53329
1829994.71366	 121.00000	  11.14480	   0.73558	   0.13390	   0.74766	 -10.31680
1829994.98166	 121.00000	   8.81772	   0.75703	   0.11907	   0.76633	  -8.93883
1829995.15966	 121.00000	   6.97545	   0.77405	   0.10715	   0.78144	  -7.88116
1829995.37766	 121.00000	   5.51730	   0.78798	   0.09133	   0.79325	  -6.61132
1829995.64666	 121.00000	   4.36941	   0.79795	   0.07998	   0.80195	  -5.72391
1829995.98166	 121.00000	   3.45686	   0.80577	   0.06958	   0.80877	  -4.93545
1829996.40066	 121.00000	   2.73547	   0.81290	   0.06177	   0.81525	  -4.34554
1829996.92566	 121.00000	   2.16054	   0.81822	   0.05674	   0.82018	  -3.96655
1829997.58466	 121.00000	   1.70952	   0.82152	   0.05157	   0.82314	  -3.59206
1829998.41365	 121.00000	   1.35352	   0.82643	   0.04914	   0.82789	  -3.40316
1829999.45665	 121.00000	   1.07079	   0.83033	   0.04771	   0.83170	  -3.28837
1830000.77065	 121.00000	   0.84734	   0.83438	   0.04835	   0.83578	  -3.31625
1830002.42565	 121.00000	   0.67072	   0.83780	   0.04936	   0.83925	  -3.37143
1830004.51465	 121.00000	   0.53067	   0.84223	   0.05132	   0.84379	  -3.48703
1830007.15165	 121.00000	   0.41976	   0.84630	   0.05558	   0.84812	  -3.75763
1830010.48265	 121.00000	   0.33183	   0.85129	   0.06155	   0.85352	  -4.13555
1830014.68864	 121.00000	   0.26261	   0.85661	   0.06942	   0.85942	  -4.63340
1830019.99664	 121.00000	   0.20791	   0.86311	   0.07802	   0.86663	  -5.16551
1830026.70163	 121.00000	   0.16452	   0.87152	   0.08857	   0.87601	  -5.80268
1830035.17763	 121.00000	   0.13007	   0.88306	   0.10426	   0.88920	  -6.73360
1830045.86762	 121.00000	   0.10309	   0.89418	   0.12435	   0.90278	  -7.91719
1830059.38161	 121.00000	   0.08153	   0.90329	   0.14663	   0.91512	  -9.22046
1830076.47959	 121.00000	   0.06443	   0.91534	   0.17037	   0.93106	 -10.54362
1830098.06558	 121.00000	   0.05102	   0.93371	   0.19114	   0.95307	 -11.56927
1830125.30856	 121.00000	   0.04042	   0.95887	   0.21910	   0.98358	 -12.87092
1830159.80453	 121.00000	   0.03192	   0.98750	   0.25214	   1.01918	 -14.32326
1830203.35150	 121.00000	   0.02528	   1.01860	   0.28458	   1.05760	 -15.60945
1830258.41645	 121.00000	   0.01999	   1.06285	   0.31819	   1.10946	 -16.66624
1844451.28795	 122.00000	20004.45300	   0.28054	  -0.02356	   0.28153	   4.80021
1844451.42995	 122.00000	15829.12600	   0.28598	  -0.00854	   0.28611	   1.71082
1844451.57195	 122.00000	12516.70300	   0.29185	   0.00349	   0.29187	  -0.68607
1844451.71395	 122.00000	9909.44240	   0.30063	   0.01488	   0.30100	  -2.83425
1844451.87795	 122.00000	7835.48000	   0.30838	   0.02373	   0.30930	  -4.40022
1844452.07895	 122.00000	6217.24610	   0.31397	   0.03049	   0.31544	  -5.54607
1844452.31695	 122.00000	4905.29100	   0.32209	   0.03536	   0.32403	  -6.26484
1844452.55595	 122.00000	3881.27370	   0.33076	   0.04223	   0.33345	  -7.27556
1844452.79395	 122.00000	3070.98270	   0.33746	   0.04607	   0.34059	  -7.77404
1844453.03195	 122.00000	2430.77780	   0.34656	   0.05176	   0.35040	  -8.49491
1844453.26995	 122.00000	1923.15370	   0.35473	   0.05543	   0.35903	  -8.88175
1844453.50795	 122.00000	1522.43580	   0.36455	   0.05829	   0.36918	  -9.08423
1844453.74595	 122.00000	1203.84460	   0.37337	   0.06303	   0.37866	  -9.58155
1844453.98495	 122.00000	 952.86591	   0.38309	   0.06487	   0.38854	  -9.61126
1844454.22295	 122.00000	 754.27557	   0.39356	   0.06912	   0.39959	  -9.96131
1844454.45995	 122.00000	 596.71857	   0.40287	   0.07351	   0.40952	 -10.34044
1844454.69795	 122.00000	 471.96338	   0.41514	   0.07827	   0.42246	 -10.67654
1844454.93695	 122.00000	 373.20856	   0.42589	   0.08292	   0.43389	 -11.01767
1844455.17495	 122.00000	 295.47278	   0.43662	   0.08515	   0.44485	 -11.03545
1844455.41395	 122.00000	 233.87738	   0.45111	   0.09084	   0.46017	 -11.38583
1844455.65195	 122.00000	 185.05922	   0.46351	   0.09614	   0.47337	 -11.71825
1844455.88795	 122.00000	 146.35823	   0.47676	   0.10118	   0.48738	 -11.98217
1844456.12495	 122.00000	 115.77804	   0.49183	   0.10771	   0.50348	 -12.35216
1844456.35895	 122.00000	  91.67210	   0.50582	   0.11538	   0.51881	 -12.84926
1844456.60395	 122.00000	  72.51701	   0.52361	   0.12273	   0.53780	 -13.19137
1844456.83295	 122.00000	  57.36816	   0.54355	   0.13305	   0.55959	 -13.75471
1844457.06995	 122.00000	  45.36290	   0.56576	   0.14046	   0.58293	 -13.94275
1844457.30194	 122.00000	  35.93134	   0.58998	   0.14815	   0.60829	 -14.09604
1844457.55294	 122.00000	  28.40909	   0.61892	   0.15422	   0.63785	 -13.99184
1844457.76694	 122.00000	  22.48202	   0.65053	   0.15667	   0.66913	 -13.54101
1844458.03194	 122.00000	  17.79613	   0.68178	   0.15378	   0.69891	 -12.71102
1844458.28394	 122.00000	  14.06813	   0.71146	   0.14547	   0.72618	 -11.55587
1844458.49994	 122.00000	  11.14480	   0.73663	   0.13474	   0.74885	 -10.36533
1844458.76794	 122.00000	   8.81772	   0.75924	   0.12012	   0.76869	  -8.99039
1844458.94594	 122.00000	   6.97545	   0.77575	   0.10397	   0.78269	  -7.63369
1844459.16394	 122.00000	   5.51730	   0.78978	   0.09402	   0.79536	  -6.78908
1844459.43294	 122.00000	   4.36941	   0.79875	   0.08006	   0.80275	  -5.72375
1844459.76794	 122.00000	   3.45686	   0.80650	   0.06987	   0.80952	  -4.95146
1844460.18694	 122.00000	   2.73547	   0.81428	   0.06298	   0.81671	  -4.42301
1844460.71194	 122.00000	   2.16054	   0.81857	   0.05685	   0.82054	  -3.97252
1844461.37094	 122.00000	   1.70952	   0.82325	   0.05217	   0.82490	  -3.62570
1844462.19994	 122.00000	   1.35352	   0.82806	   0.04961	   0.82954	  -3.42839
1844463.24294	 122.00000	   1.07079	   0.83194	   0.04787	   0.83331	  -3.29311
1844464.55694	 122.00000	   0.84734	   0.83576	   0.04756	   0.83711	  -3.25706
1844466.21194	 122.00000	   0.67072	   0.83933	   0.04911	   0.84076	  -3.34850
1844468.30094	 122.00000	   0.53067	   0.84441	   0.05108	   0.84596	  -3.46146
1844470.93793	 122.00000	   0.41976	   0.84877	   0.05712	   0.85069	  -3.85018
1844474.26893	 122.00000	   0.33183	   0.85272	   0.06335	   0.85507	  -4.24883
1844478.47493	 122.00000	   0.26261	   0.85659	   0.06968	   0.85941	  -4.65074
1844483.78292	 122.00000	   0.20791	   0.86365	   0.07834	   0.86719	  -5.18303
1844490.48792	 122.00000	   0.16452	   0.87188	   0.09010	   0.87652	  -5.90014
1844498.96391	 122.00000	   0.13007	   0.88051	   0.10443	   0.88668	  -6.76350
1844509.65390	 122.00000	   0.10309	   0.89047	   0.12028	   0.89855	  -7.69240
1844523.16789	 122.00000	   0.08153	   0.90527	   0.13781	   0.91570	  -8.65557
1844540.26588	 122.00000	   0.06443	   0.92408	   0.16105	   0.93801	  -9.88602
1844561.85186	 122.00000	   0.05102	   0.94771	   0.19218	   0.96700	 -11.46303
1844589.09484	 122.00000	   0.04042	   0.96877	   0.22911	   0.99550	 -13.30557
1844623.59082	 122.00000	   0.03192	   0.98864	   0.26434	   1.02337	 -14.96971
1844667.13778	 122.00000	   0.02528	   1.01605	   0.29595	   1.05827	 -16.23947
1844722.20374	 122.00000	   0.01999	   1.05519	   0.33081	   1.10583	 -17.40650
1858903.93785	 123.00000	20004.45300	   0.28070	  -0.02380	   0.28171	   4.84574
1858904.07985	 123.00000	15829.12600	   0.28498	  -0.00737	   0.28508	   1.48099
1858904.22185	 123.00000	12516.70300	   0.29426	   0.00472	   0.29430	  -0.91950
1858904.36385	 123.00000	9909.44240	   0.30059	   0.01439	   0.30093	  -2.74034
1858904.52785	 123.00000	7835.48000	   0.30801	   0.02378	   0.30892	  -4.41394
1858904.72885	 123.00000	6217.24610	   0.31463	   0.03082	   0.31613	  -5.59515
1858904.96685	 123.00000	4905.29100	   0.32169	   0.03545	   0.32364	  -6.28905
1858905.20485	 123.00000	3881.27370	   0.33067	   0.04190	   0.33332	  -7.22204
1858905.44285	 123.00000	3070.98270	   0.33761	   0.04658	   0.34081	  -7.85603
1858905.68185	 123.00000	2430.77780	   0.34617	   0.05132	   0.34995	  -8.43355
1858905.91985	 123.00000	1923.15370	   0.35515	   0.05491	   0.35937	  -8.78926
1858906.15785	 123.00000	1522.43580	   0.36430	   0.05776	   0.36886	  -9.00934
1858906.39585	 123.00000	1203.84460	   0.37297	   0.06093	   0.37791	  -9.27827
1858906.63485	 123.00000	 952.86591	   0.38304	   0.06481	   0.38849	  -9.60318
1858906.87285	 123.00000	 754.27557	   0.39163	   0.06931	   0.39772	 -10.03586
1858907.10985	 123.00000	 596.71857	   0.40439	   0.07496	   0.41128	 -10.50152
1858907.34785	 123.00000	 471.96338	   0.41389	   0.07873	   0.42131	 -10.76985
1858907.58685	 123.00000	 373.20856	   0.42492	   0.08277	   0.43290	 -11.02280
1858907.82485	 123.00000	 295.47278	   0.43843	   0.08562	   0.44671	 -11.05029
1858908.06385	 123.00000	 233.87738	   0.45084	   0.09106	   0.45995	 -11.41898
1858908.30185	 123.00000	 185.05922	   0.46291	   0.09623	   0.47281	 -11.74329
1858908.53785	 123.00000	 146.35823	   0.47716	   0.10135	   0.48780	 -11.99145
1858908.77485	 123.00000	 115.77804	   0.49087	   0.10750	   0.50251	 -12.35300
1858909.00885	 123.00000	  91.67210	   0.50667	   0.11437	   0.51942	 -12.72026
1858909.25385	 123.00000	  72.51701	   0.52377	   0.12391	   0.53823	 -13.31022
1858909.48285	 123.00000	  57.36816	   0.54181	   0.13175	   0.55760	 -13.66745
1858909.71985	 123.00000	  45.36290	   0.56467	   0.14207	   0.58226	 -14.12256
1858909.95185	 123.00000	  35.93134	   0.58912	   0.14972	   0.60784	 -14.25899
1858910.20285	 123.00000	  28.40909	   0.61847	   0.15509	   0.63762	 -14.07778
1858910.41685	 123.00000	  22.48202	   0.65119	   0.15740	   0.66995	 -13.58841
1858910.68185	 123.00000	  17.79613	   0.68194	   0.15327	   0.69895	 -12.66670
1858910.93385	 123.00000	  14.06813	   0.71101	   0.14518	   0.72568	 -11.54039
1858911.14985	 123.00000	  11.14480	   0.73676	   0.13494	   0.74901	 -10.37873
1858911.41785	 123.00000	   8.81772	   0.75934	   0.12032	   0.76881	  -9.00355
1858911.59585	 123.00000	   6.97545	   0.77531	   0.10524	   0.78242	  -7.73011
1858911.81385	 123.00000	   5.51730	   0.79085	   0.09239	   0.79623	  -6.66330
1858912.08285	 123.00000	   4.36941	   0.80122	   0.08120	   0.80532	  -5.78725
1858912.41785	 123.00000	   3.45686	   0.80712	   0.07039	   0.81018	  -4.98413
1858912.83685	 123.00000	   2.73547	   0.81422	   0.06212	   0.81658	  -4.36300
1858913.36184	 123.00000	   2.16054	   0.82019	   0.05753	   0.82221	  -4.01245
1858914.02084	 123.00000	   1.70952	   0.82420	   0.05212	   0.82585	  -3.61867
1858914.84984	 123.00000	   1.35352	   0.82866	   0.04945	   0.83013	  -3.41484
1858915.89284	 123.00000	   1.07079	   0.83302	   0.04785	   0.83439	  -3.28724
1858917.20684	 123.00000	   0.84734	   0.83703	   0.04783	   0.83840	  -3.27051
1858918.86184	 123.00000	   0.67072	   0.84076	   0.04919	   0.84219	  -3.34849
1858920.95084	 123.00000	   0.53067	   0.84437	   0.05143	   0.84593	  -3.48531
1858923.58784	 123.00000	   0.41976	   0.84960	   0.05573	   0.85142	  -3.75328
1858926.91883	 123.00000	   0.33183	   0.85506	   0.06201	   0.85730	  -4.14801
1858931.12483	 123.00000	   0.26261	   0.86001	   0.07089	   0.86292	  -4.71209
1858936.43283	 123.00000	   0.20791	   0.86485	   0.08075	   0.86861	  -5.33400
1858943.13782	 123.00000	   0.16452	   0.87123	   0.09122	   0.87599	  -5.97748
1858951.61382	 123.00000	   0.13007	   0.88127	   0.10401	   0.88738	  -6.73093
1858962.30381	 123.00000	   0.10309	   0.89261	   0.12082	   0.90075	  -7.70826
1858975.81780	 123.00000	   0.08153	   0.90478	   0.14110	   0.91572	  -8.86396
1858992.91578	 123.00000	   0.06443	   0.92091	   0.16391	   0.93538	 -10.09242
1859014.50177	 123.00000	   0.05102	   0.94271	   0.18547	   0.96078	 -11.13030
1859041.74475	 123.00000	   0.04042	   0.97278	   0.21712	   0.99672	 -12.58174
1859076.24072	 123.00000	   0.03192	   1.00392	   0.25963	   1.03695	 -14.50005
1859119.78768	 123.00000	   0.02528	   1.02970	   0.30468	   1.07383	 -16.48290
1859174.85364	 123.00000	   0.01999	   1.05790	   0.34455	   1.11260	 -18.04015
1873355.55476	 124.00000	20004.45300	   0.27925	  -0.02297	   0.28019	   4.70172
1873355.69776	 124.00000	15829.12600	   0.28648	  -0.00787	   0.28659	   1.57456
1873355.83976	 124.00000	12516.70300	   0.29099	   0.00432	   0.29102	  -0.84983
1873355.98176	 124.00000	9909.44240	   0.29903	   0.01429	   0.29937	  -2.73633
1873356.14576	 124.00000	7835.48000	   0.30615	   0.02236	   0.30697	  -4.17676
1873356.34676	 124.00000	6217.24610	   0.31335	   0.02994	   0.31478	  -5.45822
1873356.58476	 124.00000	4905.29100	   0.32193	   0.03599	   0.32393	  -6.37868
1873356.82376	 124.00000	3881.27370	   0.32937	   0.04159	   0.33198	  -7.19727
1873357.06175	 124.00000	3070.98270	   0.33734	   0.04665	   0.34055	  -7.87308
1873357.29975	 124.00000	2430.77780	   0.34486	   0.05054	   0.34855	  -8.33750
1873357.53775	 124.00000	1923.15370	   0.35371	   0.05387	   0.35779	  -8.65947
1873357.77575	 124.00000	1522.43580	   0.36404	   0.05885	   0.36876	  -9.18315
1873358.01375	 124.00000	1203.84460	   0.37276	   0.06279	   0.37801	  -9.56098
1873358.25275	 124.00000	 952.86591	   0.38086	   0.06647	   0.38661	  -9.90013
1873358.49075	 124.00000	 754.27557	   0.39311	   0.06874	   0.39908	  -9.91887
1873358.72775	 124.00000	 596.71857	   0.40227	   0.07291	   0.40882	 -10.27262
1873358.96575	 124.00000	 471.96338	   0.41221	   0.07700	   0.41934	 -10.58148
1873359.20475	 124.00000	 373.20856	   0.42386	   0.08078	   0.43149	 -10.78998
1873359.44275	 124.00000	 295.47278	   0.43607	   0.08552	   0.44438	 -11.09568
1873359.68175	 124.00000	 233.87738	   0.44904	   0.08969	   0.45791	 -11.29582
1873359.91975	 124.00000	 185.05922	   0.46148	   0.09540	   0.47123	 -11.68052
1873360.15575	 124.00000	 146.35823	   0.47557	   0.10128	   0.48623	 -12.02301
1873360.39275	 124.00000	 115.77804	   0.48891	   0.10785	   0.50066	 -12.43995
1873360.62675	 124.00000	  91.67210	   0.50458	   0.11457	   0.51743	 -12.79225
1873360.87175	 124.00000	  72.51701	   0.52083	   0.12332	   0.53523	 -13.32115
1873361.10075	 124.00000	  57.36816	   0.54192	   0.13096	   0.55752	 -13.58603
1873361.33775	 124.00000	  45.36290	   0.56335	   0.14037	   0.58057	 -13.99144
1873361.56975	 124.00000	  35.93134	   0.58832	   0.14922	   0.60695	 -14.23193
1873361.82075	 124.00000	  28.40909	   0.61676	   0.15440	   0.63579	 -14.05492
1873362.03475	 124.00000	  22.48202	   0.64721	   0.15587	   0.66571	 -13.54068
1873362.29975	 124.00000	  17.79613	   0.67708	   0.15273	   0.69410	 -12.71112
1873362.55175	 124.00000	  14.06813	   0.70793	   0.14325	   0.72228	 -11.43965
1873362.76775	 124.00000	  11.14480	   0.73357	   0.13312	   0.74555	 -10.28562
1873363.03575	 124.00000	   8.81772	   0.75551	   0.11870	   0.76478	  -8.92857
1873363.21375	 124.00000	   6.97545	   0.77261	   0.10674	   0.77995	  -7.86576
1873363.43175	 124.00000	   5.51730	   0.78569	   0.09232	   0.79110	  -6.70134
1873363.70075	 124.00000	   4.36941	   0.79430	   0.08078	   0.79840	  -5.80722
1873364.03575	 124.00000	   3.45686	   0.80370	   0.06918	   0.80667	  -4.91996
1873364.45475	 124.00000	   2.73547	   0.81033	   0.06243	   0.81274	  -4.40535
1873364.97975	 124.00000	   2.16054	   0.81479	   0.05627	   0.81673	  -3.95054
1873365.63975	 124.00000	   1.70952	   0.81931	   0.05184	   0.82095	  -3.62075
1873366.46775	 124.00000	   1.35352	   0.82431	   0.04878	   0.82576	  -3.38649
1873367.51075	 124.00000	   1.07079	   0.82778	   0.04782	   0.82916	  -3.30598
1873368.82475	 124.00000	   0.84734	   0.83117	   0.04746	   0.83253	  -3.26814
1873370.47974	 124.00000	   0.67072	   0.83463	   0.04927	   0.83608	  -3.37867
1873372.56874	 124.00000	   0.53067	   0.83887	   0.05148	   0.84045	  -3.51163
1873375.20574	 124.00000	   0.41976	   0.84394	   0.05556	   0.84576	  -3.76664
1873378.53674	 124.00000	   0.33183	   0.84894	   0.06163	   0.85117	  -4.15220
1873382.74273	 124.00000	   0.26261	   0.85385	   0.06881	   0.85662	  -4.60732
1873388.05073	 124.00000	   0.20791	   0.86132	   0.07711	   0.86477	  -5.11584
1873394.75573	 124.00000	   0.16452	   0.87060	   0.08929	   0.87517	  -5.85587
1873403.23172	 124.00000	   0.13007	   0.88061	   0.10599	   0.88696	  -6.86294
1873413.92171	 124.00000	   0.10309	   0.88903	   0.12509	   0.89778	  -8.00921
1873427.43570	 124.00000	   0.08153	   0.89836	   0.14523	   0.91003	  -9.18279
1873444.53369	 124.00000	   0.06443	   0.91162	   0.16697	   0.92679	 -10.37893
1873466.12067	 124.00000	   0.05102	   0.93212	   0.18893	   0.95107	 -11.45775
1873493.36265	 124.00000	   0.04042	   0.95584	   0.21886	   0.98057	 -12.89688
1873527.85862	 124.00000	   0.03192	   0.98336	   0.25030	   1.01472	 -14.28065
1873571.40559	 124.00000	   0.02528	   1.01866	   0.28124	   1.05677	 -15.43399
1873626.47155	 124.00000	   0.01999	   1.06729	   0.31828	   1.11374	 -16.60546
1887804.36206	 125.00000	20004.45300	   0.27929	  -0.02229	   0.28018	   4.56369
1887804.50506	 125.00000	15829.12600	   0.28617	  -0.00838	   0.28629	   1.67768
1887804.64706	 125.00000	12516.70300	   0.29426	   0.00436	   0.29430	  -0.84836
1887804.78906	 125.00000	9909.44240	   0.30098	   0.01494	   0.30136	  -2.84180
1887804.95306	 125.00000	7835.48000	   0.30686	   0.02294	   0.30772	  -4.27480
1887805.15406	 125.00000	6217.24610	   0.31476	   0.03092	   0.31627	  -5.60991
1887805.39206	 125.00000	4905.29100	   0.32113	   0.03621	   0.32317	  -6.43415
1887805.63106	 125.00000	3881.27370	   0.32924	   0.04249	   0.33197	  -7.35395
1887805.86906	 125.00000	3070.98270	   0.33844	   0.04525	   0.34145	  -7.61538
1887806.10706	 125.00000	2430.77780	   0.34474	   0.05149	   0.34857	  -8.49516
1887806.34506	 125.00000	1923.15370	   0.35449	   0.05307	   0.35844	  -8.51516
1887806.58306	 125.00000	1522.43580	   0.36161	   0.05777	   0.36620	  -9.07633
1887806.82106	 125.00000	1203.84460	   0.37194	   0.06342	   0.37730	  -9.67720
1887807.06006	 125.00000	 952.86591	   0.38238	   0.06369	   0.38764	  -9.45614
1887807.29806	 125.00000	 754.27557	   0.39140	   0.06912	   0.39746	 -10.01535
1887807.53506	 125.00000	 596.71857	   0.40188	   0.07348	   0.40854	 -10.36170
1887807.77306	 125.00000	 471.96338	   0.41349	   0.07685	   0.42057	 -10.52903
1887808.01206	 125.00000	 373.20856	   0.42427	   0.08107	   0.43195	 -10.81829
1887808.25006	 125.00000	 295.47278	   0.43664	   0.08453	   0.44474	 -10.95637
1887808.48906	 125.00000	 233.87738	   0.44854	   0.08923	   0.45733	 -11.25136
1887808.72706	 125.00000	 185.05922	   0.46010	   0.09536	   0.46988	 -11.70942
1887808.96306	 125.00000	 146.35823	   0.47415	   0.10075	   0.48473	 -11.99608
1887809.19906	 125.00000	 115.77804	   0.49031	   0.10717	   0.50188	 -12.33006
1887809.43406	 125.00000	  91.67210	   0.50524	   0.11418	   0.51799	 -12.73408
1887809.67906	 125.00000	  72.51701	   0.52045	   0.12318	   0.53482	 -13.31539
1887809.90806	 125.00000	  57.36816	   0.53965	   0.13230	   0.55563	 -13.77472
1887810.14506	 125.00000	  45.36290	   0.56225	   0.13954	   0.57931	 -13.93783
1887810.37706	 125.00000	  35.93134	   0.58773	   0.14910	   0.60635	 -14.23463
1887810.62706	 125.00000	  28.40909	   0.61556	   0.15376	   0.63447	 -14.02456
1887810.84206	 125.00000	  22.48202	   0.64837	   0.15743	   0.66721	 -13.64826
1887811.10706	 125.00000	  17.79613	   0.67774	   0.15333	   0.69487	 -12.74753
1887811.35906	 125.00000	  14.06813	   0.70753	   0.14459	   0.72216	 -11.54973
1887811.57406	 125.00000	  11.14480	   0.73124	   0.13204	   0.74307	 -10.23549
1887811.84106	 125.00000	   8.81772	   0.75542	   0.11858	   0.76467	  -8.92083
1887812.02006	 125.00000	   6.97545	   0.76979	   0.10620	   0.77708	  -7.85501
1887812.23806	 125.00000	   5.51730	   0.78402	   0.09239	   0.78944	  -6.72056
1887812.50706	 125.00000	   4.36941	   0.79450	   0.07971	   0.79849	  -5.72917
1887812.84206	 125.00000	   3.45686	   0.80260	   0.07058	   0.80570	  -5.02583
1887813.26106	 125.00000	   2.73547	   0.80924	   0.06291	   0.81169	  -4.44514
1887813.78606	 125.00000	   2.16054	   0.81453	   0.05625	   0.81647	  -3.95063
1887814.44506	 125.00000	   1.70952	   0.81868	   0.05190	   0.82032	  -3.62764
1887815.27406	 125.00000	   1.35352	   0.82356	   0.04832	   0.82498	  -3.35776
1887816.31705	 125.00000	   1.07079	   0.82708	   0.04788	   0.82846	  -3.31340
1887817.63105	 125.00000	   0.84734	   0.83057	   0.04791	   0.83195	  -3.30161
1887819.28605	 125.00000	   0.67072	   0.83408	   0.04909	   0.83552	  -3.36803
1887821.37505	 125.00000	   0.53067	   0.83933	   0.05101	   0.84088	  -3.47814
1887824.01205	 125.00000	   0.41976	   0.84317	   0.05606	   0.84503	  -3.80374
1887827.34305	 125.00000	   0.33183	   0.84778	   0.06143	   0.85000	  -4.14466
1887831.54904	 125.00000	   0.26261	   0.85357	   0.06789	   0.85626	  -4.54747
1887836.85704	 125.00000	   0.20791	   0.86152	   0.07752	   0.86500	  -5.14175
1887843.56203	 125.00000	   0.16452	   0.87018	   0.09142	   0.87497	  -5.99731
1887852.03803	 125.00000	   0.13007	   0.87812	   0.10785	   0.88472	  -7.00185
1887862.72802	 125.00000	   0.10309	   0.88516	   0.12507	   0.89396	  -8.04260
1887876.24201	 125.00000	   0.08153	   0.89670	   0.14189	   0.90786	  -8.99138
1887893.34000	 125.00000	   0.06443	   0.91244	   0.16363	   0.92700	 -10.16703
1887914.92598	 125.00000	   0.05102	   0.93311	   0.18943	   0.95214	 -11.47582
1887942.16896	 125.00000	   0.04042	   0.95544	   0.21816	   0.98003	 -12.86202
1887976.66493	 125.00000	   0.03192	   0.98432	   0.24680	   1.01479	 -14.07552
1888020.21190	 125.00000	   0.02528	   1.02520	   0.28025	   1.06282	 -15.28914
1888075.27685	 125.00000	   0.01999	   1.07415	   0.32649	   1.12267	 -16.90668
1902250.37558	 126.00000	20004.45300	   0.27870	  -0.02475	   0.27980	   5.07553
1902250.51758	 126.00000	15829.12600	   0.28619	  -0.00935	   0.28635	   1.87116
1902250.65958	 126.00000	12516.70300	   0.29114	   0.00374	   0.29116	  -0.73584
1902250.80158	 126.00000	9909.44240	   0.30031	   0.01402	   0.30064	  -2.67299
1902250.96558	 126.00000	7835.48000	   0.30606	   0.02440	   0.30703	  -4.55879
1902251.16658	 126.00000	6217.24610	   0.31462	   0.02984	   0.31604	  -5.41751
1902251.40458	 126.00000	4905.29100	   0.31997	   0.03627	   0.32202	  -6.46796
1902251.64358	 126.00000	3881.27370	   0.32944	   0.04225	   0.33214	  -7.30760
1902251.88157	 126.00000	3070.98270	   0.33770	   0.04608	   0.34083	  -7.77001
1902252.11957	 126.00000	2430.77780	   0.34491	   0.05007	   0.34852	  -8.25976
1902252.35757	 126.00000	1923.15370	   0.35518	   0.05450	   0.35934	  -8.72410
1902252.59557	 126.00000	1522.43580	   0.36198	   0.05706	   0.36645	  -8.95848
1902252.83357	 126.00000	1203.84460	   0.37185	   0.06154	   0.37690	  -9.39666
1902253.07257	 126.00000	 952.86591	   0.38091	   0.06596	   0.38658	  -9.82470
1902253.31057	 126.00000	 754.27557	   0.39310	   0.06830	   0.39899	  -9.85637
1902253.54757	 126.00000	 596.71857	   0.40190	   0.07249	   0.40839	 -10.22448
1902253.78557	 126.00000	 471.96338	   0.41273	   0.07593	   0.41965	 -10.42479
1902254.02457	 126.00000	 373.20856	   0.42571	   0.08188	   0.43351	 -10.88729
1902254.26257	 126.00000	 295.47278	   0.43618	   0.08510	   0.44441	 -11.04013
1902254.50157	 126.00000	 233.87738	   0.44848	   0.08911	   0.45724	 -11.23774
1902254.73957	 126.00000	 185.05922	   0.46098	   0.09506	   0.47068	 -11.65191
1902254.97557	 126.00000	 146.35823	   0.47348	   0.10205	   0.48435	 -12.16356
1902255.21257	 126.00000	 115.77804	   0.49004	   0.10689	   0.50156	 -12.30485
1902255.44657	 126.00000	  91.67210	   0.50357	   0.11487	   0.51650	 -12.85051
1902255.69157	 126.00000	  72.51701	   0.52052	   0.12286	   0.53482	 -13.28088
1902255.92157	 126.00000	  57.36816	   0.54031	   0.13233	   0.55628	 -13.76130
1902256.15757	 126.00000	  45.36290	   0.56221	   0.14032	   0.57946	 -14.01421
1902256.38957	 126.00000	  35.93134	   0.58712	   0.14882	   0.60569	 -14.22314
1902256.64057	 126.00000	  28.40909	   0.61483	   0.15314	   0.63362	 -13.98612
1902256.85457	 126.00000	  22.48202	   0.64675	   0.15494	   0.66505	 -13.47218
1902257.11957	 126.00000	  17.79613	   0.67852	   0.15345	   0.69566	 -12.74346
1902257.37157	 126.00000	  14.06813	   0.70789	   0.14556	   0.72270	 -11.61984
1902257.58757	 126.00000	  11.14480	   0.73406	   0.13333	   0.74607	 -10.29488
1902257.85557	 126.00000	   8.81772	   0.75536	   0.11901	   0.76468	  -8.95333
1902258.03357	 126.00000	   6.97545	   0.77240	   0.10546	   0.77956	  -7.77498
1902258.25157	 126.00000	   5.51730	   0.78395	   0.09141	   0.78926	  -6.65043
1902258.52057	 126.00000	   4.36941	   0.79559	   0.07966	   0.79957	  -5.71794
1902258.85557	 126.00000	   3.45686	   0.80448	   0.06993	   0.80751	  -4.96796
