Repository: kbm2110/Battery_Diagnostics_Thesis

# Battery_Diagnostics_Thesis
 Data-driven battery diagnostics using EIS

**Author:** Bala Manikanta Yaswanth Kanagarla
**Institution:** Technische Hochschule Ingolstadt (THI)
**Supervisor:** Prof. Dr. H.-G. Schweiger

## Overview

This project implements a machine learning framework for 
non-invasive State of Health (SoH) estimation of lithium-ion 
batteries using Electrochemical Impedance Spectroscopy (EIS).

Eight physically interpretable features are extracted from 
impedance spectra and used to train six ML models under a 
strict cell-level train-test split. The stacking ensemble 
achieves R² = 0.9122 and RMSE = 0.0234 on completely unseen 
cells.

---

File: data/EIS/EIS_state_V_45C02.txt (part 15 of 37)
time/s	           cycle number	freq/Hz	           Re(Z)/Ohm	  -Im(Z)/Ohm	   |Z|/Ohm	   Phase(Z)/deg
1856371.39124	 118.00000	 373.20856	   0.48642	   0.06374	   0.49058	  -7.46578
1856371.62924	 118.00000	 295.47278	   0.49573	   0.06790	   0.50036	  -7.79902
1856371.86824	 118.00000	 233.87738	   0.50541	   0.07215	   0.51054	  -8.12461
1856372.10624	 118.00000	 185.05922	   0.51586	   0.07460	   0.52123	  -8.22852
1856372.34224	 118.00000	 146.35823	   0.52596	   0.08068	   0.53212	  -8.72134
1856372.57824	 118.00000	 115.77804	   0.53740	   0.08651	   0.54432	  -9.14467
1856372.81324	 118.00000	  91.67210	   0.55143	   0.09310	   0.55923	  -9.58266
1856373.05824	 118.00000	  72.51701	   0.56662	   0.09871	   0.57516	  -9.88225
1856373.28724	 118.00000	  57.36816	   0.58565	   0.10541	   0.59506	 -10.20331
1856373.52424	 118.00000	  45.36290	   0.60406	   0.11129	   0.61422	 -10.43885
1856373.75624	 118.00000	  35.93134	   0.62681	   0.11391	   0.63707	 -10.30003
1856374.00624	 118.00000	  28.40909	   0.64857	   0.11222	   0.65820	  -9.81689
1856374.22124	 118.00000	  22.48202	   0.66917	   0.10765	   0.67777	  -9.13862
1856374.48624	 118.00000	  17.79613	   0.69086	   0.09909	   0.69793	  -8.16232
1856374.73824	 118.00000	  14.06813	   0.70759	   0.09171	   0.71350	  -7.38486
1856374.95424	 118.00000	  11.14480	   0.72136	   0.07954	   0.72574	  -6.29242
1856375.22124	 118.00000	   8.81772	   0.73181	   0.07036	   0.73519	  -5.49218
1856375.40024	 118.00000	   6.97545	   0.74037	   0.06153	   0.74292	  -4.75107
1856375.61824	 118.00000	   5.51730	   0.74662	   0.05313	   0.74850	  -4.07032
1856375.88724	 118.00000	   4.36941	   0.75161	   0.04795	   0.75314	  -3.65018
1856376.22224	 118.00000	   3.45686	   0.75554	   0.04182	   0.75670	  -3.16796
1856376.64124	 118.00000	   2.73547	   0.76002	   0.03776	   0.76096	  -2.84453
1856377.16624	 118.00000	   2.16054	   0.76208	   0.03626	   0.76294	  -2.72437
1856377.82523	 118.00000	   1.70952	   0.76548	   0.03465	   0.76627	  -2.59196
1856378.65423	 118.00000	   1.35352	   0.76836	   0.03369	   0.76910	  -2.51072
1856379.69723	 118.00000	   1.07079	   0.77139	   0.03471	   0.77217	  -2.57656
1856381.01123	 118.00000	   0.84734	   0.77427	   0.03613	   0.77511	  -2.67156
1856382.66623	 118.00000	   0.67072	   0.77650	   0.03875	   0.77747	  -2.85691
1856384.75523	 118.00000	   0.53067	   0.77974	   0.04182	   0.78087	  -3.07033
1856387.39223	 118.00000	   0.41976	   0.78424	   0.04640	   0.78561	  -3.38603
1856390.72322	 118.00000	   0.33183	   0.78892	   0.05312	   0.79071	  -3.85210
1856394.92922	 118.00000	   0.26261	   0.79333	   0.06023	   0.79562	  -4.34132
1856400.23722	 118.00000	   0.20791	   0.79930	   0.06884	   0.80226	  -4.92223
1856406.94221	 118.00000	   0.16452	   0.80791	   0.07884	   0.81175	  -5.57324
1856415.41821	 118.00000	   0.13007	   0.81860	   0.09329	   0.82390	  -6.50149
1856426.10820	 118.00000	   0.10309	   0.82666	   0.10998	   0.83395	  -7.57846
1856439.62219	 118.00000	   0.08153	   0.83577	   0.12788	   0.84550	  -8.69956
1856456.72017	 118.00000	   0.06443	   0.84785	   0.14708	   0.86051	  -9.84142
1856478.30616	 118.00000	   0.05102	   0.86644	   0.16508	   0.88202	 -10.78733
1856505.54914	 118.00000	   0.04042	   0.88806	   0.19014	   0.90819	 -12.08509
1856540.04511	 118.00000	   0.03192	   0.91125	   0.21824	   0.93702	 -13.46865
1856583.59208	 118.00000	   0.02528	   0.93938	   0.24447	   0.97067	 -14.58732
1856638.65703	 118.00000	   0.01999	   0.97900	   0.27526	   1.01696	 -15.70433
1871594.25103	 119.00000	20004.45300	   0.36616	  -0.02445	   0.36697	   3.82096
1871594.39403	 119.00000	15829.12600	   0.37330	  -0.00995	   0.37343	   1.52733
1871594.53603	 119.00000	12516.70300	   0.37800	   0.00366	   0.37802	  -0.55535
1871594.67803	 119.00000	9909.44240	   0.38515	   0.00956	   0.38527	  -1.42206
1871594.84203	 119.00000	7835.48000	   0.39155	   0.01890	   0.39200	  -2.76404
1871595.04303	 119.00000	6217.24610	   0.39691	   0.02439	   0.39766	  -3.51639
1871595.28103	 119.00000	4905.29100	   0.40415	   0.02953	   0.40522	  -4.17956
1871595.52003	 119.00000	3881.27370	   0.41079	   0.03462	   0.41225	  -4.81706
1871595.75803	 119.00000	3070.98270	   0.41626	   0.03817	   0.41801	  -5.23928
1871595.99603	 119.00000	2430.77780	   0.42467	   0.04231	   0.42677	  -5.69013
1871596.23403	 119.00000	1923.15370	   0.43101	   0.04417	   0.43326	  -5.85077
1871596.47203	 119.00000	1522.43580	   0.43829	   0.04731	   0.44084	  -6.16031
1871596.71003	 119.00000	1203.84460	   0.44439	   0.05051	   0.44726	  -6.48499
1871596.94903	 119.00000	 952.86591	   0.45442	   0.05182	   0.45737	  -6.50588
1871597.18703	 119.00000	 754.27557	   0.46083	   0.05366	   0.46394	  -6.64165
1871597.42403	 119.00000	 596.71857	   0.46952	   0.05730	   0.47300	  -6.95804
1871597.66203	 119.00000	 471.96338	   0.47785	   0.06097	   0.48172	  -7.27095
1871597.90103	 119.00000	 373.20856	   0.48663	   0.06334	   0.49073	  -7.41553
1871598.13803	 119.00000	 295.47278	   0.49658	   0.06758	   0.50116	  -7.75010
1871598.37803	 119.00000	 233.87738	   0.50721	   0.07129	   0.51219	  -8.00096
1871598.61603	 119.00000	 185.05922	   0.51643	   0.07469	   0.52181	  -8.22930
1871598.85203	 119.00000	 146.35823	   0.52632	   0.08094	   0.53250	  -8.74311
1871599.08803	 119.00000	 115.77804	   0.53756	   0.08534	   0.54429	  -9.02038
1871599.32303	 119.00000	  91.67210	   0.55192	   0.09197	   0.55953	  -9.46063
1871599.56803	 119.00000	  72.51701	   0.56634	   0.09922	   0.57496	  -9.93693
1871599.79703	 119.00000	  57.36816	   0.58187	   0.10614	   0.59147	 -10.33746
1871600.03403	 119.00000	  45.36290	   0.60446	   0.11059	   0.61449	 -10.36815
1871600.26603	 119.00000	  35.93134	   0.62463	   0.11174	   0.63455	 -10.14278
1871600.51603	 119.00000	  28.40909	   0.64867	   0.11113	   0.65812	  -9.72134
1871600.73103	 119.00000	  22.48202	   0.67102	   0.10771	   0.67961	  -9.11908
1871600.99603	 119.00000	  17.79613	   0.68996	   0.10010	   0.69718	  -8.25487
1871601.24803	 119.00000	  14.06813	   0.70808	   0.09070	   0.71386	  -7.29934
1871601.46403	 119.00000	  11.14480	   0.71930	   0.08083	   0.72383	  -6.41171
1871601.73103	 119.00000	   8.81772	   0.73082	   0.07057	   0.73421	  -5.51582
1871601.91003	 119.00000	   6.97545	   0.74099	   0.06202	   0.74359	  -4.78464
1871602.12803	 119.00000	   5.51730	   0.74578	   0.05327	   0.74768	  -4.08546
1871602.39703	 119.00000	   4.36941	   0.75049	   0.04770	   0.75201	  -3.63647
1871602.73202	 119.00000	   3.45686	   0.75513	   0.04241	   0.75632	  -3.21428
1871603.15102	 119.00000	   2.73547	   0.75856	   0.03811	   0.75951	  -2.87584
1871603.67602	 119.00000	   2.16054	   0.76189	   0.03511	   0.76270	  -2.63827
1871604.33502	 119.00000	   1.70952	   0.76527	   0.03393	   0.76603	  -2.53882
1871605.16402	 119.00000	   1.35352	   0.76707	   0.03335	   0.76779	  -2.48985
1871606.20702	 119.00000	   1.07079	   0.76906	   0.03448	   0.76983	  -2.56725
1871607.52102	 119.00000	   0.84734	   0.77280	   0.03588	   0.77363	  -2.65835
1871609.17602	 119.00000	   0.67072	   0.77641	   0.03864	   0.77737	  -2.84947
1871611.26502	 119.00000	   0.53067	   0.77929	   0.04292	   0.78048	  -3.15257
1871613.90202	 119.00000	   0.41976	   0.78225	   0.04789	   0.78371	  -3.50327
1871617.23301	 119.00000	   0.33183	   0.78673	   0.05273	   0.78849	  -3.83429
1871621.43901	 119.00000	   0.26261	   0.79232	   0.06003	   0.79460	  -4.33259
1871626.74701	 119.00000	   0.20791	   0.79914	   0.06904	   0.80212	  -4.93793
1871633.45200	 119.00000	   0.16452	   0.80536	   0.07984	   0.80931	  -5.66125
1871641.92799	 119.00000	   0.13007	   0.81354	   0.09135	   0.81865	  -6.40709
1871652.61799	 119.00000	   0.10309	   0.82553	   0.10396	   0.83205	  -7.17747
1871666.13198	 119.00000	   0.08153	   0.83969	   0.12297	   0.84865	  -8.33124
1871683.22996	 119.00000	   0.06443	   0.85541	   0.14573	   0.86774	  -9.66823
1871704.81595	 119.00000	   0.05102	   0.86823	   0.17161	   0.88503	 -11.18067
1871732.05892	 119.00000	   0.04042	   0.88356	   0.19591	   0.90502	 -12.50146
1871766.55490	 119.00000	   0.03192	   0.90763	   0.21933	   0.93375	 -13.58535
1871810.10186	 119.00000	   0.02528	   0.93676	   0.24906	   0.96930	 -14.88896
1871865.16782	 119.00000	   0.01999	   0.97089	   0.28317	   1.01134	 -16.26001
1886820.39962	 120.00000	20004.45300	   0.36485	  -0.02448	   0.36567	   3.83805
1886820.54262	 120.00000	15829.12600	   0.37102	  -0.00964	   0.37114	   1.48843
1886820.68462	 120.00000	12516.70300	   0.37755	   0.00142	   0.37755	  -0.21579
1886820.82662	 120.00000	9909.44240	   0.38290	   0.01072	   0.38305	  -1.60365
1886820.99062	 120.00000	7835.48000	   0.38988	   0.01877	   0.39033	  -2.75629
1886821.19162	 120.00000	6217.24610	   0.39614	   0.02411	   0.39688	  -3.48256
1886821.42962	 120.00000	4905.29100	   0.40448	   0.02891	   0.40551	  -4.08848
1886821.66862	 120.00000	3881.27370	   0.40976	   0.03323	   0.41110	  -4.63595
1886821.90662	 120.00000	3070.98270	   0.41622	   0.03770	   0.41792	  -5.17614
1886822.14462	 120.00000	2430.77780	   0.42387	   0.04039	   0.42579	  -5.44363
1886822.38262	 120.00000	1923.15370	   0.43164	   0.04339	   0.43382	  -5.73959
1886822.62062	 120.00000	1522.43580	   0.43889	   0.04730	   0.44143	  -6.15140
1886822.85862	 120.00000	1203.84460	   0.44390	   0.04965	   0.44667	  -6.38239
1886823.09762	 120.00000	 952.86591	   0.45302	   0.05216	   0.45601	  -6.56828
1886823.33562	 120.00000	 754.27557	   0.46275	   0.05407	   0.46590	  -6.66476
1886823.57262	 120.00000	 596.71857	   0.46970	   0.05700	   0.47315	  -6.91985
1886823.81062	 120.00000	 471.96338	   0.47820	   0.05965	   0.48190	  -7.10976
1886824.04962	 120.00000	 373.20856	   0.48506	   0.06415	   0.48928	  -7.53435
1886824.28762	 120.00000	 295.47278	   0.49494	   0.06602	   0.49933	  -7.59786
1886824.52662	 120.00000	 233.87738	   0.50438	   0.06998	   0.50921	  -7.89876
1886824.76462	 120.00000	 185.05922	   0.51494	   0.07560	   0.52046	  -8.35209
1886825.00062	 120.00000	 146.35823	   0.52508	   0.07962	   0.53108	  -8.62189
1886825.23762	 120.00000	 115.77804	   0.53677	   0.08585	   0.54359	  -9.08715
1886825.47162	 120.00000	  91.67210	   0.55169	   0.09322	   0.55951	  -9.59045
1886825.71662	 120.00000	  72.51701	   0.56629	   0.09751	   0.57462	  -9.77049
1886825.94662	 120.00000	  57.36816	   0.58458	   0.10597	   0.59411	 -10.27440
1886826.18262	 120.00000	  45.36290	   0.60487	   0.11068	   0.61492	 -10.36974
1886826.41462	 120.00000	  35.93134	   0.62518	   0.11235	   0.63519	 -10.18786
1886826.66562	 120.00000	  28.40909	   0.64723	   0.11178	   0.65681	  -9.79897
1886826.87962	 120.00000	  22.48202	   0.66868	   0.10653	   0.67711	  -9.05171
1886827.14462	 120.00000	  17.79613	   0.69049	   0.10010	   0.69771	  -8.24868
1886827.39662	 120.00000	  14.06813	   0.70713	   0.09089	   0.71295	  -7.32401
1886827.61262	 120.00000	  11.14480	   0.72056	   0.08088	   0.72509	  -6.40412
1886827.88061	 120.00000	   8.81772	   0.73100	   0.07007	   0.73435	  -5.47558
1886828.05861	 120.00000	   6.97545	   0.73934	   0.06134	   0.74188	  -4.74260
1886828.27661	 120.00000	   5.51730	   0.74684	   0.05420	   0.74880	  -4.15066
1886828.54561	 120.00000	   4.36941	   0.75189	   0.04730	   0.75337	  -3.59976
1886828.88061	 120.00000	   3.45686	   0.75537	   0.04135	   0.75650	  -3.13305
1886829.29961	 120.00000	   2.73547	   0.75924	   0.03856	   0.76022	  -2.90739
1886829.82461	 120.00000	   2.16054	   0.76154	   0.03584	   0.76238	  -2.69461
1886830.48361	 120.00000	   1.70952	   0.76386	   0.03461	   0.76464	  -2.59414
1886831.31261	 120.00000	   1.35352	   0.76716	   0.03341	   0.76788	  -2.49362
1886832.35561	 120.00000	   1.07079	   0.76971	   0.03442	   0.77048	  -2.56058
1886833.66861	 120.00000	   0.84734	   0.77203	   0.03605	   0.77287	  -2.67346
1886835.32461	 120.00000	   0.67072	   0.77547	   0.03853	   0.77642	  -2.84419
1886837.41361	 120.00000	   0.53067	   0.77859	   0.04163	   0.77970	  -3.06039
1886840.05061	 120.00000	   0.41976	   0.78323	   0.04658	   0.78461	  -3.40346
1886843.38160	 120.00000	   0.33183	   0.78735	   0.05314	   0.78914	  -3.86100
1886847.58760	 120.00000	   0.26261	   0.79185	   0.06003	   0.79412	  -4.33554
1886852.89560	 120.00000	   0.20791	   0.79889	   0.06785	   0.80177	  -4.85414
1886859.60059	 120.00000	   0.16452	   0.80772	   0.07919	   0.81159	  -5.59948
1886868.07658	 120.00000	   0.13007	   0.81636	   0.09416	   0.82177	  -6.57940
1886878.76658	 120.00000	   0.10309	   0.82468	   0.11059	   0.83206	  -7.63820
1886892.28057	 120.00000	   0.08153	   0.83340	   0.12671	   0.84298	  -8.64475
1886909.37855	 120.00000	   0.06443	   0.84715	   0.14490	   0.85945	  -9.70598
1886930.96453	 120.00000	   0.05102	   0.86617	   0.16443	   0.88164	 -10.74906
1886958.20751	 120.00000	   0.04042	   0.88632	   0.19030	   0.90652	 -12.11775
1886992.70349	 120.00000	   0.03192	   0.90932	   0.21697	   0.93485	 -13.42049
1887036.25045	 120.00000	   0.02528	   0.93917	   0.24363	   0.97026	 -14.54234
1887091.31541	 120.00000	   0.01999	   0.98119	   0.27484	   1.01896	 -15.64806
1902039.58362	 121.00000	20004.45300	   0.36535	  -0.02402	   0.36614	   3.76169
1902039.72662	 121.00000	15829.12600	   0.37114	  -0.01035	   0.37129	   1.59744
1902039.86862	 121.00000	12516.70300	   0.37718	   0.00107	   0.37718	  -0.16181
1902040.01062	 121.00000	9909.44240	   0.38262	   0.00895	   0.38273	  -1.34050
1902040.17462	 121.00000	7835.48000	   0.39024	   0.01862	   0.39069	  -2.73243
1902040.37562	 121.00000	6217.24610	   0.39754	   0.02463	   0.39830	  -3.54533
1902040.61362	 121.00000	4905.29100	   0.40287	   0.02843	   0.40387	  -4.03654
1902040.85262	 121.00000	3881.27370	   0.40914	   0.03383	   0.41054	  -4.72714
1902041.09062	 121.00000	3070.98270	   0.41805	   0.03691	   0.41968	  -5.04545
1902041.32862	 121.00000	2430.77780	   0.42320	   0.04063	   0.42514	  -5.48361
1902041.56662	 121.00000	1923.15370	   0.43170	   0.04428	   0.43397	  -5.85596
1902041.80462	 121.00000	1522.43580	   0.43795	   0.04644	   0.44040	  -6.05279
1902042.04262	 121.00000	1203.84460	   0.44556	   0.04972	   0.44832	  -6.36701
1902042.28162	 121.00000	 952.86591	   0.45448	   0.05118	   0.45735	  -6.42482
1902042.51962	 121.00000	 754.27557	   0.46082	   0.05557	   0.46416	  -6.87570
1902042.75662	 121.00000	 596.71857	   0.46997	   0.05807	   0.47355	  -7.04353
1902042.99462	 121.00000	 471.96338	   0.47756	   0.06164	   0.48152	  -7.35489
1902043.23362	 121.00000	 373.20856	   0.48672	   0.06441	   0.49096	  -7.53873
1902043.47162	 121.00000	 295.47278	   0.49512	   0.06705	   0.49964	  -7.71204
1902043.71062	 121.00000	 233.87738	   0.50560	   0.07208	   0.51071	  -8.11413
1902043.94862	 121.00000	 185.05922	   0.51556	   0.07625	   0.52117	  -8.41305
1902044.18462	 121.00000	 146.35823	   0.52580	   0.08167	   0.53210	  -8.82843
1902044.42162	 121.00000	 115.77804	   0.53803	   0.08694	   0.54501	  -9.17872
1902044.65562	 121.00000	  91.67210	   0.55072	   0.09321	   0.55855	  -9.60624
1902044.90062	 121.00000	  72.51701	   0.56646	   0.10020	   0.57525	 -10.03096
1902045.12962	 121.00000	  57.36816	   0.58314	   0.10582	   0.59267	 -10.28548
1902045.36662	 121.00000	  45.36290	   0.60444	   0.11007	   0.61438	 -10.32081
1902045.59862	 121.00000	  35.93134	   0.62651	   0.11322	   0.63666	 -10.24339
1902045.84962	 121.00000	  28.40909	   0.64918	   0.11183	   0.65875	  -9.77380
1902046.06361	 121.00000	  22.48202	   0.67066	   0.10828	   0.67934	  -9.17181
1902046.32861	 121.00000	  17.79613	   0.69018	   0.10205	   0.69768	  -8.41122
1902046.58061	 121.00000	  14.06813	   0.70728	   0.09093	   0.71310	  -7.32552
1902046.79661	 121.00000	  11.14480	   0.72232	   0.08158	   0.72691	  -6.44417
1902047.06461	 121.00000	   8.81772	   0.73160	   0.07066	   0.73500	  -5.51662
1902047.24261	 121.00000	   6.97545	   0.74029	   0.06088	   0.74279	  -4.70109
1902047.46061	 121.00000	   5.51730	   0.74616	   0.05365	   0.74808	  -4.11252
1902047.72961	 121.00000	   4.36941	   0.75079	   0.04708	   0.75226	  -3.58840
1902048.06461	 121.00000	   3.45686	   0.75618	   0.04272	   0.75739	  -3.23324
1902048.48361	 121.00000	   2.73547	   0.75981	   0.03844	   0.76078	  -2.89625
1902049.00861	 121.00000	   2.16054	   0.76346	   0.03509	   0.76427	  -2.63131
1902049.66861	 121.00000	   1.70952	   0.76569	   0.03467	   0.76647	  -2.59240
1902050.49661	 121.00000	   1.35352	   0.76779	   0.03366	   0.76852	  -2.51020
1902051.53961	 121.00000	   1.07079	   0.77080	   0.03373	   0.77153	  -2.50584
1902052.85361	 121.00000	   0.84734	   0.77425	   0.03589	   0.77508	  -2.65399
1902054.50861	 121.00000	   0.67072	   0.77633	   0.03930	   0.77733	  -2.89812
1902056.59761	 121.00000	   0.53067	   0.77917	   0.04180	   0.78029	  -3.07094
1902059.23460	 121.00000	   0.41976	   0.78377	   0.04642	   0.78514	  -3.38934
1902062.56560	 121.00000	   0.33183	   0.78836	   0.05318	   0.79015	  -3.85935
1902066.77160	 121.00000	   0.26261	   0.79338	   0.06103	   0.79572	  -4.39894
1902072.07959	 121.00000	   0.20791	   0.79877	   0.06903	   0.80175	  -4.93957
1902078.78459	 121.00000	   0.16452	   0.80691	   0.07870	   0.81074	  -5.57031
1902087.26058	 121.00000	   0.13007	   0.81717	   0.09183	   0.82232	  -6.41192
1902097.95057	 121.00000	   0.10309	   0.82826	   0.10877	   0.83537	  -7.48133
1902111.46456	 121.00000	   0.08153	   0.83780	   0.12838	   0.84758	  -8.71205
1902128.56255	 121.00000	   0.06443	   0.84894	   0.14901	   0.86192	  -9.95545
1902150.14953	 121.00000	   0.05102	   0.86438	   0.16684	   0.88033	 -10.92442
1902177.39151	 121.00000	   0.04042	   0.88665	   0.18978	   0.90673	 -12.08174
1902211.88749	 121.00000	   0.03192	   0.91075	   0.21866	   0.93663	 -13.50074
1902255.43445	 121.00000	   0.02528	   0.93717	   0.24708	   0.96919	 -14.76946
1902310.50041	 121.00000	   0.01999	   0.97338	   0.27756	   1.01218	 -15.91569
1917253.62563	 122.00000	20004.45300	   0.36373	  -0.02469	   0.36456	   3.88256
1917253.76863	 122.00000	15829.12600	   0.37164	  -0.01012	   0.37178	   1.56057
1917253.91063	 122.00000	12516.70300	   0.37714	   0.00219	   0.37715	  -0.33272
1917254.05263	 122.00000	9909.44240	   0.38332	   0.01037	   0.38346	  -1.54957
1917254.21663	 122.00000	7835.48000	   0.38981	   0.01853	   0.39025	  -2.72130
1917254.41763	 122.00000	6217.24610	   0.39577	   0.02453	   0.39653	  -3.54729
1917254.65563	 122.00000	4905.29100	   0.40356	   0.03012	   0.40468	  -4.26850
1917254.89363	 122.00000	3881.27370	   0.41097	   0.03501	   0.41246	  -4.86950
1917255.13263	 122.00000	3070.98270	   0.41712	   0.03808	   0.41885	  -5.21647
1917255.37063	 122.00000	2430.77780	   0.42409	   0.04172	   0.42614	  -5.61896
1917255.60862	 122.00000	1923.15370	   0.43263	   0.04527	   0.43499	  -5.97423
1917255.84662	 122.00000	1522.43580	   0.43836	   0.04774	   0.44096	  -6.21538
1917256.08462	 122.00000	1203.84460	   0.44592	   0.04942	   0.44865	  -6.32450
1917256.32362	 122.00000	 952.86591	   0.45485	   0.05288	   0.45791	  -6.63162
1917256.56162	 122.00000	 754.27557	   0.46277	   0.05413	   0.46593	  -6.67211
1917256.79862	 122.00000	 596.71857	   0.46879	   0.05867	   0.47245	  -7.13398
1917257.03662	 122.00000	 471.96338	   0.47907	   0.06123	   0.48297	  -7.28400
1917257.27562	 122.00000	 373.20856	   0.48879	   0.06522	   0.49312	  -7.59992
1917257.51362	 122.00000	 295.47278	   0.49688	   0.06631	   0.50128	  -7.60138
1917257.75262	 122.00000	 233.87738	   0.50514	   0.07205	   0.51025	  -8.11744
1917257.99062	 122.00000	 185.05922	   0.51572	   0.07446	   0.52107	  -8.21581
1917258.22662	 122.00000	 146.35823	   0.52599	   0.08169	   0.53230	  -8.82758
1917258.46262	 122.00000	 115.77804	   0.53896	   0.08618	   0.54580	  -9.08437
1917258.69762	 122.00000	  91.67210	   0.55255	   0.09319	   0.56036	  -9.57351
1917258.94262	 122.00000	  72.51701	   0.56634	   0.09962	   0.57504	  -9.97601
1917259.17162	 122.00000	  57.36816	   0.58476	   0.10693	   0.59446	 -10.36285
1917259.40862	 122.00000	  45.36290	   0.60471	   0.11049	   0.61473	 -10.35495
1917259.64062	 122.00000	  35.93134	   0.62812	   0.11351	   0.63829	 -10.24381
1917259.89062	 122.00000	  28.40909	   0.64969	   0.11338	   0.65950	  -9.89932
1917260.10462	 122.00000	  22.48202	   0.67160	   0.10890	   0.68037	  -9.21046
1917260.36962	 122.00000	  17.79613	   0.69315	   0.10155	   0.70054	  -8.33472
1917260.62162	 122.00000	  14.06813	   0.70952	   0.09077	   0.71530	  -7.29066
1917260.83762	 122.00000	  11.14480	   0.72323	   0.08349	   0.72803	  -6.58519
1917261.10562	 122.00000	   8.81772	   0.73387	   0.07132	   0.73733	  -5.55077
1917261.28362	 122.00000	   6.97545	   0.74205	   0.06259	   0.74469	  -4.82164
1917261.50162	 122.00000	   5.51730	   0.74878	   0.05547	   0.75083	  -4.23656
1917261.77062	 122.00000	   4.36941	   0.75382	   0.04719	   0.75530	  -3.58188
1917262.10562	 122.00000	   3.45686	   0.75808	   0.04264	   0.75928	  -3.21908
1917262.52462	 122.00000	   2.73547	   0.76191	   0.03858	   0.76288	  -2.89899
1917263.04962	 122.00000	   2.16054	   0.76525	   0.03533	   0.76607	  -2.64305
1917263.70862	 122.00000	   1.70952	   0.76848	   0.03466	   0.76926	  -2.58260
1917264.53762	 122.00000	   1.35352	   0.77077	   0.03388	   0.77151	  -2.51721
1917265.58062	 122.00000	   1.07079	   0.77314	   0.03465	   0.77391	  -2.56628
1917266.89462	 122.00000	   0.84734	   0.77594	   0.03609	   0.77678	  -2.66317
1917268.54961	 122.00000	   0.67072	   0.77977	   0.03845	   0.78072	  -2.82286
1917270.63861	 122.00000	   0.53067	   0.78285	   0.04279	   0.78402	  -3.12855
1917273.27561	 122.00000	   0.41976	   0.78626	   0.04784	   0.78772	  -3.48216
1917276.60661	 122.00000	   0.33183	   0.79032	   0.05292	   0.79209	  -3.83081
1917280.81261	 122.00000	   0.26261	   0.79625	   0.06015	   0.79852	  -4.32026
1917286.12060	 122.00000	   0.20791	   0.80264	   0.06936	   0.80563	  -4.93868
1917292.82560	 122.00000	   0.16452	   0.80894	   0.08013	   0.81290	  -5.65703
1917301.30159	 122.00000	   0.13007	   0.81713	   0.09168	   0.82225	  -6.40181
1917311.99158	 122.00000	   0.10309	   0.82850	   0.10505	   0.83513	  -7.22605
1917325.50557	 122.00000	   0.08153	   0.84352	   0.12369	   0.85254	  -8.34185
1917342.60356	 122.00000	   0.06443	   0.85930	   0.14684	   0.87175	  -9.69741
1917364.18954	 122.00000	   0.05102	   0.87231	   0.17299	   0.88930	 -11.21669
1917391.43252	 122.00000	   0.04042	   0.88783	   0.19645	   0.90930	 -12.47677
1917425.92849	 122.00000	   0.03192	   0.91151	   0.22070	   0.93785	 -13.61098
1917469.47546	 122.00000	   0.02528	   0.94231	   0.25028	   0.97498	 -14.87447
1917524.54042	 122.00000	   0.01999	   0.97445	   0.28453	   1.01514	 -16.27757
1932464.76464	 123.00000	20004.45300	   0.36653	  -0.02444	   0.36734	   3.81465
1932464.90764	 123.00000	15829.12600	   0.37143	  -0.00889	   0.37153	   1.37150
1932465.04964	 123.00000	12516.70300	   0.37852	   0.00246	   0.37853	  -0.37302
1932465.19164	 123.00000	9909.44240	   0.38555	   0.01086	   0.38570	  -1.61376
1932465.35564	 123.00000	7835.48000	   0.38997	   0.01984	   0.39048	  -2.91275
1932465.55664	 123.00000	6217.24610	   0.39681	   0.02379	   0.39753	  -3.43132
1932465.79464	 123.00000	4905.29100	   0.40383	   0.02997	   0.40495	  -4.24471
1932466.03364	 123.00000	3881.27370	   0.41034	   0.03266	   0.41164	  -4.55032
1932466.27164	 123.00000	3070.98270	   0.41771	   0.03770	   0.41941	  -5.15725
1932466.50964	 123.00000	2430.77780	   0.42350	   0.04123	   0.42550	  -5.56031
1932466.74764	 123.00000	1923.15370	   0.43116	   0.04467	   0.43347	  -5.91472
1932466.98564	 123.00000	1522.43580	   0.43972	   0.04820	   0.44236	  -6.25511
1932467.22364	 123.00000	1203.84460	   0.44704	   0.05041	   0.44987	  -6.43343
1932467.46264	 123.00000	 952.86591	   0.45392	   0.05217	   0.45691	  -6.55665
1932467.70064	 123.00000	 754.27557	   0.46198	   0.05541	   0.46529	  -6.83912
1932467.93763	 123.00000	 596.71857	   0.47016	   0.05699	   0.47360	  -6.91136
1932468.17563	 123.00000	 471.96338	   0.47919	   0.06217	   0.48320	  -7.39267
1932468.41463	 123.00000	 373.20856	   0.48812	   0.06290	   0.49216	  -7.34282
1932468.65163	 123.00000	 295.47278	   0.49664	   0.06696	   0.50113	  -7.67825
1932468.89163	 123.00000	 233.87738	   0.50701	   0.07055	   0.51189	  -7.92175
1932469.12963	 123.00000	 185.05922	   0.51545	   0.07552	   0.52095	  -8.33528
1932469.36563	 123.00000	 146.35823	   0.52673	   0.08260	   0.53317	  -8.91250
1932469.60163	 123.00000	 115.77804	   0.53868	   0.08557	   0.54543	  -9.02664
1932469.83663	 123.00000	  91.67210	   0.55192	   0.09365	   0.55981	  -9.63003
1932470.08163	 123.00000	  72.51701	   0.56687	   0.10000	   0.57562	 -10.00476
1932470.31063	 123.00000	  57.36816	   0.58478	   0.10481	   0.59410	 -10.16094
1932470.54763	 123.00000	  45.36290	   0.60542	   0.11070	   0.61546	 -10.36226
1932470.77963	 123.00000	  35.93134	   0.62630	   0.11434	   0.63666	 -10.34575
1932471.02963	 123.00000	  28.40909	   0.64947	   0.11499	   0.65957	 -10.04028
1932471.24463	 123.00000	  22.48202	   0.67260	   0.10971	   0.68149	  -9.26415
1932471.50963	 123.00000	  17.79613	   0.69235	   0.10197	   0.69982	  -8.37846
1932471.76163	 123.00000	  14.06813	   0.71083	   0.09153	   0.71670	  -7.33764
1932471.97763	 123.00000	  11.14480	   0.72371	   0.08192	   0.72833	  -6.45770
1932472.24563	 123.00000	   8.81772	   0.73412	   0.07254	   0.73770	  -5.64345
1932472.42363	 123.00000	   6.97545	   0.74347	   0.06256	   0.74610	  -4.81024
1932472.64163	 123.00000	   5.51730	   0.74867	   0.05377	   0.75059	  -4.10807
1932472.91063	 123.00000	   4.36941	   0.75479	   0.04767	   0.75629	  -3.61417
1932473.24563	 123.00000	   3.45686	   0.75920	   0.04300	   0.76042	  -3.24166
1932473.66463	 123.00000	   2.73547	   0.76274	   0.03817	   0.76369	  -2.86456
1932474.18963	 123.00000	   2.16054	   0.76577	   0.03607	   0.76662	  -2.69687
1932474.84863	 123.00000	   1.70952	   0.76914	   0.03461	   0.76992	  -2.57666
1932475.67763	 123.00000	   1.35352	   0.77212	   0.03426	   0.77288	  -2.54032
1932476.72063	 123.00000	   1.07079	   0.77417	   0.03504	   0.77496	  -2.59142
1932478.03463	 123.00000	   0.84734	   0.77770	   0.03613	   0.77854	  -2.66025
1932479.68963	 123.00000	   0.67072	   0.78056	   0.03849	   0.78151	  -2.82307
1932481.77862	 123.00000	   0.53067	   0.78427	   0.04281	   0.78544	  -3.12451
1932484.41562	 123.00000	   0.41976	   0.78756	   0.04748	   0.78899	  -3.45030
1932487.74662	 123.00000	   0.33183	   0.79119	   0.05366	   0.79301	  -3.87988
1932491.95262	 123.00000	   0.26261	   0.79686	   0.06045	   0.79915	  -4.33810
1932497.26061	 123.00000	   0.20791	   0.80374	   0.06919	   0.80671	  -4.92012
1932503.96561	 123.00000	   0.16452	   0.81061	   0.08037	   0.81459	  -5.66226
1932512.44160	 123.00000	   0.13007	   0.81820	   0.09284	   0.82345	  -6.47348
1932523.13159	 123.00000	   0.10309	   0.82874	   0.10576	   0.83547	  -7.27277
1932536.64558	 123.00000	   0.08153	   0.84342	   0.12240	   0.85225	  -8.25700
1932553.74357	 123.00000	   0.06443	   0.86020	   0.14502	   0.87233	  -9.56920
1932575.32955	 123.00000	   0.05102	   0.87555	   0.17228	   0.89234	 -11.13142
1932602.57253	 123.00000	   0.04042	   0.89121	   0.19826	   0.91300	 -12.54203
1932637.06850	 123.00000	   0.03192	   0.91254	   0.22330	   0.93946	 -13.75033
1932680.61547	 123.00000	   0.02528	   0.94197	   0.25091	   0.97482	 -14.91525
1932735.68143	 123.00000	   0.01999	   0.97648	   0.28457	   1.01710	 -16.24754
1947661.06827	 124.00000	20004.45300	   0.36414	  -0.02483	   0.36498	   3.90035
1947661.21127	 124.00000	15829.12600	   0.37198	  -0.01001	   0.37211	   1.54099
1947661.35327	 124.00000	12516.70300	   0.37679	   0.00237	   0.37680	  -0.35996
1947661.49527	 124.00000	9909.44240	   0.38443	   0.01080	   0.38459	  -1.60945
1947661.65927	 124.00000	7835.48000	   0.39127	   0.01804	   0.39168	  -2.63924
1947661.86027	 124.00000	6217.24610	   0.39655	   0.02618	   0.39741	  -3.77707
1947662.09827	 124.00000	4905.29100	   0.40433	   0.03004	   0.40544	  -4.24909
1947662.33627	 124.00000	3881.27370	   0.40999	   0.03460	   0.41145	  -4.82420
1947662.57427	 124.00000	3070.98270	   0.41683	   0.03764	   0.41852	  -5.15935
1947662.81227	 124.00000	2430.77780	   0.42295	   0.04130	   0.42496	  -5.57671
1947663.05127	 124.00000	1923.15370	   0.42928	   0.04327	   0.43145	  -5.75556
1947663.28827	 124.00000	1522.43580	   0.44022	   0.04733	   0.44276	  -6.13656
1947663.52727	 124.00000	1203.84460	   0.44847	   0.05058	   0.45132	  -6.43482
1947663.76527	 124.00000	 952.86591	   0.45571	   0.05303	   0.45879	  -6.63709
1947664.00427	 124.00000	 754.27557	   0.46142	   0.05528	   0.46472	  -6.83131
1947664.24127	 124.00000	 596.71857	   0.47006	   0.05798	   0.47362	  -7.03113
1947664.47827	 124.00000	 471.96338	   0.47852	   0.06130	   0.48243	  -7.30058
1947664.71827	 124.00000	 373.20856	   0.48712	   0.06255	   0.49112	  -7.31713
1947664.95527	 124.00000	 295.47278	   0.49689	   0.06654	   0.50133	  -7.62730
1947665.19527	 124.00000	 233.87738	   0.50636	   0.07085	   0.51129	  -7.96550
1947665.43327	 124.00000	 185.05922	   0.51538	   0.07428	   0.52071	  -8.20090
1947665.66927	 124.00000	 146.35823	   0.52764	   0.08062	   0.53376	  -8.68760
1947665.90527	 124.00000	 115.77804	   0.53780	   0.08724	   0.54483	  -9.21454
1947666.13927	 124.00000	  91.67210	   0.55147	   0.09404	   0.55943	  -9.67730
1947666.38427	 124.00000	  72.51701	   0.56712	   0.09973	   0.57583	  -9.97337
1947666.61327	 124.00000	  57.36816	   0.58360	   0.10652	   0.59324	 -10.34374
1947666.85026	 124.00000	  45.36290	   0.60575	   0.11208	   0.61603	 -10.48248
1947667.08226	 124.00000	  35.93134	   0.62689	   0.11475	   0.63731	 -10.37271
1947667.33226	 124.00000	  28.40909	   0.65023	   0.11463	   0.66026	  -9.99813
1947667.54726	 124.00000	  22.48202	   0.67181	   0.10842	   0.68051	  -9.16796
1947667.81226	 124.00000	  17.79613	   0.69205	   0.10156	   0.69947	  -8.34828
1947668.06426	 124.00000	  14.06813	   0.70994	   0.09296	   0.71600	  -7.45986
1947668.28026	 124.00000	  11.14480	   0.72372	   0.08206	   0.72836	  -6.46896
1947668.54726	 124.00000	   8.81772	   0.73518	   0.07267	   0.73876	  -5.64554
1947668.72626	 124.00000	   6.97545	   0.74430	   0.06246	   0.74692	  -4.79679
1947668.94426	 124.00000	   5.51730	   0.74937	   0.05405	   0.75132	  -4.12563
1947669.21326	 124.00000	   4.36941	   0.75487	   0.04825	   0.75641	  -3.65703
1947669.54826	 124.00000	   3.45686	   0.75788	   0.04356	   0.75913	  -3.28966
1947669.96726	 124.00000	   2.73547	   0.76238	   0.03825	   0.76334	  -2.87252
1947670.49226	 124.00000	   2.16054	   0.76662	   0.03549	   0.76744	  -2.65076
1947671.15126	 124.00000	   1.70952	   0.76911	   0.03505	   0.76991	  -2.60931
1947671.98026	 124.00000	   1.35352	   0.77170	   0.03435	   0.77247	  -2.54886
1947673.02326	 124.00000	   1.07079	   0.77489	   0.03399	   0.77564	  -2.51173
1947674.33626	 124.00000	   0.84734	   0.77774	   0.03647	   0.77860	  -2.68494
1947675.99226	 124.00000	   0.67072	   0.78092	   0.03933	   0.78191	  -2.88297
1947678.08126	 124.00000	   0.53067	   0.78354	   0.04300	   0.78472	  -3.14094
1947680.71825	 124.00000	   0.41976	   0.78688	   0.04712	   0.78829	  -3.42673
1947684.04925	 124.00000	   0.33183	   0.79198	   0.05298	   0.79375	  -3.82698
1947688.25525	 124.00000	   0.26261	   0.79762	   0.06039	   0.79991	  -4.32987
1947693.56324	 124.00000	   0.20791	   0.80347	   0.06980	   0.80650	  -4.96513
1947700.26824	 124.00000	   0.16452	   0.80988	   0.07986	   0.81381	  -5.63165
1947708.74423	 124.00000	   0.13007	   0.81939	   0.09145	   0.82447	  -6.36832
1947719.43422	 124.00000	   0.10309	   0.83234	   0.10646	   0.83912	  -7.28857
1947732.94821	 124.00000	   0.08153	   0.84430	   0.12644	   0.85372	  -8.51708
1947750.04620	 124.00000	   0.06443	   0.85822	   0.15020	   0.87127	  -9.92683
1947771.63218	 124.00000	   0.05102	   0.87033	   0.17123	   0.88702	 -11.13027
1947798.87516	 124.00000	   0.04042	   0.88876	   0.19294	   0.90947	 -12.24794
1947833.37114	 124.00000	   0.03192	   0.91546	   0.21943	   0.94139	 -13.47911
1947876.91810	 124.00000	   0.02528	   0.94404	   0.25072	   0.97676	 -14.87314
1947931.98306	 124.00000	   0.01999	   0.97526	   0.28209	   1.01524	 -16.13214
1962854.57451	 125.00000	20004.45300	   0.36434	  -0.02394	   0.36512	   3.75990
1962854.71751	 125.00000	15829.12600	   0.37131	  -0.01027	   0.37145	   1.58454
1962854.85951	 125.00000	12516.70300	   0.37804	   0.00160	   0.37804	  -0.24232
1962855.00151	 125.00000	9909.44240	   0.38438	   0.01061	   0.38453	  -1.58165
1962855.16550	 125.00000	7835.48000	   0.38913	   0.01844	   0.38957	  -2.71313
1962855.36650	 125.00000	6217.24610	   0.39632	   0.02373	   0.39703	  -3.42615
1962855.60450	 125.00000	4905.29100	   0.40183	   0.02798	   0.40280	  -3.98258
1962855.84350	 125.00000	3881.27370	   0.41002	   0.03355	   0.41139	  -4.67799
1962856.08150	 125.00000	3070.98270	   0.41730	   0.03810	   0.41904	  -5.21718
1962856.31950	 125.00000	2430.77780	   0.42343	   0.04058	   0.42537	  -5.47476
1962856.55750	 125.00000	1923.15370	   0.43077	   0.04341	   0.43295	  -5.75394
1962856.79550	 125.00000	1522.43580	   0.43755	   0.04682	   0.44004	  -6.10756
1962857.03350	 125.00000	1203.84460	   0.44602	   0.04946	   0.44875	  -6.32768
1962857.27250	 125.00000	 952.86591	   0.45328	   0.05168	   0.45622	  -6.50459
1962857.51050	 125.00000	 754.27557	   0.46100	   0.05402	   0.46415	  -6.68390
1962857.74750	 125.00000	 596.71857	   0.47057	   0.05682	   0.47399	  -6.88518
1962857.98550	 125.00000	 471.96338	   0.47863	   0.06091	   0.48249	  -7.25226
1962858.22450	 125.00000	 373.20856	   0.48722	   0.06436	   0.49145	  -7.52459
1962858.46250	 125.00000	 295.47278	   0.49594	   0.06763	   0.50053	  -7.76505
1962858.70150	 125.00000	 233.87738	   0.50575	   0.07145	   0.51077	  -8.04107
1962858.93950	 125.00000	 185.05922	   0.51435	   0.07555	   0.51987	  -8.35550
1962859.17550	 125.00000	 146.35823	   0.52619	   0.08117	   0.53242	  -8.76911
1962859.41250	 125.00000	 115.77804	   0.53913	   0.08663	   0.54605	  -9.12877
1962859.64650	 125.00000	  91.67210	   0.55113	   0.09341	   0.55899	  -9.61902
1962859.89150	 125.00000	  72.51701	   0.56690	   0.10056	   0.57575	 -10.05853
1962860.12050	 125.00000	  57.36816	   0.58401	   0.10687	   0.59371	 -10.37027
1962860.35750	 125.00000	  45.36290	   0.60421	   0.11130	   0.61438	 -10.43699
1962860.58950	 125.00000	  35.93134	   0.62630	   0.11444	   0.63667	 -10.35517
1962860.84050	 125.00000	  28.40909	   0.64871	   0.11296	   0.65847	  -9.87799
1962861.05450	 125.00000	  22.48202	   0.67075	   0.10821	   0.67942	  -9.16415
1962861.31950	 125.00000	  17.79613	   0.69202	   0.10055	   0.69928	  -8.26721
1962861.57150	 125.00000	  14.06813	   0.70905	   0.09082	   0.71484	  -7.29891
1962861.78750	 125.00000	  11.14480	   0.72094	   0.08233	   0.72562	  -6.51517
1962862.05550	 125.00000	   8.81772	   0.73381	   0.07092	   0.73723	  -5.52019
1962862.23350	 125.00000	   6.97545	   0.74181	   0.06292	   0.74448	  -4.84805
1962862.45150	 125.00000	   5.51730	   0.74882	   0.05378	   0.75075	  -4.10813
1962862.72050	 125.00000	   4.36941	   0.75447	   0.04742	   0.75596	  -3.59659
1962863.05550	 125.00000	   3.45686	   0.75788	   0.04221	   0.75905	  -3.18774
1962863.47450	 125.00000	   2.73547	   0.76202	   0.03915	   0.76303	  -2.94098
1962863.99950	 125.00000	   2.16054	   0.76514	   0.03611	   0.76600	  -2.70220
1962864.65850	 125.00000	   1.70952	   0.76758	   0.03393	   0.76833	  -2.53122
1962865.48750	 125.00000	   1.35352	   0.76993	   0.03432	   0.77069	  -2.55259
1962866.53050	 125.00000	   1.07079	   0.77311	   0.03447	   0.77388	  -2.55321
1962867.84450	 125.00000	   0.84734	   0.77551	   0.03651	   0.77637	  -2.69549
1962869.49949	 125.00000	   0.67072	   0.77817	   0.03887	   0.77914	  -2.85978
1962871.58849	 125.00000	   0.53067	   0.78144	   0.04207	   0.78257	  -3.08181
1962874.22549	 125.00000	   0.41976	   0.78616	   0.04664	   0.78754	  -3.39512
1962877.55649	 125.00000	   0.33183	   0.79038	   0.05308	   0.79216	  -3.84241
1962881.76248	 125.00000	   0.26261	   0.79494	   0.06051	   0.79724	  -4.35269
1962887.07048	 125.00000	   0.20791	   0.80079	   0.06871	   0.80373	  -4.90435
1962893.77548	 125.00000	   0.16452	   0.80981	   0.07906	   0.81366	  -5.57587
1962902.25147	 125.00000	   0.13007	   0.81945	   0.09371	   0.82479	  -6.52407
1962912.94146	 125.00000	   0.10309	   0.82800	   0.11052	   0.83535	  -7.60292
1962926.45545	 125.00000	   0.08153	   0.83693	   0.12765	   0.84661	  -8.67179
1962943.55344	 125.00000	   0.06443	   0.84953	   0.14689	   0.86214	  -9.80985
1962965.14042	 125.00000	   0.05102	   0.86816	   0.16533	   0.88376	 -10.78243
1962992.38240	 125.00000	   0.04042	   0.89069	   0.19155	   0.91105	 -12.13728
1963026.87837	 125.00000	   0.03192	   0.91210	   0.21934	   0.93810	 -13.52143
1963070.42534	 125.00000	   0.02528	   0.94059	   0.24600	   0.97223	 -14.65668
1963125.49130	 125.00000	   0.01999	   0.98018	   0.27693	   1.01855	 -15.77653
1978050.95234	 126.00000	20004.45300	   0.36515	  -0.02374	   0.36592	   3.71907
1978051.09534	 126.00000	15829.12600	   0.37137	  -0.00881	   0.37148	   1.35876
1978051.23734	 126.00000	12516.70300	   0.37813	   0.00082	   0.37813	  -0.12415
1978051.37934	 126.00000	9909.44240	   0.38442	   0.01071	   0.38456	  -1.59621
1978051.54334	 126.00000	7835.48000	   0.39150	   0.01697	   0.39187	  -2.48130
1978051.74434	 126.00000	6217.24610	   0.39784	   0.02527	   0.39864	  -3.63516
1978051.98234	 126.00000	4905.29100	   0.40514	   0.02974	   0.40623	  -4.19904
1978052.22134	 126.00000	3881.27370	   0.40856	   0.03415	   0.40999	  -4.77742
1978052.45934	 126.00000	3070.98270	   0.41637	   0.03813	   0.41812	  -5.23284
1978052.69734	 126.00000	2430.77780	   0.42356	   0.04044	   0.42549	  -5.45358
1978052.93534	 126.00000	1923.15370	   0.43202	   0.04377	   0.43423	  -5.78494
1978053.17334	 126.00000	1522.43580	   0.43779	   0.04700	   0.44031	  -6.12795
1978053.41134	 126.00000	1203.84460	   0.44551	   0.05007	   0.44832	  -6.41248
1978053.65034	 126.00000	 952.86591	   0.45457	   0.05293	   0.45764	  -6.64181
1978053.88834	 126.00000	 754.27557	   0.46137	   0.05498	   0.46463	  -6.79587
1978054.12533	 126.00000	 596.71857	   0.46978	   0.05699	   0.47323	  -6.91664
1978054.36333	 126.00000	 471.96338	   0.47873	   0.06037	   0.48252	  -7.18783
1978054.60233	 126.00000	 373.20856	   0.48666	   0.06187	   0.49058	  -7.24525
1978054.84033	 126.00000	 295.47278	   0.49545	   0.06761	   0.50004	  -7.77045
1978055.07933	 126.00000	 233.87738	   0.50465	   0.07096	   0.50962	  -8.00361
1978055.31733	 126.00000	 185.05922	   0.51442	   0.07447	   0.51978	  -8.23684
1978055.55333	 126.00000	 146.35823	   0.52575	   0.08020	   0.53184	  -8.67287
1978055.79033	 126.00000	 115.77804	   0.53776	   0.08707	   0.54476	  -9.19702
1978056.02433	 126.00000	  91.67210	   0.55212	   0.09262	   0.55984	  -9.52336
1978056.26933	 126.00000	  72.51701	   0.56687	   0.09893	   0.57544	  -9.89992
1978056.49833	 126.00000	  57.36816	   0.58288	   0.10552	   0.59235	 -10.26142
1978056.73533	 126.00000	  45.36290	   0.60307	   0.11053	   0.61312	 -10.38593
1978056.96733	 126.00000	  35.93134	   0.62483	   0.11221	   0.63483	 -10.18130
1978057.21833	 126.00000	  28.40909	   0.64710	   0.11317	   0.65692	  -9.92002
1978057.43233	 126.00000	  22.48202	   0.67034	   0.10934	   0.67920	  -9.26420
1978057.69733	 126.00000	  17.79613	   0.69098	   0.10115	   0.69834	  -8.32791
1978057.94933	 126.00000	  14.06813	   0.70748	   0.09119	   0.71333	  -7.34466
1978058.16533	 126.00000	  11.14480	   0.72226	   0.08179	   0.72688	  -6.46061
1978058.43333	 126.00000	   8.81772	   0.73228	   0.07191	   0.73581	  -5.60857
1978058.61133	 126.00000	   6.97545	   0.74257	   0.06246	   0.74519	  -4.80774
1978058.82933	 126.00000	   5.51730	   0.74782	   0.05393	   0.74976	  -4.12461
