Repository: kbm2110/Battery_Diagnostics_Thesis

# Battery_Diagnostics_Thesis
 Data-driven battery diagnostics using EIS

**Author:** Bala Manikanta Yaswanth Kanagarla
**Institution:** Technische Hochschule Ingolstadt (THI)
**Supervisor:** Prof. Dr. H.-G. Schweiger

## Overview

This project implements a machine learning framework for 
non-invasive State of Health (SoH) estimation of lithium-ion 
batteries using Electrochemical Impedance Spectroscopy (EIS).

Eight physically interpretable features are extracted from 
impedance spectra and used to train six ML models under a 
strict cell-level train-test split. The stacking ensemble 
achieves R² = 0.9122 and RMSE = 0.0234 on completely unseen 
cells.

---

File: data/EIS/EIS_state_III_35C01.txt (part 16 of 39)
time/s	           cycle number	freq/Hz	           Re(Z)/Ohm	  -Im(Z)/Ohm	   |Z|/Ohm	   Phase(Z)/deg 10194.00151	   1.00000	20004.45300	   0.29797	  -0.02827	   0.29930	   5.42007
1899461.78103	 126.00000	   2.73547	   0.79907	   0.05934	   0.80127	  -4.24676
1899462.30602	 126.00000	   2.16054	   0.80318	   0.05926	   0.80536	  -4.21952
1899462.96502	 126.00000	   1.70952	   0.80038	   0.05716	   0.80241	  -4.08466
1899463.79402	 126.00000	   1.35352	   0.80076	   0.05213	   0.80246	  -3.72487
1899464.83702	 126.00000	   1.07079	   0.80269	   0.04360	   0.80387	  -3.10884
1899466.15102	 126.00000	   0.84734	   0.81171	   0.03596	   0.81251	  -2.53694
1899467.80602	 126.00000	   0.67072	   0.82608	   0.03386	   0.82678	  -2.34712
1899469.89502	 126.00000	   0.53067	   0.84544	   0.04073	   0.84642	  -2.75799
1899472.53202	 126.00000	   0.41976	   0.86191	   0.06250	   0.86417	  -4.14717
1899475.86301	 126.00000	   0.33183	   0.86401	   0.09301	   0.86900	  -6.14409
1899480.06901	 126.00000	   0.26261	   0.84797	   0.12053	   0.85649	  -8.08966
1899485.37701	 126.00000	   0.20791	   0.81825	   0.13180	   0.82880	  -9.15016
1899492.08200	 126.00000	   0.16452	   0.78904	   0.11718	   0.79769	  -8.44717
1899500.55800	 126.00000	   0.13007	   0.77982	   0.07740	   0.78365	  -5.66809
1899511.24799	 126.00000	   0.10309	   0.81053	   0.02565	   0.81093	  -1.81240
1899524.76198	 126.00000	   0.08153	   0.89826	  -0.00925	   0.89831	   0.59017
1899541.85996	 126.00000	   0.06443	   1.01957	   0.00412	   1.01958	  -0.23152
1899563.44595	 126.00000	   0.05102	   1.17502	   0.11448	   1.18059	  -5.56475
1899590.68893	 126.00000	   0.04042	   1.26666	   0.33608	   1.31048	 -14.85988
1899625.18490	 126.00000	   0.03192	   1.21028	   0.62488	   1.36207	 -27.30800
1899668.73187	 126.00000	   0.02528	   0.96301	   0.86035	   1.29135	 -41.77734
1899723.79682	 126.00000	   0.01999	   0.55061	   0.88262	   1.04028	 -58.04273
1913884.78656	 127.00000	20004.45300	   0.28400	  -0.01874	   0.28461	   3.77434
1913884.92956	 127.00000	15829.12600	   0.29057	  -0.00413	   0.29060	   0.81465
1913885.07156	 127.00000	12516.70300	   0.29818	   0.00857	   0.29830	  -1.64618
1913885.21356	 127.00000	9909.44240	   0.30504	   0.01866	   0.30561	  -3.50011
1913885.37756	 127.00000	7835.48000	   0.31259	   0.02497	   0.31358	  -4.56778
1913885.57856	 127.00000	6217.24610	   0.32094	   0.03341	   0.32267	  -5.94270
1913885.81656	 127.00000	4905.29100	   0.32866	   0.03709	   0.33075	  -6.43950
1913886.05456	 127.00000	3881.27370	   0.33722	   0.04254	   0.33989	  -7.19002
1913886.29256	 127.00000	3070.98270	   0.34473	   0.04726	   0.34795	  -7.80576
1913886.53156	 127.00000	2430.77780	   0.35282	   0.05147	   0.35655	  -8.29938
1913886.76956	 127.00000	1923.15370	   0.36262	   0.05480	   0.36674	  -8.59292
1913887.00756	 127.00000	1522.43580	   0.37123	   0.05853	   0.37581	  -8.95909
1913887.24556	 127.00000	1203.84460	   0.38037	   0.06177	   0.38536	  -9.22329
1913887.48456	 127.00000	 952.86591	   0.38867	   0.06656	   0.39432	  -9.71795
1913887.72256	 127.00000	 754.27557	   0.39917	   0.06888	   0.40507	  -9.79094
1913887.95956	 127.00000	 596.71857	   0.40912	   0.07249	   0.41549	 -10.04753
1913888.19756	 127.00000	 471.96338	   0.42002	   0.07697	   0.42701	 -10.38483
1913888.43656	 127.00000	 373.20856	   0.43015	   0.08174	   0.43784	 -10.75915
1913888.67356	 127.00000	 295.47278	   0.44260	   0.08480	   0.45065	 -10.84600
1913888.91356	 127.00000	 233.87738	   0.45548	   0.08974	   0.46424	 -11.14569
1913889.15156	 127.00000	 185.05922	   0.46712	   0.09461	   0.47660	 -11.45002
1913889.38756	 127.00000	 146.35823	   0.48034	   0.09977	   0.49060	 -11.73403
1913889.62356	 127.00000	 115.77804	   0.49405	   0.10625	   0.50535	 -12.13663
1913889.85856	 127.00000	  91.67210	   0.50985	   0.11430	   0.52250	 -12.63539
1913890.10356	 127.00000	  72.51701	   0.52814	   0.12142	   0.54192	 -12.94784
1913890.33256	 127.00000	  57.36816	   0.54756	   0.13170	   0.56317	 -13.52454
1913890.56956	 127.00000	  45.36290	   0.56981	   0.13754	   0.58618	 -13.57004
1913890.80156	 127.00000	  35.93134	   0.59520	   0.14471	   0.61254	 -13.66483
1913891.05256	 127.00000	  28.40909	   0.62327	   0.14622	   0.64019	 -13.20253
1913891.26656	 127.00000	  22.48202	   0.65235	   0.14659	   0.66861	 -12.66474
1913891.53156	 127.00000	  17.79613	   0.68013	   0.14159	   0.69472	 -11.76012
1913891.78356	 127.00000	  14.06813	   0.70724	   0.13386	   0.71980	 -10.71797
1913891.99956	 127.00000	  11.14480	   0.73157	   0.12033	   0.74140	  -9.34017
1913892.26756	 127.00000	   8.81772	   0.74912	   0.11018	   0.75718	  -8.36699
1913892.44556	 127.00000	   6.97545	   0.76396	   0.09522	   0.76987	  -7.10483
1913892.66356	 127.00000	   5.51730	   0.77640	   0.08165	   0.78068	  -6.00346
1913892.93256	 127.00000	   4.36941	   0.78966	   0.07584	   0.79330	  -5.48626
1913893.26756	 127.00000	   3.45686	   0.79486	   0.06991	   0.79793	  -5.02640
1913893.68656	 127.00000	   2.73547	   0.79574	   0.06383	   0.79829	  -4.58631
1913894.21156	 127.00000	   2.16054	   0.79830	   0.05461	   0.80017	  -3.91346
1913894.87056	 127.00000	   1.70952	   0.80489	   0.04652	   0.80623	  -3.30775
1913895.69955	 127.00000	   1.35352	   0.81395	   0.04042	   0.81495	  -2.84326
1913896.74255	 127.00000	   1.07079	   0.82702	   0.04127	   0.82805	  -2.85689
1913898.05655	 127.00000	   0.84734	   0.83677	   0.05039	   0.83829	  -3.44617
1913899.71155	 127.00000	   0.67072	   0.84151	   0.06419	   0.84395	  -4.36178
1913901.80055	 127.00000	   0.53067	   0.83456	   0.07839	   0.83823	  -5.36571
1913904.43755	 127.00000	   0.41976	   0.82108	   0.08400	   0.82537	  -5.84095
1913907.76855	 127.00000	   0.33183	   0.80797	   0.07624	   0.81156	  -5.39047
1913911.97454	 127.00000	   0.26261	   0.80713	   0.05635	   0.80909	  -3.99341
1913917.28254	 127.00000	   0.20791	   0.82619	   0.03268	   0.82684	  -2.26501
1913923.98753	 127.00000	   0.16452	   0.87300	   0.02077	   0.87324	  -1.36258
1913932.46353	 127.00000	   0.13007	   0.94032	   0.03987	   0.94117	  -2.42801
1913943.15352	 127.00000	   0.10309	   1.00326	   0.10704	   1.00895	  -6.09010
1913956.66751	 127.00000	   0.08153	   1.03134	   0.22043	   1.05463	 -12.06451
1913973.76549	 127.00000	   0.06443	   1.00679	   0.34224	   1.06337	 -18.77463
1913995.35148	 127.00000	   0.05102	   0.88853	   0.43994	   0.99148	 -26.34131
1914022.59446	 127.00000	   0.04042	   0.71967	   0.43636	   0.84163	 -31.22995
1914057.09043	 127.00000	   0.03192	   0.56960	   0.28569	   0.63723	 -26.63682
1914100.63740	 127.00000	   0.02528	   0.55559	  -0.01288	   0.55573	   1.32816
1914155.70235	 127.00000	   0.01999	   0.80909	  -0.36926	   0.88937	  24.53145
1928299.26972	 128.00000	20004.45300	   0.28354	  -0.01917	   0.28419	   3.86720
1928299.41272	 128.00000	15829.12600	   0.28921	  -0.00470	   0.28924	   0.93074
1928299.55472	 128.00000	12516.70300	   0.29778	   0.00957	   0.29793	  -1.84059
1928299.69672	 128.00000	9909.44240	   0.30553	   0.01854	   0.30610	  -3.47245
1928299.86072	 128.00000	7835.48000	   0.31330	   0.02718	   0.31447	  -4.95890
1928300.06172	 128.00000	6217.24610	   0.32097	   0.03280	   0.32264	  -5.83437
1928300.29972	 128.00000	4905.29100	   0.32855	   0.03775	   0.33071	  -6.55525
1928300.53872	 128.00000	3881.27370	   0.33656	   0.04327	   0.33933	  -7.32680
1928300.77672	 128.00000	3070.98270	   0.34465	   0.04733	   0.34788	  -7.82025
1928301.01472	 128.00000	2430.77780	   0.35340	   0.05177	   0.35717	  -8.33381
1928301.25272	 128.00000	1923.15370	   0.36180	   0.05562	   0.36605	  -8.73935
1928301.49072	 128.00000	1522.43580	   0.37123	   0.05925	   0.37592	  -9.06769
1928301.72872	 128.00000	1203.84460	   0.37888	   0.06359	   0.38418	  -9.52692
1928301.96772	 128.00000	 952.86591	   0.38864	   0.06594	   0.39419	  -9.62922
1928302.20572	 128.00000	 754.27557	   0.39740	   0.06872	   0.40330	  -9.81156
1928302.44272	 128.00000	 596.71857	   0.41106	   0.07352	   0.41759	 -10.14003
1928302.68071	 128.00000	 471.96338	   0.42128	   0.07673	   0.42821	 -10.32305
1928302.91971	 128.00000	 373.20856	   0.43191	   0.08019	   0.43929	 -10.51768
1928303.15671	 128.00000	 295.47278	   0.44254	   0.08475	   0.45058	 -10.84089
1928303.39671	 128.00000	 233.87738	   0.45393	   0.09033	   0.46284	 -11.25483
1928303.63471	 128.00000	 185.05922	   0.46787	   0.09514	   0.47745	 -11.49467
1928303.87071	 128.00000	 146.35823	   0.48019	   0.09968	   0.49043	 -11.72761
1928304.10671	 128.00000	 115.77804	   0.49667	   0.10712	   0.50809	 -12.17043
1928304.34171	 128.00000	  91.67210	   0.51109	   0.11324	   0.52349	 -12.49256
1928304.58671	 128.00000	  72.51701	   0.52764	   0.11953	   0.54101	 -12.76446
1928304.81571	 128.00000	  57.36816	   0.54819	   0.12966	   0.56332	 -13.30713
1928305.05271	 128.00000	  45.36290	   0.56967	   0.13738	   0.58600	 -13.55870
1928305.28471	 128.00000	  35.93134	   0.59384	   0.14445	   0.61116	 -13.67184
1928305.53471	 128.00000	  28.40909	   0.62261	   0.14816	   0.63999	 -13.38539
1928305.74971	 128.00000	  22.48202	   0.65171	   0.14885	   0.66849	 -12.86553
1928306.01471	 128.00000	  17.79613	   0.68132	   0.14373	   0.69631	 -11.91229
1928306.26671	 128.00000	  14.06813	   0.70942	   0.13372	   0.72191	 -10.67464
1928306.48271	 128.00000	  11.14480	   0.73092	   0.12257	   0.74113	  -9.51964
1928306.74971	 128.00000	   8.81772	   0.75190	   0.10869	   0.75971	  -8.22571
1928306.92871	 128.00000	   6.97545	   0.76937	   0.09909	   0.77572	  -7.33871
1928307.14671	 128.00000	   5.51730	   0.77549	   0.08509	   0.78014	  -6.26150
1928307.41571	 128.00000	   4.36941	   0.78319	   0.07399	   0.78668	  -5.39674
1928307.75071	 128.00000	   3.45686	   0.79391	   0.06309	   0.79641	  -4.54363
1928308.16971	 128.00000	   2.73547	   0.80435	   0.05752	   0.80640	  -4.09045
1928308.69471	 128.00000	   2.16054	   0.81057	   0.05836	   0.81267	  -4.11806
1928309.35371	 128.00000	   1.70952	   0.81085	   0.05944	   0.81303	  -4.19273
1928310.18271	 128.00000	   1.35352	   0.80848	   0.05744	   0.81051	  -4.06386
1928311.22571	 128.00000	   1.07079	   0.80757	   0.05086	   0.80917	  -3.60365
1928312.53871	 128.00000	   0.84734	   0.81215	   0.04193	   0.81323	  -2.95519
1928314.19471	 128.00000	   0.67072	   0.82168	   0.03510	   0.82243	  -2.44585
1928316.28370	 128.00000	   0.53067	   0.84077	   0.03270	   0.84140	  -2.22727
1928318.92070	 128.00000	   0.41976	   0.86440	   0.04551	   0.86559	  -3.01394
1928322.25170	 128.00000	   0.33183	   0.88116	   0.07397	   0.88426	  -4.79872
1928326.45770	 128.00000	   0.26261	   0.87985	   0.11115	   0.88684	  -7.20023
1928331.76569	 128.00000	   0.20791	   0.85632	   0.14355	   0.86827	  -9.51642
1928338.47069	 128.00000	   0.16452	   0.81793	   0.15233	   0.83200	 -10.55007
1928346.94668	 128.00000	   0.13007	   0.78305	   0.13015	   0.79379	  -9.43679
1928357.63667	 128.00000	   0.10309	   0.77496	   0.07766	   0.77884	  -5.72252
1928371.15066	 128.00000	   0.08153	   0.82134	   0.01275	   0.82144	  -0.88961
1928388.24865	 128.00000	   0.06443	   0.91966	  -0.02695	   0.92006	   1.67859
1928409.83463	 128.00000	   0.05102	   1.09933	  -0.00285	   1.09933	   0.14832
1928437.07761	 128.00000	   0.04042	   1.28673	   0.15080	   1.29554	  -6.68415
1928471.57358	 128.00000	   0.03192	   1.38225	   0.44643	   1.45255	 -17.89893
1928515.12055	 128.00000	   0.02528	   1.28680	   0.80765	   1.51926	 -32.11417
1928570.18551	 128.00000	   0.01999	   0.93499	   1.08106	   1.42930	 -49.14406
1942704.94428	 129.00000	20004.45300	   0.28266	  -0.01921	   0.28331	   3.88877
1942705.08728	 129.00000	15829.12600	   0.29175	  -0.00392	   0.29178	   0.76978
1942705.22928	 129.00000	12516.70300	   0.29588	   0.00912	   0.29602	  -1.76456
1942705.37128	 129.00000	9909.44240	   0.30521	   0.01788	   0.30573	  -3.35319
1942705.53528	 129.00000	7835.48000	   0.31361	   0.02561	   0.31465	  -4.66899
1942705.73628	 129.00000	6217.24610	   0.32059	   0.03264	   0.32224	  -5.81273
1942705.97428	 129.00000	4905.29100	   0.32786	   0.03792	   0.33005	  -6.59764
1942706.21328	 129.00000	3881.27370	   0.33775	   0.04412	   0.34062	  -7.44301
1942706.45128	 129.00000	3070.98270	   0.34471	   0.04678	   0.34787	  -7.72869
1942706.68928	 129.00000	2430.77780	   0.35418	   0.05067	   0.35778	  -8.14190
1942706.92728	 129.00000	1923.15370	   0.36124	   0.05396	   0.36525	  -8.49540
1942707.16528	 129.00000	1522.43580	   0.37123	   0.05807	   0.37574	  -8.89050
1942707.40328	 129.00000	1203.84460	   0.37915	   0.06217	   0.38421	  -9.31191
1942707.64228	 129.00000	 952.86591	   0.38891	   0.06634	   0.39453	  -9.68044
1942707.88028	 129.00000	 754.27557	   0.39881	   0.07019	   0.40494	  -9.98156
1942708.11728	 129.00000	 596.71857	   0.40873	   0.07286	   0.41517	 -10.10789
1942708.35528	 129.00000	 471.96338	   0.42086	   0.07754	   0.42795	 -10.43928
1942708.59428	 129.00000	 373.20856	   0.43176	   0.07956	   0.43903	 -10.44045
1942708.83228	 129.00000	 295.47278	   0.44406	   0.08600	   0.45231	 -10.96099
1942709.07128	 129.00000	 233.87738	   0.45567	   0.08964	   0.46440	 -11.12883
1942709.30928	 129.00000	 185.05922	   0.46807	   0.09503	   0.47762	 -11.47695
1942709.54528	 129.00000	 146.35823	   0.48222	   0.09997	   0.49248	 -11.71181
1942709.78228	 129.00000	 115.77804	   0.49488	   0.10646	   0.50620	 -12.14098
1942710.01628	 129.00000	  91.67210	   0.50995	   0.11255	   0.52223	 -12.44647
1942710.26128	 129.00000	  72.51701	   0.52849	   0.12061	   0.54207	 -12.85607
1942710.49028	 129.00000	  57.36816	   0.54639	   0.12990	   0.56162	 -13.37344
1942710.72728	 129.00000	  45.36290	   0.57060	   0.13802	   0.58705	 -13.59753
1942710.95928	 129.00000	  35.93134	   0.59604	   0.14539	   0.61352	 -13.70822
1942711.21028	 129.00000	  28.40909	   0.62293	   0.14965	   0.64065	 -13.50812
1942711.42428	 129.00000	  22.48202	   0.65354	   0.14832	   0.67016	 -12.78626
1942711.68928	 129.00000	  17.79613	   0.68185	   0.14315	   0.69672	 -11.85647
1942711.94128	 129.00000	  14.06813	   0.70837	   0.13582	   0.72127	 -10.85383
1942712.15728	 129.00000	  11.14480	   0.73191	   0.12186	   0.74199	  -9.45307
1942712.42528	 129.00000	   8.81772	   0.75234	   0.11176	   0.76060	  -8.44950
1942712.60328	 129.00000	   6.97545	   0.76431	   0.09750	   0.77050	  -7.26952
1942712.82128	 129.00000	   5.51730	   0.77848	   0.08525	   0.78313	  -6.24937
1942713.09028	 129.00000	   4.36941	   0.78986	   0.07370	   0.79330	  -5.33100
1942713.42528	 129.00000	   3.45686	   0.79953	   0.06810	   0.80242	  -4.86866
1942713.84428	 129.00000	   2.73547	   0.80283	   0.06379	   0.80536	  -4.54300
1942714.36928	 129.00000	   2.16054	   0.80341	   0.06005	   0.80565	  -4.27476
1942715.02828	 129.00000	   1.70952	   0.80452	   0.05301	   0.80627	  -3.76970
1942715.85728	 129.00000	   1.35352	   0.80837	   0.04492	   0.80961	  -3.18046
1942716.90028	 129.00000	   1.07079	   0.81891	   0.03761	   0.81978	  -2.62960
1942718.21427	 129.00000	   0.84734	   0.83280	   0.03751	   0.83364	  -2.57908
1942719.86927	 129.00000	   0.67072	   0.84699	   0.04552	   0.84821	  -3.07644
1942721.95827	 129.00000	   0.53067	   0.85742	   0.06298	   0.85973	  -4.20130
1942724.59527	 129.00000	   0.41976	   0.85391	   0.08659	   0.85829	  -5.79010
1942727.92627	 129.00000	   0.33183	   0.83791	   0.10269	   0.84418	  -6.98710
1942732.13226	 129.00000	   0.26261	   0.81579	   0.10303	   0.82227	  -7.19811
1942737.44026	 129.00000	   0.20791	   0.80050	   0.08383	   0.80488	  -5.97857
1942744.14525	 129.00000	   0.16452	   0.80765	   0.05080	   0.80924	  -3.59915
1942752.62125	 129.00000	   0.13007	   0.85053	   0.01857	   0.85073	  -1.25047
1942763.31124	 129.00000	   0.10309	   0.92872	   0.01260	   0.92880	  -0.77727
1942776.82523	 129.00000	   0.08153	   1.03037	   0.06262	   1.03227	  -3.47807
1942793.92322	 129.00000	   0.06443	   1.11460	   0.16997	   1.12748	  -8.67056
1942815.51020	 129.00000	   0.05102	   1.13636	   0.35419	   1.19028	 -17.31182
1942842.75218	 129.00000	   0.04042	   1.03516	   0.54168	   1.16832	 -27.62237
1942877.24815	 129.00000	   0.03192	   0.81142	   0.64239	   1.03492	 -38.36807
1942920.79512	 129.00000	   0.02528	   0.53132	   0.55381	   0.76747	 -46.18722
1942975.86107	 129.00000	   0.01999	   0.33341	   0.21348	   0.39590	 -32.63165
1957114.99565	 130.00000	20004.45300	   0.28381	  -0.01931	   0.28447	   3.89177
1957115.13865	 130.00000	15829.12600	   0.29006	  -0.00473	   0.29010	   0.93404
1957115.28065	 130.00000	12516.70300	   0.29869	   0.00738	   0.29878	  -1.41633
1957115.42265	 130.00000	9909.44240	   0.30548	   0.01843	   0.30603	  -3.45218
1957115.58664	 130.00000	7835.48000	   0.31477	   0.02495	   0.31575	  -4.53228
1957115.78764	 130.00000	6217.24610	   0.32204	   0.03200	   0.32362	  -5.67449
1957116.02564	 130.00000	4905.29100	   0.32963	   0.03721	   0.33173	  -6.43970
1957116.26464	 130.00000	3881.27370	   0.33663	   0.04502	   0.33962	  -7.61708
1957116.50264	 130.00000	3070.98270	   0.34415	   0.04853	   0.34755	  -8.02687
1957116.74064	 130.00000	2430.77780	   0.35211	   0.05163	   0.35588	  -8.34128
1957116.97864	 130.00000	1923.15370	   0.36151	   0.05560	   0.36576	  -8.74294
1957117.21664	 130.00000	1522.43580	   0.37036	   0.05791	   0.37486	  -8.88732
1957117.45464	 130.00000	1203.84460	   0.37894	   0.06076	   0.38378	  -9.11001
1957117.69364	 130.00000	 952.86591	   0.38875	   0.06536	   0.39421	  -9.54336
1957117.93164	 130.00000	 754.27557	   0.39882	   0.06802	   0.40458	  -9.67913
1957118.16864	 130.00000	 596.71857	   0.40980	   0.07264	   0.41619	 -10.05164
1957118.40664	 130.00000	 471.96338	   0.41903	   0.07749	   0.42614	 -10.47661
1957118.64564	 130.00000	 373.20856	   0.43078	   0.07909	   0.43798	 -10.40386
1957118.88364	 130.00000	 295.47278	   0.44184	   0.08472	   0.44989	 -10.85380
1957119.12264	 130.00000	 233.87738	   0.45452	   0.08920	   0.46319	 -11.10279
1957119.36064	 130.00000	 185.05922	   0.46736	   0.09383	   0.47669	 -11.35170
1957119.59664	 130.00000	 146.35823	   0.48068	   0.09983	   0.49094	 -11.73220
1957119.83364	 130.00000	 115.77804	   0.49399	   0.10590	   0.50522	 -12.09976
1957120.06764	 130.00000	  91.67210	   0.51034	   0.11231	   0.52255	 -12.41132
1957120.31164	 130.00000	  72.51701	   0.52683	   0.12092	   0.54053	 -12.92711
1957120.54064	 130.00000	  57.36816	   0.54613	   0.12992	   0.56137	 -13.38160
1957120.77764	 130.00000	  45.36290	   0.56811	   0.13680	   0.58435	 -13.53928
1957121.00964	 130.00000	  35.93134	   0.59266	   0.14396	   0.60989	 -13.65278
1957121.26064	 130.00000	  28.40909	   0.62229	   0.14655	   0.63932	 -13.25211
1957121.47464	 130.00000	  22.48202	   0.65219	   0.14693	   0.66854	 -12.69611
1957121.73964	 130.00000	  17.79613	   0.67923	   0.14278	   0.69407	 -11.87125
1957121.99164	 130.00000	  14.06813	   0.70885	   0.13323	   0.72126	 -10.64450
1957122.20764	 130.00000	  11.14480	   0.72896	   0.12268	   0.73921	  -9.55272
1957122.47464	 130.00000	   8.81772	   0.75010	   0.10748	   0.75776	  -8.15449
1957122.65364	 130.00000	   6.97545	   0.76369	   0.09826	   0.76998	  -7.33193
1957122.87164	 130.00000	   5.51730	   0.77312	   0.08459	   0.77774	  -6.24419
1957123.14064	 130.00000	   4.36941	   0.78267	   0.07228	   0.78600	  -5.27666
1957123.47564	 130.00000	   3.45686	   0.79263	   0.06290	   0.79512	  -4.53759
1957123.89464	 130.00000	   2.73547	   0.80277	   0.05876	   0.80491	  -4.18616
1957124.41964	 130.00000	   2.16054	   0.80739	   0.05897	   0.80955	  -4.17752
1957125.07864	 130.00000	   1.70952	   0.80608	   0.05925	   0.80825	  -4.20392
1957125.90764	 130.00000	   1.35352	   0.80537	   0.05510	   0.80726	  -3.91364
1957126.95064	 130.00000	   1.07079	   0.80525	   0.04793	   0.80668	  -3.40609
1957128.26364	 130.00000	   0.84734	   0.81222	   0.03869	   0.81314	  -2.72753
1957129.91963	 130.00000	   0.67072	   0.82425	   0.03442	   0.82497	  -2.39154
1957132.00863	 130.00000	   0.53067	   0.84379	   0.03573	   0.84455	  -2.42492
1957134.64563	 130.00000	   0.41976	   0.86487	   0.05268	   0.86647	  -3.48564
1957137.97663	 130.00000	   0.33183	   0.87602	   0.08259	   0.87991	  -5.38560
1957142.18262	 130.00000	   0.26261	   0.86755	   0.11766	   0.87550	  -7.72379
1957147.49062	 130.00000	   0.20791	   0.83971	   0.14129	   0.85151	  -9.55095
1957154.19462	 130.00000	   0.16452	   0.80406	   0.14015	   0.81618	  -9.88732
1957162.67161	 130.00000	   0.13007	   0.77780	   0.10867	   0.78535	  -7.95326
1957173.36160	 130.00000	   0.10309	   0.78607	   0.05321	   0.78787	  -3.87245
1957186.87559	 130.00000	   0.08153	   0.85100	  -0.00192	   0.85100	   0.12951
1957203.97358	 130.00000	   0.06443	   0.96269	  -0.02203	   0.96294	   1.31084
1957225.55956	 130.00000	   0.05102	   1.13824	   0.03773	   1.13886	  -1.89870
1957252.80254	 130.00000	   0.04042	   1.29268	   0.22481	   1.31208	  -9.86542
1957287.29851	 130.00000	   0.03192	   1.32816	   0.53035	   1.43013	 -21.76737
1957330.84548	 130.00000	   0.02528	   1.15808	   0.85091	   1.43708	 -36.30690
1957385.91044	 130.00000	   0.01999	   0.76572	   1.02735	   1.28132	 -53.30184
1971527.66160	 131.00000	20004.45300	   0.28289	  -0.02030	   0.28361	   4.10460
1971527.80460	 131.00000	15829.12600	   0.29058	  -0.00492	   0.29063	   0.96904
1971527.94660	 131.00000	12516.70300	   0.29864	   0.00849	   0.29876	  -1.62840
1971528.08860	 131.00000	9909.44240	   0.30490	   0.01873	   0.30548	  -3.51592
1971528.25260	 131.00000	7835.48000	   0.31398	   0.02491	   0.31497	  -4.53694
1971528.45360	 131.00000	6217.24610	   0.32141	   0.03258	   0.32306	  -5.78747
1971528.69160	 131.00000	4905.29100	   0.32773	   0.03801	   0.32993	  -6.61467
1971528.93060	 131.00000	3881.27370	   0.33644	   0.04174	   0.33902	  -7.07141
1971529.16860	 131.00000	3070.98270	   0.34414	   0.04542	   0.34713	  -7.51792
1971529.40660	 131.00000	2430.77780	   0.35351	   0.05061	   0.35712	  -8.14676
1971529.64460	 131.00000	1923.15370	   0.36116	   0.05445	   0.36524	  -8.57304
1971529.88260	 131.00000	1522.43580	   0.37080	   0.05766	   0.37525	  -8.83947
1971530.12060	 131.00000	1203.84460	   0.37926	   0.06049	   0.38406	  -9.06218
1971530.35960	 131.00000	 952.86591	   0.38772	   0.06451	   0.39305	  -9.44628
1971530.59760	 131.00000	 754.27557	   0.39843	   0.06865	   0.40430	  -9.77553
1971530.83460	 131.00000	 596.71857	   0.40756	   0.07087	   0.41368	  -9.86432
1971531.07260	 131.00000	 471.96338	   0.42057	   0.07621	   0.42742	 -10.27127
1971531.31160	 131.00000	 373.20856	   0.43075	   0.07881	   0.43790	 -10.36882
1971531.54960	 131.00000	 295.47278	   0.44254	   0.08364	   0.45038	 -10.70319
1971531.78860	 131.00000	 233.87738	   0.45239	   0.08743	   0.46076	 -10.93847
1971532.02660	 131.00000	 185.05922	   0.46603	   0.09352	   0.47532	 -11.34739
1971532.26260	 131.00000	 146.35823	   0.47944	   0.09691	   0.48914	 -11.42711
1971532.49960	 131.00000	 115.77804	   0.49283	   0.10558	   0.50401	 -12.09143
1971532.73360	 131.00000	  91.67210	   0.51057	   0.11255	   0.52283	 -12.43104
1971532.97860	 131.00000	  72.51701	   0.52507	   0.12079	   0.53878	 -12.95537
1971533.20760	 131.00000	  57.36816	   0.54463	   0.12949	   0.55982	 -13.37383
1971533.44460	 131.00000	  45.36290	   0.56873	   0.13672	   0.58493	 -13.51710
1971533.67660	 131.00000	  35.93134	   0.59324	   0.14343	   0.61033	 -13.59229
1971533.92760	 131.00000	  28.40909	   0.62036	   0.14616	   0.63734	 -13.25766
1971534.14160	 131.00000	  22.48202	   0.64982	   0.14719	   0.66628	 -12.76222
1971534.40660	 131.00000	  17.79613	   0.67935	   0.14222	   0.69407	 -11.82380
1971534.65860	 131.00000	  14.06813	   0.70711	   0.13510	   0.71990	 -10.81688
1971534.87460	 131.00000	  11.14480	   0.72849	   0.12023	   0.73834	  -9.37167
1971535.14260	 131.00000	   8.81772	   0.74937	   0.10934	   0.75731	  -8.30112
1971535.32060	 131.00000	   6.97545	   0.76326	   0.09798	   0.76952	  -7.31511
1971535.53860	 131.00000	   5.51730	   0.77193	   0.08358	   0.77644	  -6.17986
1971535.80760	 131.00000	   4.36941	   0.78424	   0.07146	   0.78749	  -5.20673
1971536.14260	 131.00000	   3.45686	   0.79441	   0.06440	   0.79702	  -4.63462
1971536.56160	 131.00000	   2.73547	   0.80200	   0.06270	   0.80445	  -4.47022
1971537.08660	 131.00000	   2.16054	   0.80279	   0.06051	   0.80507	  -4.31072
1971537.74560	 131.00000	   1.70952	   0.80227	   0.05673	   0.80427	  -4.04457
1971538.57460	 131.00000	   1.35352	   0.80249	   0.04923	   0.80400	  -3.51031
1971539.61759	 131.00000	   1.07079	   0.80844	   0.04126	   0.80950	  -2.92143
1971540.93159	 131.00000	   0.84734	   0.81968	   0.03477	   0.82042	  -2.42902
1971542.58659	 131.00000	   0.67072	   0.83511	   0.03663	   0.83591	  -2.51125
1971544.67559	 131.00000	   0.53067	   0.85279	   0.04823	   0.85415	  -3.23670
1971547.31259	 131.00000	   0.41976	   0.86279	   0.07257	   0.86584	  -4.80806
1971550.64359	 131.00000	   0.33183	   0.85625	   0.10080	   0.86216	  -6.71434
1971554.84958	 131.00000	   0.26261	   0.83456	   0.11955	   0.84308	  -8.15233
1971560.15758	 131.00000	   0.20791	   0.80714	   0.11782	   0.81569	  -8.30506
1971566.86257	 131.00000	   0.16452	   0.78854	   0.09258	   0.79395	  -6.69626
1971575.33857	 131.00000	   0.13007	   0.79852	   0.04963	   0.80006	  -3.55681
1971586.02856	 131.00000	   0.10309	   0.85109	   0.00862	   0.85113	  -0.58023
1971599.54255	 131.00000	   0.08153	   0.95369	   0.00168	   0.95369	  -0.10089
1971616.64053	 131.00000	   0.06443	   1.07196	   0.05103	   1.07317	  -2.72552
1971638.22752	 131.00000	   0.05102	   1.19140	   0.20290	   1.20856	  -9.66514
1971665.46950	 131.00000	   0.04042	   1.21081	   0.43723	   1.28734	 -19.85496
1971699.96547	 131.00000	   0.03192	   1.07685	   0.67895	   1.27302	 -32.23141
1971743.51244	 131.00000	   0.02528	   0.77736	   0.80530	   1.11928	 -46.01149
1971798.57839	 131.00000	   0.01999	   0.40107	   0.67363	   0.78399	 -59.23107
1985928.37818	 132.00000	20004.45300	   0.28386	  -0.01856	   0.28447	   3.74020
1985928.52118	 132.00000	15829.12600	   0.29244	  -0.00310	   0.29245	   0.60653
1985928.66318	 132.00000	12516.70300	   0.29799	   0.00731	   0.29808	  -1.40474
1985928.80518	 132.00000	9909.44240	   0.30539	   0.01861	   0.30596	  -3.48689
1985928.96918	 132.00000	7835.48000	   0.31297	   0.02561	   0.31402	  -4.67761
1985929.17018	 132.00000	6217.24610	   0.32250	   0.03250	   0.32413	  -5.75504
1985929.40718	 132.00000	4905.29100	   0.32908	   0.03782	   0.33125	  -6.55640
1985929.64618	 132.00000	3881.27370	   0.33528	   0.04213	   0.33792	  -7.16149
1985929.88418	 132.00000	3070.98270	   0.34445	   0.04741	   0.34770	  -7.83664
1985930.12218	 132.00000	2430.77780	   0.35232	   0.05228	   0.35618	  -8.44098
1985930.36018	 132.00000	1923.15370	   0.36209	   0.05556	   0.36632	  -8.72397
1985930.59818	 132.00000	1522.43580	   0.36990	   0.05820	   0.37445	  -8.94200
1985930.83618	 132.00000	1203.84460	   0.37871	   0.06178	   0.38371	  -9.26555
1985931.07518	 132.00000	 952.86591	   0.38816	   0.06472	   0.39352	  -9.46680
1985931.31318	 132.00000	 754.27557	   0.39820	   0.06768	   0.40391	  -9.64636
1985931.55018	 132.00000	 596.71857	   0.40869	   0.07266	   0.41510	 -10.08096
1985931.78818	 132.00000	 471.96338	   0.42014	   0.07612	   0.42698	 -10.26983
1985932.02718	 132.00000	 373.20856	   0.43041	   0.08022	   0.43782	 -10.55782
1985932.26417	 132.00000	 295.47278	   0.44226	   0.08454	   0.45027	 -10.82164
1985932.50417	 132.00000	 233.87738	   0.45351	   0.08733	   0.46184	 -10.89934
1985932.74217	 132.00000	 185.05922	   0.46614	   0.09337	   0.47540	 -11.32697
1985932.97817	 132.00000	 146.35823	   0.47947	   0.09904	   0.48959	 -11.67137
1985933.21417	 132.00000	 115.77804	   0.49352	   0.10561	   0.50469	 -12.07855
1985933.44917	 132.00000	  91.67210	   0.50927	   0.11278	   0.52161	 -12.48733
1985933.69417	 132.00000	  72.51701	   0.52422	   0.11968	   0.53771	 -12.86007
1985933.92317	 132.00000	  57.36816	   0.54591	   0.12792	   0.56070	 -13.18736
1985934.16017	 132.00000	  45.36290	   0.56744	   0.13713	   0.58378	 -13.58558
1985934.39217	 132.00000	  35.93134	   0.59233	   0.14381	   0.60954	 -13.64696
1985934.64217	 132.00000	  28.40909	   0.62097	   0.14807	   0.63838	 -13.41178
1985934.85717	 132.00000	  22.48202	   0.65043	   0.14648	   0.66672	 -12.69131
1985935.12217	 132.00000	  17.79613	   0.67948	   0.14253	   0.69427	 -11.84662
1985935.37417	 132.00000	  14.06813	   0.70850	   0.13556	   0.72135	 -10.83143
1985935.59017	 132.00000	  11.14480	   0.72908	   0.12127	   0.73909	  -9.44362
1985935.85717	 132.00000	   8.81772	   0.75048	   0.10841	   0.75827	  -8.21996
1985936.03617	 132.00000	   6.97545	   0.76327	   0.09821	   0.76956	  -7.33216
1985936.25417	 132.00000	   5.51730	   0.77359	   0.08616	   0.77838	  -6.35499
1985936.52317	 132.00000	   4.36941	   0.78203	   0.07261	   0.78540	  -5.30476
1985936.85817	 132.00000	   3.45686	   0.79238	   0.06336	   0.79491	  -4.57175
1985937.27717	 132.00000	   2.73547	   0.80265	   0.05966	   0.80487	  -4.25064
1985937.80217	 132.00000	   2.16054	   0.80768	   0.05955	   0.80987	  -4.21689
1985938.46117	 132.00000	   1.70952	   0.80696	   0.05926	   0.80913	  -4.20002
1985939.29017	 132.00000	   1.35352	   0.80502	   0.05506	   0.80690	  -3.91280
1985940.33317	 132.00000	   1.07079	   0.80532	   0.04844	   0.80677	  -3.44197
1985941.64717	 132.00000	   0.84734	   0.81166	   0.03936	   0.81262	  -2.77645
1985943.30217	 132.00000	   0.67072	   0.82383	   0.03408	   0.82453	  -2.36909
1985945.39116	 132.00000	   0.53067	   0.84406	   0.03542	   0.84480	  -2.40312
1985948.02816	 132.00000	   0.41976	   0.86488	   0.05191	   0.86644	  -3.43486
1985951.35916	 132.00000	   0.33183	   0.87565	   0.08292	   0.87957	  -5.40957
1985955.56516	 132.00000	   0.26261	   0.86784	   0.11760	   0.87578	  -7.71713
1985960.87315	 132.00000	   0.20791	   0.83991	   0.14120	   0.85170	  -9.54278
1985967.57815	 132.00000	   0.16452	   0.80384	   0.14058	   0.81604	  -9.92005
1985976.05414	 132.00000	   0.13007	   0.77823	   0.10822	   0.78572	  -7.91710
1985986.74413	 132.00000	   0.10309	   0.78621	   0.05305	   0.78800	  -3.85996
1986000.25812	 132.00000	   0.08153	   0.85183	  -0.00218	   0.85184	   0.14649
1986017.35611	 132.00000	   0.06443	   0.96662	  -0.02086	   0.96684	   1.23634
1986038.94209	 132.00000	   0.05102	   1.14097	   0.04085	   1.14170	  -2.05034
1986066.18507	 132.00000	   0.04042	   1.29282	   0.23392	   1.31381	 -10.25615
1986100.68104	 132.00000	   0.03192	   1.32022	   0.53763	   1.42549	 -22.15739
1986144.22801	 132.00000	   0.02528	   1.14759	   0.85343	   1.43015	 -36.63705
1986199.29297	 132.00000	   0.01999	   0.74962	   1.01950	   1.26543	 -53.67387
2000312.12898	 133.00000	20004.45300	   0.28315	  -0.01860	   0.28376	   3.75874
2000312.27098	 133.00000	15829.12600	   0.29143	  -0.00291	   0.29145	   0.57151
2000312.41298	 133.00000	12516.70300	   0.29897	   0.00814	   0.29908	  -1.55863
2000312.55498	 133.00000	9909.44240	   0.30485	   0.01813	   0.30539	  -3.40337
2000312.71898	 133.00000	7835.48000	   0.31313	   0.02605	   0.31421	  -4.75496
2000312.91998	 133.00000	6217.24610	   0.32250	   0.03250	   0.32414	  -5.75460
2000313.15798	 133.00000	4905.29100	   0.32901	   0.03857	   0.33126	  -6.68546
2000313.39698	 133.00000	3881.27370	   0.33767	   0.04320	   0.34042	  -7.29056
2000313.63498	 133.00000	3070.98270	   0.34307	   0.04807	   0.34642	  -7.97600
2000313.87298	 133.00000	2430.77780	   0.35318	   0.05208	   0.35700	  -8.38842
2000314.11097	 133.00000	1923.15370	   0.36109	   0.05576	   0.36537	  -8.77779
2000314.34897	 133.00000	1522.43580	   0.37008	   0.05657	   0.37438	  -8.69096
2000314.58697	 133.00000	1203.84460	   0.37972	   0.06213	   0.38477	  -9.29298
2000314.82597	 133.00000	 952.86591	   0.38871	   0.06525	   0.39415	  -9.52859
2000315.06397	 133.00000	 754.27557	   0.39908	   0.06995	   0.40517	  -9.94190
2000315.30097	 133.00000	 596.71857	   0.40907	   0.07319	   0.41556	 -10.14333
2000315.53897	 133.00000	 471.96338	   0.42075	   0.07673	   0.42769	 -10.33529
2000315.77797	 133.00000	 373.20856	   0.43188	   0.08120	   0.43945	 -10.64871
2000316.01497	 133.00000	 295.47278	   0.44262	   0.08577	   0.45086	 -10.96693
2000316.25497	 133.00000	 233.87738	   0.45515	   0.08948	   0.46386	 -11.12243
2000316.49297	 133.00000	 185.05922	   0.46818	   0.09409	   0.47754	 -11.36297
2000316.72897	 133.00000	 146.35823	   0.48108	   0.09938	   0.49124	 -11.67190
2000316.96497	 133.00000	 115.77804	   0.49442	   0.10695	   0.50586	 -12.20608
2000317.19997	 133.00000	  91.67210	   0.50867	   0.11322	   0.52112	 -12.54838
2000317.44497	 133.00000	  72.51701	   0.52827	   0.12068	   0.54187	 -12.86788
2000317.67397	 133.00000	  57.36816	   0.54788	   0.12823	   0.56269	 -13.17288
2000317.91097	 133.00000	  45.36290	   0.56991	   0.13720	   0.58619	 -13.53572
2000318.14297	 133.00000	  35.93134	   0.59354	   0.14401	   0.61077	 -13.63838
2000318.39397	 133.00000	  28.40909	   0.61913	   0.14849	   0.63669	 -13.48670
2000318.60797	 133.00000	  22.48202	   0.65062	   0.14744	   0.66712	 -12.76839
2000318.87297	 133.00000	  17.79613	   0.68126	   0.14529	   0.69658	 -12.03855
2000319.12497	 133.00000	  14.06813	   0.70936	   0.13469	   0.72204	 -10.75098
2000319.34097	 133.00000	  11.14480	   0.73251	   0.12554	   0.74319	  -9.72491
2000319.60897	 133.00000	   8.81772	   0.75046	   0.10975	   0.75844	  -8.32040
2000319.78697	 133.00000	   6.97545	   0.76913	   0.09661	   0.77517	  -7.15912
2000320.00497	 133.00000	   5.51730	   0.77904	   0.08922	   0.78413	  -6.53339
2000320.27397	 133.00000	   4.36941	   0.78624	   0.07729	   0.79003	  -5.61418
2000320.60897	 133.00000	   3.45686	   0.79268	   0.06610	   0.79543	  -4.76680
2000321.02797	 133.00000	   2.73547	   0.80136	   0.05571	   0.80330	  -3.97681
2000321.55297	 133.00000	   2.16054	   0.81212	   0.05187	   0.81377	  -3.65428
2000322.21197	 133.00000	   1.70952	   0.81974	   0.05456	   0.82155	  -3.80813
2000323.04097	 133.00000	   1.35352	   0.82161	   0.05837	   0.82368	  -4.06337
2000324.08397	 133.00000	   1.07079	   0.81799	   0.06078	   0.82025	  -4.24937
2000325.39797	 133.00000	   0.84734	   0.81370	   0.05745	   0.81573	  -4.03861
2000327.05296	 133.00000	   0.67072	   0.81228	   0.05066	   0.81386	  -3.56909
2000329.14196	 133.00000	   0.53067	   0.81884	   0.03919	   0.81977	  -2.74012
2000331.77896	 133.00000	   0.41976	   0.83783	   0.03111	   0.83841	  -2.12671
2000335.10996	 133.00000	   0.33183	   0.86766	   0.03539	   0.86838	  -2.33564
2000339.31596	 133.00000	   0.26261	   0.89907	   0.06016	   0.90108	  -3.82786
2000344.62395	 133.00000	   0.20791	   0.91618	   0.10664	   0.92237	  -6.63908
2000351.32895	 133.00000	   0.16452	   0.90475	   0.16218	   0.91917	 -10.16288
2000359.80494	 133.00000	   0.13007	   0.86125	   0.20395	   0.88507	 -13.32288
2000370.49493	 133.00000	   0.10309	   0.79920	   0.20731	   0.82565	 -14.54193
2000384.00892	 133.00000	   0.08153	   0.74960	   0.16103	   0.76670	 -12.12405
2000401.10691	 133.00000	   0.06443	   0.74193	   0.08591	   0.74688	  -6.60524
2000422.69289	 133.00000	   0.05102	   0.82503	  -0.03019	   0.82558	   2.09563
2000449.93587	 133.00000	   0.04042	   1.02407	  -0.09959	   1.02890	   5.55475
2000484.43184	 133.00000	   0.03192	   1.31561	  -0.03462	   1.31606	   1.50744
2000527.97881	 133.00000	   0.02528	   1.60647	   0.24726	   1.62539	  -8.75000
2000583.04377	 133.00000	   0.01999	   1.71999	   0.74740	   1.87536	 -23.48662
2014683.09279	 134.00000	20004.45300	   0.28149	  -0.01786	   0.28205	   3.62951
2014683.23579	 134.00000	15829.12600	   0.29041	  -0.00458	   0.29044	   0.90280
2014683.37779	 134.00000	12516.70300	   0.29845	   0.00929	   0.29860	  -1.78318
2014683.51979	 134.00000	9909.44240	   0.30624	   0.01908	   0.30683	  -3.56456
2014683.68379	 134.00000	7835.48000	   0.31366	   0.02564	   0.31471	  -4.67371
2014683.88479	 134.00000	6217.24610	   0.32083	   0.03283	   0.32251	  -5.84184
2014684.12279	 134.00000	4905.29100	   0.32927	   0.03871	   0.33154	  -6.70447
2014684.36179	 134.00000	3881.27370	   0.33771	   0.04155	   0.34026	  -7.01333
2014684.59979	 134.00000	3070.98270	   0.34469	   0.04625	   0.34778	  -7.64159
2014684.83779	 134.00000	2430.77780	   0.35325	   0.05107	   0.35693	  -8.22549
2014685.07579	 134.00000	1923.15370	   0.36225	   0.05427	   0.36629	  -8.52015
2014685.31379	 134.00000	1522.43580	   0.37023	   0.05845	   0.37482	  -8.97159
2014685.55179	 134.00000	1203.84460	   0.37883	   0.06177	   0.38383	  -9.26087
2014685.79079	 134.00000	 952.86591	   0.38840	   0.06563	   0.39391	  -9.59104
2014686.02879	 134.00000	 754.27557	   0.40029	   0.06785	   0.40600	  -9.62015
2014686.26579	 134.00000	 596.71857	   0.41106	   0.07212	   0.41734	  -9.95084
2014686.50379	 134.00000	 471.96338	   0.42158	   0.07640	   0.42844	 -10.27224
2014686.74279	 134.00000	 373.20856	   0.43198	   0.08043	   0.43941	 -10.54645
2014686.98079	 134.00000	 295.47278	   0.44216	   0.08577	   0.45040	 -10.97837
2014687.21979	 134.00000	 233.87738	   0.45519	   0.08905	   0.46382	 -11.06965
2014687.45779	 134.00000	 185.05922	   0.46695	   0.09378	   0.47628	 -11.35532
2014687.69379	 134.00000	 146.35823	   0.48212	   0.10056	   0.49249	 -11.78147
2014687.93079	 134.00000	 115.77804	   0.49551	   0.10661	   0.50685	 -12.14198
2014688.16479	 134.00000	  91.67210	   0.51087	   0.11213	   0.52303	 -12.37960
2014688.40979	 134.00000	  72.51701	   0.52763	   0.12051	   0.54121	 -12.86522
2014688.63879	 134.00000	  57.36816	   0.54611	   0.12993	   0.56136	 -13.38237
2014688.87579	 134.00000	  45.36290	   0.56853	   0.13902	   0.58528	 -13.74021
2014689.10779	 134.00000	  35.93134	   0.59387	   0.14460	   0.61122	 -13.68470
2014689.35879	 134.00000	  28.40909	   0.62276	   0.14882	   0.64029	 -13.43965
2014689.57279	 134.00000	  22.48202	   0.65377	   0.14944	   0.67063	 -12.87580
2014689.83779	 134.00000	  17.79613	   0.68204	   0.14508	   0.69730	 -12.00901
2014690.08979	 134.00000	  14.06813	   0.70825	   0.13722	   0.72142	 -10.96486
2014690.30579	 134.00000	  11.14480	   0.73352	   0.12386	   0.74390	  -9.58434
2014690.57379	 134.00000	   8.81772	   0.75407	   0.11290	   0.76248	  -8.51528
2014690.75179	 134.00000	   6.97545	   0.76662	   0.09915	   0.77300	  -7.36958
2014690.96979	 134.00000	   5.51730	   0.77924	   0.08575	   0.78395	  -6.27986
2014691.23879	 134.00000	   4.36941	   0.79110	   0.07356	   0.79451	  -5.31229
2014691.57378	 134.00000	   3.45686	   0.80149	   0.06780	   0.80435	  -4.83528
2014691.99278	 134.00000	   2.73547	   0.80605	   0.06457	   0.80863	  -4.58015
2014692.51778	 134.00000	   2.16054	   0.80670	   0.06169	   0.80906	  -4.37299
2014693.17678	 134.00000	   1.70952	   0.80698	   0.05445	   0.80882	  -3.86029
2014694.00578	 134.00000	   1.35352	   0.81025	   0.04583	   0.81155	  -3.23737
2014695.04878	 134.00000	   1.07079	   0.81898	   0.03913	   0.81992	  -2.73563
2014696.36278	 134.00000	   0.84734	   0.83406	   0.03673	   0.83487	  -2.52133
2014698.01778	 134.00000	   0.67072	   0.84838	   0.04309	   0.84948	  -2.90760
2014700.10678	 134.00000	   0.53067	   0.85982	   0.06040	   0.86194	  -4.01845
2014702.74378	 134.00000	   0.41976	   0.86009	   0.08445	   0.86422	  -5.60769
2014706.07477	 134.00000	   0.33183	   0.84535	   0.10348	   0.85166	  -6.97865
2014710.28077	 134.00000	   0.26261	   0.82257	   0.10825	   0.82966	  -7.49675
2014715.58877	 134.00000	   0.20791	   0.80340	   0.09247	   0.80871	  -6.56587
2014722.29376	 134.00000	   0.16452	   0.80453	   0.05929	   0.80671	  -4.21478
2014730.76975	 134.00000	   0.13007	   0.83972	   0.02267	   0.84002	  -1.54664
2014741.45975	 134.00000	   0.10309	   0.91416	   0.00750	   0.91419	  -0.46979
2014754.97374	 134.00000	   0.08153	   1.02000	   0.04398	   1.02095	  -2.46884
2014772.07172	 134.00000	   0.06443	   1.11556	   0.13793	   1.12406	  -7.04828
2014793.65871	 134.00000	   0.05102	   1.16285	   0.32297	   1.20687	 -15.52200
2014820.90068	 134.00000	   0.04042	   1.08703	   0.53119	   1.20987	 -26.04295
