Repository: kbm2110/Battery_Diagnostics_Thesis

# Battery_Diagnostics_Thesis
 Data-driven battery diagnostics using EIS

**Author:** Bala Manikanta Yaswanth Kanagarla
**Institution:** Technische Hochschule Ingolstadt (THI)
**Supervisor:** Prof. Dr. H.-G. Schweiger

## Overview

This project implements a machine learning framework for 
non-invasive State of Health (SoH) estimation of lithium-ion 
batteries using Electrochemical Impedance Spectroscopy (EIS).

Eight physically interpretable features are extracted from 
impedance spectra and used to train six ML models under a 
strict cell-level train-test split. The stacking ensemble 
achieves R² = 0.9122 and RMSE = 0.0234 on completely unseen 
cells.

---

File: data/EIS/EIS_state_II_45C01.txt (part 16 of 36)
time/s	           cycle number	freq/Hz	           Re(Z)/Ohm	  -Im(Z)/Ohm	   |Z|/Ohm	   Phase(Z)/deg
2045016.47735	 126.00000	   4.36941	   1.24812	   0.11847	   1.25373	  -5.42228
2045016.81235	 126.00000	   3.45686	   1.28395	   0.10148	   1.28795	  -4.51895
2045017.23135	 126.00000	   2.73547	   1.30641	   0.10117	   1.31032	  -4.42828
2045017.75635	 126.00000	   2.16054	   1.31008	   0.10674	   1.31442	  -4.65776
2045018.41535	 126.00000	   1.70952	   1.29629	   0.10168	   1.30027	  -4.48503
2045019.24435	 126.00000	   1.35352	   1.28047	   0.08083	   1.28301	  -3.61204
2045020.28735	 126.00000	   1.07079	   1.27778	   0.04687	   1.27863	  -2.10075
2045021.60134	 126.00000	   0.84734	   1.29444	   0.01484	   1.29453	  -0.65665
2045023.25634	 126.00000	   0.67072	   1.32443	   0.00011	   1.32443	  -0.00491
2045025.34534	 126.00000	   0.53067	   1.36421	   0.00937	   1.36424	  -0.39364
2045027.98234	 126.00000	   0.41976	   1.38797	   0.04712	   1.38877	  -1.94427
2045031.31334	 126.00000	   0.33183	   1.38207	   0.09681	   1.38545	  -4.00700
2045035.51933	 126.00000	   0.26261	   1.34374	   0.13563	   1.35057	  -5.76362
2045040.82733	 126.00000	   0.20791	   1.28836	   0.14447	   1.29644	  -6.39827
2045047.53132	 126.00000	   0.16452	   1.23558	   0.11581	   1.24100	  -5.35462
2045056.00832	 126.00000	   0.13007	   1.21349	   0.05523	   1.21474	  -2.60596
2045066.69831	 126.00000	   0.10309	   1.24152	  -0.01803	   1.24165	   0.83217
2045080.21230	 126.00000	   0.08153	   1.33361	  -0.07130	   1.33551	   3.06036
2045097.30929	 126.00000	   0.06443	   1.45893	  -0.06875	   1.46055	   2.69780
2045118.89627	 126.00000	   0.05102	   1.62128	   0.03514	   1.62166	  -1.24179
2045146.13825	 126.00000	   0.04042	   1.71780	   0.25716	   1.73694	  -8.51397
2045180.63322	 126.00000	   0.03192	   1.66366	   0.53151	   1.74650	 -17.71767
2045224.18019	 126.00000	   0.02528	   1.43283	   0.74043	   1.61284	 -27.32810
2045279.24514	 126.00000	   0.01999	   1.08331	   0.75583	   1.32092	 -34.90381
2060662.39777	 127.00000	20004.45300	   0.69555	  -0.01295	   0.69567	   1.06673
2060662.54077	 127.00000	15829.12600	   0.70434	  -0.00052	   0.70434	   0.04202
2060662.68277	 127.00000	12516.70300	   0.71420	   0.01041	   0.71427	  -0.83506
2060662.82477	 127.00000	9909.44240	   0.72104	   0.02100	   0.72135	  -1.66809
2060662.98877	 127.00000	7835.48000	   0.72800	   0.02733	   0.72851	  -2.14980
2060663.18977	 127.00000	6217.24610	   0.73473	   0.03191	   0.73542	  -2.48684
2060663.42777	 127.00000	4905.29100	   0.74329	   0.03723	   0.74422	  -2.86752
2060663.66677	 127.00000	3881.27370	   0.75075	   0.04029	   0.75183	  -3.07181
2060663.90477	 127.00000	3070.98270	   0.75724	   0.04497	   0.75858	  -3.39884
2060664.14277	 127.00000	2430.77780	   0.76622	   0.04638	   0.76762	  -3.46423
2060664.38077	 127.00000	1923.15370	   0.77365	   0.04917	   0.77521	  -3.63688
2060664.61877	 127.00000	1522.43580	   0.78144	   0.05153	   0.78314	  -3.77292
2060664.85677	 127.00000	1203.84460	   0.78924	   0.05345	   0.79104	  -3.87455
2060665.09577	 127.00000	 952.86591	   0.79737	   0.05739	   0.79943	  -4.11705
2060665.33377	 127.00000	 754.27557	   0.80654	   0.05874	   0.80868	  -4.16547
2060665.57077	 127.00000	 596.71857	   0.81539	   0.06251	   0.81778	  -4.38414
2060665.80876	 127.00000	 471.96338	   0.82481	   0.06496	   0.82737	  -4.50299
2060666.04776	 127.00000	 373.20856	   0.83446	   0.06794	   0.83722	  -4.65465
2060666.28576	 127.00000	 295.47278	   0.84230	   0.07268	   0.84543	  -4.93149
2060666.52476	 127.00000	 233.87738	   0.85364	   0.07571	   0.85699	  -5.06859
2060666.76276	 127.00000	 185.05922	   0.86407	   0.08039	   0.86780	  -5.31545
2060666.99876	 127.00000	 146.35823	   0.87690	   0.08430	   0.88094	  -5.49095
2060667.23476	 127.00000	 115.77804	   0.88638	   0.08782	   0.89072	  -5.65799
2060667.46976	 127.00000	  91.67210	   0.89815	   0.09652	   0.90332	  -6.13374
2060667.71476	 127.00000	  72.51701	   0.91194	   0.10237	   0.91767	  -6.40462
2060667.94276	 127.00000	  57.36816	   0.92678	   0.11179	   0.93350	  -6.87800
2060668.17976	 127.00000	  45.36290	   0.94357	   0.12332	   0.95160	  -7.44613
2060668.41176	 127.00000	  35.93134	   0.95711	   0.13396	   0.96644	  -7.96733
2060668.66176	 127.00000	  28.40909	   0.98194	   0.14247	   0.99223	  -8.25544
2060668.87576	 127.00000	  22.48202	   1.00488	   0.15382	   1.01658	  -8.70280
2060669.14076	 127.00000	  17.79613	   1.03168	   0.16745	   1.04518	  -9.21938
2060669.39276	 127.00000	  14.06813	   1.07287	   0.17519	   1.08708	  -9.27403
2060669.60876	 127.00000	  11.14480	   1.09937	   0.17295	   1.11289	  -8.94057
2060669.87576	 127.00000	   8.81772	   1.14762	   0.16662	   1.15965	  -8.26068
2060670.05376	 127.00000	   6.97545	   1.17344	   0.16957	   1.18563	  -8.22288
2060670.27176	 127.00000	   5.51730	   1.19022	   0.14856	   1.19946	  -7.11476
2060670.54076	 127.00000	   4.36941	   1.21481	   0.11813	   1.22054	  -5.55408
2060670.87576	 127.00000	   3.45686	   1.24900	   0.09917	   1.25293	  -4.53967
2060671.29476	 127.00000	   2.73547	   1.27469	   0.09974	   1.27859	  -4.47411
2060671.81976	 127.00000	   2.16054	   1.27995	   0.10664	   1.28438	  -4.76243
2060672.47876	 127.00000	   1.70952	   1.26577	   0.10458	   1.27008	  -4.72300
2060673.30776	 127.00000	   1.35352	   1.24773	   0.08370	   1.25054	  -3.83758
2060674.35076	 127.00000	   1.07079	   1.24246	   0.04990	   1.24346	  -2.29981
2060675.66476	 127.00000	   0.84734	   1.25787	   0.01525	   1.25796	  -0.69443
2060677.31976	 127.00000	   0.67072	   1.28828	  -0.00339	   1.28829	   0.15073
2060679.40875	 127.00000	   0.53067	   1.32971	   0.00465	   1.32972	  -0.20048
2060682.04575	 127.00000	   0.41976	   1.35773	   0.04186	   1.35838	  -1.76585
2060685.37675	 127.00000	   0.33183	   1.35523	   0.09368	   1.35846	  -3.95411
2060689.58275	 127.00000	   0.26261	   1.31754	   0.13603	   1.32454	  -5.89446
2060694.89074	 127.00000	   0.20791	   1.26015	   0.14897	   1.26892	  -6.74220
2060701.59474	 127.00000	   0.16452	   1.20612	   0.12394	   1.21247	  -5.86702
2060710.07173	 127.00000	   0.13007	   1.17665	   0.06563	   1.17848	  -3.19265
2060720.76172	 127.00000	   0.10309	   1.19927	  -0.00979	   1.19931	   0.46787
2060734.27571	 127.00000	   0.08153	   1.28473	  -0.06945	   1.28661	   3.09419
2060751.37270	 127.00000	   0.06443	   1.41204	  -0.07612	   1.41409	   3.08550
2060772.95968	 127.00000	   0.05102	   1.57832	   0.01743	   1.57842	  -0.63274
2060800.20166	 127.00000	   0.04042	   1.68779	   0.23387	   1.70392	  -7.88906
2060834.69663	 127.00000	   0.03192	   1.65314	   0.51294	   1.73089	 -17.23817
2060878.24360	 127.00000	   0.02528	   1.43511	   0.73865	   1.61405	 -27.23485
2060933.30856	 127.00000	   0.01999	   1.08850	   0.78068	   1.33952	 -35.64820
2076302.16400	 128.00000	20004.45300	   0.70092	  -0.01378	   0.70106	   1.12617
2076302.30700	 128.00000	15829.12600	   0.70837	   0.00104	   0.70837	  -0.08429
2076302.44900	 128.00000	12516.70300	   0.71775	   0.01145	   0.71784	  -0.91410
2076302.59100	 128.00000	9909.44240	   0.72671	   0.01973	   0.72698	  -1.55501
2076302.75500	 128.00000	7835.48000	   0.73484	   0.02599	   0.73530	  -2.02530
2076302.95600	 128.00000	6217.24610	   0.74125	   0.03160	   0.74192	  -2.44082
2076303.19400	 128.00000	4905.29100	   0.75003	   0.03597	   0.75089	  -2.74600
2076303.43300	 128.00000	3881.27370	   0.75623	   0.04124	   0.75736	  -3.12162
2076303.67100	 128.00000	3070.98270	   0.76517	   0.04456	   0.76646	  -3.33280
2076303.90900	 128.00000	2430.77780	   0.77236	   0.04713	   0.77380	  -3.49191
2076304.14700	 128.00000	1923.15370	   0.77875	   0.05002	   0.78035	  -3.67522
2076304.38500	 128.00000	1522.43580	   0.78707	   0.05297	   0.78885	  -3.85046
2076304.62300	 128.00000	1203.84460	   0.79579	   0.05568	   0.79774	  -4.00257
2076304.86200	 128.00000	 952.86591	   0.80513	   0.05677	   0.80713	  -4.03300
2076305.10000	 128.00000	 754.27557	   0.81414	   0.06062	   0.81639	  -4.25838
2076305.33700	 128.00000	 596.71857	   0.82282	   0.06220	   0.82517	  -4.32265
2076305.57500	 128.00000	 471.96338	   0.83228	   0.06555	   0.83486	  -4.50307
2076305.81400	 128.00000	 373.20856	   0.84240	   0.06759	   0.84510	  -4.58731
2076306.05200	 128.00000	 295.47278	   0.85127	   0.07281	   0.85438	  -4.88838
2076306.29100	 128.00000	 233.87738	   0.86086	   0.07637	   0.86424	  -5.06994
2076306.52900	 128.00000	 185.05922	   0.87223	   0.07929	   0.87582	  -5.19392
2076306.76500	 128.00000	 146.35823	   0.88162	   0.08484	   0.88569	  -5.49679
2076307.00100	 128.00000	 115.77804	   0.89375	   0.09013	   0.89828	  -5.75871
2076307.23600	 128.00000	  91.67210	   0.90631	   0.09722	   0.91151	  -6.12294
2076307.48100	 128.00000	  72.51701	   0.91905	   0.10265	   0.92477	  -6.37285
2076307.71000	 128.00000	  57.36816	   0.93282	   0.10963	   0.93924	  -6.70280
2076307.94700	 128.00000	  45.36290	   0.94756	   0.11960	   0.95508	  -7.19392
2076308.17900	 128.00000	  35.93134	   0.96677	   0.13521	   0.97618	  -7.96160
2076308.42900	 128.00000	  28.40909	   0.98655	   0.14426	   0.99704	  -8.31941
2076308.64400	 128.00000	  22.48202	   1.01092	   0.15706	   1.02305	  -8.83085
2076308.90900	 128.00000	  17.79613	   1.04257	   0.16964	   1.05628	  -9.24158
2076309.16100	 128.00000	  14.06813	   1.07874	   0.16901	   1.09190	  -8.90411
2076309.37600	 128.00000	  11.14480	   1.10723	   0.17808	   1.12146	  -9.13683
2076309.64300	 128.00000	   8.81772	   1.14403	   0.16228	   1.15548	  -8.07348
2076309.82200	 128.00000	   6.97545	   1.18731	   0.15901	   1.19791	  -7.62774
2076310.03999	 128.00000	   5.51730	   1.20313	   0.15463	   1.21302	  -7.32347
2076310.30899	 128.00000	   4.36941	   1.21583	   0.13275	   1.22306	  -6.23094
2076310.64399	 128.00000	   3.45686	   1.23723	   0.10268	   1.24148	  -4.74420
2076311.06299	 128.00000	   2.73547	   1.26619	   0.08130	   1.26880	  -3.67397
2076311.58799	 128.00000	   2.16054	   1.29275	   0.07856	   1.29513	  -3.47741
2076312.24699	 128.00000	   1.70952	   1.30162	   0.08946	   1.30469	  -3.93196
2076313.07599	 128.00000	   1.35352	   1.29091	   0.09728	   1.29457	  -4.30965
2076314.11899	 128.00000	   1.07079	   1.26747	   0.09073	   1.27071	  -4.09457
2076315.43199	 128.00000	   0.84734	   1.24820	   0.06582	   1.24993	  -3.01830
2076317.08799	 128.00000	   0.67072	   1.24645	   0.03407	   1.24691	  -1.56592
2076319.17699	 128.00000	   0.53067	   1.26681	  -0.00011	   1.26681	   0.00514
2076321.81399	 128.00000	   0.41976	   1.30913	  -0.01247	   1.30919	   0.54591
2076325.14498	 128.00000	   0.33183	   1.35311	   0.00654	   1.35313	  -0.27696
2076329.35098	 128.00000	   0.26261	   1.37999	   0.05514	   1.38109	  -2.28811
2076334.65898	 128.00000	   0.20791	   1.37357	   0.11986	   1.37879	  -4.98714
2076341.36297	 128.00000	   0.16452	   1.32829	   0.17368	   1.33960	  -7.44958
2076349.83996	 128.00000	   0.13007	   1.25488	   0.19439	   1.26985	  -8.80572
2076360.52996	 128.00000	   0.10309	   1.18132	   0.16278	   1.19249	  -7.84574
2076374.04295	 128.00000	   0.08153	   1.14308	   0.08011	   1.14588	  -4.00910
2076391.14093	 128.00000	   0.06443	   1.16544	  -0.01742	   1.16557	   0.85656
2076412.72692	 128.00000	   0.05102	   1.29520	  -0.11653	   1.30043	   5.14109
2076439.96989	 128.00000	   0.04042	   1.51785	  -0.11983	   1.52257	   4.51388
2076474.46487	 128.00000	   0.03192	   1.75736	   0.03466	   1.75770	  -1.12977
2076518.01183	 128.00000	   0.02528	   1.89576	   0.34851	   1.92753	 -10.41674
2076573.07679	 128.00000	   0.01999	   1.81625	   0.73589	   1.95967	 -22.05633
2091923.90906	 129.00000	20004.45300	   0.70915	  -0.01417	   0.70930	   1.14460
2091924.05206	 129.00000	15829.12600	   0.71707	   0.00004	   0.71707	  -0.00351
2091924.19406	 129.00000	12516.70300	   0.72551	   0.01364	   0.72564	  -1.07667
2091924.33606	 129.00000	9909.44240	   0.73305	   0.02155	   0.73337	  -1.68410
2091924.50006	 129.00000	7835.48000	   0.74043	   0.02708	   0.74092	  -2.09451
2091924.70106	 129.00000	6217.24610	   0.74780	   0.03144	   0.74846	  -2.40767
2091924.93906	 129.00000	4905.29100	   0.75591	   0.03678	   0.75681	  -2.78578
2091925.17706	 129.00000	3881.27370	   0.76608	   0.03984	   0.76711	  -2.97720
2091925.41506	 129.00000	3070.98270	   0.77310	   0.04486	   0.77440	  -3.32109
2091925.65406	 129.00000	2430.77780	   0.77941	   0.04700	   0.78082	  -3.45053
2091925.89206	 129.00000	1923.15370	   0.78612	   0.05068	   0.78776	  -3.68855
2091926.13006	 129.00000	1522.43580	   0.79658	   0.05173	   0.79826	  -3.71573
2091926.36806	 129.00000	1203.84460	   0.80164	   0.05556	   0.80357	  -3.96463
2091926.60706	 129.00000	 952.86591	   0.81211	   0.05592	   0.81403	  -3.93936
2091926.84506	 129.00000	 754.27557	   0.82135	   0.06020	   0.82355	  -4.19224
2091927.08206	 129.00000	 596.71857	   0.82883	   0.06188	   0.83113	  -4.26982
2091927.32006	 129.00000	 471.96338	   0.83927	   0.06519	   0.84180	  -4.44157
2091927.55906	 129.00000	 373.20856	   0.84849	   0.06849	   0.85125	  -4.61464
2091927.79606	 129.00000	 295.47278	   0.85815	   0.07133	   0.86111	  -4.75122
2091928.03606	 129.00000	 233.87738	   0.86681	   0.07505	   0.87006	  -4.94817
2091928.27406	 129.00000	 185.05922	   0.87816	   0.07937	   0.88174	  -5.16435
2091928.51006	 129.00000	 146.35823	   0.88975	   0.08311	   0.89362	  -5.33638
2091928.74606	 129.00000	 115.77804	   0.90210	   0.08940	   0.90652	  -5.65946
2091928.98106	 129.00000	  91.67210	   0.91399	   0.09530	   0.91895	  -5.95235
2091929.22606	 129.00000	  72.51701	   0.92802	   0.10416	   0.93385	  -6.40369
2091929.45506	 129.00000	  57.36816	   0.94084	   0.11340	   0.94765	  -6.87292
2091929.69206	 129.00000	  45.36290	   0.95846	   0.12410	   0.96647	  -7.37763
2091929.92406	 129.00000	  35.93134	   0.97408	   0.13196	   0.98298	  -7.71472
2091930.17406	 129.00000	  28.40909	   0.99851	   0.14493	   1.00897	  -8.25883
2091930.38906	 129.00000	  22.48202	   1.02209	   0.15603	   1.03393	  -8.67960
2091930.65405	 129.00000	  17.79613	   1.05016	   0.16444	   1.06296	  -8.89961
2091930.90605	 129.00000	  14.06813	   1.08109	   0.17893	   1.09580	  -9.39793
2091931.12205	 129.00000	  11.14480	   1.11942	   0.17041	   1.13232	  -8.65565
2091931.38905	 129.00000	   8.81772	   1.15669	   0.17840	   1.17037	  -8.76761
2091931.56805	 129.00000	   6.97545	   1.18076	   0.16233	   1.19186	  -7.82808
2091931.78605	 129.00000	   5.51730	   1.20945	   0.13806	   1.21730	  -6.51197
2091932.05505	 129.00000	   4.36941	   1.25059	   0.12357	   1.25668	  -5.64319
2091932.39005	 129.00000	   3.45686	   1.27350	   0.12446	   1.27957	  -5.58196
2091932.80905	 129.00000	   2.73547	   1.27386	   0.12135	   1.27962	  -5.44160
2091933.33405	 129.00000	   2.16054	   1.26481	   0.10359	   1.26905	  -4.68238
2091933.99305	 129.00000	   1.70952	   1.26145	   0.07267	   1.26354	  -3.29729
2091934.82205	 129.00000	   1.35352	   1.27593	   0.03875	   1.27652	  -1.73936
2091935.86505	 129.00000	   1.07079	   1.30566	   0.01839	   1.30579	  -0.80686
2091937.17805	 129.00000	   0.84734	   1.33935	   0.02328	   1.33955	  -0.99570
2091938.83405	 129.00000	   0.67072	   1.36027	   0.04744	   1.36110	  -1.99722
2091940.92305	 129.00000	   0.53067	   1.35622	   0.08764	   1.35905	  -3.69726
2091943.56004	 129.00000	   0.41976	   1.32239	   0.11861	   1.32770	  -5.12546
2091946.89104	 129.00000	   0.33183	   1.27275	   0.11904	   1.27830	  -5.34328
2091951.09704	 129.00000	   0.26261	   1.23291	   0.08810	   1.23606	  -4.08730
2091956.40503	 129.00000	   0.20791	   1.22262	   0.03669	   1.22317	  -1.71907
2091963.10903	 129.00000	   0.16452	   1.25163	  -0.01672	   1.25174	   0.76549
2091971.58602	 129.00000	   0.13007	   1.32200	  -0.04624	   1.32280	   2.00307
2091982.27601	 129.00000	   0.10309	   1.42014	  -0.02660	   1.42039	   1.07297
2091995.79000	 129.00000	   0.08153	   1.51636	   0.06378	   1.51770	  -2.40840
2092012.88699	 129.00000	   0.06443	   1.56449	   0.20108	   1.57736	  -7.32376
2092034.47297	 129.00000	   0.05102	   1.51275	   0.38919	   1.56201	 -14.42774
2092061.71595	 129.00000	   0.04042	   1.34417	   0.52107	   1.44163	 -21.18891
2092096.21093	 129.00000	   0.03192	   1.11091	   0.51567	   1.22476	 -24.89999
2092139.75789	 129.00000	   0.02528	   0.91242	   0.32842	   0.96973	 -19.79582
2092194.82285	 129.00000	   0.01999	   0.87828	  -0.01045	   0.87834	   0.68195
2107540.96917	 130.00000	20004.45300	   0.71346	  -0.01364	   0.71359	   1.09497
2107541.11217	 130.00000	15829.12600	   0.71986	  -0.00048	   0.71986	   0.03848
2107541.25417	 130.00000	12516.70300	   0.72590	   0.01197	   0.72600	  -0.94473
2107541.39617	 130.00000	9909.44240	   0.73636	   0.02004	   0.73663	  -1.55907
2107541.56017	 130.00000	7835.48000	   0.74412	   0.02754	   0.74463	  -2.11958
2107541.76117	 130.00000	6217.24610	   0.75317	   0.03229	   0.75386	  -2.45455
2107541.99917	 130.00000	4905.29100	   0.76056	   0.03713	   0.76147	  -2.79459
2107542.23717	 130.00000	3881.27370	   0.76631	   0.04146	   0.76743	  -3.09688
2107542.47617	 130.00000	3070.98270	   0.77542	   0.04260	   0.77659	  -3.14453
2107542.71417	 130.00000	2430.77780	   0.78239	   0.04677	   0.78378	  -3.42125
2107542.95217	 130.00000	1923.15370	   0.79028	   0.04883	   0.79178	  -3.53564
2107543.19017	 130.00000	1522.43580	   0.79821	   0.05080	   0.79982	  -3.64187
2107543.42817	 130.00000	1203.84460	   0.80650	   0.05499	   0.80837	  -3.90047
2107543.66717	 130.00000	 952.86591	   0.81443	   0.05801	   0.81650	  -4.07429
2107543.90517	 130.00000	 754.27557	   0.82353	   0.05942	   0.82567	  -4.12699
2107544.14217	 130.00000	 596.71857	   0.83371	   0.06308	   0.83609	  -4.32692
2107544.38017	 130.00000	 471.96338	   0.84337	   0.06689	   0.84602	  -4.53462
2107544.61917	 130.00000	 373.20856	   0.85145	   0.06850	   0.85420	  -4.59982
2107544.85717	 130.00000	 295.47278	   0.86307	   0.07142	   0.86602	  -4.73043
2107545.09617	 130.00000	 233.87738	   0.87275	   0.07639	   0.87608	  -5.00240
2107545.33417	 130.00000	 185.05922	   0.88294	   0.07842	   0.88641	  -5.07542
2107545.57017	 130.00000	 146.35823	   0.89485	   0.08595	   0.89896	  -5.48638
2107545.80617	 130.00000	 115.77804	   0.90559	   0.09092	   0.91015	  -5.73335
2107546.04117	 130.00000	  91.67210	   0.91812	   0.09582	   0.92310	  -5.95829
2107546.28617	 130.00000	  72.51701	   0.92993	   0.10441	   0.93577	  -6.40629
2107546.51517	 130.00000	  57.36816	   0.94364	   0.11199	   0.95027	  -6.76800
2107546.75217	 130.00000	  45.36290	   0.95898	   0.12304	   0.96685	  -7.31121
2107546.98417	 130.00000	  35.93134	   0.97965	   0.13376	   0.98874	  -7.77473
2107547.23517	 130.00000	  28.40909	   0.99887	   0.14889	   1.00991	  -8.47793
2107547.44918	 130.00000	  22.48202	   1.02644	   0.15978	   1.03880	  -8.84805
2107547.71418	 130.00000	  17.79613	   1.05721	   0.16724	   1.07036	  -8.98896
2107547.96618	 130.00000	  14.06813	   1.08314	   0.17117	   1.09658	  -8.98004
2107548.18218	 130.00000	  11.14480	   1.12855	   0.17676	   1.14231	  -8.90187
2107548.45018	 130.00000	   8.81772	   1.15007	   0.17310	   1.16302	  -8.55949
2107548.62818	 130.00000	   6.97545	   1.18888	   0.15582	   1.19905	  -7.46685
2107548.84618	 130.00000	   5.51730	   1.22903	   0.14329	   1.23735	  -6.65018
2107549.11518	 130.00000	   4.36941	   1.24909	   0.14566	   1.25755	  -6.65131
2107549.45018	 130.00000	   3.45686	   1.25235	   0.12996	   1.25907	  -5.92471
2107549.86918	 130.00000	   2.73547	   1.25635	   0.10042	   1.26036	  -4.57011
2107550.39418	 130.00000	   2.16054	   1.27369	   0.06785	   1.27549	  -3.04913
2107551.05318	 130.00000	   1.70952	   1.30212	   0.04850	   1.30302	  -2.13302
2107551.88218	 130.00000	   1.35352	   1.33033	   0.05107	   1.33131	  -2.19863
2107552.92518	 130.00000	   1.07079	   1.34324	   0.07007	   1.34507	  -2.98627
2107554.23918	 130.00000	   0.84734	   1.33271	   0.09518	   1.33611	  -4.08504
2107555.89418	 130.00000	   0.67072	   1.30677	   0.10553	   1.31102	  -4.61693
2107557.98318	 130.00000	   0.53067	   1.26780	   0.09301	   1.27121	  -4.19605
2107560.62018	 130.00000	   0.41976	   1.24497	   0.05571	   1.24621	  -2.56230
2107563.95118	 130.00000	   0.33183	   1.25308	   0.00894	   1.25311	  -0.40894
2107568.15719	 130.00000	   0.26261	   1.29231	  -0.02378	   1.29253	   1.05434
2107573.46519	 130.00000	   0.20791	   1.35349	  -0.02487	   1.35372	   1.05268
2107580.16919	 130.00000	   0.16452	   1.41515	   0.01697	   1.41525	  -0.68705
2107588.64620	 130.00000	   0.13007	   1.45254	   0.10047	   1.45601	  -3.95682
2107599.33621	 130.00000	   0.10309	   1.43748	   0.20811	   1.45247	  -8.23753
2107612.85021	 130.00000	   0.08153	   1.35751	   0.30029	   1.39032	 -12.47355
2107629.94722	 130.00000	   0.06443	   1.24300	   0.33872	   1.28832	 -15.24309
2107651.53424	 130.00000	   0.05102	   1.10574	   0.27203	   1.13871	 -13.82124
2107678.77625	 130.00000	   0.04042	   1.04464	   0.10493	   1.04989	  -5.73614
2107713.27127	 130.00000	   0.03192	   1.12741	  -0.11008	   1.13277	   5.57685
2107756.81830	 130.00000	   0.02528	   1.38875	  -0.27373	   1.41547	  11.15033
2107811.88333	 130.00000	   0.01999	   1.77867	  -0.25291	   1.79656	   8.09276
2123144.31069	 131.00000	20004.45300	   0.71645	  -0.01321	   0.71657	   1.05599
2123144.45369	 131.00000	15829.12600	   0.72381	  -0.00016	   0.72381	   0.01230
2123144.59569	 131.00000	12516.70300	   0.73231	   0.01185	   0.73241	  -0.92742
2123144.73769	 131.00000	9909.44240	   0.74140	   0.02051	   0.74168	  -1.58468
2123144.90169	 131.00000	7835.48000	   0.74942	   0.02730	   0.74992	  -2.08644
2123145.10269	 131.00000	6217.24610	   0.75772	   0.03311	   0.75844	  -2.50203
2123145.34069	 131.00000	4905.29100	   0.76590	   0.03751	   0.76682	  -2.80370
2123145.57969	 131.00000	3881.27370	   0.77157	   0.04118	   0.77267	  -3.05477
2123145.81769	 131.00000	3070.98270	   0.77870	   0.04271	   0.77987	  -3.13914
2123146.05569	 131.00000	2430.77780	   0.78553	   0.04722	   0.78695	  -3.43984
2123146.29369	 131.00000	1923.15370	   0.79510	   0.04876	   0.79659	  -3.50918
2123146.53169	 131.00000	1522.43580	   0.80367	   0.05275	   0.80540	  -3.75563
2123146.76969	 131.00000	1203.84460	   0.81135	   0.05471	   0.81319	  -3.85751
2123147.00869	 131.00000	 952.86591	   0.82022	   0.05696	   0.82219	  -3.97223
2123147.24669	 131.00000	 754.27557	   0.83001	   0.05908	   0.83211	  -4.07169
2123147.48369	 131.00000	 596.71857	   0.83929	   0.06243	   0.84161	  -4.25391
2123147.72169	 131.00000	 471.96338	   0.84827	   0.06602	   0.85083	  -4.45045
2123147.96069	 131.00000	 373.20856	   0.85608	   0.06838	   0.85881	  -4.56656
2123148.19769	 131.00000	 295.47278	   0.86751	   0.07228	   0.87052	  -4.76302
2123148.43769	 131.00000	 233.87738	   0.87547	   0.07681	   0.87883	  -5.01377
2123148.67569	 131.00000	 185.05922	   0.88768	   0.08095	   0.89136	  -5.21049
2123148.91169	 131.00000	 146.35823	   0.89793	   0.08595	   0.90203	  -5.46776
2123149.14769	 131.00000	 115.77804	   0.90876	   0.09078	   0.91328	  -5.70432
2123149.38269	 131.00000	  91.67210	   0.92072	   0.09782	   0.92590	  -6.06462
2123149.62769	 131.00000	  72.51701	   0.93344	   0.10408	   0.93922	  -6.36225
2123149.85669	 131.00000	  57.36816	   0.95010	   0.11196	   0.95667	  -6.72068
2123150.09369	 131.00000	  45.36290	   0.96338	   0.12055	   0.97089	  -7.13224
2123150.32570	 131.00000	  35.93134	   0.98277	   0.13498	   0.99200	  -7.82040
2123150.57570	 131.00000	  28.40909	   1.00290	   0.14553	   1.01340	  -8.25632
2123150.79070	 131.00000	  22.48202	   1.02688	   0.15687	   1.03879	  -8.68545
2123151.05570	 131.00000	  17.79613	   1.05712	   0.17116	   1.07089	  -9.19677
2123151.30770	 131.00000	  14.06813	   1.09532	   0.17109	   1.10860	  -8.87790
2123151.52370	 131.00000	  11.14480	   1.12158	   0.17820	   1.13565	  -9.02766
2123151.79070	 131.00000	   8.81772	   1.16307	   0.16450	   1.17464	  -8.05031
2123151.96970	 131.00000	   6.97545	   1.20485	   0.16301	   1.21583	  -7.70517
2123152.18770	 131.00000	   5.51730	   1.21871	   0.15702	   1.22879	  -7.34150
2123152.45670	 131.00000	   4.36941	   1.23398	   0.13179	   1.24100	  -6.09618
2123152.79170	 131.00000	   3.45686	   1.25884	   0.10167	   1.26293	  -4.61742
2123153.21070	 131.00000	   2.73547	   1.29111	   0.08427	   1.29386	  -3.73414
2123153.73570	 131.00000	   2.16054	   1.31552	   0.08627	   1.31834	  -3.75196
2123154.39470	 131.00000	   1.70952	   1.31884	   0.09801	   1.32247	  -4.25014
2123155.22370	 131.00000	   1.35352	   1.30165	   0.10158	   1.30560	  -4.46214
2123156.26670	 131.00000	   1.07079	   1.27796	   0.08737	   1.28094	  -3.91096
2123157.57970	 131.00000	   0.84734	   1.26486	   0.05522	   1.26606	  -2.49960
2123159.23570	 131.00000	   0.67072	   1.26949	   0.02073	   1.26966	  -0.93552
2123161.32470	 131.00000	   0.53067	   1.30119	  -0.00855	   1.30122	   0.37631
2123163.96170	 131.00000	   0.41976	   1.34647	  -0.00991	   1.34651	   0.42189
2123167.29271	 131.00000	   0.33183	   1.38696	   0.02310	   1.38715	  -0.95408
2123171.49871	 131.00000	   0.26261	   1.40104	   0.08024	   1.40333	  -3.27803
2123176.80671	 131.00000	   0.20791	   1.37527	   0.14116	   1.38250	  -5.86020
2123183.51071	 131.00000	   0.16452	   1.31689	   0.18018	   1.32916	  -7.79114
2123191.98772	 131.00000	   0.13007	   1.24268	   0.17748	   1.25530	  -8.12814
2123202.67773	 131.00000	   0.10309	   1.18286	   0.12487	   1.18943	  -6.02628
2123216.19173	 131.00000	   0.08153	   1.17421	   0.03085	   1.17461	  -1.50490
2123233.28874	 131.00000	   0.06443	   1.22898	  -0.06047	   1.23047	   2.81704
2123254.87476	 131.00000	   0.05102	   1.38826	  -0.12402	   1.39379	   5.10503
2123282.11777	 131.00000	   0.04042	   1.61559	  -0.06991	   1.61711	   2.47787
2123316.61279	 131.00000	   0.03192	   1.81573	   0.14252	   1.82132	  -4.48812
2123360.15982	 131.00000	   0.02528	   1.87139	   0.48424	   1.93303	 -14.50757
2123415.22485	 131.00000	   0.01999	   1.68953	   0.83044	   1.88259	 -26.17518
2138752.70765	 132.00000	20004.45300	   0.71600	  -0.01319	   0.71612	   1.05511
2138752.85065	 132.00000	15829.12600	   0.72630	   0.00059	   0.72630	  -0.04653
2138752.99265	 132.00000	12516.70300	   0.73383	   0.01100	   0.73391	  -0.85864
2138753.13465	 132.00000	9909.44240	   0.74284	   0.02001	   0.74311	  -1.54313
2138753.29865	 132.00000	7835.48000	   0.75092	   0.02727	   0.75142	  -2.07998
2138753.49965	 132.00000	6217.24610	   0.75828	   0.03394	   0.75904	  -2.56266
2138753.73765	 132.00000	4905.29100	   0.76525	   0.03691	   0.76614	  -2.76145
2138753.97565	 132.00000	3881.27370	   0.77394	   0.03966	   0.77495	  -2.93356
2138754.21465	 132.00000	3070.98270	   0.78093	   0.04457	   0.78220	  -3.26637
2138754.45265	 132.00000	2430.77780	   0.78881	   0.04570	   0.79013	  -3.31548
2138754.69065	 132.00000	1923.15370	   0.79870	   0.04948	   0.80023	  -3.54500
2138754.92865	 132.00000	1522.43580	   0.80616	   0.05160	   0.80781	  -3.66214
2138755.16665	 132.00000	1203.84460	   0.81368	   0.05490	   0.81553	  -3.85969
2138755.40565	 132.00000	 952.86591	   0.82379	   0.05805	   0.82583	  -4.03099
2138755.64365	 132.00000	 754.27557	   0.83095	   0.05968	   0.83309	  -4.10821
2138755.88065	 132.00000	 596.71857	   0.84006	   0.06269	   0.84240	  -4.26810
2138756.11865	 132.00000	 471.96338	   0.84849	   0.06650	   0.85110	  -4.48167
2138756.35765	 132.00000	 373.20856	   0.85775	   0.06820	   0.86046	  -4.54579
2138756.59465	 132.00000	 295.47278	   0.86843	   0.07029	   0.87127	  -4.62754
2138756.83465	 132.00000	 233.87738	   0.87739	   0.07520	   0.88061	  -4.89873
2138757.07265	 132.00000	 185.05922	   0.88973	   0.07948	   0.89327	  -5.10488
2138757.30865	 132.00000	 146.35823	   0.90003	   0.08495	   0.90402	  -5.39179
2138757.54465	 132.00000	 115.77804	   0.91123	   0.08951	   0.91562	  -5.61024
2138757.77965	 132.00000	  91.67210	   0.92591	   0.09641	   0.93091	  -5.94459
2138758.02465	 132.00000	  72.51701	   0.93692	   0.10396	   0.94267	  -6.33183
2138758.25365	 132.00000	  57.36816	   0.95018	   0.10976	   0.95650	  -6.58961
2138758.49065	 132.00000	  45.36290	   0.96635	   0.12034	   0.97382	  -7.09830
2138758.72266	 132.00000	  35.93134	   0.98649	   0.13527	   0.99573	  -7.80810
2138758.97266	 132.00000	  28.40909	   1.00341	   0.14752	   1.01420	  -8.36337
2138759.18766	 132.00000	  22.48202	   1.03209	   0.16039	   1.04448	  -8.83327
2138759.45266	 132.00000	  17.79613	   1.06318	   0.16908	   1.07654	  -9.03601
2138759.70466	 132.00000	  14.06813	   1.09249	   0.17046	   1.10571	  -8.86804
2138759.92066	 132.00000	  11.14480	   1.13202	   0.17931	   1.14614	  -9.00098
2138760.18766	 132.00000	   8.81772	   1.15779	   0.16825	   1.16995	  -8.26822
2138760.36666	 132.00000	   6.97545	   1.19727	   0.15258	   1.20696	  -7.26284
2138760.58466	 132.00000	   5.51730	   1.23455	   0.14924	   1.24354	  -6.89301
2138760.85366	 132.00000	   4.36941	   1.24608	   0.14454	   1.25443	  -6.61668
2138761.18866	 132.00000	   3.45686	   1.25198	   0.12165	   1.25788	  -5.54965
2138761.60766	 132.00000	   2.73547	   1.26470	   0.09027	   1.26792	  -4.08282
2138762.13266	 132.00000	   2.16054	   1.28873	   0.06456	   1.29035	  -2.86774
2138762.79166	 132.00000	   1.70952	   1.31756	   0.05683	   1.31878	  -2.46997
2138763.62066	 132.00000	   1.35352	   1.33665	   0.06703	   1.33833	  -2.87087
2138764.66366	 132.00000	   1.07079	   1.33436	   0.08698	   1.33719	  -3.72952
2138765.97666	 132.00000	   0.84734	   1.31240	   0.09972	   1.31618	  -4.34519
2138767.63266	 132.00000	   0.67072	   1.28497	   0.09417	   1.28842	  -4.19151
2138769.72166	 132.00000	   0.53067	   1.25967	   0.06391	   1.26129	  -2.90444
2138772.35866	 132.00000	   0.41976	   1.25823	   0.02210	   1.25842	  -1.00627
2138775.68967	 132.00000	   0.33183	   1.28794	  -0.01337	   1.28801	   0.59471
2138779.89567	 132.00000	   0.26261	   1.33999	  -0.02229	   1.34017	   0.95298
2138785.20367	 132.00000	   0.20791	   1.39599	   0.00644	   1.39601	  -0.26434
2138791.90767	 132.00000	   0.16452	   1.43430	   0.07273	   1.43614	  -2.90275
2138800.38468	 132.00000	   0.13007	   1.42956	   0.16393	   1.43893	  -6.54145
2138811.07469	 132.00000	   0.10309	   1.36967	   0.24656	   1.39168	 -10.20465
2138824.58869	 132.00000	   0.08153	   1.26503	   0.28259	   1.29621	 -12.59244
2138841.68570	 132.00000	   0.06443	   1.16090	   0.25929	   1.18951	 -12.59070
2138863.27272	 132.00000	   0.05102	   1.08663	   0.13405	   1.09487	  -7.03262
2138890.51473	 132.00000	   0.04042	   1.12703	  -0.04545	   1.12794	   2.30936
2138925.00975	 132.00000	   0.03192	   1.32134	  -0.20092	   1.33652	   8.64613
2138968.55678	 132.00000	   0.02528	   1.64557	  -0.22271	   1.66057	   7.70757
2139023.62181	 132.00000	   0.01999	   1.99292	  -0.01770	   1.99300	   0.50881
2154544.69351	 133.00000	20004.45300	   0.69835	  -0.01464	   0.69850	   1.20056
2154544.83651	 133.00000	15829.12600	   0.70698	   0.00045	   0.70698	  -0.03647
2154544.97851	 133.00000	12516.70300	   0.71438	   0.01142	   0.71447	  -0.91618
2154545.12051	 133.00000	9909.44240	   0.72349	   0.02080	   0.72379	  -1.64703
2154545.28451	 133.00000	7835.48000	   0.73128	   0.02621	   0.73175	  -2.05301
2154545.48551	 133.00000	6217.24610	   0.73819	   0.03200	   0.73888	  -2.48235
2154545.72351	 133.00000	4905.29100	   0.74458	   0.03697	   0.74550	  -2.84247
2154545.96251	 133.00000	3881.27370	   0.75295	   0.04236	   0.75414	  -3.22022
2154546.20051	 133.00000	3070.98270	   0.76048	   0.04355	   0.76173	  -3.27731
2154546.43851	 133.00000	2430.77780	   0.77029	   0.04678	   0.77171	  -3.47516
2154546.67651	 133.00000	1923.15370	   0.77707	   0.04824	   0.77856	  -3.55255
2154546.91451	 133.00000	1522.43580	   0.78433	   0.05211	   0.78606	  -3.80118
2154547.15251	 133.00000	1203.84460	   0.79091	   0.05444	   0.79278	  -3.93732
2154547.39151	 133.00000	 952.86591	   0.80085	   0.05708	   0.80288	  -4.07656
2154547.62951	 133.00000	 754.27557	   0.80923	   0.05947	   0.81141	  -4.20343
2154547.86651	 133.00000	 596.71857	   0.81963	   0.06127	   0.82192	  -4.27499
2154548.10451	 133.00000	 471.96338	   0.82805	   0.06618	   0.83069	  -4.56969
2154548.34351	 133.00000	 373.20856	   0.83824	   0.06885	   0.84107	  -4.69563
2154548.58051	 133.00000	 295.47278	   0.84808	   0.07314	   0.85123	  -4.92892
2154548.82051	 133.00000	 233.87738	   0.85891	   0.07634	   0.86229	  -5.07897
2154549.05851	 133.00000	 185.05922	   0.86733	   0.07949	   0.87096	  -5.23661
2154549.29451	 133.00000	 146.35823	   0.87873	   0.08407	   0.88275	  -5.46468
2154549.53051	 133.00000	 115.77804	   0.88973	   0.09104	   0.89438	  -5.84229
2154549.76551	 133.00000	  91.67210	   0.90241	   0.09608	   0.90751	  -6.07760
2154550.01051	 133.00000	  72.51701	   0.91514	   0.10314	   0.92093	  -6.43052
2154550.23951	 133.00000	  57.36816	   0.93081	   0.11065	   0.93737	  -6.77922
2154550.47651	 133.00000	  45.36290	   0.94675	   0.12134	   0.95449	  -7.30338
2154550.70851	 133.00000	  35.93134	   0.96196	   0.13489	   0.97137	  -7.98241
2154550.95851	 133.00000	  28.40909	   0.98289	   0.14396	   0.99337	  -8.33276
2154551.17351	 133.00000	  22.48202	   1.00636	   0.15753	   1.01862	  -8.89636
2154551.43851	 133.00000	  17.79613	   1.03730	   0.17172	   1.05142	  -9.39965
2154551.69051	 133.00000	  14.06813	   1.07800	   0.17100	   1.09148	  -9.01348
2154551.90651	 133.00000	  11.14480	   1.10285	   0.17830	   1.11717	  -9.18361
2154552.17351	 133.00000	   8.81772	   1.14401	   0.16432	   1.15575	  -8.17379
2154552.35151	 133.00000	   6.97545	   1.18587	   0.16273	   1.19698	  -7.81361
2154552.57051	 133.00000	   5.51730	   1.20108	   0.15824	   1.21146	  -7.50546
2154552.83951	 133.00000	   4.36941	   1.21441	   0.13330	   1.22171	  -6.26383
2154553.17451	 133.00000	   3.45686	   1.23738	   0.10227	   1.24160	  -4.72480
2154553.59351	 133.00000	   2.73547	   1.27117	   0.08343	   1.27390	  -3.75526
2154554.11851	 133.00000	   2.16054	   1.29658	   0.08581	   1.29942	  -3.78647
2154554.77751	 133.00000	   1.70952	   1.30256	   0.09684	   1.30615	  -4.25204
2154555.60651	 133.00000	   1.35352	   1.28667	   0.10234	   1.29074	  -4.54762
2154556.64851	 133.00000	   1.07079	   1.26120	   0.09090	   1.26447	  -4.12246
2154557.96251	 133.00000	   0.84734	   1.24429	   0.05918	   1.24570	  -2.72317
2154559.61851	 133.00000	   0.67072	   1.24754	   0.02398	   1.24777	  -1.10133
2154561.70752	 133.00000	   0.53067	   1.27641	  -0.00882	   1.27644	   0.39579
2154564.34452	 133.00000	   0.41976	   1.32375	  -0.01300	   1.32381	   0.56256
2154567.67552	 133.00000	   0.33183	   1.36594	   0.01685	   1.36604	  -0.70676
2154571.88152	 133.00000	   0.26261	   1.38339	   0.07328	   1.38533	  -3.03213
2154577.18953	 133.00000	   0.20791	   1.36293	   0.13558	   1.36966	  -5.68112
2154583.89353	 133.00000	   0.16452	   1.30729	   0.17982	   1.31960	  -7.83195
2154592.37053	 133.00000	   0.13007	   1.23225	   0.18438	   1.24597	  -8.51000
2154603.06054	 133.00000	   0.10309	   1.16799	   0.13688	   1.17598	  -6.68397
2154616.57355	 133.00000	   0.08153	   1.14844	   0.04639	   1.14937	  -2.31319
2154633.67156	 133.00000	   0.06443	   1.19415	  -0.04878	   1.19515	   2.33897
2154655.25757	 133.00000	   0.05102	   1.34742	  -0.12469	   1.35317	   5.28714
2154682.50059	 133.00000	   0.04042	   1.57512	  -0.08769	   1.57756	   3.18636
2154716.99561	 133.00000	   0.03192	   1.78864	   0.10972	   1.79201	  -3.51019
2154760.54263	 133.00000	   0.02528	   1.86911	   0.44699	   1.92181	 -13.44959
2154815.60767	 133.00000	   0.01999	   1.71486	   0.80702	   1.89527	 -25.20180
2170141.90638	 134.00000	20004.45300	   0.72421	  -0.01359	   0.72434	   1.07519
2170142.04938	 134.00000	15829.12600	   0.73259	   0.00117	   0.73259	  -0.09170
2170142.19138	 134.00000	12516.70300	   0.74106	   0.01184	   0.74116	  -0.91561
2170142.33338	 134.00000	9909.44240	   0.74953	   0.01910	   0.74978	  -1.45977
2170142.49738	 134.00000	7835.48000	   0.75667	   0.02727	   0.75716	  -2.06395
2170142.69838	 134.00000	6217.24610	   0.76336	   0.03386	   0.76411	  -2.53997
2170142.93638	 134.00000	4905.29100	   0.77236	   0.03596	   0.77320	  -2.66581
2170143.17538	 134.00000	3881.27370	   0.77971	   0.04050	   0.78076	  -2.97348
2170143.41338	 134.00000	3070.98270	   0.78756	   0.04420	   0.78879	  -3.21260
2170143.65138	 134.00000	2430.77780	   0.79656	   0.04600	   0.79789	  -3.30515
2170143.88938	 134.00000	1923.15370	   0.80380	   0.04997	   0.80535	  -3.55741
2170144.12738	 134.00000	1522.43580	   0.81224	   0.05220	   0.81392	  -3.67737
2170144.36538	 134.00000	1203.84460	   0.81977	   0.05393	   0.82154	  -3.76388
2170144.60438	 134.00000	 952.86591	   0.82921	   0.05849	   0.83127	  -4.03480
2170144.84238	 134.00000	 754.27557	   0.83687	   0.06063	   0.83906	  -4.14355
2170145.07938	 134.00000	 596.71857	   0.84680	   0.06264	   0.84911	  -4.23084
2170145.31738	 134.00000	 471.96338	   0.85713	   0.06721	   0.85976	  -4.48369
2170145.55638	 134.00000	 373.20856	   0.86420	   0.06901	   0.86695	  -4.56552
2170145.79438	 134.00000	 295.47278	   0.87489	   0.07196	   0.87784	  -4.70235
2170146.03338	 134.00000	 233.87738	   0.88450	   0.07539	   0.88771	  -4.87162
2170146.27138	 134.00000	 185.05922	   0.89292	   0.08024	   0.89652	  -5.13485
2170146.50738	 134.00000	 146.35823	   0.90469	   0.08312	   0.90850	  -5.24938
2170146.74338	 134.00000	 115.77804	   0.91855	   0.08944	   0.92289	  -5.56136
2170146.97838	 134.00000	  91.67210	   0.93079	   0.09633	   0.93576	  -5.90863
2170147.22338	 134.00000	  72.51701	   0.94349	   0.10192	   0.94898	  -6.16541
2170147.45238	 134.00000	  57.36816	   0.95848	   0.11451	   0.96529	  -6.81260
2170147.68938	 134.00000	  45.36290	   0.97399	   0.12290	   0.98172	  -7.19141
2170147.92138	 134.00000	  35.93134	   0.98980	   0.13149	   0.99849	  -7.56709
2170148.17238	 134.00000	  28.40909	   1.01254	   0.14430	   1.02277	  -8.11102
2170148.38638	 134.00000	  22.48202	   1.03794	   0.15587	   1.04958	  -8.54028
2170148.65138	 134.00000	  17.79613	   1.06448	   0.16574	   1.07731	  -8.85017
2170148.90338	 134.00000	  14.06813	   1.09924	   0.17805	   1.11357	  -9.20067
2170149.11938	 134.00000	  11.14480	   1.13298	   0.16936	   1.14556	  -8.50182
2170149.38738	 134.00000	   8.81772	   1.17554	   0.17737	   1.18884	  -8.58044
2170149.56538	 134.00000	   6.97545	   1.19717	   0.16621	   1.20865	  -7.90439
2170149.78338	 134.00000	   5.51730	   1.22374	   0.14183	   1.23193	  -6.61111
2170150.05238	 134.00000	   4.36941	   1.26238	   0.12144	   1.26821	  -5.49484
2170150.38738	 134.00000	   3.45686	   1.28925	   0.12023	   1.29484	  -5.32795
2170150.80638	 134.00000	   2.73547	   1.29560	   0.12065	   1.30120	  -5.32011
2170151.33138	 134.00000	   2.16054	   1.28687	   0.10656	   1.29128	  -4.73376
2170151.99039	 134.00000	   1.70952	   1.27946	   0.08114	   1.28203	  -3.62878
2170152.81939	 134.00000	   1.35352	   1.28646	   0.04757	   1.28734	  -2.11761
2170153.86239	 134.00000	   1.07079	   1.31098	   0.02234	   1.31117	  -0.97634
2170155.17639	 134.00000	   0.84734	   1.34374	   0.01811	   1.34386	  -0.77219
2170156.83139	 134.00000	   0.67072	   1.37083	   0.03362	   1.37124	  -1.40498
2170158.92039	 134.00000	   0.53067	   1.37865	   0.07095	   1.38047	  -2.94620
2170161.55739	 134.00000	   0.41976	   1.35623	   0.10895	   1.36060	  -4.59294
2170164.88839	 134.00000	   0.33183	   1.31095	   0.12482	   1.31687	  -5.43888
2170169.09440	 134.00000	   0.26261	   1.26476	   0.10805	   1.26936	  -4.88282
2170174.40240	 134.00000	   0.20791	   1.23815	   0.06289	   1.23975	  -2.90765
2170181.10640	 134.00000	   0.16452	   1.24875	   0.00507	   1.24876	  -0.23276
2170189.58341	 134.00000	   0.13007	   1.30510	  -0.04201	   1.30578	   1.84360
2170200.27341	 134.00000	   0.10309	   1.40188	  -0.04835	   1.40272	   1.97530
2170213.78742	 134.00000	   0.08153	   1.51320	   0.01478	   1.51328	  -0.55975
2170230.88443	 134.00000	   0.06443	   1.59383	   0.13625	   1.59965	  -4.88605
