Repository: kbm2110/Battery_Diagnostics_Thesis

# Battery_Diagnostics_Thesis
 Data-driven battery diagnostics using EIS

**Author:** Bala Manikanta Yaswanth Kanagarla
**Institution:** Technische Hochschule Ingolstadt (THI)
**Supervisor:** Prof. Dr. H.-G. Schweiger

## Overview

This project implements a machine learning framework for 
non-invasive State of Health (SoH) estimation of lithium-ion 
batteries using Electrochemical Impedance Spectroscopy (EIS).

Eight physically interpretable features are extracted from 
impedance spectra and used to train six ML models under a 
strict cell-level train-test split. The stacking ensemble 
achieves R² = 0.9122 and RMSE = 0.0234 on completely unseen 
cells.

---

File: data/EIS/EIS_state_IV_45C02.txt (part 16 of 37)
time/s	           cycle number	freq/Hz	           Re(Z)/Ohm	  -Im(Z)/Ohm	   |Z|/Ohm	   Phase(Z)/deg
1976888.03684	 126.00000	   4.36941	   0.75524	   0.04772	   0.75675	  -3.61558
1976888.37184	 126.00000	   3.45686	   0.76084	   0.04033	   0.76191	  -3.03426
1976888.78984	 126.00000	   2.73547	   0.76641	   0.03711	   0.76731	  -2.77215
1976889.31484	 126.00000	   2.16054	   0.77032	   0.03719	   0.77122	  -2.76425
1976889.97484	 126.00000	   1.70952	   0.77228	   0.03893	   0.77326	  -2.88575
1976890.80284	 126.00000	   1.35352	   0.77145	   0.03958	   0.77246	  -2.93685
1976891.84584	 126.00000	   1.07079	   0.77127	   0.03779	   0.77219	  -2.80540
1976893.15983	 126.00000	   0.84734	   0.77271	   0.03531	   0.77352	  -2.61616
1976894.81583	 126.00000	   0.67072	   0.77737	   0.03408	   0.77812	  -2.51020
1976896.90383	 126.00000	   0.53067	   0.78579	   0.03417	   0.78654	  -2.49026
1976899.54083	 126.00000	   0.41976	   0.79742	   0.04013	   0.79843	  -2.88090
1976902.87283	 126.00000	   0.33183	   0.80781	   0.05299	   0.80954	  -3.75294
1976907.07782	 126.00000	   0.26261	   0.81307	   0.07087	   0.81615	  -4.98174
1976912.38582	 126.00000	   0.20791	   0.81130	   0.08852	   0.81611	  -6.22658
1976919.09081	 126.00000	   0.16452	   0.80712	   0.10030	   0.81332	  -7.08391
1976927.56681	 126.00000	   0.13007	   0.80578	   0.10619	   0.81275	  -7.50777
1976938.25780	 126.00000	   0.10309	   0.81216	   0.10945	   0.81950	  -7.67515
1976951.77179	 126.00000	   0.08153	   0.82690	   0.11513	   0.83488	  -7.92654
1976968.86878	 126.00000	   0.06443	   0.85000	   0.12605	   0.85929	  -8.43503
1976990.45576	 126.00000	   0.05102	   0.88266	   0.14389	   0.89431	  -9.25892
1977017.69874	 126.00000	   0.04042	   0.92220	   0.17680	   0.93900	 -10.85256
1977052.19371	 126.00000	   0.03192	   0.95832	   0.22601	   0.98461	 -13.26995
1977095.74168	 126.00000	   0.02528	   0.97864	   0.28191	   1.01844	 -16.06995
1977150.80663	 126.00000	   0.01999	   0.98755	   0.32929	   1.04100	 -18.44049
1992070.27969	 127.00000	20004.45300	   0.36847	  -0.02576	   0.36937	   3.99968
1992070.42169	 127.00000	15829.12600	   0.37560	  -0.00941	   0.37572	   1.43552
1992070.56369	 127.00000	12516.70300	   0.38029	   0.00203	   0.38030	  -0.30509
1992070.70569	 127.00000	9909.44240	   0.38772	   0.01041	   0.38786	  -1.53755
1992070.87069	 127.00000	7835.48000	   0.39493	   0.01972	   0.39542	  -2.85786
1992071.07068	 127.00000	6217.24610	   0.39993	   0.02520	   0.40072	  -3.60579
1992071.30968	 127.00000	4905.29100	   0.40820	   0.02980	   0.40929	  -4.17540
1992071.54768	 127.00000	3881.27370	   0.41456	   0.03513	   0.41604	  -4.84323
1992071.78568	 127.00000	3070.98270	   0.42019	   0.03707	   0.42182	  -5.04133
1992072.02368	 127.00000	2430.77780	   0.42768	   0.04167	   0.42970	  -5.56511
1992072.26168	 127.00000	1923.15370	   0.43566	   0.04378	   0.43786	  -5.73856
1992072.49968	 127.00000	1522.43580	   0.44242	   0.04766	   0.44498	  -6.14825
1992072.73768	 127.00000	1203.84460	   0.44967	   0.05005	   0.45245	  -6.35050
1992072.97668	 127.00000	 952.86591	   0.45855	   0.05206	   0.46149	  -6.47670
1992073.21468	 127.00000	 754.27557	   0.46656	   0.05403	   0.46968	  -6.60580
1992073.45268	 127.00000	 596.71857	   0.47301	   0.05655	   0.47638	  -6.81753
1992073.68968	 127.00000	 471.96338	   0.48201	   0.06073	   0.48582	  -7.18047
1992073.92868	 127.00000	 373.20856	   0.49167	   0.06363	   0.49577	  -7.37456
1992074.16668	 127.00000	 295.47278	   0.49932	   0.06538	   0.50358	  -7.45972
1992074.40568	 127.00000	 233.87738	   0.51130	   0.07085	   0.51618	  -7.88868
1992074.64368	 127.00000	 185.05922	   0.51946	   0.07423	   0.52474	  -8.13264
1992074.87968	 127.00000	 146.35823	   0.53122	   0.08094	   0.53735	  -8.66339
1992075.11668	 127.00000	 115.77804	   0.54200	   0.08590	   0.54876	  -9.00629
1992075.35068	 127.00000	  91.67210	   0.55467	   0.09178	   0.56221	  -9.39528
1992075.59668	 127.00000	  72.51701	   0.56991	   0.09940	   0.57851	  -9.89410
1992075.82568	 127.00000	  57.36816	   0.58840	   0.10612	   0.59789	 -10.22367
1992076.06168	 127.00000	  45.36290	   0.60787	   0.11087	   0.61790	 -10.33659
1992076.29468	 127.00000	  35.93134	   0.62955	   0.11394	   0.63978	 -10.25902
1992076.54468	 127.00000	  28.40909	   0.65241	   0.11399	   0.66229	  -9.91119
1992076.75868	 127.00000	  22.48202	   0.67370	   0.10800	   0.68230	  -9.10762
1992077.02368	 127.00000	  17.79613	   0.69367	   0.10052	   0.70091	  -8.24543
1992077.27668	 127.00000	  14.06813	   0.71002	   0.09150	   0.71590	  -7.34337
1992077.49268	 127.00000	  11.14480	   0.72413	   0.07897	   0.72843	  -6.22365
1992077.75968	 127.00000	   8.81772	   0.73534	   0.07178	   0.73884	  -5.57537
1992077.93768	 127.00000	   6.97545	   0.74161	   0.06172	   0.74418	  -4.75775
1992078.15568	 127.00000	   5.51730	   0.74927	   0.05305	   0.75115	  -4.04976
1992078.42568	 127.00000	   4.36941	   0.75565	   0.04640	   0.75707	  -3.51414
1992078.76068	 127.00000	   3.45686	   0.76155	   0.04392	   0.76282	  -3.30083
1992079.17868	 127.00000	   2.73547	   0.76236	   0.04102	   0.76346	  -3.07980
1992079.70468	 127.00000	   2.16054	   0.76408	   0.03799	   0.76502	  -2.84623
1992080.36368	 127.00000	   1.70952	   0.76578	   0.03426	   0.76655	  -2.56142
1992081.19168	 127.00000	   1.35352	   0.77012	   0.03059	   0.77073	  -2.27498
1992082.23468	 127.00000	   1.07079	   0.77593	   0.02972	   0.77650	  -2.19320
1992083.54868	 127.00000	   0.84734	   0.78337	   0.03304	   0.78407	  -2.41525
1992085.20467	 127.00000	   0.67072	   0.78973	   0.03967	   0.79073	  -2.87539
1992087.29367	 127.00000	   0.53067	   0.79170	   0.05028	   0.79330	  -3.63417
1992089.92967	 127.00000	   0.41976	   0.78988	   0.06019	   0.79217	  -4.35745
1992093.26167	 127.00000	   0.33183	   0.78599	   0.06518	   0.78869	  -4.74044
1992097.46666	 127.00000	   0.26261	   0.78550	   0.06648	   0.78831	  -4.83765
1992102.77566	 127.00000	   0.20791	   0.79105	   0.06684	   0.79387	  -4.82987
1992109.47966	 127.00000	   0.16452	   0.80250	   0.06932	   0.80549	  -4.93699
1992117.95665	 127.00000	   0.13007	   0.82087	   0.07665	   0.82444	  -5.33460
1992128.64664	 127.00000	   0.10309	   0.84409	   0.09323	   0.84922	  -6.30259
1992142.16063	 127.00000	   0.08153	   0.86677	   0.12135	   0.87523	  -7.96950
1992159.25862	 127.00000	   0.06443	   0.88446	   0.15686	   0.89826	 -10.05715
1992180.84460	 127.00000	   0.05102	   0.88998	   0.19607	   0.91132	 -12.42416
1992208.08758	 127.00000	   0.04042	   0.88991	   0.22648	   0.91827	 -14.27846
1992242.58255	 127.00000	   0.03192	   0.89616	   0.24431	   0.92887	 -15.24940
1992286.13052	 127.00000	   0.02528	   0.91620	   0.25790	   0.95181	 -15.72109
1992341.19548	 127.00000	   0.01999	   0.95021	   0.27394	   0.98891	 -16.08169
2007246.49055	 128.00000	20004.45300	   0.37016	  -0.02498	   0.37100	   3.86027
2007246.63255	 128.00000	15829.12600	   0.37622	  -0.00957	   0.37634	   1.45743
2007246.77455	 128.00000	12516.70300	   0.38128	   0.00173	   0.38128	  -0.26044
2007246.91655	 128.00000	9909.44240	   0.38816	   0.01056	   0.38830	  -1.55841
2007247.08155	 128.00000	7835.48000	   0.39380	   0.01845	   0.39423	  -2.68299
2007247.28155	 128.00000	6217.24610	   0.40109	   0.02542	   0.40189	  -3.62710
2007247.52055	 128.00000	4905.29100	   0.40769	   0.02956	   0.40876	  -4.14751
2007247.75855	 128.00000	3881.27370	   0.41673	   0.03490	   0.41819	  -4.78693
2007247.99655	 128.00000	3070.98270	   0.42195	   0.03942	   0.42379	  -5.33751
2007248.23455	 128.00000	2430.77780	   0.43037	   0.04214	   0.43243	  -5.59214
2007248.47255	 128.00000	1923.15370	   0.43548	   0.04516	   0.43782	  -5.92030
2007248.71054	 128.00000	1522.43580	   0.44371	   0.04959	   0.44648	  -6.37659
2007248.94854	 128.00000	1203.84460	   0.45070	   0.05004	   0.45347	  -6.33542
2007249.18754	 128.00000	 952.86591	   0.45930	   0.05273	   0.46231	  -6.54971
2007249.42554	 128.00000	 754.27557	   0.46713	   0.05442	   0.47029	  -6.64513
2007249.66354	 128.00000	 596.71857	   0.47420	   0.05764	   0.47769	  -6.92993
2007249.90054	 128.00000	 471.96338	   0.48264	   0.05987	   0.48634	  -7.07109
2007250.13954	 128.00000	 373.20856	   0.49300	   0.06442	   0.49719	  -7.44437
2007250.37754	 128.00000	 295.47278	   0.50010	   0.06686	   0.50455	  -7.61524
2007250.61654	 128.00000	 233.87738	   0.51045	   0.07069	   0.51532	  -7.88434
2007250.85454	 128.00000	 185.05922	   0.52108	   0.07509	   0.52647	  -8.20047
2007251.09054	 128.00000	 146.35823	   0.53215	   0.08042	   0.53819	  -8.59327
2007251.32754	 128.00000	 115.77804	   0.54261	   0.08829	   0.54975	  -9.24135
2007251.56154	 128.00000	  91.67210	   0.55505	   0.09371	   0.56291	  -9.58294
2007251.80654	 128.00000	  72.51701	   0.57164	   0.10020	   0.58036	  -9.94249
2007252.03654	 128.00000	  57.36816	   0.58745	   0.10607	   0.59695	 -10.23545
2007252.27254	 128.00000	  45.36290	   0.60942	   0.11156	   0.61955	 -10.37351
2007252.50554	 128.00000	  35.93134	   0.63152	   0.11278	   0.64151	 -10.12540
2007252.75554	 128.00000	  28.40909	   0.65330	   0.11431	   0.66322	  -9.92503
2007252.96954	 128.00000	  22.48202	   0.67707	   0.11056	   0.68604	  -9.27397
2007253.23454	 128.00000	  17.79613	   0.69642	   0.10288	   0.70398	  -8.40310
2007253.48654	 128.00000	  14.06813	   0.71357	   0.09090	   0.71934	  -7.25971
2007253.70354	 128.00000	  11.14480	   0.72724	   0.08341	   0.73200	  -6.54261
2007253.97054	 128.00000	   8.81772	   0.73843	   0.07133	   0.74187	  -5.51748
2007254.14854	 128.00000	   6.97545	   0.74695	   0.06188	   0.74951	  -4.73614
2007254.36654	 128.00000	   5.51730	   0.75460	   0.05648	   0.75672	  -4.28010
2007254.63554	 128.00000	   4.36941	   0.75850	   0.04942	   0.76011	  -3.72763
2007254.97154	 128.00000	   3.45686	   0.76176	   0.04259	   0.76295	  -3.20026
2007255.38954	 128.00000	   2.73547	   0.76665	   0.03815	   0.76760	  -2.84864
2007255.91454	 128.00000	   2.16054	   0.77248	   0.03510	   0.77327	  -2.60164
2007256.57454	 128.00000	   1.70952	   0.77729	   0.03582	   0.77812	  -2.63877
2007257.40254	 128.00000	   1.35352	   0.77853	   0.03914	   0.77952	  -2.87816
2007258.44554	 128.00000	   1.07079	   0.77832	   0.04118	   0.77940	  -3.02885
2007259.75954	 128.00000	   0.84734	   0.77713	   0.04170	   0.77825	  -3.07132
2007261.41554	 128.00000	   0.67072	   0.77717	   0.04105	   0.77825	  -3.02347
2007263.50353	 128.00000	   0.53067	   0.78128	   0.03906	   0.78226	  -2.86214
2007266.14053	 128.00000	   0.41976	   0.78896	   0.03888	   0.78992	  -2.82147
2007269.47153	 128.00000	   0.33183	   0.80180	   0.04319	   0.80296	  -3.08343
2007273.67753	 128.00000	   0.26261	   0.81536	   0.05534	   0.81723	  -3.88296
2007278.98552	 128.00000	   0.20791	   0.82613	   0.07471	   0.82950	  -5.16769
2007285.69052	 128.00000	   0.16452	   0.82921	   0.09731	   0.83490	  -6.69319
2007294.16651	 128.00000	   0.13007	   0.82634	   0.11663	   0.83453	  -8.03373
2007304.85750	 128.00000	   0.10309	   0.82265	   0.12896	   0.83270	  -8.90914
2007318.37049	 128.00000	   0.08153	   0.82553	   0.13562	   0.83659	  -9.32942
2007335.46848	 128.00000	   0.06443	   0.83877	   0.14370	   0.85099	  -9.72170
2007357.05546	 128.00000	   0.05102	   0.86140	   0.15259	   0.87481	 -10.04520
2007384.29744	 128.00000	   0.04042	   0.89498	   0.16752	   0.91053	 -10.60176
2007418.79341	 128.00000	   0.03192	   0.94068	   0.19500	   0.96068	 -11.71117
2007462.34038	 128.00000	   0.02528	   0.98745	   0.24155	   1.01656	 -13.74601
2007517.40634	 128.00000	   0.01999	   1.02502	   0.30287	   1.06882	 -16.46103
2022412.41222	 129.00000	20004.45300	   0.36883	  -0.02362	   0.36958	   3.66455
2022412.55422	 129.00000	15829.12600	   0.37616	  -0.00998	   0.37630	   1.51907
2022412.69622	 129.00000	12516.70300	   0.38169	   0.00204	   0.38169	  -0.30696
2022412.83822	 129.00000	9909.44240	   0.38784	   0.01100	   0.38799	  -1.62402
2022413.00322	 129.00000	7835.48000	   0.39507	   0.01872	   0.39551	  -2.71221
2022413.20322	 129.00000	6217.24610	   0.40115	   0.02541	   0.40195	  -3.62401
2022413.44222	 129.00000	4905.29100	   0.40903	   0.02976	   0.41011	  -4.16186
2022413.68022	 129.00000	3881.27370	   0.41428	   0.03518	   0.41577	  -4.85327
2022413.91822	 129.00000	3070.98270	   0.42186	   0.03915	   0.42368	  -5.30133
2022414.15622	 129.00000	2430.77780	   0.42937	   0.04151	   0.43137	  -5.52230
2022414.39422	 129.00000	1923.15370	   0.43660	   0.04494	   0.43891	  -5.87720
2022414.63122	 129.00000	1522.43580	   0.44333	   0.04794	   0.44591	  -6.17209
2022414.86922	 129.00000	1203.84460	   0.45203	   0.05009	   0.45480	  -6.32327
2022415.10822	 129.00000	 952.86591	   0.45841	   0.05302	   0.46146	  -6.59717
2022415.34622	 129.00000	 754.27557	   0.46736	   0.05542	   0.47064	  -6.76286
2022415.58422	 129.00000	 596.71857	   0.47463	   0.05843	   0.47821	  -7.01771
2022415.82122	 129.00000	 471.96338	   0.48413	   0.06131	   0.48800	  -7.21690
2022416.06022	 129.00000	 373.20856	   0.49263	   0.06266	   0.49659	  -7.24850
2022416.29822	 129.00000	 295.47278	   0.50195	   0.06814	   0.50655	  -7.73124
2022416.53722	 129.00000	 233.87738	   0.50982	   0.07168	   0.51483	  -8.00338
2022416.77522	 129.00000	 185.05922	   0.52088	   0.07652	   0.52647	  -8.35770
2022417.01122	 129.00000	 146.35823	   0.53122	   0.08255	   0.53760	  -8.83247
2022417.24822	 129.00000	 115.77804	   0.54238	   0.08646	   0.54922	  -9.05736
2022417.48222	 129.00000	  91.67210	   0.55656	   0.09395	   0.56443	  -9.58142
2022417.72822	 129.00000	  72.51701	   0.57148	   0.10051	   0.58025	  -9.97536
2022417.95722	 129.00000	  57.36816	   0.58857	   0.10767	   0.59834	 -10.36726
2022418.19322	 129.00000	  45.36290	   0.60864	   0.11165	   0.61880	 -10.39489
2022418.42622	 129.00000	  35.93134	   0.63040	   0.11586	   0.64096	 -10.41412
2022418.67622	 129.00000	  28.40909	   0.65327	   0.11413	   0.66316	  -9.91000
2022418.89022	 129.00000	  22.48202	   0.67569	   0.10881	   0.68439	  -9.14848
2022419.15422	 129.00000	  17.79613	   0.69720	   0.10251	   0.70469	  -8.36411
2022419.40722	 129.00000	  14.06813	   0.71456	   0.09279	   0.72056	  -7.39848
2022419.62322	 129.00000	  11.14480	   0.72650	   0.08333	   0.73126	  -6.54330
2022419.89022	 129.00000	   8.81772	   0.73820	   0.07170	   0.74167	  -5.54792
2022420.06822	 129.00000	   6.97545	   0.74779	   0.06214	   0.75036	  -4.75046
2022420.28622	 129.00000	   5.51730	   0.75339	   0.05655	   0.75551	  -4.29250
2022420.55522	 129.00000	   4.36941	   0.75799	   0.04843	   0.75954	  -3.65585
2022420.89122	 129.00000	   3.45686	   0.76330	   0.04202	   0.76446	  -3.15073
2022421.30922	 129.00000	   2.73547	   0.76794	   0.03702	   0.76883	  -2.75968
2022421.83421	 129.00000	   2.16054	   0.77376	   0.03608	   0.77461	  -2.66976
2022422.49421	 129.00000	   1.70952	   0.77674	   0.03752	   0.77764	  -2.76517
2022423.32221	 129.00000	   1.35352	   0.77784	   0.04041	   0.77889	  -2.97415
2022424.36521	 129.00000	   1.07079	   0.77649	   0.04008	   0.77753	  -2.95489
2022425.67921	 129.00000	   0.84734	   0.77637	   0.03908	   0.77735	  -2.88183
2022427.33521	 129.00000	   0.67072	   0.77864	   0.03792	   0.77956	  -2.78813
2022429.42321	 129.00000	   0.53067	   0.78434	   0.03628	   0.78517	  -2.64857
2022432.06021	 129.00000	   0.41976	   0.79463	   0.03820	   0.79555	  -2.75254
2022435.39220	 129.00000	   0.33183	   0.80803	   0.04635	   0.80936	  -3.28288
2022439.59720	 129.00000	   0.26261	   0.81902	   0.06241	   0.82140	  -4.35732
2022444.90520	 129.00000	   0.20791	   0.82325	   0.08276	   0.82740	  -5.74057
2022451.61019	 129.00000	   0.16452	   0.82071	   0.10162	   0.82698	  -7.05821
2022460.08619	 129.00000	   0.13007	   0.81636	   0.11422	   0.82431	  -7.96512
2022470.77718	 129.00000	   0.10309	   0.81686	   0.12021	   0.82566	  -8.37185
2022484.29117	 129.00000	   0.08153	   0.82543	   0.12466	   0.83479	  -8.58814
2022501.38815	 129.00000	   0.06443	   0.84471	   0.13441	   0.85534	  -9.04138
2022522.97514	 129.00000	   0.05102	   0.87236	   0.14583	   0.88446	  -9.49010
2022550.21812	 129.00000	   0.04042	   0.91022	   0.16807	   0.92561	 -10.46174
2022584.71309	 129.00000	   0.03192	   0.95602	   0.20708	   0.97819	 -12.22181
2022628.26106	 129.00000	   0.02528	   0.99158	   0.26260	   1.02577	 -14.83324
2022683.32601	 129.00000	   0.01999	   1.01470	   0.32346	   1.06501	 -17.68080
2037570.44131	 130.00000	20004.45300	   0.36930	  -0.02306	   0.37002	   3.57331
2037570.58331	 130.00000	15829.12600	   0.37562	  -0.00881	   0.37573	   1.34431
2037570.72531	 130.00000	12516.70300	   0.38128	   0.00264	   0.38128	  -0.39682
2037570.86731	 130.00000	9909.44240	   0.38765	   0.01157	   0.38782	  -1.70966
2037571.03231	 130.00000	7835.48000	   0.39414	   0.01905	   0.39460	  -2.76765
2037571.23231	 130.00000	6217.24610	   0.40060	   0.02501	   0.40138	  -3.57210
2037571.47131	 130.00000	4905.29100	   0.40762	   0.03019	   0.40874	  -4.23543
2037571.70931	 130.00000	3881.27370	   0.41555	   0.03298	   0.41686	  -4.53704
2037571.94731	 130.00000	3070.98270	   0.42164	   0.03817	   0.42336	  -5.17267
2037572.18531	 130.00000	2430.77780	   0.42815	   0.04125	   0.43013	  -5.50263
2037572.42331	 130.00000	1923.15370	   0.43699	   0.04493	   0.43929	  -5.87076
2037572.66131	 130.00000	1522.43580	   0.44366	   0.04788	   0.44623	  -6.15920
2037572.89931	 130.00000	1203.84460	   0.45206	   0.05006	   0.45483	  -6.31884
2037573.13831	 130.00000	 952.86591	   0.45844	   0.05242	   0.46143	  -6.52317
2037573.37631	 130.00000	 754.27557	   0.46704	   0.05517	   0.47029	  -6.73712
2037573.61431	 130.00000	 596.71857	   0.47448	   0.05847	   0.47807	  -7.02507
2037573.85131	 130.00000	 471.96338	   0.48390	   0.05967	   0.48756	  -7.02954
2037574.09031	 130.00000	 373.20856	   0.49104	   0.06372	   0.49515	  -7.39332
2037574.32831	 130.00000	 295.47278	   0.50219	   0.06702	   0.50664	  -7.60175
2037574.56731	 130.00000	 233.87738	   0.51075	   0.07209	   0.51581	  -8.03358
2037574.80531	 130.00000	 185.05922	   0.52134	   0.07603	   0.52686	  -8.29757
2037575.04131	 130.00000	 146.35823	   0.53101	   0.08167	   0.53725	  -8.74364
2037575.27831	 130.00000	 115.77804	   0.54402	   0.08699	   0.55093	  -9.08530
2037575.51231	 130.00000	  91.67210	   0.55565	   0.09335	   0.56344	  -9.53659
2037575.75831	 130.00000	  72.51701	   0.57128	   0.10025	   0.58001	  -9.95316
2037575.98730	 130.00000	  57.36816	   0.58838	   0.10789	   0.59819	 -10.39077
2037576.22330	 130.00000	  45.36290	   0.60958	   0.11175	   0.61974	 -10.38816
2037576.45630	 130.00000	  35.93134	   0.63036	   0.11449	   0.64067	 -10.29420
2037576.70630	 130.00000	  28.40909	   0.65381	   0.11303	   0.66351	  -9.80856
2037576.92030	 130.00000	  22.48202	   0.67595	   0.10863	   0.68463	  -9.12990
2037577.18530	 130.00000	  17.79613	   0.69604	   0.10224	   0.70351	  -8.35608
2037577.43830	 130.00000	  14.06813	   0.71323	   0.09498	   0.71953	  -7.58547
2037577.65430	 130.00000	  11.14480	   0.72616	   0.08238	   0.73082	  -6.47234
2037577.92130	 130.00000	   8.81772	   0.73884	   0.07321	   0.74246	  -5.65904
2037578.09930	 130.00000	   6.97545	   0.74482	   0.06318	   0.74750	  -4.84835
2037578.31730	 130.00000	   5.51730	   0.75282	   0.05533	   0.75485	  -4.20363
2037578.58730	 130.00000	   4.36941	   0.75942	   0.04665	   0.76086	  -3.51503
2037578.92230	 130.00000	   3.45686	   0.76447	   0.04396	   0.76574	  -3.29115
2037579.34030	 130.00000	   2.73547	   0.76669	   0.04295	   0.76789	  -3.20609
2037579.86530	 130.00000	   2.16054	   0.76846	   0.03866	   0.76943	  -2.88028
2037580.52530	 130.00000	   1.70952	   0.76959	   0.03538	   0.77040	  -2.63229
2037581.35330	 130.00000	   1.35352	   0.77196	   0.03166	   0.77261	  -2.34818
2037582.39630	 130.00000	   1.07079	   0.77815	   0.03070	   0.77875	  -2.25901
2037583.71030	 130.00000	   0.84734	   0.78575	   0.03170	   0.78639	  -2.31004
2037585.36630	 130.00000	   0.67072	   0.79316	   0.03760	   0.79405	  -2.71423
2037587.45430	 130.00000	   0.53067	   0.79695	   0.04838	   0.79842	  -3.47413
2037590.09129	 130.00000	   0.41976	   0.79644	   0.05917	   0.79864	  -4.24906
2037593.42329	 130.00000	   0.33183	   0.79283	   0.06746	   0.79570	  -4.86363
2037597.62829	 130.00000	   0.26261	   0.79055	   0.07030	   0.79367	  -5.08196
2037602.93628	 130.00000	   0.20791	   0.79355	   0.07068	   0.79669	  -5.08975
2037609.64128	 130.00000	   0.16452	   0.80339	   0.07217	   0.80662	  -5.13328
2037618.11727	 130.00000	   0.13007	   0.82029	   0.07767	   0.82396	  -5.40919
2037628.80826	 130.00000	   0.10309	   0.84264	   0.09149	   0.84760	  -6.19651
2037642.32225	 130.00000	   0.08153	   0.86847	   0.11617	   0.87621	  -7.61897
2037659.41924	 130.00000	   0.06443	   0.88940	   0.15066	   0.90207	  -9.61430
2037681.00622	 130.00000	   0.05102	   0.90023	   0.19290	   0.92066	 -12.09466
2037708.24820	 130.00000	   0.04042	   0.90190	   0.22821	   0.93033	 -14.19952
2037742.74418	 130.00000	   0.03192	   0.90597	   0.25115	   0.94014	 -15.49446
2037786.29214	 130.00000	   0.02528	   0.92178	   0.26691	   0.95964	 -16.14871
2037841.35710	 130.00000	   0.01999	   0.95356	   0.28151	   0.99424	 -16.44775
2052731.42579	 131.00000	20004.45300	   0.37004	  -0.02290	   0.37075	   3.54192
2052731.56779	 131.00000	15829.12600	   0.37552	  -0.00944	   0.37564	   1.43972
2052731.70979	 131.00000	12516.70300	   0.38082	   0.00217	   0.38082	  -0.32687
2052731.85179	 131.00000	9909.44240	   0.38921	   0.01172	   0.38939	  -1.72546
2052732.01679	 131.00000	7835.48000	   0.39565	   0.01992	   0.39615	  -2.88180
2052732.21679	 131.00000	6217.24610	   0.40120	   0.02411	   0.40192	  -3.43915
2052732.45579	 131.00000	4905.29100	   0.40815	   0.02991	   0.40925	  -4.19169
2052732.69379	 131.00000	3881.27370	   0.41440	   0.03366	   0.41576	  -4.64397
2052732.93179	 131.00000	3070.98270	   0.42196	   0.03887	   0.42375	  -5.26276
2052733.16979	 131.00000	2430.77780	   0.42798	   0.04172	   0.43001	  -5.56772
2052733.40779	 131.00000	1923.15370	   0.43559	   0.04356	   0.43776	  -5.71028
2052733.64579	 131.00000	1522.43580	   0.44442	   0.04701	   0.44690	  -6.03817
2052733.88379	 131.00000	1203.84460	   0.45136	   0.04919	   0.45403	  -6.22031
2052734.12279	 131.00000	 952.86591	   0.45950	   0.05282	   0.46253	  -6.55749
2052734.36079	 131.00000	 754.27557	   0.46618	   0.05534	   0.46945	  -6.77049
2052734.59879	 131.00000	 596.71857	   0.47612	   0.05761	   0.47959	  -6.89962
2052734.83579	 131.00000	 471.96338	   0.48411	   0.06049	   0.48787	  -7.12184
2052735.07479	 131.00000	 373.20856	   0.49184	   0.06429	   0.49603	  -7.44751
2052735.31279	 131.00000	 295.47278	   0.49956	   0.06816	   0.50419	  -7.76912
2052735.55179	 131.00000	 233.87738	   0.50987	   0.07110	   0.51481	  -7.93835
2052735.78979	 131.00000	 185.05922	   0.52165	   0.07547	   0.52708	  -8.23184
2052736.02579	 131.00000	 146.35823	   0.53032	   0.08175	   0.53659	  -8.76289
2052736.26279	 131.00000	 115.77804	   0.54259	   0.08828	   0.54973	  -9.24143
2052736.49679	 131.00000	  91.67210	   0.55450	   0.09390	   0.56239	  -9.61154
2052736.74279	 131.00000	  72.51701	   0.57091	   0.09920	   0.57946	  -9.85743
2052736.97179	 131.00000	  57.36816	   0.58860	   0.10736	   0.59831	 -10.33743
2052737.20779	 131.00000	  45.36290	   0.60841	   0.11180	   0.61859	 -10.41238
2052737.44079	 131.00000	  35.93134	   0.63077	   0.11326	   0.64086	 -10.17918
2052737.69079	 131.00000	  28.40909	   0.65440	   0.11330	   0.66414	  -9.82229
2052737.90479	 131.00000	  22.48202	   0.67556	   0.10868	   0.68425	  -9.13920
2052738.16979	 131.00000	  17.79613	   0.69589	   0.10192	   0.70331	  -8.33193
2052738.42279	 131.00000	  14.06813	   0.71165	   0.09322	   0.71773	  -7.46263
2052738.63879	 131.00000	  11.14480	   0.72634	   0.08240	   0.73100	  -6.47261
2052738.90579	 131.00000	   8.81772	   0.73934	   0.07233	   0.74287	  -5.58785
2052739.08379	 131.00000	   6.97545	   0.74526	   0.06395	   0.74800	  -4.90461
2052739.30179	 131.00000	   5.51730	   0.75286	   0.05437	   0.75482	  -4.13033
2052739.57079	 131.00000	   4.36941	   0.75832	   0.04674	   0.75976	  -3.52711
2052739.90679	 131.00000	   3.45686	   0.76480	   0.04171	   0.76593	  -3.12144
2052740.32479	 131.00000	   2.73547	   0.76836	   0.04200	   0.76951	  -3.12866
2052740.84978	 131.00000	   2.16054	   0.76872	   0.03998	   0.76976	  -2.97732
2052741.50978	 131.00000	   1.70952	   0.76945	   0.03711	   0.77035	  -2.76114
2052742.33778	 131.00000	   1.35352	   0.77077	   0.03441	   0.77154	  -2.55646
2052743.38078	 131.00000	   1.07079	   0.77513	   0.03158	   0.77577	  -2.33304
2052744.69478	 131.00000	   0.84734	   0.78145	   0.03065	   0.78205	  -2.24594
2052746.35078	 131.00000	   0.67072	   0.78944	   0.03346	   0.79015	  -2.42722
2052748.43878	 131.00000	   0.53067	   0.79766	   0.04191	   0.79876	  -3.00752
2052751.07578	 131.00000	   0.41976	   0.80236	   0.05477	   0.80423	  -3.90523
2052754.40677	 131.00000	   0.33183	   0.80091	   0.06739	   0.80374	  -4.80960
2052758.61277	 131.00000	   0.26261	   0.79664	   0.07644	   0.80029	  -5.48111
2052763.92077	 131.00000	   0.20791	   0.79448	   0.07958	   0.79846	  -5.71998
2052770.62576	 131.00000	   0.16452	   0.79897	   0.08063	   0.80303	  -5.76261
2052779.10175	 131.00000	   0.13007	   0.81007	   0.08354	   0.81437	  -5.88775
2052789.79275	 131.00000	   0.10309	   0.82952	   0.09096	   0.83450	  -6.25797
2052803.30574	 131.00000	   0.08153	   0.85578	   0.10674	   0.86241	  -7.10993
2052820.40372	 131.00000	   0.06443	   0.88297	   0.13402	   0.89308	  -8.63058
2052841.99071	 131.00000	   0.05102	   0.90862	   0.17397	   0.92512	 -10.83883
2052869.23269	 131.00000	   0.04042	   0.92208	   0.22021	   0.94801	 -13.43152
2052903.72866	 131.00000	   0.03192	   0.92547	   0.25976	   0.96124	 -15.67806
2052947.27562	 131.00000	   0.02528	   0.93137	   0.28410	   0.97374	 -16.96323
2053002.34158	 131.00000	   0.01999	   0.95128	   0.30043	   0.99759	 -17.52725
2067881.86069	 132.00000	20004.45300	   0.36917	  -0.02300	   0.36989	   3.56496
2067882.00269	 132.00000	15829.12600	   0.37634	  -0.01016	   0.37648	   1.54677
2067882.14469	 132.00000	12516.70300	   0.38289	   0.00266	   0.38290	  -0.39779
2067882.28669	 132.00000	9909.44240	   0.38787	   0.01234	   0.38807	  -1.82286
2067882.45169	 132.00000	7835.48000	   0.39592	   0.01669	   0.39627	  -2.41337
2067882.65169	 132.00000	6217.24610	   0.40208	   0.02497	   0.40285	  -3.55415
2067882.88969	 132.00000	4905.29100	   0.40850	   0.03118	   0.40968	  -4.36517
2067883.12869	 132.00000	3881.27370	   0.41524	   0.03380	   0.41661	  -4.65396
2067883.36669	 132.00000	3070.98270	   0.42159	   0.03816	   0.42331	  -5.17215
2067883.60469	 132.00000	2430.77780	   0.42886	   0.04107	   0.43083	  -5.47020
2067883.84269	 132.00000	1923.15370	   0.43586	   0.04314	   0.43799	  -5.65231
2067884.08069	 132.00000	1522.43580	   0.44501	   0.04568	   0.44735	  -5.86102
2067884.31869	 132.00000	1203.84460	   0.45197	   0.05050	   0.45478	  -6.37563
2067884.55769	 132.00000	 952.86591	   0.45857	   0.05156	   0.46146	  -6.41485
2067884.79569	 132.00000	 754.27557	   0.46762	   0.05470	   0.47081	  -6.67127
2067885.03369	 132.00000	 596.71857	   0.47499	   0.05594	   0.47827	  -6.71642
2067885.27069	 132.00000	 471.96338	   0.48464	   0.06138	   0.48851	  -7.21797
2067885.50969	 132.00000	 373.20856	   0.49177	   0.06356	   0.49586	  -7.36457
2067885.74769	 132.00000	 295.47278	   0.50149	   0.06785	   0.50606	  -7.70499
2067885.98669	 132.00000	 233.87738	   0.51012	   0.07055	   0.51497	  -7.87444
2067886.22469	 132.00000	 185.05922	   0.52125	   0.07500	   0.52661	  -8.18837
2067886.46069	 132.00000	 146.35823	   0.53141	   0.08190	   0.53768	  -8.76115
2067886.69769	 132.00000	 115.77804	   0.54210	   0.08652	   0.54896	  -9.06841
2067886.93169	 132.00000	  91.67210	   0.55581	   0.09239	   0.56343	  -9.43766
2067887.17669	 132.00000	  72.51701	   0.57083	   0.09986	   0.57950	  -9.92293
2067887.40569	 132.00000	  57.36816	   0.58767	   0.10622	   0.59719	 -10.24512
2067887.64269	 132.00000	  45.36290	   0.60914	   0.11186	   0.61933	 -10.40573
2067887.87469	 132.00000	  35.93134	   0.63097	   0.11476	   0.64132	 -10.30861
2067888.12568	 132.00000	  28.40909	   0.65486	   0.11252	   0.66445	  -9.74983
2067888.33968	 132.00000	  22.48202	   0.67667	   0.10930	   0.68544	  -9.17519
2067888.60468	 132.00000	  17.79613	   0.69719	   0.10190	   0.70460	  -8.31500
2067888.85668	 132.00000	  14.06813	   0.71415	   0.09229	   0.72009	  -7.36324
2067889.07268	 132.00000	  11.14480	   0.72719	   0.08233	   0.73183	  -6.45911
2067889.34068	 132.00000	   8.81772	   0.73978	   0.07367	   0.74343	  -5.68683
2067889.51868	 132.00000	   6.97545	   0.74639	   0.06434	   0.74915	  -4.92677
2067889.73668	 132.00000	   5.51730	   0.75489	   0.05391	   0.75682	  -4.08451
2067890.00568	 132.00000	   4.36941	   0.75982	   0.04675	   0.76126	  -3.52071
2067890.34068	 132.00000	   3.45686	   0.76523	   0.04476	   0.76653	  -3.34775
2067890.75968	 132.00000	   2.73547	   0.76702	   0.04108	   0.76812	  -3.06586
2067891.28468	 132.00000	   2.16054	   0.76814	   0.03871	   0.76912	  -2.88480
2067891.94368	 132.00000	   1.70952	   0.76945	   0.03503	   0.77025	  -2.60648
2067892.77268	 132.00000	   1.35352	   0.77402	   0.03197	   0.77468	  -2.36547
2067893.81568	 132.00000	   1.07079	   0.77947	   0.03046	   0.78007	  -2.23810
2067895.12968	 132.00000	   0.84734	   0.78685	   0.03251	   0.78753	  -2.36570
2067896.78468	 132.00000	   0.67072	   0.79359	   0.03852	   0.79453	  -2.77901
2067898.87368	 132.00000	   0.53067	   0.79712	   0.04954	   0.79865	  -3.55638
2067901.51067	 132.00000	   0.41976	   0.79545	   0.06022	   0.79772	  -4.32908
2067904.84167	 132.00000	   0.33183	   0.79197	   0.06715	   0.79481	  -4.84670
2067909.04767	 132.00000	   0.26261	   0.79042	   0.06904	   0.79343	  -4.99200
2067914.35566	 132.00000	   0.20791	   0.79410	   0.06919	   0.79710	  -4.97929
2067921.06066	 132.00000	   0.16452	   0.80538	   0.07077	   0.80848	  -5.02201
2067929.53665	 132.00000	   0.13007	   0.82221	   0.07737	   0.82585	  -5.37550
2067940.22664	 132.00000	   0.10309	   0.84504	   0.09234	   0.85007	  -6.23629
2067953.74063	 132.00000	   0.08153	   0.86997	   0.11848	   0.87800	  -7.75502
2067970.83862	 132.00000	   0.06443	   0.88990	   0.15337	   0.90302	  -9.77837
2067992.42560	 132.00000	   0.05102	   0.89831	   0.19491	   0.91921	 -12.24183
2068019.66758	 132.00000	   0.04042	   0.89907	   0.22862	   0.92768	 -14.26688
2068054.16356	 132.00000	   0.03192	   0.90377	   0.25024	   0.93778	 -15.47633
2068097.71052	 132.00000	   0.02528	   0.92152	   0.26423	   0.95866	 -15.99926
2068152.77648	 132.00000	   0.01999	   0.95376	   0.27936	   0.99383	 -16.32542
2083029.33479	 133.00000	20004.45300	   0.36866	  -0.02298	   0.36937	   3.56694
2083029.47679	 133.00000	15829.12600	   0.37616	  -0.00954	   0.37628	   1.45286
2083029.61879	 133.00000	12516.70300	   0.38239	   0.00189	   0.38240	  -0.28308
2083029.76079	 133.00000	9909.44240	   0.38943	   0.01140	   0.38960	  -1.67673
2083029.92579	 133.00000	7835.48000	   0.39549	   0.01746	   0.39588	  -2.52775
2083030.12579	 133.00000	6217.24610	   0.40242	   0.02650	   0.40329	  -3.76801
2083030.36479	 133.00000	4905.29100	   0.40945	   0.02894	   0.41048	  -4.04307
2083030.60279	 133.00000	3881.27370	   0.41746	   0.03557	   0.41897	  -4.87056
2083030.84079	 133.00000	3070.98270	   0.42282	   0.03776	   0.42450	  -5.10269
2083031.07879	 133.00000	2430.77780	   0.42901	   0.04158	   0.43102	  -5.53613
2083031.31679	 133.00000	1923.15370	   0.43709	   0.04372	   0.43927	  -5.71175
2083031.55479	 133.00000	1522.43580	   0.44441	   0.04771	   0.44696	  -6.12714
2083031.79279	 133.00000	1203.84460	   0.45271	   0.04941	   0.45540	  -6.22871
2083032.03179	 133.00000	 952.86591	   0.45946	   0.05323	   0.46253	  -6.60816
2083032.26979	 133.00000	 754.27557	   0.46690	   0.05483	   0.47011	  -6.69835
2083032.50779	 133.00000	 596.71857	   0.47507	   0.05910	   0.47873	  -7.09080
2083032.74479	 133.00000	 471.96338	   0.48325	   0.06042	   0.48701	  -7.12702
2083032.98379	 133.00000	 373.20856	   0.49265	   0.06313	   0.49667	  -7.30187
2083033.22179	 133.00000	 295.47278	   0.50240	   0.06661	   0.50679	  -7.55241
2083033.46079	 133.00000	 233.87738	   0.51153	   0.07104	   0.51643	  -7.90674
2083033.69879	 133.00000	 185.05922	   0.52048	   0.07474	   0.52582	  -8.17148
2083033.93479	 133.00000	 146.35823	   0.53093	   0.08227	   0.53726	  -8.80843
2083034.17179	 133.00000	 115.77804	   0.54180	   0.08588	   0.54856	  -9.00704
2083034.40579	 133.00000	  91.67210	   0.55631	   0.09251	   0.56395	  -9.44147
2083034.65179	 133.00000	  72.51701	   0.56982	   0.10049	   0.57861	 -10.00130
2083034.88079	 133.00000	  57.36816	   0.58979	   0.10750	   0.59951	 -10.32975
2083035.11679	 133.00000	  45.36290	   0.60957	   0.11347	   0.62004	 -10.54469
2083035.34979	 133.00000	  35.93134	   0.63188	   0.11502	   0.64227	 -10.31677
2083035.59979	 133.00000	  28.40909	   0.65423	   0.11424	   0.66413	  -9.90515
2083035.81379	 133.00000	  22.48202	   0.67682	   0.11134	   0.68592	  -9.34212
2083036.07879	 133.00000	  17.79613	   0.69737	   0.10324	   0.70497	  -8.42085
2083036.33179	 133.00000	  14.06813	   0.71545	   0.09411	   0.72161	  -7.49367
2083036.54779	 133.00000	  11.14480	   0.72871	   0.08210	   0.73332	  -6.42811
2083036.81479	 133.00000	   8.81772	   0.74101	   0.07305	   0.74460	  -5.62988
2083036.99279	 133.00000	   6.97545	   0.74869	   0.06406	   0.75143	  -4.89056
2083037.21079	 133.00000	   5.51730	   0.75442	   0.05565	   0.75647	  -4.21891
2083037.48079	 133.00000	   4.36941	   0.76094	   0.04714	   0.76240	  -3.54522
2083037.81579	 133.00000	   3.45686	   0.76642	   0.04332	   0.76765	  -3.23512
2083038.23378	 133.00000	   2.73547	   0.76984	   0.04213	   0.77099	  -3.13235
2083038.75878	 133.00000	   2.16054	   0.77174	   0.04024	   0.77279	  -2.98446
2083039.41878	 133.00000	   1.70952	   0.77146	   0.03829	   0.77241	  -2.84129
2083040.24678	 133.00000	   1.35352	   0.77390	   0.03421	   0.77466	  -2.53131
2083041.28978	 133.00000	   1.07079	   0.77767	   0.03035	   0.77826	  -2.23514
2083042.60378	 133.00000	   0.84734	   0.78497	   0.03091	   0.78558	  -2.25482
2083044.25978	 133.00000	   0.67072	   0.79260	   0.03421	   0.79334	  -2.47144
2083046.34878	 133.00000	   0.53067	   0.80042	   0.04303	   0.80157	  -3.07706
2083048.98478	 133.00000	   0.41976	   0.80399	   0.05628	   0.80596	  -4.00440
2083052.31677	 133.00000	   0.33183	   0.80241	   0.06827	   0.80531	  -4.86340
2083056.52177	 133.00000	   0.26261	   0.79830	   0.07597	   0.80191	  -5.43608
2083061.83077	 133.00000	   0.20791	   0.79657	   0.07881	   0.80046	  -5.65013
2083068.53476	 133.00000	   0.16452	   0.80160	   0.07964	   0.80555	  -5.67367
2083077.01175	 133.00000	   0.13007	   0.81417	   0.08263	   0.81835	  -5.79537
2083087.70175	 133.00000	   0.10309	   0.83385	   0.09060	   0.83876	  -6.20084
2083101.21574	 133.00000	   0.08153	   0.86023	   0.10806	   0.86699	  -7.15995
2083118.31372	 133.00000	   0.06443	   0.88718	   0.13649	   0.89762	  -8.74648
2083139.89971	 133.00000	   0.05102	   0.91153	   0.17791	   0.92873	 -11.04386
2083167.14269	 133.00000	   0.04042	   0.92233	   0.22385	   0.94910	 -13.64171
2083201.63766	 133.00000	   0.03192	   0.92451	   0.25984	   0.96033	 -15.69824
2083245.18562	 133.00000	   0.02528	   0.93248	   0.28222	   0.97425	 -16.83869
2083300.25058	 133.00000	   0.01999	   0.95395	   0.29846	   0.99955	 -17.37325
2098161.56072	 134.00000	20004.45300	   0.36846	  -0.02309	   0.36918	   3.58634
2098161.70272	 134.00000	15829.12600	   0.37726	  -0.01031	   0.37740	   1.56491
2098161.84472	 134.00000	12516.70300	   0.38244	   0.00226	   0.38244	  -0.33910
2098161.98672	 134.00000	9909.44240	   0.38858	   0.01139	   0.38874	  -1.67867
2098162.15172	 134.00000	7835.48000	   0.39497	   0.01859	   0.39541	  -2.69404
2098162.35172	 134.00000	6217.24610	   0.40257	   0.02519	   0.40336	  -3.58002
2098162.58972	 134.00000	4905.29100	   0.41068	   0.03004	   0.41178	  -4.18398
2098162.82872	 134.00000	3881.27370	   0.41593	   0.03737	   0.41761	  -5.13371
2098163.06672	 134.00000	3070.98270	   0.42400	   0.03908	   0.42580	  -5.26639
2098163.30472	 134.00000	2430.77780	   0.43060	   0.04239	   0.43269	  -5.62261
2098163.54272	 134.00000	1923.15370	   0.43767	   0.04484	   0.43996	  -5.84911
2098163.78072	 134.00000	1522.43580	   0.44360	   0.04633	   0.44601	  -5.96276
2098164.01872	 134.00000	1203.84460	   0.45317	   0.05150	   0.45608	  -6.48305
2098164.25772	 134.00000	 952.86591	   0.45946	   0.05257	   0.46245	  -6.52723
2098164.49572	 134.00000	 754.27557	   0.46868	   0.05545	   0.47195	  -6.74709
2098164.73372	 134.00000	 596.71857	   0.47588	   0.05742	   0.47933	  -6.87959
2098164.97072	 134.00000	 471.96338	   0.48386	   0.05967	   0.48753	  -7.02964
2098165.20972	 134.00000	 373.20856	   0.49272	   0.06381	   0.49684	  -7.37864
2098165.44772	 134.00000	 295.47278	   0.50052	   0.06730	   0.50503	  -7.65819
2098165.68672	 134.00000	 233.87738	   0.51160	   0.07200	   0.51664	  -8.01073
2098165.92472	 134.00000	 185.05922	   0.52008	   0.07756	   0.52583	  -8.48215
2098166.16072	 134.00000	 146.35823	   0.53247	   0.08208	   0.53876	  -8.76305
2098166.39772	 134.00000	 115.77804	   0.54532	   0.08626	   0.55210	  -8.98833
2098166.63172	 134.00000	  91.67210	   0.55699	   0.09444	   0.56494	  -9.62294
2098166.87672	 134.00000	  72.51701	   0.57177	   0.10045	   0.58052	  -9.96428
2098167.10672	 134.00000	  57.36816	   0.58763	   0.10548	   0.59702	 -10.17647
2098167.34272	 134.00000	  45.36290	   0.60987	   0.11194	   0.62006	 -10.40082
2098167.57472	 134.00000	  35.93134	   0.63253	   0.11456	   0.64282	 -10.26579
2098167.82572	 134.00000	  28.40909	   0.65434	   0.11559	   0.66447	 -10.01777
2098168.03972	 134.00000	  22.48202	   0.67659	   0.11124	   0.68567	  -9.33647
2098168.30472	 134.00000	  17.79613	   0.69831	   0.10338	   0.70592	  -8.42124
2098168.55672	 134.00000	  14.06813	   0.71460	   0.09425	   0.72079	  -7.51306
2098168.77272	 134.00000	  11.14480	   0.72934	   0.08419	   0.73419	  -6.58445
2098169.04072	 134.00000	   8.81772	   0.73961	   0.07300	   0.74321	  -5.63706
2098169.21872	 134.00000	   6.97545	   0.75050	   0.06241	   0.75309	  -4.75334
2098169.43672	 134.00000	   5.51730	   0.75674	   0.05546	   0.75877	  -4.19123
2098169.70572	 134.00000	   4.36941	   0.76211	   0.05037	   0.76377	  -3.78167
2098170.04072	 134.00000	   3.45686	   0.76468	   0.04480	   0.76600	  -3.35303
2098170.45973	 134.00000	   2.73547	   0.76721	   0.04016	   0.76826	  -2.99633
2098170.98473	 134.00000	   2.16054	   0.77181	   0.03439	   0.77257	  -2.55159
2098171.64473	 134.00000	   1.70952	   0.77785	   0.03257	   0.77853	  -2.39742
2098172.47273	 134.00000	   1.35352	   0.78308	   0.03387	   0.78382	  -2.47665
2098173.51573	 134.00000	   1.07079	   0.78750	   0.03850	   0.78844	  -2.79890
2098174.82973	 134.00000	   0.84734	   0.78765	   0.04402	   0.78887	  -3.19872
2098176.48473	 134.00000	   0.67072	   0.78657	   0.04833	   0.78805	  -3.51602
2098178.57373	 134.00000	   0.53067	   0.78409	   0.04973	   0.78567	  -3.62874
2098181.21073	 134.00000	   0.41976	   0.78520	   0.04870	   0.78671	  -3.54914
2098184.54173	 134.00000	   0.33183	   0.79135	   0.04758	   0.79278	  -3.44074
2098188.74774	 134.00000	   0.26261	   0.80286	   0.04961	   0.80439	  -3.53626
2098194.05574	 134.00000	   0.20791	   0.81849	   0.05742	   0.82050	  -4.01324
2098200.76074	 134.00000	   0.16452	   0.83587	   0.07514	   0.83924	  -5.13705
2098209.23675	 134.00000	   0.13007	   0.84826	   0.10077	   0.85422	  -6.77452
2098219.92675	 134.00000	   0.10309	   0.85217	   0.12958	   0.86197	  -8.64584
2098233.44076	 134.00000	   0.08153	   0.84965	   0.15390	   0.86348	 -10.26661
2098250.53877	 134.00000	   0.06443	   0.85013	   0.17155	   0.86727	 -11.40887
