Repository: kbm2110/Battery_Diagnostics_Thesis

# Battery_Diagnostics_Thesis
 Data-driven battery diagnostics using EIS

**Author:** Bala Manikanta Yaswanth Kanagarla
**Institution:** Technische Hochschule Ingolstadt (THI)
**Supervisor:** Prof. Dr. H.-G. Schweiger

## Overview

This project implements a machine learning framework for 
non-invasive State of Health (SoH) estimation of lithium-ion 
batteries using Electrochemical Impedance Spectroscopy (EIS).

Eight physically interpretable features are extracted from 
impedance spectra and used to train six ML models under a 
strict cell-level train-test split. The stacking ensemble 
achieves R² = 0.9122 and RMSE = 0.0234 on completely unseen 
cells.

---

File: data/EIS/EIS_state_IX_45C02.txt (part 16 of 37)
time/s	           cycle number	freq/Hz	           Re(Z)/Ohm	  -Im(Z)/Ohm	   |Z|/Ohm	   Phase(Z)/deg
1980913.95575	 126.00000	   4.36941	   0.94039	   0.14679	   0.95178	  -8.87223
1980914.29075	 126.00000	   3.45686	   0.96384	   0.12934	   0.97248	  -7.64307
1980914.70975	 126.00000	   2.73547	   0.98064	   0.11521	   0.98738	  -6.70089
1980915.23475	 126.00000	   2.16054	   0.99412	   0.10223	   0.99936	  -5.87163
1980915.89375	 126.00000	   1.70952	   1.00357	   0.09023	   1.00762	  -5.13738
1980916.72275	 126.00000	   1.35352	   1.01202	   0.08070	   1.01523	  -4.55893
1980917.76575	 126.00000	   1.07079	   1.01861	   0.07479	   1.02136	  -4.19940
1980919.07975	 126.00000	   0.84734	   1.02361	   0.07044	   1.02604	  -3.93655
1980920.73474	 126.00000	   0.67072	   1.02916	   0.06765	   1.03138	  -3.76076
1980922.82374	 126.00000	   0.53067	   1.03583	   0.06869	   1.03810	  -3.79422
1980925.46074	 126.00000	   0.41976	   1.04176	   0.07282	   1.04430	  -3.99869
1980928.79174	 126.00000	   0.33183	   1.04601	   0.07959	   1.04904	  -4.35138
1980932.99773	 126.00000	   0.26261	   1.05121	   0.08640	   1.05475	  -4.69879
1980938.30573	 126.00000	   0.20791	   1.05831	   0.09518	   1.06259	  -5.13902
1980945.01073	 126.00000	   0.16452	   1.06815	   0.10739	   1.07354	  -5.74132
1980953.48672	 126.00000	   0.13007	   1.07926	   0.12364	   1.08632	  -6.53555
1980964.17671	 126.00000	   0.10309	   1.09023	   0.14199	   1.09944	  -7.42023
1980977.69070	 126.00000	   0.08153	   1.10722	   0.16149	   1.11893	  -8.29838
1980994.78869	 126.00000	   0.06443	   1.12987	   0.18721	   1.14528	  -9.40771
1981016.37567	 126.00000	   0.05102	   1.15909	   0.22083	   1.17994	 -10.78676
1981043.61765	 126.00000	   0.04042	   1.18305	   0.26223	   1.21177	 -12.49783
1981078.11362	 126.00000	   0.03192	   1.20610	   0.30134	   1.24318	 -14.02784
1981121.66059	 126.00000	   0.02528	   1.23593	   0.33436	   1.28035	 -15.13789
1981176.72655	 126.00000	   0.01999	   1.27975	   0.36887	   1.33185	 -16.07902
1996097.20319	 127.00000	20004.45300	   0.39342	  -0.01059	   0.39356	   1.54243
1996097.34619	 127.00000	15829.12600	   0.40191	   0.00380	   0.40193	  -0.54112
1996097.48819	 127.00000	12516.70300	   0.41222	   0.01384	   0.41245	  -1.92357
1996097.63019	 127.00000	9909.44240	   0.41947	   0.02332	   0.42012	  -3.18261
1996097.79419	 127.00000	7835.48000	   0.42773	   0.02905	   0.42872	  -3.88589
1996097.99519	 127.00000	6217.24610	   0.43506	   0.03533	   0.43650	  -4.64292
1996098.23319	 127.00000	4905.29100	   0.44280	   0.03936	   0.44455	  -5.07935
1996098.47219	 127.00000	3881.27370	   0.45211	   0.04342	   0.45419	  -5.48565
1996098.71019	 127.00000	3070.98270	   0.46012	   0.04610	   0.46243	  -5.72175
1996098.94819	 127.00000	2430.77780	   0.46662	   0.04915	   0.46920	  -6.01324
1996099.18619	 127.00000	1923.15370	   0.47526	   0.05375	   0.47829	  -6.45268
1996099.42419	 127.00000	1522.43580	   0.48336	   0.05422	   0.48640	  -6.40017
1996099.66219	 127.00000	1203.84460	   0.49295	   0.05688	   0.49622	  -6.58200
1996099.90119	 127.00000	 952.86591	   0.50134	   0.05858	   0.50475	  -6.66483
1996100.13919	 127.00000	 754.27557	   0.50983	   0.06345	   0.51376	  -7.09447
1996100.37619	 127.00000	 596.71857	   0.51985	   0.06536	   0.52394	  -7.16662
1996100.61419	 127.00000	 471.96338	   0.52841	   0.06711	   0.53266	  -7.23827
1996100.85319	 127.00000	 373.20856	   0.53807	   0.07006	   0.54261	  -7.41898
1996101.09119	 127.00000	 295.47278	   0.54844	   0.07369	   0.55336	  -7.65240
1996101.33019	 127.00000	 233.87738	   0.56024	   0.07723	   0.56554	  -7.84914
1996101.56819	 127.00000	 185.05922	   0.56873	   0.08168	   0.57457	  -8.17317
1996101.80419	 127.00000	 146.35823	   0.58060	   0.08694	   0.58707	  -8.51647
1996102.04119	 127.00000	 115.77804	   0.59177	   0.09126	   0.59877	  -8.76648
1996102.27519	 127.00000	  91.67210	   0.60388	   0.09834	   0.61183	  -9.24944
1996102.52019	 127.00000	  72.51701	   0.61755	   0.10578	   0.62655	  -9.71959
1996102.74919	 127.00000	  57.36816	   0.63072	   0.11423	   0.64098	 -10.26588
1996102.98619	 127.00000	  45.36290	   0.64563	   0.12534	   0.65768	 -10.98685
1996103.21819	 127.00000	  35.93134	   0.66563	   0.13578	   0.67933	 -11.52909
1996103.46919	 127.00000	  28.40909	   0.68646	   0.14975	   0.70260	 -12.30586
1996103.68319	 127.00000	  22.48202	   0.71284	   0.16163	   0.73093	 -12.77520
1996103.94819	 127.00000	  17.79613	   0.74231	   0.17265	   0.76212	 -13.09328
1996104.20019	 127.00000	  14.06813	   0.77562	   0.18335	   0.79700	 -13.30028
1996104.41619	 127.00000	  11.14480	   0.81299	   0.18666	   0.83415	 -12.93113
1996104.68419	 127.00000	   8.81772	   0.85062	   0.18398	   0.87029	 -12.20467
1996104.86219	 127.00000	   6.97545	   0.88249	   0.17559	   0.89979	 -11.25337
1996105.08019	 127.00000	   5.51730	   0.91599	   0.16409	   0.93057	 -10.15599
1996105.34919	 127.00000	   4.36941	   0.94118	   0.14834	   0.95279	  -8.95677
1996105.68419	 127.00000	   3.45686	   0.96605	   0.13113	   0.97491	  -7.72972
1996106.10319	 127.00000	   2.73547	   0.98275	   0.11668	   0.98965	  -6.77079
1996106.62819	 127.00000	   2.16054	   0.99614	   0.10260	   1.00141	  -5.88067
1996107.28719	 127.00000	   1.70952	   1.00551	   0.09054	   1.00957	  -5.14526
1996108.11619	 127.00000	   1.35352	   1.01437	   0.08127	   1.01762	  -4.58041
1996109.15919	 127.00000	   1.07079	   1.02045	   0.07436	   1.02316	  -4.16790
1996110.47318	 127.00000	   0.84734	   1.02634	   0.07059	   1.02876	  -3.93462
1996112.12818	 127.00000	   0.67072	   1.03137	   0.06869	   1.03366	  -3.81020
1996114.21718	 127.00000	   0.53067	   1.03744	   0.06829	   1.03969	  -3.76635
1996116.85418	 127.00000	   0.41976	   1.04375	   0.07251	   1.04627	  -3.97371
1996120.18518	 127.00000	   0.33183	   1.04871	   0.07903	   1.05169	  -4.30970
1996124.39117	 127.00000	   0.26261	   1.05350	   0.08661	   1.05705	  -4.69995
1996129.69917	 127.00000	   0.20791	   1.06012	   0.09507	   1.06438	  -5.12446
1996136.40416	 127.00000	   0.16452	   1.06976	   0.10639	   1.07504	  -5.67971
1996144.88016	 127.00000	   0.13007	   1.08044	   0.12255	   1.08737	  -6.47114
1996155.56915	 127.00000	   0.10309	   1.09218	   0.14166	   1.10133	  -7.39002
1996169.08314	 127.00000	   0.08153	   1.10732	   0.16139	   1.11902	  -8.29244
1996186.18113	 127.00000	   0.06443	   1.12926	   0.18572	   1.14443	  -9.33951
1996207.76811	 127.00000	   0.05102	   1.15849	   0.21700	   1.17864	 -10.60937
1996235.01009	 127.00000	   0.04042	   1.18613	   0.25791	   1.21385	 -12.26729
1996269.50606	 127.00000	   0.03192	   1.21080	   0.30016	   1.24745	 -13.92300
1996313.05303	 127.00000	   0.02528	   1.23866	   0.33519	   1.28321	 -15.14202
1996368.11898	 127.00000	   0.01999	   1.28126	   0.36790	   1.33303	 -16.02092
2011268.11906	 128.00000	20004.45300	   0.39293	  -0.00932	   0.39304	   1.35904
2011268.26206	 128.00000	15829.12600	   0.40250	   0.00431	   0.40253	  -0.61349
2011268.40406	 128.00000	12516.70300	   0.41130	   0.01477	   0.41157	  -2.05653
2011268.54606	 128.00000	9909.44240	   0.41872	   0.02228	   0.41931	  -3.04628
2011268.71006	 128.00000	7835.48000	   0.42806	   0.02930	   0.42907	  -3.91591
2011268.91106	 128.00000	6217.24610	   0.43524	   0.03630	   0.43675	  -4.76723
2011269.14906	 128.00000	4905.29100	   0.44378	   0.03940	   0.44553	  -5.07346
2011269.38706	 128.00000	3881.27370	   0.45036	   0.04344	   0.45245	  -5.50961
2011269.62606	 128.00000	3070.98270	   0.45890	   0.04533	   0.46113	  -5.64156
2011269.86406	 128.00000	2430.77780	   0.46745	   0.04838	   0.46995	  -5.90945
2011270.10206	 128.00000	1923.15370	   0.47652	   0.05305	   0.47946	  -6.35253
2011270.34006	 128.00000	1522.43580	   0.48501	   0.05517	   0.48813	  -6.48998
2011270.57806	 128.00000	1203.84460	   0.49231	   0.05761	   0.49567	  -6.67490
2011270.81706	 128.00000	 952.86591	   0.50228	   0.05836	   0.50566	  -6.62714
2011271.05506	 128.00000	 754.27557	   0.51060	   0.06117	   0.51425	  -6.83109
2011271.29206	 128.00000	 596.71857	   0.52131	   0.06627	   0.52551	  -7.24439
2011271.53006	 128.00000	 471.96338	   0.53029	   0.06750	   0.53457	  -7.25428
2011271.76906	 128.00000	 373.20856	   0.53896	   0.07023	   0.54352	  -7.42428
2011272.00706	 128.00000	 295.47278	   0.54888	   0.07485	   0.55396	  -7.76589
2011272.24606	 128.00000	 233.87738	   0.56019	   0.07752	   0.56553	  -7.87914
2011272.48406	 128.00000	 185.05922	   0.56884	   0.08135	   0.57463	  -8.13917
2011272.72006	 128.00000	 146.35823	   0.58122	   0.08689	   0.58768	  -8.50234
2011272.95606	 128.00000	 115.77804	   0.59192	   0.09278	   0.59915	  -8.90783
2011273.19106	 128.00000	  91.67210	   0.60373	   0.09864	   0.61174	  -9.27885
2011273.43606	 128.00000	  72.51701	   0.61730	   0.10667	   0.62645	  -9.80377
2011273.66506	 128.00000	  57.36816	   0.63322	   0.11605	   0.64377	 -10.38508
2011273.90206	 128.00000	  45.36290	   0.64761	   0.12550	   0.65966	 -10.96773
2011274.13406	 128.00000	  35.93134	   0.66429	   0.13699	   0.67827	 -11.65188
2011274.38506	 128.00000	  28.40909	   0.68669	   0.14937	   0.70275	 -12.27189
2011274.59906	 128.00000	  22.48202	   0.71320	   0.16369	   0.73174	 -12.92620
2011274.86406	 128.00000	  17.79613	   0.74129	   0.17461	   0.76157	 -13.25440
2011275.11606	 128.00000	  14.06813	   0.77624	   0.18309	   0.79754	 -13.27136
2011275.33206	 128.00000	  11.14480	   0.81127	   0.18523	   0.83214	 -12.86138
2011275.60006	 128.00000	   8.81772	   0.84809	   0.18395	   0.86781	 -12.23760
2011275.77806	 128.00000	   6.97545	   0.88616	   0.17669	   0.90361	 -11.27625
2011275.99606	 128.00000	   5.51730	   0.91621	   0.16347	   0.93068	 -10.11606
2011276.26506	 128.00000	   4.36941	   0.94517	   0.14849	   0.95676	  -8.92855
2011276.60006	 128.00000	   3.45686	   0.96607	   0.13345	   0.97525	  -7.86468
2011277.01906	 128.00000	   2.73547	   0.98415	   0.11719	   0.99110	  -6.79087
2011277.54406	 128.00000	   2.16054	   0.99871	   0.10331	   1.00404	  -5.90596
2011278.20306	 128.00000	   1.70952	   1.00912	   0.09164	   1.01328	  -5.18909
2011279.03205	 128.00000	   1.35352	   1.01610	   0.08267	   1.01946	  -4.65131
2011280.07505	 128.00000	   1.07079	   1.02325	   0.07576	   1.02605	  -4.23413
2011281.38905	 128.00000	   0.84734	   1.02897	   0.07108	   1.03142	  -3.95154
2011283.04405	 128.00000	   0.67072	   1.03481	   0.06923	   1.03713	  -3.82735
2011285.13305	 128.00000	   0.53067	   1.03918	   0.06946	   1.04150	  -3.82422
2011287.77005	 128.00000	   0.41976	   1.04452	   0.07171	   1.04698	  -3.92719
2011291.10105	 128.00000	   0.33183	   1.05192	   0.07637	   1.05469	  -4.15242
2011295.30704	 128.00000	   0.26261	   1.05963	   0.08532	   1.06305	  -4.60325
2011300.61504	 128.00000	   0.20791	   1.06645	   0.09793	   1.07093	  -5.24664
2011307.32003	 128.00000	   0.16452	   1.07233	   0.11163	   1.07812	  -5.94318
2011315.79603	 128.00000	   0.13007	   1.08157	   0.12528	   1.08880	  -6.60745
2011326.48602	 128.00000	   0.10309	   1.09553	   0.14198	   1.10469	  -7.38432
2011340.00001	 128.00000	   0.08153	   1.11214	   0.16427	   1.12420	  -8.40199
2011357.09799	 128.00000	   0.06443	   1.13096	   0.19020	   1.14684	  -9.54626
2011378.68398	 128.00000	   0.05102	   1.15090	   0.21551	   1.17090	 -10.60581
2011405.92696	 128.00000	   0.04042	   1.18233	   0.24388	   1.20722	 -11.65512
2011440.42293	 128.00000	   0.03192	   1.22408	   0.28401	   1.25660	 -13.06275
2011483.96990	 128.00000	   0.02528	   1.26349	   0.33587	   1.30737	 -14.88634
2011539.03485	 128.00000	   0.01999	   1.29876	   0.38933	   1.35586	 -16.68733
2026432.76334	 129.00000	20004.45300	   0.39409	  -0.01076	   0.39424	   1.56409
2026432.90634	 129.00000	15829.12600	   0.40282	   0.00366	   0.40284	  -0.52041
2026433.04834	 129.00000	12516.70300	   0.41125	   0.01472	   0.41151	  -2.05020
2026433.19034	 129.00000	9909.44240	   0.42097	   0.02488	   0.42171	  -3.38292
2026433.35434	 129.00000	7835.48000	   0.42807	   0.03097	   0.42919	  -4.13793
2026433.55534	 129.00000	6217.24610	   0.43583	   0.03561	   0.43728	  -4.67045
2026433.79334	 129.00000	4905.29100	   0.44522	   0.03940	   0.44696	  -5.05672
2026434.03234	 129.00000	3881.27370	   0.45290	   0.04307	   0.45494	  -5.43291
2026434.27034	 129.00000	3070.98270	   0.45922	   0.04657	   0.46157	  -5.79079
2026434.50834	 129.00000	2430.77780	   0.46671	   0.05055	   0.46944	  -6.18225
2026434.74634	 129.00000	1923.15370	   0.47632	   0.05184	   0.47914	  -6.21147
2026434.98434	 129.00000	1522.43580	   0.48435	   0.05384	   0.48733	  -6.34239
2026435.22234	 129.00000	1203.84460	   0.49231	   0.05808	   0.49573	  -6.72826
2026435.46134	 129.00000	 952.86591	   0.50223	   0.06105	   0.50593	  -6.93113
2026435.69934	 129.00000	 754.27557	   0.51110	   0.06204	   0.51486	  -6.92125
2026435.93634	 129.00000	 596.71857	   0.51963	   0.06599	   0.52380	  -7.23711
2026436.17434	 129.00000	 471.96338	   0.53108	   0.06869	   0.53551	  -7.36947
2026436.41334	 129.00000	 373.20856	   0.53698	   0.07219	   0.54181	  -7.65676
2026436.65134	 129.00000	 295.47278	   0.54961	   0.07439	   0.55462	  -7.70839
2026436.89034	 129.00000	 233.87738	   0.55836	   0.07773	   0.56375	  -7.92575
2026437.12834	 129.00000	 185.05922	   0.56860	   0.08374	   0.57473	  -8.37805
2026437.36434	 129.00000	 146.35823	   0.58142	   0.08600	   0.58774	  -8.41401
2026437.60134	 129.00000	 115.77804	   0.59349	   0.09259	   0.60066	  -8.86702
2026437.83534	 129.00000	  91.67210	   0.60410	   0.09769	   0.61194	  -9.18600
2026438.08034	 129.00000	  72.51701	   0.61760	   0.10687	   0.62678	  -9.81735
2026438.30934	 129.00000	  57.36816	   0.63224	   0.11419	   0.64247	 -10.23774
2026438.54634	 129.00000	  45.36290	   0.64824	   0.12426	   0.66004	 -10.85092
2026438.77834	 129.00000	  35.93134	   0.66627	   0.13839	   0.68049	 -11.73429
2026439.02834	 129.00000	  28.40909	   0.68685	   0.14942	   0.70291	 -12.27328
2026439.24334	 129.00000	  22.48202	   0.71290	   0.16272	   0.73124	 -12.85788
2026439.50834	 129.00000	  17.79613	   0.74276	   0.17604	   0.76333	 -13.33367
2026439.76034	 129.00000	  14.06813	   0.77498	   0.18234	   0.79614	 -13.23965
2026439.97634	 129.00000	  11.14480	   0.81144	   0.18562	   0.83240	 -12.88489
2026440.24334	 129.00000	   8.81772	   0.84947	   0.18493	   0.86936	 -12.28145
2026440.42233	 129.00000	   6.97545	   0.88775	   0.17782	   0.90539	 -11.32649
2026440.64033	 129.00000	   5.51730	   0.91782	   0.16357	   0.93228	 -10.10498
2026440.90933	 129.00000	   4.36941	   0.94521	   0.15044	   0.95711	  -9.04325
2026441.24433	 129.00000	   3.45686	   0.96679	   0.13220	   0.97579	  -7.78637
2026441.66333	 129.00000	   2.73547	   0.98517	   0.11775	   0.99218	  -6.81580
2026442.18833	 129.00000	   2.16054	   1.00019	   0.10339	   1.00552	  -5.90144
2026442.84733	 129.00000	   1.70952	   1.00991	   0.09188	   1.01408	  -5.19826
2026443.67633	 129.00000	   1.35352	   1.01763	   0.08320	   1.02102	  -4.67398
2026444.71933	 129.00000	   1.07079	   1.02433	   0.07614	   1.02715	  -4.25099
2026446.03233	 129.00000	   0.84734	   1.02991	   0.07152	   1.03239	  -3.97232
2026447.68833	 129.00000	   0.67072	   1.03587	   0.06924	   1.03819	  -3.82401
2026449.77733	 129.00000	   0.53067	   1.03990	   0.06927	   1.04220	  -3.81089
2026452.41433	 129.00000	   0.41976	   1.04559	   0.07090	   1.04799	  -3.87902
2026455.74532	 129.00000	   0.33183	   1.05264	   0.07611	   1.05538	  -4.13537
2026459.95132	 129.00000	   0.26261	   1.06019	   0.08506	   1.06360	  -4.58679
2026465.25932	 129.00000	   0.20791	   1.06719	   0.09757	   1.07164	  -5.22396
2026471.96331	 129.00000	   0.16452	   1.07318	   0.11069	   1.07887	  -5.88870
2026480.44030	 129.00000	   0.13007	   1.08213	   0.12436	   1.08925	  -6.55564
2026491.13030	 129.00000	   0.10309	   1.09579	   0.14073	   1.10480	  -7.31849
2026504.64429	 129.00000	   0.08153	   1.11250	   0.16293	   1.12437	  -8.33221
2026521.74227	 129.00000	   0.06443	   1.13157	   0.18950	   1.14732	  -9.50671
2026543.32826	 129.00000	   0.05102	   1.15127	   0.21506	   1.17119	 -10.58097
2026570.57123	 129.00000	   0.04042	   1.18240	   0.24288	   1.20708	 -11.60786
2026605.06621	 129.00000	   0.03192	   1.22356	   0.28230	   1.25570	 -12.99206
2026648.61417	 129.00000	   0.02528	   1.26258	   0.33300	   1.30575	 -14.77500
2026703.67913	 129.00000	   0.01999	   1.29653	   0.38497	   1.35247	 -16.53732
2041593.73682	 130.00000	20004.45300	   0.39234	  -0.00956	   0.39246	   1.39639
2041593.87982	 130.00000	15829.12600	   0.40151	   0.00385	   0.40153	  -0.54883
2041594.02182	 130.00000	12516.70300	   0.41134	   0.01419	   0.41159	  -1.97528
2041594.16382	 130.00000	9909.44240	   0.42114	   0.02294	   0.42177	  -3.11849
2041594.32782	 130.00000	7835.48000	   0.42800	   0.03004	   0.42905	  -4.01442
2041594.52882	 130.00000	6217.24610	   0.43520	   0.03498	   0.43660	  -4.59489
2041594.76682	 130.00000	4905.29100	   0.44289	   0.03975	   0.44467	  -5.12856
2041595.00482	 130.00000	3881.27370	   0.45193	   0.04256	   0.45393	  -5.37982
2041595.24282	 130.00000	3070.98270	   0.45900	   0.04655	   0.46135	  -5.79044
2041595.48182	 130.00000	2430.77780	   0.46800	   0.04906	   0.47057	  -5.98437
2041595.71982	 130.00000	1923.15370	   0.47639	   0.05260	   0.47929	  -6.30057
2041595.95782	 130.00000	1522.43580	   0.48400	   0.05397	   0.48700	  -6.36287
2041596.19582	 130.00000	1203.84460	   0.49286	   0.05612	   0.49605	  -6.49570
2041596.43482	 130.00000	 952.86591	   0.50173	   0.06011	   0.50532	  -6.83163
2041596.67282	 130.00000	 754.27557	   0.51012	   0.06152	   0.51381	  -6.87630
2041596.90982	 130.00000	 596.71857	   0.51870	   0.06635	   0.52293	  -7.28972
2041597.14782	 130.00000	 471.96338	   0.52891	   0.06765	   0.53322	  -7.28851
2041597.38682	 130.00000	 373.20856	   0.53847	   0.06989	   0.54298	  -7.39565
2041597.62382	 130.00000	 295.47278	   0.54872	   0.07369	   0.55365	  -7.64829
2041597.86382	 130.00000	 233.87738	   0.55936	   0.07753	   0.56470	  -7.89082
2041598.10182	 130.00000	 185.05922	   0.56944	   0.08013	   0.57505	  -8.00977
2041598.33782	 130.00000	 146.35823	   0.58078	   0.08668	   0.58721	  -8.48907
2041598.57382	 130.00000	 115.77804	   0.59370	   0.09120	   0.60067	  -8.73346
2041598.80882	 130.00000	  91.67210	   0.60482	   0.09901	   0.61287	  -9.29726
2041599.05382	 130.00000	  72.51701	   0.61613	   0.10453	   0.62494	  -9.62864
2041599.28282	 130.00000	  57.36816	   0.63252	   0.11450	   0.64280	 -10.26062
2041599.51982	 130.00000	  45.36290	   0.64727	   0.12521	   0.65927	 -10.94792
2041599.75182	 130.00000	  35.93134	   0.66445	   0.13700	   0.67843	 -11.65046
2041600.00182	 130.00000	  28.40909	   0.68592	   0.14982	   0.70210	 -12.32110
2041600.21682	 130.00000	  22.48202	   0.71148	   0.16221	   0.72974	 -12.84321
2041600.48182	 130.00000	  17.79613	   0.74063	   0.17374	   0.76073	 -13.20173
2041600.73382	 130.00000	  14.06813	   0.77463	   0.18131	   0.79557	 -13.17357
2041600.94982	 130.00000	  11.14480	   0.81134	   0.18485	   0.83213	 -12.83479
2041601.21682	 130.00000	   8.81772	   0.84841	   0.18409	   0.86815	 -12.24227
2041601.39582	 130.00000	   6.97545	   0.88348	   0.17644	   0.90093	 -11.29417
2041601.61382	 130.00000	   5.51730	   0.91702	   0.16340	   0.93146	 -10.10331
2041601.88282	 130.00000	   4.36941	   0.94381	   0.14972	   0.95561	  -9.01381
2041602.21782	 130.00000	   3.45686	   0.96626	   0.13281	   0.97534	  -7.82583
2041602.63682	 130.00000	   2.73547	   0.98376	   0.11812	   0.99083	  -6.84660
2041603.16182	 130.00000	   2.16054	   0.99713	   0.10249	   1.00239	  -5.86877
2041603.82082	 130.00000	   1.70952	   1.00734	   0.09034	   1.01138	  -5.12496
2041604.64982	 130.00000	   1.35352	   1.01604	   0.08209	   1.01935	  -4.61928
2041605.69281	 130.00000	   1.07079	   1.02327	   0.07577	   1.02607	  -4.23501
2041607.00681	 130.00000	   0.84734	   1.02827	   0.07266	   1.03084	  -4.04199
2041608.66181	 130.00000	   0.67072	   1.03327	   0.07049	   1.03567	  -3.90262
2041610.75081	 130.00000	   0.53067	   1.03792	   0.07007	   1.04028	  -3.86220
2041613.38781	 130.00000	   0.41976	   1.04391	   0.07247	   1.04642	  -3.97126
2041616.71881	 130.00000	   0.33183	   1.04981	   0.07796	   1.05270	  -4.24684
2041620.92480	 130.00000	   0.26261	   1.05535	   0.08501	   1.05877	  -4.60556
2041626.23280	 130.00000	   0.20791	   1.06331	   0.09381	   1.06744	  -5.04171
2041632.93779	 130.00000	   0.16452	   1.07512	   0.10714	   1.08045	  -5.69080
2041641.41379	 130.00000	   0.13007	   1.08806	   0.12599	   1.09533	  -6.60531
2041652.10378	 130.00000	   0.10309	   1.09910	   0.14931	   1.10919	  -7.73620
2041665.61777	 130.00000	   0.08153	   1.11031	   0.17217	   1.12357	  -8.81439
2041682.71575	 130.00000	   0.06443	   1.12639	   0.19655	   1.14341	  -9.89837
2041704.30174	 130.00000	   0.05102	   1.15034	   0.21943	   1.17108	 -10.79956
2041731.54472	 130.00000	   0.04042	   1.17837	   0.25080	   1.20477	 -12.01548
2041766.04069	 130.00000	   0.03192	   1.20747	   0.28580	   1.24084	 -13.31646
2041809.58766	 130.00000	   0.02528	   1.24439	   0.32030	   1.28495	 -14.43450
2041864.65261	 130.00000	   0.01999	   1.29821	   0.35957	   1.34708	 -15.48139
2056750.70631	 131.00000	20004.45300	   0.39449	  -0.00952	   0.39460	   1.38272
2056750.84931	 131.00000	15829.12600	   0.40381	   0.00447	   0.40384	  -0.63381
2056750.99131	 131.00000	12516.70300	   0.41099	   0.01426	   0.41124	  -1.98722
2056751.13331	 131.00000	9909.44240	   0.42033	   0.02330	   0.42097	  -3.17219
2056751.29731	 131.00000	7835.48000	   0.42620	   0.02977	   0.42724	  -3.99507
2056751.49831	 131.00000	6217.24610	   0.43618	   0.03490	   0.43757	  -4.57413
2056751.73631	 131.00000	4905.29100	   0.44476	   0.03952	   0.44652	  -5.07812
2056751.97531	 131.00000	3881.27370	   0.45260	   0.04287	   0.45462	  -5.41087
2056752.21331	 131.00000	3070.98270	   0.45884	   0.04557	   0.46110	  -5.67166
2056752.45131	 131.00000	2430.77780	   0.46807	   0.04784	   0.47050	  -5.83614
2056752.68931	 131.00000	1923.15370	   0.47646	   0.05048	   0.47913	  -6.04793
2056752.92731	 131.00000	1522.43580	   0.48483	   0.05345	   0.48776	  -6.29122
2056753.16531	 131.00000	1203.84460	   0.49300	   0.05602	   0.49617	  -6.48229
2056753.40431	 131.00000	 952.86591	   0.50231	   0.05977	   0.50585	  -6.78546
2056753.64231	 131.00000	 754.27557	   0.51056	   0.06277	   0.51441	  -7.00864
2056753.87931	 131.00000	 596.71857	   0.51938	   0.06521	   0.52345	  -7.15619
2056754.11731	 131.00000	 471.96338	   0.53015	   0.06727	   0.53441	  -7.23181
2056754.35631	 131.00000	 373.20856	   0.53808	   0.07116	   0.54276	  -7.53374
2056754.59431	 131.00000	 295.47278	   0.54684	   0.07366	   0.55178	  -7.67150
2056754.83331	 131.00000	 233.87738	   0.55865	   0.07801	   0.56407	  -7.94965
2056755.07131	 131.00000	 185.05922	   0.57048	   0.08266	   0.57644	  -8.24489
2056755.30731	 131.00000	 146.35823	   0.58021	   0.08585	   0.58652	  -8.41624
2056755.54431	 131.00000	 115.77804	   0.59183	   0.09181	   0.59891	  -8.81753
2056755.77831	 131.00000	  91.67210	   0.60451	   0.09781	   0.61237	  -9.19037
2056756.02331	 131.00000	  72.51701	   0.61663	   0.10569	   0.62563	  -9.72595
2056756.25231	 131.00000	  57.36816	   0.63074	   0.11449	   0.64104	 -10.28808
2056756.48931	 131.00000	  45.36290	   0.64794	   0.12567	   0.66002	 -10.97662
2056756.72131	 131.00000	  35.93134	   0.66427	   0.13628	   0.67810	 -11.59351
2056756.97231	 131.00000	  28.40909	   0.68635	   0.14892	   0.70232	 -12.24193
2056757.18631	 131.00000	  22.48202	   0.71047	   0.16066	   0.72841	 -12.74244
2056757.45131	 131.00000	  17.79613	   0.74070	   0.17361	   0.76078	 -13.19152
2056757.70331	 131.00000	  14.06813	   0.77463	   0.18314	   0.79598	 -13.30185
2056757.91931	 131.00000	  11.14480	   0.81299	   0.18570	   0.83393	 -12.86659
2056758.18731	 131.00000	   8.81772	   0.84922	   0.18309	   0.86873	 -12.16677
2056758.36531	 131.00000	   6.97545	   0.88280	   0.17569	   0.90011	 -11.25542
2056758.58331	 131.00000	   5.51730	   0.91546	   0.16285	   0.92983	 -10.08665
2056758.85231	 131.00000	   4.36941	   0.94180	   0.14964	   0.95362	  -9.02781
2056759.18731	 131.00000	   3.45686	   0.96429	   0.13141	   0.97321	  -7.76006
2056759.60631	 131.00000	   2.73547	   0.98281	   0.11594	   0.98963	  -6.72787
2056760.13130	 131.00000	   2.16054	   0.99614	   0.10351	   1.00150	  -5.93248
2056760.79030	 131.00000	   1.70952	   1.00574	   0.09144	   1.00989	  -5.19502
2056761.61930	 131.00000	   1.35352	   1.01389	   0.08165	   1.01717	  -4.60394
2056762.66230	 131.00000	   1.07079	   1.02027	   0.07478	   1.02301	  -4.19168
2056763.97630	 131.00000	   0.84734	   1.02629	   0.07107	   1.02875	  -3.96153
2056765.63130	 131.00000	   0.67072	   1.03161	   0.06881	   1.03390	  -3.81588
2056767.72030	 131.00000	   0.53067	   1.03702	   0.06826	   1.03926	  -3.76576
2056770.35730	 131.00000	   0.41976	   1.04409	   0.07144	   1.04653	  -3.91420
2056773.68829	 131.00000	   0.33183	   1.04987	   0.07863	   1.05281	  -4.28306
2056777.89429	 131.00000	   0.26261	   1.05495	   0.08771	   1.05859	  -4.75301
2056783.20229	 131.00000	   0.20791	   1.06031	   0.09657	   1.06470	  -5.20395
2056789.90728	 131.00000	   0.16452	   1.06933	   0.10775	   1.07474	  -5.75385
2056798.38328	 131.00000	   0.13007	   1.08108	   0.12275	   1.08803	  -6.47782
2056809.07327	 131.00000	   0.10309	   1.09394	   0.14208	   1.10313	  -7.40029
2056822.58726	 131.00000	   0.08153	   1.10759	   0.16260	   1.11947	  -8.35188
2056839.68524	 131.00000	   0.06443	   1.12748	   0.18741	   1.14295	  -9.43756
2056861.27223	 131.00000	   0.05102	   1.15647	   0.21359	   1.17603	 -10.46427
2056888.51421	 131.00000	   0.04042	   1.18898	   0.25188	   1.21536	 -11.96108
2056923.01018	 131.00000	   0.03192	   1.21881	   0.29901	   1.25495	 -13.78398
2056966.55714	 131.00000	   0.02528	   1.24481	   0.34099	   1.29067	 -15.31906
2057021.62310	 131.00000	   0.01999	   1.28082	   0.37411	   1.33433	 -16.28239
2071900.20881	 132.00000	20004.45300	   0.39432	  -0.01076	   0.39447	   1.56288
2071900.35181	 132.00000	15829.12600	   0.40144	   0.00386	   0.40146	  -0.55092
2071900.49381	 132.00000	12516.70300	   0.41220	   0.01488	   0.41247	  -2.06723
2071900.63581	 132.00000	9909.44240	   0.42042	   0.02237	   0.42101	  -3.04583
2071900.79981	 132.00000	7835.48000	   0.42854	   0.03255	   0.42977	  -4.34359
2071901.00081	 132.00000	6217.24610	   0.43583	   0.03563	   0.43729	  -4.67368
2071901.23881	 132.00000	4905.29100	   0.44424	   0.03906	   0.44595	  -5.02430
2071901.47781	 132.00000	3881.27370	   0.45396	   0.04252	   0.45594	  -5.35096
2071901.71581	 132.00000	3070.98270	   0.46052	   0.04709	   0.46292	  -5.83819
2071901.95381	 132.00000	2430.77780	   0.46786	   0.04932	   0.47045	  -6.01789
2071902.19181	 132.00000	1923.15370	   0.47758	   0.05223	   0.48043	  -6.24085
2071902.42981	 132.00000	1522.43580	   0.48554	   0.05360	   0.48849	  -6.29957
2071902.66781	 132.00000	1203.84460	   0.49315	   0.05651	   0.49637	  -6.53689
2071902.90681	 132.00000	 952.86591	   0.50174	   0.05934	   0.50524	  -6.74447
2071903.14481	 132.00000	 754.27557	   0.51039	   0.06210	   0.51415	  -6.93748
2071903.38181	 132.00000	 596.71857	   0.51996	   0.06399	   0.52388	  -7.01646
2071903.61981	 132.00000	 471.96338	   0.52863	   0.06765	   0.53294	  -7.29216
2071903.85881	 132.00000	 373.20856	   0.53834	   0.06958	   0.54282	  -7.36425
2071904.09681	 132.00000	 295.47278	   0.54768	   0.07440	   0.55271	  -7.73587
2071904.33581	 132.00000	 233.87738	   0.55998	   0.07886	   0.56551	  -8.01631
2071904.57381	 132.00000	 185.05922	   0.56981	   0.08228	   0.57572	  -8.21664
2071904.80981	 132.00000	 146.35823	   0.58191	   0.08830	   0.58858	  -8.62874
2071905.04681	 132.00000	 115.77804	   0.59249	   0.09146	   0.59951	  -8.77511
2071905.28081	 132.00000	  91.67210	   0.60411	   0.09803	   0.61201	  -9.21688
2071905.52581	 132.00000	  72.51701	   0.61852	   0.10568	   0.62749	  -9.69615
2071905.75481	 132.00000	  57.36816	   0.63268	   0.11555	   0.64314	 -10.35028
2071905.99181	 132.00000	  45.36290	   0.64857	   0.12611	   0.66072	 -11.00367
2071906.22381	 132.00000	  35.93134	   0.66539	   0.13689	   0.67932	 -11.62514
2071906.47481	 132.00000	  28.40909	   0.68661	   0.14950	   0.70270	 -12.28350
2071906.68881	 132.00000	  22.48202	   0.71096	   0.16268	   0.72933	 -12.88838
2071906.95381	 132.00000	  17.79613	   0.74133	   0.17434	   0.76156	 -13.23361
2071907.20581	 132.00000	  14.06813	   0.77438	   0.18224	   0.79553	 -13.24301
2071907.42181	 132.00000	  11.14480	   0.81246	   0.18736	   0.83379	 -12.98554
2071907.68981	 132.00000	   8.81772	   0.84886	   0.18426	   0.86863	 -12.24675
2071907.86781	 132.00000	   6.97545	   0.88295	   0.17701	   0.90052	 -11.33590
2071908.08581	 132.00000	   5.51730	   0.91640	   0.16417	   0.93099	 -10.15681
2071908.35480	 132.00000	   4.36941	   0.94343	   0.14865	   0.95507	  -8.95434
2071908.68980	 132.00000	   3.45686	   0.96676	   0.13198	   0.97573	  -7.77386
2071909.10880	 132.00000	   2.73547	   0.98457	   0.11753	   0.99156	  -6.80738
2071909.63380	 132.00000	   2.16054	   0.99725	   0.10353	   1.00261	  -5.92722
2071910.29280	 132.00000	   1.70952	   1.00765	   0.09167	   1.01181	  -5.19812
2071911.12180	 132.00000	   1.35352	   1.01645	   0.08199	   1.01975	  -4.61168
2071912.16480	 132.00000	   1.07079	   1.02259	   0.07548	   1.02537	  -4.22128
2071913.47880	 132.00000	   0.84734	   1.02796	   0.07132	   1.03043	  -3.96860
2071915.13380	 132.00000	   0.67072	   1.03379	   0.06921	   1.03611	  -3.82985
2071917.22280	 132.00000	   0.53067	   1.03967	   0.06911	   1.04196	  -3.80278
2071919.85980	 132.00000	   0.41976	   1.04656	   0.07299	   1.04910	  -3.98933
2071923.19079	 132.00000	   0.33183	   1.05159	   0.08000	   1.05463	  -4.35060
2071927.39679	 132.00000	   0.26261	   1.05623	   0.08764	   1.05986	  -4.74316
2071932.70479	 132.00000	   0.20791	   1.06292	   0.09614	   1.06726	  -5.16829
2071939.40978	 132.00000	   0.16452	   1.07265	   0.10768	   1.07804	  -5.73280
2071947.88577	 132.00000	   0.13007	   1.08389	   0.12407	   1.09097	  -6.53020
2071958.57577	 132.00000	   0.10309	   1.09579	   0.14291	   1.10507	  -7.43065
2071972.08976	 132.00000	   0.08153	   1.11127	   0.16199	   1.12302	  -8.29367
2071989.18774	 132.00000	   0.06443	   1.13283	   0.18734	   1.14822	  -9.39034
2072010.77473	 132.00000	   0.05102	   1.16259	   0.21811	   1.18287	 -10.62553
2072038.01670	 132.00000	   0.04042	   1.19115	   0.26039	   1.21928	 -12.33117
2072072.51268	 132.00000	   0.03192	   1.21460	   0.30246	   1.25169	 -13.98359
2072116.05964	 132.00000	   0.02528	   1.24261	   0.33805	   1.28777	 -15.21873
2072171.12560	 132.00000	   0.01999	   1.28514	   0.37178	   1.33784	 -16.13481
2087046.64611	 133.00000	20004.45300	   0.39517	  -0.00855	   0.39526	   1.23876
2087046.78911	 133.00000	15829.12600	   0.40399	   0.00382	   0.40401	  -0.54212
2087046.93111	 133.00000	12516.70300	   0.41199	   0.01455	   0.41225	  -2.02232
2087047.07311	 133.00000	9909.44240	   0.41984	   0.02378	   0.42051	  -3.24176
2087047.23711	 133.00000	7835.48000	   0.43019	   0.03080	   0.43129	  -4.09539
2087047.43811	 133.00000	6217.24610	   0.43644	   0.03486	   0.43783	  -4.56694
2087047.67611	 133.00000	4905.29100	   0.44584	   0.03973	   0.44761	  -5.09223
2087047.91511	 133.00000	3881.27370	   0.45292	   0.04445	   0.45509	  -5.60571
2087048.15311	 133.00000	3070.98270	   0.46112	   0.04616	   0.46343	  -5.71674
2087048.39111	 133.00000	2430.77780	   0.46892	   0.04863	   0.47143	  -5.92066
2087048.62911	 133.00000	1923.15370	   0.47601	   0.05247	   0.47890	  -6.28998
2087048.86711	 133.00000	1522.43580	   0.48598	   0.05415	   0.48899	  -6.35740
2087049.10511	 133.00000	1203.84460	   0.49216	   0.05664	   0.49541	  -6.56495
2087049.34411	 133.00000	 952.86591	   0.50078	   0.05857	   0.50419	  -6.67101
2087049.58211	 133.00000	 754.27557	   0.51278	   0.06352	   0.51670	  -7.06124
2087049.81911	 133.00000	 596.71857	   0.51878	   0.06513	   0.52285	  -7.15523
2087050.05711	 133.00000	 471.96338	   0.52910	   0.06938	   0.53363	  -7.47085
2087050.29611	 133.00000	 373.20856	   0.53889	   0.07172	   0.54364	  -7.58061
2087050.53411	 133.00000	 295.47278	   0.55022	   0.07456	   0.55525	  -7.71715
2087050.77311	 133.00000	 233.87738	   0.55888	   0.07839	   0.56435	  -7.98478
2087051.01111	 133.00000	 185.05922	   0.57051	   0.08241	   0.57643	  -8.21945
2087051.24711	 133.00000	 146.35823	   0.58146	   0.08655	   0.58786	  -8.46621
2087051.48411	 133.00000	 115.77804	   0.59325	   0.09224	   0.60038	  -8.83795
2087051.71811	 133.00000	  91.67210	   0.60567	   0.09841	   0.61362	  -9.22885
2087051.96311	 133.00000	  72.51701	   0.61787	   0.10508	   0.62674	  -9.65205
2087052.19211	 133.00000	  57.36816	   0.63247	   0.11414	   0.64268	 -10.23004
2087052.42911	 133.00000	  45.36290	   0.64893	   0.12375	   0.66062	 -10.79656
2087052.66111	 133.00000	  35.93134	   0.66616	   0.13827	   0.68036	 -11.72598
2087052.91111	 133.00000	  28.40909	   0.68779	   0.15088	   0.70414	 -12.37285
2087053.12611	 133.00000	  22.48202	   0.71333	   0.16351	   0.73182	 -12.91009
2087053.39111	 133.00000	  17.79613	   0.74271	   0.17509	   0.76307	 -13.26520
2087053.64311	 133.00000	  14.06813	   0.77734	   0.18343	   0.79869	 -13.27754
2087053.85911	 133.00000	  11.14480	   0.81368	   0.18770	   0.83505	 -12.99008
2087054.12611	 133.00000	   8.81772	   0.84942	   0.18540	   0.86942	 -12.31238
2087054.30411	 133.00000	   6.97545	   0.88824	   0.17729	   0.90576	 -11.28799
2087054.52311	 133.00000	   5.51730	   0.91797	   0.16489	   0.93266	 -10.18300
2087054.79211	 133.00000	   4.36941	   0.94661	   0.15156	   0.95867	  -9.09658
2087055.12711	 133.00000	   3.45686	   0.96839	   0.13471	   0.97771	  -7.91944
2087055.54611	 133.00000	   2.73547	   0.98783	   0.11812	   0.99487	  -6.81852
2087056.07111	 133.00000	   2.16054	   1.00195	   0.10447	   1.00738	  -5.95281
2087056.73011	 133.00000	   1.70952	   1.01234	   0.09300	   1.01660	  -5.24870
2087057.55911	 133.00000	   1.35352	   1.01924	   0.08318	   1.02263	  -4.66529
2087058.60111	 133.00000	   1.07079	   1.02671	   0.07599	   1.02952	  -4.23299
2087059.91510	 133.00000	   0.84734	   1.03248	   0.07150	   1.03496	  -3.96154
2087061.57110	 133.00000	   0.67072	   1.03784	   0.06952	   1.04016	  -3.83247
2087063.66010	 133.00000	   0.53067	   1.04284	   0.07000	   1.04519	  -3.84008
2087066.29710	 133.00000	   0.41976	   1.04808	   0.07128	   1.05050	  -3.89078
2087069.62810	 133.00000	   0.33183	   1.05518	   0.07640	   1.05794	  -4.14141
2087073.83409	 133.00000	   0.26261	   1.06268	   0.08533	   1.06610	  -4.59068
2087079.14209	 133.00000	   0.20791	   1.06919	   0.09752	   1.07362	  -5.21136
2087085.84608	 133.00000	   0.16452	   1.07555	   0.11079	   1.08124	  -5.88120
2087094.32308	 133.00000	   0.13007	   1.08493	   0.12409	   1.09201	  -6.52471
2087105.01307	 133.00000	   0.10309	   1.09915	   0.14047	   1.10809	  -7.28304
2087118.52706	 133.00000	   0.08153	   1.11561	   0.16319	   1.12748	  -8.32229
2087135.62505	 133.00000	   0.06443	   1.13403	   0.19004	   1.14984	  -9.51344
2087157.21103	 133.00000	   0.05102	   1.15420	   0.21402	   1.17388	 -10.50467
2087184.45401	 133.00000	   0.04042	   1.18644	   0.24280	   1.21103	 -11.56538
2087218.94898	 133.00000	   0.03192	   1.22695	   0.28304	   1.25917	 -12.99032
2087262.49695	 133.00000	   0.02528	   1.26457	   0.33389	   1.30791	 -14.79073
2087317.56190	 133.00000	   0.01999	   1.29906	   0.38492	   1.35488	 -16.50496
2102177.32201	 134.00000	20004.45300	   0.39401	  -0.00879	   0.39410	   1.27839
2102177.46501	 134.00000	15829.12600	   0.40295	   0.00408	   0.40297	  -0.57947
2102177.60701	 134.00000	12516.70300	   0.41130	   0.01594	   0.41161	  -2.21936
2102177.74901	 134.00000	9909.44240	   0.42056	   0.02319	   0.42120	  -3.15612
2102177.91301	 134.00000	7835.48000	   0.42799	   0.02988	   0.42903	  -3.99333
2102178.11401	 134.00000	6217.24610	   0.43593	   0.03583	   0.43740	  -4.69873
2102178.35201	 134.00000	4905.29100	   0.44535	   0.03930	   0.44708	  -5.04248
2102178.59101	 134.00000	3881.27370	   0.45246	   0.04439	   0.45463	  -5.60309
2102178.82901	 134.00000	3070.98270	   0.46108	   0.04842	   0.46361	  -5.99446
2102179.06701	 134.00000	2430.77780	   0.46987	   0.04841	   0.47236	  -5.88262
2102179.30501	 134.00000	1923.15370	   0.47690	   0.05226	   0.47976	  -6.25330
2102179.54301	 134.00000	1522.43580	   0.48571	   0.05455	   0.48876	  -6.40815
2102179.78101	 134.00000	1203.84460	   0.49379	   0.05707	   0.49707	  -6.59330
2102180.02001	 134.00000	 952.86591	   0.50249	   0.05932	   0.50598	  -6.73219
2102180.25801	 134.00000	 754.27557	   0.51177	   0.06225	   0.51555	  -6.93503
2102180.49501	 134.00000	 596.71857	   0.51999	   0.06560	   0.52411	  -7.19064
2102180.73301	 134.00000	 471.96338	   0.52955	   0.06693	   0.53376	  -7.20382
2102180.97201	 134.00000	 373.20856	   0.53802	   0.07156	   0.54276	  -7.57612
2102181.20901	 134.00000	 295.47278	   0.54857	   0.07283	   0.55338	  -7.56235
2102181.44901	 134.00000	 233.87738	   0.56024	   0.07803	   0.56565	  -7.92872
2102181.68701	 134.00000	 185.05922	   0.57135	   0.08168	   0.57716	  -8.13579
2102181.92301	 134.00000	 146.35823	   0.58110	   0.08700	   0.58757	  -8.51490
2102182.15901	 134.00000	 115.77804	   0.59344	   0.09212	   0.60055	  -8.82360
2102182.39401	 134.00000	  91.67210	   0.60578	   0.09781	   0.61363	  -9.17206
2102182.63901	 134.00000	  72.51701	   0.61840	   0.10764	   0.62770	  -9.87456
2102182.86801	 134.00000	  57.36816	   0.63264	   0.11497	   0.64300	 -10.29988
2102183.10501	 134.00000	  45.36290	   0.64740	   0.12391	   0.65915	 -10.83526
2102183.33701	 134.00000	  35.93134	   0.66696	   0.13678	   0.68084	 -11.58977
2102183.58701	 134.00000	  28.40909	   0.68765	   0.15011	   0.70385	 -12.31383
2102183.80201	 134.00000	  22.48202	   0.71329	   0.16350	   0.73179	 -12.91049
2102184.06701	 134.00000	  17.79613	   0.74373	   0.17590	   0.76424	 -13.30668
2102184.31901	 134.00000	  14.06813	   0.77553	   0.18448	   0.79717	 -13.38088
2102184.53501	 134.00000	  11.14480	   0.81368	   0.18838	   0.83520	 -13.03498
2102184.80201	 134.00000	   8.81772	   0.85017	   0.18753	   0.87061	 -12.43933
2102184.98101	 134.00000	   6.97545	   0.88860	   0.17689	   0.90604	 -11.25829
2102185.19901	 134.00000	   5.51730	   0.91781	   0.16802	   0.93306	 -10.37380
2102185.46801	 134.00000	   4.36941	   0.94764	   0.15059	   0.95953	  -9.02966
2102185.80301	 134.00000	   3.45686	   0.97072	   0.13554	   0.98014	  -7.94864
2102186.22201	 134.00000	   2.73547	   0.98789	   0.11886	   0.99502	  -6.86074
2102186.74701	 134.00000	   2.16054	   1.00210	   0.10408	   1.00749	  -5.92940
2102187.40601	 134.00000	   1.70952	   1.01369	   0.09240	   1.01789	  -5.20842
2102188.23501	 134.00000	   1.35352	   1.02153	   0.08440	   1.02501	  -4.72316
2102189.27801	 134.00000	   1.07079	   1.02770	   0.07709	   1.03059	  -4.29003
2102190.59201	 134.00000	   0.84734	   1.03353	   0.07227	   1.03605	  -3.99967
2102192.24702	 134.00000	   0.67072	   1.03893	   0.06997	   1.04128	  -3.85275
2102194.33602	 134.00000	   0.53067	   1.04446	   0.07023	   1.04682	  -3.84669
2102196.97302	 134.00000	   0.41976	   1.04927	   0.07255	   1.05177	  -3.95557
2102200.30402	 134.00000	   0.33183	   1.05522	   0.07690	   1.05802	  -4.16801
2102204.51002	 134.00000	   0.26261	   1.06340	   0.08415	   1.06672	  -4.52468
2102209.81803	 134.00000	   0.20791	   1.07248	   0.09645	   1.07681	  -5.13910
2102216.52303	 134.00000	   0.16452	   1.08002	   0.11155	   1.08577	  -5.89673
2102224.99903	 134.00000	   0.13007	   1.08716	   0.12823	   1.09470	  -6.72667
2102235.68904	 134.00000	   0.10309	   1.09840	   0.14403	   1.10781	  -7.47030
2102249.20305	 134.00000	   0.08153	   1.11558	   0.16349	   1.12750	  -8.33722
2102266.30106	 134.00000	   0.06443	   1.13605	   0.18868	   1.15161	  -9.42998
