Repository: kbm2110/Battery_Diagnostics_Thesis

# Battery_Diagnostics_Thesis
 Data-driven battery diagnostics using EIS

**Author:** Bala Manikanta Yaswanth Kanagarla
**Institution:** Technische Hochschule Ingolstadt (THI)
**Supervisor:** Prof. Dr. H.-G. Schweiger

## Overview

This project implements a machine learning framework for 
non-invasive State of Health (SoH) estimation of lithium-ion 
batteries using Electrochemical Impedance Spectroscopy (EIS).

Eight physically interpretable features are extracted from 
impedance spectra and used to train six ML models under a 
strict cell-level train-test split. The stacking ensemble 
achieves R² = 0.9122 and RMSE = 0.0234 on completely unseen 
cells.

---

File: data/EIS/EIS_state_V_35C01.txt (part 16 of 39)
time/s	           cycle number	freq/Hz	           Re(Z)/Ohm	  -Im(Z)/Ohm	   |Z|/Ohm	   Phase(Z)/deg
1902259.27457	 126.00000	   2.73547	   0.80936	   0.06231	   0.81176	  -4.40222
1902259.79957	 126.00000	   2.16054	   0.81512	   0.05631	   0.81706	  -3.95155
1902260.45957	 126.00000	   1.70952	   0.81945	   0.05199	   0.82110	  -3.63055
1902261.28757	 126.00000	   1.35352	   0.82389	   0.04954	   0.82538	  -3.44108
1902262.33057	 126.00000	   1.07079	   0.82721	   0.04739	   0.82857	  -3.27869
1902263.64457	 126.00000	   0.84734	   0.83115	   0.04760	   0.83251	  -3.27770
1902265.30056	 126.00000	   0.67072	   0.83515	   0.04853	   0.83656	  -3.32563
1902267.38856	 126.00000	   0.53067	   0.83961	   0.05129	   0.84117	  -3.49572
1902270.02556	 126.00000	   0.41976	   0.84370	   0.05589	   0.84554	  -3.78992
1902273.35656	 126.00000	   0.33183	   0.84861	   0.06147	   0.85083	  -4.14283
1902277.56256	 126.00000	   0.26261	   0.85472	   0.06843	   0.85746	  -4.57742
1902282.87055	 126.00000	   0.20791	   0.86258	   0.07859	   0.86615	  -5.20615
1902289.57555	 126.00000	   0.16452	   0.87040	   0.09255	   0.87530	  -6.06937
1902298.05154	 126.00000	   0.13007	   0.87686	   0.10798	   0.88348	  -7.02051
1902308.74153	 126.00000	   0.10309	   0.88510	   0.12342	   0.89366	  -7.93845
1902322.25552	 126.00000	   0.08153	   0.89794	   0.14071	   0.90890	  -8.90613
1902339.35351	 126.00000	   0.06443	   0.91484	   0.16278	   0.92921	 -10.08921
1902360.94049	 126.00000	   0.05102	   0.93468	   0.18987	   0.95377	 -11.48253
1902388.18247	 126.00000	   0.04042	   0.95681	   0.21684	   0.98107	 -12.76892
1902422.67844	 126.00000	   0.03192	   0.98835	   0.24535	   1.01835	 -13.94158
1902466.22541	 126.00000	   0.02528	   1.03084	   0.28253	   1.06885	 -15.32713
1902521.29137	 126.00000	   0.01999	   1.07639	   0.33362	   1.12691	 -17.22056
1916686.06670	 127.00000	20004.45300	   0.28024	  -0.02259	   0.28115	   4.60892
1916686.20970	 127.00000	15829.12600	   0.28580	  -0.00882	   0.28594	   1.76707
1916686.35170	 127.00000	12516.70300	   0.29224	   0.00411	   0.29227	  -0.80547
1916686.49370	 127.00000	9909.44240	   0.30145	   0.01458	   0.30181	  -2.76964
1916686.65770	 127.00000	7835.48000	   0.30858	   0.02348	   0.30947	  -4.35140
1916686.85870	 127.00000	6217.24610	   0.31565	   0.02984	   0.31706	  -5.40102
1916687.09670	 127.00000	4905.29100	   0.32268	   0.03560	   0.32464	  -6.29644
1916687.33570	 127.00000	3881.27370	   0.32951	   0.04098	   0.33205	  -7.08871
1916687.57370	 127.00000	3070.98270	   0.33937	   0.04768	   0.34271	  -7.99810
1916687.81170	 127.00000	2430.77780	   0.34672	   0.05066	   0.35040	  -8.31334
1916688.04970	 127.00000	1923.15370	   0.35608	   0.05588	   0.36044	  -8.91867
1916688.28770	 127.00000	1522.43580	   0.36442	   0.05846	   0.36908	  -9.11429
1916688.52570	 127.00000	1203.84460	   0.37415	   0.06303	   0.37942	  -9.56202
1916688.76470	 127.00000	 952.86591	   0.38345	   0.06528	   0.38897	  -9.66105
1916689.00270	 127.00000	 754.27557	   0.39198	   0.06970	   0.39813	 -10.08241
1916689.23970	 127.00000	 596.71857	   0.40366	   0.07382	   0.41035	 -10.36347
1916689.47770	 127.00000	 471.96338	   0.41421	   0.07702	   0.42131	 -10.53399
1916689.71670	 127.00000	 373.20856	   0.42578	   0.08089	   0.43340	 -10.75683
1916689.95470	 127.00000	 295.47278	   0.43750	   0.08503	   0.44569	 -10.99901
1916690.19370	 127.00000	 233.87738	   0.45090	   0.09015	   0.45982	 -11.30639
1916690.43170	 127.00000	 185.05922	   0.46314	   0.09545	   0.47287	 -11.64485
1916690.66770	 127.00000	 146.35823	   0.47717	   0.10019	   0.48757	 -11.85836
1916690.90470	 127.00000	 115.77804	   0.49159	   0.10838	   0.50340	 -12.43352
1916691.13870	 127.00000	  91.67210	   0.50675	   0.11486	   0.51960	 -12.77042
1916691.38370	 127.00000	  72.51701	   0.52200	   0.12256	   0.53619	 -13.21358
1916691.61270	 127.00000	  57.36816	   0.54163	   0.13296	   0.55771	 -13.79241
1916691.84970	 127.00000	  45.36290	   0.56361	   0.14320	   0.58152	 -14.25601
1916692.08170	 127.00000	  35.93134	   0.58944	   0.14997	   0.60822	 -14.27458
1916692.33270	 127.00000	  28.40909	   0.61923	   0.15522	   0.63839	 -14.07196
1916692.54670	 127.00000	  22.48202	   0.64915	   0.15846	   0.66821	 -13.71737
1916692.81170	 127.00000	  17.79613	   0.68030	   0.15482	   0.69770	 -12.82072
1916693.06370	 127.00000	  14.06813	   0.71095	   0.14763	   0.72612	 -11.73046
1916693.27970	 127.00000	  11.14480	   0.73738	   0.13677	   0.74995	 -10.50786
1916693.54770	 127.00000	   8.81772	   0.75953	   0.12154	   0.76920	  -9.09145
1916693.72570	 127.00000	   6.97545	   0.77669	   0.10761	   0.78411	  -7.88805
1916693.94370	 127.00000	   5.51730	   0.78912	   0.09495	   0.79481	  -6.86144
1916694.21270	 127.00000	   4.36941	   0.80029	   0.08133	   0.80442	  -5.80304
1916694.54769	 127.00000	   3.45686	   0.80937	   0.07122	   0.81250	  -5.02845
1916694.96669	 127.00000	   2.73547	   0.81546	   0.06325	   0.81790	  -4.43494
1916695.49169	 127.00000	   2.16054	   0.82124	   0.05726	   0.82323	  -3.98842
1916696.15069	 127.00000	   1.70952	   0.82553	   0.05276	   0.82721	  -3.65687
1916696.97969	 127.00000	   1.35352	   0.83008	   0.04986	   0.83157	  -3.43729
1916698.02269	 127.00000	   1.07079	   0.83367	   0.04834	   0.83507	  -3.31857
1916699.33669	 127.00000	   0.84734	   0.83725	   0.04865	   0.83866	  -3.32531
1916700.99169	 127.00000	   0.67072	   0.84135	   0.04932	   0.84280	  -3.35505
1916703.08069	 127.00000	   0.53067	   0.84537	   0.05183	   0.84695	  -3.50853
1916705.71769	 127.00000	   0.41976	   0.85027	   0.05599	   0.85212	  -3.76746
1916709.04868	 127.00000	   0.33183	   0.85490	   0.06203	   0.85715	  -4.15005
1916713.25468	 127.00000	   0.26261	   0.85999	   0.06882	   0.86274	  -4.57501
1916718.56268	 127.00000	   0.20791	   0.86766	   0.07759	   0.87112	  -5.11018
1916725.26767	 127.00000	   0.16452	   0.87639	   0.09039	   0.88104	  -5.88855
1916733.74366	 127.00000	   0.13007	   0.88574	   0.10764	   0.89226	  -6.92896
1916744.43366	 127.00000	   0.10309	   0.89384	   0.12668	   0.90277	  -8.06638
1916757.94765	 127.00000	   0.08153	   0.90311	   0.14462	   0.91462	  -9.09779
1916775.04563	 127.00000	   0.06443	   0.91823	   0.16563	   0.93305	 -10.22527
1916796.63262	 127.00000	   0.05102	   0.94018	   0.19025	   0.95924	 -11.43935
1916823.87459	 127.00000	   0.04042	   0.96343	   0.22017	   0.98826	 -12.87237
1916858.37057	 127.00000	   0.03192	   0.99048	   0.25046	   1.02166	 -14.19062
1916901.91753	 127.00000	   0.02528	   1.02879	   0.28148	   1.06660	 -15.30212
1916956.98349	 127.00000	   0.01999	   1.07893	   0.32333	   1.12634	 -16.68222
1931100.74366	 128.00000	20004.45300	   0.28078	  -0.02348	   0.28176	   4.78103
1931100.88666	 128.00000	15829.12600	   0.28601	  -0.00851	   0.28614	   1.70447
1931101.02866	 128.00000	12516.70300	   0.29409	   0.00429	   0.29412	  -0.83615
1931101.17066	 128.00000	9909.44240	   0.30102	   0.01478	   0.30138	  -2.81024
1931101.33466	 128.00000	7835.48000	   0.30742	   0.02333	   0.30830	  -4.33934
1931101.53566	 128.00000	6217.24610	   0.31461	   0.02983	   0.31602	  -5.41680
1931101.77365	 128.00000	4905.29100	   0.32148	   0.03554	   0.32344	  -6.30926
1931102.01265	 128.00000	3881.27370	   0.33100	   0.04147	   0.33358	  -7.14057
1931102.25065	 128.00000	3070.98270	   0.33792	   0.04563	   0.34099	  -7.69023
1931102.48865	 128.00000	2430.77780	   0.34545	   0.05062	   0.34914	  -8.33693
1931102.72665	 128.00000	1923.15370	   0.35510	   0.05287	   0.35901	  -8.46861
1931102.96465	 128.00000	1522.43580	   0.36496	   0.05763	   0.36949	  -8.97286
1931103.20265	 128.00000	1203.84460	   0.37422	   0.06200	   0.37932	  -9.40654
1931103.44165	 128.00000	 952.86591	   0.38469	   0.06473	   0.39009	  -9.55207
1931103.67965	 128.00000	 754.27557	   0.39367	   0.07034	   0.39991	 -10.13069
1931103.91665	 128.00000	 596.71857	   0.40383	   0.07285	   0.41035	 -10.22557
1931104.15465	 128.00000	 471.96338	   0.41493	   0.07860	   0.42231	 -10.72634
1931104.39365	 128.00000	 373.20856	   0.42733	   0.08085	   0.43491	 -10.71422
1931104.63165	 128.00000	 295.47278	   0.43767	   0.08649	   0.44613	 -11.17889
1931104.87065	 128.00000	 233.87738	   0.44911	   0.09152	   0.45834	 -11.51793
1931105.10865	 128.00000	 185.05922	   0.46325	   0.09541	   0.47297	 -11.63786
1931105.34465	 128.00000	 146.35823	   0.47676	   0.10278	   0.48771	 -12.16564
1931105.58165	 128.00000	 115.77804	   0.49101	   0.10843	   0.50284	 -12.45230
1931105.81565	 128.00000	  91.67210	   0.50563	   0.11363	   0.51825	 -12.66585
1931106.06065	 128.00000	  72.51701	   0.52393	   0.12264	   0.53809	 -13.17478
1931106.28965	 128.00000	  57.36816	   0.54343	   0.13191	   0.55921	 -13.64420
1931106.52665	 128.00000	  45.36290	   0.56230	   0.14178	   0.57990	 -14.15169
1931106.75865	 128.00000	  35.93134	   0.58788	   0.15020	   0.60677	 -14.33240
1931107.00965	 128.00000	  28.40909	   0.61739	   0.15567	   0.63672	 -14.15176
1931107.22365	 128.00000	  22.48202	   0.64890	   0.15774	   0.66780	 -13.66295
1931107.48865	 128.00000	  17.79613	   0.68040	   0.15641	   0.69815	 -12.94642
1931107.74065	 128.00000	  14.06813	   0.71164	   0.14843	   0.72696	 -11.78146
1931107.95665	 128.00000	  11.14480	   0.73702	   0.13627	   0.74951	 -10.47567
1931108.22465	 128.00000	   8.81772	   0.75991	   0.12200	   0.76964	  -9.12101
1931108.40265	 128.00000	   6.97545	   0.77693	   0.10754	   0.78434	  -7.88070
1931108.62065	 128.00000	   5.51730	   0.79024	   0.09372	   0.79578	  -6.76321
1931108.88965	 128.00000	   4.36941	   0.80126	   0.08280	   0.80553	  -5.89982
1931109.22465	 128.00000	   3.45686	   0.80888	   0.07103	   0.81199	  -5.01877
1931109.64365	 128.00000	   2.73547	   0.81592	   0.06404	   0.81843	  -4.48783
1931110.16865	 128.00000	   2.16054	   0.82112	   0.05735	   0.82312	  -3.99549
1931110.82765	 128.00000	   1.70952	   0.82656	   0.05289	   0.82825	  -3.66104
1931111.65665	 128.00000	   1.35352	   0.83028	   0.04994	   0.83178	  -3.44209
1931112.69965	 128.00000	   1.07079	   0.83456	   0.04834	   0.83596	  -3.31528
1931114.01365	 128.00000	   0.84734	   0.83835	   0.04863	   0.83976	  -3.31981
1931115.66864	 128.00000	   0.67072	   0.84220	   0.05002	   0.84369	  -3.39884
1931117.75764	 128.00000	   0.53067	   0.84627	   0.05121	   0.84782	  -3.46276
1931120.39464	 128.00000	   0.41976	   0.85059	   0.05586	   0.85243	  -3.75711
1931123.72564	 128.00000	   0.33183	   0.85532	   0.06185	   0.85755	  -4.13607
1931127.93163	 128.00000	   0.26261	   0.86044	   0.06877	   0.86318	  -4.56981
1931133.23963	 128.00000	   0.20791	   0.86745	   0.07785	   0.87094	  -5.12800
1931139.94463	 128.00000	   0.16452	   0.87729	   0.08994	   0.88189	  -5.85365
1931148.42062	 128.00000	   0.13007	   0.88708	   0.10661	   0.89346	  -6.85298
1931159.11061	 128.00000	   0.10309	   0.89611	   0.12639	   0.90498	  -8.02803
1931172.62460	 128.00000	   0.08153	   0.90514	   0.14573	   0.91679	  -9.14649
1931189.72259	 128.00000	   0.06443	   0.91875	   0.16755	   0.93390	 -10.33538
1931211.30957	 128.00000	   0.05102	   0.93967	   0.19048	   0.95878	 -11.45916
1931238.55155	 128.00000	   0.04042	   0.96406	   0.21997	   0.98884	 -12.85292
1931273.04752	 128.00000	   0.03192	   0.99152	   0.25180	   1.02299	 -14.24909
1931316.59449	 128.00000	   0.02528	   1.02635	   0.28350	   1.06479	 -15.44139
1931371.66045	 128.00000	   0.01999	   1.07611	   0.32083	   1.12291	 -16.60125
1945508.76482	 129.00000	20004.45300	   0.28041	  -0.02257	   0.28132	   4.60207
1945508.90782	 129.00000	15829.12600	   0.28672	  -0.00753	   0.28682	   1.50480
1945509.04982	 129.00000	12516.70300	   0.29341	   0.00490	   0.29345	  -0.95642
1945509.19182	 129.00000	9909.44240	   0.30062	   0.01524	   0.30100	  -2.90169
1945509.35582	 129.00000	7835.48000	   0.30649	   0.02384	   0.30741	  -4.44804
1945509.55682	 129.00000	6217.24610	   0.31363	   0.03003	   0.31507	  -5.46888
1945509.79482	 129.00000	4905.29100	   0.32247	   0.03732	   0.32462	  -6.60109
1945510.03282	 129.00000	3881.27370	   0.32909	   0.04167	   0.33172	  -7.21664
1945510.27082	 129.00000	3070.98270	   0.33793	   0.04658	   0.34113	  -7.84817
1945510.50882	 129.00000	2430.77780	   0.34669	   0.05022	   0.35031	  -8.24301
1945510.74682	 129.00000	1923.15370	   0.35534	   0.05426	   0.35946	  -8.68131
1945510.98482	 129.00000	1522.43580	   0.36535	   0.05946	   0.37016	  -9.24412
1945511.22282	 129.00000	1203.84460	   0.37262	   0.06238	   0.37780	  -9.50303
1945511.46182	 129.00000	 952.86591	   0.38370	   0.06499	   0.38916	  -9.61408
1945511.69982	 129.00000	 754.27557	   0.39304	   0.07081	   0.39937	 -10.21256
1945511.93682	 129.00000	 596.71857	   0.40361	   0.07298	   0.41016	 -10.24952
1945512.17482	 129.00000	 471.96338	   0.41324	   0.07767	   0.42048	 -10.64481
1945512.41382	 129.00000	 373.20856	   0.42532	   0.08262	   0.43327	 -10.99363
1945512.65182	 129.00000	 295.47278	   0.43858	   0.08513	   0.44677	 -10.98472
1945512.89082	 129.00000	 233.87738	   0.45128	   0.09083	   0.46033	 -11.38019
1945513.12882	 129.00000	 185.05922	   0.46320	   0.09525	   0.47289	 -11.61976
1945513.36482	 129.00000	 146.35823	   0.47732	   0.10314	   0.48833	 -12.19352
1945513.60182	 129.00000	 115.77804	   0.49101	   0.10733	   0.50260	 -12.33030
1945513.83582	 129.00000	  91.67210	   0.50677	   0.11511	   0.51968	 -12.79687
1945514.08082	 129.00000	  72.51701	   0.52394	   0.12244	   0.53805	 -13.15338
1945514.30982	 129.00000	  57.36816	   0.54035	   0.13294	   0.55646	 -13.82158
1945514.54681	 129.00000	  45.36290	   0.56424	   0.14054	   0.58148	 -13.98631
1945514.77881	 129.00000	  35.93134	   0.58956	   0.15048	   0.60846	 -14.31874
1945515.02881	 129.00000	  28.40909	   0.61800	   0.15503	   0.63715	 -14.08238
1945515.24381	 129.00000	  22.48202	   0.64831	   0.15842	   0.66738	 -13.73145
1945515.50881	 129.00000	  17.79613	   0.68171	   0.15475	   0.69905	 -12.78970
1945515.76081	 129.00000	  14.06813	   0.71084	   0.14729	   0.72594	 -11.70633
1945515.97581	 129.00000	  11.14480	   0.73581	   0.13597	   0.74827	 -10.46970
1945516.24281	 129.00000	   8.81772	   0.75933	   0.12215	   0.76909	  -9.13880
1945516.42181	 129.00000	   6.97545	   0.77901	   0.10800	   0.78646	  -7.89276
1945516.63981	 129.00000	   5.51730	   0.79133	   0.09434	   0.79694	  -6.79854
1945516.90881	 129.00000	   4.36941	   0.80231	   0.08298	   0.80659	  -5.90516
1945517.24381	 129.00000	   3.45686	   0.81015	   0.07177	   0.81332	  -5.06269
1945517.66281	 129.00000	   2.73547	   0.81695	   0.06433	   0.81948	  -4.50253
1945518.18781	 129.00000	   2.16054	   0.82258	   0.05724	   0.82457	  -3.98021
1945518.84681	 129.00000	   1.70952	   0.82780	   0.05314	   0.82950	  -3.67308
1945519.67581	 129.00000	   1.35352	   0.83130	   0.05005	   0.83281	  -3.44575
1945520.71881	 129.00000	   1.07079	   0.83576	   0.04778	   0.83713	  -3.27175
1945522.03281	 129.00000	   0.84734	   0.84010	   0.04841	   0.84150	  -3.29794
1945523.68781	 129.00000	   0.67072	   0.84399	   0.05015	   0.84547	  -3.40024
1945525.77681	 129.00000	   0.53067	   0.84564	   0.05384	   0.84735	  -3.64289
1945528.41380	 129.00000	   0.41976	   0.85114	   0.05629	   0.85300	  -3.78356
1945531.74480	 129.00000	   0.33183	   0.85671	   0.06189	   0.85894	  -4.13201
1945535.95080	 129.00000	   0.26261	   0.86269	   0.06959	   0.86549	  -4.61202
1945541.25879	 129.00000	   0.20791	   0.86876	   0.07936	   0.87238	  -5.21944
1945547.96379	 129.00000	   0.16452	   0.87599	   0.08991	   0.88059	  -5.86035
1945556.43978	 129.00000	   0.13007	   0.88645	   0.10277	   0.89238	  -6.61290
1945567.12977	 129.00000	   0.10309	   0.90033	   0.12121	   0.90845	  -7.66755
1945580.64376	 129.00000	   0.08153	   0.91295	   0.14578	   0.92452	  -9.07258
1945597.74175	 129.00000	   0.06443	   0.92630	   0.17286	   0.94229	 -10.57076
1945619.32773	 129.00000	   0.05102	   0.93957	   0.19714	   0.96002	 -11.84987
1945646.57071	 129.00000	   0.04042	   0.96261	   0.22257	   0.98801	 -13.01858
1945681.06669	 129.00000	   0.03192	   0.99292	   0.25420	   1.02494	 -14.36002
1945724.61365	 129.00000	   0.02528	   1.02525	   0.29010	   1.06550	 -15.79899
1945779.67861	 129.00000	   0.01999	   1.06332	   0.32539	   1.11199	 -17.01457
1959916.44498	 130.00000	20004.45300	   0.27965	  -0.02382	   0.28066	   4.86850
1959916.58798	 130.00000	15829.12600	   0.28708	  -0.00887	   0.28721	   1.76940
1959916.72998	 130.00000	12516.70300	   0.29348	   0.00539	   0.29353	  -1.05305
1959916.87198	 130.00000	9909.44240	   0.30020	   0.01419	   0.30053	  -2.70684
1959917.03598	 130.00000	7835.48000	   0.30705	   0.02424	   0.30800	  -4.51467
1959917.23698	 130.00000	6217.24610	   0.31434	   0.03017	   0.31578	  -5.48303
1959917.47498	 130.00000	4905.29100	   0.32321	   0.03522	   0.32513	  -6.21945
1959917.71298	 130.00000	3881.27370	   0.33199	   0.03975	   0.33436	  -6.82741
1959917.95198	 130.00000	3070.98270	   0.33776	   0.04703	   0.34102	  -7.92755
1959918.18998	 130.00000	2430.77780	   0.34686	   0.05001	   0.35045	  -8.20357
1959918.42798	 130.00000	1923.15370	   0.35465	   0.05508	   0.35890	  -8.82737
1959918.66598	 130.00000	1522.43580	   0.36266	   0.05807	   0.36728	  -9.09681
1959918.90398	 130.00000	1203.84460	   0.37356	   0.06149	   0.37859	  -9.34712
1959919.14298	 130.00000	 952.86591	   0.38145	   0.06572	   0.38707	  -9.77573
1959919.38098	 130.00000	 754.27557	   0.39295	   0.06956	   0.39906	 -10.03812
1959919.61798	 130.00000	 596.71857	   0.40204	   0.07183	   0.40840	 -10.12997
1959919.85598	 130.00000	 471.96338	   0.41353	   0.07520	   0.42032	 -10.30654
1959920.09498	 130.00000	 373.20856	   0.42440	   0.07938	   0.43176	 -10.59451
1959920.33298	 130.00000	 295.47278	   0.43627	   0.08688	   0.44484	 -11.26231
1959920.57198	 130.00000	 233.87738	   0.44924	   0.08930	   0.45803	 -11.24295
1959920.80998	 130.00000	 185.05922	   0.46200	   0.09453	   0.47157	 -11.56372
1959921.04598	 130.00000	 146.35823	   0.47486	   0.09963	   0.48520	 -11.84967
1959921.28198	 130.00000	 115.77804	   0.48875	   0.10671	   0.50026	 -12.31633
1959921.51698	 130.00000	  91.67210	   0.50327	   0.11375	   0.51597	 -12.73556
1959921.76198	 130.00000	  72.51701	   0.52170	   0.12251	   0.53589	 -13.21492
1959921.99098	 130.00000	  57.36816	   0.54013	   0.13061	   0.55569	 -13.59393
1959922.22798	 130.00000	  45.36290	   0.56239	   0.14081	   0.57975	 -14.05647
1959922.45998	 130.00000	  35.93134	   0.58906	   0.14955	   0.60774	 -14.24516
1959922.70998	 130.00000	  28.40909	   0.61698	   0.15378	   0.63586	 -13.99555
1959922.92498	 130.00000	  22.48202	   0.64708	   0.15952	   0.66646	 -13.84893
1959923.18998	 130.00000	  17.79613	   0.67883	   0.15503	   0.69631	 -12.86482
1959923.44198	 130.00000	  14.06813	   0.70774	   0.14578	   0.72260	 -11.63933
1959923.65798	 130.00000	  11.14480	   0.73501	   0.13593	   0.74747	 -10.47799
1959923.92498	 130.00000	   8.81772	   0.75731	   0.12105	   0.76693	  -9.08143
1959924.10398	 130.00000	   6.97545	   0.77427	   0.10817	   0.78179	  -7.95339
1959924.32198	 130.00000	   5.51730	   0.78885	   0.09412	   0.79445	  -6.80388
1959924.59098	 130.00000	   4.36941	   0.79857	   0.08214	   0.80279	  -5.87272
1959924.92598	 130.00000	   3.45686	   0.80586	   0.07161	   0.80903	  -5.07820
1959925.34498	 130.00000	   2.73547	   0.81306	   0.06316	   0.81551	  -4.44173
1959925.86998	 130.00000	   2.16054	   0.81915	   0.05822	   0.82121	  -4.06568
1959926.52898	 130.00000	   1.70952	   0.82319	   0.05314	   0.82490	  -3.69333
1959927.35798	 130.00000	   1.35352	   0.82714	   0.04941	   0.82862	  -3.41881
1959928.40097	 130.00000	   1.07079	   0.83177	   0.04817	   0.83316	  -3.31453
1959929.71497	 130.00000	   0.84734	   0.83555	   0.04871	   0.83697	  -3.33618
1959931.36997	 130.00000	   0.67072	   0.83946	   0.04968	   0.84093	  -3.38719
1959933.45897	 130.00000	   0.53067	   0.84257	   0.05239	   0.84420	  -3.55822
1959936.09597	 130.00000	   0.41976	   0.84723	   0.05588	   0.84907	  -3.77380
1959939.42697	 130.00000	   0.33183	   0.85324	   0.06149	   0.85545	  -4.12171
1959943.63296	 130.00000	   0.26261	   0.85794	   0.06956	   0.86076	  -4.63549
1959948.94096	 130.00000	   0.20791	   0.86400	   0.07893	   0.86760	  -5.21996
1959955.64595	 130.00000	   0.16452	   0.87221	   0.08935	   0.87677	  -5.84908
1959964.12195	 130.00000	   0.13007	   0.88390	   0.10399	   0.89000	  -6.70993
1959974.81194	 130.00000	   0.10309	   0.89541	   0.12392	   0.90394	  -7.87927
1959988.32593	 130.00000	   0.08153	   0.90575	   0.14682	   0.91758	  -9.20744
1960005.42391	 130.00000	   0.06443	   0.91832	   0.17181	   0.93425	 -10.59691
1960027.00990	 130.00000	   0.05102	   0.93462	   0.19348	   0.95444	 -11.69611
1960054.25288	 130.00000	   0.04042	   0.95965	   0.22049	   0.98465	 -12.93951
1960088.74885	 130.00000	   0.03192	   0.98911	   0.25362	   1.02111	 -14.38173
1960132.29582	 130.00000	   0.02528	   1.02031	   0.28720	   1.05996	 -15.72097
1960187.36077	 130.00000	   0.01999	   1.06254	   0.32033	   1.10977	 -16.77672
1974327.72274	 131.00000	20004.45300	   0.27946	  -0.02280	   0.28039	   4.66335
1974327.86574	 131.00000	15829.12600	   0.28613	  -0.00938	   0.28628	   1.87786
1974328.00774	 131.00000	12516.70300	   0.29340	   0.00377	   0.29343	  -0.73689
1974328.14974	 131.00000	9909.44240	   0.30033	   0.01452	   0.30069	  -2.76748
1974328.31374	 131.00000	7835.48000	   0.30727	   0.02198	   0.30806	  -4.09106
1974328.51474	 131.00000	6217.24610	   0.31281	   0.02889	   0.31414	  -5.27696
1974328.75274	 131.00000	4905.29100	   0.32155	   0.03568	   0.32352	  -6.33114
1974328.99174	 131.00000	3881.27370	   0.33119	   0.04101	   0.33372	  -7.05876
1974329.22974	 131.00000	3070.98270	   0.33717	   0.04628	   0.34033	  -7.81512
1974329.46774	 131.00000	2430.77780	   0.34444	   0.04884	   0.34788	  -8.07003
1974329.70574	 131.00000	1923.15370	   0.35479	   0.05300	   0.35872	  -8.49613
1974329.94374	 131.00000	1522.43580	   0.36166	   0.05939	   0.36650	  -9.32514
1974330.18174	 131.00000	1203.84460	   0.37212	   0.06163	   0.37719	  -9.40428
1974330.42074	 131.00000	 952.86591	   0.38239	   0.06355	   0.38764	  -9.43521
1974330.65874	 131.00000	 754.27557	   0.39403	   0.06750	   0.39977	  -9.72029
1974330.89574	 131.00000	 596.71857	   0.40197	   0.07285	   0.40852	 -10.27263
1974331.13374	 131.00000	 471.96338	   0.41319	   0.07646	   0.42020	 -10.48357
1974331.37274	 131.00000	 373.20856	   0.42284	   0.08070	   0.43047	 -10.80476
1974331.61074	 131.00000	 295.47278	   0.43551	   0.08428	   0.44359	 -10.95318
1974331.84974	 131.00000	 233.87738	   0.44899	   0.08974	   0.45787	 -11.30321
1974332.08774	 131.00000	 185.05922	   0.46096	   0.09362	   0.47037	 -11.48015
1974332.32374	 131.00000	 146.35823	   0.47444	   0.10118	   0.48511	 -12.03856
1974332.55974	 131.00000	 115.77804	   0.48855	   0.10646	   0.50001	 -12.29323
1974332.79474	 131.00000	  91.67210	   0.50471	   0.11407	   0.51744	 -12.73577
1974333.03974	 131.00000	  72.51701	   0.52095	   0.12105	   0.53483	 -13.08147
1974333.26874	 131.00000	  57.36816	   0.53809	   0.13300	   0.55429	 -13.88401
1974333.50574	 131.00000	  45.36290	   0.56131	   0.14095	   0.57873	 -14.09631
1974333.73774	 131.00000	  35.93134	   0.58724	   0.14856	   0.60574	 -14.19719
1974333.98774	 131.00000	  28.40909	   0.61557	   0.15527	   0.63485	 -14.15715
1974334.20274	 131.00000	  22.48202	   0.64589	   0.15791	   0.66491	 -13.73832
1974334.46774	 131.00000	  17.79613	   0.67765	   0.15469	   0.69508	 -12.85853
1974334.71974	 131.00000	  14.06813	   0.70725	   0.14870	   0.72272	 -11.87377
1974334.93574	 131.00000	  11.14480	   0.73429	   0.13449	   0.74650	 -10.37944
1974335.20274	 131.00000	   8.81772	   0.75623	   0.12220	   0.76604	  -9.17935
1974335.38074	 131.00000	   6.97545	   0.77426	   0.10707	   0.78163	  -7.87347
1974335.59874	 131.00000	   5.51730	   0.78882	   0.09273	   0.79425	  -6.70432
1974335.86874	 131.00000	   4.36941	   0.79770	   0.08212	   0.80192	  -5.87756
1974336.20374	 131.00000	   3.45686	   0.80597	   0.07123	   0.80911	  -5.05054
1974336.62274	 131.00000	   2.73547	   0.81280	   0.06380	   0.81530	  -4.48784
1974337.14774	 131.00000	   2.16054	   0.81781	   0.05704	   0.81980	  -3.98975
1974337.80674	 131.00000	   1.70952	   0.82274	   0.05252	   0.82441	  -3.65224
1974338.63574	 131.00000	   1.35352	   0.82680	   0.04941	   0.82828	  -3.41997
1974339.67773	 131.00000	   1.07079	   0.83130	   0.04821	   0.83269	  -3.31895
1974340.99173	 131.00000	   0.84734	   0.83565	   0.04882	   0.83707	  -3.34379
1974342.64773	 131.00000	   0.67072	   0.83892	   0.04979	   0.84040	  -3.39673
1974344.73673	 131.00000	   0.53067	   0.84192	   0.05196	   0.84352	  -3.53189
1974347.37373	 131.00000	   0.41976	   0.84713	   0.05564	   0.84895	  -3.75767
1974350.70473	 131.00000	   0.33183	   0.85240	   0.06204	   0.85466	  -4.16303
1974354.91072	 131.00000	   0.26261	   0.85730	   0.06953	   0.86012	  -4.63682
1974360.21872	 131.00000	   0.20791	   0.86428	   0.07845	   0.86783	  -5.18618
1974366.92271	 131.00000	   0.16452	   0.87278	   0.08910	   0.87732	  -5.82878
1974375.39971	 131.00000	   0.13007	   0.88448	   0.10442	   0.89062	  -6.73284
1974386.08970	 131.00000	   0.10309	   0.89477	   0.12506	   0.90347	  -7.95641
1974399.60369	 131.00000	   0.08153	   0.90457	   0.14778	   0.91656	  -9.27829
1974416.70167	 131.00000	   0.06443	   0.91686	   0.17112	   0.93269	 -10.57212
1974438.28766	 131.00000	   0.05102	   0.93484	   0.19229	   0.95441	 -11.62301
1974465.53064	 131.00000	   0.04042	   0.95981	   0.22012	   0.98473	 -12.91684
1974500.02561	 131.00000	   0.03192	   0.98868	   0.25350	   1.02066	 -14.38075
1974543.57358	 131.00000	   0.02528	   1.02070	   0.28549	   1.05987	 -15.62612
1974598.63853	 131.00000	   0.01999	   1.06547	   0.31980	   1.11243	 -16.70723
1988728.20472	 132.00000	20004.45300	   0.27809	  -0.02262	   0.27901	   4.65124
1988728.34772	 132.00000	15829.12600	   0.28698	  -0.00777	   0.28708	   1.55014
1988728.48972	 132.00000	12516.70300	   0.29235	   0.00544	   0.29240	  -1.06621
1988728.63172	 132.00000	9909.44240	   0.30020	   0.01498	   0.30057	  -2.85683
1988728.79572	 132.00000	7835.48000	   0.30771	   0.02302	   0.30857	  -4.27879
1988728.99672	 132.00000	6217.24610	   0.31611	   0.03112	   0.31764	  -5.62160
1988729.23472	 132.00000	4905.29100	   0.32239	   0.03693	   0.32450	  -6.53443
1988729.47372	 132.00000	3881.27370	   0.32921	   0.04106	   0.33176	  -7.10924
1988729.71172	 132.00000	3070.98270	   0.33871	   0.04697	   0.34195	  -7.89534
1988729.94972	 132.00000	2430.77780	   0.34546	   0.05081	   0.34917	  -8.36773
1988730.18772	 132.00000	1923.15370	   0.35419	   0.05344	   0.35820	  -8.58049
1988730.42572	 132.00000	1522.43580	   0.36384	   0.05738	   0.36833	  -8.96241
1988730.66372	 132.00000	1203.84460	   0.37176	   0.06184	   0.37687	  -9.44466
1988730.90272	 132.00000	 952.86591	   0.38222	   0.06516	   0.38774	  -9.67512
1988731.14072	 132.00000	 754.27557	   0.39255	   0.06877	   0.39853	  -9.93718
1988731.37772	 132.00000	 596.71857	   0.40283	   0.07154	   0.40913	 -10.06972
1988731.61572	 132.00000	 471.96338	   0.41315	   0.07595	   0.42008	 -10.41647
1988731.85472	 132.00000	 373.20856	   0.42467	   0.08095	   0.43232	 -10.79249
1988732.09272	 132.00000	 295.47278	   0.43571	   0.08460	   0.44385	 -10.98772
1988732.33172	 132.00000	 233.87738	   0.44929	   0.08940	   0.45810	 -11.25399
1988732.56971	 132.00000	 185.05922	   0.46074	   0.09430	   0.47029	 -11.56720
1988732.80571	 132.00000	 146.35823	   0.47389	   0.09972	   0.48427	 -11.88362
1988733.04271	 132.00000	 115.77804	   0.48813	   0.10713	   0.49975	 -12.37846
1988733.27671	 132.00000	  91.67210	   0.50413	   0.11425	   0.51692	 -12.76859
1988733.52171	 132.00000	  72.51701	   0.52226	   0.12274	   0.53649	 -13.22506
1988733.75071	 132.00000	  57.36816	   0.53958	   0.13221	   0.55554	 -13.76731
1988733.98771	 132.00000	  45.36290	   0.56225	   0.14178	   0.57985	 -14.15266
1988734.21971	 132.00000	  35.93134	   0.58609	   0.14941	   0.60483	 -14.30199
1988734.47071	 132.00000	  28.40909	   0.61631	   0.15635	   0.63583	 -14.23536
1988734.68471	 132.00000	  22.48202	   0.64697	   0.15873	   0.66616	 -13.78456
1988734.94971	 132.00000	  17.79613	   0.67855	   0.15557	   0.69616	 -12.91310
1988735.20171	 132.00000	  14.06813	   0.70930	   0.14956	   0.72490	 -11.90692
1988735.41771	 132.00000	  11.14480	   0.73507	   0.13735	   0.74779	 -10.58412
1988735.68571	 132.00000	   8.81772	   0.75712	   0.12168	   0.76683	  -9.13054
1988735.86371	 132.00000	   6.97545	   0.77410	   0.10856	   0.78167	  -7.98281
1988736.08171	 132.00000	   5.51730	   0.78841	   0.09394	   0.79398	  -6.79513
1988736.35071	 132.00000	   4.36941	   0.79895	   0.08191	   0.80314	  -5.85360
1988736.68571	 132.00000	   3.45686	   0.80675	   0.07082	   0.80985	  -5.01661
1988737.10471	 132.00000	   2.73547	   0.81420	   0.06379	   0.81669	  -4.47963
1988737.62971	 132.00000	   2.16054	   0.81982	   0.05715	   0.82181	  -3.98733
1988738.28871	 132.00000	   1.70952	   0.82415	   0.05299	   0.82585	  -3.67879
1988739.11771	 132.00000	   1.35352	   0.82849	   0.04955	   0.82997	  -3.42246
1988740.16071	 132.00000	   1.07079	   0.83283	   0.04857	   0.83425	  -3.33762
1988741.47471	 132.00000	   0.84734	   0.83583	   0.04900	   0.83726	  -3.35497
1988743.12971	 132.00000	   0.67072	   0.83992	   0.04992	   0.84141	  -3.40150
1988745.21871	 132.00000	   0.53067	   0.84385	   0.05216	   0.84546	  -3.53700
1988747.85570	 132.00000	   0.41976	   0.84875	   0.05575	   0.85058	  -3.75799
1988751.18670	 132.00000	   0.33183	   0.85377	   0.06255	   0.85606	  -4.19039
1988755.39270	 132.00000	   0.26261	   0.85835	   0.06912	   0.86113	  -4.60399
1988760.70069	 132.00000	   0.20791	   0.86574	   0.07773	   0.86922	  -5.13086
1988767.40569	 132.00000	   0.16452	   0.87521	   0.08938	   0.87976	  -5.83107
1988775.88168	 132.00000	   0.13007	   0.88551	   0.10641	   0.89188	  -6.85206
1988786.57167	 132.00000	   0.10309	   0.89447	   0.12631	   0.90334	  -8.03760
1988800.08566	 132.00000	   0.08153	   0.90344	   0.14717	   0.91535	  -9.25239
1988817.18365	 132.00000	   0.06443	   0.91669	   0.16902	   0.93214	 -10.44668
1988838.77063	 132.00000	   0.05102	   0.93808	   0.19096	   0.95732	 -11.50591
1988866.01261	 132.00000	   0.04042	   0.96270	   0.22090	   0.98771	 -12.92331
1988900.50858	 132.00000	   0.03192	   0.98991	   0.25297	   1.02172	 -14.33494
1988944.05555	 132.00000	   0.02528	   1.02419	   0.28360	   1.06273	 -15.47726
1988999.12151	 132.00000	   0.01999	   1.07272	   0.32038	   1.11954	 -16.62904
2003115.00391	 133.00000	20004.45300	   0.28008	  -0.02376	   0.28108	   4.84976
2003115.14691	 133.00000	15829.12600	   0.28765	  -0.00737	   0.28775	   1.46830
2003115.28891	 133.00000	12516.70300	   0.29371	   0.00417	   0.29374	  -0.81365
2003115.43091	 133.00000	9909.44240	   0.30256	   0.01449	   0.30291	  -2.74101
2003115.59491	 133.00000	7835.48000	   0.30730	   0.02251	   0.30812	  -4.18881
2003115.79591	 133.00000	6217.24610	   0.31764	   0.03111	   0.31916	  -5.59408
2003116.03391	 133.00000	4905.29100	   0.32500	   0.03705	   0.32711	  -6.50407
2003116.27291	 133.00000	3881.27370	   0.33018	   0.04172	   0.33280	  -7.20149
2003116.51091	 133.00000	3070.98270	   0.33901	   0.04620	   0.34214	  -7.76088
2003116.74891	 133.00000	2430.77780	   0.34707	   0.05042	   0.35071	  -8.26657
2003116.98691	 133.00000	1923.15370	   0.35582	   0.05572	   0.36016	  -8.89969
2003117.22491	 133.00000	1522.43580	   0.36626	   0.05834	   0.37087	  -9.05109
2003117.46291	 133.00000	1203.84460	   0.37454	   0.06150	   0.37956	  -9.32431
2003117.70191	 133.00000	 952.86591	   0.38435	   0.06559	   0.38991	  -9.68427
2003117.93991	 133.00000	 754.27557	   0.39254	   0.06966	   0.39867	 -10.06324
2003118.17691	 133.00000	 596.71857	   0.40333	   0.07328	   0.40993	 -10.29751
2003118.41491	 133.00000	 471.96338	   0.41369	   0.07721	   0.42083	 -10.57200
2003118.65391	 133.00000	 373.20856	   0.42445	   0.08169	   0.43224	 -10.89353
2003118.89191	 133.00000	 295.47278	   0.43813	   0.08566	   0.44643	 -11.06261
2003119.13091	 133.00000	 233.87738	   0.45086	   0.09126	   0.46000	 -11.44273
2003119.36891	 133.00000	 185.05922	   0.46303	   0.09585	   0.47285	 -11.69531
2003119.60491	 133.00000	 146.35823	   0.47591	   0.10157	   0.48663	 -12.04779
2003119.84191	 133.00000	 115.77804	   0.49060	   0.10702	   0.50213	 -12.30609
2003120.07591	 133.00000	  91.67210	   0.50531	   0.11493	   0.51821	 -12.81389
2003120.32091	 133.00000	  72.51701	   0.52312	   0.12295	   0.53738	 -13.22630
2003120.54991	 133.00000	  57.36816	   0.54112	   0.13275	   0.55716	 -13.78345
2003120.78691	 133.00000	  45.36290	   0.56372	   0.13968	   0.58076	 -13.91662
2003121.01891	 133.00000	  35.93134	   0.58800	   0.15052	   0.60696	 -14.35860
2003121.26991	 133.00000	  28.40909	   0.61959	   0.15816	   0.63945	 -14.31993
2003121.48391	 133.00000	  22.48202	   0.64923	   0.15964	   0.66857	 -13.81406
2003121.74891	 133.00000	  17.79613	   0.68113	   0.15731	   0.69906	 -13.00448
2003122.00091	 133.00000	  14.06813	   0.71140	   0.14897	   0.72683	 -11.82717
2003122.21691	 133.00000	  11.14480	   0.73861	   0.13805	   0.75140	 -10.58701
2003122.48491	 133.00000	   8.81772	   0.76125	   0.12412	   0.77130	  -9.26056
2003122.66291	 133.00000	   6.97545	   0.77981	   0.10913	   0.78741	  -7.96643
2003122.88091	 133.00000	   5.51730	   0.79409	   0.09651	   0.79994	  -6.92939
2003123.14991	 133.00000	   4.36941	   0.80400	   0.08368	   0.80834	  -5.94198
2003123.48491	 133.00000	   3.45686	   0.81142	   0.07280	   0.81468	  -5.12677
2003123.90391	 133.00000	   2.73547	   0.82008	   0.06425	   0.82259	  -4.47976
2003124.42891	 133.00000	   2.16054	   0.82560	   0.05865	   0.82768	  -4.06332
2003125.08790	 133.00000	   1.70952	   0.82958	   0.05340	   0.83130	  -3.68337
2003125.91690	 133.00000	   1.35352	   0.83369	   0.04991	   0.83518	  -3.42621
2003126.95990	 133.00000	   1.07079	   0.83800	   0.04896	   0.83943	  -3.34398
2003128.27390	 133.00000	   0.84734	   0.84185	   0.04892	   0.84327	  -3.32570
2003129.92890	 133.00000	   0.67072	   0.84545	   0.05079	   0.84698	  -3.43787
2003132.01790	 133.00000	   0.53067	   0.84904	   0.05219	   0.85064	  -3.51736
2003134.65490	 133.00000	   0.41976	   0.85461	   0.05619	   0.85645	  -3.76156
2003137.98589	 133.00000	   0.33183	   0.85918	   0.06241	   0.86144	  -4.15491
2003142.19189	 133.00000	   0.26261	   0.86417	   0.07004	   0.86701	  -4.63390
2003147.49989	 133.00000	   0.20791	   0.87109	   0.07826	   0.87460	  -5.13399
2003154.20488	 133.00000	   0.16452	   0.88064	   0.09005	   0.88523	  -5.83875
2003162.68088	 133.00000	   0.13007	   0.89111	   0.10636	   0.89744	  -6.80670
2003173.37087	 133.00000	   0.10309	   0.89986	   0.12670	   0.90873	  -8.01442
2003186.88486	 133.00000	   0.08153	   0.90911	   0.14762	   0.92102	  -9.22323
2003203.98284	 133.00000	   0.06443	   0.92286	   0.16980	   0.93835	 -10.42533
2003225.56983	 133.00000	   0.05102	   0.94347	   0.19226	   0.96286	 -11.51791
2003252.81181	 133.00000	   0.04042	   0.96848	   0.22151	   0.99349	 -12.88327
2003287.30778	 133.00000	   0.03192	   0.99554	   0.25412	   1.02746	 -14.31916
2003330.85475	 133.00000	   0.02528	   1.02956	   0.28499	   1.06827	 -15.47273
2003385.92070	 133.00000	   0.01999	   1.07790	   0.32112	   1.12472	 -16.58952
2017489.16552	 134.00000	20004.45300	   0.27873	  -0.02309	   0.27968	   4.73528
2017489.30852	 134.00000	15829.12600	   0.28708	  -0.00803	   0.28720	   1.60186
2017489.45052	 134.00000	12516.70300	   0.29447	   0.00409	   0.29450	  -0.79517
2017489.59252	 134.00000	9909.44240	   0.30177	   0.01546	   0.30217	  -2.93362
2017489.75652	 134.00000	7835.48000	   0.30770	   0.02330	   0.30858	  -4.32977
2017489.95752	 134.00000	6217.24610	   0.31530	   0.03008	   0.31674	  -5.44952
2017490.19552	 134.00000	4905.29100	   0.32181	   0.03585	   0.32380	  -6.35688
2017490.43452	 134.00000	3881.27370	   0.33141	   0.04103	   0.33394	  -7.05725
2017490.67252	 134.00000	3070.98270	   0.34037	   0.04775	   0.34371	  -7.98591
2017490.91052	 134.00000	2430.77780	   0.34661	   0.05119	   0.35037	  -8.40119
2017491.14852	 134.00000	1923.15370	   0.35567	   0.05414	   0.35977	  -8.65576
2017491.38652	 134.00000	1522.43580	   0.36511	   0.05831	   0.36974	  -9.07340
2017491.62452	 134.00000	1203.84460	   0.37439	   0.06033	   0.37922	  -9.15397
2017491.86352	 134.00000	 952.86591	   0.38309	   0.06525	   0.38861	  -9.66676
2017492.10152	 134.00000	 754.27557	   0.39311	   0.06931	   0.39917	  -9.99853
2017492.33852	 134.00000	 596.71857	   0.40381	   0.07301	   0.41036	 -10.24853
2017492.57652	 134.00000	 471.96338	   0.41320	   0.07671	   0.42026	 -10.51695
2017492.81552	 134.00000	 373.20856	   0.42473	   0.07974	   0.43215	 -10.63283
2017493.05352	 134.00000	 295.47278	   0.43647	   0.08628	   0.44492	 -11.18127
2017493.29252	 134.00000	 233.87738	   0.45068	   0.09029	   0.45964	 -11.32852
2017493.53052	 134.00000	 185.05922	   0.46361	   0.09536	   0.47332	 -11.62339
2017493.76652	 134.00000	 146.35823	   0.47722	   0.10054	   0.48769	 -11.89717
2017494.00352	 134.00000	 115.77804	   0.49132	   0.10684	   0.50280	 -12.26870
2017494.23752	 134.00000	  91.67210	   0.50734	   0.11398	   0.51998	 -12.66190
2017494.48252	 134.00000	  72.51701	   0.52361	   0.12366	   0.53802	 -13.28773
2017494.71152	 134.00000	  57.36816	   0.54110	   0.13121	   0.55678	 -13.63043
2017494.94852	 134.00000	  45.36290	   0.56440	   0.14240	   0.58208	 -14.16021
2017495.18052	 134.00000	  35.93134	   0.58911	   0.15139	   0.60825	 -14.41191
2017495.43152	 134.00000	  28.40909	   0.61724	   0.15698	   0.63689	 -14.26887
2017495.64552	 134.00000	  22.48202	   0.64761	   0.15945	   0.66695	 -13.83140
2017495.91052	 134.00000	  17.79613	   0.68073	   0.15729	   0.69866	 -13.01028
2017496.16252	 134.00000	  14.06813	   0.71239	   0.15040	   0.72810	 -11.92117
2017496.37852	 134.00000	  11.14480	   0.74040	   0.13786	   0.75312	 -10.54780
2017496.64652	 134.00000	   8.81772	   0.76205	   0.12508	   0.77224	  -9.32129
2017496.82452	 134.00000	   6.97545	   0.78093	   0.11045	   0.78870	  -8.05038
2017497.04252	 134.00000	   5.51730	   0.79456	   0.09611	   0.80035	  -6.89679
2017497.31152	 134.00000	   4.36941	   0.80699	   0.08493	   0.81145	  -6.00819
2017497.64652	 134.00000	   3.45686	   0.81354	   0.07401	   0.81690	  -5.19792
2017498.06552	 134.00000	   2.73547	   0.82132	   0.06501	   0.82389	  -4.52564
2017498.59052	 134.00000	   2.16054	   0.82683	   0.05865	   0.82891	  -4.05767
2017499.24852	 134.00000	   1.70952	   0.83050	   0.05398	   0.83226	  -3.71900
2017500.07751	 134.00000	   1.35352	   0.83496	   0.05055	   0.83649	  -3.46462
2017501.12051	 134.00000	   1.07079	   0.83915	   0.04889	   0.84057	  -3.33426
2017502.43451	 134.00000	   0.84734	   0.84385	   0.04840	   0.84523	  -3.28302
2017504.08951	 134.00000	   0.67072	   0.84790	   0.05000	   0.84937	  -3.37477
2017506.17851	 134.00000	   0.53067	   0.85115	   0.05242	   0.85276	  -3.52449
2017508.81551	 134.00000	   0.41976	   0.85590	   0.05620	   0.85774	  -3.75673
2017512.14651	 134.00000	   0.33183	   0.86168	   0.06201	   0.86391	  -4.11606
2017516.35250	 134.00000	   0.26261	   0.86779	   0.07031	   0.87063	  -4.63215
2017521.66050	 134.00000	   0.20791	   0.87343	   0.08161	   0.87723	  -5.33827
2017528.36549	 134.00000	   0.16452	   0.87856	   0.09360	   0.88354	  -6.08144
2017536.84149	 134.00000	   0.13007	   0.88668	   0.10668	   0.89308	  -6.86058
2017547.53148	 134.00000	   0.10309	   0.89805	   0.12171	   0.90626	  -7.71785
2017561.04547	 134.00000	   0.08153	   0.91220	   0.14184	   0.92316	  -8.83818
2017578.14345	 134.00000	   0.06443	   0.92874	   0.16579	   0.94342	 -10.12111
2017599.73044	 134.00000	   0.05102	   0.94691	   0.18939	   0.96566	 -11.31071
2017626.97242	 134.00000	   0.04042	   0.97514	   0.21586	   0.99875	 -12.48193
