Repository: kbm2110/Battery_Diagnostics_Thesis

# Battery_Diagnostics_Thesis
 Data-driven battery diagnostics using EIS

**Author:** Bala Manikanta Yaswanth Kanagarla
**Institution:** Technische Hochschule Ingolstadt (THI)
**Supervisor:** Prof. Dr. H.-G. Schweiger

## Overview

This project implements a machine learning framework for 
non-invasive State of Health (SoH) estimation of lithium-ion 
batteries using Electrochemical Impedance Spectroscopy (EIS).

Eight physically interpretable features are extracted from 
impedance spectra and used to train six ML models under a 
strict cell-level train-test split. The stacking ensemble 
achieves R² = 0.9122 and RMSE = 0.0234 on completely unseen 
cells.

---

File: data/EIS/EIS_state_V_45C02.txt (part 16 of 37)
time/s	           cycle number	freq/Hz	           Re(Z)/Ohm	  -Im(Z)/Ohm	   |Z|/Ohm	   Phase(Z)/deg
1978059.09833	 126.00000	   4.36941	   0.75286	   0.04819	   0.75440	  -3.66237
1978059.43333	 126.00000	   3.45686	   0.75723	   0.04119	   0.75835	  -3.11366
1978059.85233	 126.00000	   2.73547	   0.76143	   0.03827	   0.76240	  -2.87696
1978060.37733	 126.00000	   2.16054	   0.76439	   0.03626	   0.76525	  -2.71586
1978061.03633	 126.00000	   1.70952	   0.76708	   0.03445	   0.76785	  -2.57153
1978061.86533	 126.00000	   1.35352	   0.76968	   0.03397	   0.77043	  -2.52698
1978062.90833	 126.00000	   1.07079	   0.77237	   0.03440	   0.77313	  -2.54992
1978064.22233	 126.00000	   0.84734	   0.77550	   0.03545	   0.77631	  -2.61755
1978065.87733	 126.00000	   0.67072	   0.77874	   0.03926	   0.77973	  -2.88638
1978067.96632	 126.00000	   0.53067	   0.78117	   0.04284	   0.78234	  -3.13915
1978070.60332	 126.00000	   0.41976	   0.78445	   0.04713	   0.78587	  -3.43818
1978073.93432	 126.00000	   0.33183	   0.78920	   0.05230	   0.79093	  -3.79120
1978078.14032	 126.00000	   0.26261	   0.79496	   0.06014	   0.79723	  -4.32660
1978083.44831	 126.00000	   0.20791	   0.80116	   0.06947	   0.80416	  -4.95550
1978090.15331	 126.00000	   0.16452	   0.80745	   0.07961	   0.81136	  -5.63082
1978098.62930	 126.00000	   0.13007	   0.81622	   0.09080	   0.82125	  -6.34789
1978109.31929	 126.00000	   0.10309	   0.82776	   0.10521	   0.83442	  -7.24374
1978122.83328	 126.00000	   0.08153	   0.84236	   0.12485	   0.85156	  -8.43062
1978139.93127	 126.00000	   0.06443	   0.85613	   0.14863	   0.86894	  -9.84872
1978161.51825	 126.00000	   0.05102	   0.86849	   0.17172	   0.88531	 -11.18447
1978188.76023	 126.00000	   0.04042	   0.88605	   0.19318	   0.90687	 -12.29941
1978223.25620	 126.00000	   0.03192	   0.91114	   0.21898	   0.93708	 -13.51422
1978266.80317	 126.00000	   0.02528	   0.94091	   0.24973	   0.97349	 -14.86424
1978321.86913	 126.00000	   0.01999	   0.97263	   0.28230	   1.01277	 -16.18529
1993241.34118	 127.00000	20004.45300	   0.36578	  -0.02375	   0.36655	   3.71517
1993241.48418	 127.00000	15829.12600	   0.37165	  -0.01036	   0.37179	   1.59608
1993241.62618	 127.00000	12516.70300	   0.37572	   0.00286	   0.37573	  -0.43671
1993241.76818	 127.00000	9909.44240	   0.38347	   0.01204	   0.38365	  -1.79855
1993241.93218	 127.00000	7835.48000	   0.39109	   0.01897	   0.39155	  -2.77663
1993242.13318	 127.00000	6217.24610	   0.39698	   0.02425	   0.39772	  -3.49612
1993242.37118	 127.00000	4905.29100	   0.40198	   0.02961	   0.40307	  -4.21238
1993242.60918	 127.00000	3881.27370	   0.41008	   0.03364	   0.41145	  -4.68941
1993242.84718	 127.00000	3070.98270	   0.41570	   0.03807	   0.41744	  -5.23227
1993243.08618	 127.00000	2430.77780	   0.42292	   0.04090	   0.42489	  -5.52385
1993243.32418	 127.00000	1923.15370	   0.43079	   0.04382	   0.43301	  -5.80872
1993243.56218	 127.00000	1522.43580	   0.43818	   0.04668	   0.44066	  -6.08109
1993243.80018	 127.00000	1203.84460	   0.44544	   0.04932	   0.44816	  -6.31800
1993244.03918	 127.00000	 952.86591	   0.45381	   0.05269	   0.45686	  -6.62283
1993244.27718	 127.00000	 754.27557	   0.46305	   0.05504	   0.46631	  -6.77890
1993244.51418	 127.00000	 596.71857	   0.46997	   0.05763	   0.47349	  -6.99043
1993244.75218	 127.00000	 471.96338	   0.47731	   0.06154	   0.48126	  -7.34673
1993244.99118	 127.00000	 373.20856	   0.48687	   0.06239	   0.49085	  -7.30274
1993245.22918	 127.00000	 295.47278	   0.49539	   0.06683	   0.49988	  -7.68264
1993245.46817	 127.00000	 233.87738	   0.50626	   0.07048	   0.51114	  -7.92605
1993245.70617	 127.00000	 185.05922	   0.51530	   0.07479	   0.52070	  -8.25783
1993245.94217	 127.00000	 146.35823	   0.52468	   0.08040	   0.53081	  -8.71242
1993246.17817	 127.00000	 115.77804	   0.53705	   0.08465	   0.54368	  -8.95729
1993246.41317	 127.00000	  91.67210	   0.55002	   0.09253	   0.55774	  -9.54931
1993246.65817	 127.00000	  72.51701	   0.56713	   0.09994	   0.57587	  -9.99422
1993246.88717	 127.00000	  57.36816	   0.58306	   0.10590	   0.59260	 -10.29464
1993247.12417	 127.00000	  45.36290	   0.60351	   0.11098	   0.61363	 -10.41995
1993247.35617	 127.00000	  35.93134	   0.62614	   0.11424	   0.63648	 -10.34005
1993247.60617	 127.00000	  28.40909	   0.64818	   0.11414	   0.65815	  -9.98676
1993247.82117	 127.00000	  22.48202	   0.67040	   0.10935	   0.67926	  -9.26397
1993248.08617	 127.00000	  17.79613	   0.69070	   0.10151	   0.69812	  -8.36047
1993248.33817	 127.00000	  14.06813	   0.70878	   0.09126	   0.71463	  -7.33684
1993248.55417	 127.00000	  11.14480	   0.72160	   0.08253	   0.72630	  -6.52471
1993248.82117	 127.00000	   8.81772	   0.73362	   0.07214	   0.73716	  -5.61604
1993249.00017	 127.00000	   6.97545	   0.74180	   0.06255	   0.74443	  -4.82007
1993249.21817	 127.00000	   5.51730	   0.74830	   0.05354	   0.75021	  -4.09215
1993249.48717	 127.00000	   4.36941	   0.75365	   0.04780	   0.75517	  -3.62915
1993249.82217	 127.00000	   3.45686	   0.75870	   0.04337	   0.75993	  -3.27183
1993250.24117	 127.00000	   2.73547	   0.76204	   0.03940	   0.76305	  -2.96007
1993250.76617	 127.00000	   2.16054	   0.76424	   0.03630	   0.76511	  -2.71932
1993251.42517	 127.00000	   1.70952	   0.76677	   0.03473	   0.76756	  -2.59302
1993252.25417	 127.00000	   1.35352	   0.76969	   0.03419	   0.77045	  -2.54371
1993253.29717	 127.00000	   1.07079	   0.77289	   0.03400	   0.77364	  -2.51875
1993254.61017	 127.00000	   0.84734	   0.77592	   0.03579	   0.77675	  -2.64098
1993256.26617	 127.00000	   0.67072	   0.77878	   0.03912	   0.77976	  -2.87547
1993258.35516	 127.00000	   0.53067	   0.78178	   0.04205	   0.78291	  -3.07850
1993260.99216	 127.00000	   0.41976	   0.78580	   0.04627	   0.78716	  -3.36982
1993264.32316	 127.00000	   0.33183	   0.79127	   0.05281	   0.79303	  -3.81827
1993268.52916	 127.00000	   0.26261	   0.79591	   0.06150	   0.79828	  -4.41828
1993273.83715	 127.00000	   0.20791	   0.80099	   0.07074	   0.80411	  -5.04697
1993280.54115	 127.00000	   0.16452	   0.80707	   0.08028	   0.81105	  -5.68059
1993289.01814	 127.00000	   0.13007	   0.81591	   0.09197	   0.82108	  -6.43135
1993299.70813	 127.00000	   0.10309	   0.82660	   0.10668	   0.83346	  -7.35383
1993313.22212	 127.00000	   0.08153	   0.83810	   0.12434	   0.84728	  -8.43891
1993330.32011	 127.00000	   0.06443	   0.85231	   0.14472	   0.86451	  -9.63691
1993351.90609	 127.00000	   0.05102	   0.87044	   0.16279	   0.88553	 -10.59292
1993379.14907	 127.00000	   0.04042	   0.89614	   0.18808	   0.91566	 -11.85336
1993413.64504	 127.00000	   0.03192	   0.92331	   0.22296	   0.94985	 -13.57587
1993457.19201	 127.00000	   0.02528	   0.94757	   0.26146	   0.98298	 -15.42541
1993512.25697	 127.00000	   0.01999	   0.97306	   0.29561	   1.01697	 -16.89840
2008417.55304	 128.00000	20004.45300	   0.36567	  -0.02348	   0.36642	   3.67473
2008417.69604	 128.00000	15829.12600	   0.37299	  -0.00878	   0.37310	   1.34789
2008417.83804	 128.00000	12516.70300	   0.37833	   0.00066	   0.37833	  -0.10020
2008417.98004	 128.00000	9909.44240	   0.38536	   0.01140	   0.38553	  -1.69482
2008418.14404	 128.00000	7835.48000	   0.39107	   0.01947	   0.39155	  -2.84997
2008418.34504	 128.00000	6217.24610	   0.39701	   0.02492	   0.39779	  -3.59171
2008418.58304	 128.00000	4905.29100	   0.40502	   0.03006	   0.40614	  -4.24398
2008418.82204	 128.00000	3881.27370	   0.41262	   0.03394	   0.41401	  -4.70253
2008419.06004	 128.00000	3070.98270	   0.41774	   0.03757	   0.41943	  -5.13912
2008419.29804	 128.00000	2430.77780	   0.42426	   0.04160	   0.42630	  -5.60054
2008419.53604	 128.00000	1923.15370	   0.43180	   0.04399	   0.43404	  -5.81686
2008419.77404	 128.00000	1522.43580	   0.43928	   0.04738	   0.44183	  -6.15545
2008420.01204	 128.00000	1203.84460	   0.44649	   0.04977	   0.44926	  -6.36030
2008420.25104	 128.00000	 952.86591	   0.45514	   0.05341	   0.45826	  -6.69267
2008420.48904	 128.00000	 754.27557	   0.46312	   0.05555	   0.46644	  -6.84026
2008420.72604	 128.00000	 596.71857	   0.47097	   0.05875	   0.47462	  -7.11114
2008420.96404	 128.00000	 471.96338	   0.47777	   0.05983	   0.48150	  -7.13769
2008421.20304	 128.00000	 373.20856	   0.48714	   0.06458	   0.49140	  -7.55195
2008421.44104	 128.00000	 295.47278	   0.49667	   0.06762	   0.50126	  -7.75265
2008421.68004	 128.00000	 233.87738	   0.50630	   0.07107	   0.51127	  -7.99067
2008421.91804	 128.00000	 185.05922	   0.51764	   0.07611	   0.52320	  -8.36398
2008422.15404	 128.00000	 146.35823	   0.52681	   0.08244	   0.53322	  -8.89411
2008422.39104	 128.00000	 115.77804	   0.53794	   0.08592	   0.54476	  -9.07454
2008422.62504	 128.00000	  91.67210	   0.55165	   0.09355	   0.55952	  -9.62527
2008422.87004	 128.00000	  72.51701	   0.56718	   0.10087	   0.57608	 -10.08479
2008423.09903	 128.00000	  57.36816	   0.58381	   0.10577	   0.59331	 -10.26893
2008423.33603	 128.00000	  45.36290	   0.60319	   0.11184	   0.61347	 -10.50445
2008423.56803	 128.00000	  35.93134	   0.62558	   0.11586	   0.63622	 -10.49202
2008423.81903	 128.00000	  28.40909	   0.64842	   0.11317	   0.65823	  -9.89982
2008424.03303	 128.00000	  22.48202	   0.67121	   0.10810	   0.67986	  -9.14896
2008424.29803	 128.00000	  17.79613	   0.69274	   0.10179	   0.70017	  -8.35896
2008424.55003	 128.00000	  14.06813	   0.71011	   0.09408	   0.71632	  -7.54686
2008424.76603	 128.00000	  11.14480	   0.72419	   0.08233	   0.72885	  -6.48586
2008425.03403	 128.00000	   8.81772	   0.73529	   0.07288	   0.73889	  -5.66018
2008425.21203	 128.00000	   6.97545	   0.74381	   0.06354	   0.74652	  -4.88287
2008425.43003	 128.00000	   5.51730	   0.75107	   0.05465	   0.75306	  -4.16183
2008425.69903	 128.00000	   4.36941	   0.75573	   0.04892	   0.75731	  -3.70379
2008426.03403	 128.00000	   3.45686	   0.76006	   0.04261	   0.76126	  -3.20835
2008426.45303	 128.00000	   2.73547	   0.76344	   0.03931	   0.76445	  -2.94740
2008426.97803	 128.00000	   2.16054	   0.76706	   0.03673	   0.76794	  -2.74183
2008427.63703	 128.00000	   1.70952	   0.76954	   0.03547	   0.77036	  -2.63914
2008428.46603	 128.00000	   1.35352	   0.77225	   0.03427	   0.77301	  -2.54108
2008429.50903	 128.00000	   1.07079	   0.77519	   0.03437	   0.77595	  -2.53886
2008430.82303	 128.00000	   0.84734	   0.77821	   0.03694	   0.77909	  -2.71755
2008432.47803	 128.00000	   0.67072	   0.78008	   0.03907	   0.78106	  -2.86715
2008434.56703	 128.00000	   0.53067	   0.78411	   0.04235	   0.78525	  -3.09171
2008437.20402	 128.00000	   0.41976	   0.78825	   0.04642	   0.78962	  -3.37029
2008440.53502	 128.00000	   0.33183	   0.79303	   0.05332	   0.79482	  -3.84682
2008444.74102	 128.00000	   0.26261	   0.79705	   0.06049	   0.79934	  -4.33979
2008450.04901	 128.00000	   0.20791	   0.80344	   0.06886	   0.80639	  -4.89832
2008456.75401	 128.00000	   0.16452	   0.81212	   0.07879	   0.81593	  -5.54107
2008465.23000	 128.00000	   0.13007	   0.82191	   0.09367	   0.82723	  -6.50203
2008475.91999	 128.00000	   0.10309	   0.83031	   0.11077	   0.83767	  -7.59869
2008489.43398	 128.00000	   0.08153	   0.83902	   0.12760	   0.84866	  -8.64733
2008506.53197	 128.00000	   0.06443	   0.85187	   0.14672	   0.86441	  -9.77242
2008528.11895	 128.00000	   0.05102	   0.87104	   0.16586	   0.88669	 -10.78130
2008555.36093	 128.00000	   0.04042	   0.89218	   0.19156	   0.91252	 -12.11807
2008589.85691	 128.00000	   0.03192	   0.91544	   0.21971	   0.94144	 -13.49614
2008633.40387	 128.00000	   0.02528	   0.94358	   0.24626	   0.97519	 -14.62723
2008688.46983	 128.00000	   0.01999	   0.98382	   0.27680	   1.02201	 -15.71404
2023583.47271	 129.00000	20004.45300	   0.36438	  -0.02401	   0.36517	   3.77044
2023583.61571	 129.00000	15829.12600	   0.37118	  -0.01068	   0.37133	   1.64760
2023583.75771	 129.00000	12516.70300	   0.37992	   0.00213	   0.37993	  -0.32153
2023583.89971	 129.00000	9909.44240	   0.38359	   0.01137	   0.38375	  -1.69751
2023584.06371	 129.00000	7835.48000	   0.38936	   0.01749	   0.38975	  -2.57187
2023584.26471	 129.00000	6217.24610	   0.39656	   0.02378	   0.39727	  -3.43097
2023584.50271	 129.00000	4905.29100	   0.40358	   0.03126	   0.40479	  -4.42889
2023584.74171	 129.00000	3881.27370	   0.41114	   0.03592	   0.41271	  -4.99296
2023584.97971	 129.00000	3070.98270	   0.41769	   0.03801	   0.41942	  -5.19948
2023585.21771	 129.00000	2430.77780	   0.42311	   0.04192	   0.42518	  -5.65786
2023585.45571	 129.00000	1923.15370	   0.43239	   0.04313	   0.43454	  -5.69665
2023585.69371	 129.00000	1522.43580	   0.43837	   0.04821	   0.44102	  -6.27610
2023585.93171	 129.00000	1203.84460	   0.44625	   0.04835	   0.44886	  -6.18416
2023586.17071	 129.00000	 952.86591	   0.45406	   0.05324	   0.45717	  -6.68810
2023586.40871	 129.00000	 754.27557	   0.46149	   0.05562	   0.46483	  -6.87181
2023586.64571	 129.00000	 596.71857	   0.46939	   0.05896	   0.47308	  -7.15991
2023586.88371	 129.00000	 471.96338	   0.47941	   0.06053	   0.48322	  -7.19644
2023587.12271	 129.00000	 373.20856	   0.48784	   0.06391	   0.49200	  -7.46421
2023587.36071	 129.00000	 295.47278	   0.49653	   0.06708	   0.50104	  -7.69376
2023587.59971	 129.00000	 233.87738	   0.50759	   0.07025	   0.51243	  -7.87909
2023587.83771	 129.00000	 185.05922	   0.51547	   0.07676	   0.52116	  -8.46991
2023588.07371	 129.00000	 146.35823	   0.52641	   0.08162	   0.53270	  -8.81395
2023588.31071	 129.00000	 115.77804	   0.53836	   0.08731	   0.54540	  -9.21179
2023588.54471	 129.00000	  91.67210	   0.55133	   0.09255	   0.55904	  -9.52896
2023588.78971	 129.00000	  72.51701	   0.56537	   0.10037	   0.57421	 -10.06675
2023589.01871	 129.00000	  57.36816	   0.58465	   0.10675	   0.59431	 -10.34714
2023589.25571	 129.00000	  45.36290	   0.60346	   0.11134	   0.61364	 -10.45399
2023589.48771	 129.00000	  35.93134	   0.62534	   0.11525	   0.63587	 -10.44211
2023589.73871	 129.00000	  28.40909	   0.64929	   0.11416	   0.65925	  -9.97197
2023589.95271	 129.00000	  22.48202	   0.67236	   0.11014	   0.68132	  -9.30271
2023590.21771	 129.00000	  17.79613	   0.69162	   0.10314	   0.69927	  -8.48167
2023590.46971	 129.00000	  14.06813	   0.71086	   0.09445	   0.71711	  -7.56859
2023590.68571	 129.00000	  11.14480	   0.72494	   0.08268	   0.72964	  -6.50671
2023590.95371	 129.00000	   8.81772	   0.73602	   0.07318	   0.73965	  -5.67828
2023591.13171	 129.00000	   6.97545	   0.74388	   0.06300	   0.74654	  -4.84117
2023591.34971	 129.00000	   5.51730	   0.75047	   0.05607	   0.75256	  -4.27273
2023591.61871	 129.00000	   4.36941	   0.75533	   0.04841	   0.75688	  -3.66688
2023591.95371	 129.00000	   3.45686	   0.76182	   0.04314	   0.76304	  -3.24098
2023592.37271	 129.00000	   2.73547	   0.76420	   0.03946	   0.76521	  -2.95570
2023592.89771	 129.00000	   2.16054	   0.76721	   0.03684	   0.76809	  -2.74926
2023593.55671	 129.00000	   1.70952	   0.77091	   0.03576	   0.77174	  -2.65565
2023594.38571	 129.00000	   1.35352	   0.77348	   0.03410	   0.77423	  -2.52446
2023595.42871	 129.00000	   1.07079	   0.77571	   0.03537	   0.77652	  -2.61083
2023596.74270	 129.00000	   0.84734	   0.77834	   0.03623	   0.77919	  -2.66535
2023598.39770	 129.00000	   0.67072	   0.78181	   0.03868	   0.78276	  -2.83246
2023600.48670	 129.00000	   0.53067	   0.78544	   0.04217	   0.78657	  -3.07290
2023603.12370	 129.00000	   0.41976	   0.78915	   0.04749	   0.79058	  -3.44403
2023606.45470	 129.00000	   0.33183	   0.79328	   0.05334	   0.79507	  -3.84695
2023610.66069	 129.00000	   0.26261	   0.79886	   0.05964	   0.80108	  -4.26961
2023615.96869	 129.00000	   0.20791	   0.80572	   0.06877	   0.80865	  -4.87880
2023622.67368	 129.00000	   0.16452	   0.81333	   0.08114	   0.81736	  -5.69706
2023631.14968	 129.00000	   0.13007	   0.82061	   0.09579	   0.82618	  -6.65832
2023641.83967	 129.00000	   0.10309	   0.82804	   0.10993	   0.83530	  -7.56215
2023655.35366	 129.00000	   0.08153	   0.83942	   0.12485	   0.84866	  -8.46005
2023672.45165	 129.00000	   0.06443	   0.85488	   0.14344	   0.86683	  -9.52482
2023694.03863	 129.00000	   0.05102	   0.87259	   0.16669	   0.88837	 -10.81519
2023721.28061	 129.00000	   0.04042	   0.89141	   0.19130	   0.91171	 -12.11191
2023755.77658	 129.00000	   0.03192	   0.91657	   0.21489	   0.94143	 -13.19491
2023799.32355	 129.00000	   0.02528	   0.95200	   0.24484	   0.98298	 -14.42290
2023854.38950	 129.00000	   0.01999	   0.99223	   0.28519	   1.03241	 -16.03559
2038741.50380	 130.00000	20004.45300	   0.36495	  -0.02301	   0.36567	   3.60733
2038741.64680	 130.00000	15829.12600	   0.37230	  -0.00971	   0.37243	   1.49323
2038741.78880	 130.00000	12516.70300	   0.37808	   0.00163	   0.37809	  -0.24716
2038741.93080	 130.00000	9909.44240	   0.38309	   0.01174	   0.38327	  -1.75541
2038742.09480	 130.00000	7835.48000	   0.39117	   0.01927	   0.39164	  -2.82023
2038742.29580	 130.00000	6217.24610	   0.39638	   0.02512	   0.39718	  -3.62660
2038742.53380	 130.00000	4905.29100	   0.40374	   0.02882	   0.40477	  -4.08332
2038742.77180	 130.00000	3881.27370	   0.40953	   0.03513	   0.41103	  -4.90286
2038743.00980	 130.00000	3070.98270	   0.41790	   0.03914	   0.41973	  -5.35035
2038743.24780	 130.00000	2430.77780	   0.42516	   0.04095	   0.42713	  -5.50100
2038743.48580	 130.00000	1923.15370	   0.43205	   0.04382	   0.43427	  -5.79144
2038743.72380	 130.00000	1522.43580	   0.43938	   0.04891	   0.44209	  -6.35196
2038743.96180	 130.00000	1203.84460	   0.44511	   0.04947	   0.44785	  -6.34193
2038744.20080	 130.00000	 952.86591	   0.45409	   0.05232	   0.45709	  -6.57234
2038744.43880	 130.00000	 754.27557	   0.46333	   0.05451	   0.46653	  -6.70963
2038744.67580	 130.00000	 596.71857	   0.46868	   0.05684	   0.47211	  -6.91543
2038744.91380	 130.00000	 471.96338	   0.47919	   0.06152	   0.48312	  -7.31578
2038745.15280	 130.00000	 373.20856	   0.48703	   0.06286	   0.49107	  -7.35489
2038745.39080	 130.00000	 295.47278	   0.49554	   0.06589	   0.49990	  -7.57442
2038745.62980	 130.00000	 233.87738	   0.50491	   0.07072	   0.50984	  -7.97270
2038745.86780	 130.00000	 185.05922	   0.51514	   0.07546	   0.52063	  -8.33418
2038746.10380	 130.00000	 146.35823	   0.52602	   0.07980	   0.53204	  -8.62605
2038746.34080	 130.00000	 115.77804	   0.53740	   0.08689	   0.54438	  -9.18419
2038746.57480	 130.00000	  91.67210	   0.55028	   0.09280	   0.55805	  -9.57246
2038746.81980	 130.00000	  72.51701	   0.56668	   0.10084	   0.57558	 -10.09012
2038747.04880	 130.00000	  57.36816	   0.58414	   0.10651	   0.59377	 -10.33325
2038747.28580	 130.00000	  45.36290	   0.60459	   0.11349	   0.61515	 -10.63148
2038747.51780	 130.00000	  35.93134	   0.62491	   0.11324	   0.63509	 -10.27083
2038747.76880	 130.00000	  28.40909	   0.64862	   0.11434	   0.65862	  -9.99703
2038747.98280	 130.00000	  22.48202	   0.67230	   0.11085	   0.68138	  -9.36267
2038748.24780	 130.00000	  17.79613	   0.69236	   0.10309	   0.69999	  -8.46866
2038748.49980	 130.00000	  14.06813	   0.71122	   0.09303	   0.71728	  -7.45232
2038748.71580	 130.00000	  11.14480	   0.72384	   0.08280	   0.72856	  -6.52563
2038748.98380	 130.00000	   8.81772	   0.73469	   0.07276	   0.73829	  -5.65615
2038749.16180	 130.00000	   6.97545	   0.74258	   0.06202	   0.74516	  -4.77409
2038749.37980	 130.00000	   5.51730	   0.74864	   0.05584	   0.75072	  -4.26564
2038749.64880	 130.00000	   4.36941	   0.75528	   0.04868	   0.75684	  -3.68788
2038749.98380	 130.00000	   3.45686	   0.75888	   0.04208	   0.76004	  -3.17358
2038750.40279	 130.00000	   2.73547	   0.76439	   0.03940	   0.76540	  -2.95090
2038750.92779	 130.00000	   2.16054	   0.76614	   0.03746	   0.76705	  -2.79893
2038751.58679	 130.00000	   1.70952	   0.76839	   0.03527	   0.76920	  -2.62832
2038752.41579	 130.00000	   1.35352	   0.77178	   0.03411	   0.77254	  -2.53053
2038753.45879	 130.00000	   1.07079	   0.77432	   0.03531	   0.77513	  -2.61098
2038754.77279	 130.00000	   0.84734	   0.77745	   0.03608	   0.77828	  -2.65679
2038756.42779	 130.00000	   0.67072	   0.77988	   0.03881	   0.78084	  -2.84920
2038758.51679	 130.00000	   0.53067	   0.78339	   0.04157	   0.78450	  -3.03736
2038761.15379	 130.00000	   0.41976	   0.78777	   0.04724	   0.78919	  -3.43200
2038764.48478	 130.00000	   0.33183	   0.79167	   0.05358	   0.79348	  -3.87222
2038768.69078	 130.00000	   0.26261	   0.79680	   0.06010	   0.79906	  -4.31367
2038773.99878	 130.00000	   0.20791	   0.80347	   0.06826	   0.80636	  -4.85636
2038780.70377	 130.00000	   0.16452	   0.81210	   0.08004	   0.81604	  -5.62878
2038789.17976	 130.00000	   0.13007	   0.82076	   0.09470	   0.82621	  -6.58188
2038799.86976	 130.00000	   0.10309	   0.82834	   0.11090	   0.83574	  -7.62554
2038813.38375	 130.00000	   0.08153	   0.83787	   0.12677	   0.84741	  -8.60369
2038830.48173	 130.00000	   0.06443	   0.85176	   0.14474	   0.86397	  -9.64392
2038852.06872	 130.00000	   0.05102	   0.87102	   0.16600	   0.88670	 -10.79039
2038879.31070	 130.00000	   0.04042	   0.89109	   0.19183	   0.91150	 -12.14926
2038913.80667	 130.00000	   0.03192	   0.91426	   0.21777	   0.93983	 -13.39768
2038957.35363	 130.00000	   0.02528	   0.94583	   0.24382	   0.97675	 -14.45534
2039012.41959	 130.00000	   0.01999	   0.98804	   0.27933	   1.02677	 -15.78620
2053902.48728	 131.00000	20004.45300	   0.36388	  -0.02399	   0.36467	   3.77192
2053902.63028	 131.00000	15829.12600	   0.37065	  -0.00980	   0.37078	   1.51417
2053902.77228	 131.00000	12516.70300	   0.37841	   0.00308	   0.37843	  -0.46562
2053902.91428	 131.00000	9909.44240	   0.38325	   0.01133	   0.38342	  -1.69346
2053903.07828	 131.00000	7835.48000	   0.39013	   0.01892	   0.39059	  -2.77639
2053903.27928	 131.00000	6217.24610	   0.39646	   0.02379	   0.39718	  -3.43415
2053903.51728	 131.00000	4905.29100	   0.40367	   0.03150	   0.40490	  -4.46151
2053903.75628	 131.00000	3881.27370	   0.41025	   0.03335	   0.41160	  -4.64736
2053903.99428	 131.00000	3070.98270	   0.41729	   0.03785	   0.41900	  -5.18271
2053904.23228	 131.00000	2430.77780	   0.42495	   0.04132	   0.42696	  -5.55382
2053904.47028	 131.00000	1923.15370	   0.43172	   0.04496	   0.43406	  -5.94558
2053904.70828	 131.00000	1522.43580	   0.43843	   0.04645	   0.44089	  -6.04733
2053904.94628	 131.00000	1203.84460	   0.44627	   0.04873	   0.44893	  -6.23199
2053905.18528	 131.00000	 952.86591	   0.45460	   0.05128	   0.45748	  -6.43624
2053905.42328	 131.00000	 754.27557	   0.46268	   0.05477	   0.46591	  -6.75056
2053905.66028	 131.00000	 596.71857	   0.47005	   0.05687	   0.47348	  -6.89886
2053905.89828	 131.00000	 471.96338	   0.47796	   0.05987	   0.48169	  -7.13945
2053906.13728	 131.00000	 373.20856	   0.48765	   0.06201	   0.49158	  -7.24637
2053906.37428	 131.00000	 295.47278	   0.49532	   0.06705	   0.49984	  -7.70945
2053906.61428	 131.00000	 233.87738	   0.50550	   0.07176	   0.51057	  -8.07934
2053906.85228	 131.00000	 185.05922	   0.51422	   0.07487	   0.51964	  -8.28370
2053907.08828	 131.00000	 146.35823	   0.52520	   0.08019	   0.53129	  -8.68088
2053907.32428	 131.00000	 115.77804	   0.53742	   0.08726	   0.54446	  -9.22235
2053907.55928	 131.00000	  91.67210	   0.55008	   0.09208	   0.55773	  -9.50318
2053907.80428	 131.00000	  72.51701	   0.56667	   0.09940	   0.57532	  -9.94863
2053908.03328	 131.00000	  57.36816	   0.58294	   0.10616	   0.59253	 -10.32092
2053908.27028	 131.00000	  45.36290	   0.60432	   0.11122	   0.61447	 -10.42833
2053908.50228	 131.00000	  35.93134	   0.62621	   0.11497	   0.63668	 -10.40369
2053908.75228	 131.00000	  28.40909	   0.64916	   0.11429	   0.65915	  -9.98470
2053908.96728	 131.00000	  22.48202	   0.67101	   0.10998	   0.67996	  -9.30857
2053909.23228	 131.00000	  17.79613	   0.69143	   0.10253	   0.69899	  -8.43452
2053909.48428	 131.00000	  14.06813	   0.70901	   0.09211	   0.71497	  -7.40182
2053909.70028	 131.00000	  11.14480	   0.72438	   0.08262	   0.72908	  -6.50643
2053909.96728	 131.00000	   8.81772	   0.73457	   0.07400	   0.73829	  -5.75256
2053910.14628	 131.00000	   6.97545	   0.74330	   0.06373	   0.74602	  -4.90069
2053910.36428	 131.00000	   5.51730	   0.74930	   0.05481	   0.75130	  -4.18325
2053910.63328	 131.00000	   4.36941	   0.75540	   0.04766	   0.75690	  -3.60985
2053910.96828	 131.00000	   3.45686	   0.76081	   0.04273	   0.76201	  -3.21477
2053911.38728	 131.00000	   2.73547	   0.76410	   0.03983	   0.76514	  -2.98388
2053911.91228	 131.00000	   2.16054	   0.76654	   0.03640	   0.76740	  -2.71858
2053912.57128	 131.00000	   1.70952	   0.76859	   0.03499	   0.76939	  -2.60663
2053913.40028	 131.00000	   1.35352	   0.77086	   0.03437	   0.77162	  -2.55269
2053914.44328	 131.00000	   1.07079	   0.77444	   0.03526	   0.77524	  -2.60704
2053915.75627	 131.00000	   0.84734	   0.77721	   0.03659	   0.77807	  -2.69514
2053917.41227	 131.00000	   0.67072	   0.77982	   0.03811	   0.78075	  -2.79801
2053919.50127	 131.00000	   0.53067	   0.78400	   0.04182	   0.78512	  -3.05341
2053922.13827	 131.00000	   0.41976	   0.78796	   0.04722	   0.78937	  -3.42964
2053925.46927	 131.00000	   0.33183	   0.79129	   0.05333	   0.79309	  -3.85575
2053929.67526	 131.00000	   0.26261	   0.79665	   0.06016	   0.79892	  -4.31853
2053934.98326	 131.00000	   0.20791	   0.80461	   0.06872	   0.80754	  -4.88180
2053941.68825	 131.00000	   0.16452	   0.81220	   0.08093	   0.81622	  -5.69016
2053950.16425	 131.00000	   0.13007	   0.81941	   0.09519	   0.82492	  -6.62613
2053960.85424	 131.00000	   0.10309	   0.82671	   0.11019	   0.83402	  -7.59196
2053974.36823	 131.00000	   0.08153	   0.83791	   0.12478	   0.84715	  -8.47006
2053991.46622	 131.00000	   0.06443	   0.85359	   0.14321	   0.86552	  -9.52400
2054013.05220	 131.00000	   0.05102	   0.87160	   0.16626	   0.88731	 -10.79960
2054040.29518	 131.00000	   0.04042	   0.89073	   0.19156	   0.91109	 -12.13736
2054074.79115	 131.00000	   0.03192	   0.91542	   0.21561	   0.94047	 -13.25319
2054118.33812	 131.00000	   0.02528	   0.95023	   0.24470	   0.98123	 -14.44083
2054173.40407	 131.00000	   0.01999	   0.99155	   0.28485	   1.03165	 -16.02828
2069052.92318	 132.00000	20004.45300	   0.36457	  -0.02374	   0.36534	   3.72508
2069053.06618	 132.00000	15829.12600	   0.37233	  -0.01061	   0.37248	   1.63200
2069053.20818	 132.00000	12516.70300	   0.37844	   0.00288	   0.37845	  -0.43633
2069053.35018	 132.00000	9909.44240	   0.38535	   0.01037	   0.38549	  -1.54201
2069053.51418	 132.00000	7835.48000	   0.39277	   0.01956	   0.39326	  -2.85058
2069053.71518	 132.00000	6217.24610	   0.39628	   0.02497	   0.39707	  -3.60601
2069053.95318	 132.00000	4905.29100	   0.40446	   0.03002	   0.40558	  -4.24453
2069054.19218	 132.00000	3881.27370	   0.41029	   0.03571	   0.41184	  -4.97418
2069054.43018	 132.00000	3070.98270	   0.41753	   0.03728	   0.41919	  -5.10275
2069054.66818	 132.00000	2430.77780	   0.42416	   0.04029	   0.42606	  -5.42660
2069054.90618	 132.00000	1923.15370	   0.43038	   0.04360	   0.43258	  -5.78489
2069055.14418	 132.00000	1522.43580	   0.43912	   0.04699	   0.44163	  -6.10809
2069055.38218	 132.00000	1203.84460	   0.44654	   0.04989	   0.44932	  -6.37445
2069055.62118	 132.00000	 952.86591	   0.45516	   0.05274	   0.45820	  -6.60982
2069055.85918	 132.00000	 754.27557	   0.46180	   0.05432	   0.46498	  -6.70890
2069056.09618	 132.00000	 596.71857	   0.47048	   0.05630	   0.47384	  -6.82431
2069056.33418	 132.00000	 471.96338	   0.47857	   0.05927	   0.48222	  -7.06023
2069056.57318	 132.00000	 373.20856	   0.48764	   0.06324	   0.49173	  -7.38970
2069056.81118	 132.00000	 295.47278	   0.49555	   0.06795	   0.50018	  -7.80732
2069057.05018	 132.00000	 233.87738	   0.50639	   0.07014	   0.51122	  -7.88580
2069057.28818	 132.00000	 185.05922	   0.51570	   0.07464	   0.52107	  -8.23523
2069057.52418	 132.00000	 146.35823	   0.52547	   0.08077	   0.53164	  -8.73822
2069057.76118	 132.00000	 115.77804	   0.53853	   0.08613	   0.54538	  -9.08637
2069057.99518	 132.00000	  91.67210	   0.55174	   0.09336	   0.55959	  -9.60370
2069058.24018	 132.00000	  72.51701	   0.56679	   0.10058	   0.57565	 -10.06312
2069058.46918	 132.00000	  57.36816	   0.58272	   0.10596	   0.59227	 -10.30634
2069058.70618	 132.00000	  45.36290	   0.60360	   0.11247	   0.61398	 -10.55515
2069058.93818	 132.00000	  35.93134	   0.62508	   0.11411	   0.63541	 -10.34542
2069059.18918	 132.00000	  28.40909	   0.64933	   0.11463	   0.65937	 -10.01158
2069059.40318	 132.00000	  22.48202	   0.67219	   0.11057	   0.68122	  -9.34106
2069059.66818	 132.00000	  17.79613	   0.69122	   0.10260	   0.69880	  -8.44307
2069059.92018	 132.00000	  14.06813	   0.70886	   0.09282	   0.71491	  -7.46012
2069060.13618	 132.00000	  11.14480	   0.72395	   0.08219	   0.72860	  -6.47692
2069060.40418	 132.00000	   8.81772	   0.73549	   0.07175	   0.73898	  -5.57176
2069060.58218	 132.00000	   6.97545	   0.74395	   0.06224	   0.74655	  -4.78246
2069060.80018	 132.00000	   5.51730	   0.75052	   0.05497	   0.75253	  -4.18927
2069061.06918	 132.00000	   4.36941	   0.75505	   0.04877	   0.75662	  -3.69561
2069061.40418	 132.00000	   3.45686	   0.76000	   0.04350	   0.76124	  -3.27582
2069061.82318	 132.00000	   2.73547	   0.76322	   0.03985	   0.76426	  -2.98907
2069062.34818	 132.00000	   2.16054	   0.76732	   0.03663	   0.76820	  -2.73290
2069063.00817	 132.00000	   1.70952	   0.76970	   0.03504	   0.77049	  -2.60681
2069063.83617	 132.00000	   1.35352	   0.77230	   0.03445	   0.77307	  -2.55446
2069064.87917	 132.00000	   1.07079	   0.77476	   0.03484	   0.77554	  -2.57499
2069066.19317	 132.00000	   0.84734	   0.77700	   0.03614	   0.77784	  -2.66282
2069067.84817	 132.00000	   0.67072	   0.78062	   0.03850	   0.78157	  -2.82324
2069069.93717	 132.00000	   0.53067	   0.78426	   0.04165	   0.78536	  -3.04015
2069072.57417	 132.00000	   0.41976	   0.78782	   0.04695	   0.78922	  -3.41066
2069075.90516	 132.00000	   0.33183	   0.79162	   0.05309	   0.79339	  -3.83654
2069080.11116	 132.00000	   0.26261	   0.79728	   0.05969	   0.79951	  -4.28126
2069085.41916	 132.00000	   0.20791	   0.80503	   0.06862	   0.80795	  -4.87209
2069092.12415	 132.00000	   0.16452	   0.81212	   0.08168	   0.81622	  -5.74347
2069100.60015	 132.00000	   0.13007	   0.81848	   0.09524	   0.82400	  -6.63714
2069111.29014	 132.00000	   0.10309	   0.82660	   0.10936	   0.83381	  -7.53671
2069124.80413	 132.00000	   0.08153	   0.83872	   0.12426	   0.84787	  -8.42704
2069141.90211	 132.00000	   0.06443	   0.85455	   0.14360	   0.86653	  -9.53879
2069163.48910	 132.00000	   0.05102	   0.87167	   0.16649	   0.88743	 -10.81302
2069190.73108	 132.00000	   0.04042	   0.89014	   0.18976	   0.91014	 -12.03435
2069225.22705	 132.00000	   0.03192	   0.91684	   0.21488	   0.94169	 -13.19005
2069268.77402	 132.00000	   0.02528	   0.95174	   0.24525	   0.98283	 -14.44998
2069323.83997	 132.00000	   0.01999	   0.99248	   0.28654	   1.03302	 -16.10421
2084200.39628	 133.00000	20004.45300	   0.36511	  -0.02338	   0.36586	   3.66399
2084200.53928	 133.00000	15829.12600	   0.37107	  -0.00883	   0.37117	   1.36363
2084200.68128	 133.00000	12516.70300	   0.37748	   0.00192	   0.37748	  -0.29189
2084200.82328	 133.00000	9909.44240	   0.38332	   0.01051	   0.38347	  -1.56990
2084200.98728	 133.00000	7835.48000	   0.38965	   0.01885	   0.39011	  -2.76991
2084201.18828	 133.00000	6217.24610	   0.39702	   0.02476	   0.39780	  -3.56899
2084201.42628	 133.00000	4905.29100	   0.40417	   0.03092	   0.40535	  -4.37472
2084201.66528	 133.00000	3881.27370	   0.40987	   0.03310	   0.41120	  -4.61749
2084201.90328	 133.00000	3070.98270	   0.41748	   0.03836	   0.41924	  -5.25002
2084202.14128	 133.00000	2430.77780	   0.42529	   0.04004	   0.42717	  -5.37798
2084202.37928	 133.00000	1923.15370	   0.43090	   0.04447	   0.43319	  -5.89173
2084202.61728	 133.00000	1522.43580	   0.44006	   0.04771	   0.44263	  -6.18741
2084202.85528	 133.00000	1203.84460	   0.44641	   0.05003	   0.44920	  -6.39433
2084203.09428	 133.00000	 952.86591	   0.45334	   0.05206	   0.45632	  -6.55045
2084203.33228	 133.00000	 754.27557	   0.46277	   0.05657	   0.46622	  -6.96884
2084203.56928	 133.00000	 596.71857	   0.47094	   0.05765	   0.47446	  -6.97895
2084203.80728	 133.00000	 471.96338	   0.47967	   0.06103	   0.48354	  -7.25127
2084204.04628	 133.00000	 373.20856	   0.48639	   0.06313	   0.49047	  -7.39500
2084204.28428	 133.00000	 295.47278	   0.49514	   0.06709	   0.49966	  -7.71691
2084204.52328	 133.00000	 233.87738	   0.50549	   0.07072	   0.51041	  -7.96461
2084204.76128	 133.00000	 185.05922	   0.51608	   0.07494	   0.52149	  -8.26172
2084204.99728	 133.00000	 146.35823	   0.52762	   0.08005	   0.53366	  -8.62690
2084205.23328	 133.00000	 115.77804	   0.54014	   0.08666	   0.54705	  -9.11461
2084205.46828	 133.00000	  91.67210	   0.55193	   0.09291	   0.55970	  -9.55542
2084205.71328	 133.00000	  72.51701	   0.56606	   0.10023	   0.57487	 -10.04059
2084205.94228	 133.00000	  57.36816	   0.58460	   0.10832	   0.59455	 -10.49737
2084206.17928	 133.00000	  45.36290	   0.60414	   0.11081	   0.61422	 -10.39390
2084206.41128	 133.00000	  35.93134	   0.62561	   0.11571	   0.63622	 -10.47913
2084206.66128	 133.00000	  28.40909	   0.64897	   0.11534	   0.65914	 -10.07814
2084206.87628	 133.00000	  22.48202	   0.67213	   0.11028	   0.68112	  -9.31802
2084207.14128	 133.00000	  17.79613	   0.69326	   0.10410	   0.70104	  -8.53962
2084207.39328	 133.00000	  14.06813	   0.70927	   0.09398	   0.71547	  -7.54761
2084207.60928	 133.00000	  11.14480	   0.72468	   0.08454	   0.72960	  -6.65374
2084207.87628	 133.00000	   8.81772	   0.73635	   0.07328	   0.73999	  -5.68357
2084208.05528	 133.00000	   6.97545	   0.74533	   0.06513	   0.74817	  -4.99408
2084208.27328	 133.00000	   5.51730	   0.75211	   0.05598	   0.75419	  -4.25645
2084208.54228	 133.00000	   4.36941	   0.75651	   0.04906	   0.75810	  -3.71084
2084208.87728	 133.00000	   3.45686	   0.76139	   0.04379	   0.76265	  -3.29129
2084209.29628	 133.00000	   2.73547	   0.76473	   0.04039	   0.76580	  -3.02339
2084209.82128	 133.00000	   2.16054	   0.76852	   0.03652	   0.76938	  -2.72076
2084210.48028	 133.00000	   1.70952	   0.77064	   0.03503	   0.77144	  -2.60278
2084211.30928	 133.00000	   1.35352	   0.77434	   0.03474	   0.77512	  -2.56864
2084212.35228	 133.00000	   1.07079	   0.77641	   0.03515	   0.77721	  -2.59206
2084213.66627	 133.00000	   0.84734	   0.77990	   0.03633	   0.78074	  -2.66725
2084215.32127	 133.00000	   0.67072	   0.78329	   0.03864	   0.78424	  -2.82420
2084217.41027	 133.00000	   0.53067	   0.78597	   0.04318	   0.78715	  -3.14465
2084220.04727	 133.00000	   0.41976	   0.78925	   0.04770	   0.79068	  -3.45832
2084223.37827	 133.00000	   0.33183	   0.79335	   0.05290	   0.79511	  -3.81509
2084227.58426	 133.00000	   0.26261	   0.79962	   0.06014	   0.80188	  -4.30113
2084232.89226	 133.00000	   0.20791	   0.80566	   0.06963	   0.80866	  -4.93951
2084239.59725	 133.00000	   0.16452	   0.81171	   0.08047	   0.81569	  -5.66166
2084248.07325	 133.00000	   0.13007	   0.82018	   0.09158	   0.82528	  -6.37130
2084258.76324	 133.00000	   0.10309	   0.83203	   0.10540	   0.83868	  -7.21935
2084272.27723	 133.00000	   0.08153	   0.84662	   0.12429	   0.85570	  -8.35176
2084289.37522	 133.00000	   0.06443	   0.86274	   0.14841	   0.87541	  -9.76035
2084310.96120	 133.00000	   0.05102	   0.87516	   0.17325	   0.89214	 -11.19801
2084338.20418	 133.00000	   0.04042	   0.89129	   0.19642	   0.91268	 -12.42830
2084372.70015	 133.00000	   0.03192	   0.91609	   0.22113	   0.94240	 -13.57067
2084416.24712	 133.00000	   0.02528	   0.94587	   0.25116	   0.97864	 -14.87082
2084471.31207	 133.00000	   0.01999	   0.97845	   0.28538	   1.01921	 -16.26028
2099332.62382	 134.00000	20004.45300	   0.36678	  -0.02389	   0.36756	   3.72615
2099332.76682	 134.00000	15829.12600	   0.37281	  -0.01067	   0.37297	   1.63992
2099332.90882	 134.00000	12516.70300	   0.38072	   0.00201	   0.38073	  -0.30234
2099333.05082	 134.00000	9909.44240	   0.38542	   0.01168	   0.38559	  -1.73509
2099333.21482	 134.00000	7835.48000	   0.39233	   0.01965	   0.39282	  -2.86692
2099333.41582	 134.00000	6217.24610	   0.39845	   0.02430	   0.39919	  -3.48925
2099333.65382	 134.00000	4905.29100	   0.40496	   0.02895	   0.40599	  -4.08947
2099333.89182	 134.00000	3881.27370	   0.41195	   0.03436	   0.41338	  -4.76832
2099334.12982	 134.00000	3070.98270	   0.41922	   0.03825	   0.42096	  -5.21307
2099334.36882	 134.00000	2430.77780	   0.42631	   0.04222	   0.42840	  -5.65617
2099334.60682	 134.00000	1923.15370	   0.43177	   0.04510	   0.43412	  -5.96338
2099334.84482	 134.00000	1522.43580	   0.43962	   0.04754	   0.44219	  -6.17241
2099335.08282	 134.00000	1203.84460	   0.44748	   0.04981	   0.45024	  -6.35151
2099335.32082	 134.00000	 952.86591	   0.45543	   0.05178	   0.45837	  -6.48587
2099335.55982	 134.00000	 754.27557	   0.46271	   0.05506	   0.46598	  -6.78640
2099335.79682	 134.00000	 596.71857	   0.47063	   0.05717	   0.47409	  -6.92648
2099336.03382	 134.00000	 471.96338	   0.48033	   0.05914	   0.48396	  -7.01943
2099336.27382	 134.00000	 373.20856	   0.48931	   0.06406	   0.49348	  -7.45892
2099336.51082	 134.00000	 295.47278	   0.49781	   0.06725	   0.50234	  -7.69392
2099336.75082	 134.00000	 233.87738	   0.50620	   0.07115	   0.51117	  -8.00092
2099336.98882	 134.00000	 185.05922	   0.51512	   0.07620	   0.52072	  -8.41406
2099337.22482	 134.00000	 146.35823	   0.52734	   0.08159	   0.53361	  -8.79474
2099337.46082	 134.00000	 115.77804	   0.53834	   0.08609	   0.54518	  -9.08533
2099337.69582	 134.00000	  91.67210	   0.55037	   0.09264	   0.55811	  -9.55488
2099337.94082	 134.00000	  72.51701	   0.56774	   0.10133	   0.57671	 -10.11909
2099338.16982	 134.00000	  57.36816	   0.58437	   0.10732	   0.59414	 -10.40600
2099338.40682	 134.00000	  45.36290	   0.60491	   0.11143	   0.61509	 -10.43749
2099338.63882	 134.00000	  35.93134	   0.62590	   0.11544	   0.63646	 -10.44975
2099338.88882	 134.00000	  28.40909	   0.64997	   0.11534	   0.66012	 -10.06227
2099339.10382	 134.00000	  22.48202	   0.67203	   0.11217	   0.68133	  -9.47626
2099339.36882	 134.00000	  17.79613	   0.69309	   0.10334	   0.70075	  -8.48010
2099339.62082	 134.00000	  14.06813	   0.71119	   0.09348	   0.71730	  -7.48796
2099339.83682	 134.00000	  11.14480	   0.72595	   0.08319	   0.73070	  -6.53698
2099340.10382	 134.00000	   8.81772	   0.73607	   0.07353	   0.73973	  -5.70480
2099340.28282	 134.00000	   6.97545	   0.74508	   0.06409	   0.74784	  -4.91617
2099340.50082	 134.00000	   5.51730	   0.75249	   0.05545	   0.75453	  -4.21483
2099340.76982	 134.00000	   4.36941	   0.75866	   0.04918	   0.76025	  -3.70892
2099341.10482	 134.00000	   3.45686	   0.76318	   0.04426	   0.76446	  -3.31912
2099341.52382	 134.00000	   2.73547	   0.76537	   0.03958	   0.76640	  -2.96050
2099342.04882	 134.00000	   2.16054	   0.76959	   0.03664	   0.77046	  -2.72588
2099342.70782	 134.00000	   1.70952	   0.77267	   0.03591	   0.77350	  -2.66113
2099343.53682	 134.00000	   1.35352	   0.77533	   0.03433	   0.77609	  -2.53534
2099344.57983	 134.00000	   1.07079	   0.77882	   0.03420	   0.77957	  -2.51464
2099345.89383	 134.00000	   0.84734	   0.78152	   0.03629	   0.78237	  -2.65863
2099347.54883	 134.00000	   0.67072	   0.78451	   0.03898	   0.78548	  -2.84448
2099349.63783	 134.00000	   0.53067	   0.78724	   0.04218	   0.78837	  -3.06707
2099352.27483	 134.00000	   0.41976	   0.79131	   0.04663	   0.79268	  -3.37242
2099355.60583	 134.00000	   0.33183	   0.79678	   0.05326	   0.79856	  -3.82383
2099359.81183	 134.00000	   0.26261	   0.80143	   0.06207	   0.80383	  -4.42885
2099365.11984	 134.00000	   0.20791	   0.80603	   0.07118	   0.80916	  -5.04700
2099371.82484	 134.00000	   0.16452	   0.81200	   0.08066	   0.81600	  -5.67294
2099380.30085	 134.00000	   0.13007	   0.82151	   0.09198	   0.82665	  -6.38869
2099390.99085	 134.00000	   0.10309	   0.83222	   0.10723	   0.83910	  -7.34216
2099404.50486	 134.00000	   0.08153	   0.84345	   0.12490	   0.85264	  -8.42303
2099421.60287	 134.00000	   0.06443	   0.85739	   0.14537	   0.86963	  -9.62309
