Repository: kbm2110/Battery_Diagnostics_Thesis

# Battery_Diagnostics_Thesis
 Data-driven battery diagnostics using EIS

**Author:** Bala Manikanta Yaswanth Kanagarla
**Institution:** Technische Hochschule Ingolstadt (THI)
**Supervisor:** Prof. Dr. H.-G. Schweiger

## Overview

This project implements a machine learning framework for 
non-invasive State of Health (SoH) estimation of lithium-ion 
batteries using Electrochemical Impedance Spectroscopy (EIS).

Eight physically interpretable features are extracted from 
impedance spectra and used to train six ML models under a 
strict cell-level train-test split. The stacking ensemble 
achieves R² = 0.9122 and RMSE = 0.0234 on completely unseen 
cells.

---

File: data/EIS/EIS_state_III_35C01.txt (part 17 of 39)
time/s	           cycle number	freq/Hz	           Re(Z)/Ohm	  -Im(Z)/Ohm	   |Z|/Ohm	   Phase(Z)/deg 10194.00151	   1.00000	20004.45300	   0.29797	  -0.02827	   0.29930	   5.42007
2014855.39666	 134.00000	   0.03192	   0.87500	   0.66819	   1.10095	 -37.36701
2014898.94362	 134.00000	   0.02528	   0.57741	   0.62900	   0.85384	 -47.44856
2014954.00958	 134.00000	   0.01999	   0.32543	   0.32684	   0.46123	 -45.12423
2029047.23142	 135.00000	20004.45300	   0.28205	  -0.01928	   0.28271	   3.91092
2029047.37442	 135.00000	15829.12600	   0.29010	  -0.00173	   0.29011	   0.34250
2029047.51642	 135.00000	12516.70300	   0.29798	   0.00894	   0.29811	  -1.71937
2029047.65842	 135.00000	9909.44240	   0.30681	   0.01759	   0.30732	  -3.28121
2029047.82242	 135.00000	7835.48000	   0.31248	   0.02649	   0.31360	  -4.84637
2029048.02342	 135.00000	6217.24610	   0.32050	   0.03272	   0.32216	  -5.82953
2029048.26142	 135.00000	4905.29100	   0.32966	   0.03862	   0.33191	  -6.68164
2029048.50042	 135.00000	3881.27370	   0.33575	   0.04368	   0.33858	  -7.41269
2029048.73842	 135.00000	3070.98270	   0.34312	   0.04706	   0.34633	  -7.80891
2029048.97642	 135.00000	2430.77780	   0.35366	   0.05244	   0.35753	  -8.43479
2029049.21441	 135.00000	1923.15370	   0.36230	   0.05474	   0.36641	  -8.59217
2029049.45241	 135.00000	1522.43580	   0.37132	   0.05839	   0.37588	  -8.93659
2029049.69041	 135.00000	1203.84460	   0.38008	   0.06325	   0.38531	  -9.44881
2029049.92941	 135.00000	 952.86591	   0.38970	   0.06524	   0.39512	  -9.50312
2029050.16741	 135.00000	 754.27557	   0.39853	   0.06880	   0.40443	  -9.79483
2029050.40441	 135.00000	 596.71857	   0.40921	   0.07255	   0.41559	 -10.05351
2029050.64241	 135.00000	 471.96338	   0.42156	   0.07580	   0.42832	 -10.19275
2029050.88141	 135.00000	 373.20856	   0.43134	   0.07936	   0.43858	 -10.42512
2029051.11941	 135.00000	 295.47278	   0.44351	   0.08367	   0.45133	 -10.68394
2029051.35841	 135.00000	 233.87738	   0.45648	   0.09010	   0.46529	 -11.16498
2029051.59641	 135.00000	 185.05922	   0.46789	   0.09357	   0.47715	 -11.30893
2029051.83241	 135.00000	 146.35823	   0.48209	   0.09812	   0.49197	 -11.50485
2029052.06941	 135.00000	 115.77804	   0.49623	   0.10512	   0.50725	 -11.96074
2029052.30341	 135.00000	  91.67210	   0.51051	   0.11378	   0.52304	 -12.56472
2029052.54841	 135.00000	  72.51701	   0.52750	   0.11952	   0.54087	 -12.76628
2029052.77741	 135.00000	  57.36816	   0.54726	   0.12960	   0.56240	 -13.32305
2029053.01441	 135.00000	  45.36290	   0.57012	   0.13790	   0.58656	 -13.59782
2029053.24641	 135.00000	  35.93134	   0.59461	   0.14399	   0.61179	 -13.61247
2029053.49741	 135.00000	  28.40909	   0.62295	   0.14940	   0.64061	 -13.48641
2029053.71141	 135.00000	  22.48202	   0.65307	   0.14948	   0.66996	 -12.89184
2029053.97641	 135.00000	  17.79613	   0.68292	   0.14556	   0.69826	 -12.03251
2029054.22841	 135.00000	  14.06813	   0.70932	   0.13767	   0.72255	 -10.98385
2029054.44441	 135.00000	  11.14480	   0.73388	   0.12244	   0.74402	  -9.47179
2029054.71241	 135.00000	   8.81772	   0.75444	   0.11451	   0.76308	  -8.63020
2029054.89041	 135.00000	   6.97545	   0.76859	   0.10070	   0.77516	  -7.46460
2029055.10841	 135.00000	   5.51730	   0.78081	   0.08406	   0.78532	  -6.14466
2029055.37741	 135.00000	   4.36941	   0.79308	   0.07495	   0.79662	  -5.39891
2029055.71241	 135.00000	   3.45686	   0.80124	   0.07091	   0.80437	  -5.05730
2029056.13141	 135.00000	   2.73547	   0.80429	   0.06595	   0.80699	  -4.68734
2029056.65641	 135.00000	   2.16054	   0.80629	   0.05857	   0.80841	  -4.15460
2029057.31541	 135.00000	   1.70952	   0.80905	   0.05042	   0.81062	  -3.56582
2029058.14441	 135.00000	   1.35352	   0.81671	   0.04271	   0.81783	  -2.99321
2029059.18741	 135.00000	   1.07079	   0.82872	   0.03930	   0.82965	  -2.71488
2029060.50141	 135.00000	   0.84734	   0.84252	   0.04345	   0.84364	  -2.95242
2029062.15640	 135.00000	   0.67072	   0.85290	   0.05536	   0.85469	  -3.71377
2029064.24540	 135.00000	   0.53067	   0.85431	   0.07408	   0.85751	  -4.95559
2029066.88240	 135.00000	   0.41976	   0.84339	   0.09045	   0.84823	  -6.12138
2029070.21340	 135.00000	   0.33183	   0.82565	   0.09440	   0.83103	  -6.52265
2029074.41940	 135.00000	   0.26261	   0.81058	   0.08181	   0.81469	  -5.76341
2029079.72739	 135.00000	   0.20791	   0.81180	   0.05618	   0.81374	  -3.95916
2029086.43239	 135.00000	   0.16452	   0.84031	   0.02767	   0.84077	  -1.88600
2029094.90838	 135.00000	   0.13007	   0.90128	   0.01620	   0.90142	  -1.02977
2029105.59837	 135.00000	   0.10309	   0.98274	   0.04706	   0.98386	  -2.74184
2029119.11236	 135.00000	   0.08153	   1.05887	   0.13733	   1.06774	  -7.38967
2029136.21035	 135.00000	   0.06443	   1.09504	   0.26514	   1.12668	 -13.61121
2029157.79733	 135.00000	   0.05102	   1.03601	   0.43046	   1.12188	 -22.56260
2029185.03931	 135.00000	   0.04042	   0.87548	   0.53634	   1.02671	 -31.49264
2029219.53528	 135.00000	   0.03192	   0.65181	   0.50309	   0.82338	 -37.66210
2029263.08225	 135.00000	   0.02528	   0.47260	   0.28133	   0.55000	 -30.76407
2029318.14821	 135.00000	   0.01999	   0.48539	  -0.12528	   0.50130	  14.47162
2043410.61284	 136.00000	20004.45300	   0.28402	  -0.01807	   0.28459	   3.64036
2043410.75584	 136.00000	15829.12600	   0.29113	  -0.00410	   0.29116	   0.80588
2043410.89784	 136.00000	12516.70300	   0.29901	   0.00709	   0.29910	  -1.35781
2043411.03984	 136.00000	9909.44240	   0.30748	   0.01820	   0.30802	  -3.38686
2043411.20384	 136.00000	7835.48000	   0.31382	   0.02602	   0.31490	  -4.74001
2043411.40484	 136.00000	6217.24610	   0.32244	   0.03143	   0.32397	  -5.56705
2043411.64284	 136.00000	4905.29100	   0.32849	   0.03810	   0.33070	  -6.61573
2043411.88184	 136.00000	3881.27370	   0.33820	   0.04354	   0.34099	  -7.33513
2043412.11984	 136.00000	3070.98270	   0.34665	   0.04595	   0.34968	  -7.55083
2043412.35784	 136.00000	2430.77780	   0.35307	   0.05070	   0.35669	  -8.17245
2043412.59584	 136.00000	1923.15370	   0.36145	   0.05549	   0.36568	  -8.72841
2043412.83384	 136.00000	1522.43580	   0.37037	   0.05821	   0.37491	  -8.93182
2043413.07184	 136.00000	1203.84460	   0.38041	   0.06245	   0.38550	  -9.32298
2043413.31084	 136.00000	 952.86591	   0.38995	   0.06554	   0.39542	  -9.54043
2043413.54884	 136.00000	 754.27557	   0.39863	   0.06877	   0.40452	  -9.78792
2043413.78584	 136.00000	 596.71857	   0.40959	   0.07229	   0.41592	 -10.00983
2043414.02384	 136.00000	 471.96338	   0.41901	   0.07565	   0.42579	 -10.23389
2043414.26284	 136.00000	 373.20856	   0.43126	   0.07970	   0.43856	 -10.46998
2043414.50084	 136.00000	 295.47278	   0.44295	   0.08507	   0.45104	 -10.87131
2043414.73984	 136.00000	 233.87738	   0.45452	   0.09031	   0.46340	 -11.23822
2043414.97784	 136.00000	 185.05922	   0.46743	   0.09240	   0.47647	 -11.18158
2043415.21384	 136.00000	 146.35823	   0.48001	   0.09955	   0.49023	 -11.71596
2043415.45084	 136.00000	 115.77804	   0.49391	   0.10574	   0.50510	 -12.08357
2043415.68484	 136.00000	  91.67210	   0.50890	   0.11293	   0.52128	 -12.51216
2043415.92984	 136.00000	  72.51701	   0.52709	   0.12070	   0.54074	 -12.89767
2043416.15884	 136.00000	  57.36816	   0.54517	   0.12977	   0.56041	 -13.38876
2043416.39584	 136.00000	  45.36290	   0.56814	   0.13768	   0.58458	 -13.62180
2043416.62784	 136.00000	  35.93134	   0.59196	   0.14573	   0.60964	 -13.82992
2043416.87884	 136.00000	  28.40909	   0.62155	   0.14819	   0.63897	 -13.40977
2043417.09284	 136.00000	  22.48202	   0.65186	   0.14912	   0.66870	 -12.88559
2043417.35784	 136.00000	  17.79613	   0.67998	   0.14450	   0.69516	 -11.99749
2043417.60984	 136.00000	  14.06813	   0.70910	   0.13748	   0.72231	 -10.97202
2043417.82584	 136.00000	  11.14480	   0.73209	   0.12267	   0.74230	  -9.51242
2043418.09384	 136.00000	   8.81772	   0.75324	   0.11226	   0.76155	  -8.47659
2043418.27184	 136.00000	   6.97545	   0.76495	   0.10074	   0.77156	  -7.50217
2043418.48984	 136.00000	   5.51730	   0.77733	   0.08565	   0.78204	  -6.28754
2043418.75884	 136.00000	   4.36941	   0.78806	   0.07368	   0.79150	  -5.34134
2043419.09384	 136.00000	   3.45686	   0.79973	   0.06641	   0.80249	  -4.74711
2043419.51283	 136.00000	   2.73547	   0.80598	   0.06472	   0.80857	  -4.59131
2043420.03783	 136.00000	   2.16054	   0.80694	   0.06158	   0.80929	  -4.36387
2043420.69683	 136.00000	   1.70952	   0.80570	   0.05689	   0.80770	  -4.03884
2043421.52583	 136.00000	   1.35352	   0.80805	   0.04861	   0.80951	  -3.44232
2043422.56883	 136.00000	   1.07079	   0.81462	   0.04086	   0.81565	  -2.87169
2043423.88283	 136.00000	   0.84734	   0.82673	   0.03637	   0.82753	  -2.51884
2043425.53783	 136.00000	   0.67072	   0.84195	   0.03822	   0.84282	  -2.59936
2043427.62683	 136.00000	   0.53067	   0.85879	   0.05283	   0.86042	  -3.52025
2043430.26383	 136.00000	   0.41976	   0.86503	   0.07677	   0.86843	  -5.07147
2043433.59482	 136.00000	   0.33183	   0.85624	   0.10271	   0.86238	  -6.84050
2043437.80082	 136.00000	   0.26261	   0.83310	   0.11717	   0.84130	  -8.00561
2043443.10882	 136.00000	   0.20791	   0.80642	   0.11107	   0.81403	  -7.84247
2043449.81381	 136.00000	   0.16452	   0.79455	   0.08191	   0.79876	  -5.88551
2043458.28980	 136.00000	   0.13007	   0.81274	   0.04042	   0.81375	  -2.84711
2043468.97980	 136.00000	   0.10309	   0.87194	   0.00539	   0.87195	  -0.35416
2043482.49379	 136.00000	   0.08153	   0.97792	   0.01050	   0.97797	  -0.61520
2043499.59177	 136.00000	   0.06443	   1.09216	   0.07503	   1.09474	  -3.93002
2043521.17876	 136.00000	   0.05102	   1.19282	   0.23978	   1.21668	 -11.36595
2043548.42074	 136.00000	   0.04042	   1.18080	   0.47279	   1.27193	 -21.82118
2043582.91671	 136.00000	   0.03192	   1.01685	   0.68793	   1.22769	 -34.07944
2043626.46367	 136.00000	   0.02528	   0.71018	   0.76181	   1.04150	 -47.00875
2043681.52963	 136.00000	   0.01999	   0.36057	   0.57507	   0.67877	 -57.91197
2057779.62506	 137.00000	20004.45300	   0.28392	  -0.01929	   0.28458	   3.88638
2057779.76706	 137.00000	15829.12600	   0.29062	  -0.00405	   0.29065	   0.79826
2057779.91006	 137.00000	12516.70300	   0.29748	   0.00714	   0.29757	  -1.37529
2057780.05206	 137.00000	9909.44240	   0.30742	   0.01692	   0.30789	  -3.15118
2057780.21606	 137.00000	7835.48000	   0.31378	   0.02619	   0.31487	  -4.77060
2057780.41706	 137.00000	6217.24610	   0.31926	   0.03177	   0.32083	  -5.68239
2057780.65506	 137.00000	4905.29100	   0.32956	   0.03722	   0.33165	  -6.44335
2057780.89306	 137.00000	3881.27370	   0.33673	   0.04261	   0.33941	  -7.21269
2057781.13106	 137.00000	3070.98270	   0.34641	   0.04637	   0.34950	  -7.62371
2057781.37006	 137.00000	2430.77780	   0.35372	   0.05010	   0.35725	  -8.06147
2057781.60806	 137.00000	1923.15370	   0.36152	   0.05443	   0.36559	  -8.56253
2057781.84606	 137.00000	1522.43580	   0.36954	   0.05572	   0.37371	  -8.57499
2057782.08406	 137.00000	1203.84460	   0.37907	   0.06065	   0.38390	  -9.09050
2057782.32206	 137.00000	 952.86591	   0.38979	   0.06549	   0.39526	  -9.53719
2057782.56106	 137.00000	 754.27557	   0.39801	   0.06810	   0.40379	  -9.70909
2057782.79806	 137.00000	 596.71857	   0.40973	   0.07224	   0.41605	  -9.99889
2057783.03606	 137.00000	 471.96338	   0.42066	   0.07589	   0.42745	 -10.22640
2057783.27506	 137.00000	 373.20856	   0.43172	   0.07906	   0.43890	 -10.37806
2057783.51206	 137.00000	 295.47278	   0.44272	   0.08477	   0.45076	 -10.83990
2057783.75206	 137.00000	 233.87738	   0.45403	   0.08852	   0.46258	 -11.03200
2057783.99006	 137.00000	 185.05922	   0.46701	   0.09393	   0.47636	 -11.37255
2057784.22606	 137.00000	 146.35823	   0.48005	   0.10018	   0.49039	 -11.78731
2057784.46206	 137.00000	 115.77804	   0.49343	   0.10595	   0.50468	 -12.11875
2057784.69706	 137.00000	  91.67210	   0.50938	   0.11191	   0.52153	 -12.39046
2057784.94206	 137.00000	  72.51701	   0.52574	   0.12097	   0.53947	 -12.95784
2057785.17106	 137.00000	  57.36816	   0.54400	   0.12715	   0.55867	 -13.15513
2057785.40806	 137.00000	  45.36290	   0.56652	   0.13721	   0.58290	 -13.61514
2057785.64006	 137.00000	  35.93134	   0.59381	   0.14530	   0.61133	 -13.74933
2057785.89005	 137.00000	  28.40909	   0.62262	   0.14976	   0.64038	 -13.52442
2057786.10505	 137.00000	  22.48202	   0.65093	   0.14892	   0.66775	 -12.88680
2057786.37005	 137.00000	  17.79613	   0.67978	   0.14473	   0.69502	 -12.01950
2057786.62205	 137.00000	  14.06813	   0.70832	   0.13502	   0.72107	 -10.79251
2057786.83805	 137.00000	  11.14480	   0.73169	   0.12473	   0.74224	  -9.67449
2057787.10505	 137.00000	   8.81772	   0.74938	   0.11055	   0.75749	  -8.39175
2057787.28405	 137.00000	   6.97545	   0.76686	   0.09535	   0.77277	  -7.08781
2057787.50205	 137.00000	   5.51730	   0.78117	   0.08639	   0.78593	  -6.31093
2057787.77105	 137.00000	   4.36941	   0.78837	   0.07934	   0.79236	  -5.74710
2057788.10605	 137.00000	   3.45686	   0.79244	   0.06919	   0.79546	  -4.99002
2057788.52505	 137.00000	   2.73547	   0.79714	   0.06015	   0.79940	  -4.31557
2057789.05005	 137.00000	   2.16054	   0.80491	   0.05099	   0.80653	  -3.62462
2057789.70905	 137.00000	   1.70952	   0.81505	   0.04594	   0.81635	  -3.22601
2057790.53805	 137.00000	   1.35352	   0.82482	   0.04776	   0.82620	  -3.31365
2057791.58105	 137.00000	   1.07079	   0.83064	   0.05527	   0.83247	  -3.80713
2057792.89505	 137.00000	   0.84734	   0.82802	   0.06437	   0.83052	  -4.44553
2057794.55005	 137.00000	   0.67072	   0.82193	   0.07033	   0.82493	  -4.89092
2057796.63905	 137.00000	   0.53067	   0.81349	   0.06564	   0.81613	  -4.61309
2057799.27604	 137.00000	   0.41976	   0.81176	   0.05323	   0.81350	  -3.75144
2057802.60704	 137.00000	   0.33183	   0.82321	   0.03696	   0.82404	  -2.57051
2057806.81304	 137.00000	   0.26261	   0.85386	   0.02634	   0.85426	  -1.76677
2057812.12103	 137.00000	   0.20791	   0.89682	   0.03739	   0.89759	  -2.38722
2057818.82603	 137.00000	   0.16452	   0.94154	   0.07976	   0.94491	  -4.84213
2057827.30202	 137.00000	   0.13007	   0.96242	   0.15215	   0.97437	  -8.98379
2057837.99201	 137.00000	   0.10309	   0.93757	   0.23560	   0.96672	 -14.10578
2057851.50600	 137.00000	   0.08153	   0.86681	   0.29493	   0.91561	 -18.79089
2057868.60399	 137.00000	   0.06443	   0.77797	   0.30715	   0.83640	 -21.54446
2057890.18997	 137.00000	   0.05102	   0.69009	   0.22647	   0.72630	 -18.16807
2057917.43295	 137.00000	   0.04042	   0.68353	   0.06188	   0.68633	  -5.17323
2057951.92893	 137.00000	   0.03192	   0.82527	  -0.13831	   0.83677	   9.51396
2057995.47589	 137.00000	   0.02528	   1.16982	  -0.26022	   1.19841	  12.54082
2058050.54085	 137.00000	   0.01999	   1.66693	  -0.14094	   1.67288	   4.83303
2072149.98028	 138.00000	20004.45300	   0.28346	  -0.01849	   0.28406	   3.73287
2072150.12328	 138.00000	15829.12600	   0.29049	  -0.00608	   0.29056	   1.19941
2072150.26528	 138.00000	12516.70300	   0.29883	   0.00928	   0.29898	  -1.77900
2072150.40728	 138.00000	9909.44240	   0.30663	   0.01783	   0.30715	  -3.32737
2072150.57128	 138.00000	7835.48000	   0.31436	   0.02671	   0.31550	  -4.85676
2072150.77228	 138.00000	6217.24610	   0.32116	   0.03271	   0.32283	  -5.81583
2072151.01028	 138.00000	4905.29100	   0.32930	   0.03865	   0.33156	  -6.69429
2072151.24928	 138.00000	3881.27370	   0.33698	   0.04317	   0.33974	  -7.30086
2072151.48728	 138.00000	3070.98270	   0.34481	   0.04653	   0.34794	  -7.68483
2072151.72528	 138.00000	2430.77780	   0.35201	   0.05048	   0.35561	  -8.16113
2072151.96327	 138.00000	1923.15370	   0.36100	   0.05504	   0.36517	  -8.66957
2072152.20127	 138.00000	1522.43580	   0.36974	   0.05826	   0.37431	  -8.95406
2072152.43927	 138.00000	1203.84460	   0.37815	   0.06050	   0.38295	  -9.08912
2072152.67827	 138.00000	 952.86591	   0.38829	   0.06425	   0.39357	  -9.39535
2072152.91627	 138.00000	 754.27557	   0.39782	   0.06800	   0.40359	  -9.69935
2072153.15327	 138.00000	 596.71857	   0.40989	   0.07179	   0.41613	  -9.93390
2072153.39127	 138.00000	 471.96338	   0.41835	   0.07409	   0.42486	 -10.04331
2072153.63027	 138.00000	 373.20856	   0.43058	   0.07949	   0.43785	 -10.45936
2072153.86727	 138.00000	 295.47278	   0.44117	   0.08447	   0.44918	 -10.83944
2072154.10727	 138.00000	 233.87738	   0.45312	   0.08957	   0.46189	 -11.18161
2072154.34527	 138.00000	 185.05922	   0.46664	   0.09286	   0.47579	 -11.25440
2072154.58127	 138.00000	 146.35823	   0.47967	   0.09856	   0.48969	 -11.61127
2072154.81727	 138.00000	 115.77804	   0.49286	   0.10488	   0.50390	 -12.01352
2072155.05227	 138.00000	  91.67210	   0.50801	   0.11310	   0.52045	 -12.55121
2072155.29727	 138.00000	  72.51701	   0.52510	   0.12141	   0.53895	 -13.01862
2072155.52627	 138.00000	  57.36816	   0.54371	   0.12899	   0.55880	 -13.34565
2072155.76327	 138.00000	  45.36290	   0.56719	   0.13765	   0.58366	 -13.64142
2072155.99527	 138.00000	  35.93134	   0.59212	   0.14485	   0.60958	 -13.74617
2072156.24627	 138.00000	  28.40909	   0.61914	   0.14926	   0.63688	 -13.55403
2072156.46027	 138.00000	  22.48202	   0.64848	   0.15069	   0.66575	 -13.08223
2072156.72527	 138.00000	  17.79613	   0.67962	   0.14531	   0.69499	 -12.06894
2072156.97727	 138.00000	  14.06813	   0.70715	   0.13618	   0.72015	 -10.90047
2072157.19327	 138.00000	  11.14480	   0.73175	   0.12613	   0.74254	  -9.77979
2072157.46127	 138.00000	   8.81772	   0.74881	   0.11031	   0.75689	  -8.38021
2072157.63927	 138.00000	   6.97545	   0.76642	   0.09650	   0.77247	  -7.17608
2072157.85727	 138.00000	   5.51730	   0.77917	   0.08874	   0.78420	  -6.49770
2072158.12627	 138.00000	   4.36941	   0.78469	   0.07858	   0.78862	  -5.71875
2072158.46027	 138.00000	   3.45686	   0.79038	   0.06700	   0.79321	  -4.84502
2072158.87927	 138.00000	   2.73547	   0.79905	   0.05745	   0.80112	  -4.11218
2072159.40427	 138.00000	   2.16054	   0.80872	   0.05030	   0.81029	  -3.55912
2072160.06327	 138.00000	   1.70952	   0.81843	   0.05087	   0.82001	  -3.55696
2072160.89227	 138.00000	   1.35352	   0.82299	   0.05571	   0.82487	  -3.87283
2072161.93527	 138.00000	   1.07079	   0.82170	   0.06054	   0.82393	  -4.21388
2072163.24927	 138.00000	   0.84734	   0.81633	   0.06266	   0.81873	  -4.38959
2072164.90426	 138.00000	   0.67072	   0.81153	   0.05894	   0.81367	  -4.15425
2072166.99326	 138.00000	   0.53067	   0.81149	   0.04786	   0.81290	  -3.37529
2072169.63026	 138.00000	   0.41976	   0.82363	   0.03539	   0.82439	  -2.46051
2072172.96126	 138.00000	   0.33183	   0.85015	   0.02902	   0.85064	  -1.95493
2072177.16726	 138.00000	   0.26261	   0.88561	   0.04093	   0.88656	  -2.64639
2072182.47525	 138.00000	   0.20791	   0.91808	   0.07825	   0.92140	  -4.87169
2072189.18025	 138.00000	   0.16452	   0.93036	   0.13766	   0.94049	  -8.41666
2072197.65624	 138.00000	   0.13007	   0.90560	   0.20121	   0.92768	 -12.52672
2072208.34623	 138.00000	   0.10309	   0.84409	   0.23946	   0.87740	 -15.83830
2072221.86022	 138.00000	   0.08153	   0.77079	   0.22821	   0.80386	 -16.49266
2072238.95821	 138.00000	   0.06443	   0.72097	   0.17087	   0.74094	 -13.33336
2072260.54419	 138.00000	   0.05102	   0.73550	   0.04432	   0.73683	  -3.44810
2072287.78717	 138.00000	   0.04042	   0.87468	  -0.09160	   0.87947	   5.97847
2072322.28314	 138.00000	   0.03192	   1.15154	  -0.14662	   1.16084	   7.25616
2072365.83011	 138.00000	   0.02528	   1.52441	  -0.00218	   1.52441	   0.08204
2072420.89607	 138.00000	   0.01999	   1.83438	   0.42079	   1.88202	 -12.91958
2086496.83993	 139.00000	20004.45300	   0.28205	  -0.01975	   0.28274	   4.00617
2086496.98193	 139.00000	15829.12600	   0.29184	  -0.00296	   0.29186	   0.58060
2086497.12393	 139.00000	12516.70300	   0.29924	   0.00802	   0.29935	  -1.53587
2086497.26593	 139.00000	9909.44240	   0.30491	   0.01817	   0.30546	  -3.40958
2086497.42993	 139.00000	7835.48000	   0.31221	   0.02550	   0.31325	  -4.66975
2086497.63093	 139.00000	6217.24610	   0.32129	   0.03109	   0.32279	  -5.52646
2086497.86893	 139.00000	4905.29100	   0.32960	   0.03735	   0.33170	  -6.46588
2086498.10793	 139.00000	3881.27370	   0.33629	   0.04332	   0.33907	  -7.33946
2086498.34592	 139.00000	3070.98270	   0.34431	   0.04762	   0.34759	  -7.87452
2086498.58392	 139.00000	2430.77780	   0.35395	   0.05131	   0.35764	  -8.24853
2086498.82192	 139.00000	1923.15370	   0.36273	   0.05544	   0.36694	  -8.68960
2086499.05992	 139.00000	1522.43580	   0.37132	   0.05738	   0.37573	  -8.78437
2086499.29792	 139.00000	1203.84460	   0.37929	   0.06243	   0.38439	  -9.34762
2086499.53692	 139.00000	 952.86591	   0.38967	   0.06548	   0.39514	  -9.53904
2086499.77492	 139.00000	 754.27557	   0.39947	   0.06905	   0.40540	  -9.80670
2086500.01192	 139.00000	 596.71857	   0.40998	   0.07286	   0.41641	 -10.07706
2086500.24992	 139.00000	 471.96338	   0.41975	   0.07680	   0.42672	 -10.36870
2086500.48892	 139.00000	 373.20856	   0.43160	   0.07992	   0.43894	 -10.49038
2086500.72692	 139.00000	 295.47278	   0.44292	   0.08496	   0.45100	 -10.85827
2086500.96592	 139.00000	 233.87738	   0.45431	   0.08826	   0.46281	 -10.99381
2086501.20392	 139.00000	 185.05922	   0.46867	   0.09285	   0.47778	 -11.20630
2086501.43992	 139.00000	 146.35823	   0.48099	   0.09973	   0.49122	 -11.71423
2086501.67692	 139.00000	 115.77804	   0.49455	   0.10482	   0.50554	 -11.96646
2086501.91092	 139.00000	  91.67210	   0.51025	   0.11277	   0.52257	 -12.46210
2086502.15592	 139.00000	  72.51701	   0.52819	   0.12090	   0.54185	 -12.89235
2086502.38492	 139.00000	  57.36816	   0.54528	   0.13105	   0.56081	 -13.51424
2086502.62192	 139.00000	  45.36290	   0.56735	   0.13880	   0.58408	 -13.74685
2086502.85392	 139.00000	  35.93134	   0.59453	   0.14422	   0.61178	 -13.63544
2086503.10492	 139.00000	  28.40909	   0.62195	   0.14906	   0.63957	 -13.47777
2086503.31892	 139.00000	  22.48202	   0.65045	   0.15095	   0.66774	 -13.06538
2086503.58392	 139.00000	  17.79613	   0.68147	   0.14581	   0.69689	 -12.07678
2086503.83592	 139.00000	  14.06813	   0.70728	   0.13838	   0.72069	 -11.07048
2086504.05192	 139.00000	  11.14480	   0.73481	   0.12432	   0.74525	  -9.60309
2086504.31992	 139.00000	   8.81772	   0.75217	   0.11459	   0.76084	  -8.66199
2086504.49792	 139.00000	   6.97545	   0.76809	   0.09893	   0.77444	  -7.33911
2086504.71592	 139.00000	   5.51730	   0.78142	   0.08511	   0.78604	  -6.21601
2086504.98492	 139.00000	   4.36941	   0.79420	   0.07793	   0.79801	  -5.60421
2086505.31992	 139.00000	   3.45686	   0.79911	   0.07192	   0.80234	  -5.14296
2086505.73892	 139.00000	   2.73547	   0.80106	   0.06470	   0.80367	  -4.61795
2086506.26392	 139.00000	   2.16054	   0.80417	   0.05604	   0.80612	  -3.98608
2086506.92392	 139.00000	   1.70952	   0.81142	   0.04698	   0.81278	  -3.31364
2086507.75192	 139.00000	   1.35352	   0.82105	   0.04173	   0.82211	  -2.90982
2086508.79492	 139.00000	   1.07079	   0.83370	   0.04358	   0.83484	  -2.99236
2086510.10892	 139.00000	   0.84734	   0.84405	   0.05267	   0.84569	  -3.57085
2086511.76391	 139.00000	   0.67072	   0.84725	   0.06550	   0.84978	  -4.42064
2086513.85291	 139.00000	   0.53067	   0.83979	   0.07934	   0.84353	  -5.39715
2086516.48991	 139.00000	   0.41976	   0.82653	   0.08387	   0.83077	  -5.79430
2086519.82091	 139.00000	   0.33183	   0.81424	   0.07498	   0.81768	  -5.26162
2086524.02691	 139.00000	   0.26261	   0.81422	   0.05494	   0.81607	  -3.86004
2086529.33490	 139.00000	   0.20791	   0.83525	   0.03191	   0.83586	  -2.18770
2086536.03990	 139.00000	   0.16452	   0.88324	   0.02146	   0.88350	  -1.39164
2086544.51589	 139.00000	   0.13007	   0.95060	   0.04308	   0.95158	  -2.59502
2086555.20588	 139.00000	   0.10309	   1.01147	   0.11285	   1.01775	  -6.36595
2086568.71987	 139.00000	   0.08153	   1.03561	   0.22801	   1.06041	 -12.41687
2086585.81786	 139.00000	   0.06443	   1.00788	   0.34739	   1.06606	 -19.01783
2086607.40484	 139.00000	   0.05102	   0.88452	   0.44021	   0.98800	 -26.45854
2086634.64682	 139.00000	   0.04042	   0.71407	   0.42552	   0.83124	 -30.79128
2086669.14279	 139.00000	   0.03192	   0.57269	   0.26557	   0.63127	 -24.87860
2086712.68976	 139.00000	   0.02528	   0.57700	  -0.03414	   0.57801	   3.38584
2086767.75572	 139.00000	   0.01999	   0.85172	  -0.38410	   0.93432	  24.27365
2100823.02710	 140.00000	20004.45300	   0.28445	  -0.01801	   0.28502	   3.62327
2100823.16910	 140.00000	15829.12600	   0.29165	  -0.00386	   0.29168	   0.75862
2100823.31110	 140.00000	12516.70300	   0.29885	   0.00972	   0.29901	  -1.86320
2100823.45310	 140.00000	9909.44240	   0.30656	   0.01742	   0.30706	  -3.25164
2100823.61710	 140.00000	7835.48000	   0.31519	   0.02551	   0.31622	  -4.62640
2100823.81810	 140.00000	6217.24610	   0.32158	   0.03298	   0.32327	  -5.85505
2100824.05610	 140.00000	4905.29100	   0.32991	   0.03772	   0.33206	  -6.52187
2100824.29510	 140.00000	3881.27370	   0.33731	   0.04368	   0.34012	  -7.37790
2100824.53310	 140.00000	3070.98270	   0.34565	   0.04684	   0.34881	  -7.71721
2100824.77111	 140.00000	2430.77780	   0.35474	   0.05201	   0.35853	  -8.34104
2100825.00911	 140.00000	1923.15370	   0.36220	   0.05548	   0.36642	  -8.70802
2100825.24711	 140.00000	1522.43580	   0.37010	   0.05696	   0.37446	  -8.74963
2100825.48511	 140.00000	1203.84460	   0.37977	   0.06172	   0.38475	  -9.23027
2100825.72411	 140.00000	 952.86591	   0.39022	   0.06507	   0.39561	  -9.46771
2100825.96211	 140.00000	 754.27557	   0.39932	   0.06805	   0.40508	  -9.67076
2100826.19911	 140.00000	 596.71857	   0.40819	   0.07197	   0.41449	  -9.99989
2100826.43711	 140.00000	 471.96338	   0.41997	   0.07641	   0.42687	 -10.31131
2100826.67611	 140.00000	 373.20856	   0.42983	   0.08072	   0.43735	 -10.63600
2100826.91411	 140.00000	 295.47278	   0.44396	   0.08475	   0.45198	 -10.80744
2100827.15311	 140.00000	 233.87738	   0.45482	   0.08742	   0.46315	 -10.88014
2100827.39111	 140.00000	 185.05922	   0.46818	   0.09389	   0.47751	 -11.33998
2100827.62711	 140.00000	 146.35823	   0.48143	   0.09959	   0.49162	 -11.68752
2100827.86411	 140.00000	 115.77804	   0.49428	   0.10503	   0.50532	 -11.99649
2100828.09811	 140.00000	  91.67210	   0.50981	   0.11392	   0.52238	 -12.59650
2100828.34311	 140.00000	  72.51701	   0.52782	   0.12161	   0.54165	 -12.97417
2100828.57211	 140.00000	  57.36816	   0.54679	   0.12984	   0.56200	 -13.35738
2100828.80911	 140.00000	  45.36290	   0.56839	   0.13684	   0.58463	 -13.53631
2100829.04111	 140.00000	  35.93134	   0.59289	   0.14604	   0.61062	 -13.83788
2100829.29211	 140.00000	  28.40909	   0.62229	   0.14985	   0.64008	 -13.53929
2100829.50611	 140.00000	  22.48202	   0.65183	   0.15068	   0.66902	 -13.01630
2100829.77111	 140.00000	  17.79613	   0.68220	   0.14775	   0.69802	 -12.22069
2100830.02311	 140.00000	  14.06813	   0.70914	   0.13774	   0.72239	 -10.99198
2100830.23911	 140.00000	  11.14480	   0.73394	   0.12769	   0.74497	  -9.86910
2100830.50711	 140.00000	   8.81772	   0.75392	   0.11202	   0.76220	  -8.45137
2100830.68511	 140.00000	   6.97545	   0.77145	   0.10018	   0.77793	  -7.39922
2100830.90311	 140.00000	   5.51730	   0.78382	   0.08984	   0.78895	  -6.53846
2100831.17211	 140.00000	   4.36941	   0.79036	   0.07927	   0.79432	  -5.72755
2100831.50711	 140.00000	   3.45686	   0.79731	   0.06829	   0.80023	  -4.89514
2100831.92611	 140.00000	   2.73547	   0.80411	   0.05780	   0.80619	  -4.11170
2100832.45111	 140.00000	   2.16054	   0.81585	   0.05228	   0.81752	  -3.66651
2100833.11011	 140.00000	   1.70952	   0.82483	   0.05295	   0.82653	  -3.67328
2100833.93911	 140.00000	   1.35352	   0.82787	   0.05816	   0.82991	  -4.01881
2100834.98211	 140.00000	   1.07079	   0.82594	   0.06213	   0.82827	  -4.30212
2100836.29611	 140.00000	   0.84734	   0.82075	   0.06176	   0.82307	  -4.30341
2100837.95111	 140.00000	   0.67072	   0.81757	   0.05621	   0.81950	  -3.93310
2100840.04011	 140.00000	   0.53067	   0.82071	   0.04457	   0.82191	  -3.10845
2100842.67712	 140.00000	   0.41976	   0.83529	   0.03263	   0.83593	  -2.23682
2100846.00812	 140.00000	   0.33183	   0.86278	   0.03101	   0.86334	  -2.05875
2100850.21412	 140.00000	   0.26261	   0.89743	   0.04850	   0.89874	  -3.09324
2100855.52212	 140.00000	   0.20791	   0.92454	   0.09036	   0.92894	  -5.58203
2100862.22713	 140.00000	   0.16452	   0.92686	   0.14928	   0.93880	  -9.14926
2100870.70313	 140.00000	   0.13007	   0.89326	   0.20553	   0.91660	 -12.95742
2100881.39314	 140.00000	   0.10309	   0.82904	   0.22909	   0.86011	 -15.44719
2100894.90715	 140.00000	   0.08153	   0.76395	   0.20209	   0.79023	 -14.81760
2100912.00516	 140.00000	   0.06443	   0.73032	   0.13363	   0.74244	 -10.36914
2100933.59217	 140.00000	   0.05102	   0.77376	   0.00905	   0.77381	  -0.66998
2100960.83419	 140.00000	   0.04042	   0.94048	  -0.10185	   0.94597	   6.18055
2100995.33021	 140.00000	   0.03192	   1.23002	  -0.10959	   1.23489	   5.09160
2101038.87723	 140.00000	   0.02528	   1.57680	   0.09334	   1.57956	  -3.38760
2101093.94227	 140.00000	   0.01999	   1.81320	   0.55841	   1.89724	 -17.11707
2115138.86951	 141.00000	20004.45300	   0.28294	  -0.01669	   0.28344	   3.37628
2115139.01251	 141.00000	15829.12600	   0.28902	  -0.00346	   0.28904	   0.68602
2115139.15451	 141.00000	12516.70300	   0.29838	   0.00878	   0.29851	  -1.68575
2115139.29651	 141.00000	9909.44240	   0.30691	   0.01855	   0.30748	  -3.45918
2115139.46051	 141.00000	7835.48000	   0.31428	   0.02682	   0.31543	  -4.87841
2115139.66151	 141.00000	6217.24610	   0.32175	   0.03196	   0.32333	  -5.67192
2115139.89951	 141.00000	4905.29100	   0.32953	   0.03810	   0.33172	  -6.59503
2115140.13751	 141.00000	3881.27370	   0.33730	   0.04325	   0.34006	  -7.30727
2115140.37651	 141.00000	3070.98270	   0.34519	   0.04748	   0.34844	  -7.83115
2115140.61451	 141.00000	2430.77780	   0.35558	   0.05128	   0.35926	  -8.20692
2115140.85251	 141.00000	1923.15370	   0.36239	   0.05527	   0.36658	  -8.67159
2115141.09051	 141.00000	1522.43580	   0.37109	   0.05911	   0.37577	  -9.05092
2115141.32851	 141.00000	1203.84460	   0.37931	   0.06294	   0.38450	  -9.42144
2115141.56751	 141.00000	 952.86591	   0.38918	   0.06478	   0.39454	  -9.44970
2115141.80551	 141.00000	 754.27557	   0.39715	   0.06864	   0.40304	  -9.80603
2115142.04251	 141.00000	 596.71857	   0.41153	   0.07268	   0.41790	 -10.01556
2115142.28051	 141.00000	 471.96338	   0.42118	   0.07598	   0.42798	 -10.22555
2115142.51951	 141.00000	 373.20856	   0.43202	   0.08098	   0.43954	 -10.61679
2115142.75751	 141.00000	 295.47278	   0.44305	   0.08348	   0.45084	 -10.67011
2115142.99651	 141.00000	 233.87738	   0.45605	   0.08758	   0.46438	 -10.87083
2115143.23451	 141.00000	 185.05922	   0.46771	   0.09375	   0.47701	 -11.33395
2115143.47051	 141.00000	 146.35823	   0.48187	   0.10033	   0.49220	 -11.76169
2115143.70651	 141.00000	 115.77804	   0.49509	   0.10608	   0.50633	 -12.09317
2115143.94151	 141.00000	  91.67210	   0.50983	   0.11460	   0.52255	 -12.66877
2115144.18651	 141.00000	  72.51701	   0.52712	   0.12133	   0.54090	 -12.96266
2115144.41551	 141.00000	  57.36816	   0.54635	   0.13033	   0.56168	 -13.41652
2115144.65251	 141.00000	  45.36290	   0.56862	   0.13856	   0.58526	 -13.69528
2115144.88451	 141.00000	  35.93134	   0.59435	   0.14677	   0.61221	 -13.87154
2115145.13451	 141.00000	  28.40909	   0.62092	   0.15057	   0.63892	 -13.63057
2115145.34951	 141.00000	  22.48202	   0.65250	   0.15292	   0.67018	 -13.18993
2115145.61451	 141.00000	  17.79613	   0.68205	   0.14783	   0.69789	 -12.22954
2115145.86551	 141.00000	  14.06813	   0.71121	   0.13934	   0.72473	 -11.08489
2115146.08051	 141.00000	  11.14480	   0.73395	   0.12800	   0.74503	  -9.89291
2115146.34751	 141.00000	   8.81772	   0.75509	   0.11254	   0.76343	  -8.47736
2115146.52651	 141.00000	   6.97545	   0.77251	   0.10056	   0.77903	  -7.41681
2115146.74451	 141.00000	   5.51730	   0.78453	   0.09093	   0.78978	  -6.61102
2115147.01351	 141.00000	   4.36941	   0.79109	   0.07976	   0.79510	  -5.75702
2115147.34851	 141.00000	   3.45686	   0.79743	   0.06712	   0.80025	  -4.81121
2115147.76751	 141.00000	   2.73547	   0.80748	   0.05738	   0.80951	  -4.06439
2115148.29251	 141.00000	   2.16054	   0.81851	   0.05311	   0.82024	  -3.71276
2115148.95151	 141.00000	   1.70952	   0.82492	   0.05562	   0.82679	  -3.85733
2115149.78051	 141.00000	   1.35352	   0.82656	   0.06080	   0.82879	  -4.20672
2115150.82351	 141.00000	   1.07079	   0.82316	   0.06145	   0.82545	  -4.26894
2115152.13651	 141.00000	   0.84734	   0.81949	   0.05726	   0.82149	  -3.99703
2115153.79251	 141.00000	   0.67072	   0.81863	   0.05001	   0.82015	  -3.49588
2115155.88152	 141.00000	   0.53067	   0.82598	   0.03854	   0.82688	  -2.67151
2115158.51852	 141.00000	   0.41976	   0.84597	   0.03173	   0.84656	  -2.14769
2115161.84952	 141.00000	   0.33183	   0.87644	   0.03696	   0.87722	  -2.41466
2115166.05552	 141.00000	   0.26261	   0.90610	   0.06395	   0.90835	  -4.03697
2115171.36352	 141.00000	   0.20791	   0.92046	   0.11075	   0.92710	  -6.86066
2115178.06853	 141.00000	   0.16452	   0.90625	   0.16525	   0.92119	 -10.33410
2115186.54453	 141.00000	   0.13007	   0.86130	   0.20334	   0.88498	 -13.28368
2115197.23454	 141.00000	   0.10309	   0.79982	   0.20178	   0.82488	 -14.15924
2115210.74855	 141.00000	   0.08153	   0.75409	   0.15216	   0.76929	 -11.40801
2115227.84656	 141.00000	   0.06443	   0.75335	   0.07478	   0.75705	  -5.66859
2115249.43257	 141.00000	   0.05102	   0.84470	  -0.03618	   0.84548	   2.45270
2115276.67559	 141.00000	   0.04042	   1.05327	  -0.09558	   1.05760	   5.18533
2115311.17161	 141.00000	   0.03192	   1.34518	  -0.00871	   1.34521	   0.37079
2115354.71863	 141.00000	   0.02528	   1.61737	   0.29364	   1.64381	 -10.29018
2115409.78367	 141.00000	   0.01999	   1.69209	   0.80215	   1.87259	 -25.36385
2129460.41156	 142.00000	20004.45300	   0.28551	  -0.01825	   0.28609	   3.65802
2129460.55356	 142.00000	15829.12600	   0.29068	  -0.00356	   0.29070	   0.70182
2129460.69556	 142.00000	12516.70300	   0.29963	   0.00925	   0.29977	  -1.76743
2129460.83756	 142.00000	9909.44240	   0.30832	   0.01784	   0.30883	  -3.31134
2129461.00156	 142.00000	7835.48000	   0.31339	   0.02666	   0.31452	  -4.86166
2129461.20256	 142.00000	6217.24610	   0.32150	   0.03012	   0.32290	  -5.35210
2129461.44056	 142.00000	4905.29100	   0.32996	   0.03914	   0.33227	  -6.76544
2129461.67956	 142.00000	3881.27370	   0.33698	   0.04343	   0.33977	  -7.34315
2129461.91756	 142.00000	3070.98270	   0.34617	   0.04664	   0.34929	  -7.67417
2129462.15556	 142.00000	2430.77780	   0.35411	   0.05174	   0.35787	  -8.31294
2129462.39356	 142.00000	1923.15370	   0.36270	   0.05526	   0.36688	  -8.66317
2129462.63156	 142.00000	1522.43580	   0.37088	   0.05833	   0.37544	  -8.93753
2129462.86956	 142.00000	1203.84460	   0.37949	   0.06067	   0.38431	  -9.08375
2129463.10856	 142.00000	 952.86591	   0.38893	   0.06487	   0.39430	  -9.46872
2129463.34656	 142.00000	 754.27557	   0.39903	   0.06833	   0.40483	  -9.71717
2129463.58356	 142.00000	 596.71857	   0.40885	   0.07225	   0.41519	 -10.02168
2129463.82156	 142.00000	 471.96338	   0.41938	   0.07611	   0.42623	 -10.28672
2129464.06056	 142.00000	 373.20856	   0.43158	   0.08005	   0.43894	 -10.50726
2129464.29856	 142.00000	 295.47278	   0.44224	   0.08408	   0.45016	 -10.76514
2129464.53756	 142.00000	 233.87738	   0.45408	   0.08734	   0.46240	 -10.88774
2129464.77556	 142.00000	 185.05922	   0.46703	   0.09274	   0.47615	 -11.23137
2129465.01156	 142.00000	 146.35823	   0.47952	   0.09959	   0.48975	 -11.73293
2129465.24856	 142.00000	 115.77804	   0.49247	   0.10490	   0.50352	 -12.02455
2129465.48256	 142.00000	  91.67210	   0.50878	   0.11343	   0.52127	 -12.56780
2129465.72756	 142.00000	  72.51701	   0.52606	   0.12078	   0.53974	 -12.93096
2129465.95656	 142.00000	  57.36816	   0.54498	   0.12911	   0.56007	 -13.32820
2129466.19356	 142.00000	  45.36290	   0.56646	   0.13610	   0.58258	 -13.51036
2129466.42556	 142.00000	  35.93134	   0.59343	   0.14520	   0.61093	 -13.74868
2129466.67656	 142.00000	  28.40909	   0.61983	   0.14891	   0.63746	 -13.50867
2129466.89056	 142.00000	  22.48202	   0.64911	   0.15059	   0.66635	 -13.06118
2129467.15556	 142.00000	  17.79613	   0.68019	   0.14720	   0.69594	 -12.21066
2129467.40756	 142.00000	  14.06813	   0.70975	   0.13760	   0.72296	 -10.97177
2129467.62356	 142.00000	  11.14480	   0.73151	   0.12775	   0.74259	  -9.90585
2129467.89156	 142.00000	   8.81772	   0.75159	   0.11124	   0.75977	  -8.41874
2129468.06956	 142.00000	   6.97545	   0.77162	   0.09860	   0.77789	  -7.28219
2129468.28756	 142.00000	   5.51730	   0.78144	   0.08945	   0.78654	  -6.53020
2129468.55656	 142.00000	   4.36941	   0.78837	   0.07870	   0.79229	  -5.70067
2129468.89156	 142.00000	   3.45686	   0.79451	   0.06679	   0.79732	  -4.80510
2129469.31056	 142.00000	   2.73547	   0.80560	   0.05777	   0.80767	  -4.10182
2129469.83556	 142.00000	   2.16054	   0.81525	   0.05365	   0.81701	  -3.76539
2129470.49456	 142.00000	   1.70952	   0.82074	   0.05636	   0.82267	  -3.92845
2129471.32356	 142.00000	   1.35352	   0.82179	   0.05980	   0.82396	  -4.16177
2129472.36656	 142.00000	   1.07079	   0.81861	   0.06000	   0.82080	  -4.19222
2129473.68056	 142.00000	   0.84734	   0.81541	   0.05552	   0.81729	  -3.89506
2129475.33557	 142.00000	   0.67072	   0.81572	   0.04739	   0.81709	  -3.32491
2129477.42457	 142.00000	   0.53067	   0.82509	   0.03647	   0.82590	  -2.53104
2129480.06157	 142.00000	   0.41976	   0.84660	   0.03047	   0.84715	  -2.06094
2129483.39257	 142.00000	   0.33183	   0.87620	   0.04014	   0.87712	  -2.62266
2129487.59857	 142.00000	   0.26261	   0.90331	   0.07006	   0.90602	  -4.43514
2129492.90658	 142.00000	   0.20791	   0.91315	   0.11776	   0.92071	  -7.34815
2129499.61158	 142.00000	   0.16452	   0.89346	   0.16868	   0.90924	 -10.69130
2129508.08758	 142.00000	   0.13007	   0.84514	   0.19879	   0.86820	 -13.23625
2129518.77759	 142.00000	   0.10309	   0.78715	   0.18935	   0.80961	 -13.52587
2129532.29160	 142.00000	   0.08153	   0.75085	   0.13196	   0.76236	  -9.96800
2129549.38961	 142.00000	   0.06443	   0.76343	   0.05306	   0.76527	  -3.97547
2129570.97662	 142.00000	   0.05102	   0.86973	  -0.04811	   0.87106	   3.16604
2129598.21864	 142.00000	   0.04042	   1.08544	  -0.08520	   1.08878	   4.48811
2129632.71466	 142.00000	   0.03192	   1.36893	   0.02881	   1.36923	  -1.20550
2129676.26169	 142.00000	   0.02528	   1.60951	   0.35782	   1.64880	 -12.53402
2129731.32772	 142.00000	   0.01999	   1.63088	   0.86497	   1.84606	 -27.94000
2143779.42858	 143.00000	20004.45300	   0.28346	  -0.01826	   0.28405	   3.68478
2143779.57058	 143.00000	15829.12600	   0.29158	  -0.00409	   0.29161	   0.80432
2143779.71258	 143.00000	12516.70300	   0.29831	   0.00808	   0.29842	  -1.55102
2143779.85458	 143.00000	9909.44240	   0.30774	   0.01792	   0.30826	  -3.33170
2143780.01858	 143.00000	7835.48000	   0.31580	   0.02573	   0.31685	  -4.65747
2143780.21958	 143.00000	6217.24610	   0.32224	   0.03292	   0.32391	  -5.83237
2143780.45758	 143.00000	4905.29100	   0.33065	   0.03824	   0.33286	  -6.59669
2143780.69658	 143.00000	3881.27370	   0.33832	   0.04286	   0.34102	  -7.22025
2143780.93458	 143.00000	3070.98270	   0.34536	   0.04625	   0.34844	  -7.62738
2143781.17258	 143.00000	2430.77780	   0.35474	   0.04989	   0.35823	  -8.00490
2143781.41058	 143.00000	1923.15370	   0.36329	   0.05421	   0.36732	  -8.48619
2143781.64858	 143.00000	1522.43580	   0.37113	   0.05910	   0.37581	  -9.04782
2143781.88658	 143.00000	1203.84460	   0.38152	   0.06261	   0.38662	  -9.31931
2143782.12558	 143.00000	 952.86591	   0.38994	   0.06668	   0.39560	  -9.70324
2143782.36358	 143.00000	 754.27557	   0.40057	   0.06863	   0.40641	  -9.72197
2143782.60058	 143.00000	 596.71857	   0.40965	   0.07143	   0.41583	  -9.89058
