Repository: kbm2110/Battery_Diagnostics_Thesis

# Battery_Diagnostics_Thesis
 Data-driven battery diagnostics using EIS

**Author:** Bala Manikanta Yaswanth Kanagarla
**Institution:** Technische Hochschule Ingolstadt (THI)
**Supervisor:** Prof. Dr. H.-G. Schweiger

## Overview

This project implements a machine learning framework for 
non-invasive State of Health (SoH) estimation of lithium-ion 
batteries using Electrochemical Impedance Spectroscopy (EIS).

Eight physically interpretable features are extracted from 
impedance spectra and used to train six ML models under a 
strict cell-level train-test split. The stacking ensemble 
achieves R² = 0.9122 and RMSE = 0.0234 on completely unseen 
cells.

---

File: data/EIS/EIS_state_II_45C01.txt (part 17 of 36)
time/s	           cycle number	freq/Hz	           Re(Z)/Ohm	  -Im(Z)/Ohm	   |Z|/Ohm	   Phase(Z)/deg
2170252.47145	 134.00000	   0.05102	   1.59289	   0.33877	   1.62851	 -12.00671
2170279.71346	 134.00000	   0.04042	   1.46353	   0.51992	   1.55314	 -19.55749
2170314.20848	 134.00000	   0.03192	   1.22541	   0.58660	   1.35858	 -25.58031
2170357.75551	 134.00000	   0.02528	   0.97391	   0.47061	   1.08165	 -25.79081
2170412.82054	 134.00000	   0.01999	   0.83978	   0.15595	   0.85414	 -10.52017
2185729.72498	 135.00000	20004.45300	   0.72142	  -0.01250	   0.72153	   0.99282
2185729.86798	 135.00000	15829.12600	   0.73013	   0.00198	   0.73013	  -0.15558
2185730.00998	 135.00000	12516.70300	   0.73715	   0.01279	   0.73726	  -0.99393
2185730.15198	 135.00000	9909.44240	   0.74525	   0.02159	   0.74556	  -1.65951
2185730.31598	 135.00000	7835.48000	   0.75504	   0.02726	   0.75553	  -2.06749
2185730.51698	 135.00000	6217.24610	   0.76280	   0.03208	   0.76348	  -2.40798
2185730.75498	 135.00000	4905.29100	   0.77122	   0.03699	   0.77211	  -2.74603
2185730.99398	 135.00000	3881.27370	   0.77713	   0.03948	   0.77813	  -2.90851
2185731.23198	 135.00000	3070.98270	   0.78545	   0.04386	   0.78667	  -3.19576
2185731.46998	 135.00000	2430.77780	   0.79191	   0.04770	   0.79335	  -3.44720
2185731.70798	 135.00000	1923.15370	   0.80045	   0.05042	   0.80203	  -3.60406
2185731.94598	 135.00000	1522.43580	   0.80884	   0.05296	   0.81057	  -3.74608
2185732.18398	 135.00000	1203.84460	   0.81732	   0.05437	   0.81913	  -3.80564
2185732.42298	 135.00000	 952.86591	   0.82720	   0.05754	   0.82920	  -3.97929
2185732.66098	 135.00000	 754.27557	   0.83450	   0.05949	   0.83662	  -4.07759
2185732.89798	 135.00000	 596.71857	   0.84296	   0.06339	   0.84534	  -4.30067
2185733.13598	 135.00000	 471.96338	   0.85290	   0.06396	   0.85530	  -4.28896
2185733.37498	 135.00000	 373.20856	   0.86234	   0.06917	   0.86511	  -4.58586
2185733.61298	 135.00000	 295.47278	   0.87187	   0.07149	   0.87479	  -4.68753
2185733.85198	 135.00000	 233.87738	   0.88226	   0.07615	   0.88554	  -4.93291
2185734.08998	 135.00000	 185.05922	   0.89306	   0.08062	   0.89669	  -5.15858
2185734.32598	 135.00000	 146.35823	   0.90435	   0.08524	   0.90836	  -5.38452
2185734.56198	 135.00000	 115.77804	   0.91388	   0.08900	   0.91820	  -5.56256
2185734.79698	 135.00000	  91.67210	   0.92658	   0.09593	   0.93154	  -5.91055
2185735.04198	 135.00000	  72.51701	   0.94139	   0.10259	   0.94697	  -6.21940
2185735.27098	 135.00000	  57.36816	   0.95509	   0.11376	   0.96184	  -6.79245
2185735.50798	 135.00000	  45.36290	   0.97209	   0.12334	   0.97988	  -7.23126
2185735.73999	 135.00000	  35.93134	   0.98718	   0.13309	   0.99611	  -7.67815
2185735.99099	 135.00000	  28.40909	   1.01112	   0.14492	   1.02145	  -8.15665
2185736.20499	 135.00000	  22.48202	   1.03568	   0.15618	   1.04739	  -8.57542
2185736.46999	 135.00000	  17.79613	   1.06140	   0.16739	   1.07451	  -8.96213
2185736.72199	 135.00000	  14.06813	   1.09837	   0.17970	   1.11297	  -9.29170
2185736.93799	 135.00000	  11.14480	   1.12997	   0.17433	   1.14334	  -8.77042
2185737.20599	 135.00000	   8.81772	   1.17708	   0.17500	   1.19002	  -8.45616
2185737.38399	 135.00000	   6.97545	   1.19767	   0.17182	   1.20993	  -8.16401
2185737.60199	 135.00000	   5.51730	   1.21985	   0.14888	   1.22890	  -6.95840
2185737.87099	 135.00000	   4.36941	   1.25361	   0.12079	   1.25942	  -5.50345
2185738.20599	 135.00000	   3.45686	   1.28985	   0.11062	   1.29459	  -4.90189
2185738.62499	 135.00000	   2.73547	   1.30602	   0.11512	   1.31109	  -5.03728
2185739.14999	 135.00000	   2.16054	   1.30144	   0.11421	   1.30645	  -5.01529
2185739.80899	 135.00000	   1.70952	   1.28607	   0.09826	   1.28982	  -4.36900
2185740.63799	 135.00000	   1.35352	   1.27799	   0.06787	   1.27979	  -3.03976
2185741.68099	 135.00000	   1.07079	   1.28826	   0.03192	   1.28866	  -1.41952
2185742.99499	 135.00000	   0.84734	   1.31753	   0.00764	   1.31755	  -0.33235
2185744.64999	 135.00000	   0.67072	   1.35268	   0.00658	   1.35270	  -0.27862
2185746.73899	 135.00000	   0.53067	   1.38347	   0.03361	   1.38388	  -1.39162
2185749.37599	 135.00000	   0.41976	   1.38811	   0.07980	   1.39040	  -3.29007
2185752.70700	 135.00000	   0.33183	   1.35983	   0.12364	   1.36544	  -5.19523
2185756.91300	 135.00000	   0.26261	   1.30725	   0.13995	   1.31472	  -6.11072
2185762.22100	 135.00000	   0.20791	   1.25393	   0.11988	   1.25965	  -5.46103
2185768.92500	 135.00000	   0.16452	   1.22327	   0.06869	   1.22520	  -3.21382
2185777.40201	 135.00000	   0.13007	   1.23717	   0.00097	   1.23717	  -0.04507
2185788.09202	 135.00000	   0.10309	   1.30458	  -0.05552	   1.30576	   2.43705
2185801.60602	 135.00000	   0.08153	   1.42390	  -0.06328	   1.42531	   2.54471
2185818.70303	 135.00000	   0.06443	   1.55115	   0.00014	   1.55115	  -0.00527
2185840.29005	 135.00000	   0.05102	   1.65940	   0.17284	   1.66837	  -5.94640
2185867.53206	 135.00000	   0.04042	   1.64896	   0.41502	   1.70039	 -14.12708
2185902.02708	 135.00000	   0.03192	   1.48376	   0.62645	   1.61059	 -22.88971
2185945.57411	 135.00000	   0.02528	   1.19484	   0.69868	   1.38413	 -30.31694
2186000.63914	 135.00000	   0.01999	   0.88851	   0.53702	   1.03820	 -31.14908
2201308.55451	 136.00000	20004.45300	   0.73633	  -0.01139	   0.73641	   0.88593
2201308.69751	 136.00000	15829.12600	   0.74297	   0.00211	   0.74298	  -0.16262
2201308.83951	 136.00000	12516.70300	   0.75233	   0.01308	   0.75244	  -0.99588
2201308.98151	 136.00000	9909.44240	   0.75976	   0.02055	   0.76004	  -1.54967
2201309.14551	 136.00000	7835.48000	   0.76826	   0.02557	   0.76868	  -1.90641
2201309.34651	 136.00000	6217.24610	   0.77568	   0.03242	   0.77636	  -2.39309
2201309.58451	 136.00000	4905.29100	   0.78258	   0.03836	   0.78352	  -2.80643
2201309.82351	 136.00000	3881.27370	   0.79291	   0.04272	   0.79406	  -3.08424
2201310.06151	 136.00000	3070.98270	   0.79959	   0.04359	   0.80078	  -3.12023
2201310.29951	 136.00000	2430.77780	   0.80842	   0.04810	   0.80985	  -3.40522
2201310.53751	 136.00000	1923.15370	   0.81628	   0.04993	   0.81780	  -3.50035
2201310.77551	 136.00000	1522.43580	   0.82400	   0.05262	   0.82568	  -3.65400
2201311.01351	 136.00000	1203.84460	   0.83137	   0.05379	   0.83310	  -3.70222
2201311.25251	 136.00000	 952.86591	   0.84145	   0.05693	   0.84338	  -3.87058
2201311.49051	 136.00000	 754.27557	   0.84913	   0.05879	   0.85116	  -3.96039
2201311.72751	 136.00000	 596.71857	   0.85782	   0.06313	   0.86014	  -4.20904
2201311.96551	 136.00000	 471.96338	   0.86844	   0.06492	   0.87086	  -4.27543
2201312.20451	 136.00000	 373.20856	   0.87787	   0.06919	   0.88059	  -4.50659
2201312.44251	 136.00000	 295.47278	   0.88724	   0.07312	   0.89025	  -4.71103
2201312.68151	 136.00000	 233.87738	   0.89631	   0.07625	   0.89954	  -4.86227
2201312.91951	 136.00000	 185.05922	   0.90631	   0.08095	   0.90992	  -5.10379
2201313.15552	 136.00000	 146.35823	   0.91710	   0.08521	   0.92105	  -5.30836
2201313.39252	 136.00000	 115.77804	   0.93070	   0.09011	   0.93505	  -5.53003
2201313.62652	 136.00000	  91.67210	   0.94186	   0.09571	   0.94671	  -5.80258
2201313.87152	 136.00000	  72.51701	   0.95595	   0.10366	   0.96155	  -6.18891
2201314.10052	 136.00000	  57.36816	   0.97115	   0.11296	   0.97770	  -6.63463
2201314.33752	 136.00000	  45.36290	   0.98655	   0.12251	   0.99412	  -7.07859
2201314.56952	 136.00000	  35.93134	   1.00060	   0.13503	   1.00967	  -7.68561
2201314.82052	 136.00000	  28.40909	   1.02488	   0.14379	   1.03492	  -7.98662
2201315.03452	 136.00000	  22.48202	   1.04845	   0.15491	   1.05983	  -8.40468
2201315.29952	 136.00000	  17.79613	   1.07583	   0.16867	   1.08897	  -8.91015
2201315.55152	 136.00000	  14.06813	   1.11565	   0.17971	   1.13004	  -9.15077
2201315.76752	 136.00000	  11.14480	   1.14381	   0.17541	   1.15718	  -8.71855
2201316.03552	 136.00000	   8.81772	   1.19048	   0.17212	   1.20286	  -8.22672
2201316.21352	 136.00000	   6.97545	   1.21556	   0.17208	   1.22768	  -8.05771
2201316.43152	 136.00000	   5.51730	   1.23597	   0.15138	   1.24520	  -6.98277
2201316.70052	 136.00000	   4.36941	   1.26475	   0.12264	   1.27068	  -5.53872
2201317.03552	 136.00000	   3.45686	   1.30159	   0.10617	   1.30592	  -4.66324
2201317.45452	 136.00000	   2.73547	   1.32459	   0.10840	   1.32902	  -4.67841
2201317.97952	 136.00000	   2.16054	   1.32525	   0.11274	   1.33004	  -4.86265
2201318.63852	 136.00000	   1.70952	   1.31130	   0.10509	   1.31550	  -4.58201
2201319.46752	 136.00000	   1.35352	   1.29665	   0.07970	   1.29910	  -3.51719
2201320.51052	 136.00000	   1.07079	   1.29671	   0.04460	   1.29747	  -1.97003
2201321.82452	 136.00000	   0.84734	   1.31855	   0.01261	   1.31861	  -0.54772
2201323.47952	 136.00000	   0.67072	   1.34971	  -0.00036	   1.34971	   0.01542
2201325.56852	 136.00000	   0.53067	   1.38909	   0.01490	   1.38917	  -0.61436
2201328.20552	 136.00000	   0.41976	   1.41035	   0.05652	   1.41148	  -2.29488
2201331.53653	 136.00000	   0.33183	   1.39732	   0.10809	   1.40150	  -4.42350
2201335.74253	 136.00000	   0.26261	   1.35308	   0.14316	   1.36063	  -6.03942
2201341.05053	 136.00000	   0.20791	   1.29340	   0.14444	   1.30144	  -6.37197
2201347.75454	 136.00000	   0.16452	   1.24452	   0.10648	   1.24907	  -4.89039
2201356.23154	 136.00000	   0.13007	   1.23070	   0.03977	   1.23134	  -1.85107
2201366.92155	 136.00000	   0.10309	   1.27143	  -0.03343	   1.27187	   1.50598
2201380.43556	 136.00000	   0.08153	   1.37362	  -0.07708	   1.37578	   3.21162
2201397.53257	 136.00000	   0.06443	   1.50866	  -0.05797	   1.50978	   2.20055
2201419.11958	 136.00000	   0.05102	   1.66301	   0.07152	   1.66455	  -2.46252
2201446.36159	 136.00000	   0.04042	   1.73312	   0.30689	   1.76008	 -10.04143
2201480.85661	 136.00000	   0.03192	   1.64223	   0.57579	   1.74024	 -19.32152
2201524.40364	 136.00000	   0.02528	   1.38481	   0.75521	   1.57735	 -28.60587
2201579.46867	 136.00000	   0.01999	   1.03029	   0.71317	   1.25303	 -34.69106
2216882.33009	 137.00000	20004.45300	   0.71701	  -0.01297	   0.71713	   1.03652
2216882.47309	 137.00000	15829.12600	   0.72543	   0.00132	   0.72543	  -0.10425
2216882.61509	 137.00000	12516.70300	   0.73403	   0.01255	   0.73414	  -0.97960
2216882.75709	 137.00000	9909.44240	   0.74211	   0.02183	   0.74243	  -1.68457
2216882.92109	 137.00000	7835.48000	   0.75117	   0.02737	   0.75167	  -2.08673
2216883.12209	 137.00000	6217.24610	   0.75648	   0.03184	   0.75715	  -2.40984
2216883.36009	 137.00000	4905.29100	   0.76565	   0.03684	   0.76654	  -2.75459
2216883.59909	 137.00000	3881.27370	   0.77444	   0.04093	   0.77552	  -3.02544
2216883.83709	 137.00000	3070.98270	   0.78236	   0.04429	   0.78361	  -3.24046
2216884.07509	 137.00000	2430.77780	   0.78979	   0.04718	   0.79120	  -3.41897
2216884.31309	 137.00000	1923.15370	   0.79711	   0.04878	   0.79861	  -3.50182
2216884.55109	 137.00000	1522.43580	   0.80703	   0.05213	   0.80871	  -3.69576
2216884.78909	 137.00000	1203.84460	   0.81303	   0.05478	   0.81487	  -3.85444
2216885.02809	 137.00000	 952.86591	   0.82296	   0.05831	   0.82502	  -4.05302
2216885.26609	 137.00000	 754.27557	   0.83070	   0.06012	   0.83288	  -4.13930
2216885.50309	 137.00000	 596.71857	   0.84066	   0.06205	   0.84294	  -4.22113
2216885.74109	 137.00000	 471.96338	   0.84774	   0.06501	   0.85023	  -4.38540
2216885.98009	 137.00000	 373.20856	   0.85864	   0.06876	   0.86139	  -4.57841
2216886.21809	 137.00000	 295.47278	   0.86888	   0.07318	   0.87196	  -4.81417
2216886.45709	 137.00000	 233.87738	   0.87836	   0.07742	   0.88177	  -5.03716
2216886.69509	 137.00000	 185.05922	   0.88876	   0.07936	   0.89230	  -5.10272
2216886.93109	 137.00000	 146.35823	   0.89905	   0.08500	   0.90306	  -5.40080
2216887.16709	 137.00000	 115.77804	   0.91035	   0.09159	   0.91495	  -5.74503
2216887.40209	 137.00000	  91.67210	   0.92231	   0.09642	   0.92733	  -5.96806
2216887.64709	 137.00000	  72.51701	   0.93560	   0.10476	   0.94145	  -6.38858
2216887.87609	 137.00000	  57.36816	   0.94962	   0.11139	   0.95613	  -6.69044
2216888.11309	 137.00000	  45.36290	   0.96674	   0.12040	   0.97420	  -7.09893
2216888.34509	 137.00000	  35.93134	   0.98238	   0.13533	   0.99166	  -7.84348
2216888.59609	 137.00000	  28.40909	   1.00196	   0.14462	   1.01234	  -8.21329
2216888.81009	 137.00000	  22.48202	   1.02613	   0.15862	   1.03832	  -8.78724
2216889.07509	 137.00000	  17.79613	   1.05862	   0.17181	   1.07247	  -9.21846
2216889.32709	 137.00000	  14.06813	   1.09646	   0.17114	   1.10974	  -8.87134
2216889.54309	 137.00000	  11.14480	   1.12182	   0.17987	   1.13615	  -9.10914
2216889.81109	 137.00000	   8.81772	   1.16182	   0.16525	   1.17351	  -8.09517
2216889.98909	 137.00000	   6.97545	   1.20775	   0.16040	   1.21836	  -7.56521
2216890.20709	 137.00000	   5.51730	   1.22373	   0.15802	   1.23389	  -7.35778
2216890.47609	 137.00000	   4.36941	   1.23748	   0.13790	   1.24514	  -6.35875
2216890.81109	 137.00000	   3.45686	   1.25678	   0.10611	   1.26125	  -4.82617
2216891.23009	 137.00000	   2.73547	   1.28640	   0.08369	   1.28912	  -3.72219
2216891.75509	 137.00000	   2.16054	   1.31526	   0.07940	   1.31765	  -3.45465
2216892.41409	 137.00000	   1.70952	   1.32625	   0.08961	   1.32928	  -3.86533
2216893.24309	 137.00000	   1.35352	   1.31707	   0.09940	   1.32082	  -4.31616
2216894.28610	 137.00000	   1.07079	   1.29355	   0.09514	   1.29704	  -4.20660
2216895.60010	 137.00000	   0.84734	   1.27173	   0.07160	   1.27375	  -3.22257
2216897.25510	 137.00000	   0.67072	   1.26636	   0.03936	   1.26697	  -1.78040
2216899.34410	 137.00000	   0.53067	   1.28531	   0.00226	   1.28531	  -0.10094
2216901.98110	 137.00000	   0.41976	   1.32641	  -0.01479	   1.32649	   0.63881
2216905.31210	 137.00000	   0.33183	   1.37413	   0.00162	   1.37413	  -0.06771
2216909.51810	 137.00000	   0.26261	   1.40628	   0.04989	   1.40716	  -2.03193
2216914.82611	 137.00000	   0.20791	   1.40449	   0.11625	   1.40929	  -4.73169
2216921.53011	 137.00000	   0.16452	   1.36120	   0.17673	   1.37262	  -7.39757
2216930.00712	 137.00000	   0.13007	   1.28666	   0.20413	   1.30276	  -9.01500
2216940.69712	 137.00000	   0.10309	   1.20598	   0.17882	   1.21916	  -8.43437
2216954.21113	 137.00000	   0.08153	   1.15761	   0.09681	   1.16165	  -4.78030
2216971.30814	 137.00000	   0.06443	   1.17035	  -0.00487	   1.17036	   0.23859
2216992.89515	 137.00000	   0.05102	   1.29106	  -0.11541	   1.29620	   5.10815
2217020.13717	 137.00000	   0.04042	   1.51580	  -0.13851	   1.52211	   5.22109
2217054.63219	 137.00000	   0.03192	   1.76994	  -0.00300	   1.76995	   0.09712
2217098.17922	 137.00000	   0.02528	   1.93874	   0.30621	   1.96277	  -8.97543
2217153.24425	 137.00000	   0.01999	   1.88559	   0.70152	   2.01186	 -20.40740
2232454.10296	 138.00000	20004.45300	   0.68721	  -0.01236	   0.68733	   1.03043
2232454.24596	 138.00000	15829.12600	   0.69542	   0.00012	   0.69542	  -0.01001
2232454.38796	 138.00000	12516.70300	   0.70425	   0.01218	   0.70436	  -0.99098
2232454.52996	 138.00000	9909.44240	   0.71343	   0.02135	   0.71375	  -1.71438
2232454.69397	 138.00000	7835.48000	   0.72068	   0.02485	   0.72110	  -1.97484
2232454.89497	 138.00000	6217.24610	   0.72789	   0.03217	   0.72860	  -2.53050
2232455.13297	 138.00000	4905.29100	   0.73640	   0.03678	   0.73731	  -2.85967
2232455.37097	 138.00000	3881.27370	   0.74227	   0.03994	   0.74334	  -3.07981
2232455.60997	 138.00000	3070.98270	   0.75164	   0.04384	   0.75292	  -3.33807
2232455.84797	 138.00000	2430.77780	   0.75993	   0.04637	   0.76134	  -3.49194
2232456.08597	 138.00000	1923.15370	   0.76773	   0.05065	   0.76940	  -3.77429
2232456.32397	 138.00000	1522.43580	   0.77500	   0.05213	   0.77675	  -3.84816
2232456.56197	 138.00000	1203.84460	   0.78406	   0.05474	   0.78597	  -3.99349
2232456.80097	 138.00000	 952.86591	   0.79306	   0.05709	   0.79511	  -4.11711
2232457.03897	 138.00000	 754.27557	   0.80139	   0.05851	   0.80352	  -4.17574
2232457.27597	 138.00000	 596.71857	   0.80906	   0.06374	   0.81156	  -4.50443
2232457.51397	 138.00000	 471.96338	   0.81879	   0.06491	   0.82136	  -4.53294
2232457.75297	 138.00000	 373.20856	   0.82750	   0.06878	   0.83035	  -4.75126
2232457.98997	 138.00000	 295.47278	   0.83843	   0.07146	   0.84147	  -4.87137
2232458.22997	 138.00000	 233.87738	   0.84861	   0.07477	   0.85189	  -5.03558
2232458.46797	 138.00000	 185.05922	   0.85993	   0.07887	   0.86354	  -5.24005
2232458.70397	 138.00000	 146.35823	   0.87118	   0.08501	   0.87532	  -5.57358
2232458.93997	 138.00000	 115.77804	   0.88146	   0.08919	   0.88596	  -5.77792
2232459.17497	 138.00000	  91.67210	   0.89357	   0.09594	   0.89870	  -6.12804
2232459.41997	 138.00000	  72.51701	   0.90669	   0.10323	   0.91255	  -6.49526
2232459.64897	 138.00000	  57.36816	   0.92049	   0.11162	   0.92723	  -6.91407
2232459.88597	 138.00000	  45.36290	   0.93335	   0.12122	   0.94119	  -7.40020
2232460.11797	 138.00000	  35.93134	   0.95468	   0.13487	   0.96416	  -8.04088
2232460.36797	 138.00000	  28.40909	   0.97383	   0.14649	   0.98479	  -8.55486
2232460.58297	 138.00000	  22.48202	   1.00111	   0.16054	   1.01390	  -9.11068
2232460.84797	 138.00000	  17.79613	   1.03236	   0.16913	   1.04612	  -9.30423
2232461.09997	 138.00000	  14.06813	   1.06205	   0.16976	   1.07554	  -9.08153
2232461.31597	 138.00000	  11.14480	   1.10134	   0.18026	   1.11600	  -9.29545
2232461.58297	 138.00000	   8.81772	   1.12725	   0.16891	   1.13983	  -8.52212
2232461.76197	 138.00000	   6.97545	   1.16820	   0.15253	   1.17812	  -7.43884
2232461.97997	 138.00000	   5.51730	   1.20280	   0.15227	   1.21240	  -7.21497
2232462.24897	 138.00000	   4.36941	   1.21549	   0.14539	   1.22415	  -6.82089
2232462.58397	 138.00000	   3.45686	   1.22373	   0.12155	   1.22975	  -5.67267
2232463.00297	 138.00000	   2.73547	   1.23931	   0.08997	   1.24257	  -4.15208
2232463.52797	 138.00000	   2.16054	   1.26449	   0.06597	   1.26621	  -2.98632
2232464.18697	 138.00000	   1.70952	   1.29307	   0.06091	   1.29450	  -2.69713
2232465.01597	 138.00000	   1.35352	   1.30755	   0.07323	   1.30960	  -3.20555
2232466.05897	 138.00000	   1.07079	   1.30155	   0.09155	   1.30477	  -4.02338
2232467.37197	 138.00000	   0.84734	   1.27696	   0.09885	   1.28078	  -4.42642
2232469.02797	 138.00000	   0.67072	   1.24986	   0.08904	   1.25302	  -4.07496
2232471.11697	 138.00000	   0.53067	   1.23041	   0.05527	   1.23165	  -2.57183
2232473.75398	 138.00000	   0.41976	   1.23618	   0.01371	   1.23625	  -0.63559
2232477.08498	 138.00000	   0.33183	   1.27099	  -0.01753	   1.27111	   0.78997
2232481.29098	 138.00000	   0.26261	   1.32501	  -0.01895	   1.32515	   0.81947
2232486.59898	 138.00000	   0.20791	   1.37857	   0.01832	   1.37870	  -0.76149
2232493.30299	 138.00000	   0.16452	   1.40584	   0.09119	   1.40879	  -3.71133
2232501.77999	 138.00000	   0.13007	   1.38859	   0.18084	   1.40032	  -7.41985
2232512.47000	 138.00000	   0.10309	   1.31723	   0.25328	   1.34136	 -10.88421
2232525.98401	 138.00000	   0.08153	   1.20995	   0.27069	   1.23986	 -12.61037
2232543.08102	 138.00000	   0.06443	   1.11309	   0.22959	   1.13652	 -11.65448
2232564.66803	 138.00000	   0.05102	   1.06200	   0.09337	   1.06610	  -5.02452
2232591.91005	 138.00000	   0.04042	   1.13612	  -0.08384	   1.13921	   4.22023
2232626.40507	 138.00000	   0.03192	   1.35991	  -0.21208	   1.37634	   8.86389
2232669.95209	 138.00000	   0.02528	   1.69312	  -0.18423	   1.70312	   6.20995
2232725.01713	 138.00000	   0.01999	   2.00879	   0.07527	   2.01020	  -2.14576
2248008.70351	 139.00000	20004.45300	   0.69002	  -0.01221	   0.69013	   1.01378
2248008.84651	 139.00000	15829.12600	   0.69812	   0.00102	   0.69812	  -0.08376
2248008.98851	 139.00000	12516.70300	   0.70684	   0.01264	   0.70696	  -1.02439
2248009.13051	 139.00000	9909.44240	   0.71412	   0.02179	   0.71446	  -1.74773
2248009.29451	 139.00000	7835.48000	   0.72232	   0.02666	   0.72281	  -2.11408
2248009.49551	 139.00000	6217.24610	   0.73054	   0.03227	   0.73125	  -2.52949
2248009.73351	 139.00000	4905.29100	   0.73976	   0.03633	   0.74065	  -2.81156
2248009.97151	 139.00000	3881.27370	   0.74528	   0.04024	   0.74637	  -3.09060
2248010.20951	 139.00000	3070.98270	   0.75462	   0.04426	   0.75591	  -3.35632
2248010.44851	 139.00000	2430.77780	   0.76268	   0.04631	   0.76408	  -3.47478
2248010.68651	 139.00000	1923.15370	   0.76985	   0.04876	   0.77139	  -3.62430
2248010.92451	 139.00000	1522.43580	   0.77903	   0.05330	   0.78086	  -3.91400
2248011.16251	 139.00000	1203.84460	   0.78732	   0.05517	   0.78925	  -4.00869
2248011.40151	 139.00000	 952.86591	   0.79532	   0.05675	   0.79734	  -4.08143
2248011.63951	 139.00000	 754.27557	   0.80415	   0.05946	   0.80635	  -4.22892
2248011.87651	 139.00000	 596.71857	   0.81101	   0.06155	   0.81334	  -4.33971
2248012.11451	 139.00000	 471.96338	   0.82110	   0.06502	   0.82367	  -4.52770
2248012.35351	 139.00000	 373.20856	   0.83223	   0.06916	   0.83510	  -4.75020
2248012.59051	 139.00000	 295.47278	   0.83984	   0.07228	   0.84294	  -4.91878
2248012.83051	 139.00000	 233.87738	   0.85073	   0.07482	   0.85401	  -5.02583
2248013.06851	 139.00000	 185.05922	   0.86069	   0.07915	   0.86433	  -5.25432
2248013.30451	 139.00000	 146.35823	   0.87246	   0.08345	   0.87644	  -5.46380
2248013.54051	 139.00000	 115.77804	   0.88300	   0.09104	   0.88768	  -5.88638
2248013.77551	 139.00000	  91.67210	   0.89512	   0.09471	   0.90012	  -6.03989
2248014.02051	 139.00000	  72.51701	   0.90795	   0.10326	   0.91380	  -6.48850
2248014.24951	 139.00000	  57.36816	   0.92122	   0.11264	   0.92808	  -6.97125
2248014.48651	 139.00000	  45.36290	   0.93750	   0.12397	   0.94566	  -7.53276
2248014.71851	 139.00000	  35.93134	   0.95724	   0.13168	   0.96626	  -7.83252
2248014.96851	 139.00000	  28.40909	   0.97928	   0.14867	   0.99051	  -8.63270
2248015.18351	 139.00000	  22.48202	   1.00469	   0.15902	   1.01719	  -8.99380
2248015.44851	 139.00000	  17.79613	   1.03422	   0.16534	   1.04735	  -9.08326
2248015.70051	 139.00000	  14.06813	   1.06098	   0.17523	   1.07536	  -9.37845
2248015.91651	 139.00000	  11.14480	   1.10375	   0.17258	   1.11716	  -8.88658
2248016.18351	 139.00000	   8.81772	   1.13090	   0.17551	   1.14444	  -8.82183
2248016.36251	 139.00000	   6.97545	   1.16396	   0.15838	   1.17468	  -7.74887
2248016.58051	 139.00000	   5.51730	   1.20174	   0.13982	   1.20985	  -6.63642
2248016.84951	 139.00000	   4.36941	   1.23307	   0.13871	   1.24085	  -6.41812
2248017.18451	 139.00000	   3.45686	   1.24191	   0.13242	   1.24895	  -6.08643
2248017.60351	 139.00000	   2.73547	   1.23992	   0.11386	   1.24514	  -5.24668
2248018.12852	 139.00000	   2.16054	   1.24324	   0.08310	   1.24601	  -3.82425
2248018.78752	 139.00000	   1.70952	   1.26097	   0.05305	   1.26208	  -2.40929
2248019.61652	 139.00000	   1.35352	   1.28846	   0.03718	   1.28900	  -1.65300
2248020.65952	 139.00000	   1.07079	   1.31628	   0.04250	   1.31696	  -1.84925
2248021.97252	 139.00000	   0.84734	   1.32905	   0.06678	   1.33072	  -2.87645
2248023.62852	 139.00000	   0.67072	   1.32096	   0.09122	   1.32411	  -3.95012
2248025.71752	 139.00000	   0.53067	   1.28736	   0.10892	   1.29196	  -4.83602
2248028.35452	 139.00000	   0.41976	   1.24671	   0.09923	   1.25065	  -4.55074
2248031.68552	 139.00000	   0.33183	   1.22031	   0.06219	   1.22189	  -2.91728
2248035.89153	 139.00000	   0.26261	   1.22426	   0.01344	   1.22433	  -0.62901
2248041.19953	 139.00000	   0.20791	   1.26440	  -0.02441	   1.26463	   1.10601
2248047.90353	 139.00000	   0.16452	   1.33253	  -0.03351	   1.33295	   1.44067
2248056.38054	 139.00000	   0.13007	   1.41102	   0.00665	   1.41104	  -0.27022
2248067.07054	 139.00000	   0.10309	   1.46830	   0.10294	   1.47191	  -4.01027
2248080.58455	 139.00000	   0.08153	   1.46480	   0.23725	   1.48389	  -9.20024
2248097.68156	 139.00000	   0.06443	   1.39645	   0.35789	   1.44159	 -14.37485
2248119.26858	 139.00000	   0.05102	   1.23474	   0.42088	   1.30451	 -18.82249
2248146.51059	 139.00000	   0.04042	   1.06067	   0.35848	   1.11961	 -18.67390
2248181.00561	 139.00000	   0.03192	   0.95671	   0.16149	   0.97025	  -9.58082
2248224.55264	 139.00000	   0.02528	   1.01876	  -0.11496	   1.02523	   6.43845
2248279.61767	 139.00000	   0.01999	   1.30466	  -0.35194	   1.35130	  15.09656
2263552.81817	 140.00000	20004.45300	   0.66899	  -0.01274	   0.66911	   1.09089
2263552.96117	 140.00000	15829.12600	   0.67776	   0.00093	   0.67776	  -0.07892
2263553.10317	 140.00000	12516.70300	   0.68659	   0.01343	   0.68672	  -1.12085
2263553.24517	 140.00000	9909.44240	   0.69493	   0.02027	   0.69522	  -1.67104
2263553.40917	 140.00000	7835.48000	   0.70136	   0.02675	   0.70187	  -2.18441
2263553.61017	 140.00000	6217.24610	   0.70863	   0.03215	   0.70936	  -2.59782
2263553.84817	 140.00000	4905.29100	   0.71646	   0.03816	   0.71747	  -3.04902
2263554.08717	 140.00000	3881.27370	   0.72567	   0.04016	   0.72678	  -3.16790
2263554.32517	 140.00000	3070.98270	   0.73377	   0.04285	   0.73502	  -3.34215
2263554.56317	 140.00000	2430.77780	   0.74026	   0.04775	   0.74180	  -3.69104
2263554.80117	 140.00000	1923.15370	   0.74934	   0.04860	   0.75091	  -3.71121
2263555.03917	 140.00000	1522.43580	   0.75720	   0.05093	   0.75891	  -3.84778
2263555.27717	 140.00000	1203.84460	   0.76519	   0.05509	   0.76717	  -4.11757
2263555.51617	 140.00000	 952.86591	   0.77286	   0.05738	   0.77499	  -4.24583
2263555.75418	 140.00000	 754.27557	   0.78250	   0.06023	   0.78482	  -4.40154
2263555.99118	 140.00000	 596.71857	   0.78964	   0.06367	   0.79221	  -4.60961
2263556.22918	 140.00000	 471.96338	   0.80188	   0.06432	   0.80445	  -4.58625
2263556.46818	 140.00000	 373.20856	   0.81040	   0.06877	   0.81331	  -4.85069
2263556.70618	 140.00000	 295.47278	   0.81952	   0.07303	   0.82276	  -5.09232
2263556.94518	 140.00000	 233.87738	   0.82893	   0.07616	   0.83242	  -5.24958
2263557.18318	 140.00000	 185.05922	   0.84035	   0.08043	   0.84419	  -5.46707
2263557.41918	 140.00000	 146.35823	   0.85153	   0.08386	   0.85565	  -5.62440
2263557.65618	 140.00000	 115.77804	   0.86189	   0.08964	   0.86654	  -5.93797
2263557.89018	 140.00000	  91.67210	   0.87369	   0.09683	   0.87904	  -6.32430
2263558.13518	 140.00000	  72.51701	   0.88637	   0.10301	   0.89234	  -6.62894
2263558.36418	 140.00000	  57.36816	   0.90419	   0.11268	   0.91118	  -7.10355
2263558.60118	 140.00000	  45.36290	   0.92021	   0.12214	   0.92828	  -7.56093
2263558.83318	 140.00000	  35.93134	   0.93308	   0.13599	   0.94294	  -8.29182
2263559.08418	 140.00000	  28.40909	   0.95746	   0.14360	   0.96817	  -8.52990
2263559.29818	 140.00000	  22.48202	   0.98179	   0.15572	   0.99406	  -9.01266
2263559.56318	 140.00000	  17.79613	   1.00712	   0.16853	   1.02113	  -9.49982
2263559.81518	 140.00000	  14.06813	   1.05004	   0.17949	   1.06527	  -9.69995
2263560.03118	 140.00000	  11.14480	   1.07549	   0.17607	   1.08981	  -9.29752
2263560.29918	 140.00000	   8.81772	   1.12274	   0.17268	   1.13594	  -8.74345
2263560.47718	 140.00000	   6.97545	   1.15200	   0.17546	   1.16528	  -8.66020
2263560.69518	 140.00000	   5.51730	   1.16914	   0.15341	   1.17916	  -7.47523
2263560.96418	 140.00000	   4.36941	   1.19582	   0.12373	   1.20221	  -5.90712
2263561.29918	 140.00000	   3.45686	   1.23351	   0.10663	   1.23811	  -4.94077
2263561.71818	 140.00000	   2.73547	   1.25876	   0.10657	   1.26326	  -4.83921
2263562.24318	 140.00000	   2.16054	   1.26318	   0.11112	   1.26806	  -5.02736
2263562.90218	 140.00000	   1.70952	   1.24987	   0.10762	   1.25449	  -4.92140
2263563.73118	 140.00000	   1.35352	   1.23269	   0.08532	   1.23564	  -3.95961
2263564.77418	 140.00000	   1.07079	   1.22844	   0.04985	   1.22945	  -2.32389
2263566.08818	 140.00000	   0.84734	   1.24574	   0.01579	   1.24584	  -0.72621
2263567.74318	 140.00000	   0.67072	   1.27615	  -0.00214	   1.27615	   0.09615
2263569.83218	 140.00000	   0.53067	   1.31808	   0.00695	   1.31809	  -0.30227
2263572.46919	 140.00000	   0.41976	   1.34612	   0.04560	   1.34689	  -1.94004
2263575.80019	 140.00000	   0.33183	   1.34098	   0.09875	   1.34461	  -4.21160
2263580.00619	 140.00000	   0.26261	   1.30182	   0.14143	   1.30948	  -6.20033
2263585.31419	 140.00000	   0.20791	   1.24220	   0.15402	   1.25171	  -7.06820
2263592.01820	 140.00000	   0.16452	   1.18449	   0.12548	   1.19111	  -6.04732
2263600.49520	 140.00000	   0.13007	   1.15800	   0.06229	   1.15967	  -3.07898
2263611.18521	 140.00000	   0.10309	   1.18435	  -0.01575	   1.18446	   0.76210
2263624.69922	 140.00000	   0.08153	   1.27607	  -0.07647	   1.27836	   3.42929
2263641.79623	 140.00000	   0.06443	   1.40498	  -0.07907	   1.40720	   3.22110
2263663.38324	 140.00000	   0.05102	   1.57628	   0.02097	   1.57642	  -0.76206
2263690.62526	 140.00000	   0.04042	   1.68481	   0.24210	   1.70211	  -8.17710
2263725.12028	 140.00000	   0.03192	   1.64466	   0.52938	   1.72776	 -17.84218
2263768.66730	 140.00000	   0.02528	   1.42029	   0.75833	   1.61006	 -28.09895
2263823.73233	 140.00000	   0.01999	   1.05979	   0.78977	   1.32170	 -36.69385
2279081.96332	 141.00000	20004.45300	   0.66680	  -0.01166	   0.66690	   1.00219
2279082.10632	 141.00000	15829.12600	   0.67569	   0.00082	   0.67569	  -0.06917
2279082.24832	 141.00000	12516.70300	   0.68495	   0.01159	   0.68505	  -0.96907
2279082.39032	 141.00000	9909.44240	   0.69202	   0.02202	   0.69237	  -1.82239
2279082.55432	 141.00000	7835.48000	   0.70215	   0.02643	   0.70264	  -2.15540
2279082.75532	 141.00000	6217.24610	   0.71059	   0.03288	   0.71135	  -2.64913
2279082.99332	 141.00000	4905.29100	   0.71748	   0.03829	   0.71850	  -3.05461
2279083.23132	 141.00000	3881.27370	   0.72480	   0.04256	   0.72604	  -3.36072
2279083.47032	 141.00000	3070.98270	   0.73211	   0.04408	   0.73344	  -3.44530
2279083.70832	 141.00000	2430.77780	   0.74070	   0.04632	   0.74215	  -3.57823
2279083.94632	 141.00000	1923.15370	   0.74784	   0.05066	   0.74955	  -3.87536
2279084.18433	 141.00000	1522.43580	   0.75706	   0.05313	   0.75892	  -4.01419
2279084.42233	 141.00000	1203.84460	   0.76427	   0.05449	   0.76621	  -4.07823
2279084.66133	 141.00000	 952.86591	   0.77378	   0.05869	   0.77600	  -4.33738
2279084.89933	 141.00000	 754.27557	   0.78316	   0.05921	   0.78540	  -4.32322
2279085.13633	 141.00000	 596.71857	   0.79107	   0.06292	   0.79356	  -4.54773
2279085.37433	 141.00000	 471.96338	   0.80026	   0.06604	   0.80298	  -4.71756
2279085.61333	 141.00000	 373.20856	   0.80801	   0.06858	   0.81091	  -4.85154
2279085.85133	 141.00000	 295.47278	   0.81958	   0.07175	   0.82271	  -5.00326
2279086.09033	 141.00000	 233.87738	   0.82984	   0.07547	   0.83326	  -5.19666
2279086.32833	 141.00000	 185.05922	   0.84018	   0.07903	   0.84389	  -5.37375
2279086.56433	 141.00000	 146.35823	   0.85099	   0.08453	   0.85518	  -5.67270
2279086.80033	 141.00000	 115.77804	   0.86291	   0.08996	   0.86758	  -5.95160
2279087.03533	 141.00000	  91.67210	   0.87316	   0.09688	   0.87852	  -6.33098
2279087.28033	 141.00000	  72.51701	   0.88634	   0.10511	   0.89255	  -6.76307
2279087.50933	 141.00000	  57.36816	   0.90065	   0.11073	   0.90743	  -7.00883
2279087.74633	 141.00000	  45.36290	   0.91653	   0.12018	   0.92438	  -7.47011
2279087.97833	 141.00000	  35.93134	   0.93664	   0.13495	   0.94631	  -8.19892
2279088.22833	 141.00000	  28.40909	   0.95500	   0.14672	   0.96620	  -8.73400
2279088.44333	 141.00000	  22.48202	   0.98038	   0.16038	   0.99341	  -9.29072
2279088.70833	 141.00000	  17.79613	   1.01256	   0.17231	   1.02711	  -9.65746
2279088.96033	 141.00000	  14.06813	   1.04415	   0.17464	   1.05865	  -9.49516
2279089.17633	 141.00000	  11.14480	   1.07961	   0.18335	   1.09507	  -9.63836
2279089.44333	 141.00000	   8.81772	   1.11105	   0.16888	   1.12381	  -8.64290
2279089.62233	 141.00000	   6.97545	   1.15317	   0.15835	   1.16399	  -7.81874
2279089.84033	 141.00000	   5.51730	   1.18441	   0.15917	   1.19505	  -7.65378
2279090.10933	 141.00000	   4.36941	   1.19619	   0.14572	   1.20503	  -6.94572
2279090.44433	 141.00000	   3.45686	   1.20719	   0.11846	   1.21299	  -5.60435
2279090.86333	 141.00000	   2.73547	   1.22820	   0.08762	   1.23132	  -4.08071
2279091.38833	 141.00000	   2.16054	   1.25803	   0.06990	   1.25997	  -3.18010
2279092.04733	 141.00000	   1.70952	   1.28224	   0.07029	   1.28416	  -3.13785
2279092.87633	 141.00000	   1.35352	   1.28959	   0.08539	   1.29241	  -3.78821
2279093.91933	 141.00000	   1.07079	   1.27568	   0.09820	   1.27946	  -4.40167
2279095.23233	 141.00000	   0.84734	   1.24834	   0.09606	   1.25203	  -4.40037
2279096.88833	 141.00000	   0.67072	   1.22525	   0.07529	   1.22756	  -3.51635
2279098.97733	 141.00000	   0.53067	   1.21734	   0.03615	   1.21788	  -1.70110
2279101.61434	 141.00000	   0.41976	   1.23672	  -0.00258	   1.23673	   0.11936
2279104.94534	 141.00000	   0.33183	   1.28192	  -0.02023	   1.28208	   0.90400
2279109.15134	 141.00000	   0.26261	   1.33520	  -0.00407	   1.33520	   0.17450
2279114.45934	 141.00000	   0.20791	   1.37592	   0.04883	   1.37679	  -2.03266
2279121.16335	 141.00000	   0.16452	   1.38107	   0.12753	   1.38694	  -5.27571
2279129.64035	 141.00000	   0.13007	   1.33752	   0.20673	   1.35340	  -8.78612
2279140.33036	 141.00000	   0.10309	   1.25066	   0.25052	   1.27551	 -11.32709
2279153.84437	 141.00000	   0.08153	   1.14834	   0.23008	   1.17116	 -11.32969
2279170.94138	 141.00000	   0.06443	   1.07718	   0.15781	   1.08868	  -8.33457
2279192.52739	 141.00000	   0.05102	   1.08094	   0.00549	   1.08096	  -0.29077
2279219.77041	 141.00000	   0.04042	   1.21802	  -0.14339	   1.22643	   6.71405
2279254.26543	 141.00000	   0.03192	   1.48482	  -0.19846	   1.49802	   7.61319
2279297.81245	 141.00000	   0.02528	   1.80298	  -0.06679	   1.80422	   2.12142
2279352.87749	 141.00000	   0.01999	   2.02693	   0.27672	   2.04573	  -7.77393
2294598.74138	 142.00000	20004.45300	   0.67409	  -0.01191	   0.67419	   1.01216
2294598.88438	 142.00000	15829.12600	   0.68486	   0.00224	   0.68487	  -0.18701
2294599.02638	 142.00000	12516.70300	   0.69230	   0.01188	   0.69240	  -0.98349
2294599.16838	 142.00000	9909.44240	   0.70126	   0.02147	   0.70159	  -1.75329
2294599.33238	 142.00000	7835.48000	   0.70811	   0.02857	   0.70868	  -2.31071
2294599.53338	 142.00000	6217.24610	   0.71656	   0.03313	   0.71733	  -2.64702
2294599.77138	 142.00000	4905.29100	   0.72483	   0.03856	   0.72586	  -3.04538
2294600.00938	 142.00000	3881.27370	   0.73264	   0.04213	   0.73385	  -3.29081
2294600.24838	 142.00000	3070.98270	   0.73917	   0.04405	   0.74048	  -3.41050
2294600.48638	 142.00000	2430.77780	   0.74662	   0.04740	   0.74812	  -3.63274
2294600.72438	 142.00000	1923.15370	   0.75518	   0.05035	   0.75686	  -3.81464
2294600.96238	 142.00000	1522.43580	   0.76273	   0.05107	   0.76444	  -3.83069
2294601.20038	 142.00000	1203.84460	   0.77138	   0.05533	   0.77337	  -4.10276
2294601.43938	 142.00000	 952.86591	   0.78008	   0.05651	   0.78213	  -4.14331
2294601.67738	 142.00000	 754.27557	   0.78851	   0.05928	   0.79073	  -4.29907
2294601.91438	 142.00000	 596.71857	   0.79812	   0.06207	   0.80053	  -4.44700
2294602.15238	 142.00000	 471.96338	   0.80735	   0.06540	   0.80999	  -4.63128
2294602.39138	 142.00000	 373.20856	   0.81752	   0.06884	   0.82042	  -4.81358
2294602.62938	 142.00000	 295.47278	   0.82846	   0.07206	   0.83159	  -4.97084
2294602.86838	 142.00000	 233.87738	   0.83565	   0.07611	   0.83911	  -5.20382
2294603.10638	 142.00000	 185.05922	   0.84732	   0.07888	   0.85098	  -5.31840
2294603.34238	 142.00000	 146.35823	   0.85789	   0.08493	   0.86208	  -5.65404
2294603.57838	 142.00000	 115.77804	   0.86974	   0.09125	   0.87451	  -5.98932
2294603.81338	 142.00000	  91.67210	   0.88205	   0.09764	   0.88744	  -6.31647
2294604.05838	 142.00000	  72.51701	   0.89451	   0.10471	   0.90061	  -6.67655
2294604.28738	 142.00000	  57.36816	   0.90743	   0.11226	   0.91434	  -7.05253
2294604.52438	 142.00000	  45.36290	   0.92294	   0.12019	   0.93073	  -7.41969
2294604.75638	 142.00000	  35.93134	   0.94245	   0.13542	   0.95213	  -8.17710
2294605.00738	 142.00000	  28.40909	   0.96218	   0.14765	   0.97345	  -8.72419
2294605.22138	 142.00000	  22.48202	   0.98616	   0.16091	   0.99921	  -9.26736
2294605.48638	 142.00000	  17.79613	   1.02027	   0.17354	   1.03492	  -9.65319
2294605.73838	 142.00000	  14.06813	   1.05377	   0.17246	   1.06779	  -9.29454
2294605.95438	 142.00000	  11.14480	   1.08655	   0.18589	   1.10234	  -9.70832
2294606.22238	 142.00000	   8.81772	   1.12027	   0.16934	   1.13300	  -8.59572
2294606.40038	 142.00000	   6.97545	   1.16472	   0.16108	   1.17580	  -7.87421
2294606.61838	 142.00000	   5.51730	   1.19135	   0.16217	   1.20233	  -7.75187
2294606.88738	 142.00000	   4.36941	   1.20186	   0.14623	   1.21072	  -6.93714
2294607.22238	 142.00000	   3.45686	   1.21549	   0.11504	   1.22093	  -5.40683
2294607.64139	 142.00000	   2.73547	   1.24222	   0.08568	   1.24517	  -3.94548
2294608.16639	 142.00000	   2.16054	   1.27482	   0.07211	   1.27686	  -3.23747
2294608.82539	 142.00000	   1.70952	   1.29679	   0.07916	   1.29920	  -3.49303
2294609.65439	 142.00000	   1.35352	   1.29779	   0.09559	   1.30131	  -4.21248
2294610.69739	 142.00000	   1.07079	   1.27669	   0.10382	   1.28091	  -4.64885
2294612.01039	 142.00000	   0.84734	   1.24685	   0.09251	   1.25028	  -4.24306
2294613.66639	 142.00000	   0.67072	   1.22727	   0.06405	   1.22894	  -2.98745
2294615.75539	 142.00000	   0.53067	   1.22931	   0.02040	   1.22948	  -0.95086
2294618.39239	 142.00000	   0.41976	   1.26040	  -0.01413	   1.26048	   0.64233
2294621.72339	 142.00000	   0.33183	   1.31138	  -0.02030	   1.31154	   0.88686
2294625.92940	 142.00000	   0.26261	   1.36236	   0.01092	   1.36240	  -0.45910
2294631.23740	 142.00000	   0.20791	   1.38928	   0.07498	   1.39130	  -3.08908
2294637.94140	 142.00000	   0.16452	   1.37328	   0.15321	   1.38180	  -6.36603
2294646.41841	 142.00000	   0.13007	   1.31260	   0.21707	   1.33042	  -9.39012
2294657.10841	 142.00000	   0.10309	   1.21955	   0.23413	   1.24182	 -10.86748
2294670.62242	 142.00000	   0.08153	   1.13047	   0.18611	   1.14569	  -9.34886
2294687.71943	 142.00000	   0.06443	   1.08650	   0.09533	   1.09068	  -5.01439
2294709.30545	 142.00000	   0.05102	   1.13466	  -0.05245	   1.13588	   2.64672
2294736.54846	 142.00000	   0.04042	   1.31320	  -0.16588	   1.32364	   7.19950
2294771.04348	 142.00000	   0.03192	   1.59276	  -0.15657	   1.60043	   5.61420
2294814.59051	 142.00000	   0.02528	   1.87896	   0.05026	   1.87964	  -1.53227
2294869.65554	 142.00000	   0.01999	   2.01200	   0.44042	   2.05964	 -12.34708
2310117.61925	 143.00000	20004.45300	   0.68271	  -0.01177	   0.68281	   0.98790
2310117.76225	 143.00000	15829.12600	   0.69094	   0.00192	   0.69095	  -0.15885
2310117.90425	 143.00000	12516.70300	   0.70132	   0.01309	   0.70144	  -1.06964
2310118.04625	 143.00000	9909.44240	   0.70787	   0.02019	   0.70816	  -1.63336
2310118.21025	 143.00000	7835.48000	   0.71618	   0.02724	   0.71670	  -2.17816
2310118.41125	 143.00000	6217.24610	   0.72475	   0.03165	   0.72544	  -2.50060
2310118.64925	 143.00000	4905.29100	   0.73269	   0.03859	   0.73370	  -3.01480
2310118.88725	 143.00000	3881.27370	   0.74053	   0.04110	   0.74167	  -3.17704
2310119.12625	 143.00000	3070.98270	   0.74783	   0.04430	   0.74914	  -3.39029
2310119.36425	 143.00000	2430.77780	   0.75387	   0.04758	   0.75537	  -3.61111
2310119.60225	 143.00000	1923.15370	   0.76297	   0.05020	   0.76462	  -3.76434
2310119.84025	 143.00000	1522.43580	   0.77124	   0.05228	   0.77301	  -3.87801
2310120.07825	 143.00000	1203.84460	   0.78068	   0.05478	   0.78260	  -4.01356
2310120.31725	 143.00000	 952.86591	   0.78733	   0.05706	   0.78940	  -4.14520
