Repository: kbm2110/Battery_Diagnostics_Thesis

# Battery_Diagnostics_Thesis
 Data-driven battery diagnostics using EIS

**Author:** Bala Manikanta Yaswanth Kanagarla
**Institution:** Technische Hochschule Ingolstadt (THI)
**Supervisor:** Prof. Dr. H.-G. Schweiger

## Overview

This project implements a machine learning framework for 
non-invasive State of Health (SoH) estimation of lithium-ion 
batteries using Electrochemical Impedance Spectroscopy (EIS).

Eight physically interpretable features are extracted from 
impedance spectra and used to train six ML models under a 
strict cell-level train-test split. The stacking ensemble 
achieves R² = 0.9122 and RMSE = 0.0234 on completely unseen 
cells.

---

File: data/EIS/EIS_state_IV_45C02.txt (part 17 of 37)
time/s	           cycle number	freq/Hz	           Re(Z)/Ohm	  -Im(Z)/Ohm	   |Z|/Ohm	   Phase(Z)/deg
2098272.12579	 134.00000	   0.05102	   0.85653	   0.17988	   0.87521	 -11.86015
2098299.36780	 134.00000	   0.04042	   0.87683	   0.18928	   0.89703	 -12.18140
2098333.86382	 134.00000	   0.03192	   0.90877	   0.20299	   0.93116	 -12.59125
2098377.41085	 134.00000	   0.02528	   0.95284	   0.22271	   0.97852	 -13.15593
2098432.47688	 134.00000	   0.01999	   1.00951	   0.25730	   1.04178	 -14.29917
2113282.59212	 135.00000	20004.45300	   0.36828	  -0.02337	   0.36902	   3.63093
2113282.73412	 135.00000	15829.12600	   0.37542	  -0.00935	   0.37554	   1.42650
2113282.87612	 135.00000	12516.70300	   0.38226	   0.00179	   0.38227	  -0.26791
2113283.01812	 135.00000	9909.44240	   0.38893	   0.01082	   0.38908	  -1.59320
2113283.18312	 135.00000	7835.48000	   0.39610	   0.01860	   0.39654	  -2.68799
2113283.38312	 135.00000	6217.24610	   0.40178	   0.02590	   0.40262	  -3.68791
2113283.62112	 135.00000	4905.29100	   0.40908	   0.02947	   0.41014	  -4.12011
2113283.86012	 135.00000	3881.27370	   0.41552	   0.03627	   0.41710	  -4.98888
2113284.09812	 135.00000	3070.98270	   0.42241	   0.03812	   0.42413	  -5.15641
2113284.33612	 135.00000	2430.77780	   0.42992	   0.04213	   0.43198	  -5.59714
2113284.57412	 135.00000	1923.15370	   0.43574	   0.04501	   0.43806	  -5.89782
2113284.81212	 135.00000	1522.43580	   0.44579	   0.04751	   0.44831	  -6.08368
2113285.05012	 135.00000	1203.84460	   0.45175	   0.04992	   0.45450	  -6.30621
2113285.28912	 135.00000	 952.86591	   0.46161	   0.05237	   0.46457	  -6.47252
2113285.52712	 135.00000	 754.27557	   0.46721	   0.05432	   0.47036	  -6.63144
2113285.76512	 135.00000	 596.71857	   0.47632	   0.05627	   0.47963	  -6.73716
2113286.00212	 135.00000	 471.96338	   0.48573	   0.06022	   0.48945	  -7.06714
2113286.24112	 135.00000	 373.20856	   0.49282	   0.06425	   0.49699	  -7.42821
2113286.47912	 135.00000	 295.47278	   0.50275	   0.06691	   0.50718	  -7.58075
2113286.71812	 135.00000	 233.87738	   0.51196	   0.07205	   0.51701	  -8.01062
2113286.95612	 135.00000	 185.05922	   0.52226	   0.07577	   0.52773	  -8.25519
2113287.19212	 135.00000	 146.35823	   0.53273	   0.08140	   0.53891	  -8.68795
2113287.42912	 135.00000	 115.77804	   0.54387	   0.08628	   0.55067	  -9.01408
2113287.66312	 135.00000	  91.67210	   0.55637	   0.09364	   0.56420	  -9.55384
2113287.90812	 135.00000	  72.51701	   0.57192	   0.10013	   0.58062	  -9.93014
2113288.13812	 135.00000	  57.36816	   0.58907	   0.10918	   0.59910	 -10.50069
2113288.37412	 135.00000	  45.36290	   0.61027	   0.11256	   0.62057	 -10.45031
2113288.60712	 135.00000	  35.93134	   0.63154	   0.11692	   0.64227	 -10.48913
2113288.85712	 135.00000	  28.40909	   0.65399	   0.11601	   0.66420	 -10.05896
2113289.07112	 135.00000	  22.48202	   0.67754	   0.11180	   0.68670	  -9.36956
2113289.33612	 135.00000	  17.79613	   0.69859	   0.10476	   0.70640	  -8.52880
2113289.58812	 135.00000	  14.06813	   0.71604	   0.09390	   0.72217	  -7.47088
2113289.80512	 135.00000	  11.14480	   0.72869	   0.08324	   0.73343	  -6.51705
2113290.07212	 135.00000	   8.81772	   0.74037	   0.07252	   0.74391	  -5.59434
2113290.25012	 135.00000	   6.97545	   0.75133	   0.06511	   0.75414	  -4.95282
2113290.46812	 135.00000	   5.51730	   0.75647	   0.05791	   0.75869	  -4.37793
2113290.73712	 135.00000	   4.36941	   0.76153	   0.04989	   0.76316	  -3.74792
2113291.07312	 135.00000	   3.45686	   0.76550	   0.04342	   0.76673	  -3.24674
2113291.49112	 135.00000	   2.73547	   0.77004	   0.03856	   0.77100	  -2.86698
2113292.01612	 135.00000	   2.16054	   0.77616	   0.03477	   0.77694	  -2.56521
2113292.67612	 135.00000	   1.70952	   0.78077	   0.03607	   0.78160	  -2.64481
2113293.50412	 135.00000	   1.35352	   0.78324	   0.03839	   0.78418	  -2.80573
2113294.54712	 135.00000	   1.07079	   0.78335	   0.04204	   0.78448	  -3.07182
2113295.86113	 135.00000	   0.84734	   0.78182	   0.04236	   0.78296	  -3.10141
2113297.51713	 135.00000	   0.67072	   0.78148	   0.04186	   0.78260	  -3.06634
2113299.60513	 135.00000	   0.53067	   0.78483	   0.04012	   0.78585	  -2.92661
2113302.24213	 135.00000	   0.41976	   0.79231	   0.03934	   0.79329	  -2.84282
2113305.57413	 135.00000	   0.33183	   0.80467	   0.04308	   0.80583	  -3.06459
2113309.77913	 135.00000	   0.26261	   0.81866	   0.05416	   0.82045	  -3.78484
2113315.08714	 135.00000	   0.20791	   0.82985	   0.07266	   0.83302	  -5.00422
2113321.79214	 135.00000	   0.16452	   0.83497	   0.09603	   0.84047	  -6.56107
2113330.26815	 135.00000	   0.13007	   0.83220	   0.11722	   0.84042	  -8.01780
2113340.95915	 135.00000	   0.10309	   0.82817	   0.13065	   0.83841	  -8.96524
2113354.47216	 135.00000	   0.08153	   0.83078	   0.13830	   0.84221	  -9.45105
2113371.57017	 135.00000	   0.06443	   0.84241	   0.14627	   0.85501	  -9.85043
2113393.15718	 135.00000	   0.05102	   0.86445	   0.15506	   0.87825	 -10.16910
2113420.39920	 135.00000	   0.04042	   0.89774	   0.16916	   0.91353	 -10.67087
2113454.89522	 135.00000	   0.03192	   0.94277	   0.19472	   0.96267	 -11.66966
2113498.44325	 135.00000	   0.02528	   0.99093	   0.23920	   1.01939	 -13.57110
2113553.50828	 135.00000	   0.01999	   1.03055	   0.30084	   1.07357	 -16.27370
2128404.81792	 136.00000	20004.45300	   0.37027	  -0.02401	   0.37104	   3.71061
2128404.95992	 136.00000	15829.12600	   0.37566	  -0.00757	   0.37574	   1.15479
2128405.10192	 136.00000	12516.70300	   0.38156	   0.00260	   0.38157	  -0.39028
2128405.24392	 136.00000	9909.44240	   0.38898	   0.01042	   0.38912	  -1.53455
2128405.40892	 136.00000	7835.48000	   0.39632	   0.01919	   0.39678	  -2.77197
2128405.60892	 136.00000	6217.24610	   0.40256	   0.02473	   0.40332	  -3.51504
2128405.84692	 136.00000	4905.29100	   0.40917	   0.03017	   0.41028	  -4.21685
2128406.08592	 136.00000	3881.27370	   0.41572	   0.03396	   0.41710	  -4.66976
2128406.32392	 136.00000	3070.98270	   0.42295	   0.03725	   0.42459	  -5.03321
2128406.56192	 136.00000	2430.77780	   0.43022	   0.04289	   0.43236	  -5.69292
2128406.79992	 136.00000	1923.15370	   0.43750	   0.04472	   0.43978	  -5.83592
2128407.03792	 136.00000	1522.43580	   0.44487	   0.04737	   0.44739	  -6.07837
2128407.27592	 136.00000	1203.84460	   0.45373	   0.04936	   0.45640	  -6.20845
2128407.51492	 136.00000	 952.86591	   0.45942	   0.05272	   0.46243	  -6.54688
2128407.75292	 136.00000	 754.27557	   0.46752	   0.05419	   0.47065	  -6.61154
2128407.99092	 136.00000	 596.71857	   0.47606	   0.05846	   0.47963	  -7.00143
2128408.22792	 136.00000	 471.96338	   0.48442	   0.06046	   0.48817	  -7.11380
2128408.46692	 136.00000	 373.20856	   0.49317	   0.06468	   0.49739	  -7.47130
2128408.70492	 136.00000	 295.47278	   0.50214	   0.06587	   0.50644	  -7.47293
2128408.94392	 136.00000	 233.87738	   0.51100	   0.07162	   0.51599	  -7.97813
2128409.18192	 136.00000	 185.05922	   0.52141	   0.07586	   0.52690	  -8.27817
2128409.41793	 136.00000	 146.35823	   0.53166	   0.08097	   0.53779	  -8.65967
2128409.65493	 136.00000	 115.77804	   0.54146	   0.08715	   0.54843	  -9.14372
2128409.88893	 136.00000	  91.67210	   0.55648	   0.09428	   0.56441	  -9.61605
2128410.13493	 136.00000	  72.51701	   0.57236	   0.10001	   0.58103	  -9.91130
2128410.36393	 136.00000	  57.36816	   0.58918	   0.10502	   0.59847	 -10.10699
2128410.59993	 136.00000	  45.36290	   0.60884	   0.11130	   0.61893	 -10.36003
2128410.83293	 136.00000	  35.93134	   0.63100	   0.11532	   0.64145	 -10.35700
2128411.08293	 136.00000	  28.40909	   0.65392	   0.11549	   0.66405	 -10.01592
2128411.29693	 136.00000	  22.48202	   0.67727	   0.10967	   0.68609	  -9.19765
2128411.56193	 136.00000	  17.79613	   0.69706	   0.10392	   0.70476	  -8.47931
2128411.81493	 136.00000	  14.06813	   0.71493	   0.09366	   0.72104	  -7.46332
2128412.03093	 136.00000	  11.14480	   0.72705	   0.08453	   0.73195	  -6.63133
2128412.29793	 136.00000	   8.81772	   0.74084	   0.07255	   0.74439	  -5.59341
2128412.47593	 136.00000	   6.97545	   0.74994	   0.06256	   0.75254	  -4.76882
2128412.69393	 136.00000	   5.51730	   0.75629	   0.05879	   0.75857	  -4.44510
2128412.96393	 136.00000	   4.36941	   0.76005	   0.04988	   0.76169	  -3.75503
2128413.29893	 136.00000	   3.45686	   0.76429	   0.04200	   0.76544	  -3.14572
2128413.71693	 136.00000	   2.73547	   0.76945	   0.03667	   0.77033	  -2.72854
2128414.24193	 136.00000	   2.16054	   0.77544	   0.03624	   0.77629	  -2.67593
2128414.90193	 136.00000	   1.70952	   0.78017	   0.03608	   0.78100	  -2.64790
2128415.72993	 136.00000	   1.35352	   0.78115	   0.03954	   0.78215	  -2.89743
2128416.77293	 136.00000	   1.07079	   0.78043	   0.04180	   0.78154	  -3.06556
2128418.08693	 136.00000	   0.84734	   0.77974	   0.04134	   0.78083	  -3.03471
2128419.74293	 136.00000	   0.67072	   0.78042	   0.04058	   0.78148	  -2.97662
2128421.83093	 136.00000	   0.53067	   0.78443	   0.03848	   0.78537	  -2.80841
2128424.46793	 136.00000	   0.41976	   0.79272	   0.03862	   0.79366	  -2.78898
2128427.79994	 136.00000	   0.33183	   0.80585	   0.04373	   0.80704	  -3.10583
2128432.00494	 136.00000	   0.26261	   0.81884	   0.05654	   0.82079	  -3.94985
2128437.31294	 136.00000	   0.20791	   0.82815	   0.07614	   0.83165	  -5.25279
2128444.01795	 136.00000	   0.16452	   0.83008	   0.09845	   0.83589	  -6.76364
2128452.49395	 136.00000	   0.13007	   0.82666	   0.11720	   0.83493	  -8.06940
2128463.18496	 136.00000	   0.10309	   0.82356	   0.12784	   0.83342	  -8.82372
2128476.69897	 136.00000	   0.08153	   0.82796	   0.13398	   0.83873	  -9.19167
2128493.79598	 136.00000	   0.06443	   0.84249	   0.14203	   0.85438	  -9.56915
2128515.38299	 136.00000	   0.05102	   0.86613	   0.15154	   0.87928	  -9.92396
2128542.62600	 136.00000	   0.04042	   0.90143	   0.16755	   0.91687	 -10.52923
2128577.12102	 136.00000	   0.03192	   0.94780	   0.19782	   0.96823	 -11.78935
2128620.66905	 136.00000	   0.02528	   0.99301	   0.24685	   1.02323	 -13.95988
2128675.73408	 136.00000	   0.01999	   1.02714	   0.30835	   1.07242	 -16.70987
2143522.53710	 137.00000	20004.45300	   0.36944	  -0.02229	   0.37011	   3.45239
2143522.67910	 137.00000	15829.12600	   0.37775	  -0.00849	   0.37784	   1.28765
2143522.82110	 137.00000	12516.70300	   0.38199	   0.00350	   0.38201	  -0.52437
2143522.96310	 137.00000	9909.44240	   0.38924	   0.01156	   0.38941	  -1.70111
2143523.12810	 137.00000	7835.48000	   0.39740	   0.01845	   0.39782	  -2.65762
2143523.32810	 137.00000	6217.24610	   0.40242	   0.02544	   0.40323	  -3.61761
2143523.56610	 137.00000	4905.29100	   0.41020	   0.03038	   0.41133	  -4.23589
2143523.80510	 137.00000	3881.27370	   0.41670	   0.03399	   0.41809	  -4.66313
2143524.04310	 137.00000	3070.98270	   0.42208	   0.03798	   0.42379	  -5.14231
2143524.28110	 137.00000	2430.77780	   0.43013	   0.04269	   0.43225	  -5.66773
2143524.51910	 137.00000	1923.15370	   0.43779	   0.04470	   0.44006	  -5.82945
2143524.75711	 137.00000	1522.43580	   0.44582	   0.04737	   0.44833	  -6.06564
2143524.99511	 137.00000	1203.84460	   0.45026	   0.04925	   0.45295	  -6.24168
2143525.23411	 137.00000	 952.86591	   0.46079	   0.05363	   0.46390	  -6.63903
2143525.47211	 137.00000	 754.27557	   0.46858	   0.05499	   0.47180	  -6.69339
2143525.71011	 137.00000	 596.71857	   0.47495	   0.05818	   0.47850	  -6.98351
2143525.94711	 137.00000	 471.96338	   0.48314	   0.06106	   0.48698	  -7.20332
2143526.18611	 137.00000	 373.20856	   0.49372	   0.06300	   0.49772	  -7.27142
2143526.42411	 137.00000	 295.47278	   0.50070	   0.06544	   0.50496	  -7.44653
2143526.66311	 137.00000	 233.87738	   0.50985	   0.07037	   0.51469	  -7.85789
2143526.90111	 137.00000	 185.05922	   0.52020	   0.07736	   0.52592	  -8.45843
2143527.13711	 137.00000	 146.35823	   0.53196	   0.08151	   0.53816	  -8.71170
2143527.37411	 137.00000	 115.77804	   0.54352	   0.08695	   0.55043	  -9.08895
2143527.60811	 137.00000	  91.67210	   0.55716	   0.09324	   0.56491	  -9.50019
2143527.85411	 137.00000	  72.51701	   0.57109	   0.09965	   0.57972	  -9.89849
2143528.08311	 137.00000	  57.36816	   0.58892	   0.10566	   0.59832	 -10.17187
2143528.31911	 137.00000	  45.36290	   0.60870	   0.11254	   0.61902	 -10.47500
2143528.55211	 137.00000	  35.93134	   0.63182	   0.11560	   0.64231	 -10.36864
2143528.80211	 137.00000	  28.40909	   0.65398	   0.11572	   0.66413	 -10.03438
2143529.01611	 137.00000	  22.48202	   0.67806	   0.11078	   0.68705	  -9.27853
2143529.28111	 137.00000	  17.79613	   0.69678	   0.10422	   0.70453	  -8.50695
2143529.53411	 137.00000	  14.06813	   0.71392	   0.09363	   0.72003	  -7.47180
2143529.75011	 137.00000	  11.14480	   0.72925	   0.08286	   0.73394	  -6.48253
2143530.01711	 137.00000	   8.81772	   0.74058	   0.07405	   0.74427	  -5.70965
2143530.19511	 137.00000	   6.97545	   0.74938	   0.06297	   0.75202	  -4.80354
2143530.41311	 137.00000	   5.51730	   0.75637	   0.05519	   0.75838	  -4.17322
2143530.68311	 137.00000	   4.36941	   0.76328	   0.04915	   0.76486	  -3.68455
2143531.01811	 137.00000	   3.45686	   0.76730	   0.04557	   0.76865	  -3.39858
2143531.43611	 137.00000	   2.73547	   0.77048	   0.04187	   0.77161	  -3.11074
2143531.96111	 137.00000	   2.16054	   0.77067	   0.03884	   0.77165	  -2.88536
2143532.62111	 137.00000	   1.70952	   0.77274	   0.03386	   0.77348	  -2.50914
2143533.44911	 137.00000	   1.35352	   0.77773	   0.03109	   0.77836	  -2.28947
2143534.49211	 137.00000	   1.07079	   0.78406	   0.03039	   0.78465	  -2.21969
2143535.80611	 137.00000	   0.84734	   0.79131	   0.03406	   0.79204	  -2.46499
2143537.46211	 137.00000	   0.67072	   0.79648	   0.04130	   0.79755	  -2.96859
2143539.55011	 137.00000	   0.53067	   0.79790	   0.05169	   0.79958	  -3.70668
2143542.18712	 137.00000	   0.41976	   0.79487	   0.06038	   0.79716	  -4.34408
2143545.51912	 137.00000	   0.33183	   0.79187	   0.06461	   0.79450	  -4.66443
2143549.72412	 137.00000	   0.26261	   0.79203	   0.06501	   0.79470	  -4.69211
2143555.03212	 137.00000	   0.20791	   0.79830	   0.06534	   0.80097	  -4.67953
2143561.73713	 137.00000	   0.16452	   0.81158	   0.06878	   0.81449	  -4.84384
2143570.21313	 137.00000	   0.13007	   0.83121	   0.07742	   0.83481	  -5.32125
2143580.90314	 137.00000	   0.10309	   0.85434	   0.09638	   0.85976	  -6.43655
2143594.41715	 137.00000	   0.08153	   0.87528	   0.12690	   0.88443	  -8.24932
2143611.51516	 137.00000	   0.06443	   0.89003	   0.16311	   0.90485	 -10.38515
2143633.10217	 137.00000	   0.05102	   0.89220	   0.20043	   0.91443	 -12.66089
2143660.34419	 137.00000	   0.04042	   0.89276	   0.22589	   0.92090	 -14.19906
2143694.84021	 137.00000	   0.03192	   0.90218	   0.24200	   0.93407	 -15.01532
2143738.38723	 137.00000	   0.02528	   0.92523	   0.25536	   0.95982	 -15.42927
2144021.98140	 137.00000	   0.01999	   1.03817	   0.30965	   1.08336	 -16.60792
2158863.42497	 138.00000	20004.45300	   0.36922	  -0.02392	   0.36999	   3.70745
2158863.56697	 138.00000	15829.12600	   0.37652	  -0.00874	   0.37663	   1.32925
2158863.70897	 138.00000	12516.70300	   0.38293	   0.00218	   0.38294	  -0.32575
2158863.85097	 138.00000	9909.44240	   0.38861	   0.01242	   0.38881	  -1.82992
2158864.01597	 138.00000	7835.48000	   0.39552	   0.01840	   0.39595	  -2.66310
2158864.21597	 138.00000	6217.24610	   0.40328	   0.02583	   0.40410	  -3.66425
2158864.45497	 138.00000	4905.29100	   0.40809	   0.03045	   0.40922	  -4.26795
2158864.69297	 138.00000	3881.27370	   0.41478	   0.03301	   0.41609	  -4.54974
2158864.93097	 138.00000	3070.98270	   0.42362	   0.03907	   0.42542	  -5.26880
2158865.16897	 138.00000	2430.77780	   0.42988	   0.04130	   0.43186	  -5.48772
2158865.40697	 138.00000	1923.15370	   0.43674	   0.04600	   0.43916	  -6.01310
2158865.64497	 138.00000	1522.43580	   0.44588	   0.04753	   0.44840	  -6.08454
2158865.88297	 138.00000	1203.84460	   0.45140	   0.04971	   0.45413	  -6.28429
2158866.12197	 138.00000	 952.86591	   0.45968	   0.05175	   0.46258	  -6.42273
2158866.35997	 138.00000	 754.27557	   0.46929	   0.05370	   0.47235	  -6.52816
2158866.59797	 138.00000	 596.71857	   0.47567	   0.05615	   0.47897	  -6.73235
2158866.83497	 138.00000	 471.96338	   0.48324	   0.06039	   0.48700	  -7.12294
2158867.07397	 138.00000	 373.20856	   0.49239	   0.06412	   0.49655	  -7.41910
2158867.31197	 138.00000	 295.47278	   0.50105	   0.06711	   0.50552	  -7.62832
2158867.55097	 138.00000	 233.87738	   0.50991	   0.07081	   0.51480	  -7.90632
2158867.78897	 138.00000	 185.05922	   0.52139	   0.07583	   0.52687	  -8.27486
2158868.02497	 138.00000	 146.35823	   0.53043	   0.08116	   0.53660	  -8.69890
2158868.26197	 138.00000	 115.77804	   0.54301	   0.08748	   0.55001	  -9.15163
2158868.49597	 138.00000	  91.67210	   0.55578	   0.09297	   0.56350	  -9.49690
2158868.74197	 138.00000	  72.51701	   0.57222	   0.09991	   0.58088	  -9.90442
2158868.97097	 138.00000	  57.36816	   0.58961	   0.10654	   0.59916	 -10.24263
2158869.20697	 138.00000	  45.36290	   0.60871	   0.11303	   0.61911	 -10.51936
2158869.43997	 138.00000	  35.93134	   0.63038	   0.11480	   0.64075	 -10.32134
2158869.68997	 138.00000	  28.40909	   0.65455	   0.11553	   0.66467	 -10.00951
2158869.90397	 138.00000	  22.48202	   0.67629	   0.11252	   0.68558	  -9.44635
2158870.16897	 138.00000	  17.79613	   0.69833	   0.10370	   0.70599	  -8.44659
2158870.42197	 138.00000	  14.06813	   0.71570	   0.09550	   0.72204	  -7.60004
2158870.63797	 138.00000	  11.14480	   0.73015	   0.08388	   0.73496	  -6.55378
2158870.90497	 138.00000	   8.81772	   0.74189	   0.07498	   0.74567	  -5.77138
2158871.08297	 138.00000	   6.97545	   0.74949	   0.06546	   0.75234	  -4.99129
2158871.30097	 138.00000	   5.51730	   0.75542	   0.05525	   0.75743	  -4.18298
2158871.57097	 138.00000	   4.36941	   0.76347	   0.04822	   0.76499	  -3.61415
2158871.90597	 138.00000	   3.45686	   0.76840	   0.04481	   0.76971	  -3.33780
2158872.32397	 138.00000	   2.73547	   0.77089	   0.04257	   0.77206	  -3.16097
2158872.84897	 138.00000	   2.16054	   0.77103	   0.04014	   0.77207	  -2.98018
2158873.50897	 138.00000	   1.70952	   0.77293	   0.03594	   0.77377	  -2.66224
2158874.33698	 138.00000	   1.35352	   0.77630	   0.03272	   0.77699	  -2.41316
2158875.37998	 138.00000	   1.07079	   0.78135	   0.03029	   0.78194	  -2.21980
2158876.69398	 138.00000	   0.84734	   0.78952	   0.03200	   0.79017	  -2.32128
2158878.34998	 138.00000	   0.67072	   0.79613	   0.03738	   0.79700	  -2.68819
2158880.43798	 138.00000	   0.53067	   0.80116	   0.04783	   0.80258	  -3.41641
2158883.07498	 138.00000	   0.41976	   0.80133	   0.05953	   0.80354	  -4.24846
2158886.40698	 138.00000	   0.33183	   0.79738	   0.06765	   0.80025	  -4.84907
2158890.61199	 138.00000	   0.26261	   0.79454	   0.07145	   0.79774	  -5.13885
2158895.92099	 138.00000	   0.20791	   0.79719	   0.07190	   0.80043	  -5.15390
2158902.62499	 138.00000	   0.16452	   0.80610	   0.07303	   0.80940	  -5.17660
2158911.10200	 138.00000	   0.13007	   0.82231	   0.07866	   0.82606	  -5.46401
2158921.79200	 138.00000	   0.10309	   0.84522	   0.09092	   0.85010	  -6.14000
2158935.30601	 138.00000	   0.08153	   0.87086	   0.11549	   0.87848	  -7.55457
2158952.40302	 138.00000	   0.06443	   0.89299	   0.14895	   0.90533	  -9.46972
2158973.99003	 138.00000	   0.05102	   0.90650	   0.19249	   0.92672	 -11.98838
2159001.23305	 138.00000	   0.04042	   0.90819	   0.22922	   0.93667	 -14.16510
2159035.72807	 138.00000	   0.03192	   0.91111	   0.25434	   0.94594	 -15.59746
2159079.27610	 138.00000	   0.02528	   0.92655	   0.26940	   0.96492	 -16.21194
2159134.34113	 138.00000	   0.01999	   0.95591	   0.28497	   0.99748	 -16.59986
2173966.86004	 139.00000	20004.45300	   0.36881	  -0.02308	   0.36954	   3.58075
2173967.00204	 139.00000	15829.12600	   0.37635	  -0.00766	   0.37643	   1.16632
2173967.14404	 139.00000	12516.70300	   0.38242	   0.00285	   0.38243	  -0.42674
2173967.28604	 139.00000	9909.44240	   0.38977	   0.01217	   0.38996	  -1.78877
2173967.45104	 139.00000	7835.48000	   0.39661	   0.01825	   0.39703	  -2.63524
2173967.65104	 139.00000	6217.24610	   0.40263	   0.02473	   0.40339	  -3.51438
2173967.88904	 139.00000	4905.29100	   0.41007	   0.02946	   0.41112	  -4.10933
2173968.12804	 139.00000	3881.27370	   0.41706	   0.03533	   0.41855	  -4.84198
2173968.36604	 139.00000	3070.98270	   0.42364	   0.03802	   0.42534	  -5.12837
2173968.60404	 139.00000	2430.77780	   0.43129	   0.04166	   0.43329	  -5.51771
2173968.84204	 139.00000	1923.15370	   0.43762	   0.04443	   0.43987	  -5.79731
2173969.08004	 139.00000	1522.43580	   0.44477	   0.04679	   0.44723	  -6.00581
2173969.31804	 139.00000	1203.84460	   0.45177	   0.04999	   0.45453	  -6.31372
2173969.55704	 139.00000	 952.86591	   0.46116	   0.05387	   0.46429	  -6.66221
2173969.79504	 139.00000	 754.27557	   0.46895	   0.05444	   0.47210	  -6.62158
2173970.03304	 139.00000	 596.71857	   0.47713	   0.05805	   0.48065	  -6.93714
2173970.27004	 139.00000	 471.96338	   0.48315	   0.06160	   0.48706	  -7.26602
2173970.50904	 139.00000	 373.20856	   0.49330	   0.06387	   0.49741	  -7.37691
2173970.74704	 139.00000	 295.47278	   0.50228	   0.06712	   0.50674	  -7.61162
2173970.98604	 139.00000	 233.87738	   0.51226	   0.07162	   0.51724	  -7.95879
2173971.22404	 139.00000	 185.05922	   0.52060	   0.07551	   0.52605	  -8.25328
2173971.46004	 139.00000	 146.35823	   0.53194	   0.08028	   0.53797	  -8.58210
2173971.69704	 139.00000	 115.77804	   0.54508	   0.08741	   0.55204	  -9.11009
2173971.93104	 139.00000	  91.67210	   0.55740	   0.09427	   0.56531	  -9.59944
2173972.17704	 139.00000	  72.51701	   0.57328	   0.10045	   0.58201	  -9.93860
2173972.40604	 139.00000	  57.36816	   0.58972	   0.10803	   0.59953	 -10.38124
2173972.64204	 139.00000	  45.36290	   0.61064	   0.11164	   0.62076	 -10.36060
2173972.87504	 139.00000	  35.93134	   0.63156	   0.11595	   0.64212	 -10.40317
2173973.12504	 139.00000	  28.40909	   0.65424	   0.11653	   0.66454	 -10.09948
2173973.33904	 139.00000	  22.48202	   0.67849	   0.11186	   0.68764	  -9.36207
2173973.60404	 139.00000	  17.79613	   0.69810	   0.10523	   0.70599	  -8.57206
2173973.85604	 139.00000	  14.06813	   0.71670	   0.09477	   0.72293	  -7.53233
2173974.07304	 139.00000	  11.14480	   0.73069	   0.08532	   0.73565	  -6.66038
2173974.34004	 139.00000	   8.81772	   0.74205	   0.07387	   0.74572	  -5.68496
2173974.51804	 139.00000	   6.97545	   0.75140	   0.06515	   0.75422	  -4.95515
2173974.73604	 139.00000	   5.51730	   0.75901	   0.05798	   0.76122	  -4.36792
2173975.00504	 139.00000	   4.36941	   0.76330	   0.05008	   0.76495	  -3.75406
2173975.34104	 139.00000	   3.45686	   0.76806	   0.04286	   0.76926	  -3.19423
2173975.75904	 139.00000	   2.73547	   0.77327	   0.03801	   0.77420	  -2.81408
2173976.28404	 139.00000	   2.16054	   0.77862	   0.03724	   0.77951	  -2.73841
2173976.94405	 139.00000	   1.70952	   0.78187	   0.03816	   0.78280	  -2.79388
2173977.77205	 139.00000	   1.35352	   0.78251	   0.04038	   0.78355	  -2.95394
2173978.81505	 139.00000	   1.07079	   0.78125	   0.04127	   0.78234	  -3.02371
2173980.12905	 139.00000	   0.84734	   0.78140	   0.03875	   0.78236	  -2.83898
2173981.78505	 139.00000	   0.67072	   0.78389	   0.03753	   0.78479	  -2.74133
2173983.87305	 139.00000	   0.53067	   0.78960	   0.03596	   0.79042	  -2.60787
2173986.51005	 139.00000	   0.41976	   0.80030	   0.03844	   0.80122	  -2.74991
2173989.84105	 139.00000	   0.33183	   0.81298	   0.04727	   0.81435	  -3.32786
2173994.04706	 139.00000	   0.26261	   0.82320	   0.06334	   0.82563	  -4.40010
2173999.35506	 139.00000	   0.20791	   0.82756	   0.08356	   0.83177	  -5.76536
2174006.06006	 139.00000	   0.16452	   0.82471	   0.10247	   0.83105	  -7.08259
2174014.53607	 139.00000	   0.13007	   0.82044	   0.11415	   0.82834	  -7.92064
2174025.22707	 139.00000	   0.10309	   0.82106	   0.11999	   0.82978	  -8.31429
2174038.74008	 139.00000	   0.08153	   0.83133	   0.12470	   0.84063	  -8.53111
2174055.83809	 139.00000	   0.06443	   0.85025	   0.13452	   0.86083	  -8.99032
2174077.42510	 139.00000	   0.05102	   0.87753	   0.14601	   0.88959	  -9.44660
2174104.66712	 139.00000	   0.04042	   0.91778	   0.16894	   0.93320	 -10.43008
2174139.16314	 139.00000	   0.03192	   0.96237	   0.20909	   0.98483	 -12.25777
2174182.71117	 139.00000	   0.02528	   0.99701	   0.26561	   1.03179	 -14.91724
2174237.77620	 139.00000	   0.01999	   1.01772	   0.32502	   1.06836	 -17.71148
2189056.59380	 140.00000	20004.45300	   0.36987	  -0.02403	   0.37065	   3.71749
2189056.73580	 140.00000	15829.12600	   0.37712	  -0.00793	   0.37720	   1.20429
2189056.87780	 140.00000	12516.70300	   0.38342	   0.00111	   0.38342	  -0.16659
2189057.01980	 140.00000	9909.44240	   0.38991	   0.01187	   0.39009	  -1.74309
2189057.18480	 140.00000	7835.48000	   0.39590	   0.01937	   0.39637	  -2.80055
2189057.38480	 140.00000	6217.24610	   0.40199	   0.02580	   0.40282	  -3.67287
2189057.62280	 140.00000	4905.29100	   0.41104	   0.03193	   0.41228	  -4.44179
2189057.86180	 140.00000	3881.27370	   0.41593	   0.03329	   0.41726	  -4.57553
2189058.09981	 140.00000	3070.98270	   0.42419	   0.03938	   0.42602	  -5.30350
2189058.33781	 140.00000	2430.77780	   0.42993	   0.04175	   0.43195	  -5.54665
2189058.57581	 140.00000	1923.15370	   0.43866	   0.04520	   0.44098	  -5.88297
2189058.81381	 140.00000	1522.43580	   0.44649	   0.04640	   0.44889	  -5.93301
2189059.05181	 140.00000	1203.84460	   0.45263	   0.05027	   0.45541	  -6.33798
2189059.29081	 140.00000	 952.86591	   0.46046	   0.05236	   0.46343	  -6.48676
2189059.52881	 140.00000	 754.27557	   0.46888	   0.05504	   0.47210	  -6.69459
2189059.76681	 140.00000	 596.71857	   0.47679	   0.05833	   0.48034	  -6.97459
2189060.00381	 140.00000	 471.96338	   0.48574	   0.06066	   0.48952	  -7.11795
2189060.24281	 140.00000	 373.20856	   0.49461	   0.06426	   0.49876	  -7.40200
2189060.48081	 140.00000	 295.47278	   0.50349	   0.06870	   0.50815	  -7.76957
2189060.71981	 140.00000	 233.87738	   0.51195	   0.07010	   0.51673	  -7.79733
2189060.95781	 140.00000	 185.05922	   0.52240	   0.07570	   0.52786	  -8.24538
2189061.19381	 140.00000	 146.35823	   0.53319	   0.08122	   0.53934	  -8.66132
2189061.43081	 140.00000	 115.77804	   0.54378	   0.08669	   0.55065	  -9.05742
2189061.66481	 140.00000	  91.67210	   0.55781	   0.09452	   0.56576	  -9.61719
2189061.90981	 140.00000	  72.51701	   0.57240	   0.10135	   0.58130	 -10.04123
2189062.13981	 140.00000	  57.36816	   0.58980	   0.10740	   0.59950	 -10.32030
2189062.37581	 140.00000	  45.36290	   0.60989	   0.11351	   0.62036	 -10.54313
2189062.60881	 140.00000	  35.93134	   0.63281	   0.11645	   0.64343	 -10.42665
2189062.85881	 140.00000	  28.40909	   0.65544	   0.11527	   0.66550	  -9.97480
2189063.07281	 140.00000	  22.48202	   0.67844	   0.11171	   0.68757	  -9.35029
2189063.33781	 140.00000	  17.79613	   0.69914	   0.10592	   0.70711	  -8.61475
2189063.59081	 140.00000	  14.06813	   0.71772	   0.09677	   0.72421	  -7.67916
2189063.80681	 140.00000	  11.14480	   0.73077	   0.08529	   0.73573	  -6.65665
2189064.07381	 140.00000	   8.81772	   0.74349	   0.07405	   0.74717	  -5.68806
2189064.25181	 140.00000	   6.97545	   0.75330	   0.06477	   0.75608	  -4.91400
2189064.46981	 140.00000	   5.51730	   0.75895	   0.05710	   0.76110	  -4.30231
2189064.73881	 140.00000	   4.36941	   0.76284	   0.04988	   0.76447	  -3.74121
2189065.07481	 140.00000	   3.45686	   0.76910	   0.04192	   0.77024	  -3.11987
2189065.49281	 140.00000	   2.73547	   0.77498	   0.03837	   0.77592	  -2.83417
2189066.01781	 140.00000	   2.16054	   0.78067	   0.03738	   0.78157	  -2.74145
2189066.67781	 140.00000	   1.70952	   0.78156	   0.03931	   0.78255	  -2.87972
2189067.50581	 140.00000	   1.35352	   0.78225	   0.04110	   0.78333	  -3.00753
2189068.54881	 140.00000	   1.07079	   0.78098	   0.03982	   0.78200	  -2.91909
2189069.86281	 140.00000	   0.84734	   0.78219	   0.03725	   0.78307	  -2.72666
2189071.51881	 140.00000	   0.67072	   0.78557	   0.03557	   0.78637	  -2.59221
2189073.60681	 140.00000	   0.53067	   0.79304	   0.03534	   0.79383	  -2.55124
2189076.24382	 140.00000	   0.41976	   0.80395	   0.03924	   0.80490	  -2.79414
2189079.57582	 140.00000	   0.33183	   0.81593	   0.04994	   0.81745	  -3.50232
2189083.78082	 140.00000	   0.26261	   0.82418	   0.06752	   0.82694	  -4.68321
2189089.08882	 140.00000	   0.20791	   0.82497	   0.08673	   0.82951	  -6.00139
2189095.79383	 140.00000	   0.16452	   0.82107	   0.10222	   0.82740	  -7.09635
2189104.26983	 140.00000	   0.13007	   0.81782	   0.11064	   0.82527	  -7.70471
2189114.96084	 140.00000	   0.10309	   0.82120	   0.11500	   0.82921	  -7.97149
2189128.47485	 140.00000	   0.08153	   0.83381	   0.12020	   0.84243	  -8.20290
2189145.57186	 140.00000	   0.06443	   0.85551	   0.13136	   0.86554	  -8.72958
2189167.15887	 140.00000	   0.05102	   0.88563	   0.14467	   0.89737	  -9.27720
2189194.40089	 140.00000	   0.04042	   0.92638	   0.17329	   0.94245	 -10.59557
2189228.89691	 140.00000	   0.03192	   0.96776	   0.21818	   0.99205	 -12.70459
2189272.44493	 140.00000	   0.02528	   0.99546	   0.27615	   1.03305	 -15.50435
2189327.50997	 140.00000	   0.01999	   1.00922	   0.33132	   1.06221	 -18.17479
2204141.16253	 141.00000	20004.45300	   0.37054	  -0.02236	   0.37122	   3.45364
2204141.30453	 141.00000	15829.12600	   0.37658	  -0.00910	   0.37669	   1.38459
2204141.44653	 141.00000	12516.70300	   0.38391	   0.00274	   0.38392	  -0.40845
2204141.58853	 141.00000	9909.44240	   0.38953	   0.01198	   0.38972	  -1.76223
2204141.75353	 141.00000	7835.48000	   0.39711	   0.01891	   0.39756	  -2.72679
2204141.95353	 141.00000	6217.24610	   0.40322	   0.02565	   0.40403	  -3.64029
2204142.19253	 141.00000	4905.29100	   0.41018	   0.03175	   0.41141	  -4.42674
2204142.43053	 141.00000	3881.27370	   0.41726	   0.03463	   0.41870	  -4.74415
2204142.66853	 141.00000	3070.98270	   0.42482	   0.03877	   0.42658	  -5.21512
2204142.90653	 141.00000	2430.77780	   0.43101	   0.04133	   0.43298	  -5.47680
2204143.14453	 141.00000	1923.15370	   0.43777	   0.04502	   0.44008	  -5.87170
2204143.38253	 141.00000	1522.43580	   0.44462	   0.04680	   0.44708	  -6.00825
2204143.62053	 141.00000	1203.84460	   0.45228	   0.05060	   0.45510	  -6.38406
2204143.85953	 141.00000	 952.86591	   0.46080	   0.05302	   0.46384	  -6.56341
2204144.09753	 141.00000	 754.27557	   0.46878	   0.05541	   0.47205	  -6.74057
2204144.33553	 141.00000	 596.71857	   0.47594	   0.05822	   0.47949	  -6.97470
2204144.57253	 141.00000	 471.96338	   0.48551	   0.06231	   0.48949	  -7.31287
2204144.81153	 141.00000	 373.20856	   0.49419	   0.06279	   0.49817	  -7.24145
2204145.04953	 141.00000	 295.47278	   0.50265	   0.06650	   0.50703	  -7.53625
2204145.28853	 141.00000	 233.87738	   0.51189	   0.07086	   0.51677	  -7.88125
2204145.52653	 141.00000	 185.05922	   0.52266	   0.07627	   0.52819	  -8.30213
2204145.76253	 141.00000	 146.35823	   0.53336	   0.08119	   0.53951	  -8.65532
2204145.99953	 141.00000	 115.77804	   0.54528	   0.08775	   0.55229	  -9.14168
2204146.23353	 141.00000	  91.67210	   0.55728	   0.09401	   0.56515	  -9.57529
2204146.47953	 141.00000	  72.51701	   0.57332	   0.10086	   0.58213	  -9.97746
2204146.70853	 141.00000	  57.36816	   0.59012	   0.10714	   0.59977	 -10.29028
2204146.94453	 141.00000	  45.36290	   0.60947	   0.11283	   0.61983	 -10.48845
2204147.17753	 141.00000	  35.93134	   0.63305	   0.11660	   0.64370	 -10.43596
2204147.42753	 141.00000	  28.40909	   0.65621	   0.11634	   0.66645	 -10.05360
2204147.64153	 141.00000	  22.48202	   0.67806	   0.11333	   0.68747	  -9.48896
2204147.90653	 141.00000	  17.79613	   0.70095	   0.10456	   0.70870	  -8.48447
2204148.15953	 141.00000	  14.06813	   0.71755	   0.09629	   0.72398	  -7.64294
2204148.37553	 141.00000	  11.14480	   0.73353	   0.08342	   0.73826	  -6.48797
2204148.64253	 141.00000	   8.81772	   0.74437	   0.07614	   0.74825	  -5.84074
2204148.82053	 141.00000	   6.97545	   0.75350	   0.06496	   0.75629	  -4.92773
2204149.03853	 141.00000	   5.51730	   0.75937	   0.05621	   0.76145	  -4.23338
2204149.30853	 141.00000	   4.36941	   0.76765	   0.04914	   0.76922	  -3.66296
2204149.64353	 141.00000	   3.45686	   0.77143	   0.04572	   0.77279	  -3.39173
2204150.06153	 141.00000	   2.73547	   0.77262	   0.04352	   0.77385	  -3.22403
2204150.58753	 141.00000	   2.16054	   0.77497	   0.03834	   0.77591	  -2.83204
2204151.24654	 141.00000	   1.70952	   0.77761	   0.03467	   0.77838	  -2.55297
2204152.07454	 141.00000	   1.35352	   0.78268	   0.03124	   0.78330	  -2.28575
2204153.11754	 141.00000	   1.07079	   0.78961	   0.03128	   0.79023	  -2.26871
2204154.43154	 141.00000	   0.84734	   0.79658	   0.03575	   0.79738	  -2.56965
2204156.08754	 141.00000	   0.67072	   0.80133	   0.04288	   0.80248	  -3.06309
2204158.17654	 141.00000	   0.53067	   0.80102	   0.05274	   0.80275	  -3.76727
2204160.81254	 141.00000	   0.41976	   0.79817	   0.06054	   0.80046	  -4.33765
2204164.14454	 141.00000	   0.33183	   0.79530	   0.06366	   0.79785	  -4.57664
2204168.34955	 141.00000	   0.26261	   0.79672	   0.06344	   0.79925	  -4.55279
2204173.65855	 141.00000	   0.20791	   0.80433	   0.06381	   0.80685	  -4.53598
2204180.36255	 141.00000	   0.16452	   0.81840	   0.06746	   0.82117	  -4.71222
2204188.83956	 141.00000	   0.13007	   0.83843	   0.07798	   0.84205	  -5.31385
2204199.52956	 141.00000	   0.10309	   0.86097	   0.09900	   0.86665	  -6.55952
2204213.04357	 141.00000	   0.08153	   0.88022	   0.13116	   0.88994	  -8.47521
2204230.14158	 141.00000	   0.06443	   0.89302	   0.16820	   0.90872	 -10.66658
2204251.72760	 141.00000	   0.05102	   0.89307	   0.20225	   0.91568	 -12.76010
2204278.97061	 141.00000	   0.04042	   0.89368	   0.22512	   0.92159	 -14.13911
2204313.46563	 141.00000	   0.03192	   0.90476	   0.23929	   0.93587	 -14.81449
2204357.01366	 141.00000	   0.02528	   0.93015	   0.25280	   0.96390	 -15.20503
2204412.07869	 141.00000	   0.01999	   0.96882	   0.26858	   1.00536	 -15.49457
2219224.34025	 142.00000	20004.45300	   0.36979	  -0.02270	   0.37048	   3.51308
2219224.48225	 142.00000	15829.12600	   0.37625	  -0.00828	   0.37634	   1.26104
2219224.62425	 142.00000	12516.70300	   0.38450	   0.00250	   0.38451	  -0.37277
2219224.76625	 142.00000	9909.44240	   0.38842	   0.01358	   0.38866	  -2.00190
2219224.93125	 142.00000	7835.48000	   0.39491	   0.01960	   0.39540	  -2.84203
2219225.13125	 142.00000	6217.24610	   0.40372	   0.02561	   0.40453	  -3.62970
2219225.36925	 142.00000	4905.29100	   0.41211	   0.03037	   0.41323	  -4.21433
2219225.60825	 142.00000	3881.27370	   0.41806	   0.03459	   0.41949	  -4.72987
2219225.84625	 142.00000	3070.98270	   0.42352	   0.03945	   0.42536	  -5.32137
2219226.08425	 142.00000	2430.77780	   0.43208	   0.04184	   0.43410	  -5.53107
2219226.32225	 142.00000	1923.15370	   0.43884	   0.04421	   0.44106	  -5.75224
2219226.56025	 142.00000	1522.43580	   0.44612	   0.04727	   0.44861	  -6.04884
2219226.79825	 142.00000	1203.84460	   0.45315	   0.05011	   0.45591	  -6.31008
2219227.03725	 142.00000	 952.86591	   0.46053	   0.05191	   0.46345	  -6.43054
2219227.27525	 142.00000	 754.27557	   0.46815	   0.05483	   0.47135	  -6.68068
2219227.51325	 142.00000	 596.71857	   0.47694	   0.05795	   0.48045	  -6.92796
2219227.75025	 142.00000	 471.96338	   0.48587	   0.05891	   0.48942	  -6.91348
2219227.98925	 142.00000	 373.20856	   0.49311	   0.06366	   0.49720	  -7.35594
2219228.22725	 142.00000	 295.47278	   0.50184	   0.06632	   0.50620	  -7.52858
2219228.46625	 142.00000	 233.87738	   0.51338	   0.07201	   0.51840	  -7.98443
2219228.70425	 142.00000	 185.05922	   0.52349	   0.07620	   0.52900	  -8.28217
2219228.94025	 142.00000	 146.35823	   0.53124	   0.08145	   0.53745	  -8.71710
2219229.17725	 142.00000	 115.77804	   0.54390	   0.08622	   0.55069	  -9.00743
2219229.41125	 142.00000	  91.67210	   0.55658	   0.09443	   0.56454	  -9.62887
2219229.65625	 142.00000	  72.51701	   0.57332	   0.10031	   0.58203	  -9.92442
2219229.88625	 142.00000	  57.36816	   0.59031	   0.10649	   0.59984	 -10.22643
2219230.12225	 142.00000	  45.36290	   0.61078	   0.11280	   0.62111	 -10.46376
2219230.35525	 142.00000	  35.93134	   0.63177	   0.11708	   0.64252	 -10.49876
2219230.60525	 142.00000	  28.40909	   0.65596	   0.11578	   0.66610	 -10.00960
2219230.81925	 142.00000	  22.48202	   0.67691	   0.11208	   0.68612	  -9.40134
2219231.08425	 142.00000	  17.79613	   0.69919	   0.10553	   0.70711	  -8.58296
2219231.33725	 142.00000	  14.06813	   0.71794	   0.09485	   0.72417	  -7.52598
2219231.55325	 142.00000	  11.14480	   0.73123	   0.08552	   0.73621	  -6.67047
2219231.82025	 142.00000	   8.81772	   0.74263	   0.07485	   0.74639	  -5.75531
2219231.99825	 142.00000	   6.97545	   0.75326	   0.06329	   0.75592	  -4.80301
2219232.21625	 142.00000	   5.51730	   0.75986	   0.05743	   0.76203	  -4.32196
2219232.48525	 142.00000	   4.36941	   0.76382	   0.05181	   0.76558	  -3.88038
2219232.82125	 142.00000	   3.45686	   0.76780	   0.04389	   0.76905	  -3.27132
2219233.23925	 142.00000	   2.73547	   0.77224	   0.03854	   0.77320	  -2.85705
2219233.76425	 142.00000	   2.16054	   0.77771	   0.03504	   0.77849	  -2.57967
2219234.42425	 142.00000	   1.70952	   0.78278	   0.03479	   0.78355	  -2.54466
2219235.25225	 142.00000	   1.35352	   0.78631	   0.03855	   0.78726	  -2.80648
2219236.29525	 142.00000	   1.07079	   0.78610	   0.04205	   0.78722	  -3.06196
2219237.60925	 142.00000	   0.84734	   0.78407	   0.04329	   0.78526	  -3.16006
2219239.26526	 142.00000	   0.67072	   0.78402	   0.04316	   0.78520	  -3.15097
2219241.35326	 142.00000	   0.53067	   0.78608	   0.04109	   0.78715	  -2.99188
2219243.99026	 142.00000	   0.41976	   0.79283	   0.04012	   0.79384	  -2.89714
2219247.32226	 142.00000	   0.33183	   0.80497	   0.04320	   0.80613	  -3.07172
2219251.52726	 142.00000	   0.26261	   0.81902	   0.05251	   0.82070	  -3.66829
2219256.83527	 142.00000	   0.20791	   0.83188	   0.07026	   0.83484	  -4.82759
2219263.54027	 142.00000	   0.16452	   0.83884	   0.09391	   0.84408	  -6.38809
2219272.01627	 142.00000	   0.13007	   0.83712	   0.11600	   0.84512	  -7.88900
2219282.70728	 142.00000	   0.10309	   0.83317	   0.13274	   0.84368	  -9.05247
2219296.22029	 142.00000	   0.08153	   0.83397	   0.14131	   0.84586	  -9.61725
2219313.31830	 142.00000	   0.06443	   0.84347	   0.14998	   0.85670	 -10.08292
2219334.90531	 142.00000	   0.05102	   0.86470	   0.15877	   0.87916	 -10.40441
2219362.14733	 142.00000	   0.04042	   0.89533	   0.17150	   0.91161	 -10.84357
2219396.64335	 142.00000	   0.03192	   0.94002	   0.19355	   0.95974	 -11.63440
2219440.19138	 142.00000	   0.02528	   0.98874	   0.23422	   1.01610	 -13.32726
2219495.25641	 142.00000	   0.01999	   1.03458	   0.29313	   1.07530	 -15.81935
2234300.73170	 143.00000	20004.45300	   0.37029	  -0.02294	   0.37100	   3.54495
2234300.87370	 143.00000	15829.12600	   0.37606	  -0.00855	   0.37616	   1.30288
2234301.01570	 143.00000	12516.70300	   0.38426	   0.00400	   0.38428	  -0.59590
2234301.15770	 143.00000	9909.44240	   0.38948	   0.01084	   0.38963	  -1.59379
2234301.32270	 143.00000	7835.48000	   0.39663	   0.01897	   0.39708	  -2.73789
2234301.52270	 143.00000	6217.24610	   0.40305	   0.02415	   0.40377	  -3.42900
2234301.76170	 143.00000	4905.29100	   0.40968	   0.02903	   0.41071	  -4.05365
2234301.99970	 143.00000	3881.27370	   0.41681	   0.03414	   0.41820	  -4.68252
2234302.23770	 143.00000	3070.98270	   0.42373	   0.03792	   0.42543	  -5.11320
2234302.47570	 143.00000	2430.77780	   0.43168	   0.04194	   0.43372	  -5.54893
2234302.71370	 143.00000	1923.15370	   0.43857	   0.04552	   0.44092	  -5.92616
2234302.95170	 143.00000	1522.43580	   0.44524	   0.04763	   0.44778	  -6.10636
2234303.18970	 143.00000	1203.84460	   0.45378	   0.04977	   0.45650	  -6.25963
2234303.42870	 143.00000	 952.86591	   0.46108	   0.05288	   0.46411	  -6.54297
