Repository: kbm2110/Battery_Diagnostics_Thesis

# Battery_Diagnostics_Thesis
 Data-driven battery diagnostics using EIS

**Author:** Bala Manikanta Yaswanth Kanagarla
**Institution:** Technische Hochschule Ingolstadt (THI)
**Supervisor:** Prof. Dr. H.-G. Schweiger

## Overview

This project implements a machine learning framework for 
non-invasive State of Health (SoH) estimation of lithium-ion 
batteries using Electrochemical Impedance Spectroscopy (EIS).

Eight physically interpretable features are extracted from 
impedance spectra and used to train six ML models under a 
strict cell-level train-test split. The stacking ensemble 
achieves R² = 0.9122 and RMSE = 0.0234 on completely unseen 
cells.

---

File: data/EIS/EIS_state_IX_45C02.txt (part 17 of 37)
time/s	           cycle number	freq/Hz	           Re(Z)/Ohm	  -Im(Z)/Ohm	   |Z|/Ohm	   Phase(Z)/deg
2102287.88707	 134.00000	   0.05102	   1.15643	   0.21796	   1.17679	 -10.67356
2102315.13009	 134.00000	   0.04042	   1.18226	   0.24613	   1.20760	 -11.76031
2102349.62611	 134.00000	   0.03192	   1.21995	   0.27828	   1.25128	 -12.84985
2102393.17313	 134.00000	   0.02528	   1.26783	   0.32244	   1.30819	 -14.26900
2102448.23817	 134.00000	   0.01999	   1.31276	   0.37890	   1.36635	 -16.09981
2117296.28839	 135.00000	20004.45300	   0.39590	  -0.00842	   0.39599	   1.21879
2117296.43139	 135.00000	15829.12600	   0.40408	   0.00538	   0.40411	  -0.76262
2117296.57339	 135.00000	12516.70300	   0.41286	   0.01388	   0.41309	  -1.92533
2117296.71539	 135.00000	9909.44240	   0.42121	   0.02289	   0.42183	  -3.11056
2117296.87939	 135.00000	7835.48000	   0.42950	   0.03205	   0.43070	  -4.26768
2117297.08039	 135.00000	6217.24610	   0.43643	   0.03549	   0.43787	  -4.64882
2117297.31839	 135.00000	4905.29100	   0.44555	   0.04010	   0.44735	  -5.14270
2117297.55739	 135.00000	3881.27370	   0.45351	   0.04462	   0.45570	  -5.61899
2117297.79539	 135.00000	3070.98270	   0.46147	   0.04728	   0.46388	  -5.84998
2117298.03339	 135.00000	2430.77780	   0.46935	   0.04929	   0.47193	  -5.99480
2117298.27139	 135.00000	1923.15370	   0.47775	   0.05340	   0.48073	  -6.37801
2117298.50939	 135.00000	1522.43580	   0.48518	   0.05552	   0.48835	  -6.52777
2117298.74739	 135.00000	1203.84460	   0.49481	   0.05793	   0.49819	  -6.67735
2117298.98639	 135.00000	 952.86591	   0.50260	   0.06035	   0.50621	  -6.84687
2117299.22439	 135.00000	 754.27557	   0.51158	   0.06245	   0.51538	  -6.95976
2117299.46139	 135.00000	 596.71857	   0.52131	   0.06482	   0.52533	  -7.08735
2117299.69939	 135.00000	 471.96338	   0.52892	   0.06841	   0.53333	  -7.36977
2117299.93839	 135.00000	 373.20856	   0.53966	   0.07038	   0.54423	  -7.42987
2117300.17639	 135.00000	 295.47278	   0.54969	   0.07434	   0.55469	  -7.70189
2117300.41539	 135.00000	 233.87738	   0.56091	   0.07836	   0.56636	  -7.95241
2117300.65339	 135.00000	 185.05922	   0.57020	   0.08195	   0.57606	  -8.17842
2117300.88939	 135.00000	 146.35823	   0.58203	   0.08766	   0.58860	  -8.56503
2117301.12639	 135.00000	 115.77804	   0.59295	   0.09275	   0.60016	  -8.89060
2117301.36039	 135.00000	  91.67210	   0.60484	   0.09818	   0.61276	  -9.22049
2117301.60539	 135.00000	  72.51701	   0.61909	   0.10571	   0.62805	  -9.69029
2117301.83439	 135.00000	  57.36816	   0.63331	   0.11588	   0.64382	 -10.36895
2117302.07139	 135.00000	  45.36290	   0.64882	   0.12623	   0.66099	 -11.00922
2117302.30339	 135.00000	  35.93134	   0.66641	   0.13706	   0.68036	 -11.62154
2117302.55439	 135.00000	  28.40909	   0.68630	   0.15137	   0.70279	 -12.43811
2117302.76839	 135.00000	  22.48202	   0.71327	   0.16372	   0.73181	 -12.92757
2117303.03339	 135.00000	  17.79613	   0.74223	   0.17602	   0.76282	 -13.34140
2117303.28539	 135.00000	  14.06813	   0.77783	   0.18474	   0.79946	 -13.36049
2117303.50139	 135.00000	  11.14480	   0.81273	   0.18927	   0.83448	 -13.10926
2117303.76939	 135.00000	   8.81772	   0.85186	   0.18742	   0.87224	 -12.40805
2117303.94739	 135.00000	   6.97545	   0.89018	   0.17811	   0.90782	 -11.31447
2117304.16539	 135.00000	   5.51730	   0.91925	   0.16658	   0.93422	 -10.27131
2117304.43439	 135.00000	   4.36941	   0.94920	   0.15052	   0.96106	  -9.01072
2117304.76939	 135.00000	   3.45686	   0.97250	   0.13639	   0.98202	  -7.98367
2117305.18839	 135.00000	   2.73547	   0.98922	   0.12096	   0.99659	  -6.97160
2117305.71339	 135.00000	   2.16054	   1.00333	   0.10515	   1.00883	  -5.98265
2117306.37239	 135.00000	   1.70952	   1.01414	   0.09383	   1.01847	  -5.28618
2117307.20139	 135.00000	   1.35352	   1.02321	   0.08379	   1.02663	  -4.68150
2117308.24439	 135.00000	   1.07079	   1.02869	   0.07681	   1.03155	  -4.26998
2117309.55839	 135.00000	   0.84734	   1.03563	   0.07111	   1.03806	  -3.92772
2117311.21340	 135.00000	   0.67072	   1.04173	   0.06993	   1.04408	  -3.84027
2117313.30240	 135.00000	   0.53067	   1.04751	   0.07129	   1.04993	  -3.89326
2117315.93940	 135.00000	   0.41976	   1.05183	   0.07457	   1.05447	  -4.05505
2117319.27040	 135.00000	   0.33183	   1.05650	   0.07891	   1.05944	  -4.27142
2117323.47640	 135.00000	   0.26261	   1.06317	   0.08474	   1.06654	  -4.55727
2117328.78441	 135.00000	   0.20791	   1.07116	   0.09515	   1.07538	  -5.07606
2117335.48941	 135.00000	   0.16452	   1.07980	   0.10842	   1.08523	  -5.73389
2117343.96542	 135.00000	   0.13007	   1.08908	   0.12366	   1.09608	  -6.47789
2117354.65542	 135.00000	   0.10309	   1.10293	   0.14020	   1.11180	  -7.24453
2117368.16943	 135.00000	   0.08153	   1.12348	   0.16268	   1.13520	  -8.23915
2117385.26744	 135.00000	   0.06443	   1.14591	   0.19255	   1.16197	  -9.53857
2117406.85345	 135.00000	   0.05102	   1.16513	   0.22832	   1.18729	 -11.08743
2117434.09647	 135.00000	   0.04042	   1.18432	   0.26102	   1.21274	 -12.42914
2117468.59249	 135.00000	   0.03192	   1.21270	   0.28971	   1.24682	 -13.43589
2117512.13952	 135.00000	   0.02528	   1.25253	   0.32347	   1.29362	 -14.48062
2117567.20455	 135.00000	   0.01999	   1.29755	   0.36484	   1.34786	 -15.70471
2132417.37139	 136.00000	20004.45300	   0.39673	  -0.00950	   0.39685	   1.37216
2132417.51439	 136.00000	15829.12600	   0.40356	   0.00448	   0.40359	  -0.63545
2132417.65639	 136.00000	12516.70300	   0.41235	   0.01593	   0.41266	  -2.21288
2132417.79839	 136.00000	9909.44240	   0.42014	   0.02357	   0.42080	  -3.21069
2132417.96239	 136.00000	7835.48000	   0.43005	   0.02883	   0.43101	  -3.83512
2132418.16339	 136.00000	6217.24610	   0.43696	   0.03619	   0.43846	  -4.73461
2132418.40139	 136.00000	4905.29100	   0.44498	   0.03927	   0.44671	  -5.04386
2132418.64039	 136.00000	3881.27370	   0.45262	   0.04287	   0.45465	  -5.41098
2132418.87839	 136.00000	3070.98270	   0.46137	   0.04595	   0.46365	  -5.68763
2132419.11639	 136.00000	2430.77780	   0.46930	   0.05082	   0.47204	  -6.18100
2132419.35439	 136.00000	1923.15370	   0.47730	   0.05068	   0.47998	  -6.06146
2132419.59239	 136.00000	1522.43580	   0.48536	   0.05469	   0.48844	  -6.42895
2132419.83040	 136.00000	1203.84460	   0.49314	   0.05621	   0.49633	  -6.50317
2132420.06940	 136.00000	 952.86591	   0.50304	   0.05995	   0.50660	  -6.79572
2132420.30740	 136.00000	 754.27557	   0.51182	   0.06272	   0.51565	  -6.98591
2132420.54440	 136.00000	 596.71857	   0.51992	   0.06421	   0.52387	  -7.04031
2132420.78240	 136.00000	 471.96338	   0.53043	   0.06764	   0.53472	  -7.26706
2132421.02140	 136.00000	 373.20856	   0.54042	   0.06933	   0.54484	  -7.31047
2132421.25840	 136.00000	 295.47278	   0.55083	   0.07360	   0.55572	  -7.61019
2132421.49840	 136.00000	 233.87738	   0.56015	   0.07706	   0.56543	  -7.83267
2132421.73640	 136.00000	 185.05922	   0.56945	   0.08238	   0.57537	  -8.23149
2132421.97240	 136.00000	 146.35823	   0.58199	   0.08712	   0.58847	  -8.51349
2132422.20840	 136.00000	 115.77804	   0.59378	   0.09229	   0.60091	  -8.83464
2132422.44340	 136.00000	  91.67210	   0.60578	   0.09883	   0.61379	  -9.26575
2132422.68840	 136.00000	  72.51701	   0.61936	   0.10620	   0.62840	  -9.72971
2132422.91740	 136.00000	  57.36816	   0.63216	   0.11630	   0.64277	 -10.42417
2132423.15440	 136.00000	  45.36290	   0.64978	   0.12500	   0.66169	 -10.88917
2132423.38640	 136.00000	  35.93134	   0.66716	   0.13675	   0.68103	 -11.58349
2132423.63740	 136.00000	  28.40909	   0.68734	   0.15235	   0.70402	 -12.49723
2132423.85140	 136.00000	  22.48202	   0.71326	   0.16246	   0.73152	 -12.83143
2132424.11640	 136.00000	  17.79613	   0.74214	   0.17541	   0.76259	 -13.29835
2132424.36840	 136.00000	  14.06813	   0.77679	   0.18353	   0.79817	 -13.29351
2132424.58440	 136.00000	  11.14480	   0.81197	   0.18623	   0.83305	 -12.91774
2132424.85240	 136.00000	   8.81772	   0.85100	   0.18567	   0.87102	 -12.30798
2132425.03040	 136.00000	   6.97545	   0.88854	   0.17842	   0.90627	 -11.35439
2132425.24840	 136.00000	   5.51730	   0.91781	   0.16425	   0.93239	 -10.14625
2132425.51740	 136.00000	   4.36941	   0.94894	   0.15152	   0.96096	  -9.07230
2132425.85240	 136.00000	   3.45686	   0.96898	   0.13413	   0.97822	  -7.88106
2132426.27140	 136.00000	   2.73547	   0.98768	   0.11721	   0.99461	  -6.76791
2132426.79640	 136.00000	   2.16054	   1.00239	   0.10526	   1.00790	  -5.99443
2132427.45540	 136.00000	   1.70952	   1.01219	   0.09295	   1.01645	  -5.24696
2132428.28440	 136.00000	   1.35352	   1.02027	   0.08296	   1.02364	  -4.64885
2132429.32740	 136.00000	   1.07079	   1.02677	   0.07579	   1.02956	  -4.22134
2132430.64140	 136.00000	   0.84734	   1.03310	   0.07187	   1.03559	  -3.97943
2132432.29640	 136.00000	   0.67072	   1.03824	   0.07006	   1.04061	  -3.86067
2132434.38540	 136.00000	   0.53067	   1.04313	   0.06996	   1.04547	  -3.83720
2132437.02241	 136.00000	   0.41976	   1.04878	   0.07170	   1.05123	  -3.91078
2132440.35341	 136.00000	   0.33183	   1.05593	   0.07741	   1.05877	  -4.19262
2132444.55941	 136.00000	   0.26261	   1.06286	   0.08634	   1.06636	  -4.64399
2132449.86741	 136.00000	   0.20791	   1.06879	   0.09790	   1.07327	  -5.23362
2132456.57142	 136.00000	   0.16452	   1.07563	   0.11040	   1.08129	  -5.86025
2132465.04842	 136.00000	   0.13007	   1.08610	   0.12364	   1.09311	  -6.49466
2132475.73843	 136.00000	   0.10309	   1.10054	   0.14112	   1.10956	  -7.30711
2132489.25244	 136.00000	   0.08153	   1.11589	   0.16408	   1.12789	  -8.36489
2132506.35045	 136.00000	   0.06443	   1.13410	   0.18994	   1.14989	  -9.50775
2132527.93646	 136.00000	   0.05102	   1.15588	   0.21359	   1.17545	 -10.46948
2132555.17948	 136.00000	   0.04042	   1.18968	   0.24394	   1.21443	 -11.58782
2132589.67550	 136.00000	   0.03192	   1.22907	   0.28741	   1.26223	 -13.16149
2132633.22252	 136.00000	   0.02528	   1.26406	   0.33864	   1.30864	 -14.99705
2132688.28756	 136.00000	   0.01999	   1.29632	   0.38509	   1.35231	 -16.54484
2147765.49272	 137.00000	20004.45300	   0.39393	  -0.00832	   0.39402	   1.20991
2147765.63572	 137.00000	15829.12600	   0.40331	   0.00469	   0.40334	  -0.66693
2147765.77772	 137.00000	12516.70300	   0.41250	   0.01548	   0.41279	  -2.14906
2147765.91972	 137.00000	9909.44240	   0.42096	   0.02297	   0.42158	  -3.12303
2147766.08372	 137.00000	7835.48000	   0.42936	   0.03104	   0.43048	  -4.13542
2147766.28472	 137.00000	6217.24610	   0.43752	   0.03484	   0.43891	  -4.55334
2147766.52272	 137.00000	4905.29100	   0.44431	   0.03808	   0.44594	  -4.89898
2147766.76172	 137.00000	3881.27370	   0.45270	   0.04362	   0.45480	  -5.50344
2147766.99972	 137.00000	3070.98270	   0.46094	   0.04708	   0.46334	  -5.83220
2147767.23772	 137.00000	2430.77780	   0.46886	   0.04902	   0.47141	  -5.96922
2147767.47572	 137.00000	1923.15370	   0.47716	   0.05249	   0.48004	  -6.27733
2147767.71372	 137.00000	1522.43580	   0.48597	   0.05418	   0.48898	  -6.36161
2147767.95172	 137.00000	1203.84460	   0.49489	   0.05747	   0.49821	  -6.62363
2147768.19072	 137.00000	 952.86591	   0.50240	   0.05801	   0.50574	  -6.58694
2147768.42872	 137.00000	 754.27557	   0.51109	   0.06270	   0.51492	  -6.99391
2147768.66572	 137.00000	 596.71857	   0.52126	   0.06555	   0.52536	  -7.16742
2147768.90372	 137.00000	 471.96338	   0.52859	   0.06661	   0.53278	  -7.18257
2147769.14272	 137.00000	 373.20856	   0.54003	   0.07119	   0.54470	  -7.51017
2147769.38072	 137.00000	 295.47278	   0.54881	   0.07462	   0.55386	  -7.74290
2147769.61972	 137.00000	 233.87738	   0.55876	   0.07866	   0.56427	  -8.01292
2147769.85772	 137.00000	 185.05922	   0.57036	   0.08207	   0.57623	  -8.18808
2147770.09372	 137.00000	 146.35823	   0.58055	   0.08649	   0.58696	  -8.47352
2147770.33072	 137.00000	 115.77804	   0.59274	   0.09320	   0.60003	  -8.93613
2147770.56472	 137.00000	  91.67210	   0.60470	   0.09870	   0.61271	  -9.27049
2147770.80972	 137.00000	  72.51701	   0.61760	   0.10611	   0.62665	  -9.74859
2147771.03872	 137.00000	  57.36816	   0.63331	   0.11464	   0.64360	 -10.26020
2147771.27572	 137.00000	  45.36290	   0.64901	   0.12543	   0.66102	 -10.93865
2147771.50772	 137.00000	  35.93134	   0.66542	   0.13790	   0.67955	 -11.70790
2147771.75872	 137.00000	  28.40909	   0.68634	   0.15092	   0.70274	 -12.40141
2147771.97272	 137.00000	  22.48202	   0.71167	   0.16325	   0.73015	 -12.91944
2147772.23772	 137.00000	  17.79613	   0.74171	   0.17425	   0.76190	 -13.22050
2147772.48972	 137.00000	  14.06813	   0.77636	   0.18390	   0.79784	 -13.32642
2147772.70572	 137.00000	  11.14480	   0.81348	   0.18751	   0.83482	 -12.98031
2147772.97372	 137.00000	   8.81772	   0.85150	   0.18552	   0.87148	 -12.29125
2147773.15172	 137.00000	   6.97545	   0.88683	   0.17922	   0.90476	 -11.42514
2147773.36972	 137.00000	   5.51730	   0.91928	   0.16365	   0.93373	 -10.09391
2147773.63872	 137.00000	   4.36941	   0.94536	   0.15217	   0.95753	  -9.14440
2147773.97372	 137.00000	   3.45686	   0.96873	   0.13399	   0.97796	  -7.87480
2147774.39272	 137.00000	   2.73547	   0.98796	   0.11920	   0.99512	  -6.87942
2147774.91772	 137.00000	   2.16054	   1.00148	   0.10550	   1.00702	  -6.01360
2147775.57772	 137.00000	   1.70952	   1.01189	   0.09318	   1.01618	  -5.26136
2147776.40572	 137.00000	   1.35352	   1.01985	   0.08306	   1.02323	  -4.65594
2147777.44872	 137.00000	   1.07079	   1.02716	   0.07624	   1.02999	  -4.24517
2147778.76272	 137.00000	   0.84734	   1.03285	   0.07254	   1.03540	  -4.01744
2147780.41772	 137.00000	   0.67072	   1.03843	   0.06989	   1.04078	  -3.85042
2147782.50673	 137.00000	   0.53067	   1.04365	   0.06951	   1.04596	  -3.81034
2147785.14373	 137.00000	   0.41976	   1.05065	   0.07244	   1.05314	  -3.94416
2147788.47473	 137.00000	   0.33183	   1.05664	   0.07967	   1.05964	  -4.31211
2147792.68073	 137.00000	   0.26261	   1.06163	   0.08812	   1.06528	  -4.74473
2147797.98874	 137.00000	   0.20791	   1.06733	   0.09767	   1.07179	  -5.22849
2147804.69374	 137.00000	   0.16452	   1.07609	   0.10819	   1.08152	  -5.74144
2147813.16974	 137.00000	   0.13007	   1.08774	   0.12356	   1.09474	  -6.48052
2147823.85975	 137.00000	   0.10309	   1.10060	   0.14252	   1.10979	  -7.37836
2147837.37376	 137.00000	   0.08153	   1.11437	   0.16378	   1.12634	  -8.36095
2147854.47177	 137.00000	   0.06443	   1.13388	   0.18915	   1.14955	  -9.47059
2147876.05878	 137.00000	   0.05102	   1.16310	   0.21493	   1.18279	 -10.46957
2147903.30080	 137.00000	   0.04042	   1.19584	   0.25349	   1.22241	 -11.96807
2147937.79682	 137.00000	   0.03192	   1.22477	   0.29977	   1.26092	 -13.75304
2147981.34384	 137.00000	   0.02528	   1.25122	   0.34214	   1.29716	 -15.29341
2148036.40988	 137.00000	   0.01999	   1.28741	   0.37695	   1.34146	 -16.31983
2162875.25343	 138.00000	20004.45300	   0.39377	  -0.01098	   0.39392	   1.59772
2162875.39643	 138.00000	15829.12600	   0.40440	   0.00459	   0.40442	  -0.65009
2162875.53843	 138.00000	12516.70300	   0.41236	   0.01434	   0.41261	  -1.99185
2162875.68043	 138.00000	9909.44240	   0.42132	   0.02499	   0.42206	  -3.39430
2162875.84443	 138.00000	7835.48000	   0.42886	   0.03136	   0.43001	  -4.18208
2162876.04543	 138.00000	6217.24610	   0.43653	   0.03599	   0.43801	  -4.71343
2162876.28344	 138.00000	4905.29100	   0.44480	   0.04060	   0.44665	  -5.21480
2162876.52244	 138.00000	3881.27370	   0.45403	   0.04304	   0.45606	  -5.41514
2162876.76044	 138.00000	3070.98270	   0.46202	   0.04621	   0.46433	  -5.71202
2162876.99844	 138.00000	2430.77780	   0.46959	   0.04849	   0.47209	  -5.89514
2162877.23644	 138.00000	1923.15370	   0.47554	   0.05238	   0.47841	  -6.28526
2162877.47444	 138.00000	1522.43580	   0.48560	   0.05471	   0.48867	  -6.42758
2162877.71244	 138.00000	1203.84460	   0.49496	   0.05623	   0.49814	  -6.48162
2162877.95144	 138.00000	 952.86591	   0.50042	   0.05925	   0.50391	  -6.75233
2162878.18944	 138.00000	 754.27557	   0.51060	   0.06324	   0.51450	  -7.06067
2162878.42644	 138.00000	 596.71857	   0.52060	   0.06578	   0.52473	  -7.20154
2162878.66444	 138.00000	 471.96338	   0.52960	   0.06633	   0.53373	  -7.13910
2162878.90344	 138.00000	 373.20856	   0.53856	   0.07077	   0.54319	  -7.48573
2162879.14044	 138.00000	 295.47278	   0.54828	   0.07388	   0.55323	  -7.67476
2162879.38044	 138.00000	 233.87738	   0.55949	   0.07693	   0.56475	  -7.82928
2162879.61844	 138.00000	 185.05922	   0.57173	   0.08167	   0.57753	  -8.12925
2162879.85444	 138.00000	 146.35823	   0.58177	   0.08637	   0.58815	  -8.44464
2162880.09044	 138.00000	 115.77804	   0.59285	   0.09297	   0.60010	  -8.91262
2162880.32544	 138.00000	  91.67210	   0.60529	   0.09802	   0.61318	  -9.19892
2162880.57044	 138.00000	  72.51701	   0.61747	   0.10597	   0.62650	  -9.73829
2162880.79944	 138.00000	  57.36816	   0.63160	   0.11609	   0.64218	 -10.41484
2162881.03644	 138.00000	  45.36290	   0.64912	   0.12570	   0.66118	 -10.95926
2162881.26844	 138.00000	  35.93134	   0.66476	   0.13694	   0.67872	 -11.63965
2162881.51944	 138.00000	  28.40909	   0.68793	   0.15047	   0.70420	 -12.33755
2162881.73344	 138.00000	  22.48202	   0.71298	   0.16342	   0.73147	 -12.90919
2162881.99844	 138.00000	  17.79613	   0.74153	   0.17474	   0.76184	 -13.26008
2162882.25044	 138.00000	  14.06813	   0.77728	   0.18409	   0.79878	 -13.32475
2162882.46644	 138.00000	  11.14480	   0.81431	   0.18803	   0.83574	 -13.00204
2162882.73444	 138.00000	   8.81772	   0.85119	   0.18530	   0.87113	 -12.28166
2162882.91244	 138.00000	   6.97545	   0.88727	   0.18019	   0.90538	 -11.47980
2162883.13044	 138.00000	   5.51730	   0.92026	   0.16541	   0.93501	 -10.18967
2162883.39944	 138.00000	   4.36941	   0.94654	   0.15218	   0.95870	  -9.13357
2162883.73444	 138.00000	   3.45686	   0.97025	   0.13398	   0.97946	  -7.86196
2162884.15344	 138.00000	   2.73547	   0.98838	   0.11868	   0.99548	  -6.84708
2162884.67844	 138.00000	   2.16054	   1.00203	   0.10559	   1.00757	  -6.01570
2162885.33744	 138.00000	   1.70952	   1.01220	   0.09304	   1.01647	  -5.25152
2162886.16644	 138.00000	   1.35352	   1.02020	   0.08318	   1.02359	  -4.66096
2162887.20944	 138.00000	   1.07079	   1.02739	   0.07636	   1.03022	  -4.25052
2162888.52344	 138.00000	   0.84734	   1.03290	   0.07176	   1.03539	  -3.97417
2162890.17844	 138.00000	   0.67072	   1.03820	   0.06972	   1.04054	  -3.84189
2162892.26744	 138.00000	   0.53067	   1.04365	   0.06923	   1.04595	  -3.79518
2162894.90445	 138.00000	   0.41976	   1.05027	   0.07203	   1.05274	  -3.92313
2162898.23545	 138.00000	   0.33183	   1.05646	   0.07886	   1.05940	  -4.26911
2162902.44145	 138.00000	   0.26261	   1.06170	   0.08742	   1.06529	  -4.70688
2162907.74945	 138.00000	   0.20791	   1.06760	   0.09648	   1.07195	  -5.16400
2162914.45446	 138.00000	   0.16452	   1.07627	   0.10732	   1.08161	  -5.69459
2162922.93046	 138.00000	   0.13007	   1.08808	   0.12281	   1.09499	  -6.43977
2162933.62047	 138.00000	   0.10309	   1.10023	   0.14176	   1.10932	  -7.34210
2162947.13448	 138.00000	   0.08153	   1.11416	   0.16309	   1.12604	  -8.32761
2162964.23249	 138.00000	   0.06443	   1.13460	   0.18704	   1.14991	  -9.36089
2162985.81950	 138.00000	   0.05102	   1.16329	   0.21310	   1.18265	 -10.38093
2163013.06152	 138.00000	   0.04042	   1.19567	   0.25170	   1.22188	 -11.88784
2163047.55754	 138.00000	   0.03192	   1.22459	   0.29804	   1.26034	 -13.67868
2163091.10456	 138.00000	   0.02528	   1.25189	   0.33855	   1.29686	 -15.13246
2163146.17060	 138.00000	   0.01999	   1.28848	   0.37146	   1.34096	 -16.08184
2177975.16228	 139.00000	20004.45300	   0.39547	  -0.00898	   0.39557	   1.30017
2177975.30528	 139.00000	15829.12600	   0.40416	   0.00556	   0.40420	  -0.78823
2177975.44728	 139.00000	12516.70300	   0.41149	   0.01588	   0.41180	  -2.21069
2177975.58928	 139.00000	9909.44240	   0.42072	   0.02450	   0.42143	  -3.33266
2177975.75328	 139.00000	7835.48000	   0.42927	   0.03086	   0.43038	  -4.11189
2177975.95428	 139.00000	6217.24610	   0.43880	   0.03634	   0.44030	  -4.73455
2177976.19228	 139.00000	4905.29100	   0.44609	   0.04065	   0.44794	  -5.20656
2177976.43128	 139.00000	3881.27370	   0.45445	   0.04439	   0.45662	  -5.57868
2177976.66928	 139.00000	3070.98270	   0.46074	   0.04713	   0.46315	  -5.84043
2177976.90728	 139.00000	2430.77780	   0.46829	   0.04877	   0.47083	  -5.94599
2177977.14528	 139.00000	1923.15370	   0.47674	   0.05228	   0.47960	  -6.25815
2177977.38328	 139.00000	1522.43580	   0.48572	   0.05544	   0.48888	  -6.51141
2177977.62128	 139.00000	1203.84460	   0.49305	   0.05731	   0.49637	  -6.63029
2177977.86028	 139.00000	 952.86591	   0.50373	   0.05944	   0.50723	  -6.73002
2177978.09828	 139.00000	 754.27557	   0.51163	   0.06251	   0.51544	  -6.96522
2177978.33528	 139.00000	 596.71857	   0.52038	   0.06459	   0.52437	  -7.07522
2177978.57328	 139.00000	 471.96338	   0.53022	   0.06776	   0.53453	  -7.28286
2177978.81228	 139.00000	 373.20856	   0.54064	   0.07059	   0.54523	  -7.43892
2177979.05028	 139.00000	 295.47278	   0.55002	   0.07434	   0.55503	  -7.69723
2177979.28928	 139.00000	 233.87738	   0.56152	   0.07883	   0.56703	  -7.99099
2177979.52728	 139.00000	 185.05922	   0.57124	   0.08137	   0.57701	  -8.10699
2177979.76328	 139.00000	 146.35823	   0.58136	   0.08718	   0.58786	  -8.52892
2177980.00028	 139.00000	 115.77804	   0.59478	   0.09283	   0.60198	  -8.87135
2177980.23428	 139.00000	  91.67210	   0.60588	   0.09856	   0.61385	  -9.23938
2177980.47928	 139.00000	  72.51701	   0.61726	   0.10553	   0.62622	  -9.70184
2177980.70828	 139.00000	  57.36816	   0.63336	   0.11624	   0.64394	 -10.39971
2177980.94528	 139.00000	  45.36290	   0.64956	   0.12474	   0.66143	 -10.87043
2177981.17728	 139.00000	  35.93134	   0.66624	   0.13669	   0.68011	 -11.59435
2177981.42828	 139.00000	  28.40909	   0.68866	   0.15053	   0.70492	 -12.33023
2177981.64228	 139.00000	  22.48202	   0.71248	   0.16384	   0.73108	 -12.95037
2177981.90728	 139.00000	  17.79613	   0.74377	   0.17670	   0.76447	 -13.36393
2177982.15928	 139.00000	  14.06813	   0.77594	   0.18534	   0.79777	 -13.43378
2177982.37528	 139.00000	  11.14480	   0.81505	   0.18957	   0.83681	 -13.09336
2177982.64328	 139.00000	   8.81772	   0.85315	   0.18784	   0.87358	 -12.41704
2177982.82128	 139.00000	   6.97545	   0.88803	   0.17941	   0.90597	 -11.42162
2177983.03928	 139.00000	   5.51730	   0.91956	   0.16972	   0.93509	 -10.45715
2177983.30828	 139.00000	   4.36941	   0.94911	   0.15128	   0.96109	  -9.05628
2177983.64328	 139.00000	   3.45686	   0.97399	   0.13679	   0.98355	  -7.99460
2177984.06228	 139.00000	   2.73547	   0.98957	   0.12038	   0.99686	  -6.93609
2177984.58728	 139.00000	   2.16054	   1.00438	   0.10536	   1.00989	  -5.98851
2177985.24628	 139.00000	   1.70952	   1.01638	   0.09347	   1.02066	  -5.25459
2177986.07528	 139.00000	   1.35352	   1.02390	   0.08438	   1.02737	  -4.71093
2177987.11828	 139.00000	   1.07079	   1.03110	   0.07754	   1.03401	  -4.30049
2177988.43229	 139.00000	   0.84734	   1.03547	   0.07258	   1.03801	  -4.00928
2177990.08729	 139.00000	   0.67072	   1.04203	   0.07004	   1.04438	  -3.84527
2177992.17629	 139.00000	   0.53067	   1.04669	   0.07018	   1.04904	  -3.83573
2177994.81329	 139.00000	   0.41976	   1.05211	   0.07302	   1.05465	  -3.96989
2177998.14429	 139.00000	   0.33183	   1.05763	   0.07669	   1.06041	  -4.14749
2178002.35029	 139.00000	   0.26261	   1.06590	   0.08322	   1.06915	  -4.46427
2178007.65830	 139.00000	   0.20791	   1.07453	   0.09477	   1.07870	  -5.04050
2178014.36330	 139.00000	   0.16452	   1.08326	   0.11071	   1.08891	  -5.83549
2178022.83931	 139.00000	   0.13007	   1.09140	   0.12759	   1.09884	  -6.66812
2178033.52931	 139.00000	   0.10309	   1.10140	   0.14383	   1.11075	  -7.44004
2178047.04332	 139.00000	   0.08153	   1.11801	   0.16245	   1.12975	  -8.26756
2178064.14133	 139.00000	   0.06443	   1.13850	   0.18738	   1.15381	  -9.34626
2178085.72734	 139.00000	   0.05102	   1.16066	   0.21744	   1.18086	 -10.61066
2178112.97036	 139.00000	   0.04042	   1.18448	   0.24646	   1.20985	 -11.75427
2178147.46638	 139.00000	   0.03192	   1.22026	   0.27732	   1.25138	 -12.80391
2178191.01341	 139.00000	   0.02528	   1.26625	   0.31719	   1.30538	 -14.06289
2178246.07844	 139.00000	   0.01999	   1.31604	   0.37104	   1.36735	 -15.74504
2193063.79623	 140.00000	20004.45300	   0.39641	  -0.01012	   0.39653	   1.46279
2193063.93924	 140.00000	15829.12600	   0.40327	   0.00616	   0.40332	  -0.87558
2193064.08124	 140.00000	12516.70300	   0.41226	   0.01631	   0.41258	  -2.26595
2193064.22324	 140.00000	9909.44240	   0.42137	   0.02303	   0.42200	  -3.12876
2193064.38724	 140.00000	7835.48000	   0.42919	   0.02979	   0.43022	  -3.97085
2193064.58824	 140.00000	6217.24610	   0.43828	   0.03599	   0.43976	  -4.69496
2193064.82624	 140.00000	4905.29100	   0.44699	   0.04005	   0.44878	  -5.11973
2193065.06524	 140.00000	3881.27370	   0.45448	   0.04447	   0.45665	  -5.58897
2193065.30324	 140.00000	3070.98270	   0.46230	   0.04682	   0.46467	  -5.78331
2193065.54124	 140.00000	2430.77780	   0.47069	   0.04836	   0.47317	  -5.86592
2193065.77924	 140.00000	1923.15370	   0.47886	   0.05223	   0.48170	  -6.22433
2193066.01724	 140.00000	1522.43580	   0.48580	   0.05497	   0.48890	  -6.45592
2193066.25524	 140.00000	1203.84460	   0.49415	   0.05761	   0.49750	  -6.65015
2193066.49424	 140.00000	 952.86591	   0.50484	   0.06005	   0.50840	  -6.78383
2193066.73224	 140.00000	 754.27557	   0.51116	   0.06323	   0.51506	  -7.05154
2193066.96924	 140.00000	 596.71857	   0.52074	   0.06489	   0.52476	  -7.10272
2193067.20724	 140.00000	 471.96338	   0.52958	   0.06850	   0.53399	  -7.37041
2193067.44624	 140.00000	 373.20856	   0.54132	   0.07049	   0.54589	  -7.41968
2193067.68424	 140.00000	 295.47278	   0.54970	   0.07527	   0.55483	  -7.79651
2193067.92324	 140.00000	 233.87738	   0.56125	   0.07849	   0.56671	  -7.96103
2193068.16124	 140.00000	 185.05922	   0.57202	   0.08149	   0.57780	  -8.10767
2193068.39724	 140.00000	 146.35823	   0.58241	   0.08817	   0.58905	  -8.60823
2193068.63424	 140.00000	 115.77804	   0.59338	   0.09208	   0.60048	  -8.82047
2193068.86824	 140.00000	  91.67210	   0.60664	   0.09840	   0.61457	  -9.21342
2193069.11324	 140.00000	  72.51701	   0.61829	   0.10640	   0.62738	  -9.76462
2193069.34224	 140.00000	  57.36816	   0.63355	   0.11552	   0.64400	 -10.33368
2193069.57924	 140.00000	  45.36290	   0.64799	   0.12536	   0.66001	 -10.94920
2193069.81124	 140.00000	  35.93134	   0.66717	   0.13815	   0.68132	 -11.69885
2193070.06224	 140.00000	  28.40909	   0.68866	   0.15050	   0.70491	 -12.32744
2193070.27624	 140.00000	  22.48202	   0.71239	   0.16315	   0.73083	 -12.89960
2193070.54124	 140.00000	  17.79613	   0.74385	   0.17564	   0.76430	 -13.28531
2193070.79324	 140.00000	  14.06813	   0.77793	   0.18441	   0.79949	 -13.33563
2193071.00924	 140.00000	  11.14480	   0.81480	   0.18849	   0.83632	 -13.02555
2193071.27724	 140.00000	   8.81772	   0.85276	   0.18921	   0.87350	 -12.50976
2193071.45524	 140.00000	   6.97545	   0.89189	   0.18002	   0.90988	 -11.41159
2193071.67324	 140.00000	   5.51730	   0.92115	   0.16631	   0.93605	 -10.23418
2193071.94224	 140.00000	   4.36941	   0.95172	   0.15233	   0.96383	  -9.09348
2193072.27724	 140.00000	   3.45686	   0.97392	   0.13759	   0.98360	  -8.04098
2193072.69624	 140.00000	   2.73547	   0.99155	   0.12068	   0.99887	  -6.93946
2193073.22124	 140.00000	   2.16054	   1.00572	   0.10614	   1.01130	  -6.02439
2193073.88024	 140.00000	   1.70952	   1.01638	   0.09402	   1.02072	  -5.28512
2193074.70924	 140.00000	   1.35352	   1.02490	   0.08468	   1.02839	  -4.72314
2193075.75224	 140.00000	   1.07079	   1.03234	   0.07647	   1.03516	  -4.23669
2193077.06624	 140.00000	   0.84734	   1.03856	   0.07209	   1.04106	  -3.97088
2193078.72124	 140.00000	   0.67072	   1.04436	   0.07007	   1.04670	  -3.83826
2193080.81025	 140.00000	   0.53067	   1.04903	   0.07192	   1.05149	  -3.92186
2193083.44725	 140.00000	   0.41976	   1.05324	   0.07379	   1.05582	  -4.00756
2193086.77825	 140.00000	   0.33183	   1.05898	   0.07736	   1.06180	  -4.17787
2193090.98425	 140.00000	   0.26261	   1.06621	   0.08486	   1.06958	  -4.55067
2193096.29225	 140.00000	   0.20791	   1.07371	   0.09488	   1.07790	  -5.04965
2193102.99726	 140.00000	   0.16452	   1.08138	   0.10742	   1.08670	  -5.67304
2193111.47326	 140.00000	   0.13007	   1.09261	   0.12110	   1.09930	  -6.32478
2193122.16327	 140.00000	   0.10309	   1.10900	   0.13981	   1.11777	  -7.18545
2193135.67728	 140.00000	   0.08153	   1.12750	   0.16599	   1.13965	  -8.37496
2193152.77529	 140.00000	   0.06443	   1.14669	   0.19682	   1.16346	  -9.73933
2193174.36230	 140.00000	   0.05102	   1.16095	   0.22596	   1.18273	 -11.01415
2193201.60432	 140.00000	   0.04042	   1.18495	   0.25140	   1.21132	 -11.97843
2193236.10034	 140.00000	   0.03192	   1.21964	   0.28166	   1.25174	 -13.00381
2193279.64736	 140.00000	   0.02528	   1.25840	   0.32057	   1.29859	 -14.29179
2193334.71340	 140.00000	   0.01999	   1.29934	   0.36280	   1.34904	 -15.60083
2208146.59035	 141.00000	20004.45300	   0.39445	  -0.00877	   0.39455	   1.27307
2208146.73335	 141.00000	15829.12600	   0.40470	   0.00685	   0.40476	  -0.97019
2208146.87535	 141.00000	12516.70300	   0.41334	   0.01584	   0.41365	  -2.19391
2208147.01735	 141.00000	9909.44240	   0.41934	   0.02337	   0.41999	  -3.18965
2208147.18135	 141.00000	7835.48000	   0.42891	   0.02997	   0.42995	  -3.99678
2208147.38235	 141.00000	6217.24610	   0.43853	   0.03523	   0.43994	  -4.59254
2208147.62035	 141.00000	4905.29100	   0.44607	   0.03983	   0.44785	  -5.10263
2208147.85935	 141.00000	3881.27370	   0.45459	   0.04424	   0.45674	  -5.55860
2208148.09735	 141.00000	3070.98270	   0.46118	   0.04710	   0.46358	  -5.83155
2208148.33535	 141.00000	2430.77780	   0.46921	   0.04912	   0.47178	  -5.97655
2208148.57335	 141.00000	1923.15370	   0.47747	   0.05229	   0.48032	  -6.24946
2208148.81135	 141.00000	1522.43580	   0.48651	   0.05586	   0.48971	  -6.55008
2208149.04935	 141.00000	1203.84460	   0.49504	   0.05756	   0.49837	  -6.63226
2208149.28835	 141.00000	 952.86591	   0.50370	   0.05934	   0.50718	  -6.71912
2208149.52635	 141.00000	 754.27557	   0.51241	   0.06298	   0.51627	  -7.00743
2208149.76335	 141.00000	 596.71857	   0.52300	   0.06571	   0.52711	  -7.16080
2208150.00135	 141.00000	 471.96338	   0.52990	   0.06811	   0.53426	  -7.32450
2208150.24035	 141.00000	 373.20856	   0.53966	   0.07295	   0.54456	  -7.69838
2208150.47835	 141.00000	 295.47278	   0.55192	   0.07379	   0.55684	  -7.61498
2208150.71735	 141.00000	 233.87738	   0.56219	   0.07759	   0.56752	  -7.85811
2208150.95535	 141.00000	 185.05922	   0.57076	   0.08217	   0.57664	  -8.19263
2208151.19135	 141.00000	 146.35823	   0.58327	   0.08721	   0.58975	  -8.50346
2208151.42835	 141.00000	 115.77804	   0.59365	   0.09192	   0.60072	  -8.80205
2208151.66235	 141.00000	  91.67210	   0.60766	   0.09818	   0.61554	  -9.17788
2208151.90735	 141.00000	  72.51701	   0.61884	   0.10631	   0.62791	  -9.74767
2208152.13635	 141.00000	  57.36816	   0.63369	   0.11477	   0.64400	 -10.26556
2208152.37335	 141.00000	  45.36290	   0.64824	   0.12532	   0.66025	 -10.94192
2208152.60535	 141.00000	  35.93134	   0.66714	   0.13778	   0.68122	 -11.66884
2208152.85635	 141.00000	  28.40909	   0.68872	   0.14954	   0.70477	 -12.25020
2208153.07035	 141.00000	  22.48202	   0.71335	   0.16355	   0.73186	 -12.91342
2208153.33535	 141.00000	  17.79613	   0.74406	   0.17656	   0.76472	 -13.34919
2208153.58735	 141.00000	  14.06813	   0.77915	   0.18531	   0.80088	 -13.37832
2208153.80335	 141.00000	  11.14480	   0.81569	   0.18979	   0.83748	 -13.09845
2208154.07135	 141.00000	   8.81772	   0.85404	   0.18838	   0.87457	 -12.43865
2208154.24935	 141.00000	   6.97545	   0.88877	   0.18062	   0.90694	 -11.48761
2208154.46735	 141.00000	   5.51730	   0.92478	   0.16946	   0.94018	 -10.38399
2208154.73635	 141.00000	   4.36941	   0.95040	   0.15449	   0.96288	  -9.23258
2208155.07135	 141.00000	   3.45686	   0.97477	   0.13707	   0.98436	  -8.00433
2208155.49035	 141.00000	   2.73547	   0.99315	   0.12165	   1.00057	  -6.98305
2208156.01535	 141.00000	   2.16054	   1.00683	   0.10629	   1.01242	  -6.02661
2208156.67435	 141.00000	   1.70952	   1.01689	   0.09446	   1.02127	  -5.30721
2208157.50335	 141.00000	   1.35352	   1.02699	   0.08437	   1.03045	  -4.69629
2208158.54635	 141.00000	   1.07079	   1.03281	   0.07770	   1.03572	  -4.30262
2208159.86036	 141.00000	   0.84734	   1.03903	   0.07235	   1.04155	  -3.98301
2208161.51536	 141.00000	   0.67072	   1.04478	   0.07010	   1.04713	  -3.83857
2208163.60436	 141.00000	   0.53067	   1.05037	   0.06986	   1.05269	  -3.80507
2208166.24136	 141.00000	   0.41976	   1.05689	   0.07317	   1.05942	  -3.96059
2208169.57236	 141.00000	   0.33183	   1.06206	   0.07967	   1.06504	  -4.28998
2208173.77836	 141.00000	   0.26261	   1.06696	   0.08723	   1.07052	  -4.67397
2208179.08637	 141.00000	   0.20791	   1.07321	   0.09575	   1.07747	  -5.09811
2208185.79137	 141.00000	   0.16452	   1.08341	   0.10690	   1.08868	  -5.63528
2208194.26738	 141.00000	   0.13007	   1.09478	   0.12321	   1.10170	  -6.42142
2208204.95738	 141.00000	   0.10309	   1.10594	   0.14191	   1.11501	  -7.31205
2208218.47139	 141.00000	   0.08153	   1.12100	   0.16236	   1.13270	  -8.24118
2208235.56940	 141.00000	   0.06443	   1.14217	   0.18631	   1.15726	  -9.26455
2208257.15641	 141.00000	   0.05102	   1.17200	   0.21573	   1.19169	 -10.42983
2208284.39843	 141.00000	   0.04042	   1.20129	   0.25644	   1.22836	 -12.04992
2208318.89445	 141.00000	   0.03192	   1.22637	   0.29895	   1.26228	 -13.69963
2208362.44148	 141.00000	   0.02528	   1.25500	   0.33359	   1.29858	 -14.88555
2208417.50751	 141.00000	   0.01999	   1.29787	   0.36563	   1.34839	 -15.73347
2223229.71145	 142.00000	20004.45300	   0.39527	  -0.00826	   0.39535	   1.19758
2223229.85445	 142.00000	15829.12600	   0.40416	   0.00536	   0.40420	  -0.75972
2223229.99645	 142.00000	12516.70300	   0.41443	   0.01596	   0.41474	  -2.20494
2223230.13845	 142.00000	9909.44240	   0.42144	   0.02459	   0.42216	  -3.33957
2223230.30245	 142.00000	7835.48000	   0.43001	   0.03125	   0.43114	  -4.15715
2223230.50345	 142.00000	6217.24610	   0.43824	   0.03675	   0.43978	  -4.79407
2223230.74145	 142.00000	4905.29100	   0.44479	   0.04003	   0.44659	  -5.14206
2223230.98045	 142.00000	3881.27370	   0.45499	   0.04357	   0.45707	  -5.47041
2223231.21845	 142.00000	3070.98270	   0.46190	   0.04700	   0.46428	  -5.81011
2223231.45645	 142.00000	2430.77780	   0.47118	   0.04973	   0.47379	  -6.02548
2223231.69445	 142.00000	1923.15370	   0.47743	   0.05360	   0.48043	  -6.40560
2223231.93245	 142.00000	1522.43580	   0.48634	   0.05437	   0.48937	  -6.37919
2223232.17045	 142.00000	1203.84460	   0.49451	   0.05746	   0.49783	  -6.62767
2223232.40945	 142.00000	 952.86591	   0.50267	   0.05782	   0.50598	  -6.56220
2223232.64745	 142.00000	 754.27557	   0.51072	   0.06393	   0.51470	  -7.13462
2223232.88545	 142.00000	 596.71857	   0.52090	   0.06387	   0.52480	  -6.98998
2223233.12245	 142.00000	 471.96338	   0.53242	   0.06802	   0.53674	  -7.28057
2223233.36145	 142.00000	 373.20856	   0.54048	   0.07116	   0.54514	  -7.50070
2223233.59945	 142.00000	 295.47278	   0.54919	   0.07358	   0.55410	  -7.63115
2223233.83845	 142.00000	 233.87738	   0.56030	   0.07684	   0.56554	  -7.80840
2223234.07646	 142.00000	 185.05922	   0.57145	   0.08133	   0.57721	  -8.09993
2223234.31246	 142.00000	 146.35823	   0.58302	   0.08691	   0.58946	  -8.47834
2223234.54946	 142.00000	 115.77804	   0.59451	   0.09354	   0.60182	  -8.94204
2223234.78346	 142.00000	  91.67210	   0.60668	   0.09753	   0.61447	  -9.13297
2223235.02846	 142.00000	  72.51701	   0.61881	   0.10593	   0.62781	  -9.71427
2223235.25746	 142.00000	  57.36816	   0.63353	   0.11577	   0.64402	 -10.35570
2223235.49446	 142.00000	  45.36290	   0.64997	   0.12603	   0.66207	 -10.97390
2223235.72646	 142.00000	  35.93134	   0.66596	   0.13635	   0.67978	 -11.57093
2223235.97746	 142.00000	  28.40909	   0.68907	   0.15023	   0.70525	 -12.29928
2223236.19146	 142.00000	  22.48202	   0.71409	   0.16463	   0.73282	 -12.98216
2223236.45646	 142.00000	  17.79613	   0.74321	   0.17657	   0.76390	 -13.36450
2223236.70846	 142.00000	  14.06813	   0.77929	   0.18490	   0.80092	 -13.34729
2223236.92446	 142.00000	  11.14480	   0.81525	   0.18888	   0.83685	 -13.04404
2223237.19246	 142.00000	   8.81772	   0.85405	   0.18691	   0.87427	 -12.34444
2223237.37046	 142.00000	   6.97545	   0.88899	   0.18087	   0.90720	 -11.50003
2223237.58846	 142.00000	   5.51730	   0.92204	   0.16637	   0.93693	 -10.22813
2223237.85746	 142.00000	   4.36941	   0.94923	   0.15261	   0.96142	  -9.13360
2223238.19246	 142.00000	   3.45686	   0.97277	   0.13558	   0.98217	  -7.93450
2223238.61146	 142.00000	   2.73547	   0.99188	   0.11965	   0.99907	  -6.87809
2223239.13646	 142.00000	   2.16054	   1.00482	   0.10573	   1.01036	  -6.00679
2223239.79646	 142.00000	   1.70952	   1.01578	   0.09389	   1.02011	  -5.28118
2223240.62446	 142.00000	   1.35352	   1.02345	   0.08404	   1.02690	  -4.69421
2223241.66746	 142.00000	   1.07079	   1.03105	   0.07726	   1.03394	  -4.28513
2223242.98146	 142.00000	   0.84734	   1.03676	   0.07280	   1.03931	  -4.01667
2223244.63646	 142.00000	   0.67072	   1.04186	   0.07015	   1.04422	  -3.85208
2223246.72546	 142.00000	   0.53067	   1.04732	   0.06924	   1.04961	  -3.78229
2223249.36246	 142.00000	   0.41976	   1.05409	   0.07267	   1.05659	  -3.94400
2223252.69347	 142.00000	   0.33183	   1.06018	   0.07921	   1.06313	  -4.27265
2223256.89947	 142.00000	   0.26261	   1.06571	   0.08766	   1.06931	  -4.70251
2223262.20747	 142.00000	   0.20791	   1.07160	   0.09648	   1.07593	  -5.14465
2223268.91248	 142.00000	   0.16452	   1.08079	   0.10752	   1.08612	  -5.68149
2223277.38848	 142.00000	   0.13007	   1.09224	   0.12249	   1.09909	  -6.39873
2223288.07849	 142.00000	   0.10309	   1.10487	   0.14240	   1.11401	  -7.34402
2223301.59250	 142.00000	   0.08153	   1.11901	   0.16363	   1.13091	  -8.31937
2223318.69051	 142.00000	   0.06443	   1.13812	   0.18756	   1.15347	  -9.35805
2223340.27752	 142.00000	   0.05102	   1.16664	   0.21394	   1.18610	 -10.39156
2223367.51953	 142.00000	   0.04042	   1.19934	   0.25235	   1.22560	 -11.88203
2223402.01556	 142.00000	   0.03192	   1.22909	   0.29770	   1.26463	 -13.61564
2223445.56358	 142.00000	   0.02528	   1.25615	   0.33726	   1.30063	 -15.02861
2223500.62861	 142.00000	   0.01999	   1.29358	   0.37157	   1.34589	 -16.02604
2238306.84272	 143.00000	20004.45300	   0.39570	  -0.00796	   0.39578	   1.15256
2238306.98572	 143.00000	15829.12600	   0.40638	   0.00278	   0.40639	  -0.39209
2238307.12772	 143.00000	12516.70300	   0.41235	   0.01410	   0.41260	  -1.95899
2238307.26972	 143.00000	9909.44240	   0.42149	   0.02452	   0.42220	  -3.32973
2238307.43372	 143.00000	7835.48000	   0.43085	   0.03078	   0.43195	  -4.08680
2238307.63472	 143.00000	6217.24610	   0.43903	   0.03538	   0.44045	  -4.60776
2238307.87272	 143.00000	4905.29100	   0.44471	   0.04078	   0.44657	  -5.23947
2238308.11172	 143.00000	3881.27370	   0.45408	   0.04342	   0.45615	  -5.46251
2238308.34972	 143.00000	3070.98270	   0.46222	   0.04641	   0.46454	  -5.73312
2238308.58772	 143.00000	2430.77780	   0.47050	   0.04963	   0.47311	  -6.02173
2238308.82572	 143.00000	1923.15370	   0.47839	   0.05212	   0.48122	  -6.21752
2238309.06372	 143.00000	1522.43580	   0.48680	   0.05432	   0.48982	  -6.36689
2238309.30172	 143.00000	1203.84460	   0.49486	   0.05817	   0.49827	  -6.70372
2238309.54072	 143.00000	 952.86591	   0.50388	   0.05963	   0.50740	  -6.74922
