Repository: kbm2110/Battery_Diagnostics_Thesis

# Battery_Diagnostics_Thesis
 Data-driven battery diagnostics using EIS

**Author:** Bala Manikanta Yaswanth Kanagarla
**Institution:** Technische Hochschule Ingolstadt (THI)
**Supervisor:** Prof. Dr. H.-G. Schweiger

## Overview

This project implements a machine learning framework for 
non-invasive State of Health (SoH) estimation of lithium-ion 
batteries using Electrochemical Impedance Spectroscopy (EIS).

Eight physically interpretable features are extracted from 
impedance spectra and used to train six ML models under a 
strict cell-level train-test split. The stacking ensemble 
achieves R² = 0.9122 and RMSE = 0.0234 on completely unseen 
cells.

---

File: data/EIS/EIS_state_V_35C01.txt (part 17 of 39)
time/s	           cycle number	freq/Hz	           Re(Z)/Ohm	  -Im(Z)/Ohm	   |Z|/Ohm	   Phase(Z)/deg
2017661.46839	 134.00000	   0.03192	   1.01178	   0.25322	   1.04298	 -14.05071
2017705.01536	 134.00000	   0.02528	   1.04724	   0.30230	   1.09000	 -16.10152
2017760.08131	 134.00000	   0.01999	   1.07765	   0.35210	   1.13371	 -18.09376
2031854.63675	 135.00000	20004.45300	   0.27968	  -0.02446	   0.28075	   4.99925
2031854.77975	 135.00000	15829.12600	   0.28738	  -0.00879	   0.28751	   1.75184
2031854.92175	 135.00000	12516.70300	   0.29390	   0.00501	   0.29395	  -0.97654
2031855.06375	 135.00000	9909.44240	   0.30146	   0.01595	   0.30188	  -3.02803
2031855.22775	 135.00000	7835.48000	   0.30790	   0.02227	   0.30871	  -4.13698
2031855.42875	 135.00000	6217.24610	   0.31659	   0.03092	   0.31810	  -5.57868
2031855.66675	 135.00000	4905.29100	   0.32429	   0.03500	   0.32617	  -6.16007
2031855.90575	 135.00000	3881.27370	   0.33101	   0.04090	   0.33352	  -7.04418
2031856.14374	 135.00000	3070.98270	   0.33903	   0.04554	   0.34208	  -7.65095
2031856.38174	 135.00000	2430.77780	   0.34757	   0.05062	   0.35124	  -8.28655
2031856.61974	 135.00000	1923.15370	   0.35618	   0.05431	   0.36030	  -8.66895
2031856.85774	 135.00000	1522.43580	   0.36506	   0.05811	   0.36966	  -9.04516
2031857.09574	 135.00000	1203.84460	   0.37385	   0.06194	   0.37895	  -9.40671
2031857.33474	 135.00000	 952.86591	   0.38327	   0.06537	   0.38880	  -9.67861
2031857.57274	 135.00000	 754.27557	   0.39456	   0.06849	   0.40046	  -9.84768
2031857.80974	 135.00000	 596.71857	   0.40486	   0.07330	   0.41145	 -10.26213
2031858.04774	 135.00000	 471.96338	   0.41540	   0.07674	   0.42243	 -10.46736
2031858.28674	 135.00000	 373.20856	   0.42865	   0.08160	   0.43635	 -10.77769
2031858.52474	 135.00000	 295.47278	   0.43767	   0.08528	   0.44590	 -11.02595
2031858.76374	 135.00000	 233.87738	   0.45122	   0.09004	   0.46011	 -11.28473
2031859.00174	 135.00000	 185.05922	   0.46416	   0.09537	   0.47386	 -11.61098
2031859.23774	 135.00000	 146.35823	   0.47592	   0.10089	   0.48649	 -11.96905
2031859.47474	 135.00000	 115.77804	   0.49124	   0.10780	   0.50292	 -12.37763
2031859.70874	 135.00000	  91.67210	   0.50546	   0.11641	   0.51869	 -12.96985
2031859.95374	 135.00000	  72.51701	   0.52410	   0.12217	   0.53815	 -13.12145
2031860.18374	 135.00000	  57.36816	   0.54254	   0.13204	   0.55838	 -13.67804
2031860.41974	 135.00000	  45.36290	   0.56395	   0.14242	   0.58166	 -14.17264
2031860.65174	 135.00000	  35.93134	   0.58905	   0.15071	   0.60802	 -14.35171
2031860.90274	 135.00000	  28.40909	   0.61710	   0.15753	   0.63689	 -14.32010
2031861.11674	 135.00000	  22.48202	   0.64678	   0.16088	   0.66649	 -13.96823
2031861.38174	 135.00000	  17.79613	   0.68163	   0.15811	   0.69973	 -13.05964
2031861.63374	 135.00000	  14.06813	   0.71312	   0.15056	   0.72884	 -11.92153
2031861.84974	 135.00000	  11.14480	   0.73900	   0.13850	   0.75187	 -10.61496
2031862.11774	 135.00000	   8.81772	   0.76328	   0.12617	   0.77364	  -9.38641
2031862.29574	 135.00000	   6.97545	   0.78002	   0.11083	   0.78785	  -8.08691
2031862.51374	 135.00000	   5.51730	   0.79372	   0.09718	   0.79964	  -6.98044
2031862.78274	 135.00000	   4.36941	   0.80666	   0.08424	   0.81104	  -5.96188
2031863.11774	 135.00000	   3.45686	   0.81468	   0.07355	   0.81799	  -5.15895
2031863.53674	 135.00000	   2.73547	   0.82199	   0.06640	   0.82467	  -4.61859
2031864.06174	 135.00000	   2.16054	   0.82707	   0.05859	   0.82914	  -4.05189
2031864.72074	 135.00000	   1.70952	   0.83178	   0.05346	   0.83349	  -3.67714
2031865.54974	 135.00000	   1.35352	   0.83667	   0.05077	   0.83821	  -3.47278
2031866.59274	 135.00000	   1.07079	   0.84131	   0.04975	   0.84278	  -3.38396
2031867.90674	 135.00000	   0.84734	   0.84396	   0.05010	   0.84545	  -3.39717
2031869.56173	 135.00000	   0.67072	   0.84793	   0.05013	   0.84941	  -3.38346
2031871.65073	 135.00000	   0.53067	   0.85207	   0.05235	   0.85368	  -3.51604
2031874.28773	 135.00000	   0.41976	   0.85726	   0.05693	   0.85915	  -3.79939
2031877.61873	 135.00000	   0.33183	   0.86173	   0.06272	   0.86401	  -4.16303
2031881.82473	 135.00000	   0.26261	   0.86718	   0.06965	   0.86997	  -4.59174
2031887.13272	 135.00000	   0.20791	   0.87524	   0.07851	   0.87875	  -5.12553
2031893.83772	 135.00000	   0.16452	   0.88430	   0.09174	   0.88905	  -5.92255
2031902.31371	 135.00000	   0.13007	   0.89253	   0.10917	   0.89918	  -6.97350
2031913.00370	 135.00000	   0.10309	   0.90015	   0.12703	   0.90907	  -8.03265
2031926.51769	 135.00000	   0.08153	   0.91022	   0.14453	   0.92162	  -9.02274
2031943.61568	 135.00000	   0.06443	   0.92634	   0.16639	   0.94116	 -10.18300
2031965.20266	 135.00000	   0.05102	   0.94818	   0.19225	   0.96748	 -11.46198
2031992.44464	 135.00000	   0.04042	   0.97126	   0.22193	   0.99629	 -12.87102
2032026.94061	 135.00000	   0.03192	   0.99908	   0.25152	   1.03025	 -14.13049
2032070.48758	 135.00000	   0.02528	   1.03913	   0.28360	   1.07714	 -15.26545
2032125.55354	 135.00000	   0.01999	   1.08934	   0.32892	   1.13791	 -16.80152
2046215.95457	 136.00000	20004.45300	   0.27843	  -0.02453	   0.27951	   5.03528
2046216.09757	 136.00000	15829.12600	   0.28631	  -0.00710	   0.28639	   1.42000
2046216.23957	 136.00000	12516.70300	   0.29401	   0.00598	   0.29407	  -1.16547
2046216.38157	 136.00000	9909.44240	   0.30043	   0.01569	   0.30084	  -2.99027
2046216.54557	 136.00000	7835.48000	   0.30778	   0.02303	   0.30864	  -4.28005
2046216.74657	 136.00000	6217.24610	   0.31656	   0.02854	   0.31784	  -5.15236
2046216.98457	 136.00000	4905.29100	   0.32341	   0.03741	   0.32557	  -6.59813
2046217.22357	 136.00000	3881.27370	   0.33184	   0.04182	   0.33446	  -7.18263
2046217.46157	 136.00000	3070.98270	   0.33907	   0.04633	   0.34222	  -7.78089
2046217.69957	 136.00000	2430.77780	   0.34847	   0.05117	   0.35221	  -8.35304
2046217.93757	 136.00000	1923.15370	   0.35330	   0.05413	   0.35742	  -8.71060
2046218.17557	 136.00000	1522.43580	   0.36396	   0.05756	   0.36849	  -8.98613
2046218.41357	 136.00000	1203.84460	   0.37223	   0.06222	   0.37739	  -9.48954
2046218.65257	 136.00000	 952.86591	   0.38248	   0.06515	   0.38798	  -9.66636
2046218.89057	 136.00000	 754.27557	   0.39365	   0.06892	   0.39963	  -9.93074
2046219.12757	 136.00000	 596.71857	   0.40292	   0.07219	   0.40934	 -10.15714
2046219.36557	 136.00000	 471.96338	   0.41200	   0.07569	   0.41890	 -10.41029
2046219.60457	 136.00000	 373.20856	   0.42550	   0.08064	   0.43307	 -10.73087
2046219.84257	 136.00000	 295.47278	   0.43555	   0.08426	   0.44363	 -10.94891
2046220.08157	 136.00000	 233.87738	   0.44807	   0.09004	   0.45702	 -11.36274
2046220.31957	 136.00000	 185.05922	   0.45999	   0.09439	   0.46958	 -11.59582
2046220.55557	 136.00000	 146.35823	   0.47512	   0.10088	   0.48571	 -11.98676
2046220.79257	 136.00000	 115.77804	   0.48844	   0.10668	   0.49995	 -12.31996
2046221.02657	 136.00000	  91.67210	   0.50449	   0.11432	   0.51728	 -12.76834
2046221.27157	 136.00000	  72.51701	   0.52157	   0.12206	   0.53567	 -13.17190
2046221.50057	 136.00000	  57.36816	   0.53998	   0.13212	   0.55591	 -13.74860
2046221.73757	 136.00000	  45.36290	   0.56138	   0.14135	   0.57890	 -14.13272
2046221.96957	 136.00000	  35.93134	   0.58535	   0.14986	   0.60423	 -14.36014
2046222.22057	 136.00000	  28.40909	   0.61403	   0.15561	   0.63344	 -14.22081
2046222.43457	 136.00000	  22.48202	   0.64682	   0.15789	   0.66581	 -13.71799
2046222.69957	 136.00000	  17.79613	   0.67862	   0.15639	   0.69641	 -12.97721
2046222.95157	 136.00000	  14.06813	   0.71004	   0.14942	   0.72560	 -11.88368
2046223.16757	 136.00000	  11.14480	   0.73632	   0.13768	   0.74908	 -10.59120
2046223.43557	 136.00000	   8.81772	   0.75926	   0.12310	   0.76917	  -9.20925
2046223.61357	 136.00000	   6.97545	   0.77838	   0.11081	   0.78623	  -8.10205
2046223.83157	 136.00000	   5.51730	   0.79279	   0.09552	   0.79852	  -6.87027
2046224.10057	 136.00000	   4.36941	   0.80254	   0.08378	   0.80690	  -5.96008
2046224.43557	 136.00000	   3.45686	   0.81126	   0.07308	   0.81455	  -5.14759
2046224.85457	 136.00000	   2.73547	   0.81783	   0.06512	   0.82042	  -4.55284
2046225.37957	 136.00000	   2.16054	   0.82362	   0.05897	   0.82573	  -4.09550
2046226.03857	 136.00000	   1.70952	   0.82818	   0.05348	   0.82991	  -3.69490
2046226.86757	 136.00000	   1.35352	   0.83352	   0.05031	   0.83504	  -3.45420
2046227.91057	 136.00000	   1.07079	   0.83701	   0.04923	   0.83846	  -3.36597
2046229.22456	 136.00000	   0.84734	   0.84022	   0.04925	   0.84166	  -3.35439
2046230.87956	 136.00000	   0.67072	   0.84384	   0.05036	   0.84535	  -3.41528
2046232.96856	 136.00000	   0.53067	   0.84744	   0.05247	   0.84907	  -3.54315
2046235.60556	 136.00000	   0.41976	   0.85234	   0.05603	   0.85418	  -3.76136
2046238.93656	 136.00000	   0.33183	   0.85757	   0.06255	   0.85984	  -4.17146
2046243.14255	 136.00000	   0.26261	   0.86287	   0.06992	   0.86570	  -4.63262
2046248.45055	 136.00000	   0.20791	   0.86909	   0.07860	   0.87264	  -5.16769
2046255.15554	 136.00000	   0.16452	   0.87834	   0.08948	   0.88289	  -5.81667
2046263.63154	 136.00000	   0.13007	   0.88958	   0.10522	   0.89578	  -6.74587
2046274.32153	 136.00000	   0.10309	   0.89949	   0.12592	   0.90826	  -7.96890
2046287.83552	 136.00000	   0.08153	   0.90924	   0.14790	   0.92119	  -9.23912
2046304.93351	 136.00000	   0.06443	   0.92211	   0.17124	   0.93787	 -10.52043
2046326.52049	 136.00000	   0.05102	   0.94132	   0.19300	   0.96091	 -11.58666
2046353.76247	 136.00000	   0.04042	   0.96611	   0.22147	   0.99117	 -12.91159
2046388.25844	 136.00000	   0.03192	   0.99442	   0.25500	   1.02660	 -14.38253
2046431.80541	 136.00000	   0.02528	   1.02715	   0.28633	   1.06631	 -15.57651
2046486.87136	 136.00000	   0.01999	   1.07272	   0.32086	   1.11968	 -16.65224
2060583.38079	 137.00000	20004.45300	   0.27913	  -0.02284	   0.28006	   4.67706
2060583.52279	 137.00000	15829.12600	   0.28597	  -0.00723	   0.28606	   1.44900
2060583.66479	 137.00000	12516.70300	   0.29350	   0.00436	   0.29353	  -0.85127
2060583.80679	 137.00000	9909.44240	   0.30027	   0.01399	   0.30059	  -2.66668
2060583.97079	 137.00000	7835.48000	   0.30904	   0.02301	   0.30990	  -4.25871
2060584.17179	 137.00000	6217.24610	   0.31437	   0.03057	   0.31585	  -5.55355
2060584.40979	 137.00000	4905.29100	   0.32196	   0.03557	   0.32392	  -6.30481
2060584.64879	 137.00000	3881.27370	   0.33017	   0.04157	   0.33277	  -7.17548
2060584.88679	 137.00000	3070.98270	   0.33713	   0.04626	   0.34028	  -7.81256
2060585.12479	 137.00000	2430.77780	   0.34689	   0.04913	   0.35036	  -8.06099
2060585.36279	 137.00000	1923.15370	   0.35440	   0.05455	   0.35857	  -8.75007
2060585.60079	 137.00000	1522.43580	   0.36499	   0.05758	   0.36950	  -8.96430
2060585.83879	 137.00000	1203.84460	   0.37201	   0.06111	   0.37699	  -9.32816
2060586.07779	 137.00000	 952.86591	   0.38262	   0.06527	   0.38814	  -9.68154
2060586.31579	 137.00000	 754.27557	   0.39281	   0.06869	   0.39877	  -9.91830
2060586.55279	 137.00000	 596.71857	   0.40131	   0.07134	   0.40761	 -10.08038
2060586.79079	 137.00000	 471.96338	   0.41477	   0.07780	   0.42200	 -10.62436
2060587.02979	 137.00000	 373.20856	   0.42416	   0.08082	   0.43179	 -10.78742
2060587.26779	 137.00000	 295.47278	   0.43733	   0.08437	   0.44540	 -10.91938
2060587.50679	 137.00000	 233.87738	   0.44696	   0.08991	   0.45591	 -11.37338
2060587.74479	 137.00000	 185.05922	   0.45987	   0.09549	   0.46968	 -11.73071
2060587.98079	 137.00000	 146.35823	   0.47413	   0.10059	   0.48468	 -11.97871
2060588.21779	 137.00000	 115.77804	   0.48843	   0.10552	   0.49970	 -12.19067
2060588.45179	 137.00000	  91.67210	   0.50183	   0.11440	   0.51471	 -12.84235
2060588.69679	 137.00000	  72.51701	   0.51954	   0.12224	   0.53373	 -13.24033
2060588.92579	 137.00000	  57.36816	   0.53968	   0.13251	   0.55570	 -13.79519
2060589.16279	 137.00000	  45.36290	   0.55934	   0.14087	   0.57681	 -14.13620
2060589.39479	 137.00000	  35.93134	   0.58619	   0.15119	   0.60537	 -14.46303
2060589.64579	 137.00000	  28.40909	   0.61336	   0.15642	   0.63299	 -14.30676
2060589.85979	 137.00000	  22.48202	   0.64613	   0.15851	   0.66529	 -13.78360
2060590.12479	 137.00000	  17.79613	   0.67814	   0.15709	   0.69610	 -13.04214
2060590.37679	 137.00000	  14.06813	   0.70846	   0.14825	   0.72380	 -11.81866
2060590.59279	 137.00000	  11.14480	   0.73450	   0.13600	   0.74699	 -10.49030
2060590.86079	 137.00000	   8.81772	   0.75694	   0.12453	   0.76712	  -9.34285
2060591.03879	 137.00000	   6.97545	   0.77558	   0.10760	   0.78301	  -7.89887
2060591.25679	 137.00000	   5.51730	   0.78874	   0.09563	   0.79452	  -6.91272
2060591.52579	 137.00000	   4.36941	   0.80022	   0.08321	   0.80454	  -5.93657
2060591.86079	 137.00000	   3.45686	   0.80920	   0.07254	   0.81245	  -5.12261
2060592.27979	 137.00000	   2.73547	   0.81545	   0.06433	   0.81798	  -4.51072
2060592.80479	 137.00000	   2.16054	   0.82104	   0.05823	   0.82310	  -4.05677
2060593.46379	 137.00000	   1.70952	   0.82615	   0.05353	   0.82789	  -3.70712
2060594.29279	 137.00000	   1.35352	   0.83014	   0.05072	   0.83169	  -3.49618
2060595.33579	 137.00000	   1.07079	   0.83410	   0.04846	   0.83551	  -3.32509
2060596.64978	 137.00000	   0.84734	   0.83936	   0.04846	   0.84075	  -3.30406
2060598.30478	 137.00000	   0.67072	   0.84283	   0.04954	   0.84428	  -3.36416
2060600.39378	 137.00000	   0.53067	   0.84684	   0.05300	   0.84850	  -3.58140
2060603.03078	 137.00000	   0.41976	   0.84995	   0.05738	   0.85188	  -3.86217
2060606.36178	 137.00000	   0.33183	   0.85457	   0.06245	   0.85685	  -4.17985
2060610.56777	 137.00000	   0.26261	   0.86092	   0.06944	   0.86372	  -4.61153
2060615.87577	 137.00000	   0.20791	   0.86722	   0.07871	   0.87078	  -5.18590
2060622.58076	 137.00000	   0.16452	   0.87446	   0.09117	   0.87920	  -5.95177
2060631.05676	 137.00000	   0.13007	   0.88353	   0.10444	   0.88968	  -6.74159
2060641.74675	 137.00000	   0.10309	   0.89568	   0.11944	   0.90361	  -7.59579
2060655.26074	 137.00000	   0.08153	   0.91292	   0.14092	   0.92373	  -8.77526
2060672.35873	 137.00000	   0.06443	   0.93056	   0.16905	   0.94579	 -10.29654
2060693.94471	 137.00000	   0.05102	   0.94453	   0.20075	   0.96562	 -11.99903
2060721.18769	 137.00000	   0.04042	   0.96186	   0.22957	   0.98888	 -13.42377
2060755.68366	 137.00000	   0.03192	   0.98886	   0.25867	   1.02213	 -14.65932
2060799.23063	 137.00000	   0.02528	   1.02304	   0.29208	   1.06392	 -15.93443
2060854.29558	 137.00000	   0.01999	   1.06194	   0.33078	   1.11227	 -17.30099
2074952.32901	 138.00000	20004.45300	   0.27945	  -0.02268	   0.28037	   4.63997
2074952.47201	 138.00000	15829.12600	   0.28567	  -0.00788	   0.28578	   1.58034
2074952.61401	 138.00000	12516.70300	   0.29340	   0.00360	   0.29342	  -0.70313
2074952.75601	 138.00000	9909.44240	   0.29961	   0.01450	   0.29996	  -2.77102
2074952.92001	 138.00000	7835.48000	   0.30848	   0.02336	   0.30937	  -4.33026
2074953.12101	 138.00000	6217.24610	   0.31419	   0.03015	   0.31563	  -5.48219
2074953.35901	 138.00000	4905.29100	   0.32314	   0.03702	   0.32525	  -6.53463
2074953.59701	 138.00000	3881.27370	   0.32862	   0.04103	   0.33117	  -7.11650
2074953.83601	 138.00000	3070.98270	   0.33745	   0.04635	   0.34062	  -7.82163
2074954.07401	 138.00000	2430.77780	   0.34667	   0.05104	   0.35041	  -8.37589
2074954.31201	 138.00000	1923.15370	   0.35624	   0.05384	   0.36028	  -8.59389
2074954.55001	 138.00000	1522.43580	   0.36294	   0.05733	   0.36744	  -8.97695
2074954.78801	 138.00000	1203.84460	   0.37139	   0.06062	   0.37631	  -9.27058
2074955.02601	 138.00000	 952.86591	   0.38175	   0.06594	   0.38740	  -9.80063
2074955.26501	 138.00000	 754.27557	   0.39150	   0.06771	   0.39731	  -9.81207
2074955.50201	 138.00000	 596.71857	   0.40134	   0.07310	   0.40794	 -10.32228
2074955.74001	 138.00000	 471.96338	   0.41373	   0.07818	   0.42105	 -10.70083
2074955.97901	 138.00000	 373.20856	   0.42375	   0.08094	   0.43141	 -10.81417
2074956.21601	 138.00000	 295.47278	   0.43488	   0.08427	   0.44297	 -10.96719
2074956.45601	 138.00000	 233.87738	   0.44876	   0.08952	   0.45760	 -11.28116
2074956.69401	 138.00000	 185.05922	   0.46149	   0.09435	   0.47104	 -11.55442
2074956.93001	 138.00000	 146.35823	   0.47359	   0.10126	   0.48429	 -12.06900
2074957.16601	 138.00000	 115.77804	   0.48797	   0.10621	   0.49939	 -12.27992
2074957.40101	 138.00000	  91.67210	   0.50362	   0.11304	   0.51615	 -12.65076
2074957.64601	 138.00000	  72.51701	   0.52017	   0.12244	   0.53439	 -13.24577
2074957.87501	 138.00000	  57.36816	   0.53951	   0.13200	   0.55542	 -13.74820
2074958.11201	 138.00000	  45.36290	   0.56072	   0.14089	   0.57815	 -14.10472
2074958.34401	 138.00000	  35.93134	   0.58707	   0.14930	   0.60575	 -14.26823
2074958.59501	 138.00000	  28.40909	   0.61518	   0.15595	   0.63464	 -14.22475
2074958.80901	 138.00000	  22.48202	   0.64730	   0.16074	   0.66696	 -13.94552
2074959.07401	 138.00000	  17.79613	   0.67812	   0.15752	   0.69617	 -13.07760
2074959.32601	 138.00000	  14.06813	   0.70957	   0.15072	   0.72540	 -11.99203
2074959.54201	 138.00000	  11.14480	   0.73631	   0.13855	   0.74923	 -10.65634
2074959.81001	 138.00000	   8.81772	   0.75842	   0.12537	   0.76872	  -9.38655
2074959.98801	 138.00000	   6.97545	   0.77563	   0.10978	   0.78336	  -8.05597
2074960.20601	 138.00000	   5.51730	   0.79223	   0.09641	   0.79808	  -6.93811
2074960.47501	 138.00000	   4.36941	   0.80089	   0.08418	   0.80531	  -6.00031
2074960.81001	 138.00000	   3.45686	   0.80978	   0.07311	   0.81307	  -5.15899
2074961.22901	 138.00000	   2.73547	   0.81668	   0.06578	   0.81933	  -4.60472
2074961.75401	 138.00000	   2.16054	   0.82265	   0.05880	   0.82475	  -4.08855
2074962.41401	 138.00000	   1.70952	   0.82668	   0.05286	   0.82836	  -3.65833
2074963.24200	 138.00000	   1.35352	   0.83219	   0.05063	   0.83373	  -3.48131
2074964.28500	 138.00000	   1.07079	   0.83530	   0.04905	   0.83674	  -3.36074
2074965.59900	 138.00000	   0.84734	   0.83947	   0.04940	   0.84092	  -3.36749
2074967.25500	 138.00000	   0.67072	   0.84418	   0.05001	   0.84566	  -3.39042
2074969.34300	 138.00000	   0.53067	   0.84842	   0.05213	   0.85002	  -3.51619
2074971.98000	 138.00000	   0.41976	   0.85290	   0.05735	   0.85482	  -3.84674
2074975.31100	 138.00000	   0.33183	   0.85718	   0.06374	   0.85954	  -4.25255
2074979.51699	 138.00000	   0.26261	   0.86123	   0.07142	   0.86419	  -4.74043
2074984.82499	 138.00000	   0.20791	   0.86742	   0.07979	   0.87108	  -5.25531
2074991.52998	 138.00000	   0.16452	   0.87602	   0.09079	   0.88072	  -5.91690
2075000.00598	 138.00000	   0.13007	   0.88507	   0.10528	   0.89131	  -6.78373
2075010.69597	 138.00000	   0.10309	   0.89476	   0.12170	   0.90300	  -7.74538
2075024.20996	 138.00000	   0.08153	   0.90880	   0.13943	   0.91943	  -8.72224
2075041.30794	 138.00000	   0.06443	   0.92741	   0.16267	   0.94157	  -9.94839
2075062.89493	 138.00000	   0.05102	   0.95320	   0.19261	   0.97246	 -11.42363
2075090.13691	 138.00000	   0.04042	   0.97584	   0.23083	   1.00277	 -13.30858
2075124.63288	 138.00000	   0.03192	   0.99654	   0.26893	   1.03219	 -15.10223
2075168.17985	 138.00000	   0.02528	   1.02247	   0.30256	   1.06630	 -16.48404
2075223.24580	 138.00000	   0.01999	   1.06016	   0.33609	   1.11216	 -17.58930
2089303.76266	 139.00000	20004.45300	   0.28035	  -0.02343	   0.28133	   4.77643
2089303.90566	 139.00000	15829.12600	   0.28664	  -0.00641	   0.28671	   1.28100
2089304.04766	 139.00000	12516.70300	   0.29310	   0.00392	   0.29312	  -0.76583
2089304.18966	 139.00000	9909.44240	   0.30143	   0.01509	   0.30180	  -2.86521
2089304.35366	 139.00000	7835.48000	   0.30803	   0.02350	   0.30892	  -4.36255
2089304.55466	 139.00000	6217.24610	   0.31597	   0.03085	   0.31747	  -5.57584
2089304.79266	 139.00000	4905.29100	   0.32317	   0.03590	   0.32516	  -6.33948
2089305.03166	 139.00000	3881.27370	   0.33045	   0.04174	   0.33308	  -7.19983
2089305.26966	 139.00000	3070.98270	   0.33972	   0.04600	   0.34282	  -7.71050
2089305.50766	 139.00000	2430.77780	   0.34742	   0.05181	   0.35127	  -8.48201
2089305.74565	 139.00000	1923.15370	   0.35610	   0.05453	   0.36025	  -8.70581
2089305.98365	 139.00000	1522.43580	   0.36485	   0.05847	   0.36951	  -9.10426
2089306.22165	 139.00000	1203.84460	   0.37433	   0.06080	   0.37924	  -9.22517
2089306.46065	 139.00000	 952.86591	   0.38348	   0.06532	   0.38901	  -9.66651
2089306.69865	 139.00000	 754.27557	   0.39257	   0.06808	   0.39843	  -9.83774
2089306.93565	 139.00000	 596.71857	   0.40383	   0.07292	   0.41036	 -10.23552
2089307.17365	 139.00000	 471.96338	   0.41426	   0.07570	   0.42112	 -10.35578
2089307.41265	 139.00000	 373.20856	   0.42575	   0.07991	   0.43319	 -10.63009
2089307.65065	 139.00000	 295.47278	   0.43733	   0.08578	   0.44567	 -11.09692
2089307.88965	 139.00000	 233.87738	   0.44975	   0.08875	   0.45842	 -11.16272
2089308.12765	 139.00000	 185.05922	   0.46147	   0.09551	   0.47125	 -11.69373
2089308.36365	 139.00000	 146.35823	   0.47625	   0.10016	   0.48667	 -11.87627
2089308.59965	 139.00000	 115.77804	   0.48986	   0.10658	   0.50132	 -12.27452
2089308.83465	 139.00000	  91.67210	   0.50543	   0.11551	   0.51846	 -12.87350
2089309.07965	 139.00000	  72.51701	   0.52244	   0.12293	   0.53671	 -13.24143
2089309.30865	 139.00000	  57.36816	   0.54111	   0.13233	   0.55706	 -13.74230
2089309.54565	 139.00000	  45.36290	   0.56203	   0.14109	   0.57947	 -14.09189
2089309.77765	 139.00000	  35.93134	   0.58749	   0.15137	   0.60668	 -14.44787
2089310.02765	 139.00000	  28.40909	   0.61719	   0.15711	   0.63688	 -14.28150
2089310.24265	 139.00000	  22.48202	   0.64716	   0.16103	   0.66689	 -13.97265
2089310.50765	 139.00000	  17.79613	   0.68064	   0.15897	   0.69896	 -13.14604
2089310.75965	 139.00000	  14.06813	   0.71202	   0.15208	   0.72808	 -12.05676
2089310.97565	 139.00000	  11.14480	   0.73995	   0.14168	   0.75339	 -10.83913
2089311.24265	 139.00000	   8.81772	   0.76274	   0.12593	   0.77307	  -9.37475
2089311.42165	 139.00000	   6.97545	   0.78141	   0.11362	   0.78962	  -8.27296
2089311.63965	 139.00000	   5.51730	   0.79660	   0.09839	   0.80265	  -7.04097
2089311.90865	 139.00000	   4.36941	   0.80730	   0.08668	   0.81194	  -6.12825
2089312.24365	 139.00000	   3.45686	   0.81675	   0.07454	   0.82015	  -5.21430
2089312.66265	 139.00000	   2.73547	   0.82382	   0.06642	   0.82650	  -4.60965
2089313.18765	 139.00000	   2.16054	   0.82830	   0.05926	   0.83042	  -4.09242
2089313.84665	 139.00000	   1.70952	   0.83359	   0.05492	   0.83539	  -3.76957
2089314.67565	 139.00000	   1.35352	   0.83826	   0.05122	   0.83983	  -3.49628
2089315.71865	 139.00000	   1.07079	   0.84216	   0.04992	   0.84364	  -3.39211
2089317.03265	 139.00000	   0.84734	   0.84559	   0.04970	   0.84705	  -3.36359
2089318.68764	 139.00000	   0.67072	   0.84978	   0.05075	   0.85129	  -3.41766
2089320.77664	 139.00000	   0.53067	   0.85340	   0.05252	   0.85501	  -3.52168
2089323.41364	 139.00000	   0.41976	   0.85841	   0.05675	   0.86028	  -3.78214
2089326.74464	 139.00000	   0.33183	   0.86339	   0.06305	   0.86569	  -4.17656
2089330.95064	 139.00000	   0.26261	   0.86826	   0.06993	   0.87108	  -4.60497
2089336.25863	 139.00000	   0.20791	   0.87498	   0.07840	   0.87848	  -5.12007
2089342.96363	 139.00000	   0.16452	   0.88532	   0.09064	   0.88994	  -5.84587
2089351.43962	 139.00000	   0.13007	   0.89517	   0.10698	   0.90154	  -6.81524
2089362.12961	 139.00000	   0.10309	   0.90428	   0.12722	   0.91319	  -8.00841
2089375.64360	 139.00000	   0.08153	   0.91333	   0.14780	   0.92521	  -9.19213
2089392.74159	 139.00000	   0.06443	   0.92659	   0.17025	   0.94210	 -10.41159
2089414.32757	 139.00000	   0.05102	   0.94823	   0.19279	   0.96763	 -11.49270
2089441.57055	 139.00000	   0.04042	   0.97286	   0.22273	   0.99803	 -12.89506
2089476.06652	 139.00000	   0.03192	   1.00023	   0.25516	   1.03226	 -14.31101
2089519.61349	 139.00000	   0.02528	   1.03530	   0.28619	   1.07413	 -15.45259
2089574.67845	 139.00000	   0.01999	   1.08422	   0.32319	   1.13137	 -16.59831
2103630.12346	 140.00000	20004.45300	   0.28020	  -0.02268	   0.28111	   4.62786
2103630.26646	 140.00000	15829.12600	   0.28723	  -0.00822	   0.28735	   1.64023
2103630.40846	 140.00000	12516.70300	   0.29300	   0.00483	   0.29304	  -0.94347
2103630.55046	 140.00000	9909.44240	   0.30248	   0.01409	   0.30281	  -2.66768
2103630.71446	 140.00000	7835.48000	   0.30851	   0.02241	   0.30932	  -4.15530
2103630.91546	 140.00000	6217.24610	   0.31554	   0.02937	   0.31690	  -5.31834
2103631.15346	 140.00000	4905.29100	   0.32337	   0.03633	   0.32540	  -6.40998
2103631.39246	 140.00000	3881.27370	   0.33019	   0.04179	   0.33283	  -7.21361
2103631.63046	 140.00000	3070.98270	   0.33884	   0.04571	   0.34191	  -7.68230
2103631.86846	 140.00000	2430.77780	   0.34726	   0.05097	   0.35098	  -8.35014
2103632.10646	 140.00000	1923.15370	   0.35489	   0.05493	   0.35911	  -8.79815
2103632.34446	 140.00000	1522.43580	   0.36469	   0.05796	   0.36927	  -9.03115
2103632.58246	 140.00000	1203.84460	   0.37352	   0.06156	   0.37856	  -9.35873
2103632.82146	 140.00000	 952.86591	   0.38396	   0.06595	   0.38959	  -9.74622
2103633.05946	 140.00000	 754.27557	   0.39287	   0.06893	   0.39887	  -9.95205
2103633.29646	 140.00000	 596.71857	   0.40415	   0.07427	   0.41092	 -10.41307
2103633.53446	 140.00000	 471.96338	   0.41553	   0.07784	   0.42275	 -10.60951
2103633.77346	 140.00000	 373.20856	   0.42806	   0.08079	   0.43561	 -10.68760
2103634.01146	 140.00000	 295.47278	   0.43697	   0.08496	   0.44515	 -11.00328
2103634.25046	 140.00000	 233.87738	   0.44946	   0.09084	   0.45855	 -11.42610
2103634.48846	 140.00000	 185.05922	   0.46316	   0.09505	   0.47281	 -11.59763
2103634.72446	 140.00000	 146.35823	   0.47751	   0.10086	   0.48804	 -11.92669
2103634.96146	 140.00000	 115.77804	   0.49019	   0.10838	   0.50203	 -12.46735
2103635.19546	 140.00000	  91.67210	   0.50411	   0.11552	   0.51717	 -12.90635
2103635.44046	 140.00000	  72.51701	   0.52307	   0.12207	   0.53712	 -13.13591
2103635.66946	 140.00000	  57.36816	   0.54206	   0.13262	   0.55805	 -13.74777
2103635.90646	 140.00000	  45.36290	   0.56259	   0.14190	   0.58021	 -14.15652
2103636.13846	 140.00000	  35.93134	   0.58811	   0.15112	   0.60722	 -14.41096
2103636.38946	 140.00000	  28.40909	   0.61709	   0.15789	   0.63697	 -14.35181
2103636.60346	 140.00000	  22.48202	   0.64919	   0.16138	   0.66895	 -13.95973
2103636.86846	 140.00000	  17.79613	   0.68208	   0.15973	   0.70054	 -13.17959
2103637.12046	 140.00000	  14.06813	   0.71240	   0.15259	   0.72856	 -12.08952
2103637.33646	 140.00000	  11.14480	   0.73992	   0.14166	   0.75336	 -10.83862
2103637.60446	 140.00000	   8.81772	   0.76411	   0.12665	   0.77454	  -9.41134
2103637.78246	 140.00000	   6.97545	   0.78061	   0.11335	   0.78880	  -8.26228
2103638.00046	 140.00000	   5.51730	   0.79630	   0.09839	   0.80235	  -7.04358
2103638.26946	 140.00000	   4.36941	   0.80865	   0.08577	   0.81319	  -6.05422
2103638.60446	 140.00000	   3.45686	   0.81773	   0.07464	   0.82112	  -5.21551
2103639.02346	 140.00000	   2.73547	   0.82459	   0.06603	   0.82723	  -4.57827
2103639.54846	 140.00000	   2.16054	   0.82954	   0.05929	   0.83166	  -4.08808
2103640.20746	 140.00000	   1.70952	   0.83511	   0.05466	   0.83690	  -3.74471
2103641.03646	 140.00000	   1.35352	   0.83967	   0.05131	   0.84123	  -3.49670
2103642.07946	 140.00000	   1.07079	   0.84300	   0.04994	   0.84448	  -3.39005
2103643.39347	 140.00000	   0.84734	   0.84616	   0.04951	   0.84761	  -3.34875
2103645.04847	 140.00000	   0.67072	   0.85054	   0.04995	   0.85201	  -3.36090
2103647.13647	 140.00000	   0.53067	   0.85519	   0.05248	   0.85680	  -3.51184
2103649.77347	 140.00000	   0.41976	   0.85959	   0.05709	   0.86148	  -3.79990
2103653.10447	 140.00000	   0.33183	   0.86437	   0.06273	   0.86665	  -4.15109
2103657.31047	 140.00000	   0.26261	   0.87036	   0.06950	   0.87313	  -4.56579
2103662.61848	 140.00000	   0.20791	   0.87849	   0.07883	   0.88202	  -5.12732
2103669.32348	 140.00000	   0.16452	   0.88697	   0.09227	   0.89176	  -5.93925
2103677.79949	 140.00000	   0.13007	   0.89473	   0.11021	   0.90149	  -7.02237
2103688.48949	 140.00000	   0.10309	   0.90198	   0.12650	   0.91081	  -7.98337
2103702.00350	 140.00000	   0.08153	   0.91290	   0.14478	   0.92431	  -9.01152
2103719.10151	 140.00000	   0.06443	   0.92996	   0.16635	   0.94472	 -10.14194
2103740.68852	 140.00000	   0.05102	   0.95120	   0.19301	   0.97059	 -11.47005
2103767.93054	 140.00000	   0.04042	   0.97376	   0.22199	   0.99874	 -12.84219
2103802.42656	 140.00000	   0.03192	   1.00374	   0.25131	   1.03472	 -14.05653
2103845.97359	 140.00000	   0.02528	   1.04556	   0.28520	   1.08376	 -15.25725
2103901.03962	 140.00000	   0.01999	   1.09591	   0.33363	   1.14557	 -16.93167
2117947.98927	 141.00000	20004.45300	   0.28042	  -0.02292	   0.28135	   4.67244
2117948.13227	 141.00000	15829.12600	   0.28629	  -0.00823	   0.28641	   1.64596
2117948.27427	 141.00000	12516.70300	   0.29369	   0.00559	   0.29375	  -1.09136
2117948.41627	 141.00000	9909.44240	   0.30103	   0.01525	   0.30142	  -2.89944
2117948.58027	 141.00000	7835.48000	   0.31009	   0.02313	   0.31095	  -4.26581
2117948.78127	 141.00000	6217.24610	   0.31677	   0.02976	   0.31816	  -5.36754
2117949.01927	 141.00000	4905.29100	   0.32458	   0.03611	   0.32658	  -6.34834
2117949.25727	 141.00000	3881.27370	   0.33214	   0.04109	   0.33467	  -7.05288
2117949.49627	 141.00000	3070.98270	   0.33997	   0.04839	   0.34339	  -8.10020
2117949.73428	 141.00000	2430.77780	   0.34730	   0.05080	   0.35099	  -8.32249
2117949.97228	 141.00000	1923.15370	   0.35660	   0.05550	   0.36089	  -8.84613
2117950.21028	 141.00000	1522.43580	   0.36665	   0.05860	   0.37131	  -9.08008
2117950.44828	 141.00000	1203.84460	   0.37311	   0.06301	   0.37839	  -9.58571
2117950.68628	 141.00000	 952.86591	   0.38449	   0.06588	   0.39009	  -9.72284
2117950.92528	 141.00000	 754.27557	   0.39382	   0.06942	   0.39990	  -9.99720
2117951.16228	 141.00000	 596.71857	   0.40364	   0.07317	   0.41022	 -10.27465
2117951.40028	 141.00000	 471.96338	   0.41432	   0.07665	   0.42135	 -10.48151
2117951.63928	 141.00000	 373.20856	   0.42484	   0.08150	   0.43258	 -10.85922
2117951.87628	 141.00000	 295.47278	   0.43752	   0.08611	   0.44591	 -11.13450
2117952.11628	 141.00000	 233.87738	   0.44991	   0.09049	   0.45892	 -11.37210
2117952.35428	 141.00000	 185.05922	   0.46285	   0.09381	   0.47226	 -11.45808
2117952.59028	 141.00000	 146.35823	   0.47596	   0.10081	   0.48652	 -11.95856
2117952.82628	 141.00000	 115.77804	   0.49076	   0.10695	   0.50228	 -12.29421
2117953.06128	 141.00000	  91.67210	   0.50553	   0.11390	   0.51820	 -12.69681
2117953.30628	 141.00000	  72.51701	   0.52331	   0.12204	   0.53735	 -13.12743
2117953.53528	 141.00000	  57.36816	   0.54211	   0.13347	   0.55830	 -13.83180
2117953.77228	 141.00000	  45.36290	   0.56431	   0.14196	   0.58189	 -14.12093
2117954.00428	 141.00000	  35.93134	   0.58799	   0.15220	   0.60737	 -14.51235
2117954.25428	 141.00000	  28.40909	   0.61735	   0.15791	   0.63723	 -14.34747
2117954.46928	 141.00000	  22.48202	   0.64900	   0.16072	   0.66860	 -13.90924
2117954.73428	 141.00000	  17.79613	   0.68136	   0.15992	   0.69988	 -13.20898
2117954.98628	 141.00000	  14.06813	   0.71250	   0.15171	   0.72847	 -12.01992
2117955.20228	 141.00000	  11.14480	   0.74101	   0.14042	   0.75420	 -10.73007
2117955.46928	 141.00000	   8.81772	   0.76522	   0.12796	   0.77584	  -9.49286
2117955.64828	 141.00000	   6.97545	   0.78424	   0.11268	   0.79229	  -8.17632
2117955.86628	 141.00000	   5.51730	   0.79691	   0.09765	   0.80287	  -6.98598
2117956.13528	 141.00000	   4.36941	   0.81034	   0.08697	   0.81500	  -6.12581
2117956.47028	 141.00000	   3.45686	   0.81833	   0.07580	   0.82183	  -5.29207
2117956.88928	 141.00000	   2.73547	   0.82520	   0.06679	   0.82790	  -4.62759
2117957.41428	 141.00000	   2.16054	   0.83213	   0.05954	   0.83425	  -4.09240
2117958.07328	 141.00000	   1.70952	   0.83617	   0.05552	   0.83802	  -3.79904
2117958.90228	 141.00000	   1.35352	   0.83923	   0.05192	   0.84083	  -3.54008
2117959.94528	 141.00000	   1.07079	   0.84408	   0.04957	   0.84554	  -3.36082
2117961.25928	 141.00000	   0.84734	   0.84857	   0.04879	   0.84997	  -3.29076
2117962.91428	 141.00000	   0.67072	   0.85256	   0.05022	   0.85404	  -3.37089
2117965.00328	 141.00000	   0.53067	   0.85615	   0.05279	   0.85778	  -3.52824
2117967.64029	 141.00000	   0.41976	   0.86036	   0.05672	   0.86223	  -3.77196
2117970.97129	 141.00000	   0.33183	   0.86703	   0.06262	   0.86929	  -4.13080
2117975.17729	 141.00000	   0.26261	   0.87306	   0.07164	   0.87599	  -4.69077
2117980.48529	 141.00000	   0.20791	   0.87808	   0.08247	   0.88194	  -5.36550
2117987.19030	 141.00000	   0.16452	   0.88316	   0.09373	   0.88812	  -6.05826
2117995.66630	 141.00000	   0.13007	   0.89237	   0.10638	   0.89868	  -6.79834
2118006.35631	 141.00000	   0.10309	   0.90385	   0.12221	   0.91208	  -7.70037
2118019.87032	 141.00000	   0.08153	   0.91784	   0.14328	   0.92895	  -8.87278
2118036.96833	 141.00000	   0.06443	   0.93402	   0.16725	   0.94888	 -10.15211
2118058.55434	 141.00000	   0.05102	   0.95305	   0.18986	   0.97178	 -11.26674
2118085.79736	 141.00000	   0.04042	   0.98205	   0.21768	   1.00588	 -12.49786
2118120.29238	 141.00000	   0.03192	   1.01914	   0.25730	   1.05112	 -14.16932
2118163.84040	 141.00000	   0.02528	   1.05237	   0.30657	   1.09612	 -16.24136
2118218.90544	 141.00000	   0.01999	   1.08130	   0.35471	   1.13800	 -18.16129
2132265.21809	 142.00000	20004.45300	   0.28112	  -0.02261	   0.28203	   4.59849
2132265.36109	 142.00000	15829.12600	   0.28610	  -0.00769	   0.28621	   1.54023
2132265.50309	 142.00000	12516.70300	   0.29444	   0.00554	   0.29449	  -1.07703
2132265.64509	 142.00000	9909.44240	   0.30213	   0.01476	   0.30249	  -2.79703
2132265.80909	 142.00000	7835.48000	   0.30795	   0.02362	   0.30886	  -4.38677
2132266.01009	 142.00000	6217.24610	   0.31564	   0.02960	   0.31702	  -5.35681
2132266.24809	 142.00000	4905.29100	   0.32349	   0.03602	   0.32549	  -6.35356
2132266.48609	 142.00000	3881.27370	   0.33091	   0.04213	   0.33358	  -7.25589
2132266.72409	 142.00000	3070.98270	   0.33819	   0.04619	   0.34133	  -7.77714
2132266.96309	 142.00000	2430.77780	   0.34701	   0.04912	   0.35047	  -8.05665
2132267.20109	 142.00000	1923.15370	   0.35673	   0.05334	   0.36070	  -8.50460
2132267.43909	 142.00000	1522.43580	   0.36349	   0.05725	   0.36797	  -8.95075
2132267.67709	 142.00000	1203.84460	   0.37288	   0.06049	   0.37776	  -9.21465
2132267.91609	 142.00000	 952.86591	   0.38232	   0.06738	   0.38822	  -9.99538
2132268.15409	 142.00000	 754.27557	   0.39269	   0.06930	   0.39876	 -10.00785
2132268.39109	 142.00000	 596.71857	   0.40326	   0.07338	   0.40988	 -10.31320
2132268.62909	 142.00000	 471.96338	   0.41419	   0.07739	   0.42136	 -10.58380
2132268.86809	 142.00000	 373.20856	   0.42448	   0.07952	   0.43186	 -10.61075
2132269.10509	 142.00000	 295.47278	   0.43620	   0.08387	   0.44419	 -10.88358
2132269.34509	 142.00000	 233.87738	   0.44795	   0.08917	   0.45674	 -11.25845
2132269.58309	 142.00000	 185.05922	   0.46117	   0.09365	   0.47058	 -11.47902
2132269.81909	 142.00000	 146.35823	   0.47377	   0.10021	   0.48425	 -11.94238
2132270.05509	 142.00000	 115.77804	   0.48773	   0.10646	   0.49921	 -12.31272
2132270.29010	 142.00000	  91.67210	   0.50456	   0.11453	   0.51739	 -12.78855
2132270.53510	 142.00000	  72.51701	   0.52061	   0.12366	   0.53510	 -13.36166
2132270.76410	 142.00000	  57.36816	   0.53874	   0.13125	   0.55450	 -13.69238
2132271.00110	 142.00000	  45.36290	   0.56129	   0.14116	   0.57877	 -14.11713
2132271.23310	 142.00000	  35.93134	   0.58614	   0.15049	   0.60515	 -14.39910
2132271.48310	 142.00000	  28.40909	   0.61526	   0.15903	   0.63548	 -14.49188
2132271.69810	 142.00000	  22.48202	   0.64532	   0.16038	   0.66495	 -13.95710
2132271.96310	 142.00000	  17.79613	   0.67941	   0.15908	   0.69778	 -13.17835
2132272.21510	 142.00000	  14.06813	   0.70919	   0.15082	   0.72505	 -12.00605
2132272.43010	 142.00000	  11.14480	   0.73771	   0.14017	   0.75091	 -10.75868
2132272.69710	 142.00000	   8.81772	   0.76086	   0.12705	   0.77139	  -9.48000
2132272.87610	 142.00000	   6.97545	   0.77997	   0.11229	   0.78801	  -8.19246
2132273.09410	 142.00000	   5.51730	   0.79401	   0.09837	   0.80008	  -7.06246
2132273.36310	 142.00000	   4.36941	   0.80448	   0.08582	   0.80904	  -6.08894
2132273.69810	 142.00000	   3.45686	   0.81285	   0.07479	   0.81628	  -5.25678
2132274.11710	 142.00000	   2.73547	   0.82086	   0.06507	   0.82343	  -4.53267
2132274.64210	 142.00000	   2.16054	   0.82705	   0.05957	   0.82919	  -4.11994
2132275.30110	 142.00000	   1.70952	   0.83107	   0.05489	   0.83288	  -3.77846
2132276.13010	 142.00000	   1.35352	   0.83483	   0.05109	   0.83639	  -3.50232
2132277.17310	 142.00000	   1.07079	   0.83937	   0.04921	   0.84081	  -3.35558
2132278.48710	 142.00000	   0.84734	   0.84336	   0.04913	   0.84479	  -3.33379
2132280.14210	 142.00000	   0.67072	   0.84764	   0.05039	   0.84913	  -3.40228
2132282.23110	 142.00000	   0.53067	   0.85161	   0.05364	   0.85330	  -3.60411
2132284.86810	 142.00000	   0.41976	   0.85494	   0.05755	   0.85687	  -3.85127
2132288.19911	 142.00000	   0.33183	   0.86046	   0.06241	   0.86272	  -4.14826
2132292.40511	 142.00000	   0.26261	   0.86651	   0.07005	   0.86933	  -4.62181
2132297.71311	 142.00000	   0.20791	   0.87272	   0.07979	   0.87636	  -5.22374
2132304.41812	 142.00000	   0.16452	   0.87951	   0.09092	   0.88419	  -5.90224
2132312.89412	 142.00000	   0.13007	   0.88990	   0.10362	   0.89591	  -6.64156
2132323.58413	 142.00000	   0.10309	   0.90356	   0.12117	   0.91165	  -7.63770
2132337.09813	 142.00000	   0.08153	   0.91840	   0.14598	   0.92993	  -9.03185
2132354.19615	 142.00000	   0.06443	   0.93367	   0.17417	   0.94978	 -10.56640
2132375.78216	 142.00000	   0.05102	   0.94564	   0.20062	   0.96668	 -11.97777
2132403.02517	 142.00000	   0.04042	   0.96684	   0.22660	   0.99304	 -13.19069
2132437.52119	 142.00000	   0.03192	   0.99655	   0.25702	   1.02916	 -14.46203
2132481.06822	 142.00000	   0.02528	   1.03094	   0.29336	   1.07186	 -15.88382
2132536.13325	 142.00000	   0.01999	   1.06863	   0.32984	   1.11837	 -17.15314
2146894.04610	 143.00000	20004.45300	   0.28088	  -0.02515	   0.28200	   5.11757
2146894.18910	 143.00000	15829.12600	   0.28584	  -0.00841	   0.28597	   1.68540
2146894.33110	 143.00000	12516.70300	   0.29441	   0.00627	   0.29448	  -1.21915
2146894.47310	 143.00000	9909.44240	   0.30100	   0.01482	   0.30136	  -2.81910
2146894.63710	 143.00000	7835.48000	   0.30731	   0.02262	   0.30814	  -4.20893
2146894.83810	 143.00000	6217.24610	   0.31530	   0.03043	   0.31677	  -5.51233
2146895.07610	 143.00000	4905.29100	   0.32396	   0.03481	   0.32583	  -6.13283
2146895.31510	 143.00000	3881.27370	   0.33097	   0.04054	   0.33345	  -6.98356
2146895.55310	 143.00000	3070.98270	   0.33902	   0.04572	   0.34209	  -7.68080
2146895.79110	 143.00000	2430.77780	   0.34534	   0.05011	   0.34895	  -8.25654
2146896.02910	 143.00000	1923.15370	   0.35607	   0.05623	   0.36048	  -8.97378
2146896.26710	 143.00000	1522.43580	   0.36423	   0.05780	   0.36879	  -9.01739
2146896.50510	 143.00000	1203.84460	   0.37269	   0.06389	   0.37813	  -9.72718
2146896.74410	 143.00000	 952.86591	   0.38209	   0.06558	   0.38768	  -9.73943
2146896.98210	 143.00000	 754.27557	   0.39307	   0.06856	   0.39901	  -9.89375
2146897.21910	 143.00000	 596.71857	   0.40317	   0.07245	   0.40962	 -10.18707
