Repository: kbm2110/Battery_Diagnostics_Thesis

# Battery_Diagnostics_Thesis
 Data-driven battery diagnostics using EIS

**Author:** Bala Manikanta Yaswanth Kanagarla
**Institution:** Technische Hochschule Ingolstadt (THI)
**Supervisor:** Prof. Dr. H.-G. Schweiger

## Overview

This project implements a machine learning framework for 
non-invasive State of Health (SoH) estimation of lithium-ion 
batteries using Electrochemical Impedance Spectroscopy (EIS).

Eight physically interpretable features are extracted from 
impedance spectra and used to train six ML models under a 
strict cell-level train-test split. The stacking ensemble 
achieves R² = 0.9122 and RMSE = 0.0234 on completely unseen 
cells.

---

File: data/EIS/EIS_state_V_45C02.txt (part 17 of 37)
time/s	           cycle number	freq/Hz	           Re(Z)/Ohm	  -Im(Z)/Ohm	   |Z|/Ohm	   Phase(Z)/deg
2099443.18888	 134.00000	   0.05102	   0.87623	   0.16318	   0.89130	 -10.54948
2099470.43190	 134.00000	   0.04042	   0.90238	   0.18976	   0.92212	 -11.87540
2099504.92792	 134.00000	   0.03192	   0.92931	   0.22514	   0.95619	 -13.61863
2099548.47495	 134.00000	   0.02528	   0.95281	   0.26269	   0.98836	 -15.41351
2099603.53998	 134.00000	   0.01999	   0.97859	   0.29732	   1.02276	 -16.90027
2114453.65522	 135.00000	20004.45300	   0.36717	  -0.02476	   0.36801	   3.85759
2114453.79822	 135.00000	15829.12600	   0.37424	  -0.00952	   0.37436	   1.45734
2114453.94022	 135.00000	12516.70300	   0.37849	   0.00363	   0.37850	  -0.54985
2114454.08222	 135.00000	9909.44240	   0.38641	   0.01124	   0.38658	  -1.66673
2114454.24622	 135.00000	7835.48000	   0.39291	   0.01834	   0.39333	  -2.67320
2114454.44722	 135.00000	6217.24610	   0.39959	   0.02550	   0.40040	  -3.65165
2114454.68522	 135.00000	4905.29100	   0.40656	   0.02850	   0.40756	  -4.01052
2114454.92422	 135.00000	3881.27370	   0.41133	   0.03472	   0.41279	  -4.82530
2114455.16222	 135.00000	3070.98270	   0.41791	   0.03763	   0.41960	  -5.14454
2114455.40022	 135.00000	2430.77780	   0.42556	   0.04192	   0.42762	  -5.62559
2114455.63822	 135.00000	1923.15370	   0.43281	   0.04415	   0.43505	  -5.82509
2114455.87622	 135.00000	1522.43580	   0.43998	   0.04636	   0.44242	  -6.01496
2114456.11422	 135.00000	1203.84460	   0.44721	   0.04843	   0.44982	  -6.18097
2114456.35322	 135.00000	 952.86591	   0.45420	   0.05273	   0.45725	  -6.62160
2114456.59122	 135.00000	 754.27557	   0.46496	   0.05619	   0.46835	  -6.89112
2114456.82822	 135.00000	 596.71857	   0.46986	   0.05668	   0.47327	  -6.87830
2114457.06622	 135.00000	 471.96338	   0.48108	   0.06093	   0.48492	  -7.21849
2114457.30522	 135.00000	 373.20856	   0.48794	   0.06415	   0.49214	  -7.48915
2114457.54322	 135.00000	 295.47278	   0.49758	   0.06840	   0.50226	  -7.82686
2114457.78222	 135.00000	 233.87738	   0.50702	   0.07161	   0.51205	  -8.03947
2114458.02022	 135.00000	 185.05922	   0.51561	   0.07660	   0.52127	  -8.45049
2114458.25622	 135.00000	 146.35823	   0.52615	   0.08104	   0.53236	  -8.75635
2114458.49322	 135.00000	 115.77804	   0.53904	   0.08729	   0.54606	  -9.19889
2114458.72722	 135.00000	  91.67210	   0.55254	   0.09457	   0.56058	  -9.71223
2114458.97222	 135.00000	  72.51701	   0.56748	   0.09975	   0.57618	  -9.96900
2114459.20122	 135.00000	  57.36816	   0.58390	   0.10701	   0.59363	 -10.38500
2114459.43822	 135.00000	  45.36290	   0.60434	   0.11362	   0.61493	 -10.64760
2114459.67022	 135.00000	  35.93134	   0.62553	   0.11436	   0.63590	 -10.36051
2114459.92122	 135.00000	  28.40909	   0.64965	   0.11426	   0.65962	  -9.97491
2114460.13522	 135.00000	  22.48202	   0.67194	   0.11321	   0.68141	  -9.56386
2114460.40022	 135.00000	  17.79613	   0.69350	   0.10530	   0.70145	  -8.63393
2114460.65222	 135.00000	  14.06813	   0.71086	   0.09610	   0.71733	  -7.69930
2114460.86822	 135.00000	  11.14480	   0.72633	   0.08366	   0.73113	  -6.57041
2114461.13622	 135.00000	   8.81772	   0.73835	   0.07443	   0.74209	  -5.75607
2114461.31422	 135.00000	   6.97545	   0.74681	   0.06482	   0.74962	  -4.96085
2114461.53222	 135.00000	   5.51730	   0.75191	   0.05597	   0.75399	  -4.25674
2114461.80122	 135.00000	   4.36941	   0.75953	   0.04939	   0.76114	  -3.72043
2114462.13622	 135.00000	   3.45686	   0.76342	   0.04403	   0.76468	  -3.30120
2114462.55522	 135.00000	   2.73547	   0.76778	   0.03973	   0.76880	  -2.96224
2114463.08022	 135.00000	   2.16054	   0.77065	   0.03680	   0.77153	  -2.73367
2114463.74022	 135.00000	   1.70952	   0.77351	   0.03534	   0.77432	  -2.61590
2114464.56822	 135.00000	   1.35352	   0.77576	   0.03431	   0.77652	  -2.53268
2114465.61122	 135.00000	   1.07079	   0.77857	   0.03483	   0.77935	  -2.56144
2114466.92522	 135.00000	   0.84734	   0.78169	   0.03583	   0.78252	  -2.62457
2114468.58022	 135.00000	   0.67072	   0.78493	   0.03874	   0.78588	  -2.82536
2114470.66923	 135.00000	   0.53067	   0.78794	   0.04310	   0.78912	  -3.13121
2114473.30623	 135.00000	   0.41976	   0.79156	   0.04730	   0.79297	  -3.41939
2114476.63723	 135.00000	   0.33183	   0.79674	   0.05272	   0.79849	  -3.78545
2114480.84323	 135.00000	   0.26261	   0.80283	   0.06055	   0.80511	  -4.31316
2114486.15123	 135.00000	   0.20791	   0.80845	   0.07128	   0.81159	  -5.03865
2114492.85624	 135.00000	   0.16452	   0.81406	   0.08250	   0.81823	  -5.78691
2114501.33224	 135.00000	   0.13007	   0.82138	   0.09384	   0.82672	  -6.51766
2114512.02225	 135.00000	   0.10309	   0.83153	   0.10705	   0.83840	  -7.33594
2114525.53626	 135.00000	   0.08153	   0.84462	   0.12437	   0.85373	  -8.37665
2114542.63427	 135.00000	   0.06443	   0.85975	   0.14545	   0.87196	  -9.60235
2114564.22128	 135.00000	   0.05102	   0.87467	   0.16603	   0.89029	 -10.74809
2114591.46330	 135.00000	   0.04042	   0.89791	   0.18789	   0.91736	 -11.81885
2114625.95932	 135.00000	   0.03192	   0.92919	   0.21719	   0.95424	 -13.15622
2114669.50634	 135.00000	   0.02528	   0.96106	   0.25644	   0.99469	 -14.94010
2114724.57238	 135.00000	   0.01999	   0.99006	   0.29901	   1.03423	 -16.80504
2129575.88002	 136.00000	20004.45300	   0.36713	  -0.02434	   0.36793	   3.79325
2129576.02302	 136.00000	15829.12600	   0.37426	  -0.01063	   0.37441	   1.62700
2129576.16502	 136.00000	12516.70300	   0.37934	   0.00240	   0.37935	  -0.36296
2129576.30702	 136.00000	9909.44240	   0.38504	   0.01129	   0.38521	  -1.67920
2129576.47102	 136.00000	7835.48000	   0.39250	   0.01768	   0.39290	  -2.57902
2129576.67202	 136.00000	6217.24610	   0.39941	   0.02480	   0.40018	  -3.55323
2129576.91002	 136.00000	4905.29100	   0.40502	   0.03131	   0.40622	  -4.42110
2129577.14902	 136.00000	3881.27370	   0.41268	   0.03242	   0.41395	  -4.49215
2129577.38702	 136.00000	3070.98270	   0.41921	   0.03806	   0.42094	  -5.18707
2129577.62502	 136.00000	2430.77780	   0.42555	   0.04092	   0.42752	  -5.49274
2129577.86302	 136.00000	1923.15370	   0.43205	   0.04429	   0.43431	  -5.85317
2129578.10102	 136.00000	1522.43580	   0.44008	   0.04635	   0.44252	  -6.01223
2129578.33902	 136.00000	1203.84460	   0.44834	   0.05159	   0.45130	  -6.56458
2129578.57802	 136.00000	 952.86591	   0.45696	   0.05152	   0.45986	  -6.43307
2129578.81602	 136.00000	 754.27557	   0.46446	   0.05385	   0.46757	  -6.61395
2129579.05302	 136.00000	 596.71857	   0.47171	   0.05803	   0.47526	  -7.01282
2129579.29102	 136.00000	 471.96338	   0.48039	   0.05958	   0.48407	  -7.06996
2129579.53002	 136.00000	 373.20856	   0.48816	   0.06433	   0.49238	  -7.50691
2129579.76802	 136.00000	 295.47278	   0.49665	   0.06687	   0.50114	  -7.66867
2129580.00702	 136.00000	 233.87738	   0.50740	   0.07027	   0.51225	  -7.88463
2129580.24502	 136.00000	 185.05922	   0.51734	   0.07546	   0.52281	  -8.29855
2129580.48102	 136.00000	 146.35823	   0.52770	   0.08159	   0.53397	  -8.78929
2129580.71802	 136.00000	 115.77804	   0.53793	   0.08743	   0.54498	  -9.23144
2129580.95202	 136.00000	  91.67210	   0.55314	   0.09383	   0.56105	  -9.62786
2129581.19702	 136.00000	  72.51701	   0.56755	   0.09880	   0.57609	  -9.87542
2129581.42602	 136.00000	  57.36816	   0.58356	   0.10658	   0.59322	 -10.35001
2129581.66302	 136.00000	  45.36290	   0.60440	   0.11176	   0.61465	 -10.47594
2129581.89502	 136.00000	  35.93134	   0.62554	   0.11422	   0.63588	 -10.34821
2129582.14602	 136.00000	  28.40909	   0.64963	   0.11484	   0.65971	 -10.02524
2129582.36002	 136.00000	  22.48202	   0.67198	   0.11145	   0.68116	  -9.41737
2129582.62502	 136.00000	  17.79613	   0.69275	   0.10405	   0.70052	  -8.54194
2129582.87702	 136.00000	  14.06813	   0.71221	   0.09507	   0.71853	  -7.60336
2129583.09302	 136.00000	  11.14480	   0.72530	   0.08341	   0.73008	  -6.56006
2129583.36002	 136.00000	   8.81772	   0.73718	   0.07372	   0.74086	  -5.71055
2129583.53902	 136.00000	   6.97545	   0.74568	   0.06421	   0.74844	  -4.92147
2129583.75702	 136.00000	   5.51730	   0.75381	   0.05715	   0.75597	  -4.33588
2129584.02603	 136.00000	   4.36941	   0.75796	   0.04970	   0.75959	  -3.75150
2129584.36103	 136.00000	   3.45686	   0.76222	   0.04288	   0.76343	  -3.22007
2129584.78003	 136.00000	   2.73547	   0.76680	   0.03912	   0.76779	  -2.92068
2129585.30503	 136.00000	   2.16054	   0.77053	   0.03702	   0.77142	  -2.75042
2129585.96403	 136.00000	   1.70952	   0.77239	   0.03537	   0.77320	  -2.62188
2129586.79303	 136.00000	   1.35352	   0.77550	   0.03453	   0.77627	  -2.54958
2129587.83603	 136.00000	   1.07079	   0.77827	   0.03472	   0.77904	  -2.55429
2129589.15003	 136.00000	   0.84734	   0.78106	   0.03685	   0.78193	  -2.70126
2129590.80503	 136.00000	   0.67072	   0.78404	   0.03950	   0.78503	  -2.88451
2129592.89403	 136.00000	   0.53067	   0.78630	   0.04246	   0.78745	  -3.09126
2129595.53103	 136.00000	   0.41976	   0.79069	   0.04679	   0.79208	  -3.38639
2129598.86203	 136.00000	   0.33183	   0.79582	   0.05293	   0.79758	  -3.80515
2129603.06804	 136.00000	   0.26261	   0.80046	   0.06068	   0.80276	  -4.33478
2129608.37604	 136.00000	   0.20791	   0.80636	   0.06910	   0.80932	  -4.89756
2129615.08104	 136.00000	   0.16452	   0.81397	   0.07907	   0.81780	  -5.54866
2129623.55705	 136.00000	   0.13007	   0.82419	   0.09211	   0.82932	  -6.37701
2129634.24706	 136.00000	   0.10309	   0.83521	   0.11002	   0.84242	  -7.50446
2129647.76106	 136.00000	   0.08153	   0.84451	   0.12945	   0.85437	  -8.71483
2129664.85907	 136.00000	   0.06443	   0.85633	   0.14989	   0.86935	  -9.92832
2129686.44509	 136.00000	   0.05102	   0.87270	   0.16784	   0.88870	 -10.88619
2129713.68810	 136.00000	   0.04042	   0.89469	   0.19197	   0.91505	 -12.10990
2129748.18412	 136.00000	   0.03192	   0.92004	   0.22099	   0.94621	 -13.50644
2129791.73115	 136.00000	   0.02528	   0.94632	   0.24981	   0.97873	 -14.78741
2129846.79718	 136.00000	   0.01999	   0.98241	   0.27823	   1.02105	 -15.81278
2144922.12734	 137.00000	20004.45300	   0.36723	  -0.02362	   0.36799	   3.68035
2144922.27034	 137.00000	15829.12600	   0.37464	  -0.00843	   0.37473	   1.28888
2144922.41234	 137.00000	12516.70300	   0.38129	   0.00303	   0.38130	  -0.45573
2144922.55434	 137.00000	9909.44240	   0.38748	   0.01225	   0.38767	  -1.81005
2144922.71834	 137.00000	7835.48000	   0.39333	   0.01948	   0.39381	  -2.83469
2144922.91934	 137.00000	6217.24610	   0.40038	   0.02540	   0.40119	  -3.63032
2144923.15734	 137.00000	4905.29100	   0.40623	   0.03047	   0.40737	  -4.28880
2144923.39534	 137.00000	3881.27370	   0.41430	   0.03629	   0.41589	  -5.00598
2144923.63434	 137.00000	3070.98270	   0.41967	   0.03809	   0.42139	  -5.18566
2144923.87234	 137.00000	2430.77780	   0.42755	   0.04110	   0.42952	  -5.49092
2144924.11034	 137.00000	1923.15370	   0.43284	   0.04325	   0.43500	  -5.70645
2144924.34834	 137.00000	1522.43580	   0.44103	   0.04768	   0.44360	  -6.17063
2144924.58634	 137.00000	1203.84460	   0.44891	   0.04893	   0.45157	  -6.22051
2144924.82534	 137.00000	 952.86591	   0.45618	   0.05180	   0.45911	  -6.47800
2144925.06334	 137.00000	 754.27557	   0.46481	   0.05564	   0.46813	  -6.82585
2144925.30034	 137.00000	 596.71857	   0.47373	   0.05767	   0.47723	  -6.94024
2144925.53834	 137.00000	 471.96338	   0.48050	   0.06098	   0.48435	  -7.23314
2144925.77734	 137.00000	 373.20856	   0.48861	   0.06236	   0.49257	  -7.27342
2144926.01434	 137.00000	 295.47278	   0.49796	   0.06701	   0.50244	  -7.66413
2144926.25434	 137.00000	 233.87738	   0.50648	   0.07057	   0.51137	  -7.93184
2144926.49234	 137.00000	 185.05922	   0.51650	   0.07560	   0.52200	  -8.32721
2144926.72834	 137.00000	 146.35823	   0.52542	   0.08043	   0.53154	  -8.70289
2144926.96434	 137.00000	 115.77804	   0.53877	   0.08640	   0.54565	  -9.11019
2144927.19934	 137.00000	  91.67210	   0.55270	   0.09395	   0.56063	  -9.64711
2144927.44434	 137.00000	  72.51701	   0.56585	   0.09995	   0.57461	 -10.01771
2144927.67334	 137.00000	  57.36816	   0.58382	   0.10561	   0.59329	 -10.25384
2144927.91034	 137.00000	  45.36290	   0.60503	   0.11222	   0.61535	 -10.50742
2144928.14234	 137.00000	  35.93134	   0.62618	   0.11485	   0.63663	 -10.39368
2144928.39234	 137.00000	  28.40909	   0.64812	   0.11433	   0.65812	 -10.00400
2144928.60734	 137.00000	  22.48202	   0.67204	   0.11040	   0.68104	  -9.32893
2144928.87234	 137.00000	  17.79613	   0.69198	   0.10349	   0.69968	  -8.50587
2144929.12434	 137.00000	  14.06813	   0.70994	   0.09514	   0.71629	  -7.63293
2144929.34034	 137.00000	  11.14480	   0.72609	   0.08361	   0.73088	  -6.56914
2144929.60734	 137.00000	   8.81772	   0.73717	   0.07328	   0.74081	  -5.67711
2144929.78634	 137.00000	   6.97545	   0.74577	   0.06488	   0.74859	  -4.97167
2144930.00434	 137.00000	   5.51730	   0.75303	   0.05618	   0.75512	  -4.26646
2144930.27334	 137.00000	   4.36941	   0.75825	   0.04948	   0.75986	  -3.73333
2144930.60834	 137.00000	   3.45686	   0.76227	   0.04444	   0.76357	  -3.33670
2144931.02734	 137.00000	   2.73547	   0.76590	   0.03927	   0.76690	  -2.93495
2144931.55234	 137.00000	   2.16054	   0.76931	   0.03698	   0.77020	  -2.75189
2144932.21134	 137.00000	   1.70952	   0.77231	   0.03485	   0.77310	  -2.58345
2144933.04034	 137.00000	   1.35352	   0.77523	   0.03383	   0.77597	  -2.49874
2144934.08335	 137.00000	   1.07079	   0.77878	   0.03461	   0.77954	  -2.54439
2144935.39735	 137.00000	   0.84734	   0.78089	   0.03624	   0.78173	  -2.65682
2144937.05235	 137.00000	   0.67072	   0.78393	   0.03918	   0.78491	  -2.86144
2144939.14135	 137.00000	   0.53067	   0.78676	   0.04244	   0.78790	  -3.08747
2144941.77835	 137.00000	   0.41976	   0.79130	   0.04666	   0.79267	  -3.37458
2144945.10935	 137.00000	   0.33183	   0.79640	   0.05364	   0.79820	  -3.85334
2144949.31535	 137.00000	   0.26261	   0.80129	   0.06211	   0.80370	  -4.43231
2144954.62336	 137.00000	   0.20791	   0.80561	   0.07081	   0.80871	  -5.02287
2144961.32836	 137.00000	   0.16452	   0.81212	   0.08029	   0.81608	  -5.64618
2144969.80437	 137.00000	   0.13007	   0.82119	   0.09244	   0.82638	  -6.42243
2144980.49437	 137.00000	   0.10309	   0.83225	   0.10751	   0.83917	  -7.36083
2144994.00838	 137.00000	   0.08153	   0.84335	   0.12542	   0.85263	  -8.45877
2145011.10639	 137.00000	   0.06443	   0.85734	   0.14508	   0.86953	  -9.60483
2145032.69240	 137.00000	   0.05102	   0.87660	   0.16349	   0.89171	 -10.56447
2145059.93542	 137.00000	   0.04042	   0.90208	   0.19055	   0.92198	 -11.92739
2145094.43144	 137.00000	   0.03192	   0.92781	   0.22608	   0.95495	 -13.69461
2145137.97847	 137.00000	   0.02528	   0.95105	   0.26290	   0.98672	 -15.45243
2145193.04350	 137.00000	   0.01999	   0.97755	   0.29399	   1.02080	 -16.73822
2160034.48707	 138.00000	20004.45300	   0.36650	  -0.02433	   0.36730	   3.79779
2160034.63007	 138.00000	15829.12600	   0.37278	  -0.00696	   0.37285	   1.06921
2160034.77207	 138.00000	12516.70300	   0.37790	   0.00250	   0.37791	  -0.37977
2160034.91407	 138.00000	9909.44240	   0.38597	   0.00969	   0.38609	  -1.43779
2160035.07807	 138.00000	7835.48000	   0.39214	   0.01917	   0.39261	  -2.79816
2160035.27907	 138.00000	6217.24610	   0.39743	   0.02537	   0.39824	  -3.65236
2160035.51707	 138.00000	4905.29100	   0.40409	   0.03018	   0.40522	  -4.27178
2160035.75607	 138.00000	3881.27370	   0.41186	   0.03424	   0.41328	  -4.75279
2160035.99407	 138.00000	3070.98270	   0.41956	   0.03766	   0.42124	  -5.12965
2160036.23207	 138.00000	2430.77780	   0.42487	   0.04130	   0.42687	  -5.55149
2160036.47007	 138.00000	1923.15370	   0.43353	   0.04421	   0.43578	  -5.82320
2160036.70807	 138.00000	1522.43580	   0.44019	   0.04798	   0.44280	  -6.22045
2160036.94607	 138.00000	1203.84460	   0.44762	   0.04926	   0.45032	  -6.28068
2160037.18507	 138.00000	 952.86591	   0.45603	   0.05054	   0.45882	  -6.32384
2160037.42307	 138.00000	 754.27557	   0.46253	   0.05364	   0.46563	  -6.61474
2160037.66007	 138.00000	 596.71857	   0.47210	   0.05743	   0.47558	  -6.93528
2160037.89807	 138.00000	 471.96338	   0.47950	   0.05919	   0.48313	  -7.03658
2160038.13707	 138.00000	 373.20856	   0.48774	   0.06377	   0.49189	  -7.44847
2160038.37407	 138.00000	 295.47278	   0.49692	   0.06553	   0.50122	  -7.51285
2160038.61407	 138.00000	 233.87738	   0.50724	   0.07051	   0.51212	  -7.91420
2160038.85207	 138.00000	 185.05922	   0.51636	   0.07497	   0.52178	  -8.26138
2160039.08807	 138.00000	 146.35823	   0.52707	   0.08082	   0.53323	  -8.71736
2160039.32407	 138.00000	 115.77804	   0.53828	   0.08803	   0.54543	  -9.28771
2160039.55907	 138.00000	  91.67210	   0.55191	   0.09352	   0.55977	  -9.61689
2160039.80407	 138.00000	  72.51701	   0.56647	   0.10075	   0.57536	 -10.08486
2160040.03307	 138.00000	  57.36816	   0.58515	   0.10743	   0.59493	 -10.40351
2160040.27007	 138.00000	  45.36290	   0.60383	   0.11144	   0.61403	 -10.45670
2160040.50207	 138.00000	  35.93134	   0.62761	   0.11469	   0.63800	 -10.35563
2160040.75307	 138.00000	  28.40909	   0.65047	   0.11596	   0.66072	 -10.10780
2160040.96707	 138.00000	  22.48202	   0.67319	   0.11173	   0.68240	  -9.42381
2160041.23207	 138.00000	  17.79613	   0.69349	   0.10511	   0.70141	  -8.61864
2160041.48407	 138.00000	  14.06813	   0.71257	   0.09533	   0.71892	  -7.61972
2160041.70007	 138.00000	  11.14480	   0.72605	   0.08391	   0.73088	  -6.59271
2160041.96807	 138.00000	   8.81772	   0.73716	   0.07384	   0.74085	  -5.72035
2160042.14607	 138.00000	   6.97545	   0.74701	   0.06456	   0.74980	  -4.93969
2160042.36407	 138.00000	   5.51730	   0.75307	   0.05645	   0.75518	  -4.28653
2160042.63307	 138.00000	   4.36941	   0.75812	   0.04949	   0.75973	  -3.73529
2160042.96807	 138.00000	   3.45686	   0.76289	   0.04391	   0.76415	  -3.29401
2160043.38707	 138.00000	   2.73547	   0.76647	   0.03949	   0.76749	  -2.94933
2160043.91207	 138.00000	   2.16054	   0.77044	   0.03662	   0.77131	  -2.72111
2160044.57107	 138.00000	   1.70952	   0.77258	   0.03537	   0.77339	  -2.62089
2160045.40007	 138.00000	   1.35352	   0.77530	   0.03475	   0.77608	  -2.56638
2160046.44307	 138.00000	   1.07079	   0.77854	   0.03485	   0.77932	  -2.56296
2160047.75707	 138.00000	   0.84734	   0.78143	   0.03613	   0.78227	  -2.64719
2160049.41208	 138.00000	   0.67072	   0.78442	   0.03958	   0.78542	  -2.88872
2160051.50108	 138.00000	   0.53067	   0.78687	   0.04277	   0.78803	  -3.11105
2160054.13808	 138.00000	   0.41976	   0.79126	   0.04668	   0.79263	  -3.37604
2160057.46908	 138.00000	   0.33183	   0.79574	   0.05319	   0.79751	  -3.82437
2160061.67508	 138.00000	   0.26261	   0.80119	   0.06048	   0.80347	  -4.31674
2160066.98309	 138.00000	   0.20791	   0.80665	   0.07001	   0.80968	  -4.96069
2160073.68809	 138.00000	   0.16452	   0.81348	   0.07953	   0.81736	  -5.58409
2160082.16410	 138.00000	   0.13007	   0.82341	   0.09172	   0.82850	  -6.35610
2160092.85410	 138.00000	   0.10309	   0.83553	   0.10794	   0.84247	  -7.36118
2160106.36811	 138.00000	   0.08153	   0.84707	   0.12846	   0.85675	  -8.62301
2160123.46612	 138.00000	   0.06443	   0.85886	   0.15130	   0.87209	  -9.99096
2160145.05213	 138.00000	   0.05102	   0.87175	   0.17075	   0.88831	 -11.08255
2160172.29515	 138.00000	   0.04042	   0.89295	   0.19233	   0.91343	 -12.15512
2160206.79117	 138.00000	   0.03192	   0.91976	   0.22071	   0.94587	 -13.49356
2160250.33820	 138.00000	   0.02528	   0.94697	   0.25145	   0.97978	 -14.87061
2160305.40423	 138.00000	   0.01999	   0.97969	   0.28166	   1.01937	 -16.04019
2175137.92314	 139.00000	20004.45300	   0.36819	  -0.02272	   0.36889	   3.53096
2175138.06614	 139.00000	15829.12600	   0.37506	  -0.00783	   0.37514	   1.19632
2175138.20814	 139.00000	12516.70300	   0.38062	   0.00253	   0.38062	  -0.38115
2175138.35014	 139.00000	9909.44240	   0.38716	   0.01132	   0.38732	  -1.67540
2175138.51414	 139.00000	7835.48000	   0.39349	   0.01891	   0.39394	  -2.75171
2175138.71514	 139.00000	6217.24610	   0.39944	   0.02600	   0.40028	  -3.72364
2175138.95314	 139.00000	4905.29100	   0.40754	   0.03149	   0.40875	  -4.41829
2175139.19214	 139.00000	3881.27370	   0.41295	   0.03652	   0.41456	  -5.05442
2175139.43014	 139.00000	3070.98270	   0.42225	   0.03733	   0.42390	  -5.05169
2175139.66814	 139.00000	2430.77780	   0.42595	   0.04134	   0.42795	  -5.54369
2175139.90614	 139.00000	1923.15370	   0.43527	   0.04434	   0.43752	  -5.81693
2175140.14414	 139.00000	1522.43580	   0.44013	   0.04625	   0.44256	  -5.99889
2175140.38214	 139.00000	1203.84460	   0.44890	   0.05086	   0.45177	  -6.46444
2175140.62114	 139.00000	 952.86591	   0.45720	   0.05199	   0.46014	  -6.48737
2175140.85914	 139.00000	 754.27557	   0.46324	   0.05532	   0.46653	  -6.80973
2175141.09614	 139.00000	 596.71857	   0.47251	   0.05690	   0.47593	  -6.86644
2175141.33414	 139.00000	 471.96338	   0.47950	   0.06053	   0.48331	  -7.19442
2175141.57314	 139.00000	 373.20856	   0.48777	   0.06370	   0.49191	  -7.44013
2175141.81114	 139.00000	 295.47278	   0.49843	   0.06679	   0.50288	  -7.63223
2175142.05014	 139.00000	 233.87738	   0.50765	   0.07067	   0.51254	  -7.92516
2175142.28814	 139.00000	 185.05922	   0.51701	   0.07366	   0.52223	  -8.10829
2175142.52414	 139.00000	 146.35823	   0.52739	   0.08061	   0.53352	  -8.69071
2175142.76114	 139.00000	 115.77804	   0.53847	   0.08750	   0.54553	  -9.22940
2175142.99514	 139.00000	  91.67210	   0.55221	   0.09264	   0.55992	  -9.52394
2175143.24014	 139.00000	  72.51701	   0.56681	   0.10040	   0.57564	 -10.04505
2175143.46914	 139.00000	  57.36816	   0.58375	   0.10786	   0.59363	 -10.46867
2175143.70614	 139.00000	  45.36290	   0.60302	   0.11263	   0.61345	 -10.57975
2175143.93814	 139.00000	  35.93134	   0.62569	   0.11524	   0.63621	 -10.43611
2175144.18914	 139.00000	  28.40909	   0.65002	   0.11465	   0.66005	 -10.00332
2175144.40314	 139.00000	  22.48202	   0.67216	   0.11194	   0.68142	  -9.45506
2175144.66814	 139.00000	  17.79613	   0.69341	   0.10570	   0.70142	  -8.66689
2175144.92014	 139.00000	  14.06813	   0.71144	   0.09574	   0.71786	  -7.66466
2175145.13614	 139.00000	  11.14480	   0.72651	   0.08466	   0.73142	  -6.64649
2175145.40414	 139.00000	   8.81772	   0.73800	   0.07469	   0.74177	  -5.77869
2175145.58214	 139.00000	   6.97545	   0.74820	   0.06602	   0.75111	  -5.04267
2175145.80014	 139.00000	   5.51730	   0.75460	   0.05657	   0.75672	  -4.28713
2175146.06914	 139.00000	   4.36941	   0.75971	   0.04978	   0.76134	  -3.74905
2175146.40414	 139.00000	   3.45686	   0.76495	   0.04356	   0.76619	  -3.25896
2175146.82314	 139.00000	   2.73547	   0.76825	   0.04004	   0.76930	  -2.98358
2175147.34814	 139.00000	   2.16054	   0.77163	   0.03744	   0.77253	  -2.77796
2175148.00714	 139.00000	   1.70952	   0.77463	   0.03589	   0.77546	  -2.65271
2175148.83614	 139.00000	   1.35352	   0.77726	   0.03510	   0.77805	  -2.58579
2175149.87914	 139.00000	   1.07079	   0.78026	   0.03488	   0.78104	  -2.55941
2175151.19315	 139.00000	   0.84734	   0.78285	   0.03594	   0.78368	  -2.62876
2175152.84815	 139.00000	   0.67072	   0.78505	   0.03880	   0.78601	  -2.82939
2175154.93715	 139.00000	   0.53067	   0.78912	   0.04180	   0.79023	  -3.03179
2175157.57415	 139.00000	   0.41976	   0.79304	   0.04703	   0.79443	  -3.39366
2175160.90515	 139.00000	   0.33183	   0.79754	   0.05368	   0.79935	  -3.85073
2175165.11115	 139.00000	   0.26261	   0.80197	   0.06036	   0.80423	  -4.30424
2175170.41916	 139.00000	   0.20791	   0.80882	   0.06860	   0.81173	  -4.84815
2175177.12416	 139.00000	   0.16452	   0.81734	   0.07938	   0.82119	  -5.54686
2175185.59917	 139.00000	   0.13007	   0.82644	   0.09464	   0.83184	  -6.53250
2175196.28917	 139.00000	   0.10309	   0.83443	   0.11142	   0.84183	  -7.60572
2175209.80318	 139.00000	   0.08153	   0.84327	   0.12780	   0.85290	  -8.61749
2175226.90119	 139.00000	   0.06443	   0.85740	   0.14623	   0.86978	  -9.67870
2175248.48820	 139.00000	   0.05102	   0.87645	   0.16655	   0.89214	 -10.75916
2175275.73022	 139.00000	   0.04042	   0.89761	   0.19250	   0.91801	 -12.10413
2175310.22624	 139.00000	   0.03192	   0.92062	   0.21960	   0.94645	 -13.41641
2175353.77327	 139.00000	   0.02528	   0.95106	   0.24667	   0.98253	 -14.54026
2175408.83930	 139.00000	   0.01999	   0.99399	   0.27890	   1.03237	 -15.67315
2190227.65690	 140.00000	20004.45300	   0.36786	  -0.02308	   0.36859	   3.59039
2190227.79990	 140.00000	15829.12600	   0.37288	  -0.00804	   0.37297	   1.23551
2190227.94190	 140.00000	12516.70300	   0.37963	   0.00215	   0.37964	  -0.32508
2190228.08390	 140.00000	9909.44240	   0.38620	   0.01331	   0.38643	  -1.97313
2190228.24790	 140.00000	7835.48000	   0.39292	   0.01892	   0.39337	  -2.75706
2190228.44890	 140.00000	6217.24610	   0.39784	   0.02464	   0.39860	  -3.54371
2190228.68690	 140.00000	4905.29100	   0.40615	   0.03009	   0.40726	  -4.23649
2190228.92490	 140.00000	3881.27370	   0.41307	   0.03623	   0.41466	  -5.01222
2190229.16290	 140.00000	3070.98270	   0.41882	   0.03787	   0.42052	  -5.16681
2190229.40190	 140.00000	2430.77780	   0.42593	   0.04122	   0.42792	  -5.52712
2190229.63990	 140.00000	1923.15370	   0.43346	   0.04513	   0.43580	  -5.94448
2190229.87790	 140.00000	1522.43580	   0.43975	   0.04892	   0.44246	  -6.34783
2190230.11590	 140.00000	1203.84460	   0.44768	   0.05054	   0.45052	  -6.44061
2190230.35490	 140.00000	 952.86591	   0.45588	   0.05222	   0.45886	  -6.53512
2190230.59290	 140.00000	 754.27557	   0.46436	   0.05538	   0.46765	  -6.80108
2190230.82990	 140.00000	 596.71857	   0.47338	   0.05626	   0.47671	  -6.77760
2190231.06790	 140.00000	 471.96338	   0.47970	   0.06115	   0.48358	  -7.26515
2190231.30690	 140.00000	 373.20856	   0.48923	   0.06284	   0.49325	  -7.31912
2190231.54490	 140.00000	 295.47278	   0.49750	   0.06700	   0.50199	  -7.66971
2190231.78390	 140.00000	 233.87738	   0.50658	   0.07171	   0.51163	  -8.05692
2190232.02190	 140.00000	 185.05922	   0.51728	   0.07506	   0.52270	  -8.25575
2190232.25790	 140.00000	 146.35823	   0.52714	   0.08242	   0.53355	  -8.88628
2190232.49391	 140.00000	 115.77804	   0.53941	   0.08666	   0.54633	  -9.12715
2190232.72891	 140.00000	  91.67210	   0.55232	   0.09422	   0.56030	  -9.68095
2190232.97391	 140.00000	  72.51701	   0.56667	   0.09927	   0.57530	  -9.93615
2190233.20291	 140.00000	  57.36816	   0.58397	   0.10718	   0.59372	 -10.40020
2190233.43991	 140.00000	  45.36290	   0.60353	   0.11285	   0.61399	 -10.59066
2190233.67191	 140.00000	  35.93134	   0.62615	   0.11524	   0.63667	 -10.42795
2190233.92191	 140.00000	  28.40909	   0.65028	   0.11591	   0.66053	 -10.10666
2190234.13691	 140.00000	  22.48202	   0.67380	   0.11382	   0.68334	  -9.58772
2190234.40191	 140.00000	  17.79613	   0.69517	   0.10577	   0.70317	  -8.65112
2190234.65391	 140.00000	  14.06813	   0.71259	   0.09584	   0.71900	  -7.66044
2190234.86991	 140.00000	  11.14480	   0.72779	   0.08601	   0.73286	  -6.73976
2190235.13691	 140.00000	   8.81772	   0.74000	   0.07589	   0.74388	  -5.85517
2190235.31591	 140.00000	   6.97545	   0.74717	   0.06532	   0.75002	  -4.99664
2190235.53391	 140.00000	   5.51730	   0.75718	   0.05705	   0.75932	  -4.30911
2190235.80291	 140.00000	   4.36941	   0.76256	   0.04949	   0.76416	  -3.71317
2190236.13791	 140.00000	   3.45686	   0.76603	   0.04461	   0.76733	  -3.33313
2190236.55691	 140.00000	   2.73547	   0.76919	   0.04121	   0.77029	  -3.06660
2190237.08191	 140.00000	   2.16054	   0.77287	   0.03728	   0.77376	  -2.76170
2190237.74091	 140.00000	   1.70952	   0.77573	   0.03517	   0.77652	  -2.59581
2190238.56991	 140.00000	   1.35352	   0.77939	   0.03475	   0.78017	  -2.55320
2190239.61291	 140.00000	   1.07079	   0.78239	   0.03497	   0.78317	  -2.55905
2190240.92591	 140.00000	   0.84734	   0.78465	   0.03675	   0.78551	  -2.68140
2190242.58191	 140.00000	   0.67072	   0.78795	   0.03865	   0.78890	  -2.80783
2190244.67091	 140.00000	   0.53067	   0.79195	   0.04245	   0.79309	  -3.06805
2190247.30791	 140.00000	   0.41976	   0.79517	   0.04819	   0.79663	  -3.46775
2190250.63892	 140.00000	   0.33183	   0.79869	   0.05427	   0.80053	  -3.88740
2190254.84492	 140.00000	   0.26261	   0.80335	   0.06122	   0.80568	  -4.35778
2190260.15292	 140.00000	   0.20791	   0.81020	   0.06929	   0.81316	  -4.88851
2190266.85693	 140.00000	   0.16452	   0.81787	   0.08035	   0.82181	  -5.61071
2190275.33393	 140.00000	   0.13007	   0.82630	   0.09346	   0.83157	  -6.45327
2190286.02394	 140.00000	   0.10309	   0.83540	   0.10775	   0.84232	  -7.34937
2190299.53794	 140.00000	   0.08153	   0.84830	   0.12301	   0.85718	  -8.25061
2190316.63596	 140.00000	   0.06443	   0.86566	   0.14298	   0.87739	  -9.37905
2190338.22197	 140.00000	   0.05102	   0.88633	   0.16995	   0.90248	 -10.85480
2190365.46498	 140.00000	   0.04042	   0.90370	   0.20101	   0.92578	 -12.54023
2190399.96100	 140.00000	   0.03192	   0.92224	   0.22952	   0.95037	 -13.97517
2190443.50803	 140.00000	   0.02528	   0.94782	   0.25637	   0.98188	 -15.13523
2190498.57306	 140.00000	   0.01999	   0.98257	   0.28772	   1.02383	 -16.32134
2205312.22463	 141.00000	20004.45300	   0.36628	  -0.02182	   0.36693	   3.40960
2205312.36763	 141.00000	15829.12600	   0.37410	  -0.00929	   0.37422	   1.42327
2205312.50963	 141.00000	12516.70300	   0.37954	   0.00232	   0.37955	  -0.35014
2205312.65163	 141.00000	9909.44240	   0.38617	   0.01238	   0.38637	  -1.83554
2205312.81563	 141.00000	7835.48000	   0.39407	   0.01847	   0.39450	  -2.68407
2205313.01663	 141.00000	6217.24610	   0.39798	   0.02636	   0.39885	  -3.78881
2205313.25463	 141.00000	4905.29100	   0.40482	   0.03179	   0.40607	  -4.49044
2205313.49363	 141.00000	3881.27370	   0.41205	   0.03574	   0.41360	  -4.95774
2205313.73163	 141.00000	3070.98270	   0.41849	   0.03781	   0.42019	  -5.16249
2205313.96963	 141.00000	2430.77780	   0.42727	   0.04018	   0.42916	  -5.37241
2205314.20763	 141.00000	1923.15370	   0.43353	   0.04314	   0.43567	  -5.68246
2205314.44563	 141.00000	1522.43580	   0.44114	   0.04790	   0.44374	  -6.19692
2205314.68363	 141.00000	1203.84460	   0.44774	   0.05030	   0.45056	  -6.41001
2205314.92263	 141.00000	 952.86591	   0.45614	   0.05209	   0.45910	  -6.51492
2205315.16063	 141.00000	 754.27557	   0.46323	   0.05570	   0.46657	  -6.85634
2205315.39763	 141.00000	 596.71857	   0.47362	   0.05702	   0.47704	  -6.86481
2205315.63563	 141.00000	 471.96338	   0.48095	   0.06109	   0.48481	  -7.23937
2205315.87463	 141.00000	 373.20856	   0.48952	   0.06432	   0.49373	  -7.48561
2205316.11263	 141.00000	 295.47278	   0.49811	   0.06593	   0.50245	  -7.53937
2205316.35163	 141.00000	 233.87738	   0.50814	   0.07103	   0.51308	  -7.95721
2205316.58963	 141.00000	 185.05922	   0.51748	   0.07586	   0.52301	  -8.33932
2205316.82563	 141.00000	 146.35823	   0.52863	   0.08035	   0.53470	  -8.64229
2205317.06163	 141.00000	 115.77804	   0.53967	   0.08686	   0.54661	  -9.14338
2205317.29663	 141.00000	  91.67210	   0.55329	   0.09196	   0.56088	  -9.43653
2205317.54163	 141.00000	  72.51701	   0.56848	   0.09982	   0.57717	  -9.95884
2205317.77063	 141.00000	  57.36816	   0.58662	   0.10784	   0.59645	 -10.41661
2205318.00763	 141.00000	  45.36290	   0.60830	   0.11312	   0.61873	 -10.53418
2205318.23963	 141.00000	  35.93134	   0.62756	   0.11587	   0.63817	 -10.46119
2205318.49063	 141.00000	  28.40909	   0.64998	   0.11656	   0.66035	 -10.16659
2205318.70463	 141.00000	  22.48202	   0.67369	   0.11139	   0.68284	  -9.38817
2205318.96963	 141.00000	  17.79613	   0.69559	   0.10616	   0.70364	  -8.67744
2205319.22163	 141.00000	  14.06813	   0.71267	   0.09619	   0.71913	  -7.68712
2205319.43763	 141.00000	  11.14480	   0.72896	   0.08438	   0.73383	  -6.60278
2205319.70563	 141.00000	   8.81772	   0.74090	   0.07543	   0.74473	  -5.81282
2205319.88363	 141.00000	   6.97545	   0.75063	   0.06552	   0.75348	  -4.98867
2205320.10163	 141.00000	   5.51730	   0.75673	   0.05726	   0.75890	  -4.32731
2205320.37063	 141.00000	   4.36941	   0.76140	   0.05065	   0.76308	  -3.80577
2205320.70563	 141.00000	   3.45686	   0.76647	   0.04471	   0.76777	  -3.33857
2205321.12463	 141.00000	   2.73547	   0.77081	   0.04029	   0.77187	  -2.99227
2205321.64963	 141.00000	   2.16054	   0.77449	   0.03830	   0.77543	  -2.83146
2205322.30863	 141.00000	   1.70952	   0.77656	   0.03597	   0.77740	  -2.65196
2205323.13763	 141.00000	   1.35352	   0.77996	   0.03509	   0.78075	  -2.57633
2205324.18063	 141.00000	   1.07079	   0.78295	   0.03576	   0.78377	  -2.61475
2205325.49464	 141.00000	   0.84734	   0.78544	   0.03658	   0.78629	  -2.66674
2205327.14964	 141.00000	   0.67072	   0.78817	   0.03971	   0.78917	  -2.88461
2205329.23864	 141.00000	   0.53067	   0.79130	   0.04209	   0.79242	  -3.04488
2205331.87564	 141.00000	   0.41976	   0.79541	   0.04736	   0.79682	  -3.40717
2205335.20664	 141.00000	   0.33183	   0.80033	   0.05372	   0.80213	  -3.84014
2205339.41264	 141.00000	   0.26261	   0.80501	   0.06091	   0.80731	  -4.32674
2205344.72065	 141.00000	   0.20791	   0.81086	   0.06940	   0.81383	  -4.89198
2205351.42565	 141.00000	   0.16452	   0.81979	   0.07940	   0.82363	  -5.53224
2205359.90166	 141.00000	   0.13007	   0.82984	   0.09403	   0.83515	  -6.46460
2205370.59166	 141.00000	   0.10309	   0.83856	   0.11191	   0.84599	  -7.60118
2205384.10567	 141.00000	   0.08153	   0.84755	   0.12927	   0.85735	  -8.67188
2205401.20368	 141.00000	   0.06443	   0.85972	   0.14893	   0.87252	  -9.82768
2205422.78969	 141.00000	   0.05102	   0.87837	   0.16767	   0.89423	 -10.80717
2205450.03271	 141.00000	   0.04042	   0.90044	   0.19294	   0.92087	 -12.09386
2205484.52873	 141.00000	   0.03192	   0.92411	   0.22179	   0.95036	 -13.49606
2205528.07576	 141.00000	   0.02528	   0.95237	   0.24856	   0.98427	 -14.62740
2205583.14179	 141.00000	   0.01999	   0.99228	   0.27892	   1.03074	 -15.70014
2220395.40334	 142.00000	20004.45300	   0.36759	  -0.02372	   0.36835	   3.69145
2220395.54634	 142.00000	15829.12600	   0.37428	  -0.00826	   0.37437	   1.26427
2220395.68834	 142.00000	12516.70300	   0.38018	   0.00356	   0.38020	  -0.53699
2220395.83034	 142.00000	9909.44240	   0.38732	   0.01158	   0.38749	  -1.71258
2220395.99434	 142.00000	7835.48000	   0.39395	   0.01970	   0.39444	  -2.86259
2220396.19534	 142.00000	6217.24610	   0.40069	   0.02649	   0.40156	  -3.78284
2220396.43335	 142.00000	4905.29100	   0.40711	   0.02926	   0.40816	  -4.11118
2220396.67235	 142.00000	3881.27370	   0.41438	   0.03399	   0.41577	  -4.68979
2220396.91035	 142.00000	3070.98270	   0.41907	   0.03751	   0.42075	  -5.11531
2220397.14835	 142.00000	2430.77780	   0.42646	   0.04145	   0.42847	  -5.55087
2220397.38635	 142.00000	1923.15370	   0.43467	   0.04441	   0.43693	  -5.83398
2220397.62435	 142.00000	1522.43580	   0.44105	   0.04819	   0.44368	  -6.23492
2220397.86235	 142.00000	1203.84460	   0.45058	   0.04789	   0.45312	  -6.06727
2220398.10135	 142.00000	 952.86591	   0.45611	   0.05086	   0.45893	  -6.36277
2220398.33935	 142.00000	 754.27557	   0.46487	   0.05536	   0.46815	  -6.79134
2220398.57635	 142.00000	 596.71857	   0.47272	   0.05824	   0.47630	  -7.02403
2220398.81435	 142.00000	 471.96338	   0.48000	   0.06004	   0.48374	  -7.13003
2220399.05335	 142.00000	 373.20856	   0.48994	   0.06349	   0.49404	  -7.38357
2220399.29135	 142.00000	 295.47278	   0.49746	   0.06731	   0.50200	  -7.70570
2220399.53035	 142.00000	 233.87738	   0.50797	   0.07081	   0.51288	  -7.93531
2220399.76835	 142.00000	 185.05922	   0.51660	   0.07459	   0.52195	  -8.21646
2220400.00435	 142.00000	 146.35823	   0.52658	   0.08035	   0.53267	  -8.67529
2220400.24135	 142.00000	 115.77804	   0.54025	   0.08643	   0.54712	  -9.08957
2220400.47535	 142.00000	  91.67210	   0.55358	   0.09328	   0.56138	  -9.56496
2220400.72035	 142.00000	  72.51701	   0.56758	   0.09926	   0.57620	  -9.91945
2220400.94935	 142.00000	  57.36816	   0.58489	   0.10748	   0.59468	 -10.41280
2220401.18635	 142.00000	  45.36290	   0.60556	   0.11268	   0.61595	 -10.54126
2220401.41835	 142.00000	  35.93134	   0.62714	   0.11636	   0.63784	 -10.51145
2220401.66935	 142.00000	  28.40909	   0.64962	   0.11629	   0.65994	 -10.14927
2220401.88335	 142.00000	  22.48202	   0.67249	   0.11239	   0.68181	  -9.48759
2220402.14835	 142.00000	  17.79613	   0.69378	   0.10579	   0.70180	  -8.66973
2220402.40035	 142.00000	  14.06813	   0.71332	   0.09568	   0.71971	  -7.63963
2220402.61635	 142.00000	  11.14480	   0.72660	   0.08521	   0.73158	  -6.68858
2220402.88435	 142.00000	   8.81772	   0.73926	   0.07503	   0.74306	  -5.79518
2220403.06235	 142.00000	   6.97545	   0.74752	   0.06613	   0.75044	  -5.05579
2220403.28035	 142.00000	   5.51730	   0.75406	   0.05695	   0.75621	  -4.31905
2220403.54935	 142.00000	   4.36941	   0.76132	   0.04997	   0.76296	  -3.75523
2220403.88435	 142.00000	   3.45686	   0.76589	   0.04313	   0.76710	  -3.22294
2220404.30335	 142.00000	   2.73547	   0.76984	   0.03935	   0.77084	  -2.92615
2220404.82835	 142.00000	   2.16054	   0.77223	   0.03757	   0.77314	  -2.78504
2220405.48735	 142.00000	   1.70952	   0.77548	   0.03589	   0.77631	  -2.64985
2220406.31635	 142.00000	   1.35352	   0.77817	   0.03514	   0.77897	  -2.58562
2220407.35935	 142.00000	   1.07079	   0.78110	   0.03555	   0.78191	  -2.60611
2220408.67335	 142.00000	   0.84734	   0.78461	   0.03685	   0.78548	  -2.68915
2220410.32835	 142.00000	   0.67072	   0.78614	   0.03910	   0.78712	  -2.84713
2220412.41735	 142.00000	   0.53067	   0.79005	   0.04217	   0.79118	  -3.05544
2220415.05436	 142.00000	   0.41976	   0.79416	   0.04690	   0.79554	  -3.37999
2220418.38536	 142.00000	   0.33183	   0.79918	   0.05366	   0.80098	  -3.84154
2220422.59136	 142.00000	   0.26261	   0.80350	   0.06098	   0.80581	  -4.33970
2220427.89936	 142.00000	   0.20791	   0.80969	   0.06873	   0.81260	  -4.85215
2220434.60437	 142.00000	   0.16452	   0.81853	   0.07937	   0.82237	  -5.53818
2220443.08037	 142.00000	   0.13007	   0.82764	   0.09443	   0.83301	  -6.50930
2220453.77038	 142.00000	   0.10309	   0.83618	   0.11148	   0.84358	  -7.59403
2220467.28439	 142.00000	   0.08153	   0.84508	   0.12867	   0.85482	  -8.65745
2220484.38240	 142.00000	   0.06443	   0.85795	   0.14767	   0.87057	  -9.76632
2220505.96941	 142.00000	   0.05102	   0.87710	   0.16769	   0.89299	 -10.82380
2220533.21143	 142.00000	   0.04042	   0.89869	   0.19320	   0.91922	 -12.13307
2220567.70745	 142.00000	   0.03192	   0.92190	   0.22109	   0.94804	 -13.48607
2220611.25447	 142.00000	   0.02528	   0.95184	   0.24667	   0.98329	 -14.52877
2220666.32051	 142.00000	   0.01999	   0.99278	   0.27884	   1.03119	 -15.68843
2235471.79380	 143.00000	20004.45300	   0.36795	  -0.02256	   0.36864	   3.50837
2235471.93680	 143.00000	15829.12600	   0.37218	  -0.00825	   0.37227	   1.27018
2235472.07880	 143.00000	12516.70300	   0.37964	   0.00208	   0.37965	  -0.31421
2235472.22080	 143.00000	9909.44240	   0.38739	   0.01168	   0.38757	  -1.72653
2235472.38480	 143.00000	7835.48000	   0.39324	   0.01972	   0.39374	  -2.87026
2235472.58580	 143.00000	6217.24610	   0.39838	   0.02601	   0.39923	  -3.73573
2235472.82380	 143.00000	4905.29100	   0.40578	   0.03127	   0.40698	  -4.40651
2235473.06280	 143.00000	3881.27370	   0.41176	   0.03391	   0.41315	  -4.70802
2235473.30080	 143.00000	3070.98270	   0.41955	   0.03791	   0.42125	  -5.16351
2235473.53880	 143.00000	2430.77780	   0.42646	   0.04192	   0.42852	  -5.61413
2235473.77680	 143.00000	1923.15370	   0.43399	   0.04444	   0.43626	  -5.84699
2235474.01480	 143.00000	1522.43580	   0.43974	   0.04718	   0.44227	  -6.12378
2235474.25280	 143.00000	1203.84460	   0.44866	   0.04978	   0.45141	  -6.33124
2235474.49180	 143.00000	 952.86591	   0.45555	   0.05199	   0.45851	  -6.51120
