Repository: kbm2110/Battery_Diagnostics_Thesis

# Battery_Diagnostics_Thesis
 Data-driven battery diagnostics using EIS

**Author:** Bala Manikanta Yaswanth Kanagarla
**Institution:** Technische Hochschule Ingolstadt (THI)
**Supervisor:** Prof. Dr. H.-G. Schweiger

## Overview

This project implements a machine learning framework for 
non-invasive State of Health (SoH) estimation of lithium-ion 
batteries using Electrochemical Impedance Spectroscopy (EIS).

Eight physically interpretable features are extracted from 
impedance spectra and used to train six ML models under a 
strict cell-level train-test split. The stacking ensemble 
achieves R² = 0.9122 and RMSE = 0.0234 on completely unseen 
cells.

---

File: data/EIS/EIS_state_III_35C01.txt (part 18 of 39)
time/s	           cycle number	freq/Hz	           Re(Z)/Ohm	  -Im(Z)/Ohm	   |Z|/Ohm	   Phase(Z)/deg 10194.00151	   1.00000	20004.45300	   0.29797	  -0.02827	   0.29930	   5.42007
2143782.83858	 143.00000	 471.96338	   0.42053	   0.07390	   0.42698	  -9.96740
2143783.07758	 143.00000	 373.20856	   0.43195	   0.07971	   0.43924	 -10.45512
2143783.31458	 143.00000	 295.47278	   0.44268	   0.08357	   0.45050	 -10.69120
2143783.55458	 143.00000	 233.87738	   0.45465	   0.08848	   0.46318	 -11.01214
2143783.79258	 143.00000	 185.05922	   0.46636	   0.09391	   0.47573	 -11.38547
2143784.02858	 143.00000	 146.35823	   0.47944	   0.09890	   0.48954	 -11.65592
2143784.26458	 143.00000	 115.77804	   0.49395	   0.10697	   0.50540	 -12.21895
2143784.49958	 143.00000	  91.67210	   0.50892	   0.11252	   0.52121	 -12.46773
2143784.74458	 143.00000	  72.51701	   0.52651	   0.12212	   0.54049	 -13.05867
2143784.97358	 143.00000	  57.36816	   0.54436	   0.13079	   0.55985	 -13.51014
2143785.21059	 143.00000	  45.36290	   0.56852	   0.13686	   0.58476	 -13.53515
2143785.44259	 143.00000	  35.93134	   0.59167	   0.14611	   0.60944	 -13.87104
2143785.69259	 143.00000	  28.40909	   0.61978	   0.14949	   0.63756	 -13.56032
2143785.90759	 143.00000	  22.48202	   0.65183	   0.14880	   0.66859	 -12.85923
2143786.17259	 143.00000	  17.79613	   0.67993	   0.14677	   0.69559	 -12.18117
2143786.42459	 143.00000	  14.06813	   0.70735	   0.13871	   0.72082	 -11.09491
2143786.64059	 143.00000	  11.14480	   0.73117	   0.12610	   0.74196	  -9.78494
2143786.90759	 143.00000	   8.81772	   0.75431	   0.11224	   0.76261	  -8.46380
2143787.08559	 143.00000	   6.97545	   0.76989	   0.10136	   0.77653	  -7.50007
2143787.30459	 143.00000	   5.51730	   0.77871	   0.08829	   0.78370	  -6.46819
2143787.57359	 143.00000	   4.36941	   0.78802	   0.07571	   0.79165	  -5.48779
2143787.90859	 143.00000	   3.45686	   0.80028	   0.06521	   0.80293	  -4.65855
2143788.32759	 143.00000	   2.73547	   0.80927	   0.06067	   0.81155	  -4.28755
2143788.85259	 143.00000	   2.16054	   0.81438	   0.06100	   0.81666	  -4.28367
2143789.51159	 143.00000	   1.70952	   0.81461	   0.06100	   0.81689	  -4.28226
2143790.34059	 143.00000	   1.35352	   0.81314	   0.05724	   0.81515	  -4.02678
2143791.38259	 143.00000	   1.07079	   0.81295	   0.04954	   0.81446	  -3.48751
2143792.69659	 143.00000	   0.84734	   0.81893	   0.04056	   0.81994	  -2.83529
2143794.35259	 143.00000	   0.67072	   0.83020	   0.03481	   0.83093	  -2.40065
2143796.44159	 143.00000	   0.53067	   0.85041	   0.03576	   0.85116	  -2.40784
2143799.07859	 143.00000	   0.41976	   0.87249	   0.05084	   0.87397	  -3.33492
2143802.40960	 143.00000	   0.33183	   0.88471	   0.08169	   0.88848	  -5.27541
2143806.61560	 143.00000	   0.26261	   0.87740	   0.11727	   0.88521	  -7.61306
2143811.92360	 143.00000	   0.20791	   0.84969	   0.14245	   0.86155	  -9.51739
2143818.62760	 143.00000	   0.16452	   0.81245	   0.14322	   0.82497	  -9.99783
2143827.10461	 143.00000	   0.13007	   0.78504	   0.11206	   0.79300	  -8.12349
2143837.79462	 143.00000	   0.10309	   0.79042	   0.05682	   0.79246	  -4.11190
2143851.30862	 143.00000	   0.08153	   0.85341	  -0.00055	   0.85341	   0.03687
2143868.40663	 143.00000	   0.06443	   0.96634	  -0.02348	   0.96662	   1.39185
2143889.99265	 143.00000	   0.05102	   1.14326	   0.03323	   1.14375	  -1.66498
2143917.23566	 143.00000	   0.04042	   1.30206	   0.22146	   1.32076	  -9.65286
2143951.73068	 143.00000	   0.03192	   1.33982	   0.52733	   1.43986	 -21.48375
2143995.27871	 143.00000	   0.02528	   1.17752	   0.85350	   1.45431	 -35.93547
2144050.34374	 143.00000	   0.01999	   0.78378	   1.03454	   1.29792	 -52.85211
2158412.36522	 144.00000	20004.45300	   0.28372	  -0.01914	   0.28437	   3.85863
2158412.50822	 144.00000	15829.12600	   0.29068	  -0.00322	   0.29070	   0.63457
2158412.65022	 144.00000	12516.70300	   0.29809	   0.00867	   0.29821	  -1.66529
2158412.79222	 144.00000	9909.44240	   0.30732	   0.01823	   0.30786	  -3.39535
2158412.95622	 144.00000	7835.48000	   0.31382	   0.02628	   0.31492	  -4.78772
2158413.15722	 144.00000	6217.24610	   0.32229	   0.03192	   0.32386	  -5.65596
2158413.39522	 144.00000	4905.29100	   0.32993	   0.03781	   0.33209	  -6.53683
2158413.63422	 144.00000	3881.27370	   0.33692	   0.04272	   0.33961	  -7.22604
2158413.87222	 144.00000	3070.98270	   0.34506	   0.04803	   0.34839	  -7.92380
2158414.11022	 144.00000	2430.77780	   0.35443	   0.05160	   0.35816	  -8.28269
2158414.34822	 144.00000	1923.15370	   0.36203	   0.05433	   0.36609	  -8.53413
2158414.58622	 144.00000	1522.43580	   0.37057	   0.05799	   0.37508	  -8.89465
2158414.82422	 144.00000	1203.84460	   0.37936	   0.06060	   0.38417	  -9.07581
2158415.06322	 144.00000	 952.86591	   0.38852	   0.06468	   0.39386	  -9.45248
2158415.30122	 144.00000	 754.27557	   0.39902	   0.06720	   0.40464	  -9.56019
2158415.53822	 144.00000	 596.71857	   0.41048	   0.07063	   0.41651	  -9.76313
2158415.77622	 144.00000	 471.96338	   0.41904	   0.07490	   0.42568	 -10.13456
2158416.01522	 144.00000	 373.20856	   0.42962	   0.07896	   0.43682	 -10.41425
2158416.25222	 144.00000	 295.47278	   0.44243	   0.08347	   0.45024	 -10.68398
2158416.49222	 144.00000	 233.87738	   0.45479	   0.08763	   0.46316	 -10.90681
2158416.73022	 144.00000	 185.05922	   0.46711	   0.09246	   0.47617	 -11.19609
2158416.96622	 144.00000	 146.35823	   0.47929	   0.09938	   0.48949	 -11.71386
2158417.20222	 144.00000	 115.77804	   0.49317	   0.10598	   0.50443	 -12.12790
2158417.43722	 144.00000	  91.67210	   0.50809	   0.11245	   0.52039	 -12.47950
2158417.68222	 144.00000	  72.51701	   0.52533	   0.12103	   0.53909	 -12.97425
2158417.91122	 144.00000	  57.36816	   0.54589	   0.12845	   0.56080	 -13.24079
2158418.14822	 144.00000	  45.36290	   0.56736	   0.13746	   0.58377	 -13.61910
2158418.38022	 144.00000	  35.93134	   0.59170	   0.14525	   0.60926	 -13.79194
2158418.63122	 144.00000	  28.40909	   0.61891	   0.14926	   0.63665	 -13.55912
2158418.84522	 144.00000	  22.48202	   0.64908	   0.14987	   0.66615	 -13.00133
2158419.11022	 144.00000	  17.79613	   0.67897	   0.14713	   0.69473	 -12.22702
2158419.36222	 144.00000	  14.06813	   0.70869	   0.13887	   0.72216	 -11.08651
2158419.57822	 144.00000	  11.14480	   0.73111	   0.12581	   0.74185	  -9.76356
2158419.84622	 144.00000	   8.81772	   0.75376	   0.11296	   0.76218	  -8.52272
2158420.02422	 144.00000	   6.97545	   0.76934	   0.10217	   0.77609	  -7.56449
2158420.24222	 144.00000	   5.51730	   0.77812	   0.08845	   0.78313	  -6.48502
2158420.51122	 144.00000	   4.36941	   0.78846	   0.07602	   0.79212	  -5.50707
2158420.84622	 144.00000	   3.45686	   0.79864	   0.06575	   0.80135	  -4.70650
2158421.26522	 144.00000	   2.73547	   0.80961	   0.06134	   0.81193	  -4.33287
2158421.79022	 144.00000	   2.16054	   0.81446	   0.06055	   0.81671	  -4.25157
2158422.44922	 144.00000	   1.70952	   0.81463	   0.06125	   0.81693	  -4.29992
2158423.27822	 144.00000	   1.35352	   0.81255	   0.05658	   0.81452	  -3.98350
2158424.32122	 144.00000	   1.07079	   0.81251	   0.04900	   0.81398	  -3.45106
2158425.63522	 144.00000	   0.84734	   0.81876	   0.04006	   0.81974	  -2.80128
2158427.29022	 144.00000	   0.67072	   0.83093	   0.03484	   0.83166	  -2.40071
2158429.37923	 144.00000	   0.53067	   0.85128	   0.03617	   0.85205	  -2.43326
2158432.01623	 144.00000	   0.41976	   0.87226	   0.05237	   0.87383	  -3.43582
2158435.34723	 144.00000	   0.33183	   0.88427	   0.08247	   0.88811	  -5.32820
2158439.55323	 144.00000	   0.26261	   0.87624	   0.11796	   0.88414	  -7.66720
2158444.86124	 144.00000	   0.20791	   0.84847	   0.14233	   0.86033	  -9.52284
2158451.56624	 144.00000	   0.16452	   0.81233	   0.14239	   0.82471	  -9.94242
2158460.04224	 144.00000	   0.13007	   0.78498	   0.11126	   0.79283	  -8.06737
2158470.73225	 144.00000	   0.10309	   0.79132	   0.05601	   0.79330	  -4.04880
2158484.24626	 144.00000	   0.08153	   0.85432	  -0.00099	   0.85432	   0.06640
2158501.34427	 144.00000	   0.06443	   0.96571	  -0.02321	   0.96598	   1.37654
2158522.93128	 144.00000	   0.05102	   1.14218	   0.03212	   1.14264	  -1.61057
2158550.17330	 144.00000	   0.04042	   1.30083	   0.21964	   1.31924	  -9.58373
2158584.66932	 144.00000	   0.03192	   1.34328	   0.52337	   1.44164	 -21.28674
2158628.21634	 144.00000	   0.02528	   1.18432	   0.85082	   1.45826	 -35.69361
2158683.28238	 144.00000	   0.01999	   0.79460	   1.03994	   1.30876	 -52.61705
2172716.92313	 145.00000	20004.45300	   0.28391	  -0.01844	   0.28451	   3.71528
2172717.06513	 145.00000	15829.12600	   0.29144	  -0.00370	   0.29146	   0.72806
2172717.20713	 145.00000	12516.70300	   0.30006	   0.00831	   0.30018	  -1.58604
2172717.34913	 145.00000	9909.44240	   0.30695	   0.01879	   0.30753	  -3.50325
2172717.51313	 145.00000	7835.48000	   0.31429	   0.02578	   0.31535	  -4.68858
2172717.71413	 145.00000	6217.24610	   0.32273	   0.03385	   0.32450	  -5.98804
2172717.95213	 145.00000	4905.29100	   0.32921	   0.03897	   0.33151	  -6.75131
2172718.19113	 145.00000	3881.27370	   0.33678	   0.04397	   0.33964	  -7.43852
2172718.42913	 145.00000	3070.98270	   0.34603	   0.04751	   0.34928	  -7.81831
2172718.66713	 145.00000	2430.77780	   0.35297	   0.05123	   0.35667	  -8.25884
2172718.90513	 145.00000	1923.15370	   0.36286	   0.05412	   0.36688	  -8.48285
2172719.14313	 145.00000	1522.43580	   0.37184	   0.05898	   0.37649	  -9.01271
2172719.38113	 145.00000	1203.84460	   0.38058	   0.06260	   0.38569	  -9.34135
2172719.62013	 145.00000	 952.86591	   0.38919	   0.06562	   0.39468	  -9.57031
2172719.85813	 145.00000	 754.27557	   0.39889	   0.06854	   0.40473	  -9.75003
2172720.09513	 145.00000	 596.71857	   0.41117	   0.07096	   0.41725	  -9.79119
2172720.33313	 145.00000	 471.96338	   0.41974	   0.07759	   0.42685	 -10.47233
2172720.57213	 145.00000	 373.20856	   0.43046	   0.08017	   0.43787	 -10.55042
2172720.81013	 145.00000	 295.47278	   0.44262	   0.08475	   0.45066	 -10.83995
2172721.04913	 145.00000	 233.87738	   0.45423	   0.08908	   0.46289	 -11.09512
2172721.28713	 145.00000	 185.05922	   0.46848	   0.09340	   0.47770	 -11.27457
2172721.52313	 145.00000	 146.35823	   0.47874	   0.09936	   0.48894	 -11.72534
2172721.76013	 145.00000	 115.77804	   0.49387	   0.10624	   0.50517	 -12.14007
2172721.99413	 145.00000	  91.67210	   0.50968	   0.11382	   0.52223	 -12.58902
2172722.23913	 145.00000	  72.51701	   0.52734	   0.12202	   0.54127	 -13.02802
2172722.46813	 145.00000	  57.36816	   0.54516	   0.12920	   0.56026	 -13.33325
2172722.70513	 145.00000	  45.36290	   0.56755	   0.13797	   0.58408	 -13.66311
2172722.93713	 145.00000	  35.93134	   0.59334	   0.14574	   0.61098	 -13.80014
2172723.18813	 145.00000	  28.40909	   0.62049	   0.15126	   0.63866	 -13.69984
2172723.40213	 145.00000	  22.48202	   0.65069	   0.15290	   0.66842	 -13.22372
2172723.66714	 145.00000	  17.79613	   0.68223	   0.14945	   0.69841	 -12.35619
2172723.91914	 145.00000	  14.06813	   0.71200	   0.13877	   0.72539	 -11.02853
2172724.13514	 145.00000	  11.14480	   0.73381	   0.12901	   0.74506	  -9.97159
2172724.40314	 145.00000	   8.81772	   0.75506	   0.11421	   0.76365	  -8.60117
2172724.58114	 145.00000	   6.97545	   0.77218	   0.10120	   0.77878	  -7.46654
2172724.79914	 145.00000	   5.51730	   0.78521	   0.09307	   0.79070	  -6.75961
2172725.06814	 145.00000	   4.36941	   0.79161	   0.08022	   0.79566	  -5.78656
2172725.40314	 145.00000	   3.45686	   0.79890	   0.06875	   0.80185	  -4.91840
2172725.82214	 145.00000	   2.73547	   0.80749	   0.05776	   0.80955	  -4.09150
2172726.34614	 145.00000	   2.16054	   0.81915	   0.05324	   0.82088	  -3.71857
2172727.00514	 145.00000	   1.70952	   0.82706	   0.05394	   0.82882	  -3.73142
2172727.83414	 145.00000	   1.35352	   0.83019	   0.05914	   0.83230	  -4.07448
2172728.87714	 145.00000	   1.07079	   0.82651	   0.06226	   0.82885	  -4.30782
2172730.19114	 145.00000	   0.84734	   0.82187	   0.06071	   0.82411	  -4.22449
2172731.84614	 145.00000	   0.67072	   0.81977	   0.05411	   0.82155	  -3.77630
2172733.93514	 145.00000	   0.53067	   0.82433	   0.04225	   0.82541	  -2.93406
2172736.57214	 145.00000	   0.41976	   0.84196	   0.03200	   0.84257	  -2.17689
2172739.90314	 145.00000	   0.33183	   0.87119	   0.03318	   0.87182	  -2.18118
2172744.10915	 145.00000	   0.26261	   0.90359	   0.05465	   0.90524	  -3.46135
2172749.41715	 145.00000	   0.20791	   0.92556	   0.09880	   0.93082	  -6.09323
2172756.12215	 145.00000	   0.16452	   0.92138	   0.15712	   0.93468	  -9.67755
2172764.59816	 145.00000	   0.13007	   0.88239	   0.20631	   0.90619	 -13.16011
2172775.28817	 145.00000	   0.10309	   0.81824	   0.21998	   0.84729	 -15.04795
2172788.80217	 145.00000	   0.08153	   0.75935	   0.18323	   0.78114	 -13.56581
2172805.90018	 145.00000	   0.06443	   0.73867	   0.10912	   0.74669	  -8.40354
2172827.48720	 145.00000	   0.05102	   0.80168	  -0.01160	   0.80176	   0.82867
2172854.72921	 145.00000	   0.04042	   0.98590	  -0.10449	   0.99142	   6.04974
2172889.22523	 145.00000	   0.03192	   1.28276	  -0.07439	   1.28491	   3.31909
2172932.77226	 145.00000	   0.02528	   1.60409	   0.17142	   1.61322	  -6.09958
2172987.83829	 145.00000	   0.01999	   1.77880	   0.65916	   1.89700	 -20.33282
2187002.11930	 146.00000	20004.45300	   0.28239	  -0.01854	   0.28300	   3.75611
2187002.26230	 146.00000	15829.12600	   0.29031	  -0.00435	   0.29034	   0.85776
2187002.40430	 146.00000	12516.70300	   0.29947	   0.00874	   0.29959	  -1.67077
2187002.54630	 146.00000	9909.44240	   0.30696	   0.01835	   0.30750	  -3.42158
2187002.71030	 146.00000	7835.48000	   0.31517	   0.02687	   0.31631	  -4.87390
2187002.91130	 146.00000	6217.24610	   0.32254	   0.03284	   0.32421	  -5.81328
2187003.14930	 146.00000	4905.29100	   0.32961	   0.03858	   0.33186	  -6.67646
2187003.38830	 146.00000	3881.27370	   0.33770	   0.04352	   0.34049	  -7.34293
2187003.62630	 146.00000	3070.98270	   0.34612	   0.04762	   0.34938	  -7.83291
2187003.86430	 146.00000	2430.77780	   0.35387	   0.05106	   0.35754	  -8.21006
2187004.10230	 146.00000	1923.15370	   0.36232	   0.05431	   0.36637	  -8.52433
2187004.34030	 146.00000	1522.43580	   0.37139	   0.05858	   0.37598	  -8.96358
2187004.57830	 146.00000	1203.84460	   0.37869	   0.06140	   0.38364	  -9.21011
2187004.81730	 146.00000	 952.86591	   0.39068	   0.06500	   0.39605	  -9.44681
2187005.05530	 146.00000	 754.27557	   0.39999	   0.06820	   0.40576	  -9.67582
2187005.29230	 146.00000	 596.71857	   0.40939	   0.07205	   0.41568	  -9.98083
2187005.53030	 146.00000	 471.96338	   0.41948	   0.07605	   0.42632	 -10.27629
2187005.76930	 146.00000	 373.20856	   0.43192	   0.07950	   0.43918	 -10.42975
2187006.00630	 146.00000	 295.47278	   0.44344	   0.08508	   0.45153	 -10.86138
2187006.24630	 146.00000	 233.87738	   0.45588	   0.09070	   0.46481	 -11.25253
2187006.48430	 146.00000	 185.05922	   0.46837	   0.09413	   0.47773	 -11.36371
2187006.72030	 146.00000	 146.35823	   0.48065	   0.10006	   0.49095	 -11.75989
2187006.95630	 146.00000	 115.77804	   0.49581	   0.10610	   0.50704	 -12.07818
2187007.19131	 146.00000	  91.67210	   0.51021	   0.11166	   0.52228	 -12.34501
2187007.43631	 146.00000	  72.51701	   0.52547	   0.12113	   0.53925	 -12.98124
2187007.66531	 146.00000	  57.36816	   0.54639	   0.13043	   0.56174	 -13.42548
2187007.90231	 146.00000	  45.36290	   0.56783	   0.13994	   0.58482	 -13.84498
2187008.13431	 146.00000	  35.93134	   0.59300	   0.14862	   0.61134	 -14.06984
2187008.38531	 146.00000	  28.40909	   0.62084	   0.15036	   0.63879	 -13.61465
2187008.59931	 146.00000	  22.48202	   0.65071	   0.15320	   0.66850	 -13.24803
2187008.86431	 146.00000	  17.79613	   0.68143	   0.14995	   0.69773	 -12.41061
2187009.11631	 146.00000	  14.06813	   0.71229	   0.14106	   0.72612	 -11.20191
2187009.33231	 146.00000	  11.14480	   0.73415	   0.13049	   0.74565	 -10.07907
2187009.60031	 146.00000	   8.81772	   0.75657	   0.11444	   0.76518	  -8.60163
2187009.77831	 146.00000	   6.97545	   0.77607	   0.10457	   0.78309	  -7.67401
2187009.99631	 146.00000	   5.51730	   0.78415	   0.09169	   0.78949	  -6.66941
2187010.26531	 146.00000	   4.36941	   0.79280	   0.07988	   0.79681	  -5.75347
2187010.60031	 146.00000	   3.45686	   0.80179	   0.06807	   0.80468	  -4.85267
2187011.01931	 146.00000	   2.73547	   0.81380	   0.06045	   0.81604	  -4.24848
2187011.54431	 146.00000	   2.16054	   0.82224	   0.05843	   0.82431	  -4.06455
2187012.20331	 146.00000	   1.70952	   0.82555	   0.06088	   0.82779	  -4.21781
2187013.03231	 146.00000	   1.35352	   0.82274	   0.06045	   0.82496	  -4.20212
2187014.07531	 146.00000	   1.07079	   0.82091	   0.05738	   0.82291	  -3.99849
2187015.38931	 146.00000	   0.84734	   0.82091	   0.04873	   0.82236	  -3.39691
2187017.04431	 146.00000	   0.67072	   0.82645	   0.03995	   0.82742	  -2.76757
2187019.13331	 146.00000	   0.53067	   0.84184	   0.03365	   0.84252	  -2.28929
2187021.77031	 146.00000	   0.41976	   0.86706	   0.03673	   0.86784	  -2.42559
2187025.10132	 146.00000	   0.33183	   0.89223	   0.05881	   0.89416	  -3.77109
2187029.30732	 146.00000	   0.26261	   0.90443	   0.09669	   0.90958	  -6.10223
2187034.61532	 146.00000	   0.20791	   0.89290	   0.13954	   0.90374	  -8.88244
2187041.32033	 146.00000	   0.16452	   0.85712	   0.16954	   0.87372	 -11.18851
2187049.79633	 146.00000	   0.13007	   0.80983	   0.16713	   0.82690	 -11.66055
2187060.48634	 146.00000	   0.10309	   0.77523	   0.12656	   0.78549	  -9.27236
2187074.00034	 146.00000	   0.08153	   0.78511	   0.05498	   0.78703	  -4.00561
2187091.09836	 146.00000	   0.06443	   0.85423	  -0.01348	   0.85433	   0.90426
2187112.68537	 146.00000	   0.05102	   1.02104	  -0.05000	   1.02226	   2.80334
2187139.92738	 146.00000	   0.04042	   1.24292	   0.02996	   1.24328	  -1.38078
2187174.42340	 146.00000	   0.03192	   1.44054	   0.27654	   1.46684	 -10.86701
2187217.97043	 146.00000	   0.02528	   1.48477	   0.66832	   1.62825	 -24.23321
2187273.03546	 146.00000	   0.01999	   1.25140	   1.08255	   1.65466	 -40.86221
2201278.50681	 147.00000	20004.45300	   0.28344	  -0.01871	   0.28406	   3.77626
2201278.64981	 147.00000	15829.12600	   0.29039	  -0.00277	   0.29040	   0.54744
2201278.79181	 147.00000	12516.70300	   0.29926	   0.00932	   0.29941	  -1.78452
2201278.93381	 147.00000	9909.44240	   0.30752	   0.01915	   0.30811	  -3.56394
2201279.09781	 147.00000	7835.48000	   0.31515	   0.02759	   0.31636	  -5.00258
2201279.29881	 147.00000	6217.24610	   0.32172	   0.03283	   0.32339	  -5.82576
2201279.53681	 147.00000	4905.29100	   0.33052	   0.03746	   0.33264	  -6.46693
2201279.77581	 147.00000	3881.27370	   0.33885	   0.04256	   0.34151	  -7.15927
2201280.01381	 147.00000	3070.98270	   0.34684	   0.04722	   0.35004	  -7.75194
2201280.25181	 147.00000	2430.77780	   0.35485	   0.04966	   0.35831	  -7.96648
2201280.48981	 147.00000	1923.15370	   0.36309	   0.05464	   0.36718	  -8.55804
2201280.72781	 147.00000	1522.43580	   0.37251	   0.05776	   0.37696	  -8.81408
2201280.96581	 147.00000	1203.84460	   0.38192	   0.06170	   0.38687	  -9.17710
2201281.20481	 147.00000	 952.86591	   0.38941	   0.06465	   0.39474	  -9.42619
2201281.44281	 147.00000	 754.27557	   0.40049	   0.06783	   0.40619	  -9.61345
2201281.67981	 147.00000	 596.71857	   0.41046	   0.07205	   0.41674	  -9.95577
2201281.91781	 147.00000	 471.96338	   0.42163	   0.07501	   0.42825	 -10.08733
2201282.15681	 147.00000	 373.20856	   0.43210	   0.08079	   0.43959	 -10.58975
2201282.39381	 147.00000	 295.47278	   0.44480	   0.08413	   0.45268	 -10.71043
2201282.63381	 147.00000	 233.87738	   0.45631	   0.08761	   0.46465	 -10.86817
2201282.87181	 147.00000	 185.05922	   0.46798	   0.09461	   0.47745	 -11.42934
2201283.10781	 147.00000	 146.35823	   0.48160	   0.09971	   0.49181	 -11.69699
2201283.34381	 147.00000	 115.77804	   0.49491	   0.10544	   0.50602	 -12.02749
2201283.57881	 147.00000	  91.67210	   0.50910	   0.11519	   0.52197	 -12.74929
2201283.82381	 147.00000	  72.51701	   0.52737	   0.12083	   0.54104	 -12.90511
2201284.05281	 147.00000	  57.36816	   0.54599	   0.13046	   0.56136	 -13.43878
2201284.28981	 147.00000	  45.36290	   0.56798	   0.13997	   0.58497	 -13.84385
2201284.52181	 147.00000	  35.93134	   0.59400	   0.14695	   0.61191	 -13.89563
2201284.77181	 147.00000	  28.40909	   0.62155	   0.15087	   0.63960	 -13.64358
2201284.98681	 147.00000	  22.48202	   0.65214	   0.15295	   0.66983	 -13.19923
2201285.25181	 147.00000	  17.79613	   0.68116	   0.15001	   0.69748	 -12.41972
2201285.50381	 147.00000	  14.06813	   0.71221	   0.14127	   0.72608	 -11.21934
2201285.71981	 147.00000	  11.14480	   0.73539	   0.12945	   0.74669	  -9.98380
2201285.98681	 147.00000	   8.81772	   0.75839	   0.11566	   0.76716	  -8.67124
2201286.16581	 147.00000	   6.97545	   0.77541	   0.10600	   0.78262	  -7.78406
2201286.38381	 147.00000	   5.51730	   0.78431	   0.09380	   0.78990	  -6.81997
2201286.65281	 147.00000	   4.36941	   0.79453	   0.07839	   0.79839	  -5.63431
2201286.98781	 147.00000	   3.45686	   0.80454	   0.06704	   0.80733	  -4.76336
2201287.40681	 147.00000	   2.73547	   0.81582	   0.06163	   0.81814	  -4.32005
2201287.93181	 147.00000	   2.16054	   0.82237	   0.06217	   0.82472	  -4.32322
2201288.59081	 147.00000	   1.70952	   0.82268	   0.06217	   0.82502	  -4.32174
2201289.41981	 147.00000	   1.35352	   0.82046	   0.05908	   0.82258	  -4.11837
2201290.46282	 147.00000	   1.07079	   0.82028	   0.05232	   0.82194	  -3.64968
2201291.77682	 147.00000	   0.84734	   0.82409	   0.04331	   0.82523	  -3.00813
2201293.43182	 147.00000	   0.67072	   0.83502	   0.03634	   0.83581	  -2.49182
2201295.52082	 147.00000	   0.53067	   0.85455	   0.03474	   0.85525	  -2.32813
2201298.15782	 147.00000	   0.41976	   0.87744	   0.04724	   0.87871	  -3.08171
2201301.48882	 147.00000	   0.33183	   0.89334	   0.07552	   0.89652	  -4.83209
2201305.69482	 147.00000	   0.26261	   0.89124	   0.11325	   0.89840	  -7.24149
2201311.00283	 147.00000	   0.20791	   0.86722	   0.14422	   0.87913	  -9.44230
2201317.70783	 147.00000	   0.16452	   0.82878	   0.15293	   0.84277	 -10.45478
2201326.18384	 147.00000	   0.13007	   0.79378	   0.12892	   0.80418	  -9.22468
2201336.87384	 147.00000	   0.10309	   0.78709	   0.07510	   0.79067	  -5.45014
2201350.38785	 147.00000	   0.08153	   0.83680	   0.01119	   0.83687	  -0.76647
2201367.48586	 147.00000	   0.06443	   0.94011	  -0.02761	   0.94052	   1.68248
2201389.07187	 147.00000	   0.05102	   1.12168	   0.00352	   1.12168	  -0.17980
2201416.31489	 147.00000	   0.04042	   1.30323	   0.16569	   1.31372	  -7.24544
2201450.81091	 147.00000	   0.03192	   1.38913	   0.46611	   1.46525	 -18.54874
2201494.35794	 147.00000	   0.02528	   1.27516	   0.82327	   1.51783	 -32.84705
2201549.42297	 147.00000	   0.01999	   0.90926	   1.07856	   1.41069	 -49.86820
2215559.50715	 148.00000	20004.45300	   0.28371	  -0.01786	   0.28428	   3.60211
2215559.65015	 148.00000	15829.12600	   0.29125	  -0.00407	   0.29128	   0.80007
2215559.79215	 148.00000	12516.70300	   0.29928	   0.00732	   0.29936	  -1.40030
2215559.93415	 148.00000	9909.44240	   0.30646	   0.01859	   0.30702	  -3.47183
2215560.09815	 148.00000	7835.48000	   0.31441	   0.02585	   0.31547	  -4.70062
2215560.29915	 148.00000	6217.24610	   0.32112	   0.03302	   0.32282	  -5.87039
2215560.53615	 148.00000	4905.29100	   0.33164	   0.03813	   0.33382	  -6.55820
2215560.77515	 148.00000	3881.27370	   0.33853	   0.04198	   0.34112	  -7.06902
2215561.01315	 148.00000	3070.98270	   0.34651	   0.04732	   0.34972	  -7.77580
2215561.25115	 148.00000	2430.77780	   0.35358	   0.05030	   0.35714	  -8.09599
2215561.48915	 148.00000	1923.15370	   0.36186	   0.05380	   0.36584	  -8.45670
2215561.72715	 148.00000	1522.43580	   0.37180	   0.05815	   0.37632	  -8.88916
2215561.96515	 148.00000	1203.84460	   0.37959	   0.06286	   0.38476	  -9.40318
2215562.20415	 148.00000	 952.86591	   0.38817	   0.06269	   0.39320	  -9.17460
2215562.44215	 148.00000	 754.27557	   0.39917	   0.06880	   0.40506	  -9.77941
2215562.67915	 148.00000	 596.71857	   0.40919	   0.07065	   0.41525	  -9.79586
2215562.91715	 148.00000	 471.96338	   0.42186	   0.07580	   0.42862	 -10.18635
2215563.15615	 148.00000	 373.20856	   0.43187	   0.07935	   0.43910	 -10.41162
2215563.39315	 148.00000	 295.47278	   0.44192	   0.08326	   0.44969	 -10.67015
2215563.63315	 148.00000	 233.87738	   0.45524	   0.08883	   0.46383	 -11.04087
2215563.87115	 148.00000	 185.05922	   0.46651	   0.09352	   0.47579	 -11.33552
2215564.10715	 148.00000	 146.35823	   0.47997	   0.09854	   0.48998	 -11.60189
2215564.34315	 148.00000	 115.77804	   0.49357	   0.10632	   0.50489	 -12.15605
2215564.57815	 148.00000	  91.67210	   0.50856	   0.11198	   0.52074	 -12.41730
2215564.82315	 148.00000	  72.51701	   0.52557	   0.12113	   0.53934	 -12.97822
2215565.05215	 148.00000	  57.36816	   0.54651	   0.12895	   0.56151	 -13.27614
2215565.28915	 148.00000	  45.36290	   0.56817	   0.13722	   0.58450	 -13.57782
2215565.52115	 148.00000	  35.93134	   0.59285	   0.14669	   0.61073	 -13.89752
2215565.77115	 148.00000	  28.40909	   0.62010	   0.15077	   0.63817	 -13.66586
2215565.98615	 148.00000	  22.48202	   0.65005	   0.15118	   0.66740	 -13.09201
2215566.25115	 148.00000	  17.79613	   0.68054	   0.14875	   0.69661	 -12.32950
2215566.50315	 148.00000	  14.06813	   0.70998	   0.13884	   0.72343	 -11.06457
2215566.71915	 148.00000	  11.14480	   0.73309	   0.12892	   0.74434	  -9.97399
2215566.98615	 148.00000	   8.81772	   0.75541	   0.11359	   0.76390	  -8.55115
2215567.16515	 148.00000	   6.97545	   0.77279	   0.10187	   0.77947	  -7.50966
2215567.38315	 148.00000	   5.51730	   0.78236	   0.09163	   0.78771	  -6.68030
2215567.65215	 148.00000	   4.36941	   0.79042	   0.07875	   0.79434	  -5.68974
2215567.98715	 148.00000	   3.45686	   0.80013	   0.06638	   0.80288	  -4.74271
2215568.40615	 148.00000	   2.73547	   0.81092	   0.05875	   0.81305	  -4.14392
2215568.93115	 148.00000	   2.16054	   0.81943	   0.05695	   0.82141	  -3.97543
2215569.59015	 148.00000	   1.70952	   0.82308	   0.06041	   0.82529	  -4.19764
2215570.41916	 148.00000	   1.35352	   0.82091	   0.06120	   0.82318	  -4.26338
2215571.46216	 148.00000	   1.07079	   0.81741	   0.05801	   0.81947	  -4.05905
2215572.77616	 148.00000	   0.84734	   0.81815	   0.05017	   0.81969	  -3.50929
2215574.43116	 148.00000	   0.67072	   0.82339	   0.04121	   0.82443	  -2.86545
2215576.52016	 148.00000	   0.53067	   0.83772	   0.03330	   0.83838	  -2.27631
2215579.15716	 148.00000	   0.41976	   0.86220	   0.03467	   0.86290	  -2.30236
2215582.48816	 148.00000	   0.33183	   0.88923	   0.05525	   0.89094	  -3.55520
2215586.69417	 148.00000	   0.26261	   0.90389	   0.09283	   0.90865	  -5.86402
2215592.00217	 148.00000	   0.20791	   0.89485	   0.13717	   0.90531	  -8.71517
2215598.70717	 148.00000	   0.16452	   0.86105	   0.17112	   0.87789	 -11.24039
2215607.18318	 148.00000	   0.13007	   0.81234	   0.17399	   0.83076	 -12.08890
2215617.87318	 148.00000	   0.10309	   0.77308	   0.13732	   0.78518	 -10.07222
2215631.38719	 148.00000	   0.08153	   0.77409	   0.06655	   0.77695	  -4.91338
2215648.48520	 148.00000	   0.06443	   0.83260	  -0.00447	   0.83261	   0.30793
2215670.07121	 148.00000	   0.05102	   0.99116	  -0.05723	   0.99281	   3.30471
2215697.31423	 148.00000	   0.04042	   1.22060	   0.00209	   1.22060	  -0.09793
2215731.81025	 148.00000	   0.03192	   1.43769	   0.22876	   1.45578	  -9.04106
2215775.35728	 148.00000	   0.02528	   1.51808	   0.62036	   1.63994	 -22.22722
2215830.42231	 148.00000	   0.01999	   1.32678	   1.06008	   1.69827	 -38.62441
2229839.86709	 149.00000	20004.45300	   0.28391	  -0.01919	   0.28455	   3.86731
2229840.01009	 149.00000	15829.12600	   0.29247	  -0.00362	   0.29249	   0.70881
2229840.15209	 149.00000	12516.70300	   0.29997	   0.00838	   0.30009	  -1.60040
2229840.29409	 149.00000	9909.44240	   0.30860	   0.01842	   0.30915	  -3.41650
2229840.45809	 149.00000	7835.48000	   0.31506	   0.02745	   0.31625	  -4.97994
2229840.65909	 149.00000	6217.24610	   0.32180	   0.03262	   0.32345	  -5.78770
2229840.89709	 149.00000	4905.29100	   0.33030	   0.03947	   0.33265	  -6.81383
2229841.13609	 149.00000	3881.27370	   0.33912	   0.04323	   0.34187	  -7.26397
2229841.37409	 149.00000	3070.98270	   0.34389	   0.04668	   0.34705	  -7.73034
2229841.61209	 149.00000	2430.77780	   0.35404	   0.05076	   0.35766	  -8.15952
2229841.85009	 149.00000	1923.15370	   0.36322	   0.05424	   0.36725	  -8.49258
2229842.08809	 149.00000	1522.43580	   0.37141	   0.05720	   0.37579	  -8.75449
2229842.32609	 149.00000	1203.84460	   0.37998	   0.06073	   0.38481	  -9.07966
2229842.56509	 149.00000	 952.86591	   0.39021	   0.06430	   0.39547	  -9.35774
2229842.80309	 149.00000	 754.27557	   0.39942	   0.06819	   0.40520	  -9.68899
2229843.04009	 149.00000	 596.71857	   0.40883	   0.07206	   0.41514	  -9.99636
2229843.27809	 149.00000	 471.96338	   0.42055	   0.07470	   0.42713	 -10.07155
2229843.51709	 149.00000	 373.20856	   0.43083	   0.07931	   0.43806	 -10.43042
2229843.75509	 149.00000	 295.47278	   0.44377	   0.08440	   0.45172	 -10.76782
2229843.99409	 149.00000	 233.87738	   0.45464	   0.08895	   0.46326	 -11.06992
2229844.23209	 149.00000	 185.05922	   0.46642	   0.09277	   0.47555	 -11.24878
2229844.46809	 149.00000	 146.35823	   0.47973	   0.09927	   0.48989	 -11.69134
2229844.70409	 149.00000	 115.77804	   0.49299	   0.10414	   0.50387	 -11.92812
2229844.93909	 149.00000	  91.67210	   0.50952	   0.11322	   0.52195	 -12.52817
2229845.18409	 149.00000	  72.51701	   0.52585	   0.12018	   0.53941	 -12.87375
2229845.41309	 149.00000	  57.36816	   0.54466	   0.12934	   0.55981	 -13.35853
2229845.65009	 149.00000	  45.36290	   0.56717	   0.13916	   0.58400	 -13.78534
2229845.88209	 149.00000	  35.93134	   0.59153	   0.14557	   0.60918	 -13.82481
2229846.13309	 149.00000	  28.40909	   0.61996	   0.15069	   0.63801	 -13.66201
2229846.34709	 149.00000	  22.48202	   0.64840	   0.15132	   0.66582	 -13.13596
2229846.61209	 149.00000	  17.79613	   0.67889	   0.14835	   0.69491	 -12.32668
2229846.86409	 149.00000	  14.06813	   0.70875	   0.13963	   0.72237	 -11.14479
2229847.08009	 149.00000	  11.14480	   0.73340	   0.12864	   0.74459	  -9.94840
2229847.34809	 149.00000	   8.81772	   0.75555	   0.11414	   0.76412	  -8.59088
2229847.52609	 149.00000	   6.97545	   0.77038	   0.10408	   0.77738	  -7.69452
2229847.74409	 149.00000	   5.51730	   0.78024	   0.08931	   0.78533	  -6.53025
2229848.01309	 149.00000	   4.36941	   0.79036	   0.07689	   0.79409	  -5.55618
2229848.34809	 149.00000	   3.45686	   0.80133	   0.06519	   0.80398	  -4.65098
2229848.76709	 149.00000	   2.73547	   0.81152	   0.06155	   0.81386	  -4.33707
2229849.29209	 149.00000	   2.16054	   0.81738	   0.06117	   0.81966	  -4.28004
2229849.95109	 149.00000	   1.70952	   0.81724	   0.06090	   0.81951	  -4.26160
2229850.78009	 149.00000	   1.35352	   0.81578	   0.05716	   0.81778	  -4.00806
2229851.82309	 149.00000	   1.07079	   0.81549	   0.04991	   0.81701	  -3.50232
2229853.13709	 149.00000	   0.84734	   0.82115	   0.04104	   0.82218	  -2.86101
2229854.79210	 149.00000	   0.67072	   0.83259	   0.03554	   0.83335	  -2.44442
2229856.88110	 149.00000	   0.53067	   0.85329	   0.03558	   0.85403	  -2.38738
2229859.51810	 149.00000	   0.41976	   0.87415	   0.05063	   0.87561	  -3.31471
2229862.84910	 149.00000	   0.33183	   0.88693	   0.08102	   0.89062	  -5.21951
2229867.05510	 149.00000	   0.26261	   0.88089	   0.11676	   0.88860	  -7.55025
2229872.36311	 149.00000	   0.20791	   0.85413	   0.14275	   0.86598	  -9.48779
2229879.06811	 149.00000	   0.16452	   0.81659	   0.14560	   0.82947	 -10.10973
2229887.54411	 149.00000	   0.13007	   0.78704	   0.11530	   0.79544	  -8.33445
2229898.23412	 149.00000	   0.10309	   0.79048	   0.06013	   0.79276	  -4.34972
2229911.74813	 149.00000	   0.08153	   0.85106	   0.00128	   0.85106	  -0.08603
2229928.84614	 149.00000	   0.06443	   0.96232	  -0.02470	   0.96263	   1.47034
2229950.43315	 149.00000	   0.05102	   1.14205	   0.02803	   1.14239	  -1.40612
2229977.67517	 149.00000	   0.04042	   1.30410	   0.21098	   1.32106	  -9.18992
2230012.17119	 149.00000	   0.03192	   1.35234	   0.51441	   1.44688	 -20.82597
2230055.71822	 149.00000	   0.02528	   1.20120	   0.84846	   1.47063	 -35.23544
2230110.78425	 149.00000	   0.01999	   0.81440	   1.04653	   1.32608	 -52.11030
2244122.95904	 150.00000	20004.45300	   0.28378	  -0.01842	   0.28438	   3.71418
2244123.10204	 150.00000	15829.12600	   0.29235	  -0.00360	   0.29237	   0.70542
2244123.24404	 150.00000	12516.70300	   0.29985	   0.00835	   0.29997	  -1.59473
2244123.38604	 150.00000	9909.44240	   0.30679	   0.01826	   0.30734	  -3.40559
2244123.55004	 150.00000	7835.48000	   0.31532	   0.02507	   0.31631	  -4.54620
2244123.75104	 150.00000	6217.24610	   0.32141	   0.03224	   0.32302	  -5.72834
2244123.98904	 150.00000	4905.29100	   0.33094	   0.03773	   0.33309	  -6.50417
2244124.22804	 150.00000	3881.27370	   0.33834	   0.04218	   0.34096	  -7.10637
2244124.46604	 150.00000	3070.98270	   0.34644	   0.04720	   0.34964	  -7.75888
2244124.70404	 150.00000	2430.77780	   0.35423	   0.05153	   0.35796	  -8.27638
2244124.94204	 150.00000	1923.15370	   0.36118	   0.05298	   0.36504	  -8.34574
2244125.18004	 150.00000	1522.43580	   0.37205	   0.05724	   0.37643	  -8.74593
2244125.41804	 150.00000	1203.84460	   0.38029	   0.06154	   0.38523	  -9.19255
2244125.65704	 150.00000	 952.86591	   0.38922	   0.06542	   0.39468	  -9.54058
2244125.89504	 150.00000	 754.27557	   0.39953	   0.06791	   0.40526	  -9.64669
2244126.13204	 150.00000	 596.71857	   0.40937	   0.07144	   0.41556	  -9.89870
2244126.37004	 150.00000	 471.96338	   0.42082	   0.07492	   0.42743	 -10.09546
2244126.60904	 150.00000	 373.20856	   0.43251	   0.07957	   0.43977	 -10.42466
2244126.84704	 150.00000	 295.47278	   0.44154	   0.08462	   0.44957	 -10.84945
2244127.08604	 150.00000	 233.87738	   0.45475	   0.08730	   0.46305	 -10.86665
2244127.32404	 150.00000	 185.05922	   0.46793	   0.09475	   0.47743	 -11.44710
2244127.56004	 150.00000	 146.35823	   0.48023	   0.09986	   0.49051	 -11.74717
2244127.79604	 150.00000	 115.77804	   0.49277	   0.10402	   0.50363	 -11.91986
2244128.03104	 150.00000	  91.67210	   0.50917	   0.11278	   0.52151	 -12.48886
2244128.27604	 150.00000	  72.51701	   0.52547	   0.12060	   0.53913	 -12.92654
2244128.50505	 150.00000	  57.36816	   0.54447	   0.12759	   0.55922	 -13.18834
2244128.74205	 150.00000	  45.36290	   0.56563	   0.13744	   0.58209	 -13.65775
2244128.97405	 150.00000	  35.93134	   0.59129	   0.14550	   0.60893	 -13.82430
2244129.22505	 150.00000	  28.40909	   0.62024	   0.15060	   0.63826	 -13.64762
2244129.43905	 150.00000	  22.48202	   0.64949	   0.15213	   0.66707	 -13.18277
2244129.70405	 150.00000	  17.79613	   0.68053	   0.14854	   0.69656	 -12.31312
2244129.95605	 150.00000	  14.06813	   0.70911	   0.13960	   0.72272	 -11.13689
2244130.17205	 150.00000	  11.14480	   0.73069	   0.12823	   0.74186	  -9.95348
2244130.44005	 150.00000	   8.81772	   0.75610	   0.11489	   0.76478	  -8.64014
2244130.61805	 150.00000	   6.97545	   0.77218	   0.10391	   0.77914	  -7.66413
2244130.83605	 150.00000	   5.51730	   0.77971	   0.09173	   0.78508	  -6.70957
2244131.10505	 150.00000	   4.36941	   0.78978	   0.07724	   0.79355	  -5.58595
2244131.44005	 150.00000	   3.45686	   0.80132	   0.06598	   0.80403	  -4.70710
2244131.85905	 150.00000	   2.73547	   0.81072	   0.06094	   0.81300	  -4.29843
2244132.38405	 150.00000	   2.16054	   0.81797	   0.06082	   0.82023	  -4.25248
2244133.04305	 150.00000	   1.70952	   0.81895	   0.06098	   0.82122	  -4.25862
2244133.87205	 150.00000	   1.35352	   0.81632	   0.05844	   0.81841	  -4.09505
2244134.91505	 150.00000	   1.07079	   0.81602	   0.05244	   0.81770	  -3.67668
2244136.22905	 150.00000	   0.84734	   0.81896	   0.04381	   0.82013	  -3.06192
2244137.88405	 150.00000	   0.67072	   0.82847	   0.03563	   0.82924	  -2.46242
2244139.97305	 150.00000	   0.53067	   0.84731	   0.03328	   0.84796	  -2.24957
2244142.61005	 150.00000	   0.41976	   0.87065	   0.04394	   0.87176	  -2.88941
2244145.94106	 150.00000	   0.33183	   0.88988	   0.07123	   0.89273	  -4.57649
2244150.14706	 150.00000	   0.26261	   0.89155	   0.10958	   0.89826	  -7.00679
2244155.45506	 150.00000	   0.20791	   0.86973	   0.14473	   0.88169	  -9.44767
2244162.16007	 150.00000	   0.16452	   0.83082	   0.15789	   0.84569	 -10.76017
2244170.63607	 150.00000	   0.13007	   0.79214	   0.13925	   0.80429	  -9.97015
2244181.32608	 150.00000	   0.10309	   0.77790	   0.08718	   0.78277	  -6.39452
2244194.84008	 150.00000	   0.08153	   0.81712	   0.01959	   0.81735	  -1.37307
2244211.93809	 150.00000	   0.06443	   0.91075	  -0.02832	   0.91119	   1.78083
2244233.52511	 150.00000	   0.05102	   1.08897	  -0.01841	   1.08913	   0.96840
2244260.76712	 150.00000	   0.04042	   1.28878	   0.12239	   1.29458	  -5.42506
2244295.26314	 150.00000	   0.03192	   1.40919	   0.41346	   1.46860	 -16.35175
2244338.81017	 150.00000	   0.02528	   1.34121	   0.78707	   1.55510	 -30.40574
2244393.87620	 150.00000	   0.01999	   1.00921	   1.09417	   1.48853	 -47.31294
2258389.78007	 151.00000	20004.45300	   0.28343	  -0.01815	   0.28401	   3.66310
2258389.92207	 151.00000	15829.12600	   0.29230	  -0.00292	   0.29231	   0.57149
2258390.06507	 151.00000	12516.70300	   0.29962	   0.00805	   0.29973	  -1.53933
2258390.20707	 151.00000	9909.44240	   0.30768	   0.01803	   0.30821	  -3.35449
2258390.37107	 151.00000	7835.48000	   0.31722	   0.02638	   0.31832	  -4.75455
2258390.57207	 151.00000	6217.24610	   0.32383	   0.03207	   0.32542	  -5.65605
2258390.81007	 151.00000	4905.29100	   0.33230	   0.03761	   0.33442	  -6.45724
2258391.04807	 151.00000	3881.27370	   0.33824	   0.04224	   0.34087	  -7.11783
2258391.28607	 151.00000	3070.98270	   0.34791	   0.04653	   0.35101	  -7.61706
2258391.52407	 151.00000	2430.77780	   0.35497	   0.04989	   0.35846	  -8.00092
2258391.76307	 151.00000	1923.15370	   0.36333	   0.05565	   0.36756	  -8.70816
2258392.00107	 151.00000	1522.43580	   0.37142	   0.05758	   0.37586	  -8.81270
2258392.23907	 151.00000	1203.84460	   0.38164	   0.06011	   0.38634	  -8.95050
2258392.47707	 151.00000	 952.86591	   0.39058	   0.06483	   0.39592	  -9.42388
2258392.71607	 151.00000	 754.27557	   0.40011	   0.06722	   0.40572	  -9.53710
2258392.95307	 151.00000	 596.71857	   0.41150	   0.07040	   0.41748	  -9.70867
2258393.19007	 151.00000	 471.96338	   0.42100	   0.07451	   0.42754	 -10.03664
2258393.43007	 151.00000	 373.20856	   0.43256	   0.07958	   0.43982	 -10.42405
2258393.66707	 151.00000	 295.47278	   0.44394	   0.08524	   0.45205	 -10.86932
2258393.90707	 151.00000	 233.87738	   0.45532	   0.08900	   0.46394	 -11.06052
2258394.14507	 151.00000	 185.05922	   0.46831	   0.09394	   0.47764	 -11.34319
2258394.38107	 151.00000	 146.35823	   0.48101	   0.09932	   0.49115	 -11.66674
2258394.61707	 151.00000	 115.77804	   0.49515	   0.10456	   0.50607	 -11.92386
2258394.85207	 151.00000	  91.67210	   0.50927	   0.11243	   0.52153	 -12.44903
2258395.09707	 151.00000	  72.51701	   0.52678	   0.12104	   0.54051	 -12.94019
2258395.32607	 151.00000	  57.36816	   0.54568	   0.13022	   0.56100	 -13.42243
2258395.56307	 151.00000	  45.36290	   0.56771	   0.13987	   0.58469	 -13.84061
2258395.79507	 151.00000	  35.93134	   0.59206	   0.14667	   0.60996	 -13.91357
2258396.04508	 151.00000	  28.40909	   0.62145	   0.15145	   0.63963	 -13.69632
2258396.26008	 151.00000	  22.48202	   0.65282	   0.15265	   0.67043	 -13.16113
2258396.52508	 151.00000	  17.79613	   0.68155	   0.14831	   0.69750	 -12.27616
2258396.77708	 151.00000	  14.06813	   0.71009	   0.14163	   0.72408	 -11.27951
2258396.99308	 151.00000	  11.14480	   0.73592	   0.12777	   0.74693	  -9.84921
2258397.26008	 151.00000	   8.81772	   0.75837	   0.11823	   0.76753	  -8.86140
2258397.43808	 151.00000	   6.97545	   0.77191	   0.10392	   0.77887	  -7.66771
