Repository: kbm2110/Battery_Diagnostics_Thesis

# Battery_Diagnostics_Thesis
 Data-driven battery diagnostics using EIS

**Author:** Bala Manikanta Yaswanth Kanagarla
**Institution:** Technische Hochschule Ingolstadt (THI)
**Supervisor:** Prof. Dr. H.-G. Schweiger

## Overview

This project implements a machine learning framework for 
non-invasive State of Health (SoH) estimation of lithium-ion 
batteries using Electrochemical Impedance Spectroscopy (EIS).

Eight physically interpretable features are extracted from 
impedance spectra and used to train six ML models under a 
strict cell-level train-test split. The stacking ensemble 
achieves R² = 0.9122 and RMSE = 0.0234 on completely unseen 
cells.

---

File: data/EIS/EIS_state_II_45C01.txt (part 18 of 36)
time/s	           cycle number	freq/Hz	           Re(Z)/Ohm	  -Im(Z)/Ohm	   |Z|/Ohm	   Phase(Z)/deg
2310120.55525	 143.00000	 754.27557	   0.79610	   0.05980	   0.79834	  -4.29566
2310120.79225	 143.00000	 596.71857	   0.80633	   0.06332	   0.80881	  -4.49001
2310121.03025	 143.00000	 471.96338	   0.81511	   0.06440	   0.81765	  -4.51720
2310121.26925	 143.00000	 373.20856	   0.82407	   0.06884	   0.82694	  -4.77504
2310121.50725	 143.00000	 295.47278	   0.83375	   0.07203	   0.83685	  -4.93770
2310121.74625	 143.00000	 233.87738	   0.84450	   0.07508	   0.84783	  -5.08055
2310121.98425	 143.00000	 185.05922	   0.85374	   0.07889	   0.85738	  -5.27948
2310122.22025	 143.00000	 146.35823	   0.86678	   0.08598	   0.87103	  -5.66468
2310122.45625	 143.00000	 115.77804	   0.87724	   0.08968	   0.88181	  -5.83723
2310122.69125	 143.00000	  91.67210	   0.88968	   0.09739	   0.89500	  -6.24686
2310122.93625	 143.00000	  72.51701	   0.90347	   0.10427	   0.90947	  -6.58343
2310123.16525	 143.00000	  57.36816	   0.91490	   0.11308	   0.92186	  -7.04596
2310123.40225	 143.00000	  45.36290	   0.93048	   0.12024	   0.93821	  -7.36291
2310123.63425	 143.00000	  35.93134	   0.95258	   0.13509	   0.96211	  -8.07163
2310123.88525	 143.00000	  28.40909	   0.96976	   0.14843	   0.98106	  -8.70179
2310124.09925	 143.00000	  22.48202	   0.99559	   0.16203	   1.00869	  -9.24342
2310124.36425	 143.00000	  17.79613	   1.02873	   0.16900	   1.04252	  -9.32910
2310124.61625	 143.00000	  14.06813	   1.05716	   0.17280	   1.07119	  -9.28319
2310124.83225	 143.00000	  11.14480	   1.09921	   0.18190	   1.11416	  -9.39615
2310125.10025	 143.00000	   8.81772	   1.12238	   0.17323	   1.13567	  -8.77415
2310125.27825	 143.00000	   6.97545	   1.16287	   0.15549	   1.17322	  -7.61578
2310125.49625	 143.00000	   5.51730	   1.20423	   0.15320	   1.21394	  -7.25010
2310125.76525	 143.00000	   4.36941	   1.21816	   0.14941	   1.22729	  -6.99269
2310126.10025	 143.00000	   3.45686	   1.22277	   0.12864	   1.22952	  -6.00583
2310126.51925	 143.00000	   2.73547	   1.23354	   0.09614	   1.23728	  -4.45666
2310127.04425	 143.00000	   2.16054	   1.25826	   0.06643	   1.26001	  -3.02202
2310127.70326	 143.00000	   1.70952	   1.28888	   0.05544	   1.29007	  -2.46280
2310128.53226	 143.00000	   1.35352	   1.31179	   0.06485	   1.31339	  -2.83038
2310129.57526	 143.00000	   1.07079	   1.31325	   0.08713	   1.31614	  -3.79583
2310130.88926	 143.00000	   0.84734	   1.29121	   0.10324	   1.29533	  -4.57152
2310132.54426	 143.00000	   0.67072	   1.26106	   0.10155	   1.26515	  -4.60392
2310134.63326	 143.00000	   0.53067	   1.23071	   0.07378	   1.23292	  -3.43078
2310137.27026	 143.00000	   0.41976	   1.22447	   0.02956	   1.22483	  -1.38301
2310140.60126	 143.00000	   0.33183	   1.24995	  -0.01187	   1.25001	   0.54408
2310144.80727	 143.00000	   0.26261	   1.30289	  -0.02815	   1.30319	   1.23781
2310150.11527	 143.00000	   0.20791	   1.36435	  -0.00572	   1.36436	   0.24040
2310156.81927	 143.00000	   0.16452	   1.41045	   0.05914	   1.41169	  -2.40097
2310165.29628	 143.00000	   0.13007	   1.41595	   0.15415	   1.42431	  -6.21335
2310175.98628	 143.00000	   0.10309	   1.36224	   0.24756	   1.38456	 -10.29990
2310189.50029	 143.00000	   0.08153	   1.25748	   0.29842	   1.29240	 -13.35031
2310206.59730	 143.00000	   0.06443	   1.14321	   0.28660	   1.17859	 -14.07396
2310228.18432	 143.00000	   0.05102	   1.05096	   0.16735	   1.06420	  -9.04757
2310255.42633	 143.00000	   0.04042	   1.07089	  -0.02115	   1.07110	   1.13160
2310289.92135	 143.00000	   0.03192	   1.24884	  -0.19939	   1.26466	   9.07112
2310333.46838	 143.00000	   0.02528	   1.57233	  -0.25253	   1.59248	   9.12417
2310388.53341	 143.00000	   0.01999	   1.94134	  -0.07751	   1.94289	   2.28646
2325637.59213	 144.00000	20004.45300	   0.70316	  -0.01268	   0.70327	   1.03285
2325637.73513	 144.00000	15829.12600	   0.71092	   0.00233	   0.71092	  -0.18814
2325637.87713	 144.00000	12516.70300	   0.71947	   0.01150	   0.71956	  -0.91555
2325638.01913	 144.00000	9909.44240	   0.72751	   0.02039	   0.72779	  -1.60529
2325638.18313	 144.00000	7835.48000	   0.73606	   0.02781	   0.73659	  -2.16383
2325638.38413	 144.00000	6217.24610	   0.74383	   0.03258	   0.74454	  -2.50788
2325638.62213	 144.00000	4905.29100	   0.75159	   0.03800	   0.75255	  -2.89460
2325638.86013	 144.00000	3881.27370	   0.75998	   0.04186	   0.76113	  -3.15283
2325639.09913	 144.00000	3070.98270	   0.76633	   0.04427	   0.76761	  -3.30640
2325639.33713	 144.00000	2430.77780	   0.77496	   0.04731	   0.77640	  -3.49365
2325639.57513	 144.00000	1923.15370	   0.78019	   0.04926	   0.78175	  -3.61297
2325639.81313	 144.00000	1522.43580	   0.78989	   0.05109	   0.79155	  -3.70102
2325640.05113	 144.00000	1203.84460	   0.79752	   0.05302	   0.79928	  -3.80349
2325640.29013	 144.00000	 952.86591	   0.80658	   0.05678	   0.80858	  -4.02676
2325640.52813	 144.00000	 754.27557	   0.81415	   0.05921	   0.81630	  -4.15984
2325640.76513	 144.00000	 596.71857	   0.82531	   0.06335	   0.82774	  -4.38934
2325641.00313	 144.00000	 471.96338	   0.83445	   0.06506	   0.83699	  -4.45839
2325641.24213	 144.00000	 373.20856	   0.84272	   0.06781	   0.84544	  -4.60013
2325641.48013	 144.00000	 295.47278	   0.85277	   0.07177	   0.85578	  -4.81054
2325641.71913	 144.00000	 233.87738	   0.86476	   0.07531	   0.86803	  -4.97701
2325641.95713	 144.00000	 185.05922	   0.87670	   0.07879	   0.88024	  -5.13561
2325642.19313	 144.00000	 146.35823	   0.88350	   0.08541	   0.88762	  -5.52150
2325642.43013	 144.00000	 115.77804	   0.89606	   0.09007	   0.90057	  -5.73994
2325642.66413	 144.00000	  91.67210	   0.90821	   0.09715	   0.91339	  -6.10555
2325642.90913	 144.00000	  72.51701	   0.92119	   0.10611	   0.92728	  -6.57086
2325643.13813	 144.00000	  57.36816	   0.93548	   0.10977	   0.94190	  -6.69269
2325643.37513	 144.00000	  45.36290	   0.95086	   0.12059	   0.95848	  -7.22804
2325643.60713	 144.00000	  35.93134	   0.96984	   0.13693	   0.97946	  -8.03662
2325643.85813	 144.00000	  28.40909	   0.98711	   0.14688	   0.99797	  -8.46370
2325644.07213	 144.00000	  22.48202	   1.01164	   0.16053	   1.02429	  -9.01649
2325644.33713	 144.00000	  17.79613	   1.04532	   0.17308	   1.05955	  -9.40175
2325644.58913	 144.00000	  14.06813	   1.08015	   0.17150	   1.09368	  -9.02184
2325644.80513	 144.00000	  11.14480	   1.11177	   0.18366	   1.12684	  -9.38040
2325645.07313	 144.00000	   8.81772	   1.14795	   0.16751	   1.16010	  -8.30196
2325645.25113	 144.00000	   6.97545	   1.19350	   0.16267	   1.20453	  -7.76123
2325645.46913	 144.00000	   5.51730	   1.21426	   0.16307	   1.22516	  -7.64879
2325645.73813	 144.00000	   4.36941	   1.22676	   0.14311	   1.23508	  -6.65381
2325646.07313	 144.00000	   3.45686	   1.24402	   0.11200	   1.24905	  -5.14469
2325646.49213	 144.00000	   2.73547	   1.27265	   0.08445	   1.27544	  -3.79650
2325647.01713	 144.00000	   2.16054	   1.30438	   0.07648	   1.30662	  -3.35575
2325647.67613	 144.00000	   1.70952	   1.32117	   0.08684	   1.32402	  -3.76074
2325648.50513	 144.00000	   1.35352	   1.31415	   0.10099	   1.31803	  -4.39448
2325649.54813	 144.00000	   1.07079	   1.28933	   0.10255	   1.29340	  -4.54751
2325650.86214	 144.00000	   0.84734	   1.26287	   0.08178	   1.26551	  -3.70535
2325652.51714	 144.00000	   0.67072	   1.25186	   0.04918	   1.25283	  -2.24995
2325654.60614	 144.00000	   0.53067	   1.26472	   0.00686	   1.26474	  -0.31061
2325657.24314	 144.00000	   0.41976	   1.30341	  -0.01900	   1.30355	   0.83502
2325660.57414	 144.00000	   0.33183	   1.35599	  -0.01073	   1.35604	   0.45355
2325664.78014	 144.00000	   0.26261	   1.39729	   0.03321	   1.39768	  -1.36166
2325670.08815	 144.00000	   0.20791	   1.40736	   0.10201	   1.41105	  -4.14575
2325676.79215	 144.00000	   0.16452	   1.37326	   0.17228	   1.38402	  -7.15058
2325685.26916	 144.00000	   0.13007	   1.30045	   0.21553	   1.31818	  -9.41022
2325695.95916	 144.00000	   0.10309	   1.21080	   0.20625	   1.22824	  -9.66723
2325709.47317	 144.00000	   0.08153	   1.14413	   0.13403	   1.15196	  -6.68141
2325726.57018	 144.00000	   0.06443	   1.13189	   0.03411	   1.13240	  -1.72606
2325748.15719	 144.00000	   0.05102	   1.22712	  -0.09887	   1.23110	   4.60654
2325775.39921	 144.00000	   0.04042	   1.43817	  -0.16308	   1.44738	   6.46925
2325809.89423	 144.00000	   0.03192	   1.71270	  -0.07734	   1.71445	   2.58549
2325853.44126	 144.00000	   0.02528	   1.93755	   0.19627	   1.94746	  -5.78413
2325908.50629	 144.00000	   0.01999	   1.96028	   0.60307	   2.05095	 -17.10033
2341160.36623	 145.00000	20004.45300	   0.72946	  -0.01092	   0.72954	   0.85758
2341160.50923	 145.00000	15829.12600	   0.73900	   0.00268	   0.73900	  -0.20799
2341160.65123	 145.00000	12516.70300	   0.74633	   0.01320	   0.74645	  -1.01327
2341160.79323	 145.00000	9909.44240	   0.75604	   0.02102	   0.75633	  -1.59243
2341160.95723	 145.00000	7835.48000	   0.76317	   0.02855	   0.76370	  -2.14225
2341161.15823	 145.00000	6217.24610	   0.76925	   0.03327	   0.76997	  -2.47643
2341161.39623	 145.00000	4905.29100	   0.77856	   0.03702	   0.77944	  -2.72255
2341161.63423	 145.00000	3881.27370	   0.78628	   0.04196	   0.78740	  -3.05438
2341161.87223	 145.00000	3070.98270	   0.79490	   0.04230	   0.79602	  -3.04635
2341162.11023	 145.00000	2430.77780	   0.80190	   0.04643	   0.80324	  -3.31357
2341162.34823	 145.00000	1923.15370	   0.81117	   0.04938	   0.81267	  -3.48342
2341162.58623	 145.00000	1522.43580	   0.81899	   0.05299	   0.82070	  -3.70220
2341162.82423	 145.00000	1203.84460	   0.82552	   0.05392	   0.82728	  -3.73721
2341163.06323	 145.00000	 952.86591	   0.83434	   0.05636	   0.83624	  -3.86480
2341163.30123	 145.00000	 754.27557	   0.84301	   0.05984	   0.84513	  -4.06006
2341163.53823	 145.00000	 596.71857	   0.85348	   0.06224	   0.85574	  -4.17112
2341163.77623	 145.00000	 471.96338	   0.86087	   0.06603	   0.86340	  -4.38611
2341164.01523	 145.00000	 373.20856	   0.87176	   0.06836	   0.87444	  -4.48395
2341164.25223	 145.00000	 295.47278	   0.88113	   0.07266	   0.88412	  -4.71376
2341164.49223	 145.00000	 233.87738	   0.89156	   0.07500	   0.89471	  -4.80844
2341164.73023	 145.00000	 185.05922	   0.90218	   0.08020	   0.90574	  -5.08019
2341164.96623	 145.00000	 146.35823	   0.91299	   0.08453	   0.91690	  -5.29000
2341165.20223	 145.00000	 115.77804	   0.92358	   0.09074	   0.92802	  -5.61102
2341165.43723	 145.00000	  91.67210	   0.93631	   0.09801	   0.94142	  -5.97576
2341165.68223	 145.00000	  72.51701	   0.94902	   0.10399	   0.95470	  -6.25328
2341165.91123	 145.00000	  57.36816	   0.96483	   0.11098	   0.97119	  -6.56153
2341166.14823	 145.00000	  45.36290	   0.98089	   0.12107	   0.98833	  -7.03617
2341166.38023	 145.00000	  35.93134	   0.99571	   0.13573	   1.00492	  -7.76250
2341166.63023	 145.00000	  28.40909	   1.01620	   0.14500	   1.02649	  -8.12045
2341166.84523	 145.00000	  22.48202	   1.04011	   0.15701	   1.05189	  -8.58430
2341167.11023	 145.00000	  17.79613	   1.06910	   0.17264	   1.08295	  -9.17282
2341167.36223	 145.00000	  14.06813	   1.11134	   0.17717	   1.12537	  -9.05781
2341167.57823	 145.00000	  11.14480	   1.13576	   0.18027	   1.14997	  -9.01882
2341167.84523	 145.00000	   8.81772	   1.18112	   0.16961	   1.19324	  -8.17183
2341168.02423	 145.00000	   6.97545	   1.22005	   0.17180	   1.23209	  -8.01541
2341168.24223	 145.00000	   5.51730	   1.23429	   0.16103	   1.24476	  -7.43314
2341168.51123	 145.00000	   4.36941	   1.25387	   0.13546	   1.26116	  -6.16585
2341168.84623	 145.00000	   3.45686	   1.28395	   0.10562	   1.28828	  -4.70282
2341169.26523	 145.00000	   2.73547	   1.31760	   0.09216	   1.32082	  -4.00088
2341169.79023	 145.00000	   2.16054	   1.33672	   0.09765	   1.34028	  -4.17813
2341170.44923	 145.00000	   1.70952	   1.33404	   0.10631	   1.33827	  -4.55637
2341171.27823	 145.00000	   1.35352	   1.31566	   0.10327	   1.31970	  -4.48803
2341172.32123	 145.00000	   1.07079	   1.29465	   0.08062	   1.29716	  -3.56336
2341173.63423	 145.00000	   0.84734	   1.28882	   0.04356	   1.28955	  -1.93563
2341175.29024	 145.00000	   0.67072	   1.30242	   0.01070	   1.30246	  -0.47058
2341177.37924	 145.00000	   0.53067	   1.34101	  -0.01041	   1.34105	   0.44458
2341180.01624	 145.00000	   0.41976	   1.38746	   0.00045	   1.38746	  -0.01871
2341183.34724	 145.00000	   0.33183	   1.42017	   0.04324	   1.42082	  -1.74396
2341187.55324	 145.00000	   0.26261	   1.41963	   0.10399	   1.42343	  -4.18941
2341192.86125	 145.00000	   0.20791	   1.37944	   0.15787	   1.38845	  -6.52869
2341199.56525	 145.00000	   0.16452	   1.31209	   0.18125	   1.32455	  -7.86490
2341208.04226	 145.00000	   0.13007	   1.24029	   0.15792	   1.25031	  -7.25623
2341218.73226	 145.00000	   0.10309	   1.19851	   0.08767	   1.20171	  -4.18385
2341232.24627	 145.00000	   0.08153	   1.21585	  -0.00982	   1.21589	   0.46252
2341249.34328	 145.00000	   0.06443	   1.29890	  -0.08863	   1.30192	   3.90373
2341270.93029	 145.00000	   0.05102	   1.48487	  -0.11616	   1.48941	   4.47290
2341298.17231	 145.00000	   0.04042	   1.70331	  -0.00902	   1.70333	   0.30347
2341332.66733	 145.00000	   0.03192	   1.85534	   0.24934	   1.87202	  -7.65416
2341376.21436	 145.00000	   0.02528	   1.83192	   0.59748	   1.92689	 -18.06373
2341431.27939	 145.00000	   0.01999	   1.56959	   0.88456	   1.80168	 -29.40385
2356677.22656	 146.00000	20004.45300	   0.72731	  -0.01121	   0.72739	   0.88278
2356677.36956	 146.00000	15829.12600	   0.73635	   0.00243	   0.73635	  -0.18926
2356677.51156	 146.00000	12516.70300	   0.74396	   0.01383	   0.74409	  -1.06503
2356677.65356	 146.00000	9909.44240	   0.75218	   0.02146	   0.75249	  -1.63450
2356677.81756	 146.00000	7835.48000	   0.76115	   0.02774	   0.76165	  -2.08731
2356678.01856	 146.00000	6217.24610	   0.76871	   0.03332	   0.76944	  -2.48202
2356678.25656	 146.00000	4905.29100	   0.77527	   0.03768	   0.77619	  -2.78229
2356678.49457	 146.00000	3881.27370	   0.78527	   0.04003	   0.78629	  -2.91801
2356678.73357	 146.00000	3070.98270	   0.79197	   0.04448	   0.79322	  -3.21481
2356678.97157	 146.00000	2430.77780	   0.80058	   0.04805	   0.80202	  -3.43446
2356679.20957	 146.00000	1923.15370	   0.80798	   0.04894	   0.80946	  -3.46622
2356679.44757	 146.00000	1522.43580	   0.81516	   0.05242	   0.81685	  -3.67969
2356679.68557	 146.00000	1203.84460	   0.82454	   0.05551	   0.82641	  -3.85135
2356679.92457	 146.00000	 952.86591	   0.83347	   0.05727	   0.83543	  -3.93103
2356680.16257	 146.00000	 754.27557	   0.84304	   0.05913	   0.84511	  -4.01187
2356680.39957	 146.00000	 596.71857	   0.85080	   0.06340	   0.85316	  -4.26152
2356680.63757	 146.00000	 471.96338	   0.85987	   0.06531	   0.86235	  -4.34366
2356680.87657	 146.00000	 373.20856	   0.86976	   0.06897	   0.87249	  -4.53407
2356681.11457	 146.00000	 295.47278	   0.88007	   0.07136	   0.88296	  -4.63590
2356681.35357	 146.00000	 233.87738	   0.89027	   0.07703	   0.89360	  -4.94506
2356681.59157	 146.00000	 185.05922	   0.90167	   0.08050	   0.90526	  -5.10204
2356681.82757	 146.00000	 146.35823	   0.91079	   0.08636	   0.91488	  -5.41659
2356682.06357	 146.00000	 115.77804	   0.92181	   0.09086	   0.92628	  -5.62897
2356682.29857	 146.00000	  91.67210	   0.93430	   0.09712	   0.93933	  -5.93435
2356682.54357	 146.00000	  72.51701	   0.94594	   0.10504	   0.95176	  -6.33653
2356682.77257	 146.00000	  57.36816	   0.96190	   0.11161	   0.96835	  -6.61832
2356683.00957	 146.00000	  45.36290	   0.97648	   0.12056	   0.98390	  -7.03841
2356683.24157	 146.00000	  35.93134	   0.99416	   0.13600	   1.00342	  -7.78950
2356683.49257	 146.00000	  28.40909	   1.01240	   0.14640	   1.02293	  -8.22836
2356683.70657	 146.00000	  22.48202	   1.03693	   0.16027	   1.04924	  -8.78624
2356683.97157	 146.00000	  17.79613	   1.07145	   0.17407	   1.08549	  -9.22785
2356684.22357	 146.00000	  14.06813	   1.10507	   0.17359	   1.11862	  -8.92741
2356684.43957	 146.00000	  11.14480	   1.13683	   0.18542	   1.15186	  -9.26344
2356684.70657	 146.00000	   8.81772	   1.17283	   0.17059	   1.18517	  -8.27581
2356684.88557	 146.00000	   6.97545	   1.21807	   0.16287	   1.22891	  -7.61606
2356685.10357	 146.00000	   5.51730	   1.24286	   0.16291	   1.25349	  -7.46752
2356685.37257	 146.00000	   4.36941	   1.25375	   0.14476	   1.26208	  -6.58630
2356685.70757	 146.00000	   3.45686	   1.27063	   0.11456	   1.27578	  -5.15200
2356686.12657	 146.00000	   2.73547	   1.29778	   0.08607	   1.30063	  -3.79416
2356686.65157	 146.00000	   2.16054	   1.32896	   0.07601	   1.33113	  -3.27342
2356687.31057	 146.00000	   1.70952	   1.34887	   0.08350	   1.35145	  -3.54231
2356688.13957	 146.00000	   1.35352	   1.34551	   0.09832	   1.34910	  -4.17940
2356689.18257	 146.00000	   1.07079	   1.32378	   0.10288	   1.32777	  -4.44407
2356690.49557	 146.00000	   0.84734	   1.29655	   0.08659	   1.29944	  -3.82069
2356692.15157	 146.00000	   0.67072	   1.28151	   0.05564	   1.28272	  -2.48627
2356694.24057	 146.00000	   0.53067	   1.28967	   0.01343	   1.28974	  -0.59671
2356696.87758	 146.00000	   0.41976	   1.32574	  -0.01577	   1.32584	   0.68148
2356700.20858	 146.00000	   0.33183	   1.37821	  -0.01358	   1.37828	   0.56465
2356704.41458	 146.00000	   0.26261	   1.42306	   0.02478	   1.42328	  -0.99753
2356709.72258	 146.00000	   0.20791	   1.44038	   0.09163	   1.44329	  -3.64001
2356716.42659	 146.00000	   0.16452	   1.41438	   0.16722	   1.42423	  -6.74270
2356724.90359	 146.00000	   0.13007	   1.34428	   0.21969	   1.36212	  -9.28165
2356735.59360	 146.00000	   0.10309	   1.25173	   0.22142	   1.27117	 -10.03120
2356749.10761	 146.00000	   0.08153	   1.17281	   0.15726	   1.18331	  -7.63715
2356766.20462	 146.00000	   0.06443	   1.14924	   0.05629	   1.15062	  -2.80386
2356787.79063	 146.00000	   0.05102	   1.22824	  -0.08386	   1.23110	   3.90593
2356815.03365	 146.00000	   0.04042	   1.42875	  -0.17003	   1.43883	   6.78658
2356849.52867	 146.00000	   0.03192	   1.71340	  -0.11225	   1.71708	   3.74818
2356893.07569	 146.00000	   0.02528	   1.96284	   0.14308	   1.96804	  -4.16931
2356948.14073	 146.00000	   0.01999	   2.02342	   0.55129	   2.09718	 -15.24047
2372186.87585	 147.00000	20004.45300	   0.74930	  -0.01254	   0.74941	   0.95862
2372187.01885	 147.00000	15829.12600	   0.75853	   0.00332	   0.75854	  -0.25079
2372187.16085	 147.00000	12516.70300	   0.76857	   0.01337	   0.76868	  -0.99662
2372187.30285	 147.00000	9909.44240	   0.77820	   0.02112	   0.77848	  -1.55452
2372187.46685	 147.00000	7835.48000	   0.78545	   0.02932	   0.78600	  -2.13764
2372187.66785	 147.00000	6217.24610	   0.79384	   0.03227	   0.79450	  -2.32808
2372187.90585	 147.00000	4905.29100	   0.80154	   0.03795	   0.80244	  -2.71069
2372188.14385	 147.00000	3881.27370	   0.80821	   0.04068	   0.80923	  -2.88157
2372188.38285	 147.00000	3070.98270	   0.81761	   0.04469	   0.81883	  -3.12898
2372188.62085	 147.00000	2430.77780	   0.82635	   0.04673	   0.82767	  -3.23642
2372188.85885	 147.00000	1923.15370	   0.83164	   0.05136	   0.83322	  -3.53427
2372189.09685	 147.00000	1522.43580	   0.84063	   0.05225	   0.84225	  -3.55684
2372189.33485	 147.00000	1203.84460	   0.84917	   0.05392	   0.85088	  -3.63338
2372189.57385	 147.00000	 952.86591	   0.85950	   0.05862	   0.86150	  -3.90175
2372189.81185	 147.00000	 754.27557	   0.86681	   0.06116	   0.86897	  -4.03576
2372190.04885	 147.00000	 596.71857	   0.87600	   0.06326	   0.87828	  -4.13018
2372190.28685	 147.00000	 471.96338	   0.88581	   0.06572	   0.88825	  -4.24298
2372190.52585	 147.00000	 373.20856	   0.89271	   0.06791	   0.89529	  -4.35051
2372190.76385	 147.00000	 295.47278	   0.90171	   0.07344	   0.90469	  -4.65613
2372191.00285	 147.00000	 233.87738	   0.91267	   0.07572	   0.91581	  -4.74260
2372191.24085	 147.00000	 185.05922	   0.92235	   0.08094	   0.92590	  -5.01478
2372191.47685	 147.00000	 146.35823	   0.93593	   0.08687	   0.93996	  -5.30287
2372191.71385	 147.00000	 115.77804	   0.94573	   0.09076	   0.95007	  -5.48163
2372191.94785	 147.00000	  91.67210	   0.95718	   0.09660	   0.96204	  -5.76272
2372192.19285	 147.00000	  72.51701	   0.97006	   0.10532	   0.97576	  -6.19642
2372192.42185	 147.00000	  57.36816	   0.98400	   0.11129	   0.99027	  -6.45292
2372192.65885	 147.00000	  45.36290	   0.99997	   0.12063	   1.00722	  -6.87834
2372192.89085	 147.00000	  35.93134	   1.01922	   0.13662	   1.02833	  -7.63454
2372193.14185	 147.00000	  28.40909	   1.03696	   0.14668	   1.04729	  -8.05127
2372193.35585	 147.00000	  22.48202	   1.06348	   0.16295	   1.07589	  -8.71131
2372193.62085	 147.00000	  17.79613	   1.09678	   0.17290	   1.11032	  -8.95870
2372193.87285	 147.00000	  14.06813	   1.12829	   0.17428	   1.14167	  -8.78093
2372194.08885	 147.00000	  11.14480	   1.16392	   0.18631	   1.17873	  -9.09443
2372194.35585	 147.00000	   8.81772	   1.19576	   0.17128	   1.20797	  -8.15178
2372194.53485	 147.00000	   6.97545	   1.23889	   0.16120	   1.24933	  -7.41341
2372194.75285	 147.00000	   5.51730	   1.27007	   0.16112	   1.28025	  -7.22977
2372195.02185	 147.00000	   4.36941	   1.28114	   0.14808	   1.28967	  -6.59308
2372195.35685	 147.00000	   3.45686	   1.29459	   0.11979	   1.30012	  -5.28654
2372195.77585	 147.00000	   2.73547	   1.31579	   0.09000	   1.31886	  -3.91302
2372196.30085	 147.00000	   2.16054	   1.34727	   0.07164	   1.34917	  -3.04385
2372196.95985	 147.00000	   1.70952	   1.37072	   0.07336	   1.37268	  -3.06372
2372197.78885	 147.00000	   1.35352	   1.37697	   0.08806	   1.37979	  -3.65921
2372198.83185	 147.00000	   1.07079	   1.36210	   0.10073	   1.36582	  -4.22953
2372200.14485	 147.00000	   0.84734	   1.33385	   0.09645	   1.33733	  -4.13572
2372201.80085	 147.00000	   0.67072	   1.31114	   0.07390	   1.31322	  -3.22611
2372203.88986	 147.00000	   0.53067	   1.30451	   0.03332	   1.30494	  -1.46302
2372206.52686	 147.00000	   0.41976	   1.32877	  -0.00527	   1.32878	   0.22712
2372209.85786	 147.00000	   0.33183	   1.37635	  -0.02073	   1.37651	   0.86272
2372214.06386	 147.00000	   0.26261	   1.43076	  -0.00020	   1.43076	   0.00809
2372219.37187	 147.00000	   0.20791	   1.46882	   0.05758	   1.46995	  -2.24506
2372226.07587	 147.00000	   0.16452	   1.46745	   0.13817	   1.47394	  -5.37900
2372234.55287	 147.00000	   0.13007	   1.41738	   0.21446	   1.43352	  -8.60410
2372245.24288	 147.00000	   0.10309	   1.32457	   0.25089	   1.34812	 -10.72544
2372258.75689	 147.00000	   0.08153	   1.22254	   0.22129	   1.24241	 -10.26000
2372275.85390	 147.00000	   0.06443	   1.15941	   0.13834	   1.16764	  -6.80415
2372297.44091	 147.00000	   0.05102	   1.17943	  -0.01566	   1.17954	   0.76079
2372324.68293	 147.00000	   0.04042	   1.33306	  -0.15887	   1.34249	   6.79616
2372359.17795	 147.00000	   0.03192	   1.60926	  -0.19292	   1.62078	   6.83593
2372402.72497	 147.00000	   0.02528	   1.92191	  -0.03287	   1.92219	   0.97972
2372457.79001	 147.00000	   0.01999	   2.11552	   0.33424	   2.14176	  -8.97829
2387691.12909	 148.00000	20004.45300	   0.75522	  -0.00903	   0.75527	   0.68534
2387691.27209	 148.00000	15829.12600	   0.76604	   0.00307	   0.76604	  -0.22982
2387691.41409	 148.00000	12516.70300	   0.77281	   0.01293	   0.77292	  -0.95825
2387691.55609	 148.00000	9909.44240	   0.78242	   0.02172	   0.78272	  -1.58995
2387691.72009	 148.00000	7835.48000	   0.78741	   0.02980	   0.78797	  -2.16716
2387691.92109	 148.00000	6217.24610	   0.79660	   0.03219	   0.79725	  -2.31377
2387692.15909	 148.00000	4905.29100	   0.80732	   0.03763	   0.80819	  -2.66888
2387692.39709	 148.00000	3881.27370	   0.81405	   0.04199	   0.81513	  -2.95288
2387692.63609	 148.00000	3070.98270	   0.82267	   0.04502	   0.82390	  -3.13252
2387692.87409	 148.00000	2430.77780	   0.82869	   0.04754	   0.83006	  -3.28336
2387693.11209	 148.00000	1923.15370	   0.83742	   0.04954	   0.83889	  -3.38575
2387693.35009	 148.00000	1522.43580	   0.84511	   0.05205	   0.84671	  -3.52460
2387693.58809	 148.00000	1203.84460	   0.85475	   0.05411	   0.85646	  -3.62226
2387693.82709	 148.00000	 952.86591	   0.86191	   0.05679	   0.86378	  -3.76979
2387694.06509	 148.00000	 754.27557	   0.87087	   0.06021	   0.87295	  -3.95482
2387694.30209	 148.00000	 596.71857	   0.87917	   0.06287	   0.88141	  -4.09024
2387694.54009	 148.00000	 471.96338	   0.88929	   0.06505	   0.89166	  -4.18351
2387694.77909	 148.00000	 373.20856	   0.89937	   0.06906	   0.90201	  -4.39112
2387695.01709	 148.00000	 295.47278	   0.90923	   0.07189	   0.91206	  -4.52076
2387695.25609	 148.00000	 233.87738	   0.91898	   0.07669	   0.92218	  -4.77031
2387695.49409	 148.00000	 185.05922	   0.92954	   0.07929	   0.93292	  -4.87562
2387695.73009	 148.00000	 146.35823	   0.94084	   0.08535	   0.94470	  -5.18322
2387695.96609	 148.00000	 115.77804	   0.95150	   0.09098	   0.95584	  -5.46207
2387696.20109	 148.00000	  91.67210	   0.96469	   0.09655	   0.96951	  -5.71554
2387696.44609	 148.00000	  72.51701	   0.97579	   0.10538	   0.98146	  -6.16364
2387696.67509	 148.00000	  57.36816	   0.98938	   0.11211	   0.99572	  -6.46457
2387696.91209	 148.00000	  45.36290	   1.00432	   0.12321	   1.01185	  -6.99413
2387697.14409	 148.00000	  35.93134	   1.02686	   0.13609	   1.03584	  -7.54923
2387697.39509	 148.00000	  28.40909	   1.04497	   0.15015	   1.05570	  -8.17668
2387697.60909	 148.00000	  22.48202	   1.07052	   0.16308	   1.08287	  -8.66164
2387697.87409	 148.00000	  17.79613	   1.10322	   0.17151	   1.11648	  -8.83674
2387698.12609	 148.00000	  14.06813	   1.12996	   0.17277	   1.14310	  -8.69310
2387698.34209	 148.00000	  11.14480	   1.17434	   0.18330	   1.18856	  -8.87157
2387698.60909	 148.00000	   8.81772	   1.19862	   0.17719	   1.21164	  -8.40923
2387698.78809	 148.00000	   6.97545	   1.23828	   0.15923	   1.24848	  -7.32735
2387699.00609	 148.00000	   5.51730	   1.28214	   0.15653	   1.29166	  -6.96045
2387699.27509	 148.00000	   4.36941	   1.29816	   0.15386	   1.30725	  -6.75922
2387699.61009	 148.00000	   3.45686	   1.30343	   0.13242	   1.31014	  -5.80103
2387700.02909	 148.00000	   2.73547	   1.31251	   0.10079	   1.31638	  -4.39134
2387700.55409	 148.00000	   2.16054	   1.33567	   0.06947	   1.33748	  -2.97730
2387701.21309	 148.00000	   1.70952	   1.36781	   0.05456	   1.36890	  -2.28421
2387702.04209	 148.00000	   1.35352	   1.39302	   0.06311	   1.39445	  -2.59399
2387703.08509	 148.00000	   1.07079	   1.39832	   0.08509	   1.40091	  -3.48213
2387704.39809	 148.00000	   0.84734	   1.37920	   0.10538	   1.38322	  -4.36928
2387706.05409	 148.00000	   0.67072	   1.34882	   0.10710	   1.35306	  -4.53971
2387708.14310	 148.00000	   0.53067	   1.31368	   0.08304	   1.31630	  -3.61680
2387710.78010	 148.00000	   0.41976	   1.30224	   0.03823	   1.30280	  -1.68170
2387714.11110	 148.00000	   0.33183	   1.32329	  -0.00749	   1.32331	   0.32417
2387718.31710	 148.00000	   0.26261	   1.37506	  -0.03093	   1.37541	   1.28861
2387723.62511	 148.00000	   0.20791	   1.44014	  -0.01563	   1.44023	   0.62193
2387730.32911	 148.00000	   0.16452	   1.49392	   0.04485	   1.49459	  -1.71974
2387738.80611	 148.00000	   0.13007	   1.50962	   0.14141	   1.51623	  -5.35134
2387749.49612	 148.00000	   0.10309	   1.46386	   0.24501	   1.48422	  -9.50167
2387763.01013	 148.00000	   0.08153	   1.35903	   0.31184	   1.39435	 -12.92327
2387780.10714	 148.00000	   0.06443	   1.24328	   0.31652	   1.28294	 -14.28306
2387801.69415	 148.00000	   0.05102	   1.12936	   0.20954	   1.14864	 -10.51112
2387828.93617	 148.00000	   0.04042	   1.11783	   0.02029	   1.11801	  -1.03975
2387863.43119	 148.00000	   0.03192	   1.26472	  -0.18204	   1.27775	   8.19059
2387906.97821	 148.00000	   0.02528	   1.57568	  -0.28360	   1.60099	  10.20314
2387962.04325	 148.00000	   0.01999	   1.96897	  -0.15893	   1.97537	   4.61485
2403194.30872	 149.00000	20004.45300	   0.75714	  -0.01097	   0.75722	   0.83035
2403194.45172	 149.00000	15829.12600	   0.76692	   0.00133	   0.76692	  -0.09904
2403194.59372	 149.00000	12516.70300	   0.77641	   0.01280	   0.77652	  -0.94417
2403194.73572	 149.00000	9909.44240	   0.78552	   0.02107	   0.78580	  -1.53681
2403194.89972	 149.00000	7835.48000	   0.79346	   0.02871	   0.79398	  -2.07229
2403195.10072	 149.00000	6217.24610	   0.80105	   0.03281	   0.80172	  -2.34531
2403195.33872	 149.00000	4905.29100	   0.80900	   0.03773	   0.80988	  -2.67024
2403195.57772	 149.00000	3881.27370	   0.81675	   0.03992	   0.81772	  -2.79845
2403195.81572	 149.00000	3070.98270	   0.82417	   0.04492	   0.82539	  -3.11967
2403196.05372	 149.00000	2430.77780	   0.83267	   0.04696	   0.83399	  -3.22792
2403196.29172	 149.00000	1923.15370	   0.84000	   0.04931	   0.84145	  -3.35967
2403196.52972	 149.00000	1522.43580	   0.84886	   0.05200	   0.85045	  -3.50533
2403196.76772	 149.00000	1203.84460	   0.85797	   0.05568	   0.85977	  -3.71308
2403197.00672	 149.00000	 952.86591	   0.86480	   0.05826	   0.86676	  -3.85427
2403197.24472	 149.00000	 754.27557	   0.87346	   0.06009	   0.87553	  -3.93532
2403197.48172	 149.00000	 596.71857	   0.88267	   0.06298	   0.88492	  -4.08136
2403197.71972	 149.00000	 471.96338	   0.89305	   0.06460	   0.89539	  -4.13731
2403197.95872	 149.00000	 373.20856	   0.90074	   0.06818	   0.90332	  -4.32854
2403198.19672	 149.00000	 295.47278	   0.91096	   0.07315	   0.91389	  -4.59068
2403198.43572	 149.00000	 233.87738	   0.92002	   0.07638	   0.92318	  -4.74582
2403198.67372	 149.00000	 185.05922	   0.93118	   0.08025	   0.93464	  -4.92556
2403198.90972	 149.00000	 146.35823	   0.94117	   0.08447	   0.94495	  -5.12871
2403199.14572	 149.00000	 115.77804	   0.95353	   0.09119	   0.95788	  -5.46293
2403199.38072	 149.00000	  91.67210	   0.96568	   0.09812	   0.97065	  -5.80197
2403199.62572	 149.00000	  72.51701	   0.97709	   0.10464	   0.98268	  -6.11284
2403199.85472	 149.00000	  57.36816	   0.99461	   0.11013	   1.00069	  -6.31862
2403200.09172	 149.00000	  45.36290	   1.00869	   0.12114	   1.01594	  -6.84841
2403200.32372	 149.00000	  35.93134	   1.02517	   0.13555	   1.03409	  -7.53205
2403200.57372	 149.00000	  28.40909	   1.04638	   0.14461	   1.05633	  -7.86865
2403200.78872	 149.00000	  22.48202	   1.07097	   0.15768	   1.08252	  -8.37574
2403201.05372	 149.00000	  17.79613	   1.09818	   0.17284	   1.11170	  -8.94433
2403201.30572	 149.00000	  14.06813	   1.14099	   0.17683	   1.15461	  -8.80976
2403201.52172	 149.00000	  11.14480	   1.16545	   0.18112	   1.17944	  -8.83365
2403201.78872	 149.00000	   8.81772	   1.21041	   0.17168	   1.22253	  -8.07272
2403201.96772	 149.00000	   6.97545	   1.25152	   0.17295	   1.26342	  -7.86780
2403202.18572	 149.00000	   5.51730	   1.26535	   0.16165	   1.27563	  -7.28017
2403202.45472	 149.00000	   4.36941	   1.28567	   0.13533	   1.29277	  -6.00885
2403202.78972	 149.00000	   3.45686	   1.31562	   0.10767	   1.32002	  -4.67876
2403203.20872	 149.00000	   2.73547	   1.34919	   0.09491	   1.35253	  -4.02375
2403203.73372	 149.00000	   2.16054	   1.36864	   0.10014	   1.37230	  -4.18476
2403204.39272	 149.00000	   1.70952	   1.36393	   0.10715	   1.36813	  -4.49188
2403205.22172	 149.00000	   1.35352	   1.34511	   0.10181	   1.34896	  -4.32827
2403206.26473	 149.00000	   1.07079	   1.32592	   0.07914	   1.32828	  -3.41587
2403207.57773	 149.00000	   0.84734	   1.32318	   0.04211	   1.32385	  -1.82281
2403209.23373	 149.00000	   0.67072	   1.33773	   0.01040	   1.33777	  -0.44545
2403211.32273	 149.00000	   0.53067	   1.37667	  -0.00842	   1.37669	   0.35030
2403213.95973	 149.00000	   0.41976	   1.42278	   0.00344	   1.42278	  -0.13863
2403217.29073	 149.00000	   0.33183	   1.45217	   0.04797	   1.45296	  -1.89180
2403221.49673	 149.00000	   0.26261	   1.44909	   0.10864	   1.45316	  -4.28749
2403226.80474	 149.00000	   0.20791	   1.40747	   0.16104	   1.41665	  -6.52730
2403233.50874	 149.00000	   0.16452	   1.33745	   0.18023	   1.34954	  -7.67492
2403241.98575	 149.00000	   0.13007	   1.26713	   0.15261	   1.27629	  -6.86732
2403252.67575	 149.00000	   0.10309	   1.22759	   0.07767	   1.23005	  -3.62036
2403266.18876	 149.00000	   0.08153	   1.25436	  -0.01972	   1.25452	   0.90085
2403283.28677	 149.00000	   0.06443	   1.34917	  -0.09533	   1.35254	   4.04152
2403304.87278	 149.00000	   0.05102	   1.53877	  -0.11152	   1.54281	   4.14522
2403332.11580	 149.00000	   0.04042	   1.75409	   0.01273	   1.75414	  -0.41585
2403366.61082	 149.00000	   0.03192	   1.89023	   0.28443	   1.91151	  -8.55718
2403410.15785	 149.00000	   0.02528	   1.83894	   0.63049	   1.94402	 -18.92439
2403465.22288	 149.00000	   0.01999	   1.55354	   0.89597	   1.79339	 -29.97331
2418696.60014	 150.00000	20004.45300	   0.77079	  -0.01040	   0.77086	   0.77320
2418696.74314	 150.00000	15829.12600	   0.78099	   0.00208	   0.78099	  -0.15237
2418696.88514	 150.00000	12516.70300	   0.78775	   0.01319	   0.78786	  -0.95911
2418697.02714	 150.00000	9909.44240	   0.79683	   0.02229	   0.79714	  -1.60253
2418697.19114	 150.00000	7835.48000	   0.80436	   0.02818	   0.80486	  -2.00657
2418697.39214	 150.00000	6217.24610	   0.81207	   0.03298	   0.81274	  -2.32590
2418697.63014	 150.00000	4905.29100	   0.82114	   0.03653	   0.82195	  -2.54721
2418697.86814	 150.00000	3881.27370	   0.82904	   0.04127	   0.83007	  -2.84951
2418698.10714	 150.00000	3070.98270	   0.83582	   0.04589	   0.83708	  -3.14235
2418698.34514	 150.00000	2430.77780	   0.84617	   0.04664	   0.84745	  -3.15457
2418698.58314	 150.00000	1923.15370	   0.85475	   0.04933	   0.85617	  -3.30288
2418698.82114	 150.00000	1522.43580	   0.86208	   0.05231	   0.86366	  -3.47267
2418699.05915	 150.00000	1203.84460	   0.86778	   0.05582	   0.86957	  -3.68023
2418699.29815	 150.00000	 952.86591	   0.87903	   0.05764	   0.88092	  -3.75153
2418699.53615	 150.00000	 754.27557	   0.88517	   0.06110	   0.88727	  -3.94838
2418699.77315	 150.00000	 596.71857	   0.89408	   0.06374	   0.89635	  -4.07786
2418700.01115	 150.00000	 471.96338	   0.90208	   0.06572	   0.90447	  -4.16677
2418700.25015	 150.00000	 373.20856	   0.91208	   0.06720	   0.91455	  -4.21376
2418700.48815	 150.00000	 295.47278	   0.92315	   0.07150	   0.92592	  -4.42880
2418700.72715	 150.00000	 233.87738	   0.93423	   0.07644	   0.93736	  -4.67771
2418700.96515	 150.00000	 185.05922	   0.94476	   0.08060	   0.94819	  -4.87616
2418701.20115	 150.00000	 146.35823	   0.95424	   0.08527	   0.95804	  -5.10650
2418701.43715	 150.00000	 115.77804	   0.96552	   0.09125	   0.96982	  -5.39905
2418701.67215	 150.00000	  91.67210	   0.97963	   0.09658	   0.98438	  -5.63044
2418701.91715	 150.00000	  72.51701	   0.98996	   0.10531	   0.99554	  -6.07195
2418702.14615	 150.00000	  57.36816	   1.00313	   0.11046	   1.00919	  -6.28372
2418702.38315	 150.00000	  45.36290	   1.01897	   0.12157	   1.02619	  -6.80337
2418702.61515	 150.00000	  35.93134	   1.03869	   0.13665	   1.04764	  -7.49489
2418702.86515	 150.00000	  28.40909	   1.05604	   0.14916	   1.06652	  -8.03958
2418703.08015	 150.00000	  22.48202	   1.08372	   0.16282	   1.09588	  -8.54427
2418703.34515	 150.00000	  17.79613	   1.11645	   0.17321	   1.12980	  -8.81867
2418703.59715	 150.00000	  14.06813	   1.14926	   0.17385	   1.16234	  -8.60213
2418703.81315	 150.00000	  11.14480	   1.18512	   0.18485	   1.19945	  -8.86518
2418704.08015	 150.00000	   8.81772	   1.21522	   0.17317	   1.22749	  -8.11000
2418704.25915	 150.00000	   6.97545	   1.25912	   0.16170	   1.26946	  -7.31785
2418704.47715	 150.00000	   5.51730	   1.28987	   0.16354	   1.30020	  -7.22602
2418704.74615	 150.00000	   4.36941	   1.30299	   0.14922	   1.31151	  -6.53301
2418705.08115	 150.00000	   3.45686	   1.31473	   0.12117	   1.32031	  -5.26562
2418705.50015	 150.00000	   2.73547	   1.33606	   0.09038	   1.33911	  -3.86981
2418706.02515	 150.00000	   2.16054	   1.36588	   0.07288	   1.36782	  -3.05432
2418706.68415	 150.00000	   1.70952	   1.39133	   0.07359	   1.39328	  -3.02747
2418707.51315	 150.00000	   1.35352	   1.39839	   0.08749	   1.40112	  -3.57987
2418708.55615	 150.00000	   1.07079	   1.38564	   0.10065	   1.38929	  -4.15462
2418709.86915	 150.00000	   0.84734	   1.35756	   0.09855	   1.36113	  -4.15212
2418711.52515	 150.00000	   0.67072	   1.33462	   0.07697	   1.33683	  -3.30081
2418713.61415	 150.00000	   0.53067	   1.32614	   0.03689	   1.32665	  -1.59354
2418716.25116	 150.00000	   0.41976	   1.34633	  -0.00311	   1.34633	   0.13255
2418719.58216	 150.00000	   0.33183	   1.39309	  -0.02251	   1.39327	   0.92582
2418723.78816	 150.00000	   0.26261	   1.44882	  -0.00486	   1.44883	   0.19220
2418729.09616	 150.00000	   0.20791	   1.49067	   0.05094	   1.49154	  -1.95726
2418735.80017	 150.00000	   0.16452	   1.49473	   0.13221	   1.50056	  -5.05480
2418744.27717	 150.00000	   0.13007	   1.44742	   0.21319	   1.46303	  -8.37890
2418754.96718	 150.00000	   0.10309	   1.35572	   0.25656	   1.37978	 -10.71596
2418768.48119	 150.00000	   0.08153	   1.24897	   0.23340	   1.27059	 -10.58500
2418785.57820	 150.00000	   0.06443	   1.17946	   0.15443	   1.18953	  -7.45944
2418807.16521	 150.00000	   0.05102	   1.19041	  -0.00342	   1.19041	   0.16472
2418834.40723	 150.00000	   0.04042	   1.33260	  -0.15335	   1.34139	   6.56457
2418868.90225	 150.00000	   0.03192	   1.60833	  -0.20396	   1.62121	   7.22750
2418912.44927	 150.00000	   0.02528	   1.92657	  -0.06216	   1.92757	   1.84809
2418967.51431	 150.00000	   0.01999	   2.14315	   0.29878	   2.16387	  -7.93647
2434185.09666	 151.00000	20004.45300	   0.75962	  -0.01239	   0.75973	   0.93460
2434185.23966	 151.00000	15829.12600	   0.76719	   0.00328	   0.76720	  -0.24492
2434185.38166	 151.00000	12516.70300	   0.77685	   0.01227	   0.77694	  -0.90514
2434185.52366	 151.00000	9909.44240	   0.78718	   0.02226	   0.78750	  -1.61999
2434185.68766	 151.00000	7835.48000	   0.79320	   0.02848	   0.79371	  -2.05631
2434185.88866	 151.00000	6217.24610	   0.80156	   0.03465	   0.80231	  -2.47525
2434186.12666	 151.00000	4905.29100	   0.80947	   0.03805	   0.81036	  -2.69157
2434186.36566	 151.00000	3881.27370	   0.81715	   0.04030	   0.81814	  -2.82316
2434186.60366	 151.00000	3070.98270	   0.82603	   0.04390	   0.82719	  -3.04183
2434186.84166	 151.00000	2430.77780	   0.83481	   0.04721	   0.83614	  -3.23666
2434187.07966	 151.00000	1923.15370	   0.84079	   0.04954	   0.84225	  -3.37208
2434187.31766	 151.00000	1522.43580	   0.84983	   0.05315	   0.85149	  -3.57880
2434187.55566	 151.00000	1203.84460	   0.85903	   0.05526	   0.86080	  -3.68078
2434187.79467	 151.00000	 952.86591	   0.86581	   0.05920	   0.86784	  -3.91168
2434188.03267	 151.00000	 754.27557	   0.87418	   0.06045	   0.87627	  -3.95568
2434188.26967	 151.00000	 596.71857	   0.88197	   0.06339	   0.88424	  -4.11087
2434188.50767	 151.00000	 471.96338	   0.89167	   0.06683	   0.89417	  -4.28598
2434188.74667	 151.00000	 373.20856	   0.90142	   0.06942	   0.90409	  -4.40390
2434188.98467	 151.00000	 295.47278	   0.91021	   0.07076	   0.91296	  -4.44547
2434189.22367	 151.00000	 233.87738	   0.92038	   0.07500	   0.92343	  -4.65875
2434189.46167	 151.00000	 185.05922	   0.93157	   0.07863	   0.93488	  -4.82459
2434189.69767	 151.00000	 146.35823	   0.94448	   0.08450	   0.94825	  -5.11271
2434189.93467	 151.00000	 115.77804	   0.95487	   0.08963	   0.95907	  -5.36225
2434190.16867	 151.00000	  91.67210	   0.96680	   0.09611	   0.97156	  -5.67690
2434190.41367	 151.00000	  72.51701	   0.98010	   0.10385	   0.98558	  -6.04855
2434190.64267	 151.00000	  57.36816	   0.99290	   0.11440	   0.99947	  -6.57264
2434190.87967	 151.00000	  45.36290	   1.00786	   0.12410	   1.01548	  -7.01976
2434191.11167	 151.00000	  35.93134	   1.02672	   0.13193	   1.03516	  -7.32195
2434191.36267	 151.00000	  28.40909	   1.04978	   0.14817	   1.06018	  -8.03366
2434191.57667	 151.00000	  22.48202	   1.07540	   0.16074	   1.08735	  -8.50103
2434191.84167	 151.00000	  17.79613	   1.10469	   0.16803	   1.11740	  -8.64886
2434192.09367	 151.00000	  14.06813	   1.13129	   0.17933	   1.14541	  -9.00754
2434192.30967	 151.00000	  11.14480	   1.17526	   0.17550	   1.18830	  -8.49317
