Repository: kbm2110/Battery_Diagnostics_Thesis

# Battery_Diagnostics_Thesis
 Data-driven battery diagnostics using EIS

**Author:** Bala Manikanta Yaswanth Kanagarla
**Institution:** Technische Hochschule Ingolstadt (THI)
**Supervisor:** Prof. Dr. H.-G. Schweiger

## Overview

This project implements a machine learning framework for 
non-invasive State of Health (SoH) estimation of lithium-ion 
batteries using Electrochemical Impedance Spectroscopy (EIS).

Eight physically interpretable features are extracted from 
impedance spectra and used to train six ML models under a 
strict cell-level train-test split. The stacking ensemble 
achieves R² = 0.9122 and RMSE = 0.0234 on completely unseen 
cells.

---

File: data/EIS/EIS_state_IV_45C02.txt (part 18 of 37)
time/s	           cycle number	freq/Hz	           Re(Z)/Ohm	  -Im(Z)/Ohm	   |Z|/Ohm	   Phase(Z)/deg
2234303.66670	 143.00000	 754.27557	   0.46859	   0.05470	   0.47177	  -6.65764
2234303.90470	 143.00000	 596.71857	   0.47699	   0.05671	   0.48035	  -6.78006
2234304.14170	 143.00000	 471.96338	   0.48438	   0.05927	   0.48799	  -6.97590
2234304.38070	 143.00000	 373.20856	   0.49314	   0.06401	   0.49728	  -7.39590
2234304.61870	 143.00000	 295.47278	   0.50369	   0.06619	   0.50802	  -7.48687
2234304.85770	 143.00000	 233.87738	   0.51164	   0.07031	   0.51645	  -7.82422
2234305.09570	 143.00000	 185.05922	   0.52053	   0.07483	   0.52588	  -8.18076
2234305.33170	 143.00000	 146.35823	   0.53210	   0.08069	   0.53818	  -8.62320
2234305.56870	 143.00000	 115.77804	   0.54485	   0.08889	   0.55205	  -9.26545
2234305.80270	 143.00000	  91.67210	   0.55724	   0.09385	   0.56509	  -9.55987
2234306.04770	 143.00000	  72.51701	   0.57173	   0.10040	   0.58048	  -9.95979
2234306.27770	 143.00000	  57.36816	   0.58992	   0.10852	   0.59982	 -10.42305
2234306.51370	 143.00000	  45.36290	   0.61056	   0.11192	   0.62073	 -10.38712
2234306.74670	 143.00000	  35.93134	   0.63101	   0.11558	   0.64151	 -10.37974
2234306.99670	 143.00000	  28.40909	   0.65650	   0.11591	   0.66665	 -10.01287
2234307.21070	 143.00000	  22.48202	   0.67767	   0.11237	   0.68693	  -9.41512
2234307.47570	 143.00000	  17.79613	   0.69870	   0.10516	   0.70657	  -8.55909
2234307.72870	 143.00000	  14.06813	   0.71611	   0.09578	   0.72249	  -7.61783
2234307.94470	 143.00000	  11.14480	   0.73151	   0.08405	   0.73632	  -6.55447
2234308.21170	 143.00000	   8.81772	   0.74344	   0.07464	   0.74717	  -5.73313
2234308.38970	 143.00000	   6.97545	   0.75300	   0.06659	   0.75594	  -5.05360
2234308.60770	 143.00000	   5.51730	   0.75779	   0.05744	   0.75997	  -4.33493
2234308.87670	 143.00000	   4.36941	   0.76328	   0.04816	   0.76480	  -3.61010
2234309.21270	 143.00000	   3.45686	   0.77031	   0.04323	   0.77152	  -3.21236
2234309.63070	 143.00000	   2.73547	   0.77525	   0.04075	   0.77633	  -3.00874
2234310.15570	 143.00000	   2.16054	   0.77828	   0.04157	   0.77939	  -3.05745
2234310.81571	 143.00000	   1.70952	   0.77793	   0.03977	   0.77895	  -2.92670
2234311.64371	 143.00000	   1.35352	   0.77806	   0.03798	   0.77898	  -2.79450
2234312.68671	 143.00000	   1.07079	   0.77971	   0.03460	   0.78047	  -2.54082
2234314.00071	 143.00000	   0.84734	   0.78443	   0.03217	   0.78509	  -2.34865
2234315.65671	 143.00000	   0.67072	   0.79237	   0.03257	   0.79304	  -2.35376
2234317.74471	 143.00000	   0.53067	   0.80181	   0.03710	   0.80266	  -2.64920
2234320.38171	 143.00000	   0.41976	   0.81064	   0.04836	   0.81208	  -3.41428
2234323.71371	 143.00000	   0.33183	   0.81436	   0.06333	   0.81682	  -4.44697
2234327.91872	 143.00000	   0.26261	   0.81241	   0.07790	   0.81614	  -5.47691
2234333.22672	 143.00000	   0.20791	   0.80769	   0.08724	   0.81239	  -6.16462
2234339.93172	 143.00000	   0.16452	   0.80645	   0.09093	   0.81156	  -6.43325
2234348.40773	 143.00000	   0.13007	   0.81269	   0.09310	   0.81800	  -6.53517
2234359.09873	 143.00000	   0.10309	   0.82695	   0.09753	   0.83268	  -6.72616
2234372.61274	 143.00000	   0.08153	   0.84968	   0.10713	   0.85640	  -7.18604
2234389.70975	 143.00000	   0.06443	   0.87766	   0.12668	   0.88676	  -8.21332
2234411.29676	 143.00000	   0.05102	   0.91166	   0.15742	   0.92515	  -9.79679
2234438.53978	 143.00000	   0.04042	   0.93958	   0.20327	   0.96132	 -12.20710
2234473.03480	 143.00000	   0.03192	   0.95482	   0.25514	   0.98832	 -14.96036
2234516.58283	 143.00000	   0.02528	   0.95985	   0.29518	   1.00422	 -17.09385
2234571.64786	 143.00000	   0.01999	   0.96950	   0.32134	   1.02137	 -18.33782
2249373.93154	 144.00000	20004.45300	   0.37133	  -0.02212	   0.37199	   3.40833
2249374.07354	 144.00000	15829.12600	   0.37540	  -0.00854	   0.37550	   1.30386
2249374.21554	 144.00000	12516.70300	   0.38584	   0.00225	   0.38584	  -0.33397
2249374.35754	 144.00000	9909.44240	   0.39025	   0.01196	   0.39043	  -1.75582
2249374.52254	 144.00000	7835.48000	   0.39743	   0.01971	   0.39791	  -2.83896
2249374.72254	 144.00000	6217.24610	   0.40268	   0.02345	   0.40336	  -3.33305
2249374.96054	 144.00000	4905.29100	   0.41088	   0.02970	   0.41195	  -4.13469
2249375.19954	 144.00000	3881.27370	   0.41861	   0.03267	   0.41988	  -4.46212
2249375.43754	 144.00000	3070.98270	   0.42555	   0.03817	   0.42726	  -5.12520
2249375.67554	 144.00000	2430.77780	   0.43155	   0.04199	   0.43359	  -5.55715
2249375.91354	 144.00000	1923.15370	   0.43894	   0.04436	   0.44118	  -5.77097
2249376.15154	 144.00000	1522.43580	   0.44630	   0.04835	   0.44891	  -6.18364
2249376.38954	 144.00000	1203.84460	   0.45251	   0.04964	   0.45522	  -6.25975
2249376.62854	 144.00000	 952.86591	   0.46007	   0.05215	   0.46302	  -6.46640
2249376.86654	 144.00000	 754.27557	   0.46964	   0.05537	   0.47289	  -6.72374
2249377.10454	 144.00000	 596.71857	   0.47720	   0.05644	   0.48052	  -6.74575
2249377.34154	 144.00000	 471.96338	   0.48497	   0.06090	   0.48878	  -7.15780
2249377.58054	 144.00000	 373.20856	   0.49430	   0.06224	   0.49820	  -7.17615
2249377.81854	 144.00000	 295.47278	   0.50260	   0.06734	   0.50709	  -7.63070
2249378.05754	 144.00000	 233.87738	   0.51261	   0.07192	   0.51763	  -7.98661
2249378.29554	 144.00000	 185.05922	   0.52109	   0.07531	   0.52650	  -8.22375
2249378.53154	 144.00000	 146.35823	   0.53313	   0.08092	   0.53923	  -8.63091
2249378.76854	 144.00000	 115.77804	   0.54500	   0.08670	   0.55185	  -9.03881
2249379.00254	 144.00000	  91.67210	   0.55658	   0.09366	   0.56440	  -9.55175
2249379.24754	 144.00000	  72.51701	   0.57125	   0.10227	   0.58033	 -10.14967
2249379.47754	 144.00000	  57.36816	   0.59027	   0.10617	   0.59974	 -10.19676
2249379.71354	 144.00000	  45.36290	   0.60974	   0.11376	   0.62026	 -10.56817
2249379.94654	 144.00000	  35.93134	   0.63247	   0.11717	   0.64323	 -10.49581
2249380.19654	 144.00000	  28.40909	   0.65638	   0.11799	   0.66690	 -10.19043
2249380.41054	 144.00000	  22.48202	   0.67790	   0.11375	   0.68738	  -9.52533
2249380.67554	 144.00000	  17.79613	   0.69954	   0.10429	   0.70727	  -8.47954
2249380.92754	 144.00000	  14.06813	   0.71658	   0.09589	   0.72297	  -7.62213
2249381.14354	 144.00000	  11.14480	   0.73330	   0.08635	   0.73836	  -6.71617
2249381.41154	 144.00000	   8.81772	   0.74264	   0.07533	   0.74646	  -5.79233
2249381.58954	 144.00000	   6.97545	   0.75366	   0.06463	   0.75642	  -4.90156
2249381.80754	 144.00000	   5.51730	   0.76057	   0.05483	   0.76254	  -4.12374
2249382.07654	 144.00000	   4.36941	   0.76574	   0.05169	   0.76748	  -3.86167
2249382.41254	 144.00000	   3.45686	   0.76807	   0.04541	   0.76941	  -3.38360
2249382.83054	 144.00000	   2.73547	   0.77145	   0.04029	   0.77250	  -2.98976
2249383.35554	 144.00000	   2.16054	   0.77540	   0.03517	   0.77620	  -2.59677
2249384.01554	 144.00000	   1.70952	   0.77983	   0.03210	   0.78049	  -2.35694
2249384.84354	 144.00000	   1.35352	   0.78626	   0.03265	   0.78694	  -2.37801
2249385.88654	 144.00000	   1.07079	   0.79154	   0.03754	   0.79243	  -2.71512
2249387.20055	 144.00000	   0.84734	   0.79210	   0.04377	   0.79331	  -3.16311
2249388.85555	 144.00000	   0.67072	   0.79159	   0.04895	   0.79310	  -3.53880
2249390.94455	 144.00000	   0.53067	   0.78836	   0.05091	   0.79000	  -3.69518
2249393.58155	 144.00000	   0.41976	   0.78862	   0.05001	   0.79020	  -3.62882
2249396.91255	 144.00000	   0.33183	   0.79396	   0.04902	   0.79548	  -3.53309
2249401.11855	 144.00000	   0.26261	   0.80502	   0.05040	   0.80660	  -3.58227
2249406.42656	 144.00000	   0.20791	   0.81974	   0.05732	   0.82174	  -3.99958
2249413.13156	 144.00000	   0.16452	   0.83788	   0.07258	   0.84102	  -4.95059
2249421.60757	 144.00000	   0.13007	   0.85289	   0.09776	   0.85848	  -6.53888
2249432.29757	 144.00000	   0.10309	   0.85858	   0.12760	   0.86801	  -8.45309
2249445.81158	 144.00000	   0.08153	   0.85714	   0.15435	   0.87093	 -10.20783
2249462.90959	 144.00000	   0.06443	   0.85755	   0.17500	   0.87523	 -11.53416
2249484.49660	 144.00000	   0.05102	   0.86209	   0.18433	   0.88158	 -12.06884
2249511.73862	 144.00000	   0.04042	   0.88005	   0.19313	   0.90099	 -12.37735
2249546.23464	 144.00000	   0.03192	   0.91046	   0.20634	   0.93355	 -12.76911
2249589.78267	 144.00000	   0.02528	   0.95252	   0.22449	   0.97862	 -13.26127
2249644.84770	 144.00000	   0.01999	   1.00861	   0.25567	   1.04051	 -14.22417
2264435.01748	 145.00000	20004.45300	   0.37100	  -0.02271	   0.37169	   3.50261
2264435.15948	 145.00000	15829.12600	   0.37817	  -0.00936	   0.37828	   1.41729
2264435.30148	 145.00000	12516.70300	   0.38400	   0.00403	   0.38402	  -0.60077
2264435.44348	 145.00000	9909.44240	   0.39124	   0.01124	   0.39140	  -1.64576
2264435.60848	 145.00000	7835.48000	   0.39784	   0.01927	   0.39831	  -2.77346
2264435.80848	 145.00000	6217.24610	   0.40413	   0.02635	   0.40499	  -3.72996
2264436.04748	 145.00000	4905.29100	   0.41033	   0.03043	   0.41146	  -4.24098
2264436.28548	 145.00000	3881.27370	   0.41678	   0.03490	   0.41824	  -4.78646
2264436.52348	 145.00000	3070.98270	   0.42453	   0.03866	   0.42629	  -5.20324
2264436.76148	 145.00000	2430.77780	   0.43284	   0.04164	   0.43484	  -5.49450
2264436.99948	 145.00000	1923.15370	   0.43872	   0.04549	   0.44107	  -5.91932
2264437.23748	 145.00000	1522.43580	   0.44584	   0.04639	   0.44824	  -5.93998
2264437.47548	 145.00000	1203.84460	   0.45313	   0.04967	   0.45585	  -6.25610
2264437.71448	 145.00000	 952.86591	   0.46240	   0.05257	   0.46538	  -6.48561
2264437.95248	 145.00000	 754.27557	   0.46786	   0.05523	   0.47111	  -6.73235
2264438.19048	 145.00000	 596.71857	   0.47764	   0.05875	   0.48124	  -7.01252
2264438.42748	 145.00000	 471.96338	   0.48613	   0.06076	   0.48991	  -7.12416
2264438.66648	 145.00000	 373.20856	   0.49480	   0.06334	   0.49883	  -7.29494
2264438.90448	 145.00000	 295.47278	   0.50317	   0.06882	   0.50786	  -7.78843
2264439.14348	 145.00000	 233.87738	   0.51166	   0.07202	   0.51671	  -8.01159
2264439.38148	 145.00000	 185.05922	   0.52416	   0.07560	   0.52958	  -8.20767
2264439.61748	 145.00000	 146.35823	   0.53318	   0.08001	   0.53915	  -8.53431
2264439.85448	 145.00000	 115.77804	   0.54425	   0.08709	   0.55118	  -9.09132
2264440.08848	 145.00000	  91.67210	   0.55834	   0.09426	   0.56624	  -9.58202
2264440.33449	 145.00000	  72.51701	   0.57281	   0.09971	   0.58142	  -9.87461
2264440.56349	 145.00000	  57.36816	   0.59003	   0.10810	   0.59985	 -10.38228
2264440.79949	 145.00000	  45.36290	   0.61167	   0.11229	   0.62189	 -10.40290
2264441.03249	 145.00000	  35.93134	   0.63278	   0.11858	   0.64380	 -10.61346
2264441.28249	 145.00000	  28.40909	   0.65709	   0.11731	   0.66748	 -10.12195
2264441.49649	 145.00000	  22.48202	   0.67960	   0.11239	   0.68883	  -9.39007
2264441.76149	 145.00000	  17.79613	   0.70031	   0.10587	   0.70826	  -8.59644
2264442.01449	 145.00000	  14.06813	   0.71862	   0.09801	   0.72528	  -7.76644
2264442.23049	 145.00000	  11.14480	   0.73311	   0.08468	   0.73798	  -6.58894
2264442.49749	 145.00000	   8.81772	   0.74512	   0.07591	   0.74898	  -5.81737
2264442.67549	 145.00000	   6.97545	   0.75482	   0.06885	   0.75795	  -5.21202
2264442.89349	 145.00000	   5.51730	   0.75978	   0.05704	   0.76192	  -4.29300
2264443.16349	 145.00000	   4.36941	   0.76756	   0.04996	   0.76918	  -3.72377
2264443.49849	 145.00000	   3.45686	   0.77342	   0.04481	   0.77472	  -3.31582
2264443.91649	 145.00000	   2.73547	   0.77778	   0.04241	   0.77893	  -3.12117
2264444.44149	 145.00000	   2.16054	   0.77971	   0.04114	   0.78079	  -3.01998
2264445.10149	 145.00000	   1.70952	   0.77901	   0.03936	   0.78000	  -2.89262
2264445.92949	 145.00000	   1.35352	   0.78037	   0.03545	   0.78117	  -2.60079
2264446.97249	 145.00000	   1.07079	   0.78416	   0.03300	   0.78485	  -2.40960
2264448.28649	 145.00000	   0.84734	   0.78936	   0.03147	   0.78998	  -2.28337
2264449.94249	 145.00000	   0.67072	   0.79714	   0.03368	   0.79785	  -2.41903
2264452.03049	 145.00000	   0.53067	   0.80642	   0.04001	   0.80742	  -2.84003
2264454.66749	 145.00000	   0.41976	   0.81309	   0.05260	   0.81479	  -3.70108
2264457.99950	 145.00000	   0.33183	   0.81335	   0.06703	   0.81611	  -4.71096
2264462.20450	 145.00000	   0.26261	   0.80973	   0.07810	   0.81348	  -5.50933
2264467.51250	 145.00000	   0.20791	   0.80583	   0.08362	   0.81015	  -5.92439
2264474.21751	 145.00000	   0.16452	   0.80769	   0.08543	   0.81220	  -6.03746
2264482.69351	 145.00000	   0.13007	   0.81753	   0.08786	   0.82224	  -6.13376
2264493.38452	 145.00000	   0.10309	   0.83477	   0.09388	   0.84003	  -6.41696
2264506.89852	 145.00000	   0.08153	   0.85968	   0.10666	   0.86627	  -7.07274
2264523.99553	 145.00000	   0.06443	   0.88791	   0.13055	   0.89746	  -8.36436
2264545.58255	 145.00000	   0.05102	   0.91848	   0.16734	   0.93360	 -10.32579
2264572.82556	 145.00000	   0.04042	   0.93882	   0.21542	   0.96322	 -12.92307
2264607.32058	 145.00000	   0.03192	   0.94624	   0.26107	   0.98160	 -15.42452
2264650.86861	 145.00000	   0.02528	   0.94989	   0.29215	   0.99380	 -17.09606
2264705.93364	 145.00000	   0.01999	   0.96520	   0.31145	   1.01420	 -17.88392
2279493.96501	 146.00000	20004.45300	   0.37184	  -0.02287	   0.37254	   3.51945
2279494.10701	 146.00000	15829.12600	   0.37688	  -0.00798	   0.37697	   1.21224
2279494.24901	 146.00000	12516.70300	   0.38389	   0.00193	   0.38389	  -0.28777
2279494.39101	 146.00000	9909.44240	   0.38952	   0.01167	   0.38970	  -1.71627
2279494.55601	 146.00000	7835.48000	   0.39700	   0.02127	   0.39757	  -3.06673
2279494.75601	 146.00000	6217.24610	   0.40444	   0.02569	   0.40525	  -3.63473
2279494.99401	 146.00000	4905.29100	   0.41170	   0.02994	   0.41279	  -4.15957
2279495.23301	 146.00000	3881.27370	   0.41822	   0.03560	   0.41973	  -4.86495
2279495.47101	 146.00000	3070.98270	   0.42450	   0.03903	   0.42629	  -5.25273
2279495.70901	 146.00000	2430.77780	   0.43203	   0.04132	   0.43400	  -5.46283
2279495.94701	 146.00000	1923.15370	   0.43993	   0.04530	   0.44226	  -5.87930
2279496.18501	 146.00000	1522.43580	   0.44663	   0.04716	   0.44912	  -6.02813
2279496.42301	 146.00000	1203.84460	   0.45329	   0.04950	   0.45599	  -6.23146
2279496.66201	 146.00000	 952.86591	   0.46300	   0.05286	   0.46601	  -6.51368
2279496.90001	 146.00000	 754.27557	   0.46963	   0.05518	   0.47286	  -6.70103
2279497.13801	 146.00000	 596.71857	   0.47769	   0.05774	   0.48117	  -6.89198
2279497.37501	 146.00000	 471.96338	   0.48574	   0.05894	   0.48930	  -6.91816
2279497.61401	 146.00000	 373.20856	   0.49500	   0.06516	   0.49927	  -7.49907
2279497.85201	 146.00000	 295.47278	   0.50267	   0.06791	   0.50723	  -7.69404
2279498.09101	 146.00000	 233.87738	   0.51337	   0.07210	   0.51841	  -7.99420
2279498.32901	 146.00000	 185.05922	   0.52376	   0.07582	   0.52922	  -8.23651
2279498.56501	 146.00000	 146.35823	   0.53422	   0.08065	   0.54027	  -8.58534
2279498.80201	 146.00000	 115.77804	   0.54505	   0.08864	   0.55221	  -9.23661
2279499.03601	 146.00000	  91.67210	   0.55842	   0.09522	   0.56648	  -9.67663
2279499.28201	 146.00000	  72.51701	   0.57340	   0.10005	   0.58206	  -9.89756
2279499.51101	 146.00000	  57.36816	   0.59151	   0.10813	   0.60131	 -10.35992
2279499.74701	 146.00000	  45.36290	   0.61166	   0.11464	   0.62231	 -10.61511
2279499.98001	 146.00000	  35.93134	   0.63381	   0.11841	   0.64477	 -10.58235
2279500.23001	 146.00000	  28.40909	   0.65617	   0.11613	   0.66637	 -10.03673
2279500.44401	 146.00000	  22.48202	   0.67722	   0.11371	   0.68670	  -9.53133
2279500.70902	 146.00000	  17.79613	   0.70088	   0.10703	   0.70900	  -8.68285
2279500.96202	 146.00000	  14.06813	   0.71828	   0.09625	   0.72470	  -7.63193
2279501.17802	 146.00000	  11.14480	   0.73202	   0.08671	   0.73714	  -6.75521
2279501.44502	 146.00000	   8.81772	   0.74656	   0.07527	   0.75034	  -5.75698
2279501.62302	 146.00000	   6.97545	   0.75621	   0.06614	   0.75909	  -4.99881
2279501.84102	 146.00000	   5.51730	   0.76254	   0.05930	   0.76484	  -4.44693
2279502.11102	 146.00000	   4.36941	   0.76613	   0.05161	   0.76787	  -3.85355
2279502.44602	 146.00000	   3.45686	   0.77097	   0.04365	   0.77220	  -3.24082
2279502.86402	 146.00000	   2.73547	   0.77611	   0.03932	   0.77710	  -2.90053
2279503.38902	 146.00000	   2.16054	   0.78157	   0.03564	   0.78238	  -2.61123
2279504.04902	 146.00000	   1.70952	   0.78696	   0.03792	   0.78787	  -2.75875
2279504.87702	 146.00000	   1.35352	   0.78756	   0.04029	   0.78859	  -2.92838
2279505.92002	 146.00000	   1.07079	   0.78663	   0.04127	   0.78771	  -3.00317
2279507.23402	 146.00000	   0.84734	   0.78569	   0.04140	   0.78678	  -3.01633
2279508.89002	 146.00000	   0.67072	   0.78702	   0.03974	   0.78802	  -2.89082
2279510.97802	 146.00000	   0.53067	   0.79172	   0.03812	   0.79264	  -2.75630
2279513.61502	 146.00000	   0.41976	   0.80090	   0.03857	   0.80182	  -2.75697
2279516.94702	 146.00000	   0.33183	   0.81453	   0.04415	   0.81572	  -3.10229
2279521.15203	 146.00000	   0.26261	   0.82666	   0.05883	   0.82875	  -4.07096
2279526.46103	 146.00000	   0.20791	   0.83441	   0.07882	   0.83813	  -5.39605
2279533.16503	 146.00000	   0.16452	   0.83490	   0.10072	   0.84095	  -6.87909
2279541.64204	 146.00000	   0.13007	   0.83085	   0.11747	   0.83911	  -8.04768
2279552.33205	 146.00000	   0.10309	   0.82877	   0.12613	   0.83832	  -8.65347
2279565.84605	 146.00000	   0.08153	   0.83470	   0.13156	   0.84501	  -8.95682
2279582.94306	 146.00000	   0.06443	   0.85049	   0.14035	   0.86199	  -9.37052
2279604.53008	 146.00000	   0.05102	   0.87578	   0.15077	   0.88867	  -9.76817
2279631.77309	 146.00000	   0.04042	   0.91272	   0.16848	   0.92814	 -10.45871
2279666.26811	 146.00000	   0.03192	   0.95948	   0.20129	   0.98037	 -11.84815
2279709.81614	 146.00000	   0.02528	   1.00233	   0.25250	   1.03365	 -14.13943
2279764.88117	 146.00000	   0.01999	   1.03359	   0.31575	   1.08074	 -16.98758
2294541.29565	 147.00000	20004.45300	   0.36993	  -0.02216	   0.37060	   3.42803
2294541.43765	 147.00000	15829.12600	   0.37708	  -0.00726	   0.37715	   1.10273
2294541.57965	 147.00000	12516.70300	   0.38573	   0.00367	   0.38574	  -0.54573
2294541.72165	 147.00000	9909.44240	   0.39037	   0.01063	   0.39052	  -1.55931
2294541.88665	 147.00000	7835.48000	   0.39888	   0.01941	   0.39935	  -2.78531
2294542.08665	 147.00000	6217.24610	   0.40438	   0.02617	   0.40523	  -3.70274
2294542.32465	 147.00000	4905.29100	   0.41138	   0.03003	   0.41248	  -4.17553
2294542.56365	 147.00000	3881.27370	   0.41920	   0.03395	   0.42057	  -4.63026
2294542.80165	 147.00000	3070.98270	   0.42677	   0.03972	   0.42861	  -5.31719
2294543.03965	 147.00000	2430.77780	   0.43220	   0.04099	   0.43414	  -5.41794
2294543.27765	 147.00000	1923.15370	   0.43855	   0.04452	   0.44080	  -5.79606
2294543.51565	 147.00000	1522.43580	   0.44679	   0.04760	   0.44932	  -6.08075
2294543.75365	 147.00000	1203.84460	   0.45358	   0.05006	   0.45634	  -6.29839
2294543.99265	 147.00000	 952.86591	   0.46093	   0.05383	   0.46406	  -6.66089
2294544.23065	 147.00000	 754.27557	   0.46854	   0.05358	   0.47160	  -6.52388
2294544.46865	 147.00000	 596.71857	   0.47811	   0.05814	   0.48164	  -6.93285
2294544.70566	 147.00000	 471.96338	   0.48587	   0.05971	   0.48953	  -7.00632
2294544.94466	 147.00000	 373.20856	   0.49480	   0.06483	   0.49903	  -7.46417
2294545.18266	 147.00000	 295.47278	   0.50505	   0.06810	   0.50962	  -7.67956
2294545.42166	 147.00000	 233.87738	   0.51272	   0.07176	   0.51771	  -7.96732
2294545.65966	 147.00000	 185.05922	   0.52384	   0.07643	   0.52938	  -8.30151
2294545.89566	 147.00000	 146.35823	   0.53358	   0.08113	   0.53971	  -8.64546
2294546.13266	 147.00000	 115.77804	   0.54547	   0.08803	   0.55253	  -9.16763
2294546.36666	 147.00000	  91.67210	   0.55971	   0.09327	   0.56743	  -9.46067
2294546.61166	 147.00000	  72.51701	   0.57457	   0.10068	   0.58332	  -9.93914
2294546.84166	 147.00000	  57.36816	   0.59131	   0.10861	   0.60121	 -10.40751
2294547.07766	 147.00000	  45.36290	   0.61181	   0.11437	   0.62240	 -10.58893
2294547.31066	 147.00000	  35.93134	   0.63334	   0.11652	   0.64397	 -10.42488
2294547.56066	 147.00000	  28.40909	   0.65728	   0.11762	   0.66772	 -10.14609
2294547.77466	 147.00000	  22.48202	   0.68046	   0.11314	   0.68980	  -9.44007
2294548.03966	 147.00000	  17.79613	   0.70114	   0.10649	   0.70918	  -8.63613
2294548.29166	 147.00000	  14.06813	   0.71953	   0.09727	   0.72607	  -7.69874
2294548.50866	 147.00000	  11.14480	   0.73603	   0.08863	   0.74135	  -6.86661
2294548.77566	 147.00000	   8.81772	   0.74679	   0.07529	   0.75057	  -5.75670
2294548.95366	 147.00000	   6.97545	   0.75724	   0.06514	   0.76004	  -4.91649
2294549.17166	 147.00000	   5.51730	   0.76345	   0.06004	   0.76580	  -4.49698
2294549.44066	 147.00000	   4.36941	   0.76821	   0.05287	   0.77003	  -3.93701
2294549.77666	 147.00000	   3.45686	   0.77203	   0.04566	   0.77338	  -3.38437
2294550.19466	 147.00000	   2.73547	   0.77529	   0.04036	   0.77634	  -2.97972
2294550.71966	 147.00000	   2.16054	   0.78087	   0.03452	   0.78164	  -2.53159
2294551.37966	 147.00000	   1.70952	   0.78696	   0.03433	   0.78770	  -2.49757
2294552.20766	 147.00000	   1.35352	   0.79194	   0.03669	   0.79279	  -2.65248
2294553.25066	 147.00000	   1.07079	   0.79280	   0.04199	   0.79391	  -3.03189
2294554.56466	 147.00000	   0.84734	   0.79162	   0.04429	   0.79286	  -3.20208
2294556.22066	 147.00000	   0.67072	   0.79018	   0.04626	   0.79154	  -3.35081
2294558.30866	 147.00000	   0.53067	   0.79021	   0.04478	   0.79148	  -3.24324
2294560.94566	 147.00000	   0.41976	   0.79486	   0.04351	   0.79605	  -3.13354
2294564.27667	 147.00000	   0.33183	   0.80471	   0.04388	   0.80591	  -3.12085
2294568.48267	 147.00000	   0.26261	   0.81866	   0.05002	   0.82019	  -3.49608
2294573.79067	 147.00000	   0.20791	   0.83448	   0.06392	   0.83693	  -4.38034
2294580.49568	 147.00000	   0.16452	   0.84599	   0.08643	   0.85039	  -5.83344
2294588.97168	 147.00000	   0.13007	   0.85030	   0.11277	   0.85775	  -7.55496
2294599.66269	 147.00000	   0.10309	   0.84678	   0.13497	   0.85746	  -9.05607
2294613.17570	 147.00000	   0.08153	   0.84438	   0.14889	   0.85741	 -10.00041
2294630.27371	 147.00000	   0.06443	   0.84965	   0.16030	   0.86464	 -10.68441
2294651.86072	 147.00000	   0.05102	   0.86556	   0.16746	   0.88161	 -10.94992
2294679.10274	 147.00000	   0.04042	   0.89292	   0.17870	   0.91062	 -11.31724
2294713.59876	 147.00000	   0.03192	   0.93136	   0.19598	   0.95175	 -11.88298
2294757.14678	 147.00000	   0.02528	   0.98174	   0.22547	   1.00729	 -12.93425
2294812.21181	 147.00000	   0.01999	   1.03636	   0.27641	   1.07258	 -14.93418
2309578.99122	 148.00000	20004.45300	   0.37050	  -0.02227	   0.37116	   3.44007
2309579.13322	 148.00000	15829.12600	   0.37805	  -0.00831	   0.37814	   1.25863
2309579.27522	 148.00000	12516.70300	   0.38467	   0.00264	   0.38468	  -0.39339
2309579.41722	 148.00000	9909.44240	   0.39173	   0.01119	   0.39189	  -1.63692
2309579.58222	 148.00000	7835.48000	   0.39785	   0.01834	   0.39828	  -2.63906
2309579.78222	 148.00000	6217.24610	   0.40383	   0.02506	   0.40461	  -3.55058
2309580.02122	 148.00000	4905.29100	   0.41209	   0.03062	   0.41322	  -4.24969
2309580.25922	 148.00000	3881.27370	   0.41783	   0.03452	   0.41925	  -4.72347
2309580.49722	 148.00000	3070.98270	   0.42543	   0.03857	   0.42717	  -5.18057
2309580.73522	 148.00000	2430.77780	   0.43213	   0.04257	   0.43423	  -5.62625
2309580.97322	 148.00000	1923.15370	   0.43889	   0.04432	   0.44113	  -5.76576
2309581.21122	 148.00000	1522.43580	   0.44779	   0.04842	   0.45040	  -6.17134
2309581.44922	 148.00000	1203.84460	   0.45273	   0.04957	   0.45543	  -6.24917
2309581.68822	 148.00000	 952.86591	   0.46170	   0.05265	   0.46469	  -6.50554
2309581.92622	 148.00000	 754.27557	   0.47064	   0.05388	   0.47371	  -6.53102
2309582.16422	 148.00000	 596.71857	   0.47853	   0.05705	   0.48192	  -6.79823
2309582.40122	 148.00000	 471.96338	   0.48572	   0.06055	   0.48948	  -7.10549
2309582.64022	 148.00000	 373.20856	   0.49498	   0.06317	   0.49900	  -7.27306
2309582.87822	 148.00000	 295.47278	   0.50237	   0.06757	   0.50689	  -7.66039
2309583.11722	 148.00000	 233.87738	   0.51314	   0.07217	   0.51819	  -8.00552
2309583.35522	 148.00000	 185.05922	   0.52259	   0.07601	   0.52808	  -8.27575
2309583.59122	 148.00000	 146.35823	   0.53389	   0.08240	   0.54022	  -8.77414
2309583.82822	 148.00000	 115.77804	   0.54493	   0.08773	   0.55195	  -9.14533
2309584.06222	 148.00000	  91.67210	   0.55934	   0.09331	   0.56707	  -9.47086
2309584.30822	 148.00000	  72.51701	   0.57354	   0.10077	   0.58233	  -9.96542
2309584.53722	 148.00000	  57.36816	   0.59097	   0.10815	   0.60078	 -10.37038
2309584.77322	 148.00000	  45.36290	   0.61112	   0.11472	   0.62180	 -10.63204
2309585.00522	 148.00000	  35.93134	   0.63309	   0.11631	   0.64369	 -10.40983
2309585.25522	 148.00000	  28.40909	   0.65759	   0.11794	   0.66808	 -10.16835
2309585.46922	 148.00000	  22.48202	   0.67824	   0.11246	   0.68750	  -9.41452
2309585.73422	 148.00000	  17.79613	   0.70148	   0.10648	   0.70952	  -8.63129
2309585.98722	 148.00000	  14.06813	   0.71927	   0.09676	   0.72575	  -7.66196
2309586.20322	 148.00000	  11.14480	   0.73463	   0.08719	   0.73978	  -6.76833
2309586.47022	 148.00000	   8.81772	   0.74584	   0.07599	   0.74970	  -5.81779
2309586.64822	 148.00000	   6.97545	   0.75531	   0.06522	   0.75812	  -4.93535
2309586.86622	 148.00000	   5.51730	   0.76409	   0.05699	   0.76621	  -4.26568
2309587.13622	 148.00000	   4.36941	   0.76974	   0.05178	   0.77148	  -3.84876
2309587.47122	 148.00000	   3.45686	   0.77192	   0.04694	   0.77335	  -3.47960
2309587.88922	 148.00000	   2.73547	   0.77409	   0.04186	   0.77522	  -3.09535
2309588.41522	 148.00000	   2.16054	   0.77724	   0.03596	   0.77808	  -2.64918
2309589.07423	 148.00000	   1.70952	   0.78246	   0.03273	   0.78314	  -2.39497
2309589.90223	 148.00000	   1.35352	   0.78840	   0.03171	   0.78904	  -2.30347
2309590.94523	 148.00000	   1.07079	   0.79467	   0.03581	   0.79548	  -2.58024
2309592.25923	 148.00000	   0.84734	   0.79725	   0.04197	   0.79835	  -3.01372
2309593.91523	 148.00000	   0.67072	   0.79777	   0.04932	   0.79929	  -3.53738
2309596.00423	 148.00000	   0.53067	   0.79434	   0.05308	   0.79611	  -3.82279
2309598.64023	 148.00000	   0.41976	   0.79294	   0.05393	   0.79478	  -3.89087
2309601.97223	 148.00000	   0.33183	   0.79584	   0.05314	   0.79761	  -3.81997
2309606.17724	 148.00000	   0.26261	   0.80376	   0.05318	   0.80551	  -3.78554
2309611.48624	 148.00000	   0.20791	   0.81731	   0.05676	   0.81928	  -3.97242
2309618.19024	 148.00000	   0.16452	   0.83555	   0.06837	   0.83834	  -4.67794
2309626.66725	 148.00000	   0.13007	   0.85412	   0.08998	   0.85885	  -6.01372
2309637.35725	 148.00000	   0.10309	   0.86658	   0.11994	   0.87484	  -7.88010
2309650.87126	 148.00000	   0.08153	   0.86966	   0.15176	   0.88280	  -9.89875
2309667.96927	 148.00000	   0.06443	   0.87083	   0.17839	   0.88891	 -11.57718
2309689.55529	 148.00000	   0.05102	   0.87064	   0.19324	   0.89182	 -12.51388
2309716.79830	 148.00000	   0.04042	   0.88227	   0.20392	   0.90553	 -13.01454
2309751.29332	 148.00000	   0.03192	   0.90825	   0.21496	   0.93334	 -13.31520
2309794.84135	 148.00000	   0.02528	   0.94544	   0.23079	   0.97320	 -13.71792
2309849.90638	 148.00000	   0.01999	   0.99801	   0.25441	   1.02993	 -14.30089
2324617.11459	 149.00000	20004.45300	   0.37099	  -0.02262	   0.37168	   3.48923
2324617.25659	 149.00000	15829.12600	   0.37838	  -0.00838	   0.37847	   1.26815
2324617.39859	 149.00000	12516.70300	   0.38481	   0.00389	   0.38483	  -0.57862
2324617.54059	 149.00000	9909.44240	   0.39134	   0.01205	   0.39153	  -1.76433
2324617.70559	 149.00000	7835.48000	   0.39822	   0.01983	   0.39871	  -2.85092
2324617.90559	 149.00000	6217.24610	   0.40389	   0.02576	   0.40471	  -3.64869
2324618.14359	 149.00000	4905.29100	   0.41083	   0.03192	   0.41207	  -4.44228
2324618.38259	 149.00000	3881.27370	   0.41837	   0.03376	   0.41973	  -4.61275
2324618.62059	 149.00000	3070.98270	   0.42478	   0.03930	   0.42659	  -5.28600
2324618.85859	 149.00000	2430.77780	   0.43253	   0.04111	   0.43448	  -5.42970
2324619.09659	 149.00000	1923.15370	   0.43957	   0.04603	   0.44197	  -5.97856
2324619.33459	 149.00000	1522.43580	   0.44641	   0.04822	   0.44901	  -6.16493
2324619.57259	 149.00000	1203.84460	   0.45297	   0.04900	   0.45562	  -6.17376
2324619.81159	 149.00000	 952.86591	   0.46332	   0.05193	   0.46622	  -6.39458
2324620.04959	 149.00000	 754.27557	   0.46897	   0.05428	   0.47210	  -6.60229
2324620.28759	 149.00000	 596.71857	   0.47701	   0.05706	   0.48041	  -6.82149
2324620.52459	 149.00000	 471.96338	   0.48477	   0.06123	   0.48863	  -7.19901
2324620.76359	 149.00000	 373.20856	   0.49496	   0.06325	   0.49898	  -7.28222
2324621.00159	 149.00000	 295.47278	   0.50268	   0.06856	   0.50734	  -7.76683
2324621.24059	 149.00000	 233.87738	   0.51322	   0.07156	   0.51819	  -7.93771
2324621.47859	 149.00000	 185.05922	   0.52358	   0.07600	   0.52907	  -8.25887
2324621.71459	 149.00000	 146.35823	   0.53338	   0.08188	   0.53962	  -8.72738
2324621.95159	 149.00000	 115.77804	   0.54607	   0.08785	   0.55309	  -9.13871
2324622.18559	 149.00000	  91.67210	   0.55968	   0.09387	   0.56750	  -9.52118
2324622.43059	 149.00000	  72.51701	   0.57286	   0.10129	   0.58174	 -10.02701
2324622.66059	 149.00000	  57.36816	   0.58997	   0.10787	   0.59975	 -10.36123
2324622.89659	 149.00000	  45.36290	   0.61072	   0.11328	   0.62114	 -10.50771
2324623.12959	 149.00000	  35.93134	   0.63419	   0.11767	   0.64501	 -10.51165
2324623.37959	 149.00000	  28.40909	   0.65856	   0.11747	   0.66896	 -10.11334
2324623.59359	 149.00000	  22.48202	   0.68119	   0.11545	   0.69090	  -9.61931
2324623.85859	 149.00000	  17.79613	   0.70137	   0.10654	   0.70941	  -8.63746
2324624.11059	 149.00000	  14.06813	   0.71805	   0.09704	   0.72457	  -7.69626
2324624.32759	 149.00000	  11.14480	   0.73572	   0.08600	   0.74073	  -6.66717
2324624.59459	 149.00000	   8.81772	   0.74564	   0.07546	   0.74944	  -5.77867
2324624.77260	 149.00000	   6.97545	   0.75442	   0.06577	   0.75728	  -4.98237
2324624.99060	 149.00000	   5.51730	   0.76358	   0.05729	   0.76573	  -4.29047
2324625.25960	 149.00000	   4.36941	   0.76838	   0.05249	   0.77017	  -3.90811
2324625.59560	 149.00000	   3.45686	   0.77186	   0.04763	   0.77333	  -3.53083
2324626.01360	 149.00000	   2.73547	   0.77436	   0.04008	   0.77540	  -2.96254
2324626.53860	 149.00000	   2.16054	   0.77936	   0.03568	   0.78018	  -2.62157
2324627.19860	 149.00000	   1.70952	   0.78476	   0.03231	   0.78542	  -2.35784
2324628.02660	 149.00000	   1.35352	   0.79044	   0.03406	   0.79117	  -2.46747
2324629.06960	 149.00000	   1.07079	   0.79482	   0.03821	   0.79574	  -2.75250
2324630.38360	 149.00000	   0.84734	   0.79557	   0.04424	   0.79680	  -3.18295
2324632.03960	 149.00000	   0.67072	   0.79365	   0.04921	   0.79518	  -3.54818
2324634.12760	 149.00000	   0.53067	   0.79090	   0.05047	   0.79251	  -3.65140
2324636.76460	 149.00000	   0.41976	   0.79180	   0.04890	   0.79331	  -3.53391
2324640.09560	 149.00000	   0.33183	   0.79843	   0.04768	   0.79985	  -3.41780
2324644.30161	 149.00000	   0.26261	   0.80992	   0.04992	   0.81145	  -3.52701
2324649.60961	 149.00000	   0.20791	   0.82589	   0.05856	   0.82796	  -4.05599
2324656.31461	 149.00000	   0.16452	   0.84318	   0.07528	   0.84653	  -5.10211
2324664.79062	 149.00000	   0.13007	   0.85546	   0.10179	   0.86149	  -6.78545
2324675.48163	 149.00000	   0.10309	   0.85930	   0.13000	   0.86908	  -8.60280
2324688.99463	 149.00000	   0.08153	   0.85683	   0.15469	   0.87069	 -10.23362
2324706.09264	 149.00000	   0.06443	   0.85795	   0.17255	   0.87512	 -11.37133
2324727.67966	 149.00000	   0.05102	   0.86519	   0.18096	   0.88391	 -11.81340
2324754.92167	 149.00000	   0.04042	   0.88435	   0.19006	   0.90455	 -12.12904
2324789.41769	 149.00000	   0.03192	   0.91664	   0.20374	   0.93901	 -12.53126
2324832.96572	 149.00000	   0.02528	   0.96097	   0.22399	   0.98673	 -13.12063
2324888.03075	 149.00000	   0.01999	   1.01919	   0.25869	   1.05151	 -14.24222
2339647.42850	 150.00000	20004.45300	   0.37093	  -0.02274	   0.37163	   3.50740
2339647.57050	 150.00000	15829.12600	   0.37772	  -0.00916	   0.37783	   1.38946
2339647.71250	 150.00000	12516.70300	   0.38430	   0.00331	   0.38432	  -0.49362
2339647.85450	 150.00000	9909.44240	   0.39164	   0.01208	   0.39183	  -1.76608
2339648.01950	 150.00000	7835.48000	   0.39797	   0.02016	   0.39848	  -2.89957
2339648.21950	 150.00000	6217.24610	   0.40382	   0.02727	   0.40474	  -3.86397
2339648.45650	 150.00000	4905.29100	   0.41210	   0.03202	   0.41335	  -4.44253
2339648.69550	 150.00000	3881.27370	   0.41822	   0.03502	   0.41968	  -4.78694
2339648.93350	 150.00000	3070.98270	   0.42523	   0.03863	   0.42698	  -5.19018
2339649.17150	 150.00000	2430.77780	   0.43220	   0.04152	   0.43419	  -5.48800
2339649.40950	 150.00000	1923.15370	   0.44184	   0.04420	   0.44404	  -5.71261
2339649.64750	 150.00000	1522.43580	   0.44690	   0.04726	   0.44940	  -6.03689
2339649.88550	 150.00000	1203.84460	   0.45557	   0.05038	   0.45835	  -6.31073
2339650.12450	 150.00000	 952.86591	   0.46249	   0.05278	   0.46550	  -6.51076
2339650.36250	 150.00000	 754.27557	   0.46955	   0.05448	   0.47270	  -6.61831
2339650.60050	 150.00000	 596.71857	   0.47734	   0.05835	   0.48089	  -6.96915
2339650.83750	 150.00000	 471.96338	   0.48669	   0.06004	   0.49038	  -7.03276
2339651.07650	 150.00000	 373.20856	   0.49674	   0.06455	   0.50092	  -7.40425
2339651.31450	 150.00000	 295.47278	   0.50376	   0.06800	   0.50833	  -7.68718
2339651.55350	 150.00000	 233.87738	   0.51306	   0.07178	   0.51806	  -7.96469
2339651.79150	 150.00000	 185.05922	   0.52269	   0.07557	   0.52813	  -8.22647
2339652.02750	 150.00000	 146.35823	   0.53468	   0.08185	   0.54091	  -8.70318
2339652.26450	 150.00000	 115.77804	   0.54703	   0.08775	   0.55403	  -9.11322
2339652.49850	 150.00000	  91.67210	   0.55904	   0.09347	   0.56680	  -9.49221
2339652.74450	 150.00000	  72.51701	   0.57343	   0.10129	   0.58231	 -10.01713
2339652.97350	 150.00000	  57.36816	   0.59125	   0.10898	   0.60121	 -10.44388
2339653.20950	 150.00000	  45.36290	   0.61157	   0.11303	   0.62192	 -10.47138
2339653.44250	 150.00000	  35.93134	   0.63250	   0.11873	   0.64355	 -10.63161
2339653.69250	 150.00000	  28.40909	   0.65716	   0.11732	   0.66755	 -10.12190
2339653.90650	 150.00000	  22.48202	   0.68032	   0.11349	   0.68972	  -9.47039
2339654.17150	 150.00000	  17.79613	   0.70110	   0.10777	   0.70934	  -8.73854
2339654.42450	 150.00000	  14.06813	   0.72117	   0.09721	   0.72769	  -7.67700
2339654.64050	 150.00000	  11.14480	   0.73499	   0.08918	   0.74038	  -6.91852
2339654.90750	 150.00000	   8.81772	   0.74808	   0.07617	   0.75194	  -5.81396
2339655.08550	 150.00000	   6.97545	   0.75827	   0.06846	   0.76136	  -5.15884
2339655.30350	 150.00000	   5.51730	   0.76275	   0.05859	   0.76499	  -4.39219
2339655.57350	 150.00000	   4.36941	   0.76882	   0.05112	   0.77051	  -3.80394
2339655.90850	 150.00000	   3.45686	   0.77507	   0.04324	   0.77628	  -3.19304
2339656.32650	 150.00000	   2.73547	   0.78137	   0.04100	   0.78244	  -3.00374
2339656.85251	 150.00000	   2.16054	   0.78511	   0.03975	   0.78612	  -2.89872
2339657.51151	 150.00000	   1.70952	   0.78507	   0.04030	   0.78610	  -2.93882
2339658.33951	 150.00000	   1.35352	   0.78580	   0.03995	   0.78681	  -2.91054
2339659.38251	 150.00000	   1.07079	   0.78556	   0.03746	   0.78645	  -2.73025
2339660.69651	 150.00000	   0.84734	   0.78837	   0.03510	   0.78915	  -2.54895
2339662.35251	 150.00000	   0.67072	   0.79352	   0.03390	   0.79424	  -2.44606
2339664.44151	 150.00000	   0.53067	   0.80254	   0.03491	   0.80330	  -2.49047
2339667.07751	 150.00000	   0.41976	   0.81420	   0.04271	   0.81532	  -3.00296
2339670.40951	 150.00000	   0.33183	   0.82303	   0.05676	   0.82498	  -3.94493
2339674.61452	 150.00000	   0.26261	   0.82554	   0.07441	   0.82889	  -5.15042
2339679.92352	 150.00000	   0.20791	   0.82205	   0.09004	   0.82697	  -6.25062
2339686.62752	 150.00000	   0.16452	   0.81793	   0.09886	   0.82388	  -6.89183
2339695.10453	 150.00000	   0.13007	   0.81850	   0.10290	   0.82494	  -7.16529
2339705.79453	 150.00000	   0.10309	   0.82750	   0.10633	   0.83431	  -7.32193
2339719.30854	 150.00000	   0.08153	   0.84523	   0.11273	   0.85272	  -7.59659
2339736.40555	 150.00000	   0.06443	   0.87068	   0.12767	   0.87999	  -8.34225
2339757.99257	 150.00000	   0.05102	   0.90501	   0.14755	   0.91696	  -9.26001
2339785.23558	 150.00000	   0.04042	   0.94412	   0.18609	   0.96228	 -11.15059
2339819.73060	 150.00000	   0.03192	   0.97348	   0.23959	   1.00253	 -13.82662
2339863.27763	 150.00000	   0.02528	   0.98661	   0.29232	   1.02901	 -16.50404
2339918.34266	 150.00000	   0.01999	   0.99358	   0.33362	   1.04810	 -18.56097
2354668.59494	 151.00000	20004.45300	   0.37235	  -0.02218	   0.37301	   3.40840
2354668.73694	 151.00000	15829.12600	   0.37781	  -0.00819	   0.37790	   1.24156
2354668.87894	 151.00000	12516.70300	   0.38411	   0.00378	   0.38412	  -0.56315
2354669.02094	 151.00000	9909.44240	   0.39170	   0.01312	   0.39192	  -1.91871
2354669.18594	 151.00000	7835.48000	   0.39755	   0.02017	   0.39806	  -2.90491
2354669.38594	 151.00000	6217.24610	   0.40472	   0.02497	   0.40549	  -3.53068
2354669.62494	 151.00000	4905.29100	   0.41130	   0.03130	   0.41248	  -4.35187
2354669.86294	 151.00000	3881.27370	   0.41787	   0.03558	   0.41938	  -4.86632
2354670.10094	 151.00000	3070.98270	   0.42608	   0.03986	   0.42795	  -5.34486
2354670.33894	 151.00000	2430.77780	   0.43218	   0.04221	   0.43424	  -5.57820
2354670.57694	 151.00000	1923.15370	   0.44071	   0.04440	   0.44294	  -5.75286
2354670.81494	 151.00000	1522.43580	   0.44778	   0.04725	   0.45026	  -6.02334
2354671.05294	 151.00000	1203.84460	   0.45458	   0.05066	   0.45739	  -6.35918
2354671.29194	 151.00000	 952.86591	   0.46137	   0.05125	   0.46420	  -6.33848
2354671.52994	 151.00000	 754.27557	   0.46996	   0.05594	   0.47328	  -6.78831
2354671.76794	 151.00000	 596.71857	   0.47865	   0.05725	   0.48206	  -6.82013
2354672.00494	 151.00000	 471.96338	   0.48687	   0.06072	   0.49064	  -7.10851
2354672.24394	 151.00000	 373.20856	   0.49506	   0.06287	   0.49903	  -7.23765
2354672.48194	 151.00000	 295.47278	   0.50384	   0.06610	   0.50816	  -7.47365
2354672.72094	 151.00000	 233.87738	   0.51313	   0.07082	   0.51799	  -7.85791
2354672.95894	 151.00000	 185.05922	   0.52507	   0.07655	   0.53062	  -8.29470
2354673.19494	 151.00000	 146.35823	   0.53446	   0.08129	   0.54061	  -8.64777
2354673.43194	 151.00000	 115.77804	   0.54547	   0.08624	   0.55224	  -8.98412
2354673.66594	 151.00000	  91.67210	   0.55906	   0.09433	   0.56696	  -9.57709
2354673.91194	 151.00000	  72.51701	   0.57458	   0.10217	   0.58359	 -10.08268
2354674.14094	 151.00000	  57.36816	   0.59180	   0.10878	   0.60171	 -10.41555
2354674.37694	 151.00000	  45.36290	   0.61230	   0.11413	   0.62284	 -10.55830
2354674.60994	 151.00000	  35.93134	   0.63425	   0.11720	   0.64499	 -10.46904
2354674.85994	 151.00000	  28.40909	   0.65780	   0.11802	   0.66831	 -10.17164
2354675.07394	 151.00000	  22.48202	   0.68167	   0.11455	   0.69123	  -9.53874
2354675.33894	 151.00000	  17.79613	   0.70226	   0.10772	   0.71048	  -8.72060
2354675.59094	 151.00000	  14.06813	   0.72109	   0.09741	   0.72764	  -7.69363
2354675.80794	 151.00000	  11.14480	   0.73520	   0.08716	   0.74035	  -6.76112
