Repository: kbm2110/Battery_Diagnostics_Thesis

# Battery_Diagnostics_Thesis
 Data-driven battery diagnostics using EIS

**Author:** Bala Manikanta Yaswanth Kanagarla
**Institution:** Technische Hochschule Ingolstadt (THI)
**Supervisor:** Prof. Dr. H.-G. Schweiger

## Overview

This project implements a machine learning framework for 
non-invasive State of Health (SoH) estimation of lithium-ion 
batteries using Electrochemical Impedance Spectroscopy (EIS).

Eight physically interpretable features are extracted from 
impedance spectra and used to train six ML models under a 
strict cell-level train-test split. The stacking ensemble 
achieves R² = 0.9122 and RMSE = 0.0234 on completely unseen 
cells.

---

File: data/EIS/EIS_state_IX_45C02.txt (part 18 of 37)
time/s	           cycle number	freq/Hz	           Re(Z)/Ohm	  -Im(Z)/Ohm	   |Z|/Ohm	   Phase(Z)/deg
2238309.77872	 143.00000	 754.27557	   0.51386	   0.06237	   0.51763	  -6.92006
2238310.01572	 143.00000	 596.71857	   0.52251	   0.06430	   0.52645	  -7.01558
2238310.25372	 143.00000	 471.96338	   0.53176	   0.06773	   0.53606	  -7.25863
2238310.49272	 143.00000	 373.20856	   0.53983	   0.07119	   0.54450	  -7.51219
2238310.73072	 143.00000	 295.47278	   0.55072	   0.07428	   0.55571	  -7.68148
2238310.96972	 143.00000	 233.87738	   0.56086	   0.07705	   0.56613	  -7.82183
2238311.20772	 143.00000	 185.05922	   0.57250	   0.08170	   0.57830	  -8.12211
2238311.44372	 143.00000	 146.35823	   0.58127	   0.08679	   0.58771	  -8.49182
2238311.68072	 143.00000	 115.77804	   0.59371	   0.09152	   0.60072	  -8.76312
2238311.91472	 143.00000	  91.67210	   0.60559	   0.09905	   0.61364	  -9.28921
2238312.15972	 143.00000	  72.51701	   0.61906	   0.10631	   0.62812	  -9.74456
2238312.38872	 143.00000	  57.36816	   0.63352	   0.11484	   0.64385	 -10.27476
2238312.62573	 143.00000	  45.36290	   0.64853	   0.12555	   0.66057	 -10.95622
2238312.85773	 143.00000	  35.93134	   0.66807	   0.13664	   0.68190	 -11.55947
2238313.10873	 143.00000	  28.40909	   0.68815	   0.15086	   0.70449	 -12.36511
2238313.32273	 143.00000	  22.48202	   0.71403	   0.16389	   0.73260	 -12.92744
2238313.58773	 143.00000	  17.79613	   0.74360	   0.17590	   0.76412	 -13.30858
2238313.83973	 143.00000	  14.06813	   0.77912	   0.18457	   0.80068	 -13.32741
2238314.05573	 143.00000	  11.14480	   0.81468	   0.18856	   0.83622	 -13.03173
2238314.32373	 143.00000	   8.81772	   0.85335	   0.18797	   0.87381	 -12.42260
2238314.50173	 143.00000	   6.97545	   0.89122	   0.18071	   0.90936	 -11.46221
2238314.71973	 143.00000	   5.51730	   0.92186	   0.16600	   0.93668	 -10.20797
2238314.98873	 143.00000	   4.36941	   0.94928	   0.15351	   0.96161	  -9.18575
2238315.32373	 143.00000	   3.45686	   0.97197	   0.13604	   0.98144	  -7.96732
2238315.74273	 143.00000	   2.73547	   0.99142	   0.11949	   0.99859	  -6.87214
2238316.26773	 143.00000	   2.16054	   1.00545	   0.10608	   1.01103	  -6.02296
2238316.92673	 143.00000	   1.70952	   1.01570	   0.09455	   1.02009	  -5.31823
2238317.75573	 143.00000	   1.35352	   1.02351	   0.08434	   1.02698	  -4.71091
2238318.79873	 143.00000	   1.07079	   1.03144	   0.07664	   1.03429	  -4.24926
2238320.11273	 143.00000	   0.84734	   1.03726	   0.07226	   1.03977	  -3.98524
2238321.76773	 143.00000	   0.67072	   1.04216	   0.07091	   1.04457	  -3.89233
2238323.85673	 143.00000	   0.53067	   1.04698	   0.07021	   1.04933	  -3.83655
2238326.49373	 143.00000	   0.41976	   1.05362	   0.07201	   1.05608	  -3.91004
2238329.82474	 143.00000	   0.33183	   1.06065	   0.07786	   1.06351	  -4.19821
2238334.03074	 143.00000	   0.26261	   1.06703	   0.08719	   1.07059	  -4.67162
2238339.33874	 143.00000	   0.20791	   1.07244	   0.09785	   1.07689	  -5.21333
2238346.04374	 143.00000	   0.16452	   1.07962	   0.10949	   1.08516	  -5.79079
2238354.51975	 143.00000	   0.13007	   1.09146	   0.12293	   1.09837	  -6.42630
2238365.20976	 143.00000	   0.10309	   1.10511	   0.14142	   1.11413	  -7.29231
2238378.72376	 143.00000	   0.08153	   1.12024	   0.16418	   1.13220	  -8.33783
2238395.82177	 143.00000	   0.06443	   1.13846	   0.19043	   1.15428	  -9.49596
2238417.40879	 143.00000	   0.05102	   1.16191	   0.21289	   1.18125	 -10.38283
2238444.65080	 143.00000	   0.04042	   1.19679	   0.24477	   1.22156	 -11.55878
2238479.14682	 143.00000	   0.03192	   1.23318	   0.28995	   1.26681	 -13.23138
2238522.69485	 143.00000	   0.02528	   1.26583	   0.33897	   1.31043	 -14.99107
2238577.75988	 143.00000	   0.01999	   1.29775	   0.37963	   1.35214	 -16.30570
2253377.02174	 144.00000	20004.45300	   0.39495	  -0.00952	   0.39506	   1.38111
2253377.16374	 144.00000	15829.12600	   0.40560	   0.00596	   0.40565	  -0.84148
2253377.30574	 144.00000	12516.70300	   0.41303	   0.01532	   0.41331	  -2.12478
2253377.44774	 144.00000	9909.44240	   0.42227	   0.02478	   0.42300	  -3.35816
2253377.61174	 144.00000	7835.48000	   0.42973	   0.03022	   0.43079	  -4.02267
2253377.81274	 144.00000	6217.24610	   0.43769	   0.03441	   0.43904	  -4.49522
2253378.05074	 144.00000	4905.29100	   0.44630	   0.04071	   0.44815	  -5.21222
2253378.28974	 144.00000	3881.27370	   0.45181	   0.04415	   0.45396	  -5.58132
2253378.52774	 144.00000	3070.98270	   0.46302	   0.04680	   0.46538	  -5.77187
2253378.76574	 144.00000	2430.77780	   0.47066	   0.04955	   0.47326	  -6.00971
2253379.00374	 144.00000	1923.15370	   0.48008	   0.05158	   0.48285	  -6.13252
2253379.24174	 144.00000	1522.43580	   0.48807	   0.05562	   0.49123	  -6.50184
2253379.47974	 144.00000	1203.84460	   0.49566	   0.05666	   0.49889	  -6.52158
2253379.71874	 144.00000	 952.86591	   0.50389	   0.05876	   0.50731	  -6.65172
2253379.95674	 144.00000	 754.27557	   0.51153	   0.06082	   0.51513	  -6.78039
2253380.19474	 144.00000	 596.71857	   0.52067	   0.06378	   0.52457	  -6.98350
2253380.43174	 144.00000	 471.96338	   0.53144	   0.06739	   0.53569	  -7.22654
2253380.67074	 144.00000	 373.20856	   0.54029	   0.07022	   0.54484	  -7.40493
2253380.90874	 144.00000	 295.47278	   0.55080	   0.07441	   0.55580	  -7.69371
2253381.14774	 144.00000	 233.87738	   0.56054	   0.07693	   0.56580	  -7.81470
2253381.38574	 144.00000	 185.05922	   0.57203	   0.08175	   0.57784	  -8.13341
2253381.62174	 144.00000	 146.35823	   0.58276	   0.08569	   0.58903	  -8.36460
2253381.85874	 144.00000	 115.77804	   0.59446	   0.09190	   0.60152	  -8.78821
2253382.09274	 144.00000	  91.67210	   0.60573	   0.09924	   0.61380	  -9.30463
2253382.33774	 144.00000	  72.51701	   0.61975	   0.10622	   0.62879	  -9.72566
2253382.56674	 144.00000	  57.36816	   0.63297	   0.11458	   0.64326	 -10.26086
2253382.80374	 144.00000	  45.36290	   0.64995	   0.12481	   0.66183	 -10.86984
2253383.03574	 144.00000	  35.93134	   0.66728	   0.13895	   0.68159	 -11.76312
2253383.28674	 144.00000	  28.40909	   0.68830	   0.15163	   0.70480	 -12.42345
2253383.50074	 144.00000	  22.48202	   0.71422	   0.16470	   0.73297	 -12.98512
2253383.76574	 144.00000	  17.79613	   0.74376	   0.17548	   0.76418	 -13.27574
2253384.01774	 144.00000	  14.06813	   0.77922	   0.18681	   0.80130	 -13.48166
2253384.23374	 144.00000	  11.14480	   0.81713	   0.18938	   0.83879	 -13.04893
2253384.50174	 144.00000	   8.81772	   0.85369	   0.18786	   0.87411	 -12.41022
2253384.67974	 144.00000	   6.97545	   0.89027	   0.18179	   0.90864	 -11.54109
2253384.89774	 144.00000	   5.51730	   0.92401	   0.16677	   0.93894	 -10.23107
2253385.16674	 144.00000	   4.36941	   0.95161	   0.15463	   0.96409	  -9.22931
2253385.50174	 144.00000	   3.45686	   0.97476	   0.13661	   0.98428	  -7.97784
2253385.92074	 144.00000	   2.73547	   0.99475	   0.12131	   1.00212	  -6.95289
2253386.44574	 144.00000	   2.16054	   1.00797	   0.10722	   1.01365	  -6.07170
2253387.10474	 144.00000	   1.70952	   1.01895	   0.09538	   1.02340	  -5.34744
2253387.93374	 144.00000	   1.35352	   1.02672	   0.08463	   1.03020	  -4.71213
2253388.97674	 144.00000	   1.07079	   1.03364	   0.07712	   1.03651	  -4.26707
2253390.29074	 144.00000	   0.84734	   1.04006	   0.07294	   1.04261	  -4.01146
2253391.94574	 144.00000	   0.67072	   1.04476	   0.07070	   1.04715	  -3.87151
2253394.03475	 144.00000	   0.53067	   1.05032	   0.06980	   1.05264	  -3.80211
2253396.67175	 144.00000	   0.41976	   1.05707	   0.07283	   1.05957	  -3.94124
2253400.00275	 144.00000	   0.33183	   1.06330	   0.07895	   1.06623	  -4.24660
2253404.20875	 144.00000	   0.26261	   1.06885	   0.08860	   1.07252	  -4.73859
2253409.51676	 144.00000	   0.20791	   1.07435	   0.09817	   1.07883	  -5.22098
2253416.22176	 144.00000	   0.16452	   1.08295	   0.10862	   1.08838	  -5.72760
2253424.69776	 144.00000	   0.13007	   1.09502	   0.12323	   1.10194	  -6.42108
2253435.38777	 144.00000	   0.10309	   1.10869	   0.14279	   1.11785	  -7.33882
2253448.90178	 144.00000	   0.08153	   1.12198	   0.16450	   1.13398	  -8.34087
2253465.99979	 144.00000	   0.06443	   1.14120	   0.18872	   1.15670	  -9.39006
2253487.58680	 144.00000	   0.05102	   1.16797	   0.21349	   1.18733	 -10.35868
2253514.82882	 144.00000	   0.04042	   1.20205	   0.25003	   1.22778	 -11.75013
2253549.32484	 144.00000	   0.03192	   1.23528	   0.29621	   1.27030	 -13.48424
2253592.87186	 144.00000	   0.02528	   1.26289	   0.34020	   1.30791	 -15.07671
2253647.93790	 144.00000	   0.01999	   1.29791	   0.37529	   1.35108	 -16.12702
2268437.30148	 145.00000	20004.45300	   0.39620	  -0.00839	   0.39629	   1.21262
2268437.44448	 145.00000	15829.12600	   0.40593	   0.00572	   0.40597	  -0.80794
2268437.58648	 145.00000	12516.70300	   0.41370	   0.01543	   0.41398	  -2.13596
2268437.72848	 145.00000	9909.44240	   0.42183	   0.02515	   0.42258	  -3.41227
2268437.89248	 145.00000	7835.48000	   0.42875	   0.03089	   0.42986	  -4.12074
2268438.09348	 145.00000	6217.24610	   0.43771	   0.03561	   0.43916	  -4.65051
2268438.33148	 145.00000	4905.29100	   0.44657	   0.04096	   0.44845	  -5.24061
2268438.57048	 145.00000	3881.27370	   0.45392	   0.04411	   0.45606	  -5.54992
2268438.80848	 145.00000	3070.98270	   0.46184	   0.04796	   0.46433	  -5.92869
2268439.04648	 145.00000	2430.77780	   0.47050	   0.05117	   0.47327	  -6.20742
2268439.28448	 145.00000	1923.15370	   0.47867	   0.05216	   0.48151	  -6.21889
2268439.52248	 145.00000	1522.43580	   0.48739	   0.05532	   0.49052	  -6.47539
2268439.76048	 145.00000	1203.84460	   0.49570	   0.05722	   0.49899	  -6.58495
2268439.99948	 145.00000	 952.86591	   0.50447	   0.06023	   0.50806	  -6.80806
2268440.23748	 145.00000	 754.27557	   0.51413	   0.06182	   0.51784	  -6.85641
2268440.47448	 145.00000	 596.71857	   0.52298	   0.06516	   0.52703	  -7.10239
2268440.71248	 145.00000	 471.96338	   0.53220	   0.06878	   0.53662	  -7.36448
2268440.95148	 145.00000	 373.20856	   0.54023	   0.06890	   0.54460	  -7.26836
2268441.18948	 145.00000	 295.47278	   0.55109	   0.07487	   0.55615	  -7.73648
2268441.42848	 145.00000	 233.87738	   0.56197	   0.07701	   0.56722	  -7.80328
2268441.66648	 145.00000	 185.05922	   0.57222	   0.08126	   0.57796	  -8.08255
2268441.90248	 145.00000	 146.35823	   0.58413	   0.08677	   0.59054	  -8.44958
2268442.13948	 145.00000	 115.77804	   0.59541	   0.09310	   0.60264	  -8.88662
2268442.37348	 145.00000	  91.67210	   0.60813	   0.09952	   0.61622	  -9.29391
2268442.61848	 145.00000	  72.51701	   0.62068	   0.10562	   0.62960	  -9.65726
2268442.84748	 145.00000	  57.36816	   0.63506	   0.11718	   0.64578	 -10.45459
2268443.08448	 145.00000	  45.36290	   0.65062	   0.12717	   0.66294	 -11.05980
2268443.31648	 145.00000	  35.93134	   0.66742	   0.13741	   0.68142	 -11.63392
2268443.56748	 145.00000	  28.40909	   0.69003	   0.14998	   0.70614	 -12.26293
2268443.78148	 145.00000	  22.48202	   0.71544	   0.16535	   0.73430	 -13.01346
2268444.04648	 145.00000	  17.79613	   0.74457	   0.17660	   0.76523	 -13.34327
2268444.29848	 145.00000	  14.06813	   0.77881	   0.18544	   0.80059	 -13.39286
2268444.51448	 145.00000	  11.14480	   0.81836	   0.19035	   0.84020	 -13.09384
2268444.78248	 145.00000	   8.81772	   0.85552	   0.18882	   0.87610	 -12.44628
2268444.96048	 145.00000	   6.97545	   0.89035	   0.18170	   0.90870	 -11.53466
2268445.17848	 145.00000	   5.51730	   0.92595	   0.17122	   0.94164	 -10.47636
2268445.44748	 145.00000	   4.36941	   0.95172	   0.15528	   0.96430	  -9.26676
2268445.78248	 145.00000	   3.45686	   0.97670	   0.13772	   0.98637	  -8.02585
2268446.20148	 145.00000	   2.73547	   0.99585	   0.12286	   1.00340	  -7.03296
2268446.72648	 145.00000	   2.16054	   1.00960	   0.10812	   1.01537	  -6.11276
2268447.38548	 145.00000	   1.70952	   1.02036	   0.09523	   1.02480	  -5.33203
2268448.21448	 145.00000	   1.35352	   1.02895	   0.08505	   1.03246	  -4.72494
2268449.25748	 145.00000	   1.07079	   1.03619	   0.07869	   1.03918	  -4.34276
2268450.57148	 145.00000	   0.84734	   1.04215	   0.07292	   1.04470	  -4.00252
2268452.22648	 145.00000	   0.67072	   1.04744	   0.07048	   1.04981	  -3.84943
2268454.31549	 145.00000	   0.53067	   1.05346	   0.07040	   1.05581	  -3.82349
2268456.95249	 145.00000	   0.41976	   1.05972	   0.07351	   1.06226	  -3.96814
2268460.28349	 145.00000	   0.33183	   1.06573	   0.07975	   1.06871	  -4.27962
2268464.48949	 145.00000	   0.26261	   1.07016	   0.08782	   1.07376	  -4.69107
2268469.79749	 145.00000	   0.20791	   1.07666	   0.09623	   1.08095	  -5.10757
2268476.50250	 145.00000	   0.16452	   1.08618	   0.10721	   1.09146	  -5.63704
2268484.97850	 145.00000	   0.13007	   1.09834	   0.12333	   1.10524	  -6.40682
2268495.66851	 145.00000	   0.10309	   1.11019	   0.14279	   1.11934	  -7.32885
2268509.18252	 145.00000	   0.08153	   1.12433	   0.16281	   1.13606	  -8.23950
2268526.28053	 145.00000	   0.06443	   1.14520	   0.18703	   1.16037	  -9.27548
2268547.86754	 145.00000	   0.05102	   1.17435	   0.21528	   1.19392	 -10.38789
2268575.10956	 145.00000	   0.04042	   1.20527	   0.25554	   1.23206	 -11.97037
2268609.60558	 145.00000	   0.03192	   1.23095	   0.29870	   1.26668	 -13.63968
2268653.15260	 145.00000	   0.02528	   1.25915	   0.33544	   1.30306	 -14.91735
2268708.21864	 145.00000	   0.01999	   1.30168	   0.36665	   1.35233	 -15.73098
2283493.91739	 146.00000	20004.45300	   0.39686	  -0.00918	   0.39697	   1.32484
2283494.06039	 146.00000	15829.12600	   0.40432	   0.00411	   0.40434	  -0.58266
2283494.20239	 146.00000	12516.70300	   0.41440	   0.01577	   0.41470	  -2.17869
2283494.34439	 146.00000	9909.44240	   0.42294	   0.02404	   0.42362	  -3.25286
2283494.50839	 146.00000	7835.48000	   0.43141	   0.03016	   0.43246	  -3.99909
2283494.70939	 146.00000	6217.24610	   0.43927	   0.03597	   0.44074	  -4.68122
2283494.94739	 146.00000	4905.29100	   0.44768	   0.04040	   0.44949	  -5.15681
2283495.18639	 146.00000	3881.27370	   0.45422	   0.04498	   0.45644	  -5.65524
2283495.42439	 146.00000	3070.98270	   0.46315	   0.04793	   0.46562	  -5.90888
2283495.66239	 146.00000	2430.77780	   0.47005	   0.05000	   0.47270	  -6.07212
2283495.90039	 146.00000	1923.15370	   0.47790	   0.05131	   0.48064	  -6.12841
2283496.13839	 146.00000	1522.43580	   0.48747	   0.05395	   0.49045	  -6.31525
2283496.37639	 146.00000	1203.84460	   0.49603	   0.05785	   0.49939	  -6.65211
2283496.61539	 146.00000	 952.86591	   0.50507	   0.06013	   0.50864	  -6.78957
2283496.85339	 146.00000	 754.27557	   0.51263	   0.06253	   0.51643	  -6.95488
2283497.09039	 146.00000	 596.71857	   0.52316	   0.06469	   0.52715	  -7.04844
2283497.32839	 146.00000	 471.96338	   0.53252	   0.06887	   0.53695	  -7.36900
2283497.56739	 146.00000	 373.20856	   0.54133	   0.06940	   0.54576	  -7.30598
2283497.80539	 146.00000	 295.47278	   0.55103	   0.07465	   0.55607	  -7.71545
2283498.04439	 146.00000	 233.87738	   0.56238	   0.07637	   0.56754	  -7.73373
2283498.28239	 146.00000	 185.05922	   0.57170	   0.08257	   0.57763	  -8.21808
2283498.51839	 146.00000	 146.35823	   0.58216	   0.08653	   0.58855	  -8.45432
2283498.75539	 146.00000	 115.77804	   0.59433	   0.09335	   0.60162	  -8.92631
2283498.98939	 146.00000	  91.67210	   0.60697	   0.09967	   0.61510	  -9.32538
2283499.23439	 146.00000	  72.51701	   0.62074	   0.10700	   0.62990	  -9.78017
2283499.46339	 146.00000	  57.36816	   0.63709	   0.11465	   0.64732	 -10.20202
2283499.70039	 146.00000	  45.36290	   0.65132	   0.12572	   0.66334	 -10.92498
2283499.93239	 146.00000	  35.93134	   0.66871	   0.13768	   0.68273	 -11.63416
2283500.18339	 146.00000	  28.40909	   0.68976	   0.15041	   0.70597	 -12.30149
2283500.39739	 146.00000	  22.48202	   0.71460	   0.16497	   0.73340	 -12.99961
2283500.66239	 146.00000	  17.79613	   0.74606	   0.17660	   0.76668	 -13.31732
2283500.91439	 146.00000	  14.06813	   0.77822	   0.18824	   0.80066	 -13.59801
2283501.13039	 146.00000	  11.14480	   0.81566	   0.19076	   0.83767	 -13.16327
2283501.39839	 146.00000	   8.81772	   0.85437	   0.18909	   0.87505	 -12.47987
2283501.57639	 146.00000	   6.97545	   0.89097	   0.18206	   0.90938	 -11.54909
2283501.79439	 146.00000	   5.51730	   0.92333	   0.17176	   0.93917	 -10.53804
2283502.06339	 146.00000	   4.36941	   0.95280	   0.15316	   0.96504	  -9.13215
2283502.39839	 146.00000	   3.45686	   0.97750	   0.13776	   0.98716	  -8.02182
2283502.81739	 146.00000	   2.73547	   0.99661	   0.12274	   1.00414	  -7.02109
2283503.34239	 146.00000	   2.16054	   1.00974	   0.10745	   1.01545	  -6.07441
2283504.00139	 146.00000	   1.70952	   1.02161	   0.09533	   1.02605	  -5.33111
2283504.83039	 146.00000	   1.35352	   1.02978	   0.08552	   1.03333	  -4.74751
2283505.87339	 146.00000	   1.07079	   1.03638	   0.07808	   1.03931	  -4.30829
2283507.18740	 146.00000	   0.84734	   1.04247	   0.07263	   1.04499	  -3.98542
2283508.84240	 146.00000	   0.67072	   1.04845	   0.07036	   1.05081	  -3.83925
2283510.93140	 146.00000	   0.53067	   1.05490	   0.07094	   1.05728	  -3.84713
2283513.56840	 146.00000	   0.41976	   1.06000	   0.07456	   1.06262	  -4.02341
2283516.89940	 146.00000	   0.33183	   1.06467	   0.07955	   1.06764	  -4.27289
2283521.10540	 146.00000	   0.26261	   1.07041	   0.08550	   1.07382	  -4.56662
2283526.41341	 146.00000	   0.20791	   1.07874	   0.09429	   1.08285	  -4.99531
2283533.11841	 146.00000	   0.16452	   1.08863	   0.10753	   1.09393	  -5.64116
2283541.59442	 146.00000	   0.13007	   1.09795	   0.12361	   1.10488	  -6.42350
2283552.28442	 146.00000	   0.10309	   1.10979	   0.14026	   1.11862	  -7.20327
2283565.79843	 146.00000	   0.08153	   1.12787	   0.16016	   1.13918	  -8.08197
2283582.89644	 146.00000	   0.06443	   1.15145	   0.18713	   1.16656	  -9.23077
2283604.48345	 146.00000	   0.05102	   1.17608	   0.22203	   1.19685	 -10.69088
2283631.72547	 146.00000	   0.04042	   1.19738	   0.25926	   1.22513	 -12.21717
2283666.22149	 146.00000	   0.03192	   1.22246	   0.29023	   1.25644	 -13.35559
2283709.76852	 146.00000	   0.02528	   1.26038	   0.32099	   1.30061	 -14.28806
2283764.83455	 146.00000	   0.01999	   1.30857	   0.35872	   1.35685	 -15.33019
2298539.01761	 147.00000	20004.45300	   0.39551	  -0.00868	   0.39561	   1.25728
2298539.16061	 147.00000	15829.12600	   0.40675	   0.00649	   0.40680	  -0.91418
2298539.30261	 147.00000	12516.70300	   0.41430	   0.01746	   0.41467	  -2.41328
2298539.44461	 147.00000	9909.44240	   0.42271	   0.02463	   0.42343	  -3.33459
2298539.60861	 147.00000	7835.48000	   0.43073	   0.03088	   0.43184	  -4.10056
2298539.80961	 147.00000	6217.24610	   0.44050	   0.03592	   0.44196	  -4.66184
2298540.04761	 147.00000	4905.29100	   0.44751	   0.04097	   0.44938	  -5.23075
2298540.28661	 147.00000	3881.27370	   0.45617	   0.04328	   0.45822	  -5.41955
2298540.52461	 147.00000	3070.98270	   0.46302	   0.04755	   0.46546	  -5.86334
2298540.76261	 147.00000	2430.77780	   0.47145	   0.04951	   0.47404	  -5.99494
2298541.00061	 147.00000	1923.15370	   0.47854	   0.05322	   0.48149	  -6.34589
2298541.23861	 147.00000	1522.43580	   0.48725	   0.05633	   0.49050	  -6.59456
2298541.47661	 147.00000	1203.84460	   0.49544	   0.05758	   0.49877	  -6.62896
2298541.71561	 147.00000	 952.86591	   0.50446	   0.05915	   0.50792	  -6.68760
2298541.95361	 147.00000	 754.27557	   0.51332	   0.06249	   0.51711	  -6.94079
2298542.19061	 147.00000	 596.71857	   0.52292	   0.06417	   0.52685	  -6.99624
2298542.42861	 147.00000	 471.96338	   0.53129	   0.06746	   0.53556	  -7.23582
2298542.66761	 147.00000	 373.20856	   0.54271	   0.07133	   0.54738	  -7.48738
2298542.90561	 147.00000	 295.47278	   0.55142	   0.07433	   0.55641	  -7.67686
2298543.14461	 147.00000	 233.87738	   0.56193	   0.07966	   0.56754	  -8.06822
2298543.38261	 147.00000	 185.05922	   0.57284	   0.08240	   0.57873	  -8.18582
2298543.61861	 147.00000	 146.35823	   0.58428	   0.08628	   0.59062	  -8.40046
2298543.85561	 147.00000	 115.77804	   0.59500	   0.09384	   0.60235	  -8.96230
2298544.08961	 147.00000	  91.67210	   0.60798	   0.09806	   0.61583	  -9.16247
2298544.33461	 147.00000	  72.51701	   0.62052	   0.10699	   0.62968	  -9.78292
2298544.56361	 147.00000	  57.36816	   0.63412	   0.11517	   0.64449	 -10.29385
2298544.80061	 147.00000	  45.36290	   0.65120	   0.12611	   0.66330	 -10.96034
2298545.03262	 147.00000	  35.93134	   0.66839	   0.13893	   0.68268	 -11.74252
2298545.28362	 147.00000	  28.40909	   0.69026	   0.15139	   0.70667	 -12.37018
2298545.49762	 147.00000	  22.48202	   0.71573	   0.16435	   0.73436	 -12.93228
2298545.76262	 147.00000	  17.79613	   0.74615	   0.17748	   0.76697	 -13.37962
2298546.01462	 147.00000	  14.06813	   0.77919	   0.18749	   0.80143	 -13.52917
2298546.23062	 147.00000	  11.14480	   0.81479	   0.19132	   0.83695	 -13.21393
2298546.49862	 147.00000	   8.81772	   0.85531	   0.19029	   0.87622	 -12.54312
2298546.67662	 147.00000	   6.97545	   0.89052	   0.18214	   0.90895	 -11.55931
2298546.89462	 147.00000	   5.51730	   0.92441	   0.16987	   0.93989	 -10.41266
2298547.16362	 147.00000	   4.36941	   0.95304	   0.15430	   0.96545	  -9.19651
2298547.49862	 147.00000	   3.45686	   0.97870	   0.13765	   0.98833	  -8.00596
2298547.91762	 147.00000	   2.73547	   0.99655	   0.12430	   1.00427	  -7.10963
2298548.44162	 147.00000	   2.16054	   1.01010	   0.10788	   1.01585	  -6.09592
2298549.10062	 147.00000	   1.70952	   1.02169	   0.09538	   1.02614	  -5.33340
2298549.92962	 147.00000	   1.35352	   1.03102	   0.08559	   1.03456	  -4.74551
2298550.97262	 147.00000	   1.07079	   1.03780	   0.07802	   1.04073	  -4.29910
2298552.28662	 147.00000	   0.84734	   1.04389	   0.07260	   1.04641	  -3.97823
2298553.94162	 147.00000	   0.67072	   1.04917	   0.07091	   1.05157	  -3.86677
2298556.03062	 147.00000	   0.53067	   1.05614	   0.07068	   1.05850	  -3.82889
2298558.66762	 147.00000	   0.41976	   1.06132	   0.07451	   1.06393	  -4.01563
2298561.99863	 147.00000	   0.33183	   1.06574	   0.08007	   1.06874	  -4.29642
2298566.20463	 147.00000	   0.26261	   1.07135	   0.08592	   1.07479	  -4.58512
2298571.51263	 147.00000	   0.20791	   1.07943	   0.09430	   1.08355	  -4.99251
2298578.21763	 147.00000	   0.16452	   1.08941	   0.10713	   1.09467	  -5.61633
2298586.69364	 147.00000	   0.13007	   1.09927	   0.12330	   1.10617	  -6.39985
2298597.38365	 147.00000	   0.10309	   1.11040	   0.14122	   1.11934	  -7.24813
2298610.89765	 147.00000	   0.08153	   1.12767	   0.16028	   1.13901	  -8.08949
2298627.99566	 147.00000	   0.06443	   1.15024	   0.18588	   1.16516	  -9.17967
2298649.58268	 147.00000	   0.05102	   1.17760	   0.22020	   1.19801	 -10.59123
2298676.82469	 147.00000	   0.04042	   1.20050	   0.25839	   1.22799	 -12.14659
2298711.32071	 147.00000	   0.03192	   1.22447	   0.29222	   1.25886	 -13.42242
2298754.86774	 147.00000	   0.02528	   1.26015	   0.32238	   1.30074	 -14.34990
2298809.93377	 147.00000	   0.01999	   1.30847	   0.35808	   1.35658	 -15.30512
2313578.59379	 148.00000	20004.45300	   0.39599	  -0.00682	   0.39605	   0.98741
2313578.73679	 148.00000	15829.12600	   0.40358	   0.00468	   0.40361	  -0.66401
2313578.87879	 148.00000	12516.70300	   0.41531	   0.01616	   0.41563	  -2.22889
2313579.02079	 148.00000	9909.44240	   0.42301	   0.02326	   0.42365	  -3.14690
2313579.18479	 148.00000	7835.48000	   0.43155	   0.03073	   0.43264	  -4.07287
2313579.38579	 148.00000	6217.24610	   0.43925	   0.03557	   0.44069	  -4.62939
2313579.62379	 148.00000	4905.29100	   0.44714	   0.03968	   0.44890	  -5.07159
2313579.86279	 148.00000	3881.27370	   0.45531	   0.04285	   0.45732	  -5.37629
2313580.10079	 148.00000	3070.98270	   0.46272	   0.04756	   0.46516	  -5.86887
2313580.33879	 148.00000	2430.77780	   0.47074	   0.04936	   0.47332	  -5.98579
2313580.57679	 148.00000	1923.15370	   0.47788	   0.05245	   0.48075	  -6.26405
2313580.81479	 148.00000	1522.43580	   0.48757	   0.05497	   0.49066	  -6.43234
2313581.05279	 148.00000	1203.84460	   0.49422	   0.05710	   0.49751	  -6.59040
2313581.29179	 148.00000	 952.86591	   0.50478	   0.06018	   0.50836	  -6.79914
2313581.52979	 148.00000	 754.27557	   0.51459	   0.06072	   0.51816	  -6.72929
2313581.76679	 148.00000	 596.71857	   0.52315	   0.06418	   0.52707	  -6.99446
2313582.00479	 148.00000	 471.96338	   0.53205	   0.06766	   0.53633	  -7.24687
2313582.24380	 148.00000	 373.20856	   0.54203	   0.07008	   0.54654	  -7.36702
2313582.48080	 148.00000	 295.47278	   0.55161	   0.07356	   0.55650	  -7.59630
2313582.72080	 148.00000	 233.87738	   0.56205	   0.07849	   0.56751	  -7.95011
2313582.95880	 148.00000	 185.05922	   0.57314	   0.08098	   0.57883	  -8.04235
2313583.19480	 148.00000	 146.35823	   0.58389	   0.08812	   0.59050	  -8.58232
2313583.43080	 148.00000	 115.77804	   0.59560	   0.09268	   0.60277	  -8.84510
2313583.66580	 148.00000	  91.67210	   0.60814	   0.09802	   0.61599	  -9.15665
2313583.91080	 148.00000	  72.51701	   0.61945	   0.10688	   0.62861	  -9.78921
2313584.13980	 148.00000	  57.36816	   0.63563	   0.11524	   0.64599	 -10.27590
2313584.37680	 148.00000	  45.36290	   0.65061	   0.12609	   0.66272	 -10.96818
2313584.60880	 148.00000	  35.93134	   0.66750	   0.13908	   0.68183	 -11.76952
2313584.85980	 148.00000	  28.40909	   0.68907	   0.15028	   0.70527	 -12.30347
2313585.07380	 148.00000	  22.48202	   0.71474	   0.16358	   0.73322	 -12.89072
2313585.33880	 148.00000	  17.79613	   0.74423	   0.17714	   0.76502	 -13.38823
2313585.59080	 148.00000	  14.06813	   0.77910	   0.18533	   0.80084	 -13.38048
2313585.80680	 148.00000	  11.14480	   0.81761	   0.18946	   0.83927	 -13.04646
2313586.07480	 148.00000	   8.81772	   0.85440	   0.18957	   0.87518	 -12.51007
2313586.25280	 148.00000	   6.97545	   0.89219	   0.18306	   0.91078	 -11.59513
2313586.47080	 148.00000	   5.51730	   0.92270	   0.16804	   0.93787	 -10.32138
2313586.73980	 148.00000	   4.36941	   0.95343	   0.15538	   0.96601	  -9.25592
2313587.07480	 148.00000	   3.45686	   0.97656	   0.13929	   0.98644	  -8.11740
2313587.49380	 148.00000	   2.73547	   0.99478	   0.12179	   1.00221	  -6.97981
2313588.01880	 148.00000	   2.16054	   1.01047	   0.10752	   1.01618	  -6.07384
2313588.67880	 148.00000	   1.70952	   1.02087	   0.09641	   1.02541	  -5.39503
2313589.50680	 148.00000	   1.35352	   1.02889	   0.08586	   1.03246	  -4.77033
2313590.54980	 148.00000	   1.07079	   1.03589	   0.07844	   1.03886	  -4.33024
2313591.86380	 148.00000	   0.84734	   1.04255	   0.07331	   1.04512	  -4.02228
2313593.51980	 148.00000	   0.67072	   1.04837	   0.07071	   1.05075	  -3.85841
2313595.60780	 148.00000	   0.53067	   1.05239	   0.07093	   1.05478	  -3.85598
2313598.24480	 148.00000	   0.41976	   1.05809	   0.07230	   1.06056	  -3.90897
2313601.57581	 148.00000	   0.33183	   1.06590	   0.07769	   1.06873	  -4.16892
2313605.78181	 148.00000	   0.26261	   1.07263	   0.08686	   1.07615	  -4.62947
2313611.08981	 148.00000	   0.20791	   1.07846	   0.09867	   1.08296	  -5.22732
2313617.79482	 148.00000	   0.16452	   1.08567	   0.11029	   1.09126	  -5.80055
2313626.27082	 148.00000	   0.13007	   1.09639	   0.12352	   1.10332	  -6.42809
2313636.96183	 148.00000	   0.10309	   1.11107	   0.14140	   1.12003	  -7.25278
2313650.47584	 148.00000	   0.08153	   1.12616	   0.16420	   1.13807	  -8.29549
2313667.57285	 148.00000	   0.06443	   1.14494	   0.19098	   1.16076	  -9.46998
2313689.15986	 148.00000	   0.05102	   1.16683	   0.21384	   1.18626	 -10.38533
2313716.40288	 148.00000	   0.04042	   1.20052	   0.24450	   1.22516	 -11.51171
2313750.89790	 148.00000	   0.03192	   1.23994	   0.28740	   1.27282	 -13.04996
2313794.44592	 148.00000	   0.02528	   1.27435	   0.33682	   1.31811	 -14.80520
2313849.51095	 148.00000	   0.01999	   1.30760	   0.38131	   1.36206	 -16.25739
2328614.23134	 149.00000	20004.45300	   0.39677	  -0.00786	   0.39685	   1.13533
2328614.37334	 149.00000	15829.12600	   0.40617	   0.00383	   0.40619	  -0.54057
2328614.51534	 149.00000	12516.70300	   0.41377	   0.01658	   0.41410	  -2.29433
2328614.65734	 149.00000	9909.44240	   0.42403	   0.02455	   0.42474	  -3.31423
2328614.82134	 149.00000	7835.48000	   0.43094	   0.03152	   0.43209	  -4.18340
2328615.02234	 149.00000	6217.24610	   0.43984	   0.03568	   0.44129	  -4.63705
2328615.26035	 149.00000	4905.29100	   0.44662	   0.03974	   0.44839	  -5.08462
2328615.49935	 149.00000	3881.27370	   0.45599	   0.04531	   0.45824	  -5.67447
2328615.73735	 149.00000	3070.98270	   0.46347	   0.04672	   0.46582	  -5.75585
2328615.97535	 149.00000	2430.77780	   0.47092	   0.04969	   0.47353	  -6.02306
2328616.21335	 149.00000	1923.15370	   0.47966	   0.05257	   0.48253	  -6.25515
2328616.45135	 149.00000	1522.43580	   0.48780	   0.05519	   0.49091	  -6.45446
2328616.68935	 149.00000	1203.84460	   0.49768	   0.05682	   0.50091	  -6.51270
2328616.92835	 149.00000	 952.86591	   0.50521	   0.05949	   0.50871	  -6.71618
2328617.16635	 149.00000	 754.27557	   0.51297	   0.06316	   0.51685	  -7.01970
2328617.40335	 149.00000	 596.71857	   0.52394	   0.06606	   0.52808	  -7.18637
2328617.64135	 149.00000	 471.96338	   0.53216	   0.06706	   0.53637	  -7.18238
2328617.88035	 149.00000	 373.20856	   0.54142	   0.07086	   0.54604	  -7.45629
2328618.11835	 149.00000	 295.47278	   0.55137	   0.07437	   0.55636	  -7.68202
2328618.35735	 149.00000	 233.87738	   0.56121	   0.07819	   0.56663	  -7.93169
2328618.59535	 149.00000	 185.05922	   0.57272	   0.08370	   0.57881	  -8.31502
2328618.83135	 149.00000	 146.35823	   0.58472	   0.08696	   0.59115	  -8.45876
2328619.06835	 149.00000	 115.77804	   0.59616	   0.09247	   0.60329	  -8.81704
2328619.30235	 149.00000	  91.67210	   0.60659	   0.09894	   0.61461	  -9.26348
2328619.54735	 149.00000	  72.51701	   0.62062	   0.10599	   0.62961	  -9.69150
2328619.77635	 149.00000	  57.36816	   0.63528	   0.11530	   0.64566	 -10.28707
2328620.01335	 149.00000	  45.36290	   0.65066	   0.12513	   0.66258	 -10.88600
2328620.24535	 149.00000	  35.93134	   0.66962	   0.13874	   0.68384	 -11.70518
2328620.49635	 149.00000	  28.40909	   0.68928	   0.15074	   0.70557	 -12.33589
2328620.71035	 149.00000	  22.48202	   0.71455	   0.16576	   0.73352	 -13.06048
2328620.97535	 149.00000	  17.79613	   0.74655	   0.17732	   0.76732	 -13.36102
2328621.22735	 149.00000	  14.06813	   0.77916	   0.18584	   0.80102	 -13.41526
2328621.44335	 149.00000	  11.14480	   0.81440	   0.19162	   0.83664	 -13.24035
2328621.71135	 149.00000	   8.81772	   0.85448	   0.19057	   0.87547	 -12.57265
2328621.88935	 149.00000	   6.97545	   0.89239	   0.17921	   0.91021	 -11.35478
2328622.10735	 149.00000	   5.51730	   0.92226	   0.17008	   0.93781	 -10.44867
2328622.37635	 149.00000	   4.36941	   0.95347	   0.15369	   0.96577	  -9.15666
2328622.71135	 149.00000	   3.45686	   0.97690	   0.13898	   0.98673	  -8.09694
2328623.13035	 149.00000	   2.73547	   0.99471	   0.12274	   1.00225	  -7.03408
2328623.65535	 149.00000	   2.16054	   1.01081	   0.10708	   1.01647	  -6.04697
2328624.31435	 149.00000	   1.70952	   1.02166	   0.09502	   1.02607	  -5.31348
2328625.14335	 149.00000	   1.35352	   1.02999	   0.08643	   1.03361	  -4.79680
2328626.18635	 149.00000	   1.07079	   1.03663	   0.07893	   1.03963	  -4.35394
2328627.50035	 149.00000	   0.84734	   1.04203	   0.07360	   1.04463	  -4.04029
2328629.15535	 149.00000	   0.67072	   1.04798	   0.07098	   1.05038	  -3.87464
2328631.24335	 149.00000	   0.53067	   1.05384	   0.07122	   1.05624	  -3.86623
2328633.88036	 149.00000	   0.41976	   1.05842	   0.07354	   1.06097	  -3.97431
2328637.21136	 149.00000	   0.33183	   1.06405	   0.07745	   1.06686	  -4.16287
2328641.41736	 149.00000	   0.26261	   1.07237	   0.08438	   1.07569	  -4.49920
2328646.72536	 149.00000	   0.20791	   1.08178	   0.09591	   1.08602	  -5.06639
2328653.43037	 149.00000	   0.16452	   1.08967	   0.11142	   1.09535	  -5.83828
2328661.90637	 149.00000	   0.13007	   1.09748	   0.12738	   1.10485	  -6.62023
2328672.59638	 149.00000	   0.10309	   1.10837	   0.14299	   1.11755	  -7.35108
2328686.11039	 149.00000	   0.08153	   1.12668	   0.16236	   1.13831	  -8.20029
2328703.20840	 149.00000	   0.06443	   1.14715	   0.18782	   1.16242	  -9.29841
2328724.79541	 149.00000	   0.05102	   1.16792	   0.21740	   1.18798	 -10.54464
2328752.03743	 149.00000	   0.04042	   1.19309	   0.24615	   1.21822	 -11.65717
2328786.53345	 149.00000	   0.03192	   1.23043	   0.27672	   1.26117	 -12.67486
2328830.08047	 149.00000	   0.02528	   1.27666	   0.31990	   1.31613	 -14.06732
2328885.14651	 149.00000	   0.01999	   1.32337	   0.37383	   1.37515	 -15.77398
2343643.51605	 150.00000	20004.45300	   0.39582	  -0.00823	   0.39590	   1.19180
2343643.65905	 150.00000	15829.12600	   0.40611	   0.00580	   0.40615	  -0.81838
2343643.80105	 150.00000	12516.70300	   0.41513	   0.01712	   0.41548	  -2.36142
2343643.94305	 150.00000	9909.44240	   0.42313	   0.02395	   0.42381	  -3.23917
2343644.10705	 150.00000	7835.48000	   0.43095	   0.03137	   0.43209	  -4.16308
2343644.30805	 150.00000	6217.24610	   0.43888	   0.03610	   0.44036	  -4.70248
2343644.54605	 150.00000	4905.29100	   0.44839	   0.04085	   0.45025	  -5.20556
2343644.78505	 150.00000	3881.27370	   0.45668	   0.04383	   0.45878	  -5.48216
2343645.02305	 150.00000	3070.98270	   0.46354	   0.04764	   0.46599	  -5.86795
2343645.26105	 150.00000	2430.77780	   0.47088	   0.05047	   0.47358	  -6.11788
2343645.49905	 150.00000	1923.15370	   0.48059	   0.05188	   0.48338	  -6.16160
2343645.73705	 150.00000	1522.43580	   0.48805	   0.05511	   0.49115	  -6.44275
2343645.97505	 150.00000	1203.84460	   0.49695	   0.05639	   0.50014	  -6.47423
2343646.21405	 150.00000	 952.86591	   0.50574	   0.06084	   0.50938	  -6.85927
2343646.45205	 150.00000	 754.27557	   0.51359	   0.06193	   0.51731	  -6.87582
2343646.68905	 150.00000	 596.71857	   0.52279	   0.06455	   0.52676	  -7.03913
2343646.92705	 150.00000	 471.96338	   0.53246	   0.06757	   0.53673	  -7.23192
2343647.16605	 150.00000	 373.20856	   0.54094	   0.07189	   0.54569	  -7.57022
2343647.40405	 150.00000	 295.47278	   0.55103	   0.07360	   0.55593	  -7.60750
2343647.64305	 150.00000	 233.87738	   0.56186	   0.07808	   0.56726	  -7.91174
2343647.88105	 150.00000	 185.05922	   0.57321	   0.08218	   0.57907	  -8.15889
2343648.11705	 150.00000	 146.35823	   0.58419	   0.08734	   0.59068	  -8.50324
2343648.35405	 150.00000	 115.77804	   0.59528	   0.09239	   0.60241	  -8.82250
2343648.58805	 150.00000	  91.67210	   0.60707	   0.09972	   0.61521	  -9.32837
2343648.83305	 150.00000	  72.51701	   0.62221	   0.10779	   0.63148	  -9.82784
2343649.06205	 150.00000	  57.36816	   0.63406	   0.11519	   0.64444	 -10.29622
2343649.29905	 150.00000	  45.36290	   0.65174	   0.12532	   0.66368	 -10.88443
2343649.53105	 150.00000	  35.93134	   0.66977	   0.13861	   0.68397	 -11.69200
2343649.78205	 150.00000	  28.40909	   0.69049	   0.15091	   0.70679	 -12.32845
2343649.99605	 150.00000	  22.48202	   0.71626	   0.16456	   0.73492	 -12.93906
2343650.26105	 150.00000	  17.79613	   0.74548	   0.17790	   0.76641	 -13.42167
2343650.51305	 150.00000	  14.06813	   0.78024	   0.18593	   0.80209	 -13.40362
2343650.72905	 150.00000	  11.14480	   0.81703	   0.19064	   0.83897	 -13.13396
2343650.99705	 150.00000	   8.81772	   0.85452	   0.19125	   0.87566	 -12.61554
2343651.17505	 150.00000	   6.97545	   0.89358	   0.18516	   0.91256	 -11.70679
2343651.39305	 150.00000	   5.51730	   0.92479	   0.17025	   0.94033	 -10.43090
2343651.66205	 150.00000	   4.36941	   0.95673	   0.15744	   0.96960	  -9.34505
2343651.99705	 150.00000	   3.45686	   0.97942	   0.14108	   0.98953	  -8.19701
2343652.41605	 150.00000	   2.73547	   0.99843	   0.12324	   1.00600	  -7.03685
2343652.94105	 150.00000	   2.16054	   1.01309	   0.10877	   1.01891	  -6.12805
2343653.60005	 150.00000	   1.70952	   1.02474	   0.09643	   1.02927	  -5.37571
2343654.42905	 150.00000	   1.35352	   1.03313	   0.08574	   1.03668	  -4.74412
2343655.47205	 150.00000	   1.07079	   1.04067	   0.07830	   1.04361	  -4.30306
2343656.78605	 150.00000	   0.84734	   1.04675	   0.07402	   1.04936	  -4.04502
2343658.44105	 150.00000	   0.67072	   1.05300	   0.07247	   1.05549	  -3.93713
2343660.53006	 150.00000	   0.53067	   1.05724	   0.07251	   1.05972	  -3.92371
2343663.16706	 150.00000	   0.41976	   1.06257	   0.07373	   1.06513	  -3.96956
2343666.49806	 150.00000	   0.33183	   1.06904	   0.07796	   1.07188	  -4.17100
2343670.70406	 150.00000	   0.26261	   1.07587	   0.08562	   1.07927	  -4.55000
2343676.01207	 150.00000	   0.20791	   1.08219	   0.09562	   1.08641	  -5.04951
2343682.71707	 150.00000	   0.16452	   1.09065	   0.10686	   1.09588	  -5.59561
2343691.19307	 150.00000	   0.13007	   1.10336	   0.12126	   1.11000	  -6.27153
2343701.88308	 150.00000	   0.10309	   1.11954	   0.14157	   1.12846	  -7.20679
2343715.39709	 150.00000	   0.08153	   1.13596	   0.16889	   1.14844	  -8.45683
2343732.49510	 150.00000	   0.06443	   1.15252	   0.19850	   1.16949	  -9.77239
2343754.08111	 150.00000	   0.05102	   1.16879	   0.22255	   1.18979	 -10.78076
2343781.32413	 150.00000	   0.04042	   1.19674	   0.24717	   1.22200	 -11.66963
2343815.82015	 150.00000	   0.03192	   1.23272	   0.28129	   1.26441	 -12.85420
2343859.36717	 150.00000	   0.02528	   1.26932	   0.32141	   1.30938	 -14.20946
2343914.43221	 150.00000	   0.01999	   1.30873	   0.36071	   1.35752	 -15.40918
2358662.38627	 151.00000	20004.45300	   0.39581	  -0.00784	   0.39589	   1.13519
2358662.52827	 151.00000	15829.12600	   0.40528	   0.00622	   0.40533	  -0.87961
2358662.67027	 151.00000	12516.70300	   0.41388	   0.01553	   0.41417	  -2.14943
2358662.81227	 151.00000	9909.44240	   0.42265	   0.02469	   0.42337	  -3.34301
2358662.97627	 151.00000	7835.48000	   0.43117	   0.03110	   0.43229	  -4.12502
2358663.17727	 151.00000	6217.24610	   0.43971	   0.03640	   0.44121	  -4.73172
2358663.41527	 151.00000	4905.29100	   0.44872	   0.04070	   0.45056	  -5.18206
2358663.65427	 151.00000	3881.27370	   0.45423	   0.04339	   0.45630	  -5.45599
2358663.89227	 151.00000	3070.98270	   0.46342	   0.04640	   0.46574	  -5.71801
2358664.13027	 151.00000	2430.77780	   0.47270	   0.05117	   0.47546	  -6.17812
2358664.36827	 151.00000	1923.15370	   0.47873	   0.05285	   0.48164	  -6.29948
2358664.60627	 151.00000	1522.43580	   0.48838	   0.05354	   0.49131	  -6.25618
2358664.84427	 151.00000	1203.84460	   0.49684	   0.05831	   0.50025	  -6.69397
2358665.08327	 151.00000	 952.86591	   0.50599	   0.05925	   0.50945	  -6.67818
2358665.32127	 151.00000	 754.27557	   0.51501	   0.06330	   0.51889	  -7.00758
2358665.55827	 151.00000	 596.71857	   0.52433	   0.06547	   0.52840	  -7.11729
2358665.79627	 151.00000	 471.96338	   0.53416	   0.06772	   0.53844	  -7.22569
2358666.03527	 151.00000	 373.20856	   0.54249	   0.07125	   0.54714	  -7.48226
2358666.27327	 151.00000	 295.47278	   0.55437	   0.07399	   0.55929	  -7.60238
2358666.51227	 151.00000	 233.87738	   0.56349	   0.07766	   0.56882	  -7.84698
2358666.75027	 151.00000	 185.05922	   0.57344	   0.08303	   0.57942	  -8.23888
2358666.98627	 151.00000	 146.35823	   0.58478	   0.08839	   0.59142	  -8.59544
2358667.22327	 151.00000	 115.77804	   0.59632	   0.09230	   0.60342	  -8.79843
2358667.45727	 151.00000	  91.67210	   0.60770	   0.09944	   0.61579	  -9.29262
2358667.70227	 151.00000	  72.51701	   0.62176	   0.10692	   0.63089	  -9.75732
2358667.93127	 151.00000	  57.36816	   0.63704	   0.11462	   0.64727	 -10.20001
2358668.16827	 151.00000	  45.36290	   0.65072	   0.12618	   0.66284	 -10.97408
2358668.40027	 151.00000	  35.93134	   0.66965	   0.13698	   0.68352	 -11.56076
2358668.65127	 151.00000	  28.40909	   0.68950	   0.15168	   0.70598	 -12.40660
2358668.86527	 151.00000	  22.48202	   0.71499	   0.16584	   0.73397	 -13.05894
2358669.13027	 151.00000	  17.79613	   0.74538	   0.17777	   0.76628	 -13.41434
2358669.38227	 151.00000	  14.06813	   0.77924	   0.18784	   0.80156	 -13.55263
2358669.59827	 151.00000	  11.14480	   0.81805	   0.19276	   0.84045	 -13.25870
