Repository: kbm2110/Battery_Diagnostics_Thesis

# Battery_Diagnostics_Thesis
 Data-driven battery diagnostics using EIS

**Author:** Bala Manikanta Yaswanth Kanagarla
**Institution:** Technische Hochschule Ingolstadt (THI)
**Supervisor:** Prof. Dr. H.-G. Schweiger

## Overview

This project implements a machine learning framework for 
non-invasive State of Health (SoH) estimation of lithium-ion 
batteries using Electrochemical Impedance Spectroscopy (EIS).

Eight physically interpretable features are extracted from 
impedance spectra and used to train six ML models under a 
strict cell-level train-test split. The stacking ensemble 
achieves R² = 0.9122 and RMSE = 0.0234 on completely unseen 
cells.

---

File: data/EIS/EIS_state_V_45C02.txt (part 18 of 37)
time/s	           cycle number	freq/Hz	           Re(Z)/Ohm	  -Im(Z)/Ohm	   |Z|/Ohm	   Phase(Z)/deg
2235474.72980	 143.00000	 754.27557	   0.46428	   0.05481	   0.46750	  -6.73302
2235474.96680	 143.00000	 596.71857	   0.47234	   0.05658	   0.47572	  -6.83051
2235475.20480	 143.00000	 471.96338	   0.48059	   0.06027	   0.48435	  -7.14844
2235475.44380	 143.00000	 373.20856	   0.48849	   0.06310	   0.49255	  -7.36085
2235475.68180	 143.00000	 295.47278	   0.49883	   0.06766	   0.50340	  -7.72423
2235475.92080	 143.00000	 233.87738	   0.50808	   0.07091	   0.51300	  -7.94539
2235476.15880	 143.00000	 185.05922	   0.51750	   0.07652	   0.52313	  -8.41128
2235476.39480	 143.00000	 146.35823	   0.52734	   0.08051	   0.53345	  -8.68084
2235476.63180	 143.00000	 115.77804	   0.53933	   0.08791	   0.54645	  -9.25811
2235476.86580	 143.00000	  91.67210	   0.55222	   0.09270	   0.55995	  -9.52963
2235477.11080	 143.00000	  72.51701	   0.56731	   0.09952	   0.57597	  -9.94941
2235477.33980	 143.00000	  57.36816	   0.58505	   0.10550	   0.59449	 -10.22225
2235477.57680	 143.00000	  45.36290	   0.60579	   0.11344	   0.61632	 -10.60592
2235477.80880	 143.00000	  35.93134	   0.62712	   0.11587	   0.63774	 -10.46773
2235478.05980	 143.00000	  28.40909	   0.65068	   0.11466	   0.66071	  -9.99384
2235478.27380	 143.00000	  22.48202	   0.67225	   0.11390	   0.68183	  -9.61630
2235478.53880	 143.00000	  17.79613	   0.69512	   0.10529	   0.70305	  -8.61344
2235478.79080	 143.00000	  14.06813	   0.71163	   0.09721	   0.71824	  -7.77863
2235479.00680	 143.00000	  11.14480	   0.72755	   0.08387	   0.73236	  -6.57628
2235479.27480	 143.00000	   8.81772	   0.73983	   0.07491	   0.74361	  -5.78192
2235479.45280	 143.00000	   6.97545	   0.74928	   0.06484	   0.75208	  -4.94575
2235479.67080	 143.00000	   5.51730	   0.75514	   0.05758	   0.75734	  -4.36007
2235479.93980	 143.00000	   4.36941	   0.76171	   0.05032	   0.76337	  -3.77973
2235480.27480	 143.00000	   3.45686	   0.76643	   0.04496	   0.76775	  -3.35707
2235480.69380	 143.00000	   2.73547	   0.76986	   0.04024	   0.77091	  -2.99230
2235481.21880	 143.00000	   2.16054	   0.77358	   0.03679	   0.77446	  -2.72253
2235481.87780	 143.00000	   1.70952	   0.77644	   0.03599	   0.77728	  -2.65367
2235482.70680	 143.00000	   1.35352	   0.77845	   0.03553	   0.77926	  -2.61319
2235483.74980	 143.00000	   1.07079	   0.78143	   0.03464	   0.78219	  -2.53846
2235485.06380	 143.00000	   0.84734	   0.78460	   0.03648	   0.78545	  -2.66207
2235486.71881	 143.00000	   0.67072	   0.78819	   0.03936	   0.78918	  -2.85858
2235488.80781	 143.00000	   0.53067	   0.79132	   0.04326	   0.79250	  -3.12894
2235491.44481	 143.00000	   0.41976	   0.79368	   0.04797	   0.79513	  -3.45904
2235494.77581	 143.00000	   0.33183	   0.79862	   0.05337	   0.80040	  -3.82339
2235498.98181	 143.00000	   0.26261	   0.80429	   0.06048	   0.80656	  -4.30019
2235504.28982	 143.00000	   0.20791	   0.81023	   0.07031	   0.81327	  -4.95946
2235510.99482	 143.00000	   0.16452	   0.81690	   0.08078	   0.82089	  -5.64708
2235519.47083	 143.00000	   0.13007	   0.82499	   0.09258	   0.83017	  -6.40323
2235530.16083	 143.00000	   0.10309	   0.83753	   0.10589	   0.84420	  -7.20561
2235543.67484	 143.00000	   0.08153	   0.85178	   0.12572	   0.86101	  -8.39640
2235560.77285	 143.00000	   0.06443	   0.86739	   0.14923	   0.88014	  -9.76206
2235582.35986	 143.00000	   0.05102	   0.87986	   0.17540	   0.89717	 -11.27388
2235609.60188	 143.00000	   0.04042	   0.89621	   0.19754	   0.91772	 -12.43040
2235644.09790	 143.00000	   0.03192	   0.92083	   0.22231	   0.94728	 -13.57268
2235687.64493	 143.00000	   0.02528	   0.95063	   0.25201	   0.98346	 -14.84755
2235742.71096	 143.00000	   0.01999	   0.98376	   0.28626	   1.02456	 -16.22410
2250544.99464	 144.00000	20004.45300	   0.36845	  -0.02408	   0.36923	   3.73989
2250545.13764	 144.00000	15829.12600	   0.37554	  -0.00904	   0.37565	   1.37916
2250545.27964	 144.00000	12516.70300	   0.38162	   0.00214	   0.38162	  -0.32146
2250545.42164	 144.00000	9909.44240	   0.38753	   0.01100	   0.38768	  -1.62585
2250545.58564	 144.00000	7835.48000	   0.39488	   0.01968	   0.39537	  -2.85295
2250545.78664	 144.00000	6217.24610	   0.39973	   0.02564	   0.40056	  -3.67060
2250546.02464	 144.00000	4905.29100	   0.40672	   0.02957	   0.40779	  -4.15808
2250546.26364	 144.00000	3881.27370	   0.41368	   0.03294	   0.41499	  -4.55299
2250546.50164	 144.00000	3070.98270	   0.41980	   0.03920	   0.42163	  -5.33491
2250546.73964	 144.00000	2430.77780	   0.42767	   0.04155	   0.42969	  -5.54951
2250546.97764	 144.00000	1923.15370	   0.43486	   0.04434	   0.43711	  -5.82182
2250547.21564	 144.00000	1522.43580	   0.44329	   0.04705	   0.44578	  -6.05873
2250547.45364	 144.00000	1203.84460	   0.44858	   0.05021	   0.45138	  -6.38638
2250547.69264	 144.00000	 952.86591	   0.45731	   0.05154	   0.46021	  -6.43031
2250547.93064	 144.00000	 754.27557	   0.46631	   0.05526	   0.46957	  -6.75810
2250548.16764	 144.00000	 596.71857	   0.47282	   0.05693	   0.47624	  -6.86579
2250548.40564	 144.00000	 471.96338	   0.48106	   0.06001	   0.48479	  -7.11060
2250548.64464	 144.00000	 373.20856	   0.48923	   0.06265	   0.49323	  -7.29709
2250548.88164	 144.00000	 295.47278	   0.49706	   0.06555	   0.50137	  -7.51206
2250549.12164	 144.00000	 233.87738	   0.50694	   0.07167	   0.51198	  -8.04716
2250549.35964	 144.00000	 185.05922	   0.51601	   0.07452	   0.52136	  -8.21809
2250549.59564	 144.00000	 146.35823	   0.52693	   0.08034	   0.53302	  -8.66933
2250549.83164	 144.00000	 115.77804	   0.53921	   0.08671	   0.54614	  -9.13526
2250550.06664	 144.00000	  91.67210	   0.55451	   0.09217	   0.56211	  -9.43757
2250550.31164	 144.00000	  72.51701	   0.56826	   0.10080	   0.57713	 -10.05838
2250550.54064	 144.00000	  57.36816	   0.58632	   0.10661	   0.59593	 -10.30572
2250550.77764	 144.00000	  45.36290	   0.60490	   0.11248	   0.61527	 -10.53369
2250551.00964	 144.00000	  35.93134	   0.62704	   0.11623	   0.63772	 -10.50158
2250551.26064	 144.00000	  28.40909	   0.65018	   0.11609	   0.66046	 -10.12325
2250551.47464	 144.00000	  22.48202	   0.67465	   0.11311	   0.68407	  -9.51765
2250551.73964	 144.00000	  17.79613	   0.69522	   0.10566	   0.70320	  -8.64152
2250551.99164	 144.00000	  14.06813	   0.71196	   0.09507	   0.71828	  -7.60560
2250552.20764	 144.00000	  11.14480	   0.72822	   0.08579	   0.73326	  -6.71891
2250552.47464	 144.00000	   8.81772	   0.74071	   0.07586	   0.74458	  -5.84733
2250552.65364	 144.00000	   6.97545	   0.74942	   0.06522	   0.75225	  -4.97374
2250552.87164	 144.00000	   5.51730	   0.75579	   0.05582	   0.75785	  -4.22411
2250553.14064	 144.00000	   4.36941	   0.76197	   0.05016	   0.76362	  -3.76662
2250553.47564	 144.00000	   3.45686	   0.76671	   0.04486	   0.76803	  -3.34829
2250553.89464	 144.00000	   2.73547	   0.76973	   0.04079	   0.77081	  -3.03317
2250554.41964	 144.00000	   2.16054	   0.77316	   0.03674	   0.77403	  -2.72038
2250555.07864	 144.00000	   1.70952	   0.77615	   0.03624	   0.77700	  -2.67310
2250555.90764	 144.00000	   1.35352	   0.77841	   0.03522	   0.77921	  -2.59058
2250556.95064	 144.00000	   1.07079	   0.78126	   0.03501	   0.78204	  -2.56614
2250558.26464	 144.00000	   0.84734	   0.78457	   0.03568	   0.78538	  -2.60411
2250559.91964	 144.00000	   0.67072	   0.78836	   0.03871	   0.78931	  -2.81120
2250562.00865	 144.00000	   0.53067	   0.79127	   0.04285	   0.79243	  -3.09952
2250564.64565	 144.00000	   0.41976	   0.79462	   0.04716	   0.79602	  -3.39612
2250567.97665	 144.00000	   0.33183	   0.79950	   0.05298	   0.80125	  -3.79096
2250572.18265	 144.00000	   0.26261	   0.80536	   0.06017	   0.80760	  -4.27240
2250577.49065	 144.00000	   0.20791	   0.81230	   0.07070	   0.81537	  -4.97423
2250584.19566	 144.00000	   0.16452	   0.81781	   0.08309	   0.82202	  -5.80143
2250592.67166	 144.00000	   0.13007	   0.82437	   0.09552	   0.82988	  -6.60921
2250603.36167	 144.00000	   0.10309	   0.83366	   0.10820	   0.84065	  -7.39510
2250616.87568	 144.00000	   0.08153	   0.84726	   0.12452	   0.85637	  -8.36062
2250633.97369	 144.00000	   0.06443	   0.86286	   0.14500	   0.87496	  -9.53944
2250655.56070	 144.00000	   0.05102	   0.87806	   0.16728	   0.89385	 -10.78628
2250682.80272	 144.00000	   0.04042	   0.89959	   0.18908	   0.91925	 -11.86998
2250717.29874	 144.00000	   0.03192	   0.92964	   0.21583	   0.95437	 -13.07057
2250760.84576	 144.00000	   0.02528	   0.96486	   0.25258	   0.99737	 -14.66988
2250815.91180	 144.00000	   0.01999	   0.99794	   0.29776	   1.04142	 -16.61373
2265606.07958	 145.00000	20004.45300	   0.36719	  -0.02342	   0.36793	   3.64905
2265606.22258	 145.00000	15829.12600	   0.37524	  -0.00830	   0.37533	   1.26741
2265606.36458	 145.00000	12516.70300	   0.38048	   0.00352	   0.38050	  -0.53045
2265606.50658	 145.00000	9909.44240	   0.38733	   0.01250	   0.38753	  -1.84896
2265606.67058	 145.00000	7835.48000	   0.39324	   0.01761	   0.39364	  -2.56396
2265606.87158	 145.00000	6217.24610	   0.39951	   0.02575	   0.40033	  -3.68768
2265607.10958	 145.00000	4905.29100	   0.40626	   0.03028	   0.40739	  -4.26296
2265607.34858	 145.00000	3881.27370	   0.41328	   0.03480	   0.41475	  -4.81343
2265607.58658	 145.00000	3070.98270	   0.42122	   0.03846	   0.42297	  -5.21741
2265607.82458	 145.00000	2430.77780	   0.42757	   0.04013	   0.42945	  -5.36128
2265608.06258	 145.00000	1923.15370	   0.43398	   0.04452	   0.43626	  -5.85694
2265608.30058	 145.00000	1522.43580	   0.44182	   0.04604	   0.44421	  -5.94901
2265608.53858	 145.00000	1203.84460	   0.44886	   0.04967	   0.45160	  -6.31430
2265608.77758	 145.00000	 952.86591	   0.45659	   0.05247	   0.45960	  -6.55531
2265609.01558	 145.00000	 754.27557	   0.46407	   0.05416	   0.46722	  -6.65625
2265609.25258	 145.00000	 596.71857	   0.47357	   0.05674	   0.47696	  -6.83187
2265609.49058	 145.00000	 471.96338	   0.48136	   0.06040	   0.48513	  -7.15225
2265609.72958	 145.00000	 373.20856	   0.48814	   0.06333	   0.49223	  -7.39188
2265609.96758	 145.00000	 295.47278	   0.49945	   0.06648	   0.50385	  -7.58197
2265610.20658	 145.00000	 233.87738	   0.50718	   0.07115	   0.51215	  -7.98563
2265610.44458	 145.00000	 185.05922	   0.51756	   0.07453	   0.52290	  -8.19452
2265610.68058	 145.00000	 146.35823	   0.52822	   0.08073	   0.53435	  -8.69008
2265610.91658	 145.00000	 115.77804	   0.54098	   0.08629	   0.54782	  -9.06261
2265611.15158	 145.00000	  91.67210	   0.55351	   0.09530	   0.56166	  -9.76924
2265611.39658	 145.00000	  72.51701	   0.56837	   0.09946	   0.57701	  -9.92575
2265611.62558	 145.00000	  57.36816	   0.58672	   0.10812	   0.59660	 -10.44162
2265611.86258	 145.00000	  45.36290	   0.60570	   0.11252	   0.61607	 -10.52368
2265612.09458	 145.00000	  35.93134	   0.62719	   0.11721	   0.63805	 -10.58573
2265612.34558	 145.00000	  28.40909	   0.65089	   0.11749	   0.66141	 -10.23171
2265612.55958	 145.00000	  22.48202	   0.67536	   0.11297	   0.68474	  -9.49644
2265612.82458	 145.00000	  17.79613	   0.69661	   0.10676	   0.70475	  -8.71322
2265613.07658	 145.00000	  14.06813	   0.71397	   0.09653	   0.72046	  -7.70017
2265613.29258	 145.00000	  11.14480	   0.72998	   0.08680	   0.73512	  -6.78118
2265613.56058	 145.00000	   8.81772	   0.74251	   0.07647	   0.74643	  -5.87978
2265613.73858	 145.00000	   6.97545	   0.75195	   0.06675	   0.75491	  -5.07313
2265613.95658	 145.00000	   5.51730	   0.75869	   0.05811	   0.76092	  -4.37969
2265614.22558	 145.00000	   4.36941	   0.76413	   0.05049	   0.76580	  -3.78044
2265614.56058	 145.00000	   3.45686	   0.76841	   0.04483	   0.76971	  -3.33910
2265614.97959	 145.00000	   2.73547	   0.77181	   0.04075	   0.77288	  -3.02234
2265615.50459	 145.00000	   2.16054	   0.77529	   0.03647	   0.77614	  -2.69318
2265616.16359	 145.00000	   1.70952	   0.77895	   0.03645	   0.77980	  -2.67903
2265616.99259	 145.00000	   1.35352	   0.78089	   0.03530	   0.78169	  -2.58820
2265618.03559	 145.00000	   1.07079	   0.78353	   0.03549	   0.78433	  -2.59344
2265619.34959	 145.00000	   0.84734	   0.78696	   0.03621	   0.78779	  -2.63426
2265621.00459	 145.00000	   0.67072	   0.79022	   0.03918	   0.79119	  -2.83842
2265623.09359	 145.00000	   0.53067	   0.79307	   0.04309	   0.79424	  -3.11016
2265625.73059	 145.00000	   0.41976	   0.79609	   0.04775	   0.79752	  -3.43235
2265629.06159	 145.00000	   0.33183	   0.80032	   0.05347	   0.80210	  -3.82237
2265633.26760	 145.00000	   0.26261	   0.80642	   0.06044	   0.80868	  -4.28650
2265638.57560	 145.00000	   0.20791	   0.81269	   0.07016	   0.81571	  -4.93422
2265645.28060	 145.00000	   0.16452	   0.81958	   0.08123	   0.82359	  -5.66018
2265653.75661	 145.00000	   0.13007	   0.82767	   0.09256	   0.83283	  -6.38076
2265664.44561	 145.00000	   0.10309	   0.83965	   0.10624	   0.84634	  -7.21121
2265677.95962	 145.00000	   0.08153	   0.85433	   0.12539	   0.86348	  -8.34963
2265695.05763	 145.00000	   0.06443	   0.86988	   0.14937	   0.88261	  -9.74322
2265716.64465	 145.00000	   0.05102	   0.88248	   0.17504	   0.89967	 -11.21908
2265743.88666	 145.00000	   0.04042	   0.89873	   0.19820	   0.92032	 -12.43665
2265778.38268	 145.00000	   0.03192	   0.92292	   0.22295	   0.94947	 -13.58075
2265821.92971	 145.00000	   0.02528	   0.95363	   0.25316	   0.98666	 -14.86748
2265876.99574	 145.00000	   0.01999	   0.98651	   0.28700	   1.02741	 -16.22083
2280665.02711	 146.00000	20004.45300	   0.36939	  -0.02237	   0.37007	   3.46519
2280665.17011	 146.00000	15829.12600	   0.37441	  -0.00769	   0.37449	   1.17596
2280665.31211	 146.00000	12516.70300	   0.38199	   0.00374	   0.38200	  -0.56133
2280665.45411	 146.00000	9909.44240	   0.38808	   0.01212	   0.38827	  -1.78947
2280665.61811	 146.00000	7835.48000	   0.39372	   0.02038	   0.39425	  -2.96302
2280665.81911	 146.00000	6217.24610	   0.40066	   0.02573	   0.40149	  -3.67476
2280666.05711	 146.00000	4905.29100	   0.40726	   0.02930	   0.40831	  -4.11525
2280666.29611	 146.00000	3881.27370	   0.41215	   0.03468	   0.41361	  -4.80961
2280666.53411	 146.00000	3070.98270	   0.42224	   0.03837	   0.42398	  -5.19172
2280666.77211	 146.00000	2430.77780	   0.42762	   0.04201	   0.42968	  -5.61021
2280667.01011	 146.00000	1923.15370	   0.43604	   0.04539	   0.43840	  -5.94308
2280667.24811	 146.00000	1522.43580	   0.44133	   0.04743	   0.44387	  -6.13407
2280667.48611	 146.00000	1203.84460	   0.45010	   0.04923	   0.45279	  -6.24255
2280667.72511	 146.00000	 952.86591	   0.45651	   0.05139	   0.45939	  -6.42288
2280667.96311	 146.00000	 754.27557	   0.46620	   0.05492	   0.46942	  -6.71813
2280668.20011	 146.00000	 596.71857	   0.47384	   0.05654	   0.47720	  -6.80509
2280668.43811	 146.00000	 471.96338	   0.48219	   0.06053	   0.48598	  -7.15527
2280668.67711	 146.00000	 373.20856	   0.48916	   0.06244	   0.49313	  -7.27428
2280668.91511	 146.00000	 295.47278	   0.49957	   0.06730	   0.50408	  -7.67193
2280669.15411	 146.00000	 233.87738	   0.50862	   0.07037	   0.51346	  -7.87733
2280669.39211	 146.00000	 185.05922	   0.51780	   0.07688	   0.52347	  -8.44543
2280669.62811	 146.00000	 146.35823	   0.52830	   0.08158	   0.53456	  -8.77823
2280669.86511	 146.00000	 115.77804	   0.53976	   0.08721	   0.54676	  -9.17830
2280670.09911	 146.00000	  91.67210	   0.55337	   0.09224	   0.56100	  -9.46373
2280670.34411	 146.00000	  72.51701	   0.56884	   0.10009	   0.57758	  -9.97975
2280670.57411	 146.00000	  57.36816	   0.58391	   0.10610	   0.59347	 -10.29815
2280670.81011	 146.00000	  45.36290	   0.60332	   0.11318	   0.61384	 -10.62481
2280671.04211	 146.00000	  35.93134	   0.62660	   0.11654	   0.63734	 -10.53624
2280671.29311	 146.00000	  28.40909	   0.65115	   0.11731	   0.66163	 -10.21299
2280671.50711	 146.00000	  22.48202	   0.67464	   0.11306	   0.68405	  -9.51313
2280671.77211	 146.00000	  17.79613	   0.69629	   0.10615	   0.70434	  -8.66783
2280672.02411	 146.00000	  14.06813	   0.71375	   0.09839	   0.72050	  -7.84867
2280672.24011	 146.00000	  11.14480	   0.73028	   0.08639	   0.73537	  -6.74627
2280672.50811	 146.00000	   8.81772	   0.74186	   0.07650	   0.74580	  -5.88752
2280672.68611	 146.00000	   6.97545	   0.75024	   0.06583	   0.75312	  -5.01459
2280672.90411	 146.00000	   5.51730	   0.75857	   0.05682	   0.76069	  -4.28346
2280673.17311	 146.00000	   4.36941	   0.76482	   0.05139	   0.76655	  -3.84425
2280673.50811	 146.00000	   3.45686	   0.76898	   0.04541	   0.77032	  -3.37944
2280673.92711	 146.00000	   2.73547	   0.77271	   0.04107	   0.77380	  -3.04230
2280674.45211	 146.00000	   2.16054	   0.77600	   0.03863	   0.77696	  -2.84979
2280675.11212	 146.00000	   1.70952	   0.77891	   0.03601	   0.77974	  -2.64693
2280675.94012	 146.00000	   1.35352	   0.78153	   0.03555	   0.78234	  -2.60479
2280676.98312	 146.00000	   1.07079	   0.78429	   0.03538	   0.78509	  -2.58301
2280678.29712	 146.00000	   0.84734	   0.78812	   0.03651	   0.78897	  -2.65244
2280679.95312	 146.00000	   0.67072	   0.79104	   0.03917	   0.79201	  -2.83462
2280682.04112	 146.00000	   0.53067	   0.79383	   0.04300	   0.79500	  -3.10027
2280684.67812	 146.00000	   0.41976	   0.79743	   0.04693	   0.79881	  -3.36793
2280688.00912	 146.00000	   0.33183	   0.80303	   0.05306	   0.80478	  -3.78062
2280692.21513	 146.00000	   0.26261	   0.80873	   0.06131	   0.81105	  -4.33554
2280697.52313	 146.00000	   0.20791	   0.81386	   0.07182	   0.81703	  -5.04298
2280704.22813	 146.00000	   0.16452	   0.81941	   0.08249	   0.82355	  -5.74851
2280712.70414	 146.00000	   0.13007	   0.82694	   0.09390	   0.83225	  -6.47829
2280723.39414	 146.00000	   0.10309	   0.83820	   0.10767	   0.84508	  -7.32001
2280736.90815	 146.00000	   0.08153	   0.85107	   0.12554	   0.86028	  -8.39130
2280754.00616	 146.00000	   0.06443	   0.86533	   0.14609	   0.87758	  -9.58265
2280775.59317	 146.00000	   0.05102	   0.88122	   0.16638	   0.89679	 -10.69220
2280802.83519	 146.00000	   0.04042	   0.90595	   0.18898	   0.92545	 -11.78299
2280837.33121	 146.00000	   0.03192	   0.93781	   0.22044	   0.96337	 -13.22796
2280880.87824	 146.00000	   0.02528	   0.96717	   0.26077	   1.00171	 -15.08942
2280935.94427	 146.00000	   0.01999	   0.99483	   0.30211	   1.03969	 -16.89244
2295712.35875	 147.00000	20004.45300	   0.36892	  -0.02147	   0.36955	   3.33039
2295712.50175	 147.00000	15829.12600	   0.37537	  -0.00822	   0.37546	   1.25395
2295712.64375	 147.00000	12516.70300	   0.38233	   0.00296	   0.38234	  -0.44283
2295712.78575	 147.00000	9909.44240	   0.38956	   0.01361	   0.38979	  -2.00156
2295712.94975	 147.00000	7835.48000	   0.39553	   0.01991	   0.39603	  -2.88179
2295713.15075	 147.00000	6217.24610	   0.40126	   0.02539	   0.40206	  -3.62116
2295713.38875	 147.00000	4905.29100	   0.40784	   0.03104	   0.40902	  -4.35237
2295713.62775	 147.00000	3881.27370	   0.41469	   0.03463	   0.41614	  -4.77357
2295713.86575	 147.00000	3070.98270	   0.42111	   0.03763	   0.42279	  -5.10667
2295714.10375	 147.00000	2430.77780	   0.42855	   0.04221	   0.43062	  -5.62545
2295714.34175	 147.00000	1923.15370	   0.43496	   0.04416	   0.43720	  -5.79704
2295714.57975	 147.00000	1522.43580	   0.44309	   0.04733	   0.44561	  -6.09670
2295714.81775	 147.00000	1203.84460	   0.45100	   0.04922	   0.45368	  -6.22810
2295715.05675	 147.00000	 952.86591	   0.45741	   0.05234	   0.46040	  -6.52770
2295715.29475	 147.00000	 754.27557	   0.46635	   0.05487	   0.46957	  -6.71087
2295715.53175	 147.00000	 596.71857	   0.47221	   0.05704	   0.47565	  -6.88773
2295715.76975	 147.00000	 471.96338	   0.48205	   0.05957	   0.48572	  -7.04485
2295716.00875	 147.00000	 373.20856	   0.49033	   0.06442	   0.49454	  -7.48518
2295716.24675	 147.00000	 295.47278	   0.49872	   0.06742	   0.50325	  -7.69848
2295716.48575	 147.00000	 233.87738	   0.50786	   0.07003	   0.51266	  -7.85066
2295716.72375	 147.00000	 185.05922	   0.51895	   0.07547	   0.52441	  -8.27446
2295716.95975	 147.00000	 146.35823	   0.52997	   0.08081	   0.53610	  -8.66968
2295717.19675	 147.00000	 115.77804	   0.54080	   0.08777	   0.54788	  -9.21832
2295717.43075	 147.00000	  91.67210	   0.55496	   0.09316	   0.56273	  -9.52913
2295717.67575	 147.00000	  72.51701	   0.56827	   0.10088	   0.57716	 -10.06608
2295717.90475	 147.00000	  57.36816	   0.58544	   0.10714	   0.59516	 -10.37064
2295718.14175	 147.00000	  45.36290	   0.60546	   0.11433	   0.61616	 -10.69313
2295718.37375	 147.00000	  35.93134	   0.62742	   0.11714	   0.63826	 -10.57556
2295718.62475	 147.00000	  28.40909	   0.65174	   0.11758	   0.66226	 -10.22697
2295718.83875	 147.00000	  22.48202	   0.67444	   0.11320	   0.68387	  -9.52758
2295719.10376	 147.00000	  17.79613	   0.69592	   0.10705	   0.70410	  -8.74460
2295719.35576	 147.00000	  14.06813	   0.71555	   0.09761	   0.72218	  -7.76788
2295719.57176	 147.00000	  11.14480	   0.73086	   0.08635	   0.73595	  -6.73845
2295719.83976	 147.00000	   8.81772	   0.74299	   0.07654	   0.74692	  -5.88200
2295720.01776	 147.00000	   6.97545	   0.75236	   0.06792	   0.75542	  -5.15824
2295720.23576	 147.00000	   5.51730	   0.75975	   0.05862	   0.76200	  -4.41234
2295720.50476	 147.00000	   4.36941	   0.76521	   0.05062	   0.76688	  -3.78496
2295720.83976	 147.00000	   3.45686	   0.76942	   0.04581	   0.77078	  -3.40762
2295721.25876	 147.00000	   2.73547	   0.77354	   0.04093	   0.77462	  -3.02848
2295721.78376	 147.00000	   2.16054	   0.77677	   0.03822	   0.77771	  -2.81699
2295722.44376	 147.00000	   1.70952	   0.77917	   0.03595	   0.78000	  -2.64145
2295723.27176	 147.00000	   1.35352	   0.78314	   0.03516	   0.78393	  -2.57088
2295724.31476	 147.00000	   1.07079	   0.78541	   0.03567	   0.78622	  -2.60045
2295725.62876	 147.00000	   0.84734	   0.78828	   0.03749	   0.78917	  -2.72254
2295727.28376	 147.00000	   0.67072	   0.79091	   0.03924	   0.79188	  -2.84067
2295729.37276	 147.00000	   0.53067	   0.79470	   0.04242	   0.79583	  -3.05538
2295732.00976	 147.00000	   0.41976	   0.79893	   0.04730	   0.80033	  -3.38855
2295735.34076	 147.00000	   0.33183	   0.80280	   0.05401	   0.80461	  -3.84872
2295739.54677	 147.00000	   0.26261	   0.80760	   0.06099	   0.80990	  -4.31895
2295744.85477	 147.00000	   0.20791	   0.81400	   0.06913	   0.81693	  -4.85430
2295751.55977	 147.00000	   0.16452	   0.82280	   0.08009	   0.82669	  -5.55954
2295760.03578	 147.00000	   0.13007	   0.83230	   0.09497	   0.83770	  -6.50968
2295770.72579	 147.00000	   0.10309	   0.84047	   0.11215	   0.84792	  -7.60074
2295784.23979	 147.00000	   0.08153	   0.84946	   0.12937	   0.85925	  -8.65941
2295801.33780	 147.00000	   0.06443	   0.86315	   0.14772	   0.87570	  -9.71173
2295822.92482	 147.00000	   0.05102	   0.88221	   0.16769	   0.89800	 -10.76268
2295850.16683	 147.00000	   0.04042	   0.90379	   0.19415	   0.92440	 -12.12369
2295884.66285	 147.00000	   0.03192	   0.92691	   0.22106	   0.95290	 -13.41409
2295928.20988	 147.00000	   0.02528	   0.95731	   0.24769	   0.98884	 -14.50650
2295983.27591	 147.00000	   0.01999	   0.99903	   0.28105	   1.03781	 -15.71269
2310750.05232	 148.00000	20004.45300	   0.36940	  -0.02206	   0.37005	   3.41793
2310750.19532	 148.00000	15829.12600	   0.37589	  -0.00792	   0.37598	   1.20728
2310750.33732	 148.00000	12516.70300	   0.38237	   0.00337	   0.38239	  -0.50532
2310750.47932	 148.00000	9909.44240	   0.38811	   0.01238	   0.38830	  -1.82689
2310750.64332	 148.00000	7835.48000	   0.39524	   0.01908	   0.39570	  -2.76336
2310750.84432	 148.00000	6217.24610	   0.40221	   0.02559	   0.40303	  -3.64009
2310751.08232	 148.00000	4905.29100	   0.40825	   0.03032	   0.40937	  -4.24727
2310751.32132	 148.00000	3881.27370	   0.41405	   0.03451	   0.41549	  -4.76473
2310751.55932	 148.00000	3070.98270	   0.42144	   0.03808	   0.42315	  -5.16255
2310751.79732	 148.00000	2430.77780	   0.42900	   0.04196	   0.43105	  -5.58677
2310752.03532	 148.00000	1923.15370	   0.43582	   0.04502	   0.43813	  -5.89753
2310752.27332	 148.00000	1522.43580	   0.44216	   0.04681	   0.44463	  -6.04286
2310752.51132	 148.00000	1203.84460	   0.45075	   0.04926	   0.45344	  -6.23687
2310752.75032	 148.00000	 952.86591	   0.45786	   0.05289	   0.46091	  -6.58876
2310752.98832	 148.00000	 754.27557	   0.46587	   0.05419	   0.46901	  -6.63450
2310753.22532	 148.00000	 596.71857	   0.47287	   0.05673	   0.47626	  -6.84135
2310753.46332	 148.00000	 471.96338	   0.48197	   0.06050	   0.48575	  -7.15476
2310753.70232	 148.00000	 373.20856	   0.49073	   0.06385	   0.49487	  -7.41268
2310753.94032	 148.00000	 295.47278	   0.49955	   0.06698	   0.50402	  -7.63644
2310754.17932	 148.00000	 233.87738	   0.50796	   0.07233	   0.51308	  -8.10434
2310754.41732	 148.00000	 185.05922	   0.51865	   0.07520	   0.52407	  -8.24973
2310754.65332	 148.00000	 146.35823	   0.52936	   0.08065	   0.53547	  -8.66277
2310754.88932	 148.00000	 115.77804	   0.54011	   0.08611	   0.54693	  -9.05819
2310755.12432	 148.00000	  91.67210	   0.55322	   0.09204	   0.56082	  -9.44539
2310755.36932	 148.00000	  72.51701	   0.56786	   0.10017	   0.57663	 -10.00398
2310755.59832	 148.00000	  57.36816	   0.58660	   0.10797	   0.59645	 -10.42953
2310755.83532	 148.00000	  45.36290	   0.60606	   0.11423	   0.61673	 -10.67401
2310756.06732	 148.00000	  35.93134	   0.62635	   0.11844	   0.63745	 -10.70834
2310756.31832	 148.00000	  28.40909	   0.65096	   0.11732	   0.66145	 -10.21683
2310756.53232	 148.00000	  22.48202	   0.67458	   0.11407	   0.68415	  -9.59802
2310756.79732	 148.00000	  17.79613	   0.69639	   0.10678	   0.70453	  -8.71713
2310757.04932	 148.00000	  14.06813	   0.71521	   0.09671	   0.72172	  -7.70048
2310757.26532	 148.00000	  11.14480	   0.72948	   0.08615	   0.73455	  -6.73556
2310757.53332	 148.00000	   8.81772	   0.74232	   0.07637	   0.74624	  -5.87405
2310757.71132	 148.00000	   6.97545	   0.75108	   0.06587	   0.75396	  -5.01175
2310757.92932	 148.00000	   5.51730	   0.75753	   0.05787	   0.75974	  -4.36819
2310758.19832	 148.00000	   4.36941	   0.76400	   0.05011	   0.76564	  -3.75228
2310758.53332	 148.00000	   3.45686	   0.76859	   0.04535	   0.76992	  -3.37661
2310758.95232	 148.00000	   2.73547	   0.77298	   0.04040	   0.77403	  -2.99209
2310759.47732	 148.00000	   2.16054	   0.77655	   0.03767	   0.77746	  -2.77717
2310760.13632	 148.00000	   1.70952	   0.77892	   0.03651	   0.77977	  -2.68356
2310760.96532	 148.00000	   1.35352	   0.78181	   0.03554	   0.78262	  -2.60306
2310762.00832	 148.00000	   1.07079	   0.78440	   0.03575	   0.78522	  -2.60924
2310763.32233	 148.00000	   0.84734	   0.78781	   0.03644	   0.78865	  -2.64826
2310764.97733	 148.00000	   0.67072	   0.79072	   0.03879	   0.79167	  -2.80876
2310767.06633	 148.00000	   0.53067	   0.79406	   0.04291	   0.79522	  -3.09314
2310769.70333	 148.00000	   0.41976	   0.79751	   0.04771	   0.79894	  -3.42384
2310773.03433	 148.00000	   0.33183	   0.80239	   0.05261	   0.80411	  -3.75107
2310777.24033	 148.00000	   0.26261	   0.80805	   0.06026	   0.81029	  -4.26468
2310782.54834	 148.00000	   0.20791	   0.81500	   0.07055	   0.81805	  -4.94777
2310789.25334	 148.00000	   0.16452	   0.82151	   0.08350	   0.82575	  -5.80382
2310797.72935	 148.00000	   0.13007	   0.82756	   0.09602	   0.83311	  -6.61823
2310808.41935	 148.00000	   0.10309	   0.83673	   0.10883	   0.84378	  -7.41035
2310821.93336	 148.00000	   0.08153	   0.85003	   0.12493	   0.85916	  -8.36112
2310839.03137	 148.00000	   0.06443	   0.86552	   0.14542	   0.87765	  -9.53764
2310860.61838	 148.00000	   0.05102	   0.88200	   0.16834	   0.89793	 -10.80579
2310887.86040	 148.00000	   0.04042	   0.90202	   0.19070	   0.92196	 -11.93731
2310922.35642	 148.00000	   0.03192	   0.93162	   0.21632	   0.95641	 -13.07207
2310965.90345	 148.00000	   0.02528	   0.96848	   0.25177	   1.00067	 -14.57243
2311020.96948	 148.00000	   0.01999	   1.00295	   0.29697	   1.04600	 -16.49390
2325788.17769	 149.00000	20004.45300	   0.37079	  -0.02353	   0.37154	   3.63173
2325788.32069	 149.00000	15829.12600	   0.37727	  -0.00837	   0.37736	   1.27101
2325788.46269	 149.00000	12516.70300	   0.38299	   0.00181	   0.38299	  -0.27147
2325788.60469	 149.00000	9909.44240	   0.38890	   0.01151	   0.38907	  -1.69479
2325788.76869	 149.00000	7835.48000	   0.39711	   0.01981	   0.39761	  -2.85556
2325788.96969	 149.00000	6217.24610	   0.40143	   0.02441	   0.40217	  -3.47969
2325789.20769	 149.00000	4905.29100	   0.40809	   0.02989	   0.40919	  -4.18967
2325789.44669	 149.00000	3881.27370	   0.41595	   0.03408	   0.41735	  -4.68442
2325789.68469	 149.00000	3070.98270	   0.42250	   0.03860	   0.42426	  -5.22004
2325789.92269	 149.00000	2430.77780	   0.43021	   0.04155	   0.43221	  -5.51660
2325790.16069	 149.00000	1923.15370	   0.43651	   0.04520	   0.43884	  -5.91226
2325790.39869	 149.00000	1522.43580	   0.44397	   0.04844	   0.44660	  -6.22676
2325790.63669	 149.00000	1203.84460	   0.45062	   0.04981	   0.45337	  -6.30702
2325790.87569	 149.00000	 952.86591	   0.45832	   0.05271	   0.46134	  -6.55999
2325791.11369	 149.00000	 754.27557	   0.46609	   0.05384	   0.46919	  -6.58973
2325791.35069	 149.00000	 596.71857	   0.47420	   0.05742	   0.47766	  -6.90385
2325791.58869	 149.00000	 471.96338	   0.48257	   0.06127	   0.48644	  -7.23558
2325791.82769	 149.00000	 373.20856	   0.48934	   0.06400	   0.49351	  -7.45089
2325792.06569	 149.00000	 295.47278	   0.49879	   0.06695	   0.50327	  -7.64499
2325792.30469	 149.00000	 233.87738	   0.50881	   0.07119	   0.51376	  -7.96536
2325792.54269	 149.00000	 185.05922	   0.51919	   0.07508	   0.52459	  -8.22890
2325792.77869	 149.00000	 146.35823	   0.52950	   0.08095	   0.53565	  -8.69217
2325793.01569	 149.00000	 115.77804	   0.54225	   0.08641	   0.54909	  -9.05435
2325793.24969	 149.00000	  91.67210	   0.55387	   0.09234	   0.56152	  -9.46485
2325793.49469	 149.00000	  72.51701	   0.56912	   0.10039	   0.57791	 -10.00369
2325793.72369	 149.00000	  57.36816	   0.58557	   0.10726	   0.59531	 -10.37965
2325793.96069	 149.00000	  45.36290	   0.60576	   0.11253	   0.61612	 -10.52376
2325794.19269	 149.00000	  35.93134	   0.62673	   0.11773	   0.63770	 -10.63907
2325794.44369	 149.00000	  28.40909	   0.65134	   0.11688	   0.66174	 -10.17307
2325794.65769	 149.00000	  22.48202	   0.67466	   0.11466	   0.68434	  -9.64565
2325794.92269	 149.00000	  17.79613	   0.69673	   0.10695	   0.70489	  -8.72676
2325795.17469	 149.00000	  14.06813	   0.71511	   0.09846	   0.72186	  -7.83931
2325795.39069	 149.00000	  11.14480	   0.73013	   0.08727	   0.73533	  -6.81632
2325795.65869	 149.00000	   8.81772	   0.74324	   0.07625	   0.74714	  -5.85792
2325795.83669	 149.00000	   6.97545	   0.75209	   0.06651	   0.75503	  -5.05354
2325796.05469	 149.00000	   5.51730	   0.75980	   0.05737	   0.76196	  -4.31788
2325796.32369	 149.00000	   4.36941	   0.76369	   0.05066	   0.76537	  -3.79547
2325796.65869	 149.00000	   3.45686	   0.76970	   0.04412	   0.77096	  -3.28045
2325797.07769	 149.00000	   2.73547	   0.77345	   0.04149	   0.77456	  -3.07047
2325797.60269	 149.00000	   2.16054	   0.77709	   0.03850	   0.77805	  -2.83629
2325798.26169	 149.00000	   1.70952	   0.77988	   0.03576	   0.78070	  -2.62553
2325799.09070	 149.00000	   1.35352	   0.78283	   0.03482	   0.78360	  -2.54655
2325800.13370	 149.00000	   1.07079	   0.78499	   0.03530	   0.78579	  -2.57448
2325801.44770	 149.00000	   0.84734	   0.78803	   0.03694	   0.78890	  -2.68402
2325803.10270	 149.00000	   0.67072	   0.79073	   0.03917	   0.79170	  -2.83583
2325805.19170	 149.00000	   0.53067	   0.79441	   0.04239	   0.79554	  -3.05475
2325807.82870	 149.00000	   0.41976	   0.79863	   0.04755	   0.80004	  -3.40721
2325811.15970	 149.00000	   0.33183	   0.80283	   0.05390	   0.80464	  -3.84094
2325815.36570	 149.00000	   0.26261	   0.80754	   0.06075	   0.80982	  -4.30202
2325820.67371	 149.00000	   0.20791	   0.81461	   0.06903	   0.81753	  -4.84369
2325827.37871	 149.00000	   0.16452	   0.82302	   0.08057	   0.82695	  -5.59086
2325835.85472	 149.00000	   0.13007	   0.83177	   0.09541	   0.83722	  -6.54362
2325846.54472	 149.00000	   0.10309	   0.83947	   0.11213	   0.84693	  -7.60803
2325860.05873	 149.00000	   0.08153	   0.84917	   0.12870	   0.85886	  -8.61809
2325877.15674	 149.00000	   0.06443	   0.86296	   0.14733	   0.87544	  -9.68858
2325898.74375	 149.00000	   0.05102	   0.88271	   0.16794	   0.89854	 -10.77219
2325925.98577	 149.00000	   0.04042	   0.90338	   0.19421	   0.92402	 -12.13306
2325960.48179	 149.00000	   0.03192	   0.92688	   0.22004	   0.95264	 -13.35480
2326004.02882	 149.00000	   0.02528	   0.95858	   0.24685	   0.98986	 -14.44060
2326059.09485	 149.00000	   0.01999	   1.00059	   0.28128	   1.03937	 -15.70134
2340818.48860	 150.00000	20004.45300	   0.36717	  -0.02072	   0.36775	   3.23030
2340818.63160	 150.00000	15829.12600	   0.37574	  -0.00657	   0.37580	   1.00160
2340818.77360	 150.00000	12516.70300	   0.38155	   0.00264	   0.38156	  -0.39711
2340818.91560	 150.00000	9909.44240	   0.38796	   0.01139	   0.38813	  -1.68121
2340819.07960	 150.00000	7835.48000	   0.39536	   0.01909	   0.39582	  -2.76432
2340819.28060	 150.00000	6217.24610	   0.39989	   0.02551	   0.40070	  -3.65030
2340819.51860	 150.00000	4905.29100	   0.40795	   0.03112	   0.40914	  -4.36164
2340819.75760	 150.00000	3881.27370	   0.41510	   0.03466	   0.41654	  -4.77255
2340819.99460	 150.00000	3070.98270	   0.42153	   0.03889	   0.42332	  -5.27118
2340820.23360	 150.00000	2430.77780	   0.42825	   0.04151	   0.43026	  -5.53658
2340820.47160	 150.00000	1923.15370	   0.43511	   0.04326	   0.43726	  -5.67812
2340820.70960	 150.00000	1522.43580	   0.44352	   0.04709	   0.44601	  -6.06039
2340820.94760	 150.00000	1203.84460	   0.44998	   0.04965	   0.45271	  -6.29612
2340821.18660	 150.00000	 952.86591	   0.45802	   0.05333	   0.46112	  -6.64144
2340821.42460	 150.00000	 754.27557	   0.46668	   0.05540	   0.46996	  -6.77029
2340821.66160	 150.00000	 596.71857	   0.47288	   0.05763	   0.47638	  -6.94787
2340821.89960	 150.00000	 471.96338	   0.48250	   0.06048	   0.48627	  -7.14520
2340822.13860	 150.00000	 373.20856	   0.49123	   0.06446	   0.49544	  -7.47603
2340822.37560	 150.00000	 295.47278	   0.49947	   0.06779	   0.50404	  -7.72879
2340822.61560	 150.00000	 233.87738	   0.51053	   0.07106	   0.51545	  -7.92383
2340822.85360	 150.00000	 185.05922	   0.51902	   0.07632	   0.52460	  -8.36468
2340823.08960	 150.00000	 146.35823	   0.52968	   0.08145	   0.53591	  -8.74222
2340823.32560	 150.00000	 115.77804	   0.54103	   0.08651	   0.54791	  -9.08500
2340823.56060	 150.00000	  91.67210	   0.55506	   0.09404	   0.56297	  -9.61643
2340823.80560	 150.00000	  72.51701	   0.56858	   0.10053	   0.57740	 -10.02633
2340824.03460	 150.00000	  57.36816	   0.58651	   0.10782	   0.59634	 -10.41697
2340824.27160	 150.00000	  45.36290	   0.60643	   0.11418	   0.61708	 -10.66281
2340824.50360	 150.00000	  35.93134	   0.62779	   0.11845	   0.63887	 -10.68482
2340824.75460	 150.00000	  28.40909	   0.65258	   0.11807	   0.66317	 -10.25580
2340824.96860	 150.00000	  22.48202	   0.67553	   0.11432	   0.68513	  -9.60523
2340825.23360	 150.00000	  17.79613	   0.69840	   0.10661	   0.70649	  -8.67888
2340825.48560	 150.00000	  14.06813	   0.71638	   0.09865	   0.72314	  -7.84039
2340825.70160	 150.00000	  11.14480	   0.73127	   0.08750	   0.73648	  -6.82315
2340825.96960	 150.00000	   8.81772	   0.74356	   0.07764	   0.74760	  -5.96125
2340826.14760	 150.00000	   6.97545	   0.75394	   0.06649	   0.75686	  -5.04004
2340826.36560	 150.00000	   5.51730	   0.76052	   0.05679	   0.76264	  -4.27023
2340826.63460	 150.00000	   4.36941	   0.76705	   0.05027	   0.76870	  -3.74930
2340826.96960	 150.00000	   3.45686	   0.77158	   0.04518	   0.77290	  -3.35127
2340827.38860	 150.00000	   2.73547	   0.77535	   0.04184	   0.77648	  -3.08874
2340827.91360	 150.00000	   2.16054	   0.77878	   0.03806	   0.77971	  -2.79812
2340828.57260	 150.00000	   1.70952	   0.78123	   0.03652	   0.78209	  -2.67618
2340829.40160	 150.00000	   1.35352	   0.78479	   0.03550	   0.78559	  -2.59018
2340830.44460	 150.00000	   1.07079	   0.78752	   0.03576	   0.78833	  -2.60006
2340831.75861	 150.00000	   0.84734	   0.79090	   0.03673	   0.79175	  -2.65860
2340833.41361	 150.00000	   0.67072	   0.79341	   0.03938	   0.79439	  -2.84141
2340835.50261	 150.00000	   0.53067	   0.79671	   0.04401	   0.79792	  -3.16183
2340838.13961	 150.00000	   0.41976	   0.79949	   0.04816	   0.80094	  -3.44704
2340841.47061	 150.00000	   0.33183	   0.80390	   0.05349	   0.80568	  -3.80651
2340845.67661	 150.00000	   0.26261	   0.80987	   0.06056	   0.81213	  -4.27627
2340850.98462	 150.00000	   0.20791	   0.81620	   0.07013	   0.81921	  -4.91071
2340857.68962	 150.00000	   0.16452	   0.82265	   0.08112	   0.82664	  -5.63133
2340866.16563	 150.00000	   0.13007	   0.83096	   0.09246	   0.83609	  -6.34903
2340876.85563	 150.00000	   0.10309	   0.84299	   0.10665	   0.84971	  -7.21041
2340890.36964	 150.00000	   0.08153	   0.85760	   0.12618	   0.86683	  -8.36984
2340907.46765	 150.00000	   0.06443	   0.87351	   0.15034	   0.88635	  -9.76528
2340929.05466	 150.00000	   0.05102	   0.88525	   0.17559	   0.90250	 -11.21900
2340956.29668	 150.00000	   0.04042	   0.90196	   0.19869	   0.92359	 -12.42313
2340990.79270	 150.00000	   0.03192	   0.92760	   0.22355	   0.95416	 -13.54951
2341034.33973	 150.00000	   0.02528	   0.95725	   0.25383	   0.99033	 -14.85115
2341089.40576	 150.00000	   0.01999	   0.99063	   0.28735	   1.03146	 -16.17590
2355839.65804	 151.00000	20004.45300	   0.36683	  -0.02168	   0.36747	   3.38277
2355839.80104	 151.00000	15829.12600	   0.37481	  -0.00881	   0.37492	   1.34627
2355839.94304	 151.00000	12516.70300	   0.38215	   0.00406	   0.38218	  -0.60798
2355840.08504	 151.00000	9909.44240	   0.38749	   0.01147	   0.38766	  -1.69549
2355840.24904	 151.00000	7835.48000	   0.39499	   0.01889	   0.39545	  -2.73827
2355840.45004	 151.00000	6217.24610	   0.40095	   0.02504	   0.40173	  -3.57302
2355840.68804	 151.00000	4905.29100	   0.40763	   0.03033	   0.40875	  -4.25597
2355840.92704	 151.00000	3881.27370	   0.41373	   0.03475	   0.41519	  -4.80041
2355841.16504	 151.00000	3070.98270	   0.42135	   0.03940	   0.42318	  -5.34280
2355841.40304	 151.00000	2430.77780	   0.42639	   0.04117	   0.42838	  -5.51531
2355841.64104	 151.00000	1923.15370	   0.43536	   0.04455	   0.43763	  -5.84316
2355841.87904	 151.00000	1522.43580	   0.44240	   0.04812	   0.44501	  -6.20729
2355842.11704	 151.00000	1203.84460	   0.45084	   0.05017	   0.45362	  -6.34997
2355842.35604	 151.00000	 952.86591	   0.45862	   0.05199	   0.46156	  -6.46741
2355842.59404	 151.00000	 754.27557	   0.46510	   0.05519	   0.46836	  -6.76746
2355842.83104	 151.00000	 596.71857	   0.47282	   0.05762	   0.47632	  -6.94837
2355843.06904	 151.00000	 471.96338	   0.48215	   0.06036	   0.48591	  -7.13525
2355843.30804	 151.00000	 373.20856	   0.49028	   0.06383	   0.49442	  -7.41755
2355843.54604	 151.00000	 295.47278	   0.49912	   0.06688	   0.50358	  -7.63161
2355843.78504	 151.00000	 233.87738	   0.50931	   0.07111	   0.51425	  -7.94835
2355844.02304	 151.00000	 185.05922	   0.51768	   0.07631	   0.52327	  -8.38511
2355844.25904	 151.00000	 146.35823	   0.52897	   0.08066	   0.53509	  -8.66954
2355844.49504	 151.00000	 115.77804	   0.54099	   0.08683	   0.54791	  -9.11797
2355844.73004	 151.00000	  91.67210	   0.55405	   0.09289	   0.56178	  -9.51754
2355844.97504	 151.00000	  72.51701	   0.56912	   0.10131	   0.57807	 -10.09382
2355845.20404	 151.00000	  57.36816	   0.58778	   0.10748	   0.59753	 -10.36234
2355845.44104	 151.00000	  45.36290	   0.60767	   0.11384	   0.61824	 -10.61066
2355845.67304	 151.00000	  35.93134	   0.62878	   0.11838	   0.63983	 -10.66243
2355845.92304	 151.00000	  28.40909	   0.65238	   0.11814	   0.66299	 -10.26418
2355846.13804	 151.00000	  22.48202	   0.67657	   0.11522	   0.68631	  -9.66479
2355846.40304	 151.00000	  17.79613	   0.69706	   0.10853	   0.70546	  -8.84949
2355846.65504	 151.00000	  14.06813	   0.71723	   0.09774	   0.72386	  -7.76023
2355846.87104	 151.00000	  11.14480	   0.73168	   0.08712	   0.73685	  -6.79026
