Repository: kbm2110/Battery_Diagnostics_Thesis

# Battery_Diagnostics_Thesis
 Data-driven battery diagnostics using EIS

**Author:** Bala Manikanta Yaswanth Kanagarla
**Institution:** Technische Hochschule Ingolstadt (THI)
**Supervisor:** Prof. Dr. H.-G. Schweiger

## Overview

This project implements a machine learning framework for 
non-invasive State of Health (SoH) estimation of lithium-ion 
batteries using Electrochemical Impedance Spectroscopy (EIS).

Eight physically interpretable features are extracted from 
impedance spectra and used to train six ML models under a 
strict cell-level train-test split. The stacking ensemble 
achieves R² = 0.9122 and RMSE = 0.0234 on completely unseen 
cells.

---

File: data/EIS/EIS_state_III_35C01.txt (part 19 of 39)
time/s	           cycle number	freq/Hz	           Re(Z)/Ohm	  -Im(Z)/Ohm	   |Z|/Ohm	   Phase(Z)/deg 10194.00151	   1.00000	20004.45300	   0.29797	  -0.02827	   0.29930	   5.42007
2258397.65608	 151.00000	   5.51730	   0.78413	   0.08913	   0.78918	  -6.48475
2258397.92508	 151.00000	   4.36941	   0.79747	   0.07793	   0.80127	  -5.58142
2258398.26008	 151.00000	   3.45686	   0.80836	   0.07035	   0.81142	  -4.97392
2258398.67908	 151.00000	   2.73547	   0.81317	   0.06716	   0.81594	  -4.72171
2258399.20408	 151.00000	   2.16054	   0.81274	   0.06290	   0.81517	  -4.42543
2258399.86308	 151.00000	   1.70952	   0.81435	   0.05563	   0.81625	  -3.90812
2258400.69208	 151.00000	   1.35352	   0.81848	   0.04739	   0.81985	  -3.31403
2258401.73508	 151.00000	   1.07079	   0.82800	   0.04019	   0.82898	  -2.77861
2258403.04808	 151.00000	   0.84734	   0.84223	   0.03817	   0.84310	  -2.59464
2258404.70408	 151.00000	   0.67072	   0.85674	   0.04468	   0.85790	  -2.98511
2258406.79308	 151.00000	   0.53067	   0.86821	   0.06342	   0.87052	  -4.17820
2258409.43008	 151.00000	   0.41976	   0.86650	   0.08628	   0.87079	  -5.68613
2258412.76109	 151.00000	   0.33183	   0.85104	   0.10423	   0.85740	  -6.98261
2258416.96709	 151.00000	   0.26261	   0.82842	   0.10655	   0.83524	  -7.32917
2258422.27509	 151.00000	   0.20791	   0.81094	   0.08949	   0.81586	  -6.29707
2258428.98009	 151.00000	   0.16452	   0.81460	   0.05632	   0.81655	  -3.95529
2258437.45610	 151.00000	   0.13007	   0.85259	   0.02089	   0.85285	  -1.40371
2258448.14611	 151.00000	   0.10309	   0.92953	   0.00921	   0.92958	  -0.56797
2258461.66011	 151.00000	   0.08153	   1.03463	   0.05099	   1.03588	  -2.82162
2258478.75812	 151.00000	   0.06443	   1.12704	   0.15027	   1.13702	  -7.59475
2258500.34414	 151.00000	   0.05102	   1.16625	   0.33587	   1.21365	 -16.06596
2258527.58715	 151.00000	   0.04042	   1.07770	   0.53942	   1.20516	 -26.58950
2258562.08317	 151.00000	   0.03192	   0.85601	   0.66328	   1.08291	 -37.77024
2258605.63020	 151.00000	   0.02528	   0.56362	   0.60192	   0.82460	 -46.88214
2258660.69523	 151.00000	   0.01999	   0.33371	   0.28417	   0.43831	 -40.41598
2272636.50295	 152.00000	20004.45300	   0.28534	  -0.01754	   0.28587	   3.51821
2272636.64595	 152.00000	15829.12600	   0.29326	  -0.00203	   0.29327	   0.39640
2272636.78795	 152.00000	12516.70300	   0.29909	   0.00897	   0.29922	  -1.71731
2272636.92995	 152.00000	9909.44240	   0.30750	   0.01784	   0.30802	  -3.31988
2272637.09395	 152.00000	7835.48000	   0.31468	   0.02660	   0.31580	  -4.83092
2272637.29495	 152.00000	6217.24610	   0.32347	   0.03162	   0.32501	  -5.58328
2272637.53295	 152.00000	4905.29100	   0.33128	   0.03827	   0.33349	  -6.58964
2272637.77095	 152.00000	3881.27370	   0.33806	   0.04316	   0.34081	  -7.27572
2272638.00995	 152.00000	3070.98270	   0.34578	   0.04790	   0.34908	  -7.88722
2272638.24695	 152.00000	2430.77780	   0.35454	   0.05122	   0.35822	  -8.22085
2272638.48495	 152.00000	1923.15370	   0.36343	   0.05504	   0.36758	  -8.61172
2272638.72295	 152.00000	1522.43580	   0.37225	   0.05793	   0.37673	  -8.84619
2272638.96095	 152.00000	1203.84460	   0.37960	   0.06157	   0.38457	  -9.21338
2272639.19995	 152.00000	 952.86591	   0.39149	   0.06370	   0.39664	  -9.24176
2272639.43795	 152.00000	 754.27557	   0.40134	   0.06810	   0.40707	  -9.63066
2272639.67495	 152.00000	 596.71857	   0.41023	   0.07128	   0.41638	  -9.85654
2272639.91295	 152.00000	 471.96338	   0.42009	   0.07615	   0.42693	 -10.27420
2272640.15195	 152.00000	 373.20856	   0.43349	   0.08057	   0.44091	 -10.52874
2272640.38895	 152.00000	 295.47278	   0.44392	   0.08473	   0.45193	 -10.80615
2272640.62895	 152.00000	 233.87738	   0.45618	   0.08758	   0.46451	 -10.86798
2272640.86695	 152.00000	 185.05922	   0.46730	   0.09386	   0.47663	 -11.35665
2272641.10295	 152.00000	 146.35823	   0.48127	   0.09957	   0.49146	 -11.68932
2272641.33895	 152.00000	 115.77804	   0.49654	   0.10612	   0.50775	 -12.06323
2272641.57395	 152.00000	  91.67210	   0.51033	   0.11192	   0.52246	 -12.36925
2272641.81895	 152.00000	  72.51701	   0.52685	   0.12147	   0.54068	 -12.98311
2272642.04795	 152.00000	  57.36816	   0.54555	   0.12880	   0.56055	 -13.28361
2272642.28495	 152.00000	  45.36290	   0.56693	   0.13971	   0.58389	 -13.84347
2272642.51695	 152.00000	  35.93134	   0.59215	   0.14707	   0.61014	 -13.94780
2272642.76795	 152.00000	  28.40909	   0.62081	   0.15221	   0.63920	 -13.77641
2272642.98195	 152.00000	  22.48202	   0.65141	   0.15511	   0.66962	 -13.39384
2272643.24695	 152.00000	  17.79613	   0.68287	   0.15043	   0.69924	 -12.42338
2272643.49895	 152.00000	  14.06813	   0.71099	   0.14189	   0.72501	 -11.28640
2272643.71495	 152.00000	  11.14480	   0.73738	   0.13228	   0.74915	 -10.17008
2272643.98295	 152.00000	   8.81772	   0.75578	   0.11775	   0.76490	  -8.85578
2272644.16095	 152.00000	   6.97545	   0.77344	   0.10140	   0.78006	  -7.46909
2272644.37895	 152.00000	   5.51730	   0.78957	   0.09356	   0.79509	  -6.75806
2272644.64795	 152.00000	   4.36941	   0.79793	   0.08359	   0.80229	  -5.98072
2272644.98295	 152.00000	   3.45686	   0.80176	   0.07263	   0.80505	  -5.17600
2272645.40195	 152.00000	   2.73547	   0.80923	   0.06203	   0.81160	  -4.38321
2272645.92696	 152.00000	   2.16054	   0.81738	   0.05316	   0.81911	  -3.72133
2272646.58596	 152.00000	   1.70952	   0.82839	   0.04824	   0.82979	  -3.33298
2272647.41496	 152.00000	   1.35352	   0.83768	   0.05231	   0.83931	  -3.57306
2272648.45796	 152.00000	   1.07079	   0.84148	   0.05995	   0.84362	  -4.07487
2272649.77196	 152.00000	   0.84734	   0.83756	   0.06618	   0.84017	  -4.51757
2272651.42696	 152.00000	   0.67072	   0.83125	   0.06905	   0.83412	  -4.74822
2272653.51596	 152.00000	   0.53067	   0.82473	   0.06276	   0.82711	  -4.35177
2272656.15296	 152.00000	   0.41976	   0.82583	   0.04885	   0.82727	  -3.38531
2272659.48396	 152.00000	   0.33183	   0.84118	   0.03382	   0.84186	  -2.30223
2272663.68997	 152.00000	   0.26261	   0.87379	   0.02859	   0.87426	  -1.87419
2272668.99797	 152.00000	   0.20791	   0.91773	   0.04491	   0.91883	  -2.80176
2272675.70197	 152.00000	   0.16452	   0.95609	   0.09321	   0.96062	  -5.56800
2272684.17798	 152.00000	   0.13007	   0.96689	   0.16751	   0.98129	  -9.82855
2272694.86798	 152.00000	   0.10309	   0.93117	   0.24443	   0.96272	 -14.70797
2272708.38199	 152.00000	   0.08153	   0.85369	   0.28959	   0.90147	 -18.73779
2272725.48000	 152.00000	   0.06443	   0.77003	   0.28585	   0.82137	 -20.36600
2272747.06602	 152.00000	   0.05102	   0.70000	   0.18709	   0.72457	 -14.96387
2272774.30903	 152.00000	   0.04042	   0.72487	   0.01959	   0.72514	  -1.54777
2272808.80505	 152.00000	   0.03192	   0.90668	  -0.16134	   0.92092	  10.08983
2272852.35208	 152.00000	   0.02528	   1.27473	  -0.23111	   1.29551	  10.27625
2272907.41711	 152.00000	   0.01999	   1.75602	  -0.03536	   1.75638	   1.15367
2286877.03758	 153.00000	20004.45300	   0.28475	  -0.01775	   0.28530	   3.56774
2286877.18058	 153.00000	15829.12600	   0.29314	  -0.00295	   0.29316	   0.57580
2286877.32258	 153.00000	12516.70300	   0.30077	   0.00877	   0.30090	  -1.67058
2286877.46458	 153.00000	9909.44240	   0.30680	   0.01736	   0.30729	  -3.23888
2286877.62858	 153.00000	7835.48000	   0.31543	   0.02685	   0.31657	  -4.86453
2286877.82958	 153.00000	6217.24610	   0.32362	   0.03249	   0.32524	  -5.73375
2286878.06758	 153.00000	4905.29100	   0.33035	   0.03912	   0.33266	  -6.75373
2286878.30658	 153.00000	3881.27370	   0.33933	   0.04414	   0.34219	  -7.41116
2286878.54458	 153.00000	3070.98270	   0.34639	   0.04598	   0.34943	  -7.56147
2286878.78258	 153.00000	2430.77780	   0.35418	   0.05165	   0.35792	  -8.29696
2286879.02058	 153.00000	1923.15370	   0.36254	   0.05377	   0.36650	  -8.43672
2286879.25858	 153.00000	1522.43580	   0.37344	   0.05798	   0.37792	  -8.82481
2286879.49658	 153.00000	1203.84460	   0.38055	   0.06044	   0.38532	  -9.02392
2286879.73558	 153.00000	 952.86591	   0.39082	   0.06463	   0.39613	  -9.39064
2286879.97358	 153.00000	 754.27557	   0.40087	   0.06892	   0.40676	  -9.75542
2286880.21058	 153.00000	 596.71857	   0.41039	   0.07165	   0.41659	  -9.90308
2286880.44858	 153.00000	 471.96338	   0.42206	   0.07667	   0.42896	 -10.29617
2286880.68758	 153.00000	 373.20856	   0.43264	   0.07963	   0.43991	 -10.42920
2286880.92558	 153.00000	 295.47278	   0.44385	   0.08227	   0.45141	 -10.50101
2286881.16458	 153.00000	 233.87738	   0.45667	   0.08928	   0.46532	 -11.06200
2286881.40258	 153.00000	 185.05922	   0.46818	   0.09342	   0.47741	 -11.28513
2286881.63858	 153.00000	 146.35823	   0.48088	   0.09949	   0.49106	 -11.68925
2286881.87558	 153.00000	 115.77804	   0.49647	   0.10448	   0.50734	 -11.88407
2286882.10958	 153.00000	  91.67210	   0.50962	   0.11220	   0.52183	 -12.41668
2286882.35458	 153.00000	  72.51701	   0.52644	   0.12118	   0.54021	 -12.96298
2286882.58358	 153.00000	  57.36816	   0.54680	   0.13120	   0.56232	 -13.49266
2286882.82058	 153.00000	  45.36290	   0.56873	   0.14011	   0.58573	 -13.83927
2286883.05258	 153.00000	  35.93134	   0.59242	   0.14786	   0.61059	 -14.01437
2286883.30358	 153.00000	  28.40909	   0.62187	   0.15303	   0.64043	 -13.82438
2286883.51758	 153.00000	  22.48202	   0.65110	   0.15413	   0.66909	 -13.31847
2286883.78258	 153.00000	  17.79613	   0.68229	   0.15037	   0.69866	 -12.42855
2286884.03458	 153.00000	  14.06813	   0.71208	   0.14283	   0.72626	 -11.34239
2286884.25058	 153.00000	  11.14480	   0.73717	   0.13071	   0.74867	 -10.05508
2286884.51858	 153.00000	   8.81772	   0.76059	   0.11957	   0.76994	  -8.93424
2286884.69658	 153.00000	   6.97545	   0.77509	   0.10646	   0.78237	  -7.82046
2286884.91459	 153.00000	   5.51730	   0.78616	   0.09099	   0.79141	  -6.60220
2286885.18359	 153.00000	   4.36941	   0.79898	   0.07930	   0.80291	  -5.66832
2286885.51859	 153.00000	   3.45686	   0.81011	   0.06959	   0.81309	  -4.91009
2286885.93759	 153.00000	   2.73547	   0.81819	   0.06699	   0.82092	  -4.68081
2286886.46259	 153.00000	   2.16054	   0.81981	   0.06465	   0.82236	  -4.50872
2286887.12159	 153.00000	   1.70952	   0.81906	   0.06019	   0.82127	  -4.20315
2286887.95059	 153.00000	   1.35352	   0.81971	   0.05258	   0.82139	  -3.67016
2286888.99359	 153.00000	   1.07079	   0.82501	   0.04363	   0.82617	  -3.02736
2286890.30759	 153.00000	   0.84734	   0.83742	   0.03676	   0.83823	  -2.51354
2286891.96259	 153.00000	   0.67072	   0.85247	   0.03728	   0.85329	  -2.50372
2286894.05159	 153.00000	   0.53067	   0.87090	   0.04904	   0.87228	  -3.22274
2286896.68859	 153.00000	   0.41976	   0.88154	   0.07230	   0.88450	  -4.68897
2286900.01959	 153.00000	   0.33183	   0.87619	   0.10090	   0.88198	  -6.56904
2286904.22560	 153.00000	   0.26261	   0.85569	   0.12122	   0.86423	  -8.06299
2286909.53360	 153.00000	   0.20791	   0.82642	   0.12217	   0.83541	  -8.40901
2286916.23860	 153.00000	   0.16452	   0.80588	   0.09798	   0.81181	  -6.93191
2286924.71461	 153.00000	   0.13007	   0.81267	   0.05483	   0.81452	  -3.85962
2286935.40462	 153.00000	   0.10309	   0.86149	   0.01176	   0.86157	  -0.78230
2286948.91862	 153.00000	   0.08153	   0.96263	  -0.00150	   0.96263	   0.08902
2286966.01663	 153.00000	   0.06443	   1.08352	   0.04215	   1.08434	  -2.22753
2286987.60365	 153.00000	   0.05102	   1.21144	   0.18913	   1.22612	  -8.87332
2287014.84566	 153.00000	   0.04042	   1.24576	   0.42497	   1.31625	 -18.83622
2287049.34168	 153.00000	   0.03192	   1.11899	   0.67943	   1.30911	 -31.26541
2287092.88871	 153.00000	   0.02528	   0.82419	   0.82456	   1.16584	 -45.01291
2287147.95474	 153.00000	   0.01999	   0.43628	   0.72126	   0.84295	 -58.83087
2301108.30774	 154.00000	20004.45300	   0.28347	  -0.01697	   0.28397	   3.42504
2301108.45074	 154.00000	15829.12600	   0.29256	  -0.00278	   0.29258	   0.54522
2301108.59274	 154.00000	12516.70300	   0.30104	   0.00899	   0.30118	  -1.70995
2301108.73474	 154.00000	9909.44240	   0.30827	   0.01878	   0.30884	  -3.48573
2301108.89874	 154.00000	7835.48000	   0.31565	   0.02662	   0.31677	  -4.82114
2301109.09974	 154.00000	6217.24610	   0.32232	   0.03351	   0.32406	  -5.93579
2301109.33774	 154.00000	4905.29100	   0.33160	   0.03814	   0.33378	  -6.56092
2301109.57674	 154.00000	3881.27370	   0.33756	   0.04316	   0.34030	  -7.28573
2301109.81474	 154.00000	3070.98270	   0.34686	   0.04657	   0.34997	  -7.64690
2301110.05274	 154.00000	2430.77780	   0.35410	   0.05090	   0.35774	  -8.18006
2301110.29074	 154.00000	1923.15370	   0.36380	   0.05519	   0.36796	  -8.62578
2301110.52874	 154.00000	1522.43580	   0.37289	   0.05743	   0.37729	  -8.75538
2301110.76674	 154.00000	1203.84460	   0.38304	   0.06251	   0.38811	  -9.26805
2301111.00574	 154.00000	 952.86591	   0.38995	   0.06607	   0.39551	  -9.61697
2301111.24374	 154.00000	 754.27557	   0.39973	   0.06816	   0.40550	  -9.67626
2301111.48074	 154.00000	 596.71857	   0.41131	   0.07190	   0.41754	  -9.91543
2301111.71874	 154.00000	 471.96338	   0.42020	   0.07548	   0.42692	 -10.18302
2301111.95774	 154.00000	 373.20856	   0.43157	   0.08005	   0.43894	 -10.50828
2301112.19574	 154.00000	 295.47278	   0.44502	   0.08432	   0.45294	 -10.72891
2301112.43474	 154.00000	 233.87738	   0.45654	   0.08891	   0.46511	 -11.02030
2301112.67274	 154.00000	 185.05922	   0.46868	   0.09379	   0.47797	 -11.31676
2301112.90874	 154.00000	 146.35823	   0.48180	   0.09962	   0.49199	 -11.68228
2301113.14574	 154.00000	 115.77804	   0.49505	   0.10398	   0.50585	 -11.86146
2301113.37974	 154.00000	  91.67210	   0.51033	   0.11330	   0.52275	 -12.51789
2301113.62474	 154.00000	  72.51701	   0.52635	   0.12117	   0.54012	 -12.96373
2301113.85374	 154.00000	  57.36816	   0.54632	   0.13088	   0.56177	 -13.47208
2301114.09074	 154.00000	  45.36290	   0.56946	   0.13758	   0.58584	 -13.58244
2301114.32274	 154.00000	  35.93134	   0.59259	   0.14652	   0.61043	 -13.88836
2301114.57374	 154.00000	  28.40909	   0.62107	   0.15256	   0.63954	 -13.80089
2301114.78774	 154.00000	  22.48202	   0.65058	   0.15380	   0.66851	 -13.30109
2301115.05274	 154.00000	  17.79613	   0.68218	   0.15078	   0.69864	 -12.46395
2301115.30474	 154.00000	  14.06813	   0.71304	   0.14334	   0.72731	 -11.36674
2301115.52074	 154.00000	  11.14480	   0.73581	   0.13083	   0.74735	 -10.08231
2301115.78874	 154.00000	   8.81772	   0.76010	   0.11795	   0.76920	  -8.82078
2301115.96674	 154.00000	   6.97545	   0.77693	   0.10739	   0.78431	  -7.86976
2301116.18474	 154.00000	   5.51730	   0.78761	   0.09440	   0.79324	  -6.83453
2301116.45374	 154.00000	   4.36941	   0.79691	   0.07917	   0.80084	  -5.67344
2301116.78874	 154.00000	   3.45686	   0.80801	   0.06843	   0.81091	  -4.84088
2301117.20774	 154.00000	   2.73547	   0.81890	   0.06258	   0.82129	  -4.37021
2301117.73274	 154.00000	   2.16054	   0.82481	   0.06245	   0.82717	  -4.33005
2301118.39274	 154.00000	   1.70952	   0.82606	   0.06329	   0.82848	  -4.38093
2301119.22075	 154.00000	   1.35352	   0.82330	   0.05933	   0.82543	  -4.12169
2301120.26375	 154.00000	   1.07079	   0.82281	   0.05164	   0.82443	  -3.59149
2301121.57775	 154.00000	   0.84734	   0.82787	   0.04344	   0.82900	  -3.00401
2301123.23375	 154.00000	   0.67072	   0.83881	   0.03627	   0.83960	  -2.47619
2301125.32175	 154.00000	   0.53067	   0.85891	   0.03459	   0.85961	  -2.30592
2301127.95875	 154.00000	   0.41976	   0.88174	   0.04852	   0.88307	  -3.14972
2301131.28975	 154.00000	   0.33183	   0.89658	   0.07751	   0.89992	  -4.94103
2301135.49575	 154.00000	   0.26261	   0.89404	   0.11454	   0.90134	  -7.30086
2301140.80376	 154.00000	   0.20791	   0.86925	   0.14451	   0.88118	  -9.43891
2301147.50876	 154.00000	   0.16452	   0.83055	   0.15192	   0.84432	 -10.36553
2301155.98477	 154.00000	   0.13007	   0.79678	   0.12628	   0.80673	  -9.00609
2301166.67577	 154.00000	   0.10309	   0.79253	   0.07193	   0.79578	  -5.18631
2301180.18878	 154.00000	   0.08153	   0.84396	   0.00872	   0.84401	  -0.59194
2301197.28679	 154.00000	   0.06443	   0.94717	  -0.02725	   0.94756	   1.64773
2301218.87380	 154.00000	   0.05102	   1.12908	   0.00609	   1.12910	  -0.30886
2301246.11582	 154.00000	   0.04042	   1.31043	   0.17046	   1.32147	  -7.41145
2301280.61184	 154.00000	   0.03192	   1.39135	   0.47309	   1.46958	 -18.77914
2301324.15887	 154.00000	   0.02528	   1.27206	   0.82903	   1.51837	 -33.09300
2301379.22490	 154.00000	   0.01999	   0.90390	   1.07750	   1.40643	 -50.00704
2315348.15976	 155.00000	20004.45300	   0.28474	  -0.01844	   0.28534	   3.70583
2315348.30276	 155.00000	15829.12600	   0.29156	  -0.00349	   0.29158	   0.68596
2315348.44476	 155.00000	12516.70300	   0.30205	   0.00957	   0.30220	  -1.81475
2315348.58676	 155.00000	9909.44240	   0.30746	   0.01819	   0.30800	  -3.38627
2315348.75076	 155.00000	7835.48000	   0.31551	   0.02800	   0.31675	  -5.07132
2315348.95176	 155.00000	6217.24610	   0.32425	   0.03307	   0.32593	  -5.82349
2315349.18976	 155.00000	4905.29100	   0.33207	   0.03683	   0.33411	  -6.32931
2315349.42876	 155.00000	3881.27370	   0.33959	   0.04236	   0.34222	  -7.11016
2315349.66676	 155.00000	3070.98270	   0.34713	   0.04640	   0.35022	  -7.61350
2315349.90477	 155.00000	2430.77780	   0.35469	   0.05021	   0.35822	  -8.05712
2315350.14277	 155.00000	1923.15370	   0.36330	   0.05389	   0.36728	  -8.43741
2315350.38077	 155.00000	1522.43580	   0.37308	   0.05775	   0.37753	  -8.79913
2315350.61877	 155.00000	1203.84460	   0.38104	   0.06098	   0.38589	  -9.09291
2315350.85777	 155.00000	 952.86591	   0.38900	   0.06481	   0.39436	  -9.45854
2315351.09577	 155.00000	 754.27557	   0.39759	   0.06607	   0.40304	  -9.43443
2315351.33277	 155.00000	 596.71857	   0.41110	   0.07177	   0.41731	  -9.90365
2315351.57077	 155.00000	 471.96338	   0.42029	   0.07545	   0.42700	 -10.17674
2315351.80977	 155.00000	 373.20856	   0.43223	   0.07806	   0.43923	 -10.23688
2315352.04677	 155.00000	 295.47278	   0.44210	   0.08299	   0.44982	 -10.63116
2315352.28677	 155.00000	 233.87738	   0.45606	   0.08657	   0.46421	 -10.74799
2315352.52477	 155.00000	 185.05922	   0.46783	   0.09332	   0.47704	 -11.28107
2315352.76077	 155.00000	 146.35823	   0.48017	   0.09898	   0.49027	 -11.64739
2315352.99677	 155.00000	 115.77804	   0.49477	   0.10501	   0.50579	 -11.98323
2315353.23177	 155.00000	  91.67210	   0.50855	   0.11286	   0.52093	 -12.51299
2315353.47677	 155.00000	  72.51701	   0.52474	   0.12027	   0.53835	 -12.90886
2315353.70577	 155.00000	  57.36816	   0.54443	   0.12742	   0.55914	 -13.17267
2315353.94277	 155.00000	  45.36290	   0.56738	   0.13607	   0.58347	 -13.48626
2315354.17477	 155.00000	  35.93134	   0.59235	   0.14763	   0.61047	 -13.99419
2315354.42477	 155.00000	  28.40909	   0.61943	   0.15120	   0.63762	 -13.71709
2315354.63977	 155.00000	  22.48202	   0.64994	   0.15262	   0.66762	 -13.21489
2315354.90477	 155.00000	  17.79613	   0.67945	   0.15099	   0.69602	 -12.52901
2315355.15677	 155.00000	  14.06813	   0.71134	   0.14142	   0.72526	 -11.24390
2315355.37277	 155.00000	  11.14480	   0.73288	   0.13091	   0.74448	 -10.12758
2315355.63977	 155.00000	   8.81772	   0.75711	   0.11677	   0.76606	  -8.76740
2315355.81877	 155.00000	   6.97545	   0.77378	   0.10472	   0.78084	  -7.70700
2315356.03677	 155.00000	   5.51730	   0.78306	   0.09180	   0.78842	  -6.68631
2315356.30577	 155.00000	   4.36941	   0.79332	   0.07854	   0.79720	  -5.65388
2315356.64077	 155.00000	   3.45686	   0.80321	   0.06751	   0.80605	  -4.80440
2315357.05977	 155.00000	   2.73547	   0.81475	   0.06218	   0.81712	  -4.36410
2315357.58477	 155.00000	   2.16054	   0.82133	   0.06126	   0.82361	  -4.26567
2315358.24377	 155.00000	   1.70952	   0.82205	   0.06155	   0.82435	  -4.28176
2315359.07277	 155.00000	   1.35352	   0.82052	   0.05914	   0.82265	  -4.12286
2315360.11577	 155.00000	   1.07079	   0.81896	   0.05337	   0.82070	  -3.72884
2315361.42977	 155.00000	   0.84734	   0.82230	   0.04377	   0.82347	  -3.04704
2315363.08477	 155.00000	   0.67072	   0.83243	   0.03632	   0.83322	  -2.49829
2315365.17377	 155.00000	   0.53067	   0.85198	   0.03417	   0.85266	  -2.29639
2315367.81078	 155.00000	   0.41976	   0.87575	   0.04567	   0.87694	  -2.98533
2315371.14178	 155.00000	   0.33183	   0.89372	   0.07356	   0.89674	  -4.70539
2315375.34778	 155.00000	   0.26261	   0.89350	   0.11113	   0.90038	  -7.08976
2315380.65578	 155.00000	   0.20791	   0.87060	   0.14514	   0.88262	  -9.46478
2315387.36079	 155.00000	   0.16452	   0.83196	   0.15640	   0.84654	 -10.64669
2315395.83679	 155.00000	   0.13007	   0.79389	   0.13554	   0.80538	  -9.68855
2315406.52680	 155.00000	   0.10309	   0.78328	   0.08310	   0.78767	  -6.05585
2315420.04081	 155.00000	   0.08153	   0.82571	   0.01599	   0.82586	  -1.10914
2315437.13882	 155.00000	   0.06443	   0.92505	  -0.02876	   0.92549	   1.78081
2315458.72483	 155.00000	   0.05102	   1.10655	  -0.00934	   1.10659	   0.48367
2315485.96785	 155.00000	   0.04042	   1.29967	   0.14287	   1.30750	  -6.27343
2315520.46387	 155.00000	   0.03192	   1.40435	   0.43727	   1.47085	 -17.29512
2315564.01089	 155.00000	   0.02528	   1.31721	   0.80536	   1.54391	 -31.44222
2315619.07593	 155.00000	   0.01999	   0.96711	   1.08958	   1.45688	 -48.40798
2329587.11318	 156.00000	20004.45300	   0.28531	  -0.01874	   0.28593	   3.75820
2329587.25618	 156.00000	15829.12600	   0.29328	  -0.00193	   0.29329	   0.37629
2329587.39818	 156.00000	12516.70300	   0.30165	   0.00970	   0.30181	  -1.84255
2329587.54018	 156.00000	9909.44240	   0.30888	   0.01769	   0.30939	  -3.27768
2329587.70418	 156.00000	7835.48000	   0.31654	   0.02675	   0.31767	  -4.83025
2329587.90518	 156.00000	6217.24610	   0.32460	   0.03252	   0.32622	  -5.72075
2329588.14318	 156.00000	4905.29100	   0.33135	   0.03844	   0.33358	  -6.61669
2329588.38218	 156.00000	3881.27370	   0.33930	   0.04305	   0.34202	  -7.23101
2329588.62018	 156.00000	3070.98270	   0.34783	   0.04741	   0.35104	  -7.76159
2329588.85818	 156.00000	2430.77780	   0.35529	   0.05009	   0.35880	  -8.02443
2329589.09618	 156.00000	1923.15370	   0.36296	   0.05403	   0.36696	  -8.46715
2329589.33418	 156.00000	1522.43580	   0.37287	   0.05710	   0.37721	  -8.70582
2329589.57218	 156.00000	1203.84460	   0.38048	   0.06062	   0.38528	  -9.05251
2329589.81118	 156.00000	 952.86591	   0.39081	   0.06459	   0.39611	  -9.38450
2329590.04919	 156.00000	 754.27557	   0.39979	   0.06686	   0.40534	  -9.49366
2329590.28619	 156.00000	 596.71857	   0.41068	   0.07185	   0.41692	  -9.92391
2329590.52419	 156.00000	 471.96338	   0.42211	   0.07490	   0.42871	 -10.06174
2329590.76319	 156.00000	 373.20856	   0.43199	   0.08014	   0.43936	 -10.50950
2329591.00119	 156.00000	 295.47278	   0.44314	   0.08485	   0.45119	 -10.83926
2329591.24019	 156.00000	 233.87738	   0.45575	   0.08796	   0.46416	 -10.92364
2329591.47819	 156.00000	 185.05922	   0.46829	   0.09271	   0.47738	 -11.19826
2329591.71419	 156.00000	 146.35823	   0.47992	   0.09822	   0.48987	 -11.56639
2329591.95019	 156.00000	 115.77804	   0.49412	   0.10613	   0.50539	 -12.12172
2329592.18519	 156.00000	  91.67210	   0.50868	   0.11267	   0.52101	 -12.48861
2329592.43019	 156.00000	  72.51701	   0.52577	   0.12019	   0.53934	 -12.87684
2329592.65919	 156.00000	  57.36816	   0.54618	   0.12961	   0.56134	 -13.34913
2329592.89619	 156.00000	  45.36290	   0.56609	   0.13752	   0.58255	 -13.65408
2329593.12819	 156.00000	  35.93134	   0.59115	   0.14684	   0.60911	 -13.94953
2329593.37819	 156.00000	  28.40909	   0.62043	   0.15173	   0.63871	 -13.74209
2329593.59319	 156.00000	  22.48202	   0.65003	   0.15259	   0.66770	 -13.21034
2329593.85819	 156.00000	  17.79613	   0.67983	   0.15025	   0.69623	 -12.46305
2329594.11019	 156.00000	  14.06813	   0.71164	   0.14188	   0.72565	 -11.27526
2329594.32619	 156.00000	  11.14480	   0.73396	   0.13108	   0.74557	 -10.12598
2329594.59319	 156.00000	   8.81772	   0.75709	   0.11661	   0.76602	  -8.75638
2329594.77219	 156.00000	   6.97545	   0.77431	   0.10647	   0.78160	  -7.82956
2329594.99019	 156.00000	   5.51730	   0.78450	   0.09312	   0.79000	  -6.76900
2329595.25919	 156.00000	   4.36941	   0.79424	   0.07910	   0.79817	  -5.68766
2329595.59419	 156.00000	   3.45686	   0.80526	   0.06786	   0.80812	  -4.81692
2329596.01319	 156.00000	   2.73547	   0.81681	   0.06319	   0.81925	  -4.42382
2329596.53819	 156.00000	   2.16054	   0.82186	   0.06270	   0.82425	  -4.36254
2329597.19719	 156.00000	   1.70952	   0.82105	   0.06162	   0.82335	  -4.29236
2329598.02619	 156.00000	   1.35352	   0.82001	   0.05803	   0.82206	  -4.04788
2329599.06919	 156.00000	   1.07079	   0.82040	   0.05138	   0.82200	  -3.58390
2329600.38219	 156.00000	   0.84734	   0.82609	   0.04281	   0.82720	  -2.96677
2329602.03819	 156.00000	   0.67072	   0.83693	   0.03572	   0.83769	  -2.44401
2329604.12719	 156.00000	   0.53067	   0.85718	   0.03561	   0.85792	  -2.37876
2329606.76420	 156.00000	   0.41976	   0.87926	   0.05020	   0.88070	  -3.26749
2329610.09520	 156.00000	   0.33183	   0.89264	   0.08050	   0.89626	  -5.15336
2329614.30120	 156.00000	   0.26261	   0.88683	   0.11669	   0.89447	  -7.49577
2329619.60920	 156.00000	   0.20791	   0.86030	   0.14312	   0.87212	  -9.44498
2329626.31321	 156.00000	   0.16452	   0.82241	   0.14728	   0.83549	 -10.15287
2329634.79021	 156.00000	   0.13007	   0.79207	   0.11818	   0.80083	  -8.48639
2329645.48022	 156.00000	   0.10309	   0.79355	   0.06361	   0.79609	  -4.58264
2329658.99423	 156.00000	   0.08153	   0.85173	   0.00302	   0.85173	  -0.20321
2329676.09224	 156.00000	   0.06443	   0.95924	  -0.02580	   0.95958	   1.54065
2329697.67825	 156.00000	   0.05102	   1.13879	   0.01901	   1.13895	  -0.95660
2329724.92127	 156.00000	   0.04042	   1.30882	   0.19541	   1.32333	  -8.49151
2329759.41729	 156.00000	   0.03192	   1.37247	   0.49758	   1.45989	 -19.92785
2329802.96431	 156.00000	   0.02528	   1.23554	   0.84156	   1.49492	 -34.25972
2329858.02934	 156.00000	   0.01999	   0.85323	   1.06249	   1.36268	 -51.23366
2343803.39283	 157.00000	20004.45300	   0.28454	  -0.01658	   0.28502	   3.33410
2343803.53583	 157.00000	15829.12600	   0.29361	  -0.00253	   0.29362	   0.49276
2343803.67783	 157.00000	12516.70300	   0.30069	   0.00849	   0.30081	  -1.61802
2343803.81983	 157.00000	9909.44240	   0.30988	   0.01918	   0.31047	  -3.54175
2343803.98383	 157.00000	7835.48000	   0.31535	   0.02671	   0.31648	  -4.84168
2343804.18483	 157.00000	6217.24610	   0.32464	   0.03209	   0.32622	  -5.64521
2343804.42283	 157.00000	4905.29100	   0.33283	   0.03918	   0.33513	  -6.71309
2343804.66183	 157.00000	3881.27370	   0.34064	   0.04371	   0.34343	  -7.31151
2343804.89983	 157.00000	3070.98270	   0.34744	   0.04855	   0.35082	  -7.95537
2343805.13783	 157.00000	2430.77780	   0.35590	   0.05199	   0.35968	  -8.31055
2343805.37583	 157.00000	1923.15370	   0.36432	   0.05301	   0.36816	  -8.27804
2343805.61383	 157.00000	1522.43580	   0.37386	   0.05810	   0.37835	  -8.83363
2343805.85183	 157.00000	1203.84460	   0.38161	   0.06181	   0.38658	  -9.20022
2343806.09083	 157.00000	 952.86591	   0.39027	   0.06473	   0.39561	  -9.41771
2343806.32883	 157.00000	 754.27557	   0.40160	   0.06743	   0.40722	  -9.53191
2343806.56583	 157.00000	 596.71857	   0.41158	   0.07081	   0.41763	  -9.76256
2343806.80383	 157.00000	 471.96338	   0.42153	   0.07649	   0.42842	 -10.28471
2343807.04283	 157.00000	 373.20856	   0.43230	   0.07929	   0.43951	 -10.39346
2343807.28083	 157.00000	 295.47278	   0.44450	   0.08389	   0.45234	 -10.68735
2343807.51983	 157.00000	 233.87738	   0.45767	   0.08807	   0.46607	 -10.89191
2343807.75783	 157.00000	 185.05922	   0.46873	   0.09257	   0.47778	 -11.17187
2343807.99383	 157.00000	 146.35823	   0.48154	   0.09917	   0.49165	 -11.63659
2343808.23083	 157.00000	 115.77804	   0.49602	   0.10434	   0.50687	 -11.87926
2343808.46483	 157.00000	  91.67210	   0.51145	   0.11300	   0.52378	 -12.45871
2343808.70983	 157.00000	  72.51701	   0.52695	   0.12058	   0.54057	 -12.88894
2343808.93883	 157.00000	  57.36816	   0.54512	   0.12932	   0.56025	 -13.34578
2343809.17583	 157.00000	  45.36290	   0.56941	   0.13928	   0.58620	 -13.74461
2343809.40783	 157.00000	  35.93134	   0.59316	   0.14806	   0.61135	 -14.01501
2343809.65883	 157.00000	  28.40909	   0.62064	   0.15294	   0.63920	 -13.84297
2343809.87283	 157.00000	  22.48202	   0.65095	   0.15463	   0.66906	 -13.36284
2343810.13783	 157.00000	  17.79613	   0.68313	   0.15330	   0.70012	 -12.64842
2343810.38983	 157.00000	  14.06813	   0.71130	   0.14462	   0.72585	 -11.49234
2343810.60583	 157.00000	  11.14480	   0.73756	   0.13446	   0.74972	 -10.33159
2343810.87383	 157.00000	   8.81772	   0.75738	   0.11867	   0.76662	  -8.90461
2343811.05183	 157.00000	   6.97545	   0.77897	   0.10398	   0.78588	  -7.60330
2343811.26983	 157.00000	   5.51730	   0.79200	   0.09428	   0.79759	  -6.78857
2343811.53883	 157.00000	   4.36941	   0.79888	   0.08420	   0.80331	  -6.01630
2343811.87483	 157.00000	   3.45686	   0.80536	   0.07188	   0.80856	  -5.10051
2343812.29283	 157.00000	   2.73547	   0.81505	   0.06024	   0.81727	  -4.22674
2343812.81783	 157.00000	   2.16054	   0.82566	   0.05408	   0.82743	  -3.74721
2343813.47783	 157.00000	   1.70952	   0.83466	   0.05463	   0.83645	  -3.74486
2343814.30583	 157.00000	   1.35352	   0.83883	   0.05917	   0.84091	  -4.03459
2343815.34884	 157.00000	   1.07079	   0.83709	   0.06403	   0.83953	  -4.37436
2343816.66284	 157.00000	   0.84734	   0.83144	   0.06278	   0.83381	  -4.31812
2343818.31884	 157.00000	   0.67072	   0.82784	   0.05829	   0.82989	  -4.02752
2343820.40684	 157.00000	   0.53067	   0.83016	   0.04638	   0.83146	  -3.19767
2343823.04384	 157.00000	   0.41976	   0.84441	   0.03415	   0.84510	  -2.31620
2343826.37484	 157.00000	   0.33183	   0.87223	   0.03094	   0.87277	  -2.03155
2343830.58084	 157.00000	   0.26261	   0.90750	   0.04712	   0.90872	  -2.97202
2343835.88885	 157.00000	   0.20791	   0.93579	   0.08861	   0.93997	  -5.40950
2343842.59385	 157.00000	   0.16452	   0.93972	   0.14805	   0.95131	  -8.95309
2343851.06986	 157.00000	   0.13007	   0.90767	   0.20622	   0.93080	 -12.80016
2343861.76086	 157.00000	   0.10309	   0.84307	   0.23303	   0.87468	 -15.45110
2343875.27387	 157.00000	   0.08153	   0.77569	   0.20935	   0.80345	 -15.10381
2343892.37188	 157.00000	   0.06443	   0.73759	   0.14486	   0.75168	 -11.11128
2343913.95889	 157.00000	   0.05102	   0.77551	   0.01746	   0.77571	  -1.29010
2343941.20091	 157.00000	   0.04042	   0.93602	  -0.10091	   0.94144	   6.15305
2343975.69693	 157.00000	   0.03192	   1.22549	  -0.12042	   1.23140	   5.61194
2344019.24396	 157.00000	   0.02528	   1.58232	   0.07215	   1.58397	  -2.61085
2344074.30999	 157.00000	   0.01999	   1.83618	   0.53212	   1.91173	 -16.16134
2358008.63079	 158.00000	20004.45300	   0.28620	  -0.01750	   0.28673	   3.49847
2358008.77379	 158.00000	15829.12600	   0.29280	  -0.00276	   0.29282	   0.54084
2358008.91579	 158.00000	12516.70300	   0.29985	   0.00982	   0.30001	  -1.87588
2358009.05779	 158.00000	9909.44240	   0.30853	   0.01733	   0.30901	  -3.21492
2358009.22179	 158.00000	7835.48000	   0.31600	   0.02503	   0.31699	  -4.52957
2358009.42279	 158.00000	6217.24610	   0.32495	   0.03288	   0.32661	  -5.77724
2358009.66079	 158.00000	4905.29100	   0.33077	   0.03759	   0.33290	  -6.48408
2358009.89979	 158.00000	3881.27370	   0.33828	   0.04246	   0.34093	  -7.15405
2358010.13779	 158.00000	3070.98270	   0.35037	   0.04707	   0.35352	  -7.65185
2358010.37579	 158.00000	2430.77780	   0.35596	   0.05057	   0.35954	  -8.08572
2358010.61379	 158.00000	1923.15370	   0.36486	   0.05610	   0.36914	  -8.74106
2358010.85179	 158.00000	1522.43580	   0.37340	   0.05670	   0.37768	  -8.63470
2358011.08979	 158.00000	1203.84460	   0.38294	   0.06079	   0.38774	  -9.01952
2358011.32879	 158.00000	 952.86591	   0.39192	   0.06614	   0.39746	  -9.57882
2358011.56679	 158.00000	 754.27557	   0.39992	   0.06821	   0.40570	  -9.67860
2358011.80379	 158.00000	 596.71857	   0.41085	   0.07221	   0.41715	  -9.96895
2358012.04179	 158.00000	 471.96338	   0.42219	   0.07566	   0.42892	 -10.16047
2358012.28079	 158.00000	 373.20856	   0.43382	   0.07887	   0.44093	 -10.30387
2358012.51779	 158.00000	 295.47278	   0.44381	   0.08318	   0.45154	 -10.61563
2358012.75779	 158.00000	 233.87738	   0.45590	   0.08784	   0.46429	 -10.90561
2358012.99579	 158.00000	 185.05922	   0.47055	   0.09297	   0.47964	 -11.17665
2358013.23179	 158.00000	 146.35823	   0.48221	   0.09826	   0.49212	 -11.51703
2358013.46779	 158.00000	 115.77804	   0.49640	   0.10577	   0.50755	 -12.02879
2358013.70279	 158.00000	  91.67210	   0.51134	   0.11257	   0.52359	 -12.41544
2358013.94779	 158.00000	  72.51701	   0.52670	   0.12102	   0.54043	 -12.94020
2358014.17679	 158.00000	  57.36816	   0.54769	   0.13026	   0.56297	 -13.37819
2358014.41379	 158.00000	  45.36290	   0.56847	   0.13869	   0.58514	 -13.71036
2358014.64579	 158.00000	  35.93134	   0.59318	   0.14699	   0.61112	 -13.91712
2358014.89579	 158.00000	  28.40909	   0.62202	   0.15300	   0.64056	 -13.81880
2358015.11079	 158.00000	  22.48202	   0.65188	   0.15494	   0.67004	 -13.37020
2358015.37579	 158.00000	  17.79613	   0.68231	   0.15252	   0.69915	 -12.60052
2358015.62779	 158.00000	  14.06813	   0.71507	   0.14463	   0.72955	 -11.43402
2358015.84379	 158.00000	  11.14480	   0.73726	   0.13387	   0.74931	 -10.29193
2358016.11179	 158.00000	   8.81772	   0.76141	   0.11863	   0.77060	  -8.85542
2358016.28979	 158.00000	   6.97545	   0.78021	   0.10840	   0.78771	  -7.90986
2358016.50779	 158.00000	   5.51730	   0.78898	   0.09476	   0.79465	  -6.84852
2358016.77679	 158.00000	   4.36941	   0.80124	   0.08028	   0.80525	  -5.72128
2358017.11179	 158.00000	   3.45686	   0.81069	   0.06972	   0.81368	  -4.91526
2358017.53079	 158.00000	   2.73547	   0.82285	   0.06389	   0.82533	  -4.43963
2358018.05579	 158.00000	   2.16054	   0.82849	   0.06311	   0.83089	  -4.35600
2358018.71480	 158.00000	   1.70952	   0.82920	   0.06282	   0.83157	  -4.33279
2358019.54380	 158.00000	   1.35352	   0.82669	   0.06001	   0.82886	  -4.15222
2358020.58680	 158.00000	   1.07079	   0.82661	   0.05276	   0.82829	  -3.65227
2358021.90080	 158.00000	   0.84734	   0.83136	   0.04397	   0.83252	  -3.02749
2358023.55580	 158.00000	   0.67072	   0.84196	   0.03668	   0.84276	  -2.49474
2358025.64480	 158.00000	   0.53067	   0.86095	   0.03531	   0.86168	  -2.34881
2358028.28180	 158.00000	   0.41976	   0.88479	   0.04720	   0.88605	  -3.05349
2358031.61280	 158.00000	   0.33183	   0.90097	   0.07631	   0.90420	  -4.84110
2358035.81881	 158.00000	   0.26261	   0.89892	   0.11354	   0.90606	  -7.19888
2358041.12681	 158.00000	   0.20791	   0.87406	   0.14460	   0.88594	  -9.39331
2358047.83181	 158.00000	   0.16452	   0.83537	   0.15361	   0.84938	 -10.41954
2358056.30782	 158.00000	   0.13007	   0.80077	   0.12932	   0.81114	  -9.17379
2358066.99782	 158.00000	   0.10309	   0.79376	   0.07547	   0.79734	  -5.43165
2358080.51183	 158.00000	   0.08153	   0.84227	   0.01097	   0.84234	  -0.74617
2358097.60984	 158.00000	   0.06443	   0.94369	  -0.02777	   0.94409	   1.68546
2358119.19586	 158.00000	   0.05102	   1.12294	  -0.00098	   1.12294	   0.04992
2358146.43887	 158.00000	   0.04042	   1.30982	   0.15621	   1.31910	  -6.80087
2358180.93389	 158.00000	   0.03192	   1.40471	   0.45339	   1.47607	 -17.88809
2358224.48192	 158.00000	   0.02528	   1.30607	   0.81672	   1.54040	 -32.01873
2358279.54695	 158.00000	   0.01999	   0.95051	   1.08864	   1.44520	 -48.87550
2372201.68066	 159.00000	20004.45300	   0.28600	  -0.01857	   0.28660	   3.71552
2372201.82366	 159.00000	15829.12600	   0.29501	  -0.00296	   0.29503	   0.57406
2372201.96566	 159.00000	12516.70300	   0.30138	   0.01083	   0.30157	  -2.05772
2372202.10766	 159.00000	9909.44240	   0.30898	   0.01807	   0.30951	  -3.34612
2372202.27166	 159.00000	7835.48000	   0.31613	   0.02642	   0.31723	  -4.77710
2372202.47266	 159.00000	6217.24610	   0.32438	   0.03284	   0.32604	  -5.78126
2372202.71066	 159.00000	4905.29100	   0.33285	   0.03949	   0.33519	  -6.76532
2372202.94866	 159.00000	3881.27370	   0.33988	   0.04189	   0.34246	  -7.02638
2372203.18766	 159.00000	3070.98270	   0.34987	   0.04594	   0.35287	  -7.48130
2372203.42566	 159.00000	2430.77780	   0.35683	   0.05082	   0.36043	  -8.10562
2372203.66366	 159.00000	1923.15370	   0.36331	   0.05441	   0.36736	  -8.51809
2372203.90166	 159.00000	1522.43580	   0.37376	   0.05879	   0.37836	  -8.93953
2372204.13966	 159.00000	1203.84460	   0.38323	   0.06062	   0.38800	  -8.98858
2372204.37866	 159.00000	 952.86591	   0.39260	   0.06435	   0.39783	  -9.30911
2372204.61666	 159.00000	 754.27557	   0.40203	   0.06737	   0.40763	  -9.51243
2372204.85366	 159.00000	 596.71857	   0.41245	   0.07098	   0.41851	  -9.76409
2372205.09166	 159.00000	 471.96338	   0.42246	   0.07626	   0.42929	 -10.23219
2372205.33066	 159.00000	 373.20856	   0.43466	   0.07915	   0.44181	 -10.32004
2372205.56766	 159.00000	 295.47278	   0.44628	   0.08532	   0.45436	 -10.82280
2372205.80766	 159.00000	 233.87738	   0.45563	   0.08893	   0.46423	 -11.04418
2372206.04566	 159.00000	 185.05922	   0.46979	   0.09346	   0.47900	 -11.25207
2372206.28166	 159.00000	 146.35823	   0.48149	   0.10050	   0.49187	 -11.78964
2372206.51766	 159.00000	 115.77804	   0.49717	   0.10497	   0.50813	 -11.92199
2372206.75266	 159.00000	  91.67210	   0.51093	   0.11400	   0.52349	 -12.57808
2372206.99766	 159.00000	  72.51701	   0.52798	   0.12156	   0.54179	 -12.96608
2372207.22666	 159.00000	  57.36816	   0.54729	   0.12886	   0.56226	 -13.24890
2372207.46366	 159.00000	  45.36290	   0.56877	   0.13919	   0.58555	 -13.75130
2372207.69566	 159.00000	  35.93134	   0.59459	   0.14805	   0.61275	 -13.98223
2372207.94566	 159.00000	  28.40909	   0.62189	   0.15218	   0.64024	 -13.75067
2372208.16066	 159.00000	  22.48202	   0.65161	   0.15572	   0.66996	 -13.44002
2372208.42566	 159.00000	  17.79613	   0.68507	   0.15399	   0.70217	 -12.66808
2372208.67766	 159.00000	  14.06813	   0.71429	   0.14508	   0.72888	 -11.48094
2372208.89366	 159.00000	  11.14480	   0.74040	   0.13554	   0.75271	 -10.37398
2372209.16066	 159.00000	   8.81772	   0.76213	   0.11917	   0.77139	  -8.88682
2372209.33966	 159.00000	   6.97545	   0.78149	   0.10577	   0.78861	  -7.70778
2372209.55766	 159.00000	   5.51730	   0.79390	   0.09644	   0.79973	  -6.92606
2372209.82666	 159.00000	   4.36941	   0.80169	   0.08540	   0.80623	  -6.08056
2372210.16166	 159.00000	   3.45686	   0.80894	   0.07104	   0.81205	  -5.01843
2372210.58066	 159.00000	   2.73547	   0.81857	   0.06128	   0.82086	  -4.28116
2372211.10566	 159.00000	   2.16054	   0.82995	   0.05590	   0.83183	  -3.85309
2372211.76466	 159.00000	   1.70952	   0.83919	   0.05629	   0.84107	  -3.83718
2372212.59366	 159.00000	   1.35352	   0.84092	   0.06098	   0.84313	  -4.14732
2372213.63666	 159.00000	   1.07079	   0.83855	   0.06383	   0.84098	  -4.35314
2372214.95066	 159.00000	   0.84734	   0.83340	   0.06169	   0.83568	  -4.23348
2372216.60566	 159.00000	   0.67072	   0.83138	   0.05531	   0.83322	  -3.80636
2372218.69467	 159.00000	   0.53067	   0.83541	   0.04306	   0.83652	  -2.95059
2372221.33167	 159.00000	   0.41976	   0.85229	   0.03296	   0.85293	  -2.21469
2372224.66267	 159.00000	   0.33183	   0.88182	   0.03338	   0.88246	  -2.16779
2372228.86867	 159.00000	   0.26261	   0.91509	   0.05389	   0.91668	  -3.37023
2372234.17668	 159.00000	   0.20791	   0.93832	   0.09857	   0.94349	  -5.99692
2372240.88168	 159.00000	   0.16452	   0.93481	   0.15702	   0.94790	  -9.53513
2372249.35768	 159.00000	   0.13007	   0.89596	   0.20827	   0.91985	 -13.08602
2372260.04769	 159.00000	   0.10309	   0.83109	   0.22323	   0.86055	 -15.03474
2372273.56170	 159.00000	   0.08153	   0.77148	   0.18733	   0.79390	 -13.64815
