Repository: kbm2110/Battery_Diagnostics_Thesis

# Battery_Diagnostics_Thesis
 Data-driven battery diagnostics using EIS

**Author:** Bala Manikanta Yaswanth Kanagarla
**Institution:** Technische Hochschule Ingolstadt (THI)
**Supervisor:** Prof. Dr. H.-G. Schweiger

## Overview

This project implements a machine learning framework for 
non-invasive State of Health (SoH) estimation of lithium-ion 
batteries using Electrochemical Impedance Spectroscopy (EIS).

Eight physically interpretable features are extracted from 
impedance spectra and used to train six ML models under a 
strict cell-level train-test split. The stacking ensemble 
achieves R² = 0.9122 and RMSE = 0.0234 on completely unseen 
cells.

---

File: data/EIS/EIS_state_II_45C01.txt (part 19 of 36)
time/s	           cycle number	freq/Hz	           Re(Z)/Ohm	  -Im(Z)/Ohm	   |Z|/Ohm	   Phase(Z)/deg
2434192.57767	 151.00000	   8.81772	   1.20545	   0.18327	   1.21930	  -8.64489
2434192.75567	 151.00000	   6.97545	   1.23538	   0.16539	   1.24640	  -7.62514
2434192.97367	 151.00000	   5.51730	   1.27494	   0.14396	   1.28304	  -6.44224
2434193.24267	 151.00000	   4.36941	   1.31288	   0.14082	   1.32041	  -6.12204
2434193.57767	 151.00000	   3.45686	   1.32487	   0.13777	   1.33201	  -5.93653
2434193.99667	 151.00000	   2.73547	   1.32400	   0.12283	   1.32968	  -5.30035
2434194.52167	 151.00000	   2.16054	   1.32398	   0.09370	   1.32729	  -4.04798
2434195.18067	 151.00000	   1.70952	   1.33617	   0.06152	   1.33759	  -2.63600
2434196.00967	 151.00000	   1.35352	   1.36319	   0.03856	   1.36374	  -1.62021
2434197.05267	 151.00000	   1.07079	   1.39467	   0.03697	   1.39516	  -1.51850
2434198.36667	 151.00000	   0.84734	   1.41515	   0.05701	   1.41630	  -2.30699
2434200.02167	 151.00000	   0.67072	   1.41517	   0.08540	   1.41774	  -3.45327
2434202.11067	 151.00000	   0.53067	   1.38686	   0.11170	   1.39135	  -4.60485
2434204.74768	 151.00000	   0.41976	   1.34255	   0.11299	   1.34730	  -4.81059
2434208.07868	 151.00000	   0.33183	   1.30563	   0.08315	   1.30827	  -3.64419
2434212.28468	 151.00000	   0.26261	   1.29578	   0.03277	   1.29620	  -1.44861
2434217.59268	 151.00000	   0.20791	   1.32473	  -0.01674	   1.32484	   0.72412
2434224.29669	 151.00000	   0.16452	   1.38957	  -0.04309	   1.39024	   1.77606
2434232.77369	 151.00000	   0.13007	   1.47704	  -0.02123	   1.47719	   0.82335
2434243.46370	 151.00000	   0.10309	   1.55475	   0.06256	   1.55601	  -2.30407
2434256.97771	 151.00000	   0.08153	   1.58271	   0.20260	   1.59562	  -7.29461
2434274.07472	 151.00000	   0.06443	   1.54365	   0.34508	   1.58175	 -12.60102
2434295.66073	 151.00000	   0.05102	   1.39153	   0.45691	   1.46462	 -18.17748
2434322.90375	 151.00000	   0.04042	   1.18659	   0.44306	   1.26661	 -20.47508
2434357.39877	 151.00000	   0.03192	   1.02288	   0.27588	   1.05943	 -15.09388
2434400.94579	 151.00000	   0.02528	   1.01105	  -0.01553	   1.01116	   0.87991
2434456.01083	 151.00000	   0.01999	   1.23193	  -0.31700	   1.27206	  14.43023
2449665.01012	 152.00000	20004.45300	   0.75651	  -0.01229	   0.75661	   0.93063
2449665.15312	 152.00000	15829.12600	   0.76734	   0.00339	   0.76734	  -0.25332
2449665.29512	 152.00000	12516.70300	   0.77600	   0.01330	   0.77612	  -0.98206
2449665.43712	 152.00000	9909.44240	   0.78476	   0.02161	   0.78505	  -1.57744
2449665.60112	 152.00000	7835.48000	   0.79135	   0.02900	   0.79188	  -2.09866
2449665.80212	 152.00000	6217.24610	   0.79937	   0.03398	   0.80009	  -2.43420
2449666.04012	 152.00000	4905.29100	   0.80875	   0.03780	   0.80964	  -2.67627
2449666.27912	 152.00000	3881.27370	   0.81478	   0.04024	   0.81578	  -2.82715
2449666.51712	 152.00000	3070.98270	   0.82389	   0.04417	   0.82508	  -3.06876
2449666.75512	 152.00000	2430.77780	   0.83235	   0.04823	   0.83374	  -3.31614
2449666.99312	 152.00000	1923.15370	   0.84013	   0.05063	   0.84165	  -3.44857
2449667.23112	 152.00000	1522.43580	   0.84893	   0.05295	   0.85058	  -3.56915
2449667.46912	 152.00000	1203.84460	   0.85704	   0.05559	   0.85885	  -3.71115
2449667.70812	 152.00000	 952.86591	   0.86568	   0.05864	   0.86766	  -3.87518
2449667.94612	 152.00000	 754.27557	   0.87346	   0.06027	   0.87554	  -3.94695
2449668.18312	 152.00000	 596.71857	   0.88172	   0.06298	   0.88396	  -4.08550
2449668.42112	 152.00000	 471.96338	   0.89003	   0.06599	   0.89247	  -4.24042
2449668.66012	 152.00000	 373.20856	   0.90037	   0.06862	   0.90298	  -4.35848
2449668.89812	 152.00000	 295.47278	   0.91130	   0.07255	   0.91418	  -4.55195
2449669.13712	 152.00000	 233.87738	   0.91995	   0.07668	   0.92314	  -4.76500
2449669.37512	 152.00000	 185.05922	   0.93084	   0.07839	   0.93413	  -4.81389
2449669.61112	 152.00000	 146.35823	   0.94363	   0.08528	   0.94747	  -5.16410
2449669.84812	 152.00000	 115.77804	   0.95477	   0.09041	   0.95904	  -5.40968
2449670.08212	 152.00000	  91.67210	   0.96585	   0.09742	   0.97075	  -5.75986
2449670.32712	 152.00000	  72.51701	   0.97879	   0.10600	   0.98451	  -6.18082
2449670.55612	 152.00000	  57.36816	   0.99062	   0.11354	   0.99711	  -6.53866
2449670.79312	 152.00000	  45.36290	   1.00627	   0.12304	   1.01376	  -6.97107
2449671.02512	 152.00000	  35.93134	   1.02802	   0.13498	   1.03685	  -7.48042
2449671.27612	 152.00000	  28.40909	   1.04620	   0.15086	   1.05702	  -8.20530
2449671.49012	 152.00000	  22.48202	   1.07428	   0.16377	   1.08669	  -8.66781
2449671.75512	 152.00000	  17.79613	   1.10532	   0.17197	   1.11862	  -8.84317
2449672.00712	 152.00000	  14.06813	   1.13274	   0.17597	   1.14633	  -8.83010
2449672.22312	 152.00000	  11.14480	   1.17669	   0.18483	   1.19112	  -8.92672
2449672.49112	 152.00000	   8.81772	   1.20135	   0.17888	   1.21459	  -8.46909
2449672.66912	 152.00000	   6.97545	   1.24126	   0.16159	   1.25174	  -7.41712
2449672.88712	 152.00000	   5.51730	   1.28441	   0.15569	   1.29381	  -6.91152
2449673.15612	 152.00000	   4.36941	   1.30133	   0.15366	   1.31037	  -6.73448
2449673.49112	 152.00000	   3.45686	   1.30724	   0.13401	   1.31409	  -5.85303
2449673.91012	 152.00000	   2.73547	   1.31715	   0.10447	   1.32129	  -4.53507
2449674.43512	 152.00000	   2.16054	   1.33763	   0.07308	   1.33962	  -3.12718
2449675.09412	 152.00000	   1.70952	   1.36799	   0.05708	   1.36918	  -2.38931
2449675.92312	 152.00000	   1.35352	   1.39397	   0.06046	   1.39528	  -2.48358
2449676.96613	 152.00000	   1.07079	   1.40207	   0.08166	   1.40444	  -3.33315
2449678.28013	 152.00000	   0.84734	   1.38653	   0.10192	   1.39027	  -4.20426
2449679.93513	 152.00000	   0.67072	   1.35912	   0.10717	   1.36334	  -4.50875
2449682.02413	 152.00000	   0.53067	   1.32354	   0.08630	   1.32635	  -3.73063
2449684.66113	 152.00000	   0.41976	   1.30711	   0.04440	   1.30786	  -1.94549
2449687.99213	 152.00000	   0.33183	   1.32479	  -0.00215	   1.32479	   0.09295
2449692.19813	 152.00000	   0.26261	   1.37288	  -0.02938	   1.37320	   1.22594
2449697.50614	 152.00000	   0.20791	   1.43738	  -0.02060	   1.43752	   0.82104
2449704.21014	 152.00000	   0.16452	   1.49687	   0.03515	   1.49728	  -1.34538
2449712.68715	 152.00000	   0.13007	   1.52070	   0.13119	   1.52635	  -4.93083
2449723.37715	 152.00000	   0.10309	   1.48370	   0.24007	   1.50300	  -9.19117
2449736.89116	 152.00000	   0.08153	   1.38315	   0.31782	   1.41920	 -12.94080
2449753.98817	 152.00000	   0.06443	   1.26138	   0.33285	   1.30455	 -14.78230
2449775.57518	 152.00000	   0.05102	   1.13756	   0.23732	   1.16206	 -11.78396
2449802.81720	 152.00000	   0.04042	   1.10560	   0.04553	   1.10653	  -2.35838
2449837.31222	 152.00000	   0.03192	   1.23573	  -0.16886	   1.24722	   7.78105
2449880.85925	 152.00000	   0.02528	   1.54016	  -0.29310	   1.56780	  10.77469
2449935.92428	 152.00000	   0.01999	   1.94113	  -0.19839	   1.95124	   5.83541
2465134.57709	 153.00000	20004.45300	   0.77119	  -0.01141	   0.77128	   0.84763
2465134.72009	 153.00000	15829.12600	   0.78014	   0.00221	   0.78015	  -0.16197
2465134.86209	 153.00000	12516.70300	   0.78853	   0.01342	   0.78865	  -0.97473
2465135.00409	 153.00000	9909.44240	   0.79619	   0.02253	   0.79651	  -1.62072
2465135.16809	 153.00000	7835.48000	   0.80518	   0.02829	   0.80567	  -2.01248
2465135.36909	 153.00000	6217.24610	   0.81394	   0.03298	   0.81461	  -2.32048
2465135.60709	 153.00000	4905.29100	   0.82215	   0.03902	   0.82308	  -2.71718
2465135.84509	 153.00000	3881.27370	   0.82953	   0.04251	   0.83062	  -2.93375
2465136.08409	 153.00000	3070.98270	   0.83660	   0.04532	   0.83783	  -3.10076
2465136.32209	 153.00000	2430.77780	   0.84635	   0.04766	   0.84769	  -3.22333
2465136.56009	 153.00000	1923.15370	   0.85348	   0.05197	   0.85506	  -3.48474
2465136.79809	 153.00000	1522.43580	   0.86144	   0.05261	   0.86305	  -3.49497
2465137.03609	 153.00000	1203.84460	   0.86939	   0.05553	   0.87116	  -3.65493
2465137.27509	 153.00000	 952.86591	   0.87700	   0.05785	   0.87891	  -3.77372
2465137.51309	 153.00000	 754.27557	   0.88530	   0.06003	   0.88734	  -3.87932
2465137.75009	 153.00000	 596.71857	   0.89524	   0.06204	   0.89738	  -3.96408
2465137.98809	 153.00000	 471.96338	   0.90464	   0.06554	   0.90701	  -4.14391
2465138.22709	 153.00000	 373.20856	   0.91379	   0.06923	   0.91641	  -4.33276
2465138.46409	 153.00000	 295.47278	   0.92452	   0.07245	   0.92736	  -4.48077
2465138.70409	 153.00000	 233.87738	   0.93290	   0.07545	   0.93595	  -4.62380
2465138.94209	 153.00000	 185.05922	   0.94475	   0.07980	   0.94811	  -4.82796
2465139.17809	 153.00000	 146.35823	   0.95377	   0.08503	   0.95755	  -5.09458
2465139.41409	 153.00000	 115.77804	   0.96535	   0.09130	   0.96966	  -5.40282
2465139.64909	 153.00000	  91.67210	   0.97937	   0.09755	   0.98422	  -5.68820
2465139.89410	 153.00000	  72.51701	   0.99046	   0.10500	   0.99601	  -6.05162
2465140.12310	 153.00000	  57.36816	   1.00440	   0.11338	   1.01078	  -6.44042
2465140.36010	 153.00000	  45.36290	   1.01846	   0.12236	   1.02578	  -6.85101
2465140.59210	 153.00000	  35.93134	   1.04079	   0.13692	   1.04976	  -7.49453
2465140.84210	 153.00000	  28.40909	   1.05725	   0.14844	   1.06762	  -7.99224
2465141.05710	 153.00000	  22.48202	   1.08380	   0.16291	   1.09597	  -8.54819
2465141.32210	 153.00000	  17.79613	   1.11669	   0.17236	   1.12991	  -8.77446
2465141.57410	 153.00000	  14.06813	   1.14690	   0.17585	   1.16030	  -8.71730
2465141.79010	 153.00000	  11.14480	   1.18649	   0.18568	   1.20093	  -8.89428
2465142.05710	 153.00000	   8.81772	   1.21562	   0.17541	   1.22821	  -8.21091
2465142.23610	 153.00000	   6.97545	   1.25760	   0.16030	   1.26778	  -7.26406
2465142.45410	 153.00000	   5.51730	   1.29563	   0.15992	   1.30547	  -7.03662
2465142.72310	 153.00000	   4.36941	   1.30727	   0.15130	   1.31599	  -6.60183
2465143.05810	 153.00000	   3.45686	   1.31601	   0.12768	   1.32219	  -5.54153
2465143.47710	 153.00000	   2.73547	   1.33197	   0.09673	   1.33548	  -4.15347
2465144.00210	 153.00000	   2.16054	   1.35933	   0.07012	   1.36114	  -2.95307
2465144.66110	 153.00000	   1.70952	   1.38981	   0.06367	   1.39127	  -2.62312
2465145.49010	 153.00000	   1.35352	   1.40667	   0.07741	   1.40880	  -3.14981
2465146.53310	 153.00000	   1.07079	   1.40176	   0.09549	   1.40501	  -3.89715
2465147.84610	 153.00000	   0.84734	   1.37716	   0.10392	   1.38108	  -4.31516
2465149.50210	 153.00000	   0.67072	   1.34915	   0.09370	   1.35240	  -3.97284
2465151.59110	 153.00000	   0.53067	   1.32628	   0.06001	   1.32764	  -2.59070
2465154.22810	 153.00000	   0.41976	   1.33089	   0.01507	   1.33097	  -0.64855
2465157.55911	 153.00000	   0.33183	   1.36744	  -0.01957	   1.36758	   0.81982
2465161.76511	 153.00000	   0.26261	   1.42452	  -0.02325	   1.42471	   0.93489
2465167.07311	 153.00000	   0.20791	   1.48210	   0.01448	   1.48217	  -0.55974
2465173.77712	 153.00000	   0.16452	   1.51402	   0.09181	   1.51680	  -3.47028
2465182.25412	 153.00000	   0.13007	   1.49547	   0.18770	   1.50721	  -7.15399
2465192.94413	 153.00000	   0.10309	   1.42013	   0.26590	   1.44481	 -10.60489
2465206.45813	 153.00000	   0.08153	   1.30423	   0.28816	   1.33568	 -12.45888
2465223.55514	 153.00000	   0.06443	   1.20117	   0.24428	   1.22575	 -11.49558
2465245.14116	 153.00000	   0.05102	   1.14567	   0.09655	   1.14973	  -4.81717
2465272.38317	 153.00000	   0.04042	   1.21843	  -0.09191	   1.22189	   4.31367
2465306.87819	 153.00000	   0.03192	   1.45210	  -0.23179	   1.47049	   9.06913
2465350.42522	 153.00000	   0.02528	   1.79189	  -0.20348	   1.80341	   6.47855
2465405.49025	 153.00000	   0.01999	   2.11802	   0.06340	   2.11897	  -1.71453
2480604.62727	 154.00000	20004.45300	   0.77197	  -0.00998	   0.77203	   0.74081
2480604.77027	 154.00000	15829.12600	   0.78097	   0.00385	   0.78098	  -0.28247
2480604.91227	 154.00000	12516.70300	   0.78936	   0.01559	   0.78951	  -1.13159
2480605.05427	 154.00000	9909.44240	   0.80047	   0.02141	   0.80076	  -1.53214
2480605.21827	 154.00000	7835.48000	   0.80765	   0.02910	   0.80817	  -2.06335
2480605.41927	 154.00000	6217.24610	   0.81757	   0.03240	   0.81821	  -2.26972
2480605.65727	 154.00000	4905.29100	   0.82385	   0.03756	   0.82470	  -2.61011
2480605.89527	 154.00000	3881.27370	   0.83163	   0.04128	   0.83266	  -2.84196
2480606.13427	 154.00000	3070.98270	   0.83943	   0.04388	   0.84057	  -2.99226
2480606.37227	 154.00000	2430.77780	   0.84751	   0.04746	   0.84884	  -3.20552
2480606.61027	 154.00000	1923.15370	   0.85350	   0.05020	   0.85497	  -3.36629
2480606.84827	 154.00000	1522.43580	   0.86408	   0.05275	   0.86569	  -3.49340
2480607.08627	 154.00000	1203.84460	   0.87084	   0.05559	   0.87262	  -3.65230
2480607.32527	 154.00000	 952.86591	   0.88003	   0.05799	   0.88193	  -3.77004
2480607.56327	 154.00000	 754.27557	   0.88809	   0.06105	   0.89019	  -3.93243
2480607.80027	 154.00000	 596.71857	   0.89544	   0.06228	   0.89760	  -3.97861
2480608.03827	 154.00000	 471.96338	   0.90519	   0.06617	   0.90760	  -4.18088
2480608.27727	 154.00000	 373.20856	   0.91530	   0.06974	   0.91796	  -4.35724
2480608.51527	 154.00000	 295.47278	   0.92640	   0.07485	   0.92942	  -4.61928
2480608.75427	 154.00000	 233.87738	   0.93629	   0.07602	   0.93937	  -4.64212
2480608.99227	 154.00000	 185.05922	   0.94734	   0.08055	   0.95076	  -4.86021
2480609.22827	 154.00000	 146.35823	   0.95618	   0.08488	   0.95994	  -5.07307
2480609.46427	 154.00000	 115.77804	   0.96882	   0.09196	   0.97318	  -5.42243
2480609.69927	 154.00000	  91.67210	   0.98016	   0.09682	   0.98493	  -5.64136
2480609.94427	 154.00000	  72.51701	   0.99319	   0.10579	   0.99881	  -6.07972
2480610.17327	 154.00000	  57.36816	   1.00654	   0.11198	   1.01275	  -6.34805
2480610.41027	 154.00000	  45.36290	   1.02112	   0.12288	   1.02849	  -6.86167
2480610.64227	 154.00000	  35.93134	   1.04087	   0.13796	   1.04997	  -7.55010
2480610.89327	 154.00000	  28.40909	   1.05952	   0.14989	   1.07007	  -8.05221
2480611.10727	 154.00000	  22.48202	   1.08509	   0.16272	   1.09723	  -8.52837
2480611.37227	 154.00000	  17.79613	   1.11904	   0.17398	   1.13249	  -8.83734
2480611.62427	 154.00000	  14.06813	   1.14989	   0.17549	   1.16321	  -8.67739
2480611.84027	 154.00000	  11.14480	   1.18800	   0.18804	   1.20279	  -8.99428
2480612.10827	 154.00000	   8.81772	   1.21814	   0.17571	   1.23075	  -8.20818
2480612.28627	 154.00000	   6.97545	   1.26160	   0.16140	   1.27188	  -7.29035
2480612.50427	 154.00000	   5.51730	   1.29837	   0.16303	   1.30857	  -7.15688
2480612.77327	 154.00000	   4.36941	   1.31097	   0.15400	   1.31999	  -6.69992
2480613.10827	 154.00000	   3.45686	   1.31910	   0.12647	   1.32515	  -5.47657
2480613.52727	 154.00000	   2.73547	   1.33780	   0.09285	   1.34102	  -3.97012
2480614.05227	 154.00000	   2.16054	   1.36815	   0.07009	   1.36995	  -2.93271
2480614.71127	 154.00000	   1.70952	   1.39737	   0.06771	   1.39901	  -2.77430
2480615.54027	 154.00000	   1.35352	   1.41070	   0.08289	   1.41313	  -3.36259
2480616.58327	 154.00000	   1.07079	   1.40079	   0.10082	   1.40442	  -4.11657
2480617.89728	 154.00000	   0.84734	   1.37194	   0.10593	   1.37602	  -4.41529
2480619.55228	 154.00000	   0.67072	   1.34388	   0.08944	   1.34685	  -3.80744
2480621.64128	 154.00000	   0.53067	   1.32630	   0.05005	   1.32724	  -2.16103
2480624.27828	 154.00000	   0.41976	   1.33823	   0.00333	   1.33823	  -0.14252
2480627.60928	 154.00000	   0.33183	   1.38274	  -0.02495	   1.38297	   1.03383
2480631.81528	 154.00000	   0.26261	   1.44172	  -0.01863	   1.44184	   0.74017
2480637.12329	 154.00000	   0.20791	   1.49295	   0.02937	   1.49324	  -1.12697
2480643.82729	 154.00000	   0.16452	   1.51280	   0.11114	   1.51688	  -4.20171
2480652.30430	 154.00000	   0.13007	   1.47923	   0.20261	   1.49304	  -7.79939
2480662.99430	 154.00000	   0.10309	   1.39339	   0.26631	   1.41861	 -10.82025
2480676.50831	 154.00000	   0.08153	   1.27909	   0.26749	   1.30676	 -11.81194
2480693.60532	 154.00000	   0.06443	   1.18950	   0.20864	   1.20766	  -9.94855
2480715.19233	 154.00000	   0.05102	   1.16148	   0.05324	   1.16270	  -2.62456
2480742.43435	 154.00000	   0.04042	   1.26238	  -0.12397	   1.26845	   5.60870
2480776.92937	 154.00000	   0.03192	   1.51762	  -0.22912	   1.53482	   8.58528
2480820.47640	 154.00000	   0.02528	   1.85762	  -0.15222	   1.86385	   4.68464
2480875.54143	 154.00000	   0.01999	   2.14361	   0.16076	   2.14963	  -4.28898
2496079.72868	 155.00000	20004.45300	   0.77936	  -0.01052	   0.77943	   0.77339
2496079.87168	 155.00000	15829.12600	   0.78746	   0.00406	   0.78747	  -0.29552
2496080.01368	 155.00000	12516.70300	   0.79714	   0.01364	   0.79726	  -0.98041
2496080.15568	 155.00000	9909.44240	   0.80698	   0.02122	   0.80726	  -1.50593
2496080.31968	 155.00000	7835.48000	   0.81385	   0.02812	   0.81434	  -1.97915
2496080.52068	 155.00000	6217.24610	   0.82271	   0.03353	   0.82339	  -2.33373
2496080.75868	 155.00000	4905.29100	   0.82993	   0.03867	   0.83083	  -2.66750
2496080.99668	 155.00000	3881.27370	   0.83824	   0.04221	   0.83930	  -2.88288
2496081.23568	 155.00000	3070.98270	   0.84631	   0.04435	   0.84747	  -2.99954
2496081.47369	 155.00000	2430.77780	   0.85446	   0.04819	   0.85581	  -3.22803
2496081.71169	 155.00000	1923.15370	   0.86112	   0.05022	   0.86258	  -3.33755
2496081.94969	 155.00000	1522.43580	   0.86806	   0.05243	   0.86964	  -3.45621
2496082.18769	 155.00000	1203.84460	   0.87832	   0.05445	   0.88001	  -3.54761
2496082.42669	 155.00000	 952.86591	   0.88797	   0.05673	   0.88978	  -3.65535
2496082.66469	 155.00000	 754.27557	   0.89545	   0.05935	   0.89741	  -3.79196
2496082.90169	 155.00000	 596.71857	   0.90425	   0.06309	   0.90645	  -3.99085
2496083.13969	 155.00000	 471.96338	   0.91072	   0.06481	   0.91302	  -4.07053
2496083.37869	 155.00000	 373.20856	   0.92220	   0.06812	   0.92471	  -4.22485
2496083.61669	 155.00000	 295.47278	   0.93226	   0.07224	   0.93506	  -4.43077
2496083.85569	 155.00000	 233.87738	   0.94235	   0.07631	   0.94544	  -4.62937
2496084.09369	 155.00000	 185.05922	   0.95371	   0.07886	   0.95696	  -4.72696
2496084.32969	 155.00000	 146.35823	   0.96279	   0.08492	   0.96652	  -5.04035
2496084.56569	 155.00000	 115.77804	   0.97305	   0.09036	   0.97724	  -5.30550
2496084.80069	 155.00000	  91.67210	   0.98764	   0.09852	   0.99254	  -5.69674
2496085.04569	 155.00000	  72.51701	   0.99898	   0.10692	   1.00468	  -6.10921
2496085.27469	 155.00000	  57.36816	   1.01283	   0.11185	   1.01898	  -6.30177
2496085.51169	 155.00000	  45.36290	   1.02794	   0.12070	   1.03500	  -6.69669
2496085.74369	 155.00000	  35.93134	   1.04707	   0.13585	   1.05584	  -7.39262
2496085.99369	 155.00000	  28.40909	   1.06529	   0.14784	   1.07550	  -7.90110
2496086.20869	 155.00000	  22.48202	   1.09087	   0.16148	   1.10276	  -8.41998
2496086.47369	 155.00000	  17.79613	   1.12384	   0.17435	   1.13728	  -8.81864
2496086.72569	 155.00000	  14.06813	   1.15765	   0.17524	   1.17084	  -8.60778
2496086.94169	 155.00000	  11.14480	   1.19186	   0.18833	   1.20664	  -8.97921
2496087.20869	 155.00000	   8.81772	   1.22647	   0.17287	   1.23859	  -8.02286
2496087.38769	 155.00000	   6.97545	   1.27190	   0.16467	   1.28251	  -7.37692
2496087.60569	 155.00000	   5.51730	   1.29800	   0.16736	   1.30875	  -7.34699
2496087.87469	 155.00000	   4.36941	   1.31059	   0.14992	   1.31913	  -6.52578
2496088.20969	 155.00000	   3.45686	   1.32627	   0.11881	   1.33158	  -5.11899
2496088.62869	 155.00000	   2.73547	   1.35207	   0.08870	   1.35498	  -3.75350
2496089.15369	 155.00000	   2.16054	   1.38462	   0.07563	   1.38668	  -3.12651
2496089.81269	 155.00000	   1.70952	   1.40715	   0.08154	   1.40951	  -3.31627
2496090.64169	 155.00000	   1.35352	   1.40703	   0.09814	   1.41045	  -3.98970
2496091.68469	 155.00000	   1.07079	   1.38721	   0.10595	   1.39125	  -4.36736
2496092.99769	 155.00000	   0.84734	   1.35688	   0.09390	   1.36013	  -3.95862
2496094.65369	 155.00000	   0.67072	   1.33802	   0.06460	   1.33958	  -2.76393
2496096.74269	 155.00000	   0.53067	   1.34044	   0.02006	   1.34059	  -0.85754
2496099.37970	 155.00000	   0.41976	   1.37420	  -0.01533	   1.37429	   0.63924
2496102.71070	 155.00000	   0.33183	   1.42703	  -0.02052	   1.42718	   0.82387
2496106.91670	 155.00000	   0.26261	   1.47920	   0.01247	   1.47925	  -0.48314
2496112.22470	 155.00000	   0.20791	   1.50554	   0.07933	   1.50763	  -3.01622
2496118.92871	 155.00000	   0.16452	   1.48805	   0.16067	   1.49670	  -6.16268
2496127.40571	 155.00000	   0.13007	   1.42109	   0.22513	   1.43881	  -9.00213
2496138.09572	 155.00000	   0.10309	   1.32348	   0.24004	   1.34508	 -10.27986
2496151.60973	 155.00000	   0.08153	   1.23184	   0.18705	   1.24596	  -8.63407
2496168.70674	 155.00000	   0.06443	   1.19175	   0.08882	   1.19505	  -4.26253
2496190.29375	 155.00000	   0.05102	   1.25143	  -0.06506	   1.25312	   2.97592
2496217.53577	 155.00000	   0.04042	   1.43795	  -0.17731	   1.44884	   7.02940
2496252.03079	 155.00000	   0.03192	   1.73017	  -0.15505	   1.73711	   5.12097
2496295.57781	 155.00000	   0.02528	   2.00873	   0.07027	   2.00996	  -2.00347
2496350.64285	 155.00000	   0.01999	   2.12385	   0.47466	   2.17624	 -12.59796
2511555.59811	 156.00000	20004.45300	   0.79271	  -0.01204	   0.79280	   0.87036
2511555.74111	 156.00000	15829.12600	   0.80237	   0.00289	   0.80238	  -0.20647
2511555.88311	 156.00000	12516.70300	   0.81211	   0.01373	   0.81223	  -0.96832
2511556.02511	 156.00000	9909.44240	   0.82053	   0.02124	   0.82081	  -1.48309
2511556.18911	 156.00000	7835.48000	   0.82993	   0.02777	   0.83039	  -1.91667
2511556.39011	 156.00000	6217.24610	   0.83807	   0.03362	   0.83874	  -2.29730
2511556.62811	 156.00000	4905.29100	   0.84493	   0.03852	   0.84581	  -2.60996
2511556.86611	 156.00000	3881.27370	   0.85241	   0.04023	   0.85336	  -2.70233
2511557.10511	 156.00000	3070.98270	   0.86119	   0.04414	   0.86233	  -2.93390
2511557.34311	 156.00000	2430.77780	   0.86773	   0.04761	   0.86903	  -3.14066
2511557.58111	 156.00000	1923.15370	   0.87511	   0.05075	   0.87658	  -3.31929
2511557.81911	 156.00000	1522.43580	   0.88509	   0.05262	   0.88665	  -3.40239
2511558.05711	 156.00000	1203.84460	   0.89246	   0.05478	   0.89414	  -3.51263
2511558.29611	 156.00000	 952.86591	   0.90165	   0.05690	   0.90344	  -3.61115
2511558.53411	 156.00000	 754.27557	   0.90840	   0.05981	   0.91037	  -3.76671
2511558.77111	 156.00000	 596.71857	   0.91783	   0.06285	   0.91998	  -3.91736
2511559.00911	 156.00000	 471.96338	   0.92702	   0.06314	   0.92917	  -3.89624
2511559.24811	 156.00000	 373.20856	   0.93504	   0.06921	   0.93760	  -4.23320
2511559.48611	 156.00000	 295.47278	   0.94565	   0.07247	   0.94843	  -4.38201
2511559.72511	 156.00000	 233.87738	   0.95659	   0.07610	   0.95961	  -4.54825
2511559.96311	 156.00000	 185.05922	   0.96610	   0.08111	   0.96949	  -4.79919
2511560.19911	 156.00000	 146.35823	   0.97807	   0.08544	   0.98180	  -4.99268
2511560.43511	 156.00000	 115.77804	   0.98902	   0.09291	   0.99338	  -5.36676
2511560.67011	 156.00000	  91.67210	   1.00141	   0.09760	   1.00616	  -5.56654
2511560.91511	 156.00000	  72.51701	   1.01304	   0.10575	   1.01854	  -5.95926
2511561.14411	 156.00000	  57.36816	   1.02853	   0.11215	   1.03463	  -6.22304
2511561.38111	 156.00000	  45.36290	   1.04311	   0.12272	   1.05030	  -6.71001
2511561.61311	 156.00000	  35.93134	   1.06101	   0.13886	   1.07005	  -7.45630
2511561.86411	 156.00000	  28.40909	   1.08045	   0.14760	   1.09049	  -7.77890
2511562.07811	 156.00000	  22.48202	   1.10525	   0.16366	   1.11730	  -8.42312
2511562.34311	 156.00000	  17.79613	   1.13778	   0.17549	   1.15123	  -8.76807
2511562.59511	 156.00000	  14.06813	   1.17265	   0.17518	   1.18566	  -8.49646
2511562.81111	 156.00000	  11.14480	   1.20524	   0.18755	   1.21975	  -8.84488
2511563.07811	 156.00000	   8.81772	   1.24177	   0.17460	   1.25399	  -8.00366
2511563.25711	 156.00000	   6.97545	   1.28749	   0.16665	   1.29823	  -7.37524
2511563.47511	 156.00000	   5.51730	   1.31243	   0.16952	   1.32334	  -7.35972
2511563.74411	 156.00000	   4.36941	   1.32504	   0.15097	   1.33362	  -6.49984
2511564.07911	 156.00000	   3.45686	   1.34186	   0.11919	   1.34714	  -5.07586
2511564.49811	 156.00000	   2.73547	   1.37079	   0.08886	   1.37367	  -3.70901
2511565.02311	 156.00000	   2.16054	   1.40316	   0.07750	   1.40530	  -3.16158
2511565.68211	 156.00000	   1.70952	   1.42365	   0.08548	   1.42621	  -3.43611
2511566.51111	 156.00000	   1.35352	   1.42195	   0.10169	   1.42558	  -4.09060
2511567.55411	 156.00000	   1.07079	   1.39906	   0.10726	   1.40317	  -4.38406
2511568.86711	 156.00000	   0.84734	   1.37015	   0.09148	   1.37320	  -3.81996
2511570.52311	 156.00000	   0.67072	   1.35386	   0.06056	   1.35522	  -2.56138
2511572.61212	 156.00000	   0.53067	   1.35902	   0.01583	   1.35912	  -0.66745
2511575.24912	 156.00000	   0.41976	   1.39534	  -0.01746	   1.39545	   0.71670
2511578.58012	 156.00000	   0.33183	   1.45054	  -0.01890	   1.45067	   0.74637
2511582.78612	 156.00000	   0.26261	   1.49938	   0.01859	   1.49949	  -0.71022
2511588.09413	 156.00000	   0.20791	   1.52114	   0.08863	   1.52372	  -3.33461
2511594.79813	 156.00000	   0.16452	   1.49662	   0.16902	   1.50614	  -6.44350
2511603.27513	 156.00000	   0.13007	   1.42479	   0.22747	   1.44283	  -9.07080
2511613.96514	 156.00000	   0.10309	   1.32680	   0.23190	   1.34691	  -9.91406
2511627.47915	 156.00000	   0.08153	   1.24211	   0.16971	   1.25365	  -7.77997
2511644.57616	 156.00000	   0.06443	   1.21174	   0.07020	   1.21377	  -3.31578
2511666.16317	 156.00000	   0.05102	   1.28195	  -0.08002	   1.28445	   3.57187
2511693.40519	 156.00000	   0.04042	   1.47931	  -0.17890	   1.49009	   6.89541
2511727.90021	 156.00000	   0.03192	   1.77013	  -0.13891	   1.77558	   4.48701
2511771.44723	 156.00000	   0.02528	   2.03442	   0.10037	   2.03689	  -2.82437
2511826.51227	 156.00000	   0.01999	   2.12760	   0.50976	   2.18782	 -13.47378
2527025.09968	 157.00000	20004.45300	   0.80227	  -0.01033	   0.80233	   0.73783
2527025.24268	 157.00000	15829.12600	   0.81249	   0.00213	   0.81250	  -0.15018
2527025.38468	 157.00000	12516.70300	   0.82072	   0.01434	   0.82085	  -1.00112
2527025.52668	 157.00000	9909.44240	   0.82962	   0.02056	   0.82988	  -1.41943
2527025.69068	 157.00000	7835.48000	   0.83838	   0.02798	   0.83885	  -1.91128
2527025.89168	 157.00000	6217.24610	   0.84482	   0.03416	   0.84551	  -2.31564
2527026.12968	 157.00000	4905.29100	   0.85277	   0.03787	   0.85361	  -2.54247
2527026.36768	 157.00000	3881.27370	   0.86210	   0.04217	   0.86313	  -2.80018
2527026.60668	 157.00000	3070.98270	   0.86914	   0.04379	   0.87024	  -2.88434
2527026.84468	 157.00000	2430.77780	   0.87814	   0.04823	   0.87947	  -3.14400
2527027.08268	 157.00000	1923.15370	   0.88553	   0.04878	   0.88687	  -3.15281
2527027.32068	 157.00000	1522.43580	   0.89309	   0.05170	   0.89458	  -3.31309
2527027.55868	 157.00000	1203.84460	   0.90212	   0.05457	   0.90376	  -3.46152
2527027.79768	 157.00000	 952.86591	   0.91039	   0.05902	   0.91231	  -3.70929
2527028.03568	 157.00000	 754.27557	   0.91754	   0.06046	   0.91953	  -3.77010
2527028.27268	 157.00000	 596.71857	   0.92771	   0.06406	   0.92992	  -3.94986
2527028.51068	 157.00000	 471.96338	   0.93708	   0.06663	   0.93944	  -4.06727
2527028.74968	 157.00000	 373.20856	   0.94538	   0.06886	   0.94789	  -4.16614
2527028.98768	 157.00000	 295.47278	   0.95521	   0.07194	   0.95792	  -4.30722
2527029.22668	 157.00000	 233.87738	   0.96572	   0.07753	   0.96883	  -4.58997
2527029.46468	 157.00000	 185.05922	   0.97567	   0.08131	   0.97906	  -4.76416
2527029.70068	 157.00000	 146.35823	   0.98730	   0.08487	   0.99094	  -4.91320
2527029.93668	 157.00000	 115.77804	   0.99682	   0.09127	   1.00099	  -5.23143
2527030.17168	 157.00000	  91.67210	   1.01115	   0.09734	   1.01583	  -5.49894
2527030.41668	 157.00000	  72.51701	   1.02204	   0.10614	   1.02754	  -5.92923
2527030.64568	 157.00000	  57.36816	   1.03714	   0.11277	   1.04325	  -6.20523
2527030.88268	 157.00000	  45.36290	   1.05255	   0.12091	   1.05947	  -6.55296
2527031.11468	 157.00000	  35.93134	   1.07117	   0.13678	   1.07986	  -7.27702
2527031.36568	 157.00000	  28.40909	   1.08923	   0.14688	   1.09909	  -7.67993
2527031.57968	 157.00000	  22.48202	   1.11355	   0.16158	   1.12521	  -8.25613
2527031.84468	 157.00000	  17.79613	   1.14679	   0.17582	   1.16019	  -8.71637
2527032.09668	 157.00000	  14.06813	   1.18290	   0.17660	   1.19601	  -8.49141
2527032.31268	 157.00000	  11.14480	   1.21313	   0.18974	   1.22788	  -8.88947
2527032.58068	 157.00000	   8.81772	   1.25217	   0.17333	   1.26411	  -7.88096
2527032.75868	 157.00000	   6.97545	   1.29796	   0.17055	   1.30912	  -7.48584
2527032.97668	 157.00000	   5.51730	   1.32089	   0.17110	   1.33193	  -7.38051
2527033.24568	 157.00000	   4.36941	   1.33350	   0.14922	   1.34182	  -6.38472
2527033.58068	 157.00000	   3.45686	   1.35391	   0.11783	   1.35903	  -4.97374
2527033.99969	 157.00000	   2.73547	   1.38513	   0.08972	   1.38803	  -3.70613
2527034.52469	 157.00000	   2.16054	   1.41699	   0.08195	   1.41936	  -3.31007
2527035.18369	 157.00000	   1.70952	   1.43427	   0.09199	   1.43722	  -3.66984
2527036.01269	 157.00000	   1.35352	   1.42781	   0.10562	   1.43171	  -4.23053
2527037.05569	 157.00000	   1.07079	   1.40326	   0.10586	   1.40725	  -4.31427
2527038.36969	 157.00000	   0.84734	   1.37649	   0.08349	   1.37902	  -3.47091
2527040.02469	 157.00000	   0.67072	   1.36530	   0.04897	   1.36618	  -2.05417
2527042.11369	 157.00000	   0.53067	   1.38038	   0.00574	   1.38039	  -0.23814
2527044.75069	 157.00000	   0.41976	   1.42282	  -0.01977	   1.42296	   0.79618
2527048.08169	 157.00000	   0.33183	   1.47771	  -0.00941	   1.47774	   0.36466
2527052.28770	 157.00000	   0.26261	   1.51896	   0.03748	   1.51942	  -1.41332
2527057.59570	 157.00000	   0.20791	   1.52623	   0.11080	   1.53025	  -4.15214
2527064.29970	 157.00000	   0.16452	   1.48598	   0.18359	   1.49727	  -7.04311
2527072.77671	 157.00000	   0.13007	   1.40543	   0.22500	   1.42333	  -9.09544
2527083.46671	 157.00000	   0.10309	   1.31074	   0.20942	   1.32736	  -9.07740
2527096.98072	 157.00000	   0.08153	   1.24577	   0.13037	   1.25257	  -5.97449
2527114.07773	 157.00000	   0.06443	   1.24173	   0.01971	   1.24188	  -0.90941
2527135.66475	 157.00000	   0.05102	   1.35135	  -0.11646	   1.35635	   4.92558
2527162.90676	 157.00000	   0.04042	   1.57824	  -0.17109	   1.58749	   6.18693
2527197.40178	 157.00000	   0.03192	   1.86027	  -0.06541	   1.86142	   2.01385
2527240.94881	 157.00000	   0.02528	   2.06578	   0.23187	   2.07876	  -6.40423
2527296.01384	 157.00000	   0.01999	   2.06102	   0.64969	   2.16099	 -17.49642
2542480.18394	 158.00000	20004.45300	   0.79736	  -0.01087	   0.79743	   0.78128
2542480.32694	 158.00000	15829.12600	   0.80631	   0.00326	   0.80632	  -0.23134
2542480.46894	 158.00000	12516.70300	   0.81763	   0.01391	   0.81775	  -0.97484
2542480.61094	 158.00000	9909.44240	   0.82579	   0.02246	   0.82609	  -1.55814
2542480.77494	 158.00000	7835.48000	   0.83284	   0.02787	   0.83331	  -1.91680
2542480.97594	 158.00000	6217.24610	   0.84176	   0.03349	   0.84242	  -2.27861
2542481.21394	 158.00000	4905.29100	   0.84917	   0.03791	   0.85002	  -2.55595
2542481.45294	 158.00000	3881.27370	   0.85892	   0.04166	   0.85993	  -2.77706
2542481.69094	 158.00000	3070.98270	   0.86599	   0.04468	   0.86714	  -2.95376
2542481.92894	 158.00000	2430.77780	   0.87372	   0.04764	   0.87502	  -3.12091
2542482.16694	 158.00000	1923.15370	   0.88056	   0.05000	   0.88197	  -3.24975
2542482.40494	 158.00000	1522.43580	   0.88940	   0.05392	   0.89103	  -3.46921
2542482.64294	 158.00000	1203.84460	   0.89641	   0.05478	   0.89808	  -3.49728
2542482.88194	 158.00000	 952.86591	   0.90618	   0.05741	   0.90799	  -3.62532
2542483.11994	 158.00000	 754.27557	   0.91435	   0.06070	   0.91637	  -3.79788
2542483.35694	 158.00000	 596.71857	   0.92131	   0.06385	   0.92352	  -3.96423
2542483.59494	 158.00000	 471.96338	   0.93201	   0.06459	   0.93424	  -3.96453
2542483.83394	 158.00000	 373.20856	   0.94146	   0.06807	   0.94392	  -4.13518
2542484.07194	 158.00000	 295.47278	   0.95168	   0.07269	   0.95445	  -4.36801
2542484.31094	 158.00000	 233.87738	   0.96039	   0.07720	   0.96349	  -4.59604
2542484.54894	 158.00000	 185.05922	   0.97203	   0.08067	   0.97537	  -4.74397
2542484.78494	 158.00000	 146.35823	   0.98130	   0.08394	   0.98489	  -4.88930
2542485.02194	 158.00000	 115.77804	   0.99364	   0.09024	   0.99773	  -5.18928
2542485.25594	 158.00000	  91.67210	   1.00481	   0.09714	   1.00950	  -5.52196
2542485.50094	 158.00000	  72.51701	   1.01797	   0.10378	   1.02324	  -5.82122
2542485.72994	 158.00000	  57.36816	   1.03362	   0.11270	   1.03974	  -6.22266
2542485.96694	 158.00000	  45.36290	   1.04924	   0.12425	   1.05657	  -6.75370
2542486.19894	 158.00000	  35.93134	   1.06292	   0.13510	   1.07148	  -7.24368
2542486.44995	 158.00000	  28.40909	   1.08489	   0.14382	   1.09439	  -7.55131
2542486.66395	 158.00000	  22.48202	   1.11105	   0.15761	   1.12217	  -8.07420
2542486.92895	 158.00000	  17.79613	   1.13939	   0.17315	   1.15247	  -8.64087
2542487.18095	 158.00000	  14.06813	   1.18018	   0.18305	   1.19429	  -8.81663
2542487.39695	 158.00000	  11.14480	   1.20734	   0.18136	   1.22089	  -8.54264
2542487.66495	 158.00000	   8.81772	   1.25481	   0.17806	   1.26738	  -8.07664
2542487.84295	 158.00000	   6.97545	   1.28763	   0.18183	   1.30041	  -8.03781
2542488.06095	 158.00000	   5.51730	   1.30574	   0.16331	   1.31591	  -7.12916
2542488.32995	 158.00000	   4.36941	   1.33250	   0.13385	   1.33921	  -5.73595
2542488.66495	 158.00000	   3.45686	   1.36921	   0.11163	   1.37375	  -4.66099
2542489.08395	 158.00000	   2.73547	   1.39782	   0.10977	   1.40213	  -4.49022
2542489.60895	 158.00000	   2.16054	   1.40635	   0.11386	   1.41095	  -4.62884
2542490.26795	 158.00000	   1.70952	   1.39538	   0.11074	   1.39976	  -4.53756
2542491.09695	 158.00000	   1.35352	   1.37903	   0.09299	   1.38216	  -3.85761
2542492.13995	 158.00000	   1.07079	   1.37212	   0.05899	   1.37339	  -2.46176
2542493.45395	 158.00000	   0.84734	   1.38551	   0.02241	   1.38570	  -0.92685
2542495.10895	 158.00000	   0.67072	   1.41329	   0.00130	   1.41329	  -0.05272
2542497.19795	 158.00000	   0.53067	   1.45589	   0.00337	   1.45589	  -0.13253
2542499.83495	 158.00000	   0.41976	   1.48995	   0.03756	   1.49042	  -1.44407
2542503.16596	 158.00000	   0.33183	   1.49457	   0.09231	   1.49741	  -3.53428
2542507.37196	 158.00000	   0.26261	   1.46073	   0.14365	   1.46778	  -5.61662
2542512.67996	 158.00000	   0.20791	   1.39856	   0.16669	   1.40845	  -6.79676
2542519.38396	 158.00000	   0.16452	   1.33040	   0.14585	   1.33837	  -6.25626
2542527.86097	 158.00000	   0.13007	   1.28891	   0.08349	   1.29161	  -3.70604
2542538.55098	 158.00000	   0.10309	   1.30269	  -0.00359	   1.30269	   0.15786
2542552.06498	 158.00000	   0.08153	   1.38980	  -0.07926	   1.39206	   3.26384
2542569.16199	 158.00000	   0.06443	   1.52762	  -0.10062	   1.53093	   3.76852
2542590.74901	 158.00000	   0.05102	   1.71857	  -0.01588	   1.71864	   0.52936
2542617.99102	 158.00000	   0.04042	   1.85583	   0.20348	   1.86695	  -6.25718
2542652.48604	 158.00000	   0.03192	   1.84733	   0.50910	   1.91620	 -15.40760
2542696.03307	 158.00000	   0.02528	   1.63387	   0.77096	   1.80663	 -25.26083
2542751.09810	 158.00000	   0.01999	   1.26817	   0.84577	   1.52433	 -33.70010
2557924.02698	 159.00000	20004.45300	   0.78327	  -0.01115	   0.78335	   0.81574
2557924.16998	 159.00000	15829.12600	   0.79227	   0.00393	   0.79228	  -0.28442
2557924.31198	 159.00000	12516.70300	   0.80094	   0.01307	   0.80105	  -0.93484
2557924.45398	 159.00000	9909.44240	   0.81061	   0.02225	   0.81092	  -1.57202
2557924.61798	 159.00000	7835.48000	   0.81825	   0.02944	   0.81878	  -2.06029
2557924.81898	 159.00000	6217.24610	   0.82677	   0.03200	   0.82739	  -2.21644
2557925.05698	 159.00000	4905.29100	   0.83502	   0.03814	   0.83589	  -2.61516
2557925.29598	 159.00000	3881.27370	   0.84154	   0.04041	   0.84251	  -2.74942
2557925.53398	 159.00000	3070.98270	   0.85101	   0.04417	   0.85215	  -2.97144
2557925.77198	 159.00000	2430.77780	   0.85937	   0.04820	   0.86072	  -3.21028
2557926.00998	 159.00000	1923.15370	   0.86453	   0.05115	   0.86605	  -3.38568
2557926.24798	 159.00000	1522.43580	   0.87353	   0.05252	   0.87511	  -3.44037
2557926.48598	 159.00000	1203.84460	   0.88121	   0.05603	   0.88299	  -3.63846
2557926.72498	 159.00000	 952.86591	   0.88983	   0.05848	   0.89175	  -3.75995
2557926.96298	 159.00000	 754.27557	   0.89811	   0.05947	   0.90008	  -3.78829
2557927.19998	 159.00000	 596.71857	   0.90579	   0.06312	   0.90799	  -3.98648
2557927.43798	 159.00000	 471.96338	   0.91660	   0.06499	   0.91890	  -4.05586
2557927.67698	 159.00000	 373.20856	   0.92517	   0.06940	   0.92777	  -4.28981
2557927.91498	 159.00000	 295.47278	   0.93551	   0.07224	   0.93830	  -4.41540
2557928.15398	 159.00000	 233.87738	   0.94451	   0.07622	   0.94758	  -4.61364
2557928.39198	 159.00000	 185.05922	   0.95610	   0.08085	   0.95951	  -4.83363
2557928.62798	 159.00000	 146.35823	   0.96577	   0.08602	   0.96960	  -5.08975
2557928.86498	 159.00000	 115.77804	   0.97828	   0.09104	   0.98251	  -5.31664
2557929.09898	 159.00000	  91.67210	   0.99014	   0.09745	   0.99492	  -5.62083
2557929.34398	 159.00000	  72.51701	   1.00243	   0.10653	   1.00807	  -6.06636
2557929.57298	 159.00000	  57.36816	   1.01744	   0.11202	   1.02359	  -6.28294
2557929.80998	 159.00000	  45.36290	   1.03277	   0.12151	   1.03989	  -6.71016
2557930.04198	 159.00000	  35.93134	   1.05078	   0.13760	   1.05975	  -7.46032
2557930.29299	 159.00000	  28.40909	   1.06913	   0.14710	   1.07920	  -7.83402
2557930.50699	 159.00000	  22.48202	   1.09410	   0.16072	   1.10584	  -8.35686
2557930.77199	 159.00000	  17.79613	   1.12618	   0.17486	   1.13968	  -8.82589
2557931.02399	 159.00000	  14.06813	   1.16254	   0.17600	   1.17579	  -8.60875
2557931.23999	 159.00000	  11.14480	   1.19260	   0.18669	   1.20713	  -8.89694
2557931.50799	 159.00000	   8.81772	   1.23078	   0.17405	   1.24303	  -8.04886
2557931.68599	 159.00000	   6.97545	   1.27588	   0.16721	   1.28679	  -7.46624
2557931.90399	 159.00000	   5.51730	   1.29843	   0.16712	   1.30914	  -7.33437
2557932.17299	 159.00000	   4.36941	   1.31330	   0.14717	   1.32152	  -6.39406
2557932.50799	 159.00000	   3.45686	   1.33349	   0.11689	   1.33861	  -5.00977
2557932.92699	 159.00000	   2.73547	   1.36342	   0.09012	   1.36640	  -3.78184
2557933.45199	 159.00000	   2.16054	   1.39371	   0.08286	   1.39617	  -3.40240
2557934.11199	 159.00000	   1.70952	   1.40950	   0.09147	   1.41247	  -3.71320
2557934.93999	 159.00000	   1.35352	   1.40240	   0.10276	   1.40616	  -4.19094
2557935.98299	 159.00000	   1.07079	   1.38030	   0.10159	   1.38403	  -4.20947
2557937.29699	 159.00000	   0.84734	   1.35684	   0.08041	   1.35922	  -3.39163
2557938.95199	 159.00000	   0.67072	   1.34706	   0.04848	   1.34793	  -2.06107
2557941.04099	 159.00000	   0.53067	   1.36177	   0.00773	   1.36180	  -0.32523
2557943.67799	 159.00000	   0.41976	   1.40264	  -0.01569	   1.40273	   0.64069
2557947.00900	 159.00000	   0.33183	   1.45465	  -0.00648	   1.45467	   0.25534
2557951.21500	 159.00000	   0.26261	   1.49480	   0.03986	   1.49533	  -1.52736
2557956.52300	 159.00000	   0.20791	   1.50246	   0.11094	   1.50655	  -4.22300
2557963.22700	 159.00000	   0.16452	   1.46217	   0.18285	   1.47356	  -7.12808
2557971.70401	 159.00000	   0.13007	   1.38184	   0.22380	   1.39985	  -9.19946
