Repository: kbm2110/Battery_Diagnostics_Thesis

# Battery_Diagnostics_Thesis
 Data-driven battery diagnostics using EIS

**Author:** Bala Manikanta Yaswanth Kanagarla
**Institution:** Technische Hochschule Ingolstadt (THI)
**Supervisor:** Prof. Dr. H.-G. Schweiger

## Overview

This project implements a machine learning framework for 
non-invasive State of Health (SoH) estimation of lithium-ion 
batteries using Electrochemical Impedance Spectroscopy (EIS).

Eight physically interpretable features are extracted from 
impedance spectra and used to train six ML models under a 
strict cell-level train-test split. The stacking ensemble 
achieves R² = 0.9122 and RMSE = 0.0234 on completely unseen 
cells.

---

File: data/EIS/EIS_state_IV_45C02.txt (part 19 of 37)
time/s	           cycle number	freq/Hz	           Re(Z)/Ohm	  -Im(Z)/Ohm	   |Z|/Ohm	   Phase(Z)/deg
2354676.07494	 151.00000	   8.81772	   0.74900	   0.07705	   0.75295	  -5.87351
2354676.25294	 151.00000	   6.97545	   0.75699	   0.06858	   0.76009	  -5.17694
2354676.47094	 151.00000	   5.51730	   0.76384	   0.05829	   0.76606	  -4.36375
2354676.73994	 151.00000	   4.36941	   0.77105	   0.04955	   0.77265	  -3.67705
2354677.07594	 151.00000	   3.45686	   0.77732	   0.04512	   0.77863	  -3.32181
2354677.49394	 151.00000	   2.73547	   0.78055	   0.04310	   0.78174	  -3.16027
2354678.01894	 151.00000	   2.16054	   0.78196	   0.04234	   0.78311	  -3.09928
2354678.67894	 151.00000	   1.70952	   0.78341	   0.03944	   0.78440	  -2.88196
2354679.50695	 151.00000	   1.35352	   0.78443	   0.03643	   0.78528	  -2.65871
2354680.54995	 151.00000	   1.07079	   0.78761	   0.03297	   0.78830	  -2.39681
2354681.86395	 151.00000	   0.84734	   0.79422	   0.03148	   0.79484	  -2.26989
2354683.51995	 151.00000	   0.67072	   0.80202	   0.03459	   0.80277	  -2.46928
2354685.60795	 151.00000	   0.53067	   0.81108	   0.04163	   0.81214	  -2.93850
2354688.24495	 151.00000	   0.41976	   0.81584	   0.05446	   0.81765	  -3.81918
2354691.57695	 151.00000	   0.33183	   0.81525	   0.06809	   0.81808	  -4.77455
2354695.78195	 151.00000	   0.26261	   0.81104	   0.07743	   0.81472	  -5.45362
2354701.08996	 151.00000	   0.20791	   0.80850	   0.08197	   0.81264	  -5.78896
2354707.79496	 151.00000	   0.16452	   0.81209	   0.08302	   0.81633	  -5.83698
2354716.27097	 151.00000	   0.13007	   0.82292	   0.08575	   0.82738	  -5.94913
2354726.96197	 151.00000	   0.10309	   0.84181	   0.09265	   0.84689	  -6.28083
2354740.47498	 151.00000	   0.08153	   0.86740	   0.10784	   0.87408	  -7.08726
2354757.57299	 151.00000	   0.06443	   0.89569	   0.13414	   0.90568	  -8.51774
2354779.16000	 151.00000	   0.05102	   0.92306	   0.17362	   0.93924	 -10.65223
2354806.40202	 151.00000	   0.04042	   0.93966	   0.22173	   0.96546	 -13.27712
2354840.89804	 151.00000	   0.03192	   0.94409	   0.26297	   0.98003	 -15.56504
2354884.44607	 151.00000	   0.02528	   0.94881	   0.28955	   0.99201	 -16.97078
2354939.51110	 151.00000	   0.01999	   0.96817	   0.30694	   1.01566	 -17.59007
2369678.38769	 152.00000	20004.45300	   0.37237	  -0.02244	   0.37305	   3.44849
2369678.52969	 152.00000	15829.12600	   0.37700	  -0.00721	   0.37707	   1.09543
2369678.67169	 152.00000	12516.70300	   0.38435	   0.00341	   0.38436	  -0.50768
2369678.81369	 152.00000	9909.44240	   0.39146	   0.01222	   0.39165	  -1.78860
2369678.97869	 152.00000	7835.48000	   0.39832	   0.01960	   0.39880	  -2.81693
2369679.17869	 152.00000	6217.24610	   0.40521	   0.02689	   0.40610	  -3.79667
2369679.41669	 152.00000	4905.29100	   0.41193	   0.03078	   0.41308	  -4.27274
2369679.65569	 152.00000	3881.27370	   0.41900	   0.03529	   0.42048	  -4.81444
2369679.89369	 152.00000	3070.98270	   0.42604	   0.03806	   0.42774	  -5.10512
2369680.13169	 152.00000	2430.77780	   0.43322	   0.04143	   0.43519	  -5.46282
2369680.36969	 152.00000	1923.15370	   0.43977	   0.04535	   0.44210	  -5.88814
2369680.60769	 152.00000	1522.43580	   0.44781	   0.04744	   0.45031	  -6.04779
2369680.84569	 152.00000	1203.84460	   0.45518	   0.05033	   0.45795	  -6.30999
2369681.08469	 152.00000	 952.86591	   0.46280	   0.05237	   0.46576	  -6.45556
2369681.32269	 152.00000	 754.27557	   0.47113	   0.05445	   0.47426	  -6.59279
2369681.56069	 152.00000	 596.71857	   0.47724	   0.05739	   0.48068	  -6.85761
2369681.79769	 152.00000	 471.96338	   0.48639	   0.05954	   0.49002	  -6.97887
2369682.03669	 152.00000	 373.20856	   0.49630	   0.06454	   0.50048	  -7.40892
2369682.27469	 152.00000	 295.47278	   0.50368	   0.06791	   0.50824	  -7.67863
2369682.51369	 152.00000	 233.87738	   0.51437	   0.07186	   0.51936	  -7.95255
2369682.75169	 152.00000	 185.05922	   0.52497	   0.07605	   0.53045	  -8.24305
2369682.98769	 152.00000	 146.35823	   0.53468	   0.08153	   0.54086	  -8.67020
2369683.22469	 152.00000	 115.77804	   0.54750	   0.08648	   0.55428	  -8.97644
2369683.45869	 152.00000	  91.67210	   0.55882	   0.09468	   0.56678	  -9.61593
2369683.70469	 152.00000	  72.51701	   0.57540	   0.10290	   0.58453	 -10.13858
2369683.93369	 152.00000	  57.36816	   0.59176	   0.10850	   0.60163	 -10.38992
2369684.16969	 152.00000	  45.36290	   0.61277	   0.11400	   0.62328	 -10.53918
2369684.40269	 152.00000	  35.93134	   0.63490	   0.11911	   0.64597	 -10.62523
2369684.65270	 152.00000	  28.40909	   0.65756	   0.11896	   0.66823	 -10.25422
2369684.86670	 152.00000	  22.48202	   0.68140	   0.11505	   0.69104	  -9.58338
2369685.13070	 152.00000	  17.79613	   0.70314	   0.10804	   0.71139	  -8.73501
2369685.38270	 152.00000	  14.06813	   0.72270	   0.09779	   0.72929	  -7.70620
2369685.59870	 152.00000	  11.14480	   0.73673	   0.08827	   0.74200	  -6.83189
2369685.86570	 152.00000	   8.81772	   0.74945	   0.07691	   0.75339	  -5.85935
2369686.04370	 152.00000	   6.97545	   0.75825	   0.06679	   0.76118	  -5.03411
2369686.26170	 152.00000	   5.51730	   0.76801	   0.06100	   0.77043	  -4.54094
2369686.53070	 152.00000	   4.36941	   0.77090	   0.05279	   0.77271	  -3.91723
2369686.86670	 152.00000	   3.45686	   0.77527	   0.04668	   0.77667	  -3.44557
2369687.28470	 152.00000	   2.73547	   0.77962	   0.04002	   0.78064	  -2.93881
2369687.80970	 152.00000	   2.16054	   0.78603	   0.03570	   0.78684	  -2.60056
2369688.46970	 152.00000	   1.70952	   0.79069	   0.03593	   0.79150	  -2.60198
2369689.29770	 152.00000	   1.35352	   0.79347	   0.03888	   0.79443	  -2.80515
2369690.34070	 152.00000	   1.07079	   0.79495	   0.04238	   0.79608	  -3.05198
2369691.65470	 152.00000	   0.84734	   0.79311	   0.04469	   0.79437	  -3.22526
2369693.31070	 152.00000	   0.67072	   0.79220	   0.04483	   0.79347	  -3.23870
2369695.39870	 152.00000	   0.53067	   0.79356	   0.04297	   0.79472	  -3.09957
2369698.03570	 152.00000	   0.41976	   0.79953	   0.04124	   0.80060	  -2.95244
2369701.36770	 152.00000	   0.33183	   0.81070	   0.04334	   0.81186	  -3.06018
2369705.57271	 152.00000	   0.26261	   0.82475	   0.05166	   0.82636	  -3.58452
2369710.88071	 152.00000	   0.20791	   0.83887	   0.06814	   0.84163	  -4.64414
2369717.58571	 152.00000	   0.16452	   0.84788	   0.09165	   0.85282	  -6.16946
2369726.06172	 152.00000	   0.13007	   0.84858	   0.11600	   0.85647	  -7.78387
2369736.75273	 152.00000	   0.10309	   0.84424	   0.13459	   0.85490	  -9.05784
2369750.26673	 152.00000	   0.08153	   0.84388	   0.14552	   0.85634	  -9.78427
2369767.36374	 152.00000	   0.06443	   0.85197	   0.15485	   0.86593	 -10.30106
2369788.95076	 152.00000	   0.05102	   0.87076	   0.16265	   0.88582	 -10.58064
2369816.19277	 152.00000	   0.04042	   0.90043	   0.17515	   0.91731	 -11.00731
2369850.68879	 152.00000	   0.03192	   0.94256	   0.19565	   0.96265	 -11.72640
2369894.23682	 152.00000	   0.02528	   0.99392	   0.23160	   1.02055	 -13.11657
2369949.30185	 152.00000	   0.01999	   1.04401	   0.28842	   1.08311	 -15.44371
2384683.46161	 153.00000	20004.45300	   0.37128	  -0.02242	   0.37196	   3.45638
2384683.60361	 153.00000	15829.12600	   0.37741	  -0.00845	   0.37751	   1.28269
2384683.74561	 153.00000	12516.70300	   0.38493	   0.00420	   0.38495	  -0.62461
2384683.88761	 153.00000	9909.44240	   0.39181	   0.01348	   0.39204	  -1.97013
2384684.05261	 153.00000	7835.48000	   0.39803	   0.01911	   0.39849	  -2.74891
2384684.25261	 153.00000	6217.24610	   0.40520	   0.02536	   0.40599	  -3.58188
2384684.49161	 153.00000	4905.29100	   0.41215	   0.03127	   0.41333	  -4.33916
2384684.72961	 153.00000	3881.27370	   0.41912	   0.03654	   0.42071	  -4.98202
2384684.96761	 153.00000	3070.98270	   0.42563	   0.03879	   0.42740	  -5.20721
2384685.20561	 153.00000	2430.77780	   0.43309	   0.04139	   0.43506	  -5.45932
2384685.44361	 153.00000	1923.15370	   0.44027	   0.04498	   0.44256	  -5.83303
2384685.68161	 153.00000	1522.43580	   0.44721	   0.04691	   0.44966	  -5.98762
2384685.91961	 153.00000	1203.84460	   0.45520	   0.05070	   0.45802	  -6.35588
2384686.15861	 153.00000	 952.86591	   0.46303	   0.05290	   0.46604	  -6.51798
2384686.39661	 153.00000	 754.27557	   0.47150	   0.05526	   0.47473	  -6.68441
2384686.63461	 153.00000	 596.71857	   0.47800	   0.05776	   0.48148	  -6.88954
2384686.87161	 153.00000	 471.96338	   0.48698	   0.06170	   0.49087	  -7.22077
2384687.11061	 153.00000	 373.20856	   0.49581	   0.06381	   0.49989	  -7.33366
2384687.34861	 153.00000	 295.47278	   0.50589	   0.06774	   0.51040	  -7.62620
2384687.58761	 153.00000	 233.87738	   0.51495	   0.07035	   0.51973	  -7.77959
2384687.82561	 153.00000	 185.05922	   0.52498	   0.07580	   0.53042	  -8.21583
2384688.06161	 153.00000	 146.35823	   0.53518	   0.08207	   0.54143	  -8.71845
2384688.29861	 153.00000	 115.77804	   0.54737	   0.08747	   0.55431	  -9.07962
2384688.53261	 153.00000	  91.67210	   0.56057	   0.09408	   0.56841	  -9.52743
2384688.77761	 153.00000	  72.51701	   0.57502	   0.10102	   0.58382	  -9.96398
2384689.00761	 153.00000	  57.36816	   0.59334	   0.10783	   0.60306	 -10.29997
2384689.24361	 153.00000	  45.36290	   0.61137	   0.11669	   0.62240	 -10.80607
2384689.47661	 153.00000	  35.93134	   0.63305	   0.11864	   0.64407	 -10.61449
2384689.72661	 153.00000	  28.40909	   0.65752	   0.11848	   0.66811	 -10.21479
2384689.94061	 153.00000	  22.48202	   0.68151	   0.11570	   0.69126	  -9.63502
2384690.20561	 153.00000	  17.79613	   0.70465	   0.10840	   0.71294	  -8.74564
2384690.45861	 153.00000	  14.06813	   0.72158	   0.10009	   0.72849	  -7.89682
2384690.67461	 153.00000	  11.14480	   0.73970	   0.08862	   0.74499	  -6.83180
2384690.94161	 153.00000	   8.81772	   0.74947	   0.07879	   0.75360	  -6.00156
2384691.11961	 153.00000	   6.97545	   0.75918	   0.06846	   0.76226	  -5.15254
2384691.33761	 153.00000	   5.51730	   0.76611	   0.05732	   0.76825	  -4.27899
2384691.60661	 153.00000	   4.36941	   0.77558	   0.05208	   0.77733	  -3.84189
2384691.94261	 153.00000	   3.45686	   0.77822	   0.04858	   0.77974	  -3.57218
2384692.36061	 153.00000	   2.73547	   0.78064	   0.04483	   0.78193	  -3.28648
2384692.88561	 153.00000	   2.16054	   0.78185	   0.03942	   0.78284	  -2.88623
2384693.54561	 153.00000	   1.70952	   0.78449	   0.03491	   0.78527	  -2.54832
2384694.37361	 153.00000	   1.35352	   0.79045	   0.03184	   0.79110	  -2.30687
2384695.41661	 153.00000	   1.07079	   0.79782	   0.03233	   0.79847	  -2.32026
2384696.73061	 153.00000	   0.84734	   0.80438	   0.03716	   0.80524	  -2.64467
2384698.38662	 153.00000	   0.67072	   0.80804	   0.04476	   0.80928	  -3.17046
2384700.47462	 153.00000	   0.53067	   0.80730	   0.05396	   0.80910	  -3.82363
2384703.11162	 153.00000	   0.41976	   0.80365	   0.06012	   0.80589	  -4.27843
2384706.44362	 153.00000	   0.33183	   0.80203	   0.06218	   0.80444	  -4.43350
2384710.64862	 153.00000	   0.26261	   0.80483	   0.06155	   0.80718	  -4.37347
2384715.95663	 153.00000	   0.20791	   0.81350	   0.06244	   0.81589	  -4.38904
2384722.66163	 153.00000	   0.16452	   0.82876	   0.06670	   0.83144	  -4.60154
2384731.13764	 153.00000	   0.13007	   0.84940	   0.07945	   0.85311	  -5.34367
2384741.82864	 153.00000	   0.10309	   0.87063	   0.10293	   0.87670	  -6.74235
2384755.34265	 153.00000	   0.08153	   0.88759	   0.13681	   0.89807	  -8.76260
2384772.43966	 153.00000	   0.06443	   0.89724	   0.17224	   0.91362	 -10.86649
2384794.02667	 153.00000	   0.05102	   0.89510	   0.20350	   0.91794	 -12.80840
2384821.26969	 153.00000	   0.04042	   0.89719	   0.22348	   0.92460	 -13.98692
2384855.76471	 153.00000	   0.03192	   0.91203	   0.23575	   0.94201	 -14.49281
2384899.31274	 153.00000	   0.02528	   0.93988	   0.24939	   0.97240	 -14.86059
2384954.37777	 153.00000	   0.01999	   0.98029	   0.26600	   1.01573	 -15.18165
2399678.66525	 154.00000	20004.45300	   0.37115	  -0.02333	   0.37188	   3.59666
2399678.80725	 154.00000	15829.12600	   0.37859	  -0.00769	   0.37867	   1.16390
2399678.94925	 154.00000	12516.70300	   0.38452	   0.00272	   0.38453	  -0.40545
2399679.09125	 154.00000	9909.44240	   0.39238	   0.01209	   0.39257	  -1.76519
2399679.25625	 154.00000	7835.48000	   0.40028	   0.02153	   0.40086	  -3.07943
2399679.45625	 154.00000	6217.24610	   0.40562	   0.02669	   0.40649	  -3.76408
2399679.69525	 154.00000	4905.29100	   0.41207	   0.03104	   0.41323	  -4.30743
2399679.93325	 154.00000	3881.27370	   0.41881	   0.03490	   0.42027	  -4.76358
2399680.17125	 154.00000	3070.98270	   0.42657	   0.03862	   0.42831	  -5.17328
2399680.40925	 154.00000	2430.77780	   0.43306	   0.04184	   0.43508	  -5.51806
2399680.64725	 154.00000	1923.15370	   0.44061	   0.04464	   0.44286	  -5.78479
2399680.88525	 154.00000	1522.43580	   0.44801	   0.04817	   0.45060	  -6.13630
2399681.12325	 154.00000	1203.84460	   0.45644	   0.05074	   0.45925	  -6.34307
2399681.36225	 154.00000	 952.86591	   0.46301	   0.05143	   0.46586	  -6.33865
2399681.60025	 154.00000	 754.27557	   0.47082	   0.05559	   0.47409	  -6.73400
2399681.83825	 154.00000	 596.71857	   0.47901	   0.05770	   0.48247	  -6.86835
2399682.07525	 154.00000	 471.96338	   0.48686	   0.05953	   0.49048	  -6.97158
2399682.31425	 154.00000	 373.20856	   0.49561	   0.06417	   0.49975	  -7.37789
2399682.55225	 154.00000	 295.47278	   0.50545	   0.06590	   0.50973	  -7.42784
2399682.79125	 154.00000	 233.87738	   0.51496	   0.07233	   0.52002	  -7.99494
2399683.02925	 154.00000	 185.05922	   0.52467	   0.07549	   0.53007	  -8.18804
2399683.26525	 154.00000	 146.35823	   0.53498	   0.08171	   0.54118	  -8.68405
2399683.50225	 154.00000	 115.77804	   0.54602	   0.08630	   0.55279	  -8.98142
2399683.73625	 154.00000	  91.67210	   0.56102	   0.09433	   0.56889	  -9.54415
2399683.98225	 154.00000	  72.51701	   0.57338	   0.10126	   0.58226	 -10.01557
2399684.21125	 154.00000	  57.36816	   0.59276	   0.10920	   0.60273	 -10.43822
2399684.44725	 154.00000	  45.36290	   0.61263	   0.11414	   0.62317	 -10.55427
2399684.68025	 154.00000	  35.93134	   0.63405	   0.11811	   0.64496	 -10.55181
2399684.93025	 154.00000	  28.40909	   0.65715	   0.11770	   0.66761	 -10.15416
2399685.14425	 154.00000	  22.48202	   0.68147	   0.11451	   0.69103	  -9.53851
2399685.40925	 154.00000	  17.79613	   0.70355	   0.10846	   0.71186	  -8.76413
2399685.66225	 154.00000	  14.06813	   0.72298	   0.09842	   0.72964	  -7.75223
2399685.87825	 154.00000	  11.14480	   0.73587	   0.08924	   0.74126	  -6.91423
2399686.14525	 154.00000	   8.81772	   0.75064	   0.07711	   0.75460	  -5.86546
2399686.32325	 154.00000	   6.97545	   0.75914	   0.06648	   0.76205	  -5.00498
2399686.54125	 154.00000	   5.51730	   0.76682	   0.06012	   0.76917	  -4.48262
2399686.81125	 154.00000	   4.36941	   0.77089	   0.05199	   0.77264	  -3.85846
2399687.14625	 154.00000	   3.45686	   0.77506	   0.04400	   0.77631	  -3.24915
2399687.56425	 154.00000	   2.73547	   0.78087	   0.03981	   0.78188	  -2.91873
2399688.09025	 154.00000	   2.16054	   0.78676	   0.03706	   0.78764	  -2.69654
2399688.74925	 154.00000	   1.70952	   0.79198	   0.03766	   0.79288	  -2.72244
2399689.57725	 154.00000	   1.35352	   0.79282	   0.04081	   0.79387	  -2.94636
2399690.62025	 154.00000	   1.07079	   0.79161	   0.04258	   0.79276	  -3.07880
2399691.93426	 154.00000	   0.84734	   0.79032	   0.04208	   0.79144	  -3.04763
2399693.59026	 154.00000	   0.67072	   0.79195	   0.04004	   0.79296	  -2.89432
2399695.67926	 154.00000	   0.53067	   0.79641	   0.03815	   0.79733	  -2.74272
2399698.31526	 154.00000	   0.41976	   0.80578	   0.03866	   0.80671	  -2.74718
2399701.64726	 154.00000	   0.33183	   0.81880	   0.04472	   0.82002	  -3.12636
2399705.85226	 154.00000	   0.26261	   0.83188	   0.05859	   0.83394	  -4.02881
2399711.16127	 154.00000	   0.20791	   0.83936	   0.07900	   0.84307	  -5.37679
2399717.86527	 154.00000	   0.16452	   0.84020	   0.10049	   0.84619	  -6.82035
2399726.34228	 154.00000	   0.13007	   0.83602	   0.11755	   0.84424	  -8.00353
2399737.03228	 154.00000	   0.10309	   0.83367	   0.12725	   0.84333	  -8.67822
2399750.54629	 154.00000	   0.08153	   0.83989	   0.13281	   0.85032	  -8.98582
2399767.64430	 154.00000	   0.06443	   0.85544	   0.14164	   0.86709	  -9.40146
2399789.23031	 154.00000	   0.05102	   0.88055	   0.15158	   0.89350	  -9.76738
2399816.47333	 154.00000	   0.04042	   0.91728	   0.16928	   0.93277	 -10.45571
2399850.96835	 154.00000	   0.03192	   0.96326	   0.20186	   0.98419	 -11.83557
2399894.51638	 154.00000	   0.02528	   1.00817	   0.25266	   1.03935	 -14.06933
2399949.58141	 154.00000	   0.01999	   1.03974	   0.31614	   1.08674	 -16.91240
2414672.17227	 155.00000	20004.45300	   0.37246	  -0.02135	   0.37307	   3.28068
2414672.31427	 155.00000	15829.12600	   0.37942	  -0.00760	   0.37950	   1.14754
2414672.45627	 155.00000	12516.70300	   0.38697	   0.00348	   0.38698	  -0.51523
2414672.59827	 155.00000	9909.44240	   0.39172	   0.01279	   0.39193	  -1.86963
2414672.76327	 155.00000	7835.48000	   0.39980	   0.02031	   0.40032	  -2.90812
2414672.96327	 155.00000	6217.24610	   0.40706	   0.02559	   0.40786	  -3.59660
2414673.20127	 155.00000	4905.29100	   0.41342	   0.03091	   0.41457	  -4.27609
2414673.44027	 155.00000	3881.27370	   0.42010	   0.03517	   0.42157	  -4.78546
2414673.67827	 155.00000	3070.98270	   0.42621	   0.03887	   0.42797	  -5.21056
2414673.91628	 155.00000	2430.77780	   0.43350	   0.04260	   0.43559	  -5.61244
2414674.15428	 155.00000	1923.15370	   0.44057	   0.04463	   0.44283	  -5.78445
2414674.39228	 155.00000	1522.43580	   0.44844	   0.04742	   0.45094	  -6.03682
2414674.63028	 155.00000	1203.84460	   0.45581	   0.05070	   0.45862	  -6.34752
2414674.86928	 155.00000	 952.86591	   0.46238	   0.05124	   0.46521	  -6.32333
2414675.10728	 155.00000	 754.27557	   0.47103	   0.05460	   0.47418	  -6.61157
2414675.34528	 155.00000	 596.71857	   0.47918	   0.05792	   0.48266	  -6.89154
2414675.58228	 155.00000	 471.96338	   0.48737	   0.06126	   0.49120	  -7.16417
2414675.82128	 155.00000	 373.20856	   0.49697	   0.06358	   0.50102	  -7.29013
2414676.05928	 155.00000	 295.47278	   0.50603	   0.06769	   0.51054	  -7.61949
2414676.29828	 155.00000	 233.87738	   0.51516	   0.07149	   0.52010	  -7.90014
2414676.53628	 155.00000	 185.05922	   0.52462	   0.07556	   0.53003	  -8.19571
2414676.77228	 155.00000	 146.35823	   0.53719	   0.08097	   0.54326	  -8.57143
2414677.00928	 155.00000	 115.77804	   0.54592	   0.08646	   0.55272	  -8.99994
2414677.24328	 155.00000	  91.67210	   0.55962	   0.09431	   0.56751	  -9.56573
2414677.48828	 155.00000	  72.51701	   0.57355	   0.10183	   0.58252	 -10.06778
2414677.71828	 155.00000	  57.36816	   0.59325	   0.11010	   0.60338	 -10.51342
2414677.95428	 155.00000	  45.36290	   0.61156	   0.11472	   0.62223	 -10.62482
2414678.18728	 155.00000	  35.93134	   0.63556	   0.11885	   0.64657	 -10.59175
2414678.43728	 155.00000	  28.40909	   0.65904	   0.11991	   0.66986	 -10.31223
2414678.65128	 155.00000	  22.48202	   0.68225	   0.11555	   0.69197	  -9.61266
2414678.91628	 155.00000	  17.79613	   0.70475	   0.10869	   0.71309	  -8.76750
2414679.16828	 155.00000	  14.06813	   0.72241	   0.09991	   0.72929	  -7.87436
2414679.38528	 155.00000	  11.14480	   0.73955	   0.08886	   0.74487	  -6.85181
2414679.65228	 155.00000	   8.81772	   0.75028	   0.07869	   0.75440	  -5.98695
2414679.83028	 155.00000	   6.97545	   0.76000	   0.06609	   0.76287	  -4.96997
2414680.04828	 155.00000	   5.51730	   0.76980	   0.05983	   0.77212	  -4.44406
2414680.31728	 155.00000	   4.36941	   0.77512	   0.05483	   0.77706	  -4.04642
2414680.65328	 155.00000	   3.45686	   0.77777	   0.04771	   0.77923	  -3.51010
2414681.07128	 155.00000	   2.73547	   0.77977	   0.04172	   0.78088	  -3.06291
2414681.59628	 155.00000	   2.16054	   0.78497	   0.03604	   0.78580	  -2.62908
2414682.25628	 155.00000	   1.70952	   0.79073	   0.03413	   0.79147	  -2.47123
2414683.08428	 155.00000	   1.35352	   0.79704	   0.03465	   0.79779	  -2.48911
2414684.12728	 155.00000	   1.07079	   0.80092	   0.03894	   0.80186	  -2.78377
2414685.44128	 155.00000	   0.84734	   0.80131	   0.04402	   0.80252	  -3.14417
2414687.09728	 155.00000	   0.67072	   0.80014	   0.04923	   0.80165	  -3.52111
2414689.18528	 155.00000	   0.53067	   0.79682	   0.05017	   0.79840	  -3.60306
2414691.82229	 155.00000	   0.41976	   0.79850	   0.04918	   0.80001	  -3.52414
2414695.15429	 155.00000	   0.33183	   0.80447	   0.04822	   0.80591	  -3.43042
2414699.35929	 155.00000	   0.26261	   0.81551	   0.05025	   0.81706	  -3.52600
2414704.66729	 155.00000	   0.20791	   0.83145	   0.05798	   0.83347	  -3.98879
2414711.37230	 155.00000	   0.16452	   0.84902	   0.07527	   0.85235	  -5.06626
2414719.84830	 155.00000	   0.13007	   0.86167	   0.10135	   0.86761	  -6.70824
2414730.53931	 155.00000	   0.10309	   0.86601	   0.13071	   0.87582	  -8.58327
2414744.05332	 155.00000	   0.08153	   0.86367	   0.15554	   0.87756	 -10.20893
2414761.15033	 155.00000	   0.06443	   0.86399	   0.17400	   0.88133	 -11.38637
2414782.73734	 155.00000	   0.05102	   0.87084	   0.18243	   0.88975	 -11.83161
2414809.97936	 155.00000	   0.04042	   0.89111	   0.19184	   0.91153	 -12.14928
2414844.47538	 155.00000	   0.03192	   0.92283	   0.20544	   0.94542	 -12.55041
2414888.02340	 155.00000	   0.02528	   0.96714	   0.22541	   0.99306	 -13.11992
2414943.08844	 155.00000	   0.01999	   1.02575	   0.25997	   1.05818	 -14.22174
2429655.85883	 156.00000	20004.45300	   0.37145	  -0.02168	   0.37208	   3.34032
2429656.00083	 156.00000	15829.12600	   0.37876	  -0.00847	   0.37885	   1.28089
2429656.14283	 156.00000	12516.70300	   0.38593	   0.00512	   0.38597	  -0.76067
2429656.28483	 156.00000	9909.44240	   0.39428	   0.01201	   0.39446	  -1.74535
2429656.44983	 156.00000	7835.48000	   0.39932	   0.02046	   0.39985	  -2.93327
2429656.64983	 156.00000	6217.24610	   0.40682	   0.02518	   0.40760	  -3.54126
2429656.88783	 156.00000	4905.29100	   0.41152	   0.03122	   0.41270	  -4.33885
2429657.12683	 156.00000	3881.27370	   0.41898	   0.03696	   0.42060	  -5.04132
2429657.36483	 156.00000	3070.98270	   0.42666	   0.03936	   0.42848	  -5.27061
2429657.60283	 156.00000	2430.77780	   0.43392	   0.04324	   0.43607	  -5.69034
2429657.84083	 156.00000	1923.15370	   0.44122	   0.04621	   0.44364	  -5.97918
2429658.07883	 156.00000	1522.43580	   0.44963	   0.04772	   0.45216	  -6.05876
2429658.31683	 156.00000	1203.84460	   0.45616	   0.04954	   0.45884	  -6.19806
2429658.55583	 156.00000	 952.86591	   0.46277	   0.05191	   0.46568	  -6.40015
2429658.79383	 156.00000	 754.27557	   0.47316	   0.05725	   0.47661	  -6.89892
2429659.03183	 156.00000	 596.71857	   0.47947	   0.05655	   0.48279	  -6.72702
2429659.26883	 156.00000	 471.96338	   0.48851	   0.06054	   0.49224	  -7.06459
2429659.50783	 156.00000	 373.20856	   0.49708	   0.06415	   0.50121	  -7.35365
2429659.74583	 156.00000	 295.47278	   0.50490	   0.06731	   0.50936	  -7.59311
2429659.98483	 156.00000	 233.87738	   0.51486	   0.07159	   0.51981	  -7.91656
2429660.22283	 156.00000	 185.05922	   0.52521	   0.07537	   0.53059	  -8.16661
2429660.45883	 156.00000	 146.35823	   0.53644	   0.08103	   0.54253	  -8.59014
2429660.69583	 156.00000	 115.77804	   0.54661	   0.08681	   0.55346	  -9.02427
2429660.92983	 156.00000	  91.67210	   0.55954	   0.09417	   0.56741	  -9.55321
2429661.17483	 156.00000	  72.51701	   0.57461	   0.10160	   0.58353	 -10.02736
2429661.40483	 156.00000	  57.36816	   0.59282	   0.11038	   0.60301	 -10.54745
2429661.64083	 156.00000	  45.36290	   0.61207	   0.11550	   0.62287	 -10.68596
2429661.87383	 156.00000	  35.93134	   0.63522	   0.11705	   0.64592	 -10.44090
2429662.12383	 156.00000	  28.40909	   0.65811	   0.12001	   0.66897	 -10.33484
2429662.33783	 156.00000	  22.48202	   0.68346	   0.11421	   0.69293	  -9.48698
2429662.60283	 156.00000	  17.79613	   0.70564	   0.10792	   0.71384	  -8.69510
2429662.85583	 156.00000	  14.06813	   0.72360	   0.10161	   0.73070	  -7.99303
2429663.07183	 156.00000	  11.14480	   0.73871	   0.08846	   0.74399	  -6.82837
2429663.33883	 156.00000	   8.81772	   0.75142	   0.07972	   0.75564	  -6.05620
2429663.51683	 156.00000	   6.97545	   0.76032	   0.06878	   0.76342	  -5.16911
2429663.73483	 156.00000	   5.51730	   0.76898	   0.05826	   0.77118	  -4.33270
2429664.00483	 156.00000	   4.36941	   0.77690	   0.05141	   0.77860	  -3.78607
2429664.33983	 156.00000	   3.45686	   0.78040	   0.04806	   0.78188	  -3.52415
2429664.75783	 156.00000	   2.73547	   0.78220	   0.04442	   0.78346	  -3.25055
2429665.28283	 156.00000	   2.16054	   0.78341	   0.04076	   0.78447	  -2.97841
2429665.94283	 156.00000	   1.70952	   0.78664	   0.03588	   0.78746	  -2.61131
2429666.77083	 156.00000	   1.35352	   0.79102	   0.03203	   0.79167	  -2.31886
2429667.81383	 156.00000	   1.07079	   0.79801	   0.03181	   0.79864	  -2.28280
2429669.12784	 156.00000	   0.84734	   0.80524	   0.03530	   0.80602	  -2.50983
2429670.78384	 156.00000	   0.67072	   0.81120	   0.04181	   0.81228	  -2.95065
2429672.87184	 156.00000	   0.53067	   0.81270	   0.05238	   0.81439	  -3.68760
2429675.50884	 156.00000	   0.41976	   0.80942	   0.06095	   0.81172	  -4.30656
2429678.84084	 156.00000	   0.33183	   0.80621	   0.06533	   0.80886	  -4.63255
2429683.04584	 156.00000	   0.26261	   0.80631	   0.06615	   0.80902	  -4.68981
2429688.35385	 156.00000	   0.20791	   0.81223	   0.06616	   0.81492	  -4.65662
2429695.05885	 156.00000	   0.16452	   0.82537	   0.06938	   0.82828	  -4.80491
2429703.53486	 156.00000	   0.13007	   0.84436	   0.07824	   0.84798	  -5.29430
2429714.22586	 156.00000	   0.10309	   0.86790	   0.09681	   0.87329	  -6.36490
2429727.73987	 156.00000	   0.08153	   0.89017	   0.12726	   0.89922	  -8.13576
2429744.83688	 156.00000	   0.06443	   0.90614	   0.16389	   0.92084	 -10.25222
2429766.42389	 156.00000	   0.05102	   0.90833	   0.20237	   0.93060	 -12.56024
2429793.66691	 156.00000	   0.04042	   0.90923	   0.22993	   0.93785	 -14.19173
2429828.16193	 156.00000	   0.03192	   0.91815	   0.24588	   0.95050	 -14.99203
2429871.70996	 156.00000	   0.02528	   0.93955	   0.25893	   0.97458	 -15.40744
2429926.77499	 156.00000	   0.01999	   0.97723	   0.27517	   1.01523	 -15.72618
2444629.21410	 157.00000	20004.45300	   0.37141	  -0.02219	   0.37207	   3.41946
2444629.35610	 157.00000	15829.12600	   0.37814	  -0.00632	   0.37819	   0.95818
2444629.49810	 157.00000	12516.70300	   0.38534	   0.00489	   0.38537	  -0.72716
2444629.64010	 157.00000	9909.44240	   0.39213	   0.01274	   0.39234	  -1.86040
2444629.80510	 157.00000	7835.48000	   0.39915	   0.01935	   0.39962	  -2.77556
2444630.00510	 157.00000	6217.24610	   0.40502	   0.02695	   0.40592	  -3.80622
2444630.24410	 157.00000	4905.29100	   0.41142	   0.03004	   0.41252	  -4.17642
2444630.48210	 157.00000	3881.27370	   0.42047	   0.03429	   0.42186	  -4.66294
2444630.72010	 157.00000	3070.98270	   0.42709	   0.03865	   0.42884	  -5.17087
2444630.95810	 157.00000	2430.77780	   0.43345	   0.04108	   0.43540	  -5.41394
2444631.19610	 157.00000	1923.15370	   0.43933	   0.04432	   0.44156	  -5.76079
2444631.43410	 157.00000	1522.43580	   0.44924	   0.04717	   0.45171	  -5.99347
2444631.67210	 157.00000	1203.84460	   0.45612	   0.05047	   0.45891	  -6.31428
2444631.91110	 157.00000	 952.86591	   0.46416	   0.05281	   0.46716	  -6.49100
2444632.14910	 157.00000	 754.27557	   0.47176	   0.05686	   0.47517	  -6.87218
2444632.38710	 157.00000	 596.71857	   0.48001	   0.05763	   0.48346	  -6.84631
2444632.62410	 157.00000	 471.96338	   0.48921	   0.06139	   0.49305	  -7.15266
2444632.86310	 157.00000	 373.20856	   0.49655	   0.06350	   0.50060	  -7.28724
2444633.10110	 157.00000	 295.47278	   0.50579	   0.06673	   0.51018	  -7.51582
2444633.34010	 157.00000	 233.87738	   0.51559	   0.07098	   0.52046	  -7.83790
2444633.57810	 157.00000	 185.05922	   0.52672	   0.07749	   0.53239	  -8.36901
2444633.81410	 157.00000	 146.35823	   0.53608	   0.08173	   0.54227	  -8.66839
2444634.05110	 157.00000	 115.77804	   0.54707	   0.08883	   0.55423	  -9.22322
2444634.28510	 157.00000	  91.67210	   0.56110	   0.09410	   0.56894	  -9.52051
2444634.53110	 157.00000	  72.51701	   0.57701	   0.10308	   0.58615	 -10.12919
2444634.76010	 157.00000	  57.36816	   0.59343	   0.10872	   0.60331	 -10.38178
2444634.99610	 157.00000	  45.36290	   0.61392	   0.11683	   0.62494	 -10.77492
2444635.22910	 157.00000	  35.93134	   0.63415	   0.11826	   0.64508	 -10.56364
2444635.47910	 157.00000	  28.40909	   0.65947	   0.11878	   0.67008	 -10.21011
2444635.69310	 157.00000	  22.48202	   0.68204	   0.11585	   0.69180	  -9.64007
2444635.95810	 157.00000	  17.79613	   0.70449	   0.10940	   0.71293	  -8.82662
2444636.21110	 157.00000	  14.06813	   0.72482	   0.10184	   0.73194	  -7.99819
2444636.42710	 157.00000	  11.14480	   0.73883	   0.08747	   0.74399	  -6.75152
2444636.69410	 157.00000	   8.81772	   0.75329	   0.07830	   0.75735	  -5.93428
2444636.87210	 157.00000	   6.97545	   0.76214	   0.06920	   0.76528	  -5.18797
2444637.09010	 157.00000	   5.51730	   0.76951	   0.06065	   0.77190	  -4.50659
2444637.35910	 157.00000	   4.36941	   0.77462	   0.05214	   0.77637	  -3.85099
2444637.69510	 157.00000	   3.45686	   0.78127	   0.04446	   0.78254	  -3.25700
2444638.11311	 157.00000	   2.73547	   0.78728	   0.04259	   0.78843	  -3.09673
2444638.63811	 157.00000	   2.16054	   0.79008	   0.04240	   0.79122	  -3.07180
2444639.29811	 157.00000	   1.70952	   0.78986	   0.04075	   0.79091	  -2.95367
2444640.12611	 157.00000	   1.35352	   0.78925	   0.03887	   0.79020	  -2.81938
2444641.16911	 157.00000	   1.07079	   0.79168	   0.03535	   0.79247	  -2.55684
2444642.48311	 157.00000	   0.84734	   0.79646	   0.03314	   0.79715	  -2.38277
2444644.13911	 157.00000	   0.67072	   0.80287	   0.03306	   0.80355	  -2.35791
2444646.22711	 157.00000	   0.53067	   0.81293	   0.03675	   0.81376	  -2.58841
2444648.86411	 157.00000	   0.41976	   0.82245	   0.04747	   0.82382	  -3.30360
2444652.19611	 157.00000	   0.33183	   0.82769	   0.06310	   0.83009	  -4.35934
2444656.40112	 157.00000	   0.26261	   0.82581	   0.07803	   0.82949	  -5.39778
2444661.70912	 157.00000	   0.20791	   0.82132	   0.08912	   0.82614	  -6.19294
2444668.41412	 157.00000	   0.16452	   0.81922	   0.09329	   0.82452	  -6.49683
2444676.89013	 157.00000	   0.13007	   0.82458	   0.09585	   0.83014	  -6.63023
2444687.58113	 157.00000	   0.10309	   0.83758	   0.09980	   0.84351	  -6.79483
2444701.09514	 157.00000	   0.08153	   0.85935	   0.10900	   0.86624	  -7.22900
2444718.19215	 157.00000	   0.06443	   0.88676	   0.12743	   0.89587	  -8.17754
2444739.77917	 157.00000	   0.05102	   0.92149	   0.15612	   0.93462	  -9.61586
2444767.02118	 157.00000	   0.04042	   0.95366	   0.20163	   0.97474	 -11.93829
2444801.51720	 157.00000	   0.03192	   0.97105	   0.25466	   1.00389	 -14.69482
2444845.06523	 157.00000	   0.02528	   0.97698	   0.29930	   1.02180	 -17.03227
2444900.13026	 157.00000	   0.01999	   0.98635	   0.32758	   1.03933	 -18.37197
2459593.59090	 158.00000	20004.45300	   0.37067	  -0.02137	   0.37129	   3.29931
2459593.73290	 158.00000	15829.12600	   0.37896	  -0.00666	   0.37902	   1.00716
2459593.87490	 158.00000	12516.70300	   0.38683	   0.00514	   0.38686	  -0.76200
2459594.01690	 158.00000	9909.44240	   0.39252	   0.01362	   0.39276	  -1.98679
2459594.18190	 158.00000	7835.48000	   0.39987	   0.01935	   0.40034	  -2.77027
2459594.38190	 158.00000	6217.24610	   0.40685	   0.02604	   0.40768	  -3.66151
2459594.62090	 158.00000	4905.29100	   0.41176	   0.03180	   0.41298	  -4.41574
2459594.85890	 158.00000	3881.27370	   0.41973	   0.03443	   0.42114	  -4.68972
2459595.09690	 158.00000	3070.98270	   0.42629	   0.03992	   0.42816	  -5.35003
2459595.33490	 158.00000	2430.77780	   0.43301	   0.04304	   0.43514	  -5.67680
2459595.57291	 158.00000	1923.15370	   0.44055	   0.04513	   0.44286	  -5.84955
2459595.81091	 158.00000	1522.43580	   0.44952	   0.04761	   0.45203	  -6.04581
2459596.04891	 158.00000	1203.84460	   0.45577	   0.05004	   0.45851	  -6.26522
2459596.28791	 158.00000	 952.86591	   0.46372	   0.05301	   0.46674	  -6.52152
2459596.52591	 158.00000	 754.27557	   0.47225	   0.05499	   0.47544	  -6.64158
2459596.76391	 158.00000	 596.71857	   0.48245	   0.05734	   0.48584	  -6.77849
2459597.00091	 158.00000	 471.96338	   0.48803	   0.06078	   0.49180	  -7.09881
2459597.23991	 158.00000	 373.20856	   0.49786	   0.06282	   0.50181	  -7.19202
2459597.47791	 158.00000	 295.47278	   0.50687	   0.06746	   0.51134	  -7.58098
2459597.71691	 158.00000	 233.87738	   0.51582	   0.07215	   0.52084	  -7.96242
2459597.95491	 158.00000	 185.05922	   0.52376	   0.07620	   0.52927	  -8.27783
2459598.19091	 158.00000	 146.35823	   0.53596	   0.08186	   0.54217	  -8.68384
2459598.42791	 158.00000	 115.77804	   0.54737	   0.08828	   0.55444	  -9.16142
2459598.66191	 158.00000	  91.67210	   0.56204	   0.09481	   0.56998	  -9.57458
2459598.90691	 158.00000	  72.51701	   0.57563	   0.10120	   0.58445	  -9.97107
2459599.13691	 158.00000	  57.36816	   0.59230	   0.10876	   0.60220	 -10.40543
2459599.37291	 158.00000	  45.36290	   0.61362	   0.11581	   0.62445	 -10.68741
2459599.60591	 158.00000	  35.93134	   0.63580	   0.11998	   0.64702	 -10.68654
2459599.85591	 158.00000	  28.40909	   0.65759	   0.12142	   0.66870	 -10.46130
2459600.06991	 158.00000	  22.48202	   0.68228	   0.11712	   0.69226	  -9.74050
2459600.33491	 158.00000	  17.79613	   0.70547	   0.11134	   0.71420	  -8.96850
2459600.58791	 158.00000	  14.06813	   0.72422	   0.09860	   0.73090	  -7.75276
2459600.80391	 158.00000	  11.14480	   0.74056	   0.09097	   0.74612	  -7.00280
2459601.07091	 158.00000	   8.81772	   0.75384	   0.07877	   0.75795	  -5.96505
2459601.24891	 158.00000	   6.97545	   0.76475	   0.06857	   0.76781	  -5.12361
2459601.46691	 158.00000	   5.51730	   0.77044	   0.06080	   0.77284	  -4.51201
2459601.73591	 158.00000	   4.36941	   0.77543	   0.05363	   0.77729	  -3.95641
2459602.07191	 158.00000	   3.45686	   0.78003	   0.04532	   0.78135	  -3.32511
2459602.48991	 158.00000	   2.73547	   0.78572	   0.04113	   0.78680	  -2.99640
2459603.01491	 158.00000	   2.16054	   0.79169	   0.03842	   0.79262	  -2.77815
2459603.67491	 158.00000	   1.70952	   0.79590	   0.03963	   0.79689	  -2.85089
2459604.50291	 158.00000	   1.35352	   0.79624	   0.04131	   0.79731	  -2.97002
2459605.54591	 158.00000	   1.07079	   0.79479	   0.04147	   0.79587	  -2.98675
2459606.85991	 158.00000	   0.84734	   0.79472	   0.04059	   0.79576	  -2.92353
2459608.51591	 158.00000	   0.67072	   0.79656	   0.03866	   0.79750	  -2.77875
2459610.60391	 158.00000	   0.53067	   0.80260	   0.03719	   0.80346	  -2.65276
2459613.24092	 158.00000	   0.41976	   0.81269	   0.03874	   0.81361	  -2.72883
2459616.57292	 158.00000	   0.33183	   0.82568	   0.04709	   0.82702	  -3.26428
2459620.77792	 158.00000	   0.26261	   0.83709	   0.06231	   0.83941	  -4.25702
2459626.08592	 158.00000	   0.20791	   0.84186	   0.08297	   0.84594	  -5.62840
2459632.79093	 158.00000	   0.16452	   0.84032	   0.10269	   0.84657	  -6.96715
2459641.26693	 158.00000	   0.13007	   0.83588	   0.11673	   0.84399	  -7.94997
2459651.95794	 158.00000	   0.10309	   0.83593	   0.12353	   0.84501	  -8.40619
2459665.47195	 158.00000	   0.08153	   0.84430	   0.12831	   0.85399	  -8.64156
2459682.56896	 158.00000	   0.06443	   0.86316	   0.13784	   0.87410	  -9.07334
2459704.15597	 158.00000	   0.05102	   0.88988	   0.14941	   0.90233	  -9.53123
2459731.39799	 158.00000	   0.04042	   0.92933	   0.17076	   0.94488	 -10.41185
2459765.89401	 158.00000	   0.03192	   0.97583	   0.20893	   0.99794	 -12.08470
2459809.44203	 158.00000	   0.02528	   1.01417	   0.26439	   1.04806	 -14.61135
2459864.50707	 158.00000	   0.01999	   1.03808	   0.32662	   1.08825	 -17.46559
2474551.03145	 159.00000	20004.45300	   0.37208	  -0.02213	   0.37274	   3.40377
2474551.17345	 159.00000	15829.12600	   0.37936	  -0.00768	   0.37944	   1.15914
2474551.31545	 159.00000	12516.70300	   0.38532	   0.00243	   0.38533	  -0.36077
2474551.45745	 159.00000	9909.44240	   0.39255	   0.01390	   0.39280	  -2.02785
2474551.62245	 159.00000	7835.48000	   0.40007	   0.02068	   0.40061	  -2.95970
2474551.82245	 159.00000	6217.24610	   0.40630	   0.02655	   0.40717	  -3.73893
2474552.06145	 159.00000	4905.29100	   0.41498	   0.03211	   0.41622	  -4.42420
2474552.29946	 159.00000	3881.27370	   0.42018	   0.03539	   0.42167	  -4.81461
2474552.53746	 159.00000	3070.98270	   0.42831	   0.03937	   0.43012	  -5.25233
2474552.77546	 159.00000	2430.77780	   0.43340	   0.04166	   0.43540	  -5.49002
2474553.01346	 159.00000	1923.15370	   0.44265	   0.04509	   0.44494	  -5.81634
2474553.25146	 159.00000	1522.43580	   0.44828	   0.04714	   0.45075	  -6.00333
2474553.48946	 159.00000	1203.84460	   0.45754	   0.05077	   0.46034	  -6.33245
2474553.72846	 159.00000	 952.86591	   0.46399	   0.05334	   0.46705	  -6.55824
2474553.96646	 159.00000	 754.27557	   0.47119	   0.05646	   0.47456	  -6.83302
2474554.20446	 159.00000	 596.71857	   0.48020	   0.05788	   0.48367	  -6.87316
2474554.44146	 159.00000	 471.96338	   0.48792	   0.06146	   0.49177	  -7.17882
2474554.68046	 159.00000	 373.20856	   0.49591	   0.06305	   0.49990	  -7.24610
2474554.91846	 159.00000	 295.47278	   0.50622	   0.06701	   0.51064	  -7.54076
2474555.15746	 159.00000	 233.87738	   0.51607	   0.07128	   0.52097	  -7.86370
2474555.39546	 159.00000	 185.05922	   0.52485	   0.07729	   0.53052	  -8.37768
2474555.63146	 159.00000	 146.35823	   0.53547	   0.08116	   0.54159	  -8.61837
2474555.86846	 159.00000	 115.77804	   0.54707	   0.08720	   0.55398	  -9.05597
2474556.10246	 159.00000	  91.67210	   0.56084	   0.09383	   0.56863	  -9.49756
2474556.34846	 159.00000	  72.51701	   0.57537	   0.10128	   0.58421	  -9.98308
2474556.57746	 159.00000	  57.36816	   0.59393	   0.10743	   0.60357	 -10.25258
2474556.81346	 159.00000	  45.36290	   0.61166	   0.11476	   0.62233	 -10.62658
2474557.04646	 159.00000	  35.93134	   0.63440	   0.11910	   0.64548	 -10.63296
2474557.29646	 159.00000	  28.40909	   0.65898	   0.11968	   0.66976	 -10.29327
2474557.51046	 159.00000	  22.48202	   0.68334	   0.11710	   0.69330	  -9.72380
2474557.77546	 159.00000	  17.79613	   0.70501	   0.10943	   0.71345	  -8.82267
2474558.02846	 159.00000	  14.06813	   0.72365	   0.10055	   0.73061	  -7.91070
2474558.24446	 159.00000	  11.14480	   0.73961	   0.08954	   0.74501	  -6.90250
2474558.51146	 159.00000	   8.81772	   0.75307	   0.07923	   0.75723	  -6.00571
2474558.68946	 159.00000	   6.97545	   0.76183	   0.06964	   0.76500	  -5.22337
2474558.90746	 159.00000	   5.51730	   0.76931	   0.05946	   0.77160	  -4.41933
2474559.17746	 159.00000	   4.36941	   0.77748	   0.05194	   0.77921	  -3.82190
2474559.51246	 159.00000	   3.45686	   0.78185	   0.04829	   0.78334	  -3.53401
2474559.93046	 159.00000	   2.73547	   0.78493	   0.04451	   0.78619	  -3.24582
2474560.45646	 159.00000	   2.16054	   0.78498	   0.04065	   0.78603	  -2.96410
2474561.11546	 159.00000	   1.70952	   0.78711	   0.03672	   0.78796	  -2.67085
2474561.94346	 159.00000	   1.35352	   0.79094	   0.03260	   0.79161	  -2.36005
2474562.98646	 159.00000	   1.07079	   0.79758	   0.03134	   0.79819	  -2.24996
2474564.30046	 159.00000	   0.84734	   0.80520	   0.03401	   0.80592	  -2.41893
2474565.95646	 159.00000	   0.67072	   0.81174	   0.04017	   0.81273	  -2.83329
2474568.04546	 159.00000	   0.53067	   0.81458	   0.05079	   0.81616	  -3.56783
2474570.68147	 159.00000	   0.41976	   0.81288	   0.06087	   0.81516	  -4.28221
2474574.01347	 159.00000	   0.33183	   0.80880	   0.06681	   0.81155	  -4.72239
2474578.21847	 159.00000	   0.26261	   0.80718	   0.06863	   0.81009	  -4.85972
2474583.52747	 159.00000	   0.20791	   0.81162	   0.06853	   0.81450	  -4.82644
2474590.23148	 159.00000	   0.16452	   0.82402	   0.07064	   0.82704	  -4.89977
2474598.70848	 159.00000	   0.13007	   0.84216	   0.07854	   0.84582	  -5.32796
