Repository: kbm2110/Battery_Diagnostics_Thesis

# Battery_Diagnostics_Thesis
 Data-driven battery diagnostics using EIS

**Author:** Bala Manikanta Yaswanth Kanagarla
**Institution:** Technische Hochschule Ingolstadt (THI)
**Supervisor:** Prof. Dr. H.-G. Schweiger

## Overview

This project implements a machine learning framework for 
non-invasive State of Health (SoH) estimation of lithium-ion 
batteries using Electrochemical Impedance Spectroscopy (EIS).

Eight physically interpretable features are extracted from 
impedance spectra and used to train six ML models under a 
strict cell-level train-test split. The stacking ensemble 
achieves R² = 0.9122 and RMSE = 0.0234 on completely unseen 
cells.

---

File: data/EIS/EIS_state_IX_45C02.txt (part 19 of 37)
time/s	           cycle number	freq/Hz	           Re(Z)/Ohm	  -Im(Z)/Ohm	   |Z|/Ohm	   Phase(Z)/deg
2358669.86627	 151.00000	   8.81772	   0.85622	   0.19187	   0.87746	 -12.63095
2358670.04427	 151.00000	   6.97545	   0.89288	   0.18189	   0.91121	 -11.51449
2358670.26227	 151.00000	   5.51730	   0.92525	   0.17304	   0.94129	 -10.59312
2358670.53127	 151.00000	   4.36941	   0.95507	   0.15527	   0.96761	  -9.23385
2358670.86627	 151.00000	   3.45686	   0.98036	   0.14101	   0.99044	  -8.18518
2358671.28527	 151.00000	   2.73547	   0.99801	   0.12451	   1.00574	  -7.11141
2358671.81027	 151.00000	   2.16054	   1.01336	   0.10773	   1.01907	  -6.06851
2358672.46927	 151.00000	   1.70952	   1.02660	   0.09609	   1.03109	  -5.34744
2358673.29827	 151.00000	   1.35352	   1.03433	   0.08623	   1.03791	  -4.76568
2358674.34127	 151.00000	   1.07079	   1.04094	   0.07948	   1.04397	  -4.36640
2358675.65528	 151.00000	   0.84734	   1.04644	   0.07413	   1.04907	  -4.05213
2358677.31028	 151.00000	   0.67072	   1.05245	   0.07119	   1.05486	  -3.86986
2358679.39928	 151.00000	   0.53067	   1.05828	   0.07139	   1.06069	  -3.85945
2358682.03628	 151.00000	   0.41976	   1.06318	   0.07373	   1.06574	  -3.96690
2358685.36728	 151.00000	   0.33183	   1.06856	   0.07758	   1.07138	  -4.15275
2358689.57328	 151.00000	   0.26261	   1.07617	   0.08383	   1.07943	  -4.45425
2358694.88129	 151.00000	   0.20791	   1.08544	   0.09445	   1.08954	  -4.97309
2358701.58629	 151.00000	   0.16452	   1.09476	   0.10969	   1.10024	  -5.72167
2358710.06230	 151.00000	   0.13007	   1.10320	   0.12661	   1.11044	  -6.54690
2358720.75230	 151.00000	   0.10309	   1.11350	   0.14329	   1.12269	  -7.33264
2358734.26631	 151.00000	   0.08153	   1.13001	   0.16177	   1.14153	  -8.14691
2358751.36432	 151.00000	   0.06443	   1.15141	   0.18624	   1.16637	  -9.18791
2358772.95133	 151.00000	   0.05102	   1.17415	   0.21617	   1.19389	 -10.43190
2358800.19335	 151.00000	   0.04042	   1.19750	   0.24558	   1.22242	 -11.58927
2358834.68937	 151.00000	   0.03192	   1.23115	   0.27620	   1.26175	 -12.64458
2358878.23640	 151.00000	   0.02528	   1.27766	   0.31445	   1.31578	 -13.82648
2358933.30243	 151.00000	   0.01999	   1.32664	   0.36526	   1.37600	 -15.39359
2373670.93081	 152.00000	20004.45300	   0.39619	  -0.00774	   0.39627	   1.11891
2373671.07381	 152.00000	15829.12600	   0.40544	   0.00619	   0.40549	  -0.87401
2373671.21581	 152.00000	12516.70300	   0.41521	   0.01738	   0.41558	  -2.39649
2373671.35781	 152.00000	9909.44240	   0.42240	   0.02492	   0.42313	  -3.37691
2373671.52181	 152.00000	7835.48000	   0.43075	   0.03051	   0.43183	  -4.05141
2373671.72281	 152.00000	6217.24610	   0.44011	   0.03693	   0.44165	  -4.79671
2373671.96081	 152.00000	4905.29100	   0.44793	   0.03980	   0.44969	  -5.07712
2373672.19881	 152.00000	3881.27370	   0.45454	   0.04377	   0.45664	  -5.49985
2373672.43681	 152.00000	3070.98270	   0.46392	   0.04773	   0.46637	  -5.87449
2373672.67481	 152.00000	2430.77780	   0.47140	   0.05075	   0.47413	  -6.14448
2373672.91281	 152.00000	1923.15370	   0.47986	   0.05415	   0.48290	  -6.43851
2373673.15081	 152.00000	1522.43580	   0.48916	   0.05532	   0.49228	  -6.45174
2373673.38881	 152.00000	1203.84460	   0.49790	   0.05844	   0.50132	  -6.69431
2373673.62781	 152.00000	 952.86591	   0.50656	   0.05986	   0.51009	  -6.73894
2373673.86581	 152.00000	 754.27557	   0.51591	   0.06391	   0.51985	  -7.06175
2373674.10281	 152.00000	 596.71857	   0.52401	   0.06657	   0.52822	  -7.23993
2373674.34081	 152.00000	 471.96338	   0.53532	   0.06899	   0.53975	  -7.34332
2373674.57981	 152.00000	 373.20856	   0.54239	   0.07176	   0.54712	  -7.53672
2373674.81781	 152.00000	 295.47278	   0.55483	   0.07526	   0.55991	  -7.72525
2373675.05681	 152.00000	 233.87738	   0.56213	   0.07820	   0.56754	  -7.92002
2373675.29481	 152.00000	 185.05922	   0.57333	   0.08139	   0.57907	  -8.07955
2373675.53081	 152.00000	 146.35823	   0.58528	   0.08816	   0.59188	  -8.56628
2373675.76681	 152.00000	 115.77804	   0.59643	   0.09211	   0.60350	  -8.77868
2373676.00181	 152.00000	  91.67210	   0.60838	   0.09943	   0.61645	  -9.28225
2373676.24681	 152.00000	  72.51701	   0.62160	   0.10683	   0.63071	  -9.75176
2373676.47581	 152.00000	  57.36816	   0.63616	   0.11602	   0.64665	 -10.33546
2373676.71281	 152.00000	  45.36290	   0.65045	   0.12437	   0.66223	 -10.82436
2373676.94481	 152.00000	  35.93134	   0.67053	   0.13737	   0.68445	 -11.57781
2373677.19581	 152.00000	  28.40909	   0.69022	   0.15279	   0.70693	 -12.48190
2373677.40981	 152.00000	  22.48202	   0.71594	   0.16510	   0.73473	 -12.98543
2373677.67481	 152.00000	  17.79613	   0.74510	   0.17817	   0.76611	 -13.44802
2373677.92681	 152.00000	  14.06813	   0.77961	   0.18668	   0.80165	 -13.46609
2373678.14281	 152.00000	  11.14480	   0.81626	   0.19147	   0.83842	 -13.20152
2373678.41082	 152.00000	   8.81772	   0.85520	   0.19057	   0.87618	 -12.56259
2373678.58882	 152.00000	   6.97545	   0.89478	   0.18447	   0.91359	 -11.64914
2373678.80682	 152.00000	   5.51730	   0.92509	   0.17209	   0.94097	 -10.53786
2373679.07582	 152.00000	   4.36941	   0.95701	   0.15732	   0.96986	  -9.33539
2373679.41082	 152.00000	   3.45686	   0.98051	   0.14090	   0.99058	  -8.17740
2373679.82982	 152.00000	   2.73547	   1.00001	   0.12425	   1.00770	  -7.08264
2373680.35482	 152.00000	   2.16054	   1.01566	   0.10869	   1.02146	  -6.10845
2373681.01282	 152.00000	   1.70952	   1.02712	   0.09743	   1.03173	  -5.41848
2373681.84182	 152.00000	   1.35352	   1.03543	   0.08731	   1.03911	  -4.81978
2373682.88482	 152.00000	   1.07079	   1.04158	   0.07955	   1.04461	  -4.36765
2373684.19882	 152.00000	   0.84734	   1.04853	   0.07411	   1.05115	  -4.04284
2373685.85382	 152.00000	   0.67072	   1.05426	   0.07155	   1.05668	  -3.88283
2373687.94282	 152.00000	   0.53067	   1.05892	   0.07187	   1.06136	  -3.88277
2373690.57982	 152.00000	   0.41976	   1.06437	   0.07314	   1.06688	  -3.93122
2373693.91082	 152.00000	   0.33183	   1.07115	   0.07710	   1.07392	  -4.11705
2373698.11683	 152.00000	   0.26261	   1.07887	   0.08544	   1.08225	  -4.52822
2373703.42483	 152.00000	   0.20791	   1.08659	   0.09745	   1.09095	  -5.12469
2373710.12983	 152.00000	   0.16452	   1.09299	   0.11074	   1.09858	  -5.78563
2373718.60584	 152.00000	   0.13007	   1.10255	   0.12398	   1.10949	  -6.41615
2373729.29585	 152.00000	   0.10309	   1.11613	   0.13991	   1.12487	  -7.14495
2373742.80985	 152.00000	   0.08153	   1.13373	   0.16181	   1.14521	  -8.12245
2373759.90786	 152.00000	   0.06443	   1.15372	   0.18834	   1.16899	  -9.27139
2373781.49488	 152.00000	   0.05102	   1.17254	   0.21566	   1.19221	 -10.42172
2373808.73689	 152.00000	   0.04042	   1.20152	   0.24212	   1.22567	 -11.39319
2373843.23291	 152.00000	   0.03192	   1.24101	   0.27795	   1.27175	 -12.62434
2373886.77994	 152.00000	   0.02528	   1.28375	   0.32587	   1.32447	 -14.24329
2373941.84597	 152.00000	   0.01999	   1.32178	   0.37659	   1.37438	 -15.90270
2388674.16631	 153.00000	20004.45300	   0.39623	  -0.00798	   0.39631	   1.15406
2388674.30931	 153.00000	15829.12600	   0.40451	   0.00621	   0.40456	  -0.87982
2388674.45131	 153.00000	12516.70300	   0.41422	   0.01632	   0.41455	  -2.25626
2388674.59331	 153.00000	9909.44240	   0.42310	   0.02423	   0.42379	  -3.27732
2388674.75731	 153.00000	7835.48000	   0.43171	   0.03078	   0.43281	  -4.07818
2388674.95831	 153.00000	6217.24610	   0.44036	   0.03627	   0.44185	  -4.70890
2388675.19631	 153.00000	4905.29100	   0.44838	   0.04128	   0.45028	  -5.25995
2388675.43431	 153.00000	3881.27370	   0.45592	   0.04437	   0.45807	  -5.55901
2388675.67331	 153.00000	3070.98270	   0.46355	   0.04770	   0.46600	  -5.87548
2388675.91131	 153.00000	2430.77780	   0.47255	   0.05040	   0.47523	  -6.08748
2388676.14931	 153.00000	1923.15370	   0.47980	   0.05209	   0.48262	  -6.19555
2388676.38731	 153.00000	1522.43580	   0.48871	   0.05505	   0.49180	  -6.42632
2388676.62531	 153.00000	1203.84460	   0.49631	   0.05772	   0.49966	  -6.63360
2388676.86431	 153.00000	 952.86591	   0.50572	   0.06054	   0.50933	  -6.82660
2388677.10231	 153.00000	 754.27557	   0.51492	   0.06281	   0.51873	  -6.95445
2388677.33932	 153.00000	 596.71857	   0.52241	   0.06621	   0.52659	  -7.22278
2388677.57732	 153.00000	 471.96338	   0.53422	   0.06817	   0.53856	  -7.27187
2388677.81632	 153.00000	 373.20856	   0.54342	   0.07168	   0.54813	  -7.51448
2388678.05432	 153.00000	 295.47278	   0.55376	   0.07483	   0.55879	  -7.69590
2388678.29332	 153.00000	 233.87738	   0.56346	   0.07782	   0.56881	  -7.86328
2388678.53132	 153.00000	 185.05922	   0.57416	   0.08250	   0.58005	  -8.17683
2388678.76732	 153.00000	 146.35823	   0.58513	   0.08691	   0.59155	  -8.44831
2388679.00432	 153.00000	 115.77804	   0.59631	   0.09264	   0.60346	  -8.83026
2388679.23832	 153.00000	  91.67210	   0.60878	   0.09999	   0.61693	  -9.32740
2388679.48332	 153.00000	  72.51701	   0.62223	   0.10712	   0.63139	  -9.76792
2388679.71232	 153.00000	  57.36816	   0.63474	   0.11491	   0.64505	 -10.26124
2388679.94932	 153.00000	  45.36290	   0.65081	   0.12752	   0.66318	 -11.08626
2388680.18132	 153.00000	  35.93134	   0.66985	   0.13821	   0.68395	 -11.65805
2388680.43232	 153.00000	  28.40909	   0.68941	   0.15098	   0.70575	 -12.35280
2388680.64632	 153.00000	  22.48202	   0.71489	   0.16540	   0.73377	 -13.02684
2388680.91132	 153.00000	  17.79613	   0.74456	   0.17695	   0.76530	 -13.36879
2388681.16332	 153.00000	  14.06813	   0.77964	   0.18767	   0.80191	 -13.53420
2388681.37932	 153.00000	  11.14480	   0.81721	   0.19250	   0.83957	 -13.25478
2388681.64732	 153.00000	   8.81772	   0.85649	   0.19294	   0.87795	 -12.69520
2388681.82532	 153.00000	   6.97545	   0.89177	   0.18389	   0.91053	 -11.65171
2388682.04332	 153.00000	   5.51730	   0.92739	   0.17384	   0.94355	 -10.61659
2388682.31232	 153.00000	   4.36941	   0.95615	   0.15608	   0.96880	  -9.27092
2388682.64732	 153.00000	   3.45686	   0.98247	   0.14044	   0.99246	  -8.13531
2388683.06632	 153.00000	   2.73547	   1.00073	   0.12513	   1.00852	  -7.12722
2388683.59132	 153.00000	   2.16054	   1.01539	   0.10958	   1.02129	  -6.15945
2388684.25032	 153.00000	   1.70952	   1.02672	   0.09745	   1.03133	  -5.42212
2388685.07932	 153.00000	   1.35352	   1.03577	   0.08707	   1.03943	  -4.80525
2388686.12232	 153.00000	   1.07079	   1.04271	   0.07932	   1.04572	  -4.35041
2388687.43632	 153.00000	   0.84734	   1.04898	   0.07381	   1.05158	  -4.02463
2388689.09132	 153.00000	   0.67072	   1.05452	   0.07129	   1.05693	  -3.86739
2388691.18032	 153.00000	   0.53067	   1.06130	   0.07118	   1.06368	  -3.83717
2388693.81732	 153.00000	   0.41976	   1.06713	   0.07467	   1.06974	  -4.00274
2388697.14833	 153.00000	   0.33183	   1.07141	   0.07972	   1.07437	  -4.25511
2388701.35433	 153.00000	   0.26261	   1.07736	   0.08547	   1.08075	  -4.53613
2388706.66233	 153.00000	   0.20791	   1.08522	   0.09412	   1.08930	  -4.95694
2388713.36734	 153.00000	   0.16452	   1.09538	   0.10673	   1.10056	  -5.56499
2388721.84334	 153.00000	   0.13007	   1.10504	   0.12305	   1.11187	  -6.35406
2388732.53335	 153.00000	   0.10309	   1.11612	   0.14014	   1.12488	  -7.15677
2388746.04736	 153.00000	   0.08153	   1.13319	   0.15985	   1.14441	  -8.02942
2388763.14537	 153.00000	   0.06443	   1.15593	   0.18549	   1.17072	  -9.11649
2388784.73238	 153.00000	   0.05102	   1.18280	   0.21830	   1.20278	 -10.45672
2388811.97440	 153.00000	   0.04042	   1.20690	   0.25648	   1.23385	 -11.99750
2388846.47042	 153.00000	   0.03192	   1.23115	   0.28937	   1.26470	 -13.22691
2388890.01744	 153.00000	   0.02528	   1.26699	   0.31976	   1.30672	 -14.16425
2388945.08347	 153.00000	   0.01999	   1.31745	   0.35493	   1.36443	 -15.07770
2403668.79775	 154.00000	20004.45300	   0.39696	  -0.00787	   0.39704	   1.13527
2403668.94075	 154.00000	15829.12600	   0.40601	   0.00615	   0.40605	  -0.86824
2403669.08275	 154.00000	12516.70300	   0.41487	   0.01603	   0.41518	  -2.21256
2403669.22475	 154.00000	9909.44240	   0.42378	   0.02586	   0.42456	  -3.49214
2403669.38875	 154.00000	7835.48000	   0.43310	   0.03269	   0.43433	  -4.31634
2403669.58975	 154.00000	6217.24610	   0.44110	   0.03611	   0.44258	  -4.68015
2403669.82775	 154.00000	4905.29100	   0.44844	   0.04107	   0.45032	  -5.23238
2403670.06675	 154.00000	3881.27370	   0.45560	   0.04465	   0.45778	  -5.59736
2403670.30475	 154.00000	3070.98270	   0.46327	   0.04691	   0.46563	  -5.78212
2403670.54275	 154.00000	2430.77780	   0.47330	   0.05146	   0.47609	  -6.20463
2403670.78075	 154.00000	1923.15370	   0.48055	   0.05180	   0.48334	  -6.15213
2403671.01875	 154.00000	1522.43580	   0.48881	   0.05578	   0.49199	  -6.51004
2403671.25675	 154.00000	1203.84460	   0.49740	   0.05946	   0.50094	  -6.81680
2403671.49575	 154.00000	 952.86591	   0.50640	   0.05958	   0.50989	  -6.71044
2403671.73375	 154.00000	 754.27557	   0.51508	   0.06169	   0.51876	  -6.82927
2403671.97075	 154.00000	 596.71857	   0.52370	   0.06561	   0.52779	  -7.14071
2403672.20875	 154.00000	 471.96338	   0.53387	   0.06724	   0.53809	  -7.17825
2403672.44775	 154.00000	 373.20856	   0.54454	   0.06997	   0.54902	  -7.32182
2403672.68575	 154.00000	 295.47278	   0.55227	   0.07560	   0.55742	  -7.79455
2403672.92475	 154.00000	 233.87738	   0.56397	   0.07914	   0.56949	  -7.98766
2403673.16275	 154.00000	 185.05922	   0.57445	   0.08197	   0.58027	  -8.12069
2403673.39875	 154.00000	 146.35823	   0.58531	   0.08641	   0.59166	  -8.39824
2403673.63575	 154.00000	 115.77804	   0.59587	   0.09288	   0.60307	  -8.85985
2403673.86975	 154.00000	  91.67210	   0.61001	   0.09846	   0.61790	  -9.16893
2403674.11475	 154.00000	  72.51701	   0.62286	   0.10568	   0.63176	  -9.62942
2403674.34375	 154.00000	  57.36816	   0.63587	   0.11536	   0.64625	 -10.28325
2403674.58075	 154.00000	  45.36290	   0.65183	   0.12610	   0.66392	 -10.94915
2403674.81275	 154.00000	  35.93134	   0.66915	   0.13756	   0.68315	 -11.61640
2403675.06275	 154.00000	  28.40909	   0.69112	   0.14966	   0.70714	 -12.21858
2403675.27775	 154.00000	  22.48202	   0.71701	   0.16563	   0.73589	 -13.00739
2403675.54275	 154.00000	  17.79613	   0.74590	   0.17836	   0.76693	 -13.44782
2403675.79475	 154.00000	  14.06813	   0.78028	   0.18816	   0.80265	 -13.55794
2403676.01075	 154.00000	  11.14480	   0.81748	   0.19256	   0.83986	 -13.25469
2403676.27775	 154.00000	   8.81772	   0.85632	   0.19187	   0.87756	 -12.62929
2403676.45675	 154.00000	   6.97545	   0.89491	   0.18550	   0.91393	 -11.71040
2403676.67475	 154.00000	   5.51730	   0.92868	   0.17087	   0.94427	 -10.42561
2403676.94375	 154.00000	   4.36941	   0.95613	   0.15832	   0.96915	  -9.40211
2403677.27875	 154.00000	   3.45686	   0.98059	   0.14077	   0.99064	  -8.16920
2403677.69775	 154.00000	   2.73547	   1.00099	   0.12411	   1.00865	  -7.06788
2403678.22275	 154.00000	   2.16054	   1.01582	   0.10970	   1.02173	  -6.16341
2403678.88175	 154.00000	   1.70952	   1.02685	   0.09739	   1.03146	  -5.41798
2403679.71075	 154.00000	   1.35352	   1.03579	   0.08642	   1.03939	  -4.76960
2403680.75375	 154.00000	   1.07079	   1.04351	   0.07941	   1.04653	  -4.35188
2403682.06776	 154.00000	   0.84734	   1.04948	   0.07427	   1.05210	  -4.04799
2403683.72276	 154.00000	   0.67072	   1.05415	   0.07151	   1.05657	  -3.88075
2403685.81176	 154.00000	   0.53067	   1.06009	   0.07069	   1.06245	  -3.81525
2403688.44876	 154.00000	   0.41976	   1.06680	   0.07329	   1.06931	  -3.93002
2403691.77976	 154.00000	   0.33183	   1.07298	   0.07951	   1.07593	  -4.23804
2403695.98576	 154.00000	   0.26261	   1.07850	   0.08742	   1.08204	  -4.63390
2403701.29377	 154.00000	   0.20791	   1.08437	   0.09673	   1.08867	  -5.09756
2403707.99777	 154.00000	   0.16452	   1.09323	   0.10720	   1.09847	  -5.60064
2403716.47478	 154.00000	   0.13007	   1.10555	   0.12198	   1.11226	  -6.29607
2403727.16478	 154.00000	   0.10309	   1.11872	   0.14145	   1.12763	  -7.20639
2403740.67879	 154.00000	   0.08153	   1.13239	   0.16334	   1.14411	  -8.20803
2403757.77680	 154.00000	   0.06443	   1.15134	   0.18753	   1.16651	  -9.25120
2403779.36281	 154.00000	   0.05102	   1.17880	   0.21227	   1.19776	 -10.20808
2403806.60583	 154.00000	   0.04042	   1.21234	   0.24870	   1.23759	 -11.59261
2403841.10185	 154.00000	   0.03192	   1.24168	   0.29266	   1.27570	 -13.26260
2403884.64888	 154.00000	   0.02528	   1.27122	   0.33297	   1.31411	 -14.67774
2403939.71391	 154.00000	   0.01999	   1.30976	   0.36557	   1.35982	 -15.59512
2418660.65476	 155.00000	20004.45300	   0.39554	  -0.00835	   0.39562	   1.20889
2418660.79776	 155.00000	15829.12600	   0.40493	   0.00588	   0.40497	  -0.83203
2418660.93976	 155.00000	12516.70300	   0.41500	   0.01595	   0.41531	  -2.20054
2418661.08176	 155.00000	9909.44240	   0.42301	   0.02496	   0.42375	  -3.37639
2418661.24576	 155.00000	7835.48000	   0.43085	   0.03159	   0.43201	  -4.19354
2418661.44676	 155.00000	6217.24610	   0.43972	   0.03548	   0.44115	  -4.61306
2418661.68476	 155.00000	4905.29100	   0.44952	   0.04021	   0.45131	  -5.11125
2418661.92376	 155.00000	3881.27370	   0.45599	   0.04414	   0.45812	  -5.52869
2418662.16176	 155.00000	3070.98270	   0.46418	   0.04621	   0.46647	  -5.68463
2418662.39976	 155.00000	2430.77780	   0.47299	   0.05081	   0.47571	  -6.13153
2418662.63776	 155.00000	1923.15370	   0.48246	   0.05141	   0.48519	  -6.08269
2418662.87576	 155.00000	1522.43580	   0.49024	   0.05396	   0.49320	  -6.28129
2418663.11376	 155.00000	1203.84460	   0.49805	   0.05732	   0.50134	  -6.56485
2418663.35276	 155.00000	 952.86591	   0.50779	   0.06060	   0.51139	  -6.80593
2418663.59076	 155.00000	 754.27557	   0.51665	   0.06263	   0.52043	  -6.91152
2418663.82776	 155.00000	 596.71857	   0.52570	   0.06417	   0.52960	  -6.95974
2418664.06576	 155.00000	 471.96338	   0.53502	   0.06859	   0.53940	  -7.30549
2418664.30476	 155.00000	 373.20856	   0.54421	   0.07110	   0.54884	  -7.44387
2418664.54277	 155.00000	 295.47278	   0.55446	   0.07526	   0.55954	  -7.72986
2418664.78177	 155.00000	 233.87738	   0.56485	   0.07766	   0.57017	  -7.82800
2418665.01977	 155.00000	 185.05922	   0.57554	   0.08277	   0.58146	  -8.18333
2418665.25577	 155.00000	 146.35823	   0.58587	   0.08742	   0.59236	  -8.48697
2418665.49277	 155.00000	 115.77804	   0.59812	   0.09377	   0.60543	  -8.91021
2418665.72677	 155.00000	  91.67210	   0.60868	   0.09944	   0.61675	  -9.27864
2418665.97177	 155.00000	  72.51701	   0.62208	   0.10701	   0.63122	  -9.75999
2418666.20177	 155.00000	  57.36816	   0.63648	   0.11540	   0.64685	 -10.27665
2418666.43777	 155.00000	  45.36290	   0.65042	   0.12524	   0.66237	 -10.89921
2418666.66977	 155.00000	  35.93134	   0.66945	   0.14051	   0.68404	 -11.85395
2418666.92077	 155.00000	  28.40909	   0.68948	   0.15158	   0.70595	 -12.39870
2418667.13477	 155.00000	  22.48202	   0.71553	   0.16551	   0.73443	 -13.02433
2418667.39977	 155.00000	  17.79613	   0.74596	   0.17790	   0.76688	 -13.41373
2418667.65177	 155.00000	  14.06813	   0.77939	   0.18841	   0.80184	 -13.58984
2418667.86777	 155.00000	  11.14480	   0.81721	   0.19430	   0.84000	 -13.37420
2418668.13577	 155.00000	   8.81772	   0.85752	   0.19306	   0.87899	 -12.68796
2418668.31377	 155.00000	   6.97545	   0.89409	   0.18369	   0.91276	 -11.61014
2418668.53177	 155.00000	   5.51730	   0.92761	   0.17496	   0.94397	 -10.68116
2418668.80077	 155.00000	   4.36941	   0.95689	   0.15718	   0.96971	  -9.32817
2418669.13677	 155.00000	   3.45686	   0.98284	   0.14188	   0.99302	  -8.21431
2418669.55477	 155.00000	   2.73547	   1.00125	   0.12590	   1.00913	  -7.16705
2418670.07977	 155.00000	   2.16054	   1.01576	   0.10948	   1.02164	  -6.15182
2418670.73977	 155.00000	   1.70952	   1.02802	   0.09692	   1.03258	  -5.38606
2418671.56777	 155.00000	   1.35352	   1.03683	   0.08686	   1.04046	  -4.78887
2418672.61077	 155.00000	   1.07079	   1.04413	   0.07894	   1.04711	  -4.32354
2418673.92477	 155.00000	   0.84734	   1.04988	   0.07404	   1.05248	  -4.03404
2418675.58077	 155.00000	   0.67072	   1.05615	   0.07111	   1.05854	  -3.85210
2418677.66877	 155.00000	   0.53067	   1.06247	   0.07133	   1.06486	  -3.84065
2418680.30577	 155.00000	   0.41976	   1.06804	   0.07460	   1.07064	  -3.99533
2418683.63678	 155.00000	   0.33183	   1.07223	   0.07942	   1.07517	  -4.23597
2418687.84278	 155.00000	   0.26261	   1.07842	   0.08541	   1.08180	  -4.52855
2418693.15078	 155.00000	   0.20791	   1.08679	   0.09416	   1.09086	  -4.95201
2418699.85579	 155.00000	   0.16452	   1.09657	   0.10693	   1.10177	  -5.56955
2418708.33179	 155.00000	   0.13007	   1.10629	   0.12323	   1.11313	  -6.35600
2418719.02280	 155.00000	   0.10309	   1.11750	   0.14012	   1.12625	  -7.14702
2418732.53581	 155.00000	   0.08153	   1.13538	   0.15928	   1.14649	  -7.98594
2418749.63382	 155.00000	   0.06443	   1.15828	   0.18546	   1.17303	  -9.09698
2418771.22083	 155.00000	   0.05102	   1.18461	   0.21925	   1.20473	 -10.48592
2418798.46284	 155.00000	   0.04042	   1.20716	   0.25567	   1.23394	 -11.95801
2418832.95887	 155.00000	   0.03192	   1.23256	   0.28887	   1.26596	 -13.18997
2418876.50589	 155.00000	   0.02528	   1.26982	   0.31799	   1.30903	 -14.05887
2418931.57192	 155.00000	   0.01999	   1.31852	   0.35490	   1.36544	 -15.06501
2433641.89910	 156.00000	20004.45300	   0.39601	  -0.00816	   0.39610	   1.18060
2433642.04210	 156.00000	15829.12600	   0.40503	   0.00639	   0.40508	  -0.90332
2433642.18410	 156.00000	12516.70300	   0.41535	   0.01702	   0.41570	  -2.34616
2433642.32610	 156.00000	9909.44240	   0.42316	   0.02515	   0.42391	  -3.40186
2433642.49010	 156.00000	7835.48000	   0.43239	   0.03201	   0.43357	  -4.23337
2433642.69110	 156.00000	6217.24610	   0.43978	   0.03648	   0.44129	  -4.74216
2433642.92910	 156.00000	4905.29100	   0.44764	   0.04077	   0.44950	  -5.20363
2433643.16710	 156.00000	3881.27370	   0.45727	   0.04568	   0.45955	  -5.70525
2433643.40610	 156.00000	3070.98270	   0.46308	   0.04681	   0.46544	  -5.77176
2433643.64410	 156.00000	2430.77780	   0.47388	   0.05008	   0.47652	  -6.03314
2433643.88210	 156.00000	1923.15370	   0.48052	   0.05344	   0.48348	  -6.34642
2433644.12010	 156.00000	1522.43580	   0.48877	   0.05529	   0.49188	  -6.45412
2433644.35810	 156.00000	1203.84460	   0.49656	   0.05751	   0.49988	  -6.60619
2433644.59710	 156.00000	 952.86591	   0.50654	   0.06110	   0.51021	  -6.87763
2433644.83510	 156.00000	 754.27557	   0.51547	   0.06210	   0.51919	  -6.86982
2433645.07210	 156.00000	 596.71857	   0.52356	   0.06591	   0.52769	  -7.17568
2433645.31010	 156.00000	 471.96338	   0.53326	   0.06904	   0.53772	  -7.37738
2433645.54910	 156.00000	 373.20856	   0.54356	   0.07150	   0.54824	  -7.49384
2433645.78710	 156.00000	 295.47278	   0.55573	   0.07558	   0.56084	  -7.74472
2433646.02610	 156.00000	 233.87738	   0.56400	   0.07800	   0.56937	  -7.87390
2433646.26410	 156.00000	 185.05922	   0.57701	   0.08349	   0.58302	  -8.23346
2433646.50010	 156.00000	 146.35823	   0.58582	   0.08700	   0.59225	  -8.44735
2433646.73710	 156.00000	 115.77804	   0.59715	   0.09145	   0.60411	  -8.70660
2433646.97110	 156.00000	  91.67210	   0.60920	   0.09939	   0.61725	  -9.26582
2433647.21610	 156.00000	  72.51701	   0.62191	   0.10637	   0.63094	  -9.70575
2433647.44610	 156.00000	  57.36816	   0.63675	   0.11639	   0.64730	 -10.35881
2433647.68210	 156.00000	  45.36290	   0.65118	   0.12642	   0.66334	 -10.98701
2433647.91410	 156.00000	  35.93134	   0.67031	   0.13821	   0.68441	 -11.65053
2433648.16510	 156.00000	  28.40909	   0.69054	   0.15137	   0.70694	 -12.36376
2433648.37910	 156.00000	  22.48202	   0.71649	   0.16545	   0.73535	 -13.00268
2433648.64410	 156.00000	  17.79613	   0.74657	   0.17865	   0.76764	 -13.45755
2433648.89610	 156.00000	  14.06813	   0.78033	   0.18858	   0.80279	 -13.58574
2433649.11210	 156.00000	  11.14480	   0.81649	   0.19359	   0.83912	 -13.33862
2433649.38010	 156.00000	   8.81772	   0.85642	   0.19329	   0.87796	 -12.71849
2433649.55810	 156.00000	   6.97545	   0.89670	   0.18461	   0.91550	 -11.63334
2433649.77610	 156.00000	   5.51730	   0.92803	   0.17609	   0.94459	 -10.74403
2433650.04510	 156.00000	   4.36941	   0.95999	   0.15861	   0.97300	  -9.38174
2433650.38010	 156.00000	   3.45686	   0.98322	   0.14398	   0.99371	  -8.33098
2433650.79910	 156.00000	   2.73547	   1.00194	   0.12487	   1.00969	  -7.10432
2433651.32410	 156.00000	   2.16054	   1.01925	   0.10974	   1.02514	  -6.14535
2433651.98410	 156.00000	   1.70952	   1.03111	   0.09748	   1.03570	  -5.40050
2433652.81210	 156.00000	   1.35352	   1.03912	   0.08774	   1.04282	  -4.82667
2433653.85510	 156.00000	   1.07079	   1.04668	   0.07997	   1.04973	  -4.36910
2433655.16910	 156.00000	   0.84734	   1.05205	   0.07457	   1.05469	  -4.05413
2433656.82511	 156.00000	   0.67072	   1.05864	   0.07175	   1.06107	  -3.87714
2433658.91311	 156.00000	   0.53067	   1.06367	   0.07217	   1.06611	  -3.88146
2433661.55011	 156.00000	   0.41976	   1.06827	   0.07334	   1.07078	  -3.92757
2433664.88111	 156.00000	   0.33183	   1.07487	   0.07739	   1.07765	  -4.11795
2433669.08711	 156.00000	   0.26261	   1.08295	   0.08501	   1.08628	  -4.48862
2433674.39512	 156.00000	   0.20791	   1.09153	   0.09678	   1.09581	  -5.06688
2433681.10012	 156.00000	   0.16452	   1.09866	   0.11037	   1.10419	  -5.73648
2433689.57613	 156.00000	   0.13007	   1.10699	   0.12487	   1.11401	  -6.43561
2433700.26613	 156.00000	   0.10309	   1.12040	   0.14007	   1.12912	  -7.12622
2433713.78014	 156.00000	   0.08153	   1.13850	   0.16097	   1.14983	  -8.04770
2433730.87815	 156.00000	   0.06443	   1.15926	   0.18757	   1.17434	  -9.19097
2433752.46516	 156.00000	   0.05102	   1.17765	   0.21607	   1.19730	 -10.39672
2433779.70718	 156.00000	   0.04042	   1.20451	   0.24199	   1.22858	 -11.35986
2433814.20320	 156.00000	   0.03192	   1.24395	   0.27632	   1.27427	 -12.52366
2433857.75023	 156.00000	   0.02528	   1.28885	   0.32088	   1.32820	 -13.98062
2433912.81626	 156.00000	   0.01999	   1.32958	   0.37297	   1.38090	 -15.66978
2448615.90758	 157.00000	20004.45300	   0.39672	  -0.00730	   0.39679	   1.05389
2448616.05058	 157.00000	15829.12600	   0.40578	   0.00612	   0.40583	  -0.86379
2448616.19258	 157.00000	12516.70300	   0.41479	   0.01684	   0.41513	  -2.32473
2448616.33458	 157.00000	9909.44240	   0.42254	   0.02537	   0.42330	  -3.43591
2448616.49858	 157.00000	7835.48000	   0.43257	   0.03186	   0.43374	  -4.21241
2448616.69958	 157.00000	6217.24610	   0.44051	   0.03708	   0.44207	  -4.81086
2448616.93758	 157.00000	4905.29100	   0.44858	   0.04172	   0.45051	  -5.31357
2448617.17558	 157.00000	3881.27370	   0.45723	   0.04484	   0.45943	  -5.60151
2448617.41358	 157.00000	3070.98270	   0.46484	   0.04575	   0.46708	  -5.62124
2448617.65158	 157.00000	2430.77780	   0.47288	   0.04966	   0.47548	  -5.99544
2448617.88958	 157.00000	1923.15370	   0.48076	   0.05298	   0.48367	  -6.28921
2448618.12758	 157.00000	1522.43580	   0.48965	   0.05492	   0.49272	  -6.40004
2448618.36558	 157.00000	1203.84460	   0.50030	   0.05766	   0.50361	  -6.57392
2448618.60458	 157.00000	 952.86591	   0.50729	   0.06120	   0.51097	  -6.87857
2448618.84258	 157.00000	 754.27557	   0.51479	   0.06263	   0.51859	  -6.93659
2448619.07958	 157.00000	 596.71857	   0.52475	   0.06502	   0.52876	  -7.06302
2448619.31758	 157.00000	 471.96338	   0.53368	   0.06835	   0.53804	  -7.29840
2448619.55658	 157.00000	 373.20856	   0.54285	   0.07215	   0.54762	  -7.57076
2448619.79458	 157.00000	 295.47278	   0.55280	   0.07439	   0.55778	  -7.66375
2448620.03358	 157.00000	 233.87738	   0.56353	   0.07839	   0.56896	  -7.91942
2448620.27158	 157.00000	 185.05922	   0.57457	   0.08238	   0.58044	  -8.15936
2448620.50758	 157.00000	 146.35823	   0.58521	   0.08732	   0.59169	  -8.48656
2448620.74458	 157.00000	 115.77804	   0.59734	   0.09226	   0.60442	  -8.78044
2448620.97858	 157.00000	  91.67210	   0.61015	   0.09954	   0.61822	  -9.26581
2448621.22358	 157.00000	  72.51701	   0.62159	   0.10661	   0.63067	  -9.73240
2448621.45258	 157.00000	  57.36816	   0.63596	   0.11610	   0.64647	 -10.34588
2448621.68958	 157.00000	  45.36290	   0.65202	   0.12628	   0.66414	 -10.96139
2448621.92158	 157.00000	  35.93134	   0.66938	   0.13952	   0.68376	 -11.77395
2448622.17258	 157.00000	  28.40909	   0.69162	   0.15280	   0.70830	 -12.45824
2448622.38658	 157.00000	  22.48202	   0.71705	   0.16561	   0.73593	 -13.00536
2448622.65158	 157.00000	  17.79613	   0.74629	   0.17852	   0.76735	 -13.45262
2448622.90358	 157.00000	  14.06813	   0.78130	   0.18858	   0.80374	 -13.56963
2448623.11958	 157.00000	  11.14480	   0.81805	   0.19408	   0.84076	 -13.34678
2448623.38758	 157.00000	   8.81772	   0.85930	   0.19285	   0.88068	 -12.64911
2448623.56558	 157.00000	   6.97545	   0.89458	   0.18583	   0.91368	 -11.73522
2448623.78358	 157.00000	   5.51730	   0.92914	   0.17496	   0.94547	 -10.66396
2448624.05258	 157.00000	   4.36941	   0.95958	   0.15913	   0.97269	  -9.41600
2448624.38758	 157.00000	   3.45686	   0.98512	   0.14128	   0.99520	  -8.16130
2448624.80658	 157.00000	   2.73547	   1.00494	   0.12736	   1.01297	  -7.22272
2448625.33158	 157.00000	   2.16054	   1.01864	   0.11120	   1.02469	  -6.22995
2448625.99158	 157.00000	   1.70952	   1.03066	   0.09808	   1.03532	  -5.43590
2448626.81958	 157.00000	   1.35352	   1.03992	   0.08759	   1.04360	  -4.81457
2448627.86258	 157.00000	   1.07079	   1.04699	   0.07985	   1.05003	  -4.36106
2448629.17658	 157.00000	   0.84734	   1.05323	   0.07415	   1.05584	  -4.02704
2448630.83158	 157.00000	   0.67072	   1.05882	   0.07159	   1.06124	  -3.86823
2448632.92059	 157.00000	   0.53067	   1.06528	   0.07123	   1.06765	  -3.82530
2448635.55759	 157.00000	   0.41976	   1.07143	   0.07489	   1.07404	  -3.99843
2448638.88859	 157.00000	   0.33183	   1.07605	   0.07990	   1.07901	  -4.24659
2448643.09459	 157.00000	   0.26261	   1.08188	   0.08584	   1.08528	  -4.53638
2448648.40259	 157.00000	   0.20791	   1.09022	   0.09381	   1.09425	  -4.91789
2448655.10760	 157.00000	   0.16452	   1.10042	   0.10634	   1.10554	  -5.51996
2448663.58360	 157.00000	   0.13007	   1.11060	   0.12280	   1.11737	  -6.30982
2448674.27261	 157.00000	   0.10309	   1.12108	   0.14064	   1.12987	  -7.15046
2448687.78662	 157.00000	   0.08153	   1.13753	   0.15961	   1.14868	  -7.98705
2448704.88463	 157.00000	   0.06443	   1.15937	   0.18477	   1.17400	  -9.05501
2448726.47164	 157.00000	   0.05102	   1.18831	   0.21642	   1.20786	 -10.32195
2448753.71366	 157.00000	   0.04042	   1.21187	   0.25416	   1.23823	 -11.84495
2448788.20968	 157.00000	   0.03192	   1.23713	   0.28940	   1.27053	 -13.16632
2448831.75670	 157.00000	   0.02528	   1.27205	   0.31966	   1.31160	 -14.10616
2448886.82274	 157.00000	   0.01999	   1.32114	   0.35322	   1.36754	 -14.96861
2463576.10455	 158.00000	20004.45300	   0.39483	  -0.00772	   0.39490	   1.11973
2463576.24755	 158.00000	15829.12600	   0.40560	   0.00573	   0.40564	  -0.80923
2463576.38955	 158.00000	12516.70300	   0.41433	   0.01755	   0.41471	  -2.42505
2463576.53155	 158.00000	9909.44240	   0.42360	   0.02397	   0.42428	  -3.23837
2463576.69555	 158.00000	7835.48000	   0.43307	   0.03209	   0.43426	  -4.23715
2463576.89655	 158.00000	6217.24610	   0.44022	   0.03697	   0.44177	  -4.80035
2463577.13455	 158.00000	4905.29100	   0.45005	   0.04168	   0.45198	  -5.29166
2463577.37355	 158.00000	3881.27370	   0.45739	   0.04438	   0.45954	  -5.54185
2463577.61155	 158.00000	3070.98270	   0.46391	   0.04644	   0.46623	  -5.71630
2463577.84955	 158.00000	2430.77780	   0.47329	   0.05041	   0.47597	  -6.07976
2463578.08755	 158.00000	1923.15370	   0.48217	   0.05343	   0.48512	  -6.32278
2463578.32555	 158.00000	1522.43580	   0.48978	   0.05495	   0.49285	  -6.40111
2463578.56355	 158.00000	1203.84460	   0.49759	   0.05713	   0.50086	  -6.55006
2463578.80255	 158.00000	 952.86591	   0.50679	   0.06052	   0.51039	  -6.80962
2463579.04055	 158.00000	 754.27557	   0.51491	   0.06298	   0.51874	  -6.97334
2463579.27755	 158.00000	 596.71857	   0.52554	   0.06496	   0.52954	  -7.04664
2463579.51555	 158.00000	 471.96338	   0.53318	   0.06784	   0.53748	  -7.25114
2463579.75455	 158.00000	 373.20856	   0.54329	   0.07066	   0.54787	  -7.41028
2463579.99255	 158.00000	 295.47278	   0.55360	   0.07425	   0.55856	  -7.63865
2463580.23155	 158.00000	 233.87738	   0.56425	   0.07788	   0.56960	  -7.85835
2463580.46955	 158.00000	 185.05922	   0.57504	   0.08275	   0.58096	  -8.18838
2463580.70555	 158.00000	 146.35823	   0.58510	   0.08608	   0.59140	  -8.36910
2463580.94155	 158.00000	 115.77804	   0.59775	   0.09345	   0.60501	  -8.88600
2463581.17555	 158.00000	  91.67210	   0.61131	   0.10017	   0.61946	  -9.30544
2463581.42055	 158.00000	  72.51701	   0.62221	   0.10695	   0.63133	  -9.75363
2463581.64955	 158.00000	  57.36816	   0.63747	   0.11679	   0.64808	 -10.38184
2463581.88655	 158.00000	  45.36290	   0.65443	   0.12712	   0.66666	 -10.99295
2463582.11855	 158.00000	  35.93134	   0.67111	   0.13902	   0.68536	 -11.70311
2463582.36955	 158.00000	  28.40909	   0.69181	   0.15329	   0.70859	 -12.49379
2463582.58355	 158.00000	  22.48202	   0.71646	   0.16635	   0.73552	 -13.07181
2463582.84855	 158.00000	  17.79613	   0.74649	   0.17842	   0.76751	 -13.44239
2463583.10055	 158.00000	  14.06813	   0.78098	   0.18961	   0.80366	 -13.64630
2463583.31655	 158.00000	  11.14480	   0.82049	   0.19525	   0.84341	 -13.38581
2463583.58455	 158.00000	   8.81772	   0.85888	   0.19359	   0.88043	 -12.70235
2463583.76255	 158.00000	   6.97545	   0.89622	   0.18860	   0.91585	 -11.88420
2463583.98055	 158.00000	   5.51730	   0.93069	   0.17416	   0.94685	 -10.59924
2463584.24955	 158.00000	   4.36941	   0.96056	   0.16046	   0.97387	  -9.48361
2463584.58455	 158.00000	   3.45686	   0.98670	   0.14267	   0.99696	  -8.22742
2463585.00355	 158.00000	   2.73547	   1.00673	   0.12788	   1.01482	  -7.23930
2463585.52855	 158.00000	   2.16054	   1.02167	   0.11288	   1.02789	  -6.30486
2463586.18855	 158.00000	   1.70952	   1.03260	   0.09858	   1.03730	  -5.45356
2463587.01655	 158.00000	   1.35352	   1.04177	   0.08715	   1.04541	  -4.78176
2463588.05955	 158.00000	   1.07079	   1.04940	   0.08045	   1.05247	  -4.38383
2463589.37355	 158.00000	   0.84734	   1.05548	   0.07524	   1.05816	  -4.07734
2463591.02856	 158.00000	   0.67072	   1.06099	   0.07200	   1.06343	  -3.88233
2463593.11756	 158.00000	   0.53067	   1.06693	   0.07139	   1.06932	  -3.82795
2463595.75456	 158.00000	   0.41976	   1.07326	   0.07355	   1.07578	  -3.92015
2463599.08556	 158.00000	   0.33183	   1.07962	   0.07970	   1.08256	  -4.22227
2463603.29156	 158.00000	   0.26261	   1.08463	   0.08760	   1.08816	  -4.61753
2463608.59957	 158.00000	   0.20791	   1.09102	   0.09583	   1.09522	  -5.01976
2463615.30457	 158.00000	   0.16452	   1.10097	   0.10640	   1.10610	  -5.52002
2463623.78057	 158.00000	   0.13007	   1.11326	   0.12174	   1.11989	  -6.24072
2463634.47058	 158.00000	   0.10309	   1.12537	   0.14160	   1.13425	  -7.17162
2463647.98459	 158.00000	   0.08153	   1.13885	   0.16269	   1.15041	  -8.13002
2463665.08260	 158.00000	   0.06443	   1.15821	   0.18586	   1.17303	  -9.11640
2463686.66961	 158.00000	   0.05102	   1.18635	   0.21186	   1.20512	 -10.12530
2463713.91163	 158.00000	   0.04042	   1.21856	   0.24879	   1.24369	 -11.53917
2463748.40765	 158.00000	   0.03192	   1.24732	   0.29149	   1.28093	 -13.15371
2463791.95468	 158.00000	   0.02528	   1.27657	   0.32888	   1.31826	 -14.44680
2463847.02071	 158.00000	   0.01999	   1.31821	   0.35933	   1.36631	 -15.24770
2478534.92271	 159.00000	20004.45300	   0.39730	  -0.00729	   0.39736	   1.05188
2478535.06571	 159.00000	15829.12600	   0.40686	   0.00653	   0.40691	  -0.91894
2478535.20771	 159.00000	12516.70300	   0.41432	   0.01975	   0.41479	  -2.72939
2478535.34971	 159.00000	9909.44240	   0.42413	   0.02470	   0.42485	  -3.33297
2478535.51371	 159.00000	7835.48000	   0.43184	   0.03105	   0.43295	  -4.11224
2478535.71471	 159.00000	6217.24610	   0.44228	   0.03677	   0.44380	  -4.75273
2478535.95271	 159.00000	4905.29100	   0.44840	   0.04099	   0.45027	  -5.22272
2478536.19171	 159.00000	3881.27370	   0.45731	   0.04360	   0.45938	  -5.44554
2478536.42971	 159.00000	3070.98270	   0.46547	   0.04693	   0.46783	  -5.75761
2478536.66771	 159.00000	2430.77780	   0.47328	   0.05065	   0.47598	  -6.10790
2478536.90571	 159.00000	1923.15370	   0.48189	   0.05305	   0.48480	  -6.28222
2478537.14371	 159.00000	1522.43580	   0.48988	   0.05595	   0.49306	  -6.51586
2478537.38171	 159.00000	1203.84460	   0.49816	   0.05903	   0.50164	  -6.75833
2478537.62071	 159.00000	 952.86591	   0.50806	   0.06030	   0.51162	  -6.76902
2478537.85871	 159.00000	 754.27557	   0.51621	   0.06249	   0.51998	  -6.90253
2478538.09571	 159.00000	 596.71857	   0.52497	   0.06631	   0.52914	  -7.19921
2478538.33371	 159.00000	 471.96338	   0.53394	   0.06851	   0.53832	  -7.31184
2478538.57271	 159.00000	 373.20856	   0.54500	   0.07123	   0.54964	  -7.44584
2478538.81071	 159.00000	 295.47278	   0.55435	   0.07454	   0.55934	  -7.65843
2478539.04971	 159.00000	 233.87738	   0.56533	   0.07783	   0.57066	  -7.83870
2478539.28771	 159.00000	 185.05922	   0.57573	   0.08259	   0.58163	  -8.16355
2478539.52371	 159.00000	 146.35823	   0.58604	   0.08677	   0.59243	  -8.42220
2478539.76071	 159.00000	 115.77804	   0.59720	   0.09114	   0.60412	  -8.67750
2478539.99471	 159.00000	  91.67210	   0.60929	   0.09915	   0.61730	  -9.24278
2478540.23971	 159.00000	  72.51701	   0.62202	   0.10652	   0.63108	  -9.71743
2478540.46871	 159.00000	  57.36816	   0.63763	   0.11664	   0.64821	 -10.36632
2478540.70571	 159.00000	  45.36290	   0.65192	   0.12581	   0.66395	 -10.92323
2478540.93771	 159.00000	  35.93134	   0.67023	   0.13909	   0.68451	 -11.72371
2478541.18871	 159.00000	  28.40909	   0.69096	   0.15125	   0.70732	 -12.34701
2478541.40271	 159.00000	  22.48202	   0.71647	   0.16410	   0.73502	 -12.90041
2478541.66771	 159.00000	  17.79613	   0.74516	   0.17832	   0.76620	 -13.45814
2478541.91971	 159.00000	  14.06813	   0.78027	   0.18846	   0.80271	 -13.57845
2478542.13571	 159.00000	  11.14480	   0.81740	   0.19245	   0.83975	 -13.24859
2478542.40371	 159.00000	   8.81772	   0.85787	   0.19207	   0.87911	 -12.61984
2478542.58171	 159.00000	   6.97545	   0.89723	   0.18803	   0.91672	 -11.83590
2478542.79971	 159.00000	   5.51730	   0.93104	   0.17351	   0.94707	 -10.55695
2478543.06871	 159.00000	   4.36941	   0.96033	   0.16087	   0.97371	  -9.50968
2478543.40371	 159.00000	   3.45686	   0.98412	   0.14161	   0.99425	  -8.18865
2478543.82271	 159.00000	   2.73547	   1.00540	   0.12645	   1.01332	  -7.16858
2478544.34771	 159.00000	   2.16054	   1.02029	   0.11186	   1.02641	  -6.25656
2478545.00671	 159.00000	   1.70952	   1.03149	   0.09918	   1.03624	  -5.49224
2478545.83571	 159.00000	   1.35352	   1.03995	   0.08801	   1.04366	  -4.83716
2478546.87872	 159.00000	   1.07079	   1.04781	   0.08026	   1.05088	  -4.38042
2478548.19272	 159.00000	   0.84734	   1.05395	   0.07508	   1.05662	  -4.07471
2478549.84772	 159.00000	   0.67072	   1.05908	   0.07275	   1.06157	  -3.92978
2478551.93672	 159.00000	   0.53067	   1.06486	   0.07149	   1.06725	  -3.84103
2478554.57372	 159.00000	   0.41976	   1.07084	   0.07339	   1.07336	  -3.92064
2478557.90472	 159.00000	   0.33183	   1.07832	   0.07944	   1.08124	  -4.21337
2478562.11072	 159.00000	   0.26261	   1.08402	   0.08773	   1.08756	  -4.62696
2478567.41873	 159.00000	   0.20791	   1.08992	   0.09720	   1.09425	  -5.09603
2478574.12373	 159.00000	   0.16452	   1.09851	   0.10740	   1.10375	  -5.58414
2478582.59974	 159.00000	   0.13007	   1.11130	   0.12169	   1.11795	  -6.24910
