Repository: kbm2110/Battery_Diagnostics_Thesis

# Battery_Diagnostics_Thesis
 Data-driven battery diagnostics using EIS

**Author:** Bala Manikanta Yaswanth Kanagarla
**Institution:** Technische Hochschule Ingolstadt (THI)
**Supervisor:** Prof. Dr. H.-G. Schweiger

## Overview

This project implements a machine learning framework for 
non-invasive State of Health (SoH) estimation of lithium-ion 
batteries using Electrochemical Impedance Spectroscopy (EIS).

Eight physically interpretable features are extracted from 
impedance spectra and used to train six ML models under a 
strict cell-level train-test split. The stacking ensemble 
achieves R² = 0.9122 and RMSE = 0.0234 on completely unseen 
cells.

---

File: data/EIS/EIS_state_V_35C01.txt (part 19 of 39)
time/s	           cycle number	freq/Hz	           Re(Z)/Ohm	  -Im(Z)/Ohm	   |Z|/Ohm	   Phase(Z)/deg
2261207.68725	 151.00000	   5.51730	   0.80089	   0.10160	   0.80731	  -7.22983
2261207.95625	 151.00000	   4.36941	   0.81235	   0.08826	   0.81713	  -6.20074
2261208.29125	 151.00000	   3.45686	   0.82091	   0.07717	   0.82453	  -5.37061
2261208.71025	 151.00000	   2.73547	   0.82927	   0.06826	   0.83207	  -4.70565
2261209.23525	 151.00000	   2.16054	   0.83595	   0.06114	   0.83818	  -4.18315
2261209.89425	 151.00000	   1.70952	   0.83990	   0.05537	   0.84173	  -3.77193
2261210.72325	 151.00000	   1.35352	   0.84484	   0.05237	   0.84646	  -3.54691
2261211.76625	 151.00000	   1.07079	   0.84957	   0.05082	   0.85109	  -3.42319
2261213.08025	 151.00000	   0.84734	   0.85305	   0.05088	   0.85457	  -3.41338
2261214.73526	 151.00000	   0.67072	   0.85679	   0.05128	   0.85832	  -3.42496
2261216.82426	 151.00000	   0.53067	   0.86019	   0.05310	   0.86182	  -3.53264
2261219.46126	 151.00000	   0.41976	   0.86565	   0.05744	   0.86755	  -3.79610
2261222.79226	 151.00000	   0.33183	   0.87064	   0.06358	   0.87296	  -4.17685
2261226.99826	 151.00000	   0.26261	   0.87625	   0.07041	   0.87908	  -4.59391
2261232.30627	 151.00000	   0.20791	   0.88275	   0.07938	   0.88631	  -5.13867
2261239.01127	 151.00000	   0.16452	   0.89188	   0.09093	   0.89650	  -5.82106
2261247.48728	 151.00000	   0.13007	   0.90312	   0.10759	   0.90950	  -6.79404
2261258.17728	 151.00000	   0.10309	   0.91266	   0.12859	   0.92167	  -8.01969
2261271.69129	 151.00000	   0.08153	   0.92211	   0.14979	   0.93419	  -9.22684
2261288.78930	 151.00000	   0.06443	   0.93476	   0.17325	   0.95068	 -10.49994
2261310.37531	 151.00000	   0.05102	   0.95492	   0.19559	   0.97475	 -11.57530
2261337.61833	 151.00000	   0.04042	   0.98076	   0.22524	   1.00629	 -12.93390
2261372.11435	 151.00000	   0.03192	   1.00857	   0.25817	   1.04109	 -14.35802
2261415.66138	 151.00000	   0.02528	   1.04244	   0.29019	   1.08208	 -15.55599
2261470.72641	 151.00000	   0.01999	   1.09147	   0.32593	   1.13909	 -16.62650
2275448.74134	 152.00000	20004.45300	   0.27979	  -0.02262	   0.28070	   4.62248
2275448.88434	 152.00000	15829.12600	   0.28827	  -0.00676	   0.28835	   1.34266
2275449.02634	 152.00000	12516.70300	   0.29634	   0.00553	   0.29639	  -1.06827
2275449.16834	 152.00000	9909.44240	   0.30282	   0.01478	   0.30318	  -2.79362
2275449.33234	 152.00000	7835.48000	   0.31062	   0.02364	   0.31152	  -4.35298
2275449.53334	 152.00000	6217.24610	   0.31748	   0.03122	   0.31901	  -5.61672
2275449.77134	 152.00000	4905.29100	   0.32491	   0.03544	   0.32684	  -6.22511
2275450.00934	 152.00000	3881.27370	   0.33161	   0.04057	   0.33408	  -6.97497
2275450.24734	 152.00000	3070.98270	   0.34150	   0.04446	   0.34438	  -7.41758
2275450.48534	 152.00000	2430.77780	   0.34950	   0.04890	   0.35290	  -7.96408
2275450.72334	 152.00000	1923.15370	   0.35683	   0.05355	   0.36083	  -8.53411
2275450.96134	 152.00000	1522.43580	   0.36717	   0.05795	   0.37171	  -8.96935
2275451.19934	 152.00000	1203.84460	   0.37562	   0.05999	   0.38038	  -9.07390
2275451.43834	 152.00000	 952.86591	   0.38449	   0.06287	   0.38959	  -9.28600
2275451.67634	 152.00000	 754.27557	   0.39329	   0.06908	   0.39931	  -9.96190
2275451.91334	 152.00000	 596.71857	   0.40312	   0.07127	   0.40937	 -10.02569
2275452.15134	 152.00000	 471.96338	   0.41575	   0.07569	   0.42259	 -10.31790
2275452.39034	 152.00000	 373.20856	   0.42739	   0.08074	   0.43495	 -10.69825
2275452.62834	 152.00000	 295.47278	   0.43928	   0.08492	   0.44741	 -10.94164
2275452.86734	 152.00000	 233.87738	   0.45159	   0.09022	   0.46051	 -11.29757
2275453.10534	 152.00000	 185.05922	   0.46265	   0.09482	   0.47227	 -11.58266
2275453.34134	 152.00000	 146.35823	   0.47584	   0.10147	   0.48654	 -12.03807
2275453.57834	 152.00000	 115.77804	   0.48985	   0.10685	   0.50137	 -12.30465
2275453.81234	 152.00000	  91.67210	   0.50585	   0.11340	   0.51840	 -12.63561
2275454.05734	 152.00000	  72.51701	   0.52240	   0.12397	   0.53691	 -13.34986
2275454.28634	 152.00000	  57.36816	   0.54101	   0.13153	   0.55677	 -13.66512
2275454.52334	 152.00000	  45.36290	   0.56158	   0.14308	   0.57952	 -14.29374
2275454.75535	 152.00000	  35.93134	   0.58666	   0.15311	   0.60631	 -14.62735
2275455.00635	 152.00000	  28.40909	   0.61459	   0.15894	   0.63481	 -14.49977
2275455.22035	 152.00000	  22.48202	   0.64614	   0.16307	   0.66640	 -14.16416
2275455.48535	 152.00000	  17.79613	   0.68010	   0.16284	   0.69932	 -13.46505
2275455.73735	 152.00000	  14.06813	   0.71226	   0.15584	   0.72911	 -12.34199
2275455.95335	 152.00000	  11.14480	   0.74158	   0.14478	   0.75559	 -11.04705
2275456.22135	 152.00000	   8.81772	   0.76620	   0.13199	   0.77749	  -9.77426
2275456.39935	 152.00000	   6.97545	   0.78535	   0.11719	   0.79405	  -8.48669
2275456.61735	 152.00000	   5.51730	   0.80163	   0.10137	   0.80802	  -7.20696
2275456.88635	 152.00000	   4.36941	   0.81338	   0.09001	   0.81834	  -6.31471
2275457.22135	 152.00000	   3.45686	   0.82280	   0.07706	   0.82640	  -5.35072
2275457.64035	 152.00000	   2.73547	   0.82958	   0.06830	   0.83239	  -4.70639
2275458.16535	 152.00000	   2.16054	   0.83584	   0.06168	   0.83811	  -4.22032
2275458.82435	 152.00000	   1.70952	   0.84132	   0.05577	   0.84316	  -3.79285
2275459.65335	 152.00000	   1.35352	   0.84549	   0.05195	   0.84708	  -3.51597
2275460.69635	 152.00000	   1.07079	   0.85013	   0.05092	   0.85165	  -3.42755
2275462.01035	 152.00000	   0.84734	   0.85438	   0.05082	   0.85589	  -3.40404
2275463.66535	 152.00000	   0.67072	   0.85754	   0.05194	   0.85911	  -3.46605
2275465.75435	 152.00000	   0.53067	   0.86053	   0.05390	   0.86222	  -3.58440
2275468.39135	 152.00000	   0.41976	   0.86564	   0.05742	   0.86754	  -3.79500
2275471.72236	 152.00000	   0.33183	   0.87126	   0.06316	   0.87355	  -4.14653
2275475.92836	 152.00000	   0.26261	   0.87634	   0.07124	   0.87923	  -4.64724
2275481.23636	 152.00000	   0.20791	   0.88286	   0.08008	   0.88649	  -5.18275
2275487.94136	 152.00000	   0.16452	   0.89121	   0.09093	   0.89583	  -5.82558
2275496.41737	 152.00000	   0.13007	   0.90259	   0.10565	   0.90876	  -6.67635
2275507.10738	 152.00000	   0.10309	   0.91501	   0.12551	   0.92358	  -7.81034
2275520.62138	 152.00000	   0.08153	   0.92656	   0.15068	   0.93873	  -9.23659
2275537.71939	 152.00000	   0.06443	   0.93909	   0.17701	   0.95563	 -10.67472
2275559.30541	 152.00000	   0.05102	   0.95496	   0.19916	   0.97550	 -11.78018
2275586.54842	 152.00000	   0.04042	   0.97991	   0.22600	   1.00563	 -12.98708
2275621.04444	 152.00000	   0.03192	   1.01001	   0.25955	   1.04283	 -14.41203
2275664.59147	 152.00000	   0.02528	   1.04289	   0.29462	   1.08371	 -15.77529
2275719.65750	 152.00000	   0.01999	   1.08447	   0.32822	   1.13305	 -16.83841
2289690.26898	 153.00000	20004.45300	   0.28149	  -0.02305	   0.28244	   4.68092
2289690.41198	 153.00000	15829.12600	   0.28928	  -0.00647	   0.28935	   1.28130
2289690.55398	 153.00000	12516.70300	   0.29458	   0.00672	   0.29466	  -1.30589
2289690.69598	 153.00000	9909.44240	   0.30216	   0.01476	   0.30252	  -2.79584
2289690.85998	 153.00000	7835.48000	   0.30882	   0.02507	   0.30984	  -4.64024
2289691.06098	 153.00000	6217.24610	   0.31692	   0.02919	   0.31826	  -5.26251
2289691.29898	 153.00000	4905.29100	   0.32487	   0.03627	   0.32689	  -6.36994
2289691.53798	 153.00000	3881.27370	   0.33232	   0.04168	   0.33493	  -7.14867
2289691.77598	 153.00000	3070.98270	   0.34062	   0.04736	   0.34389	  -7.91583
2289692.01398	 153.00000	2430.77780	   0.34867	   0.04976	   0.35220	  -8.12232
2289692.25198	 153.00000	1923.15370	   0.35670	   0.05478	   0.36088	  -8.73079
2289692.48998	 153.00000	1522.43580	   0.36653	   0.05788	   0.37107	  -8.97394
2289692.72798	 153.00000	1203.84460	   0.37504	   0.06104	   0.37998	  -9.24467
2289692.96698	 153.00000	 952.86591	   0.38526	   0.06396	   0.39054	  -9.42632
2289693.20498	 153.00000	 754.27557	   0.39334	   0.06899	   0.39934	  -9.94900
2289693.44198	 153.00000	 596.71857	   0.40475	   0.07056	   0.41085	  -9.88922
2289693.67998	 153.00000	 471.96338	   0.41450	   0.07685	   0.42156	 -10.50305
2289693.91898	 153.00000	 373.20856	   0.42690	   0.08088	   0.43450	 -10.72860
2289694.15698	 153.00000	 295.47278	   0.43860	   0.08545	   0.44684	 -11.02427
2289694.39598	 153.00000	 233.87738	   0.45139	   0.09045	   0.46036	 -11.33145
2289694.63398	 153.00000	 185.05922	   0.46386	   0.09452	   0.47339	 -11.51795
2289694.86998	 153.00000	 146.35823	   0.47627	   0.09959	   0.48657	 -11.81071
2289695.10598	 153.00000	 115.77804	   0.48969	   0.10690	   0.50122	 -12.31514
2289695.34098	 153.00000	  91.67210	   0.50543	   0.11424	   0.51818	 -12.73618
2289695.58598	 153.00000	  72.51701	   0.52178	   0.12246	   0.53596	 -13.20818
2289695.81498	 153.00000	  57.36816	   0.53913	   0.13249	   0.55517	 -13.80625
2289696.05198	 153.00000	  45.36290	   0.56266	   0.14256	   0.58044	 -14.21816
2289696.28398	 153.00000	  35.93134	   0.58564	   0.15415	   0.60558	 -14.74691
2289696.53498	 153.00000	  28.40909	   0.61551	   0.16058	   0.63611	 -14.62192
2289696.74898	 153.00000	  22.48202	   0.64716	   0.16464	   0.66778	 -14.27304
2289697.01398	 153.00000	  17.79613	   0.67986	   0.16341	   0.69923	 -13.51506
2289697.26598	 153.00000	  14.06813	   0.71352	   0.15780	   0.73077	 -12.47074
2289697.48198	 153.00000	  11.14480	   0.74146	   0.14473	   0.75546	 -11.04485
2289697.74998	 153.00000	   8.81772	   0.76691	   0.13162	   0.77812	  -9.73876
2289697.92798	 153.00000	   6.97545	   0.78669	   0.11780	   0.79546	  -8.51624
2289698.14598	 153.00000	   5.51730	   0.80281	   0.10293	   0.80938	  -7.30651
2289698.41498	 153.00000	   4.36941	   0.81561	   0.08936	   0.82049	  -6.25261
2289698.74998	 153.00000	   3.45686	   0.82540	   0.07857	   0.82913	  -5.43753
2289699.16899	 153.00000	   2.73547	   0.83127	   0.06927	   0.83415	  -4.76324
2289699.69399	 153.00000	   2.16054	   0.83835	   0.06188	   0.84063	  -4.22132
2289700.35299	 153.00000	   1.70952	   0.84270	   0.05711	   0.84463	  -3.87710
2289701.18199	 153.00000	   1.35352	   0.84705	   0.05344	   0.84874	  -3.60970
2289702.22499	 153.00000	   1.07079	   0.85170	   0.05067	   0.85320	  -3.40436
2289703.53899	 153.00000	   0.84734	   0.85607	   0.05021	   0.85754	  -3.35694
2289705.19399	 153.00000	   0.67072	   0.86038	   0.05141	   0.86191	  -3.41923
2289707.28299	 153.00000	   0.53067	   0.86429	   0.05402	   0.86598	  -3.57643
2289709.91999	 153.00000	   0.41976	   0.86860	   0.05768	   0.87051	  -3.79898
2289713.25099	 153.00000	   0.33183	   0.87424	   0.06283	   0.87649	  -4.11069
2289717.45700	 153.00000	   0.26261	   0.88095	   0.07123	   0.88382	  -4.62260
2289722.76500	 153.00000	   0.20791	   0.88761	   0.08258	   0.89145	  -5.31530
2289729.47000	 153.00000	   0.16452	   0.89330	   0.09548	   0.89839	  -6.10069
2289737.94601	 153.00000	   0.13007	   0.90007	   0.10953	   0.90671	  -6.93825
2289748.63601	 153.00000	   0.10309	   0.91063	   0.12452	   0.91910	  -7.78637
2289762.15002	 153.00000	   0.08153	   0.92526	   0.14401	   0.93640	  -8.84656
2289779.24803	 153.00000	   0.06443	   0.94220	   0.16843	   0.95714	 -10.13531
2289800.83405	 153.00000	   0.05102	   0.95983	   0.19378	   0.97920	 -11.41416
2289828.07706	 153.00000	   0.04042	   0.98693	   0.22008	   1.01117	 -12.57080
2289862.57308	 153.00000	   0.03192	   1.02459	   0.25413	   1.05564	 -13.93003
2289906.12011	 153.00000	   0.02528	   1.06463	   0.30160	   1.10653	 -15.81699
2289961.18514	 153.00000	   0.01999	   1.09976	   0.35595	   1.15593	 -17.93492
2303922.83095	 154.00000	20004.45300	   0.28244	  -0.02324	   0.28339	   4.70421
2303922.97395	 154.00000	15829.12600	   0.28797	  -0.00652	   0.28804	   1.29604
2303923.11595	 154.00000	12516.70300	   0.29584	   0.00469	   0.29588	  -0.90763
2303923.25795	 154.00000	9909.44240	   0.30339	   0.01584	   0.30380	  -2.98895
2303923.42195	 154.00000	7835.48000	   0.31056	   0.02277	   0.31139	  -4.19432
2303923.62295	 154.00000	6217.24610	   0.31813	   0.02991	   0.31953	  -5.37150
2303923.86095	 154.00000	4905.29100	   0.32389	   0.03609	   0.32589	  -6.35723
2303924.09995	 154.00000	3881.27370	   0.33313	   0.04174	   0.33574	  -7.14161
2303924.33795	 154.00000	3070.98270	   0.34159	   0.04604	   0.34468	  -7.67687
2303924.57595	 154.00000	2430.77780	   0.34785	   0.04966	   0.35138	  -8.12555
2303924.81395	 154.00000	1923.15370	   0.35779	   0.05335	   0.36174	  -8.48069
2303925.05195	 154.00000	1522.43580	   0.36718	   0.05911	   0.37191	  -9.14507
2303925.28995	 154.00000	1203.84460	   0.37586	   0.06181	   0.38090	  -9.33942
2303925.52895	 154.00000	 952.86591	   0.38483	   0.06523	   0.39032	  -9.62017
2303925.76695	 154.00000	 754.27557	   0.39364	   0.07027	   0.39987	 -10.12157
2303926.00395	 154.00000	 596.71857	   0.40383	   0.07161	   0.41013	 -10.05602
2303926.24195	 154.00000	 471.96338	   0.41593	   0.07564	   0.42275	 -10.30771
2303926.48095	 154.00000	 373.20856	   0.42822	   0.08009	   0.43564	 -10.59399
2303926.71895	 154.00000	 295.47278	   0.43965	   0.08405	   0.44761	 -10.82260
2303926.95795	 154.00000	 233.87738	   0.45123	   0.09020	   0.46016	 -11.30476
2303927.19595	 154.00000	 185.05922	   0.46267	   0.09517	   0.47236	 -11.62317
2303927.43195	 154.00000	 146.35823	   0.47697	   0.10034	   0.48741	 -11.88008
2303927.66895	 154.00000	 115.77804	   0.48877	   0.10692	   0.50032	 -12.33895
2303927.90295	 154.00000	  91.67210	   0.50556	   0.11401	   0.51825	 -12.70812
2303928.14795	 154.00000	  72.51701	   0.52131	   0.12357	   0.53576	 -13.33468
2303928.37695	 154.00000	  57.36816	   0.54035	   0.13274	   0.55641	 -13.80176
2303928.61395	 154.00000	  45.36290	   0.56213	   0.14200	   0.57979	 -14.17667
2303928.84595	 154.00000	  35.93134	   0.58513	   0.15117	   0.60434	 -14.48583
2303929.09695	 154.00000	  28.40909	   0.61611	   0.16001	   0.63655	 -14.55908
2303929.31095	 154.00000	  22.48202	   0.64711	   0.16554	   0.66795	 -14.34957
2303929.57595	 154.00000	  17.79613	   0.68141	   0.16441	   0.70096	 -13.56521
2303929.82795	 154.00000	  14.06813	   0.71311	   0.15763	   0.73033	 -12.46483
2303930.04395	 154.00000	  11.14480	   0.74342	   0.14638	   0.75770	 -11.13940
2303930.31195	 154.00000	   8.81772	   0.76801	   0.13135	   0.77916	  -9.70496
2303930.48995	 154.00000	   6.97545	   0.78731	   0.11744	   0.79602	  -8.48416
2303930.70795	 154.00000	   5.51730	   0.80345	   0.10383	   0.81013	  -7.36367
2303930.97695	 154.00000	   4.36941	   0.81514	   0.09065	   0.82016	  -6.34549
2303931.31195	 154.00000	   3.45686	   0.82506	   0.07869	   0.82880	  -5.44816
2303931.73095	 154.00000	   2.73547	   0.83226	   0.06898	   0.83512	  -4.73807
2303932.25595	 154.00000	   2.16054	   0.83871	   0.06336	   0.84110	  -4.32036
2303932.91495	 154.00000	   1.70952	   0.84323	   0.05662	   0.84513	  -3.84147
2303933.74396	 154.00000	   1.35352	   0.84860	   0.05301	   0.85026	  -3.57436
2303934.78696	 154.00000	   1.07079	   0.85314	   0.05079	   0.85465	  -3.40697
2303936.10096	 154.00000	   0.84734	   0.85693	   0.05175	   0.85849	  -3.45612
2303937.75596	 154.00000	   0.67072	   0.86042	   0.05240	   0.86201	  -3.48481
2303939.84496	 154.00000	   0.53067	   0.86432	   0.05411	   0.86601	  -3.58244
2303942.48196	 154.00000	   0.41976	   0.86946	   0.05772	   0.87138	  -3.79774
2303945.81296	 154.00000	   0.33183	   0.87502	   0.06370	   0.87734	  -4.16376
2303950.01896	 154.00000	   0.26261	   0.88009	   0.07161	   0.88300	  -4.65194
2303955.32697	 154.00000	   0.20791	   0.88644	   0.07984	   0.89003	  -5.14638
2303962.03197	 154.00000	   0.16452	   0.89566	   0.09077	   0.90025	  -5.78667
2303970.50798	 154.00000	   0.13007	   0.90690	   0.10769	   0.91327	  -6.77220
2303981.19798	 154.00000	   0.10309	   0.91731	   0.12873	   0.92629	  -7.98867
2303994.71199	 154.00000	   0.08153	   0.92645	   0.15088	   0.93866	  -9.24960
2304011.81000	 154.00000	   0.06443	   0.93901	   0.17508	   0.95519	 -10.56180
2304033.39601	 154.00000	   0.05102	   0.95855	   0.19681	   0.97855	 -11.60258
2304060.63903	 154.00000	   0.04042	   0.98417	   0.22594	   1.00978	 -12.92977
2304095.13505	 154.00000	   0.03192	   1.01225	   0.25964	   1.04502	 -14.38626
2304138.68208	 154.00000	   0.02528	   1.04608	   0.29258	   1.08622	 -15.62581
2304193.74811	 154.00000	   0.01999	   1.09277	   0.32668	   1.14056	 -16.64390
2318158.80894	 155.00000	20004.45300	   0.28210	  -0.02337	   0.28307	   4.73506
2318158.95194	 155.00000	15829.12600	   0.28987	  -0.00807	   0.28998	   1.59549
2318159.09394	 155.00000	12516.70300	   0.29656	   0.00543	   0.29661	  -1.04852
2318159.23595	 155.00000	9909.44240	   0.30255	   0.01479	   0.30291	  -2.79851
2318159.39995	 155.00000	7835.48000	   0.31003	   0.02382	   0.31095	  -4.39296
2318159.60095	 155.00000	6217.24610	   0.31674	   0.03065	   0.31822	  -5.52767
2318159.83895	 155.00000	4905.29100	   0.32403	   0.03732	   0.32617	  -6.56964
2318160.07695	 155.00000	3881.27370	   0.33281	   0.04092	   0.33532	  -7.00915
2318160.31595	 155.00000	3070.98270	   0.33957	   0.04609	   0.34268	  -7.72922
2318160.55395	 155.00000	2430.77780	   0.34711	   0.04863	   0.35050	  -7.97586
2318160.79195	 155.00000	1923.15370	   0.35701	   0.05353	   0.36100	  -8.52731
2318161.02995	 155.00000	1522.43580	   0.36451	   0.05644	   0.36885	  -8.80215
2318161.26795	 155.00000	1203.84460	   0.37469	   0.06108	   0.37964	  -9.25902
2318161.50695	 155.00000	 952.86591	   0.38321	   0.06348	   0.38843	  -9.40569
2318161.74495	 155.00000	 754.27557	   0.39349	   0.06790	   0.39931	  -9.79058
2318161.98195	 155.00000	 596.71857	   0.40443	   0.07137	   0.41068	 -10.00846
2318162.21995	 155.00000	 471.96338	   0.41501	   0.07460	   0.42166	 -10.19003
2318162.45895	 155.00000	 373.20856	   0.42484	   0.08089	   0.43248	 -10.78050
2318162.69695	 155.00000	 295.47278	   0.43688	   0.08382	   0.44485	 -10.86101
2318162.93595	 155.00000	 233.87738	   0.44697	   0.08901	   0.45575	 -11.26195
2318163.17395	 155.00000	 185.05922	   0.46157	   0.09489	   0.47122	 -11.61662
2318163.40995	 155.00000	 146.35823	   0.47513	   0.10017	   0.48557	 -11.90551
2318163.64595	 155.00000	 115.77804	   0.48839	   0.10566	   0.49969	 -12.20687
2318163.88095	 155.00000	  91.67210	   0.50375	   0.11460	   0.51662	 -12.81644
2318164.12595	 155.00000	  72.51701	   0.52016	   0.12246	   0.53438	 -13.24766
2318164.35495	 155.00000	  57.36816	   0.53918	   0.13107	   0.55488	 -13.66269
2318164.59195	 155.00000	  45.36290	   0.56087	   0.14194	   0.57855	 -14.20203
2318164.82395	 155.00000	  35.93134	   0.58576	   0.15194	   0.60514	 -14.54188
2318165.07395	 155.00000	  28.40909	   0.61357	   0.15906	   0.63385	 -14.53294
2318165.28895	 155.00000	  22.48202	   0.64456	   0.16410	   0.66512	 -14.28385
2318165.55395	 155.00000	  17.79613	   0.67764	   0.16223	   0.69679	 -13.46318
2318165.80595	 155.00000	  14.06813	   0.71099	   0.15564	   0.72782	 -12.34769
2318166.02195	 155.00000	  11.14480	   0.73884	   0.14446	   0.75283	 -11.06345
2318166.28895	 155.00000	   8.81772	   0.76422	   0.13199	   0.77553	  -9.79882
2318166.46695	 155.00000	   6.97545	   0.78450	   0.11582	   0.79300	  -8.39816
2318166.68595	 155.00000	   5.51730	   0.79988	   0.10268	   0.80644	  -7.31523
2318166.95495	 155.00000	   4.36941	   0.81140	   0.08855	   0.81622	  -6.22796
2318167.28995	 155.00000	   3.45686	   0.82105	   0.07812	   0.82476	  -5.43503
2318167.70895	 155.00000	   2.73547	   0.82638	   0.06791	   0.82917	  -4.69803
2318168.23395	 155.00000	   2.16054	   0.83330	   0.06092	   0.83552	  -4.18147
2318168.89295	 155.00000	   1.70952	   0.83908	   0.05656	   0.84099	  -3.85648
2318169.72195	 155.00000	   1.35352	   0.84301	   0.05251	   0.84464	  -3.56435
2318170.76395	 155.00000	   1.07079	   0.84782	   0.05076	   0.84934	  -3.42595
2318172.07795	 155.00000	   0.84734	   0.85180	   0.04948	   0.85324	  -3.32427
2318173.73395	 155.00000	   0.67072	   0.85615	   0.05143	   0.85769	  -3.43757
2318175.82295	 155.00000	   0.53067	   0.85904	   0.05424	   0.86076	  -3.61285
2318178.45996	 155.00000	   0.41976	   0.86322	   0.05868	   0.86522	  -3.88898
2318181.79096	 155.00000	   0.33183	   0.86788	   0.06345	   0.87019	  -4.18150
2318185.99696	 155.00000	   0.26261	   0.87410	   0.07110	   0.87699	  -4.65030
2318191.30496	 155.00000	   0.20791	   0.88084	   0.08040	   0.88450	  -5.21515
2318198.00897	 155.00000	   0.16452	   0.88782	   0.09208	   0.89258	  -5.92125
2318206.48597	 155.00000	   0.13007	   0.89728	   0.10510	   0.90342	  -6.68066
2318217.17598	 155.00000	   0.10309	   0.91033	   0.12104	   0.91834	  -7.57389
2318230.68999	 155.00000	   0.08153	   0.92715	   0.14392	   0.93825	  -8.82346
2318247.78800	 155.00000	   0.06443	   0.94423	   0.17332	   0.96001	 -10.40092
2318269.37401	 155.00000	   0.05102	   0.95810	   0.20510	   0.97981	 -12.08313
2318296.61703	 155.00000	   0.04042	   0.97592	   0.23290	   1.00332	 -13.42249
2318331.11205	 155.00000	   0.03192	   1.00478	   0.26203	   1.03839	 -14.61628
2318374.66007	 155.00000	   0.02528	   1.03878	   0.29694	   1.08039	 -15.95300
2318429.72511	 155.00000	   0.01999	   1.07802	   0.33566	   1.12906	 -17.29475
2332397.97437	 156.00000	20004.45300	   0.28218	  -0.02305	   0.28312	   4.66887
2332398.11737	 156.00000	15829.12600	   0.28887	  -0.00701	   0.28895	   1.39106
2332398.25937	 156.00000	12516.70300	   0.29565	   0.00494	   0.29569	  -0.95708
2332398.40137	 156.00000	9909.44240	   0.30323	   0.01383	   0.30354	  -2.61196
2332398.56537	 156.00000	7835.48000	   0.31034	   0.02197	   0.31111	  -4.04904
2332398.76637	 156.00000	6217.24610	   0.31861	   0.02953	   0.31997	  -5.29604
2332399.00437	 156.00000	4905.29100	   0.32572	   0.03676	   0.32779	  -6.43940
2332399.24237	 156.00000	3881.27370	   0.33155	   0.04047	   0.33401	  -6.95919
2332399.48037	 156.00000	3070.98270	   0.33991	   0.04608	   0.34302	  -7.71963
2332399.71937	 156.00000	2430.77780	   0.34828	   0.04954	   0.35178	  -8.09534
2332399.95737	 156.00000	1923.15370	   0.35741	   0.05437	   0.36152	  -8.65016
2332400.19537	 156.00000	1522.43580	   0.36653	   0.05850	   0.37117	  -9.06879
2332400.43337	 156.00000	1203.84460	   0.37591	   0.06162	   0.38092	  -9.30929
2332400.67137	 156.00000	 952.86591	   0.38474	   0.06609	   0.39037	  -9.74675
2332400.91037	 156.00000	 754.27557	   0.39292	   0.06746	   0.39867	  -9.74196
2332401.14737	 156.00000	 596.71857	   0.40420	   0.07204	   0.41057	 -10.10549
2332401.38537	 156.00000	 471.96338	   0.41505	   0.07536	   0.42184	 -10.29046
2332401.62437	 156.00000	 373.20856	   0.42447	   0.07996	   0.43194	 -10.66837
2332401.86137	 156.00000	 295.47278	   0.43804	   0.08414	   0.44604	 -10.87344
2332402.10137	 156.00000	 233.87738	   0.45028	   0.09077	   0.45933	 -11.39727
2332402.33937	 156.00000	 185.05922	   0.46236	   0.09417	   0.47185	 -11.51186
2332402.57537	 156.00000	 146.35823	   0.47452	   0.10121	   0.48520	 -12.03991
2332402.81137	 156.00000	 115.77804	   0.49029	   0.10476	   0.50136	 -12.06068
2332403.04637	 156.00000	  91.67210	   0.50332	   0.11385	   0.51604	 -12.74524
2332403.29137	 156.00000	  72.51701	   0.52106	   0.12270	   0.53531	 -13.25102
2332403.52037	 156.00000	  57.36816	   0.53949	   0.13276	   0.55559	 -13.82487
2332403.75737	 156.00000	  45.36290	   0.56055	   0.14268	   0.57843	 -14.28040
2332403.98937	 156.00000	  35.93134	   0.58554	   0.15241	   0.60505	 -14.58962
2332404.23937	 156.00000	  28.40909	   0.61318	   0.16062	   0.63387	 -14.67906
2332404.45437	 156.00000	  22.48202	   0.64592	   0.16419	   0.66646	 -14.26205
2332404.71937	 156.00000	  17.79613	   0.67978	   0.16304	   0.69905	 -13.48702
2332404.97137	 156.00000	  14.06813	   0.71201	   0.15680	   0.72907	 -12.41922
2332405.18737	 156.00000	  11.14480	   0.74079	   0.14595	   0.75503	 -11.14549
2332405.45437	 156.00000	   8.81772	   0.76651	   0.13185	   0.77776	  -9.76043
2332405.63337	 156.00000	   6.97545	   0.78570	   0.11693	   0.79435	  -8.46469
2332405.85137	 156.00000	   5.51730	   0.80137	   0.10341	   0.80802	  -7.35299
2332406.12037	 156.00000	   4.36941	   0.81258	   0.08886	   0.81743	  -6.24106
2332406.45537	 156.00000	   3.45686	   0.82303	   0.07798	   0.82671	  -5.41231
2332406.87437	 156.00000	   2.73547	   0.83000	   0.06982	   0.83293	  -4.80817
2332407.39937	 156.00000	   2.16054	   0.83563	   0.06210	   0.83793	  -4.24981
2332408.05837	 156.00000	   1.70952	   0.84109	   0.05676	   0.84301	  -3.86049
2332408.88737	 156.00000	   1.35352	   0.84606	   0.05357	   0.84775	  -3.62276
2332409.93037	 156.00000	   1.07079	   0.85022	   0.05104	   0.85175	  -3.43519
2332411.24437	 156.00000	   0.84734	   0.85302	   0.05046	   0.85451	  -3.38522
2332412.89937	 156.00000	   0.67072	   0.85667	   0.05166	   0.85823	  -3.45110
2332414.98838	 156.00000	   0.53067	   0.86180	   0.05343	   0.86345	  -3.54790
2332417.62538	 156.00000	   0.41976	   0.86655	   0.05776	   0.86848	  -3.81372
2332420.95638	 156.00000	   0.33183	   0.87088	   0.06348	   0.87320	  -4.16930
2332425.16238	 156.00000	   0.26261	   0.87654	   0.07067	   0.87938	  -4.60975
2332430.47038	 156.00000	   0.20791	   0.88448	   0.07944	   0.88804	  -5.13208
2332437.17539	 156.00000	   0.16452	   0.89395	   0.09248	   0.89872	  -5.90606
2332445.65139	 156.00000	   0.13007	   0.90263	   0.11027	   0.90934	  -6.96522
2332456.34140	 156.00000	   0.10309	   0.91072	   0.12907	   0.91982	  -8.06613
2332469.85541	 156.00000	   0.08153	   0.92061	   0.14840	   0.93250	  -9.15687
2332486.95342	 156.00000	   0.06443	   0.93586	   0.17029	   0.95122	 -10.31269
2332508.53943	 156.00000	   0.05102	   0.95758	   0.19493	   0.97722	 -11.50634
2332535.78245	 156.00000	   0.04042	   0.98189	   0.22575	   1.00750	 -12.94804
2332570.27847	 156.00000	   0.03192	   1.01027	   0.25609	   1.04222	 -14.22384
2332613.82549	 156.00000	   0.02528	   1.04977	   0.28775	   1.08849	 -15.32886
2332668.89053	 156.00000	   0.01999	   1.10211	   0.33129	   1.15083	 -16.73069
2346619.36665	 157.00000	20004.45300	   0.28262	  -0.02167	   0.28345	   4.38385
2346619.50865	 157.00000	15829.12600	   0.28796	  -0.00769	   0.28806	   1.53015
2346619.65165	 157.00000	12516.70300	   0.29545	   0.00670	   0.29553	  -1.29945
2346619.79365	 157.00000	9909.44240	   0.30468	   0.01429	   0.30501	  -2.68618
2346619.95765	 157.00000	7835.48000	   0.31094	   0.02309	   0.31179	  -4.24626
2346620.15865	 157.00000	6217.24610	   0.31798	   0.02879	   0.31928	  -5.17312
2346620.39665	 157.00000	4905.29100	   0.32529	   0.03619	   0.32730	  -6.34787
2346620.63465	 157.00000	3881.27370	   0.33372	   0.04057	   0.33618	  -6.93138
2346620.87365	 157.00000	3070.98270	   0.34090	   0.04689	   0.34411	  -7.83222
2346621.11165	 157.00000	2430.77780	   0.35118	   0.05105	   0.35487	  -8.27177
2346621.34965	 157.00000	1923.15370	   0.35953	   0.05383	   0.36354	  -8.51592
2346621.58765	 157.00000	1522.43580	   0.36677	   0.05629	   0.37106	  -8.72533
2346621.82565	 157.00000	1203.84460	   0.37595	   0.06109	   0.38088	  -9.22960
2346622.06465	 157.00000	 952.86591	   0.38639	   0.06430	   0.39170	  -9.44875
2346622.30265	 157.00000	 754.27557	   0.39533	   0.06864	   0.40125	  -9.84937
2346622.53965	 157.00000	 596.71857	   0.40433	   0.07092	   0.41051	  -9.94830
2346622.77765	 157.00000	 471.96338	   0.41539	   0.07685	   0.42244	 -10.48125
2346623.01665	 157.00000	 373.20856	   0.42662	   0.08120	   0.43428	 -10.77626
2346623.25465	 157.00000	 295.47278	   0.43915	   0.08378	   0.44707	 -10.80109
2346623.49365	 157.00000	 233.87738	   0.45067	   0.08985	   0.45954	 -11.27478
2346623.73165	 157.00000	 185.05922	   0.46344	   0.09509	   0.47309	 -11.59545
2346623.96765	 157.00000	 146.35823	   0.47541	   0.10066	   0.48595	 -11.95436
2346624.20365	 157.00000	 115.77804	   0.49090	   0.10624	   0.50227	 -12.21164
2346624.43865	 157.00000	  91.67210	   0.50576	   0.11460	   0.51858	 -12.76705
2346624.68365	 157.00000	  72.51701	   0.52157	   0.12282	   0.53584	 -13.25083
2346624.91265	 157.00000	  57.36816	   0.54003	   0.13290	   0.55614	 -13.82587
2346625.14965	 157.00000	  45.36290	   0.56195	   0.14255	   0.57975	 -14.23437
2346625.38165	 157.00000	  35.93134	   0.58752	   0.15423	   0.60742	 -14.70854
2346625.63265	 157.00000	  28.40909	   0.61638	   0.16064	   0.63697	 -14.60713
2346625.84665	 157.00000	  22.48202	   0.64690	   0.16485	   0.66757	 -14.29653
2346626.11165	 157.00000	  17.79613	   0.68128	   0.16384	   0.70070	 -13.52249
2346626.36365	 157.00000	  14.06813	   0.71424	   0.15799	   0.73150	 -12.47273
2346626.57965	 157.00000	  11.14480	   0.74281	   0.14782	   0.75737	 -11.25459
2346626.84766	 157.00000	   8.81772	   0.76970	   0.13352	   0.78120	  -9.84105
2346627.02566	 157.00000	   6.97545	   0.78904	   0.11833	   0.79786	  -8.52927
2346627.24366	 157.00000	   5.51730	   0.80495	   0.10367	   0.81160	  -7.33889
2346627.51266	 157.00000	   4.36941	   0.81739	   0.09127	   0.82247	  -6.37103
2346627.84766	 157.00000	   3.45686	   0.82634	   0.07831	   0.83004	  -5.41366
2346628.26666	 157.00000	   2.73547	   0.83357	   0.06935	   0.83645	  -4.75553
2346628.79166	 157.00000	   2.16054	   0.83998	   0.06273	   0.84231	  -4.27127
2346629.45066	 157.00000	   1.70952	   0.84467	   0.05634	   0.84655	  -3.81628
2346630.27966	 157.00000	   1.35352	   0.85012	   0.05295	   0.85177	  -3.56382
2346631.32266	 157.00000	   1.07079	   0.85473	   0.05154	   0.85628	  -3.45080
2346632.63666	 157.00000	   0.84734	   0.85774	   0.05160	   0.85929	  -3.44267
2346634.29166	 157.00000	   0.67072	   0.86211	   0.05267	   0.86372	  -3.49622
2346636.38066	 157.00000	   0.53067	   0.86591	   0.05387	   0.86758	  -3.56017
2346639.01766	 157.00000	   0.41976	   0.87059	   0.05782	   0.87251	  -3.79986
2346642.34866	 157.00000	   0.33183	   0.87653	   0.06380	   0.87884	  -4.16313
2346646.55467	 157.00000	   0.26261	   0.88154	   0.07108	   0.88440	  -4.60962
2346651.86267	 157.00000	   0.20791	   0.88813	   0.08006	   0.89173	  -5.15127
2346658.56767	 157.00000	   0.16452	   0.89741	   0.09176	   0.90209	  -5.83840
2346667.04368	 157.00000	   0.13007	   0.90848	   0.10815	   0.91489	  -6.78887
2346677.73369	 157.00000	   0.10309	   0.91840	   0.12885	   0.92740	  -7.98619
2346691.24769	 157.00000	   0.08153	   0.92731	   0.15047	   0.93944	  -9.21696
2346708.34570	 157.00000	   0.06443	   0.94055	   0.17394	   0.95650	 -10.47734
2346729.93272	 157.00000	   0.05102	   0.96102	   0.19634	   0.98087	 -11.54667
2346757.17473	 157.00000	   0.04042	   0.98655	   0.22661	   1.01224	 -12.93650
2346791.67075	 157.00000	   0.03192	   1.01458	   0.25971	   1.04729	 -14.35832
2346835.21778	 157.00000	   0.02528	   1.04946	   0.29120	   1.08911	 -15.50814
2346890.28381	 157.00000	   0.01999	   1.09889	   0.32843	   1.14692	 -16.64018
2360824.76741	 158.00000	20004.45300	   0.28182	  -0.02321	   0.28277	   4.70738
2360824.91041	 158.00000	15829.12600	   0.28935	  -0.00679	   0.28943	   1.34413
2360825.05241	 158.00000	12516.70300	   0.29677	   0.00607	   0.29684	  -1.17199
2360825.19441	 158.00000	9909.44240	   0.30287	   0.01574	   0.30327	  -2.97500
2360825.35841	 158.00000	7835.48000	   0.31086	   0.02421	   0.31180	  -4.45349
2360825.55941	 158.00000	6217.24610	   0.31890	   0.03001	   0.32031	  -5.37509
2360825.79741	 158.00000	4905.29100	   0.32589	   0.03610	   0.32789	  -6.32071
2360826.03541	 158.00000	3881.27370	   0.33348	   0.04189	   0.33610	  -7.15904
2360826.27441	 158.00000	3070.98270	   0.34116	   0.04598	   0.34425	  -7.67602
2360826.51241	 158.00000	2430.77780	   0.35046	   0.05121	   0.35418	  -8.31346
2360826.75041	 158.00000	1923.15370	   0.35849	   0.05400	   0.36253	  -8.56669
2360826.98841	 158.00000	1522.43580	   0.36752	   0.05663	   0.37185	  -8.75905
2360827.22641	 158.00000	1203.84460	   0.37574	   0.06084	   0.38063	  -9.19816
2360827.46541	 158.00000	 952.86591	   0.38465	   0.06431	   0.38999	  -9.49188
2360827.70341	 158.00000	 754.27557	   0.39407	   0.06868	   0.40001	  -9.88676
2360827.94041	 158.00000	 596.71857	   0.40493	   0.07286	   0.41144	 -10.20029
2360828.17841	 158.00000	 471.96338	   0.41664	   0.07628	   0.42357	 -10.37432
2360828.41741	 158.00000	 373.20856	   0.42833	   0.08033	   0.43580	 -10.62163
2360828.65541	 158.00000	 295.47278	   0.43933	   0.08365	   0.44722	 -10.77985
2360828.89441	 158.00000	 233.87738	   0.44910	   0.08899	   0.45783	 -11.20847
2360829.13241	 158.00000	 185.05922	   0.46405	   0.09581	   0.47384	 -11.66518
2360829.36841	 158.00000	 146.35823	   0.47657	   0.10039	   0.48703	 -11.89577
2360829.60441	 158.00000	 115.77804	   0.49053	   0.10748	   0.50217	 -12.35833
2360829.83942	 158.00000	  91.67210	   0.50533	   0.11345	   0.51791	 -12.65333
2360830.08442	 158.00000	  72.51701	   0.52228	   0.12309	   0.53659	 -13.26176
2360830.31342	 158.00000	  57.36816	   0.54092	   0.13321	   0.55708	 -13.83486
2360830.55042	 158.00000	  45.36290	   0.56225	   0.14248	   0.58002	 -14.21970
2360830.78242	 158.00000	  35.93134	   0.58762	   0.15344	   0.60732	 -14.63484
2360831.03342	 158.00000	  28.40909	   0.61614	   0.16074	   0.63676	 -14.62198
2360831.24742	 158.00000	  22.48202	   0.64718	   0.16463	   0.66779	 -14.27206
2360831.51242	 158.00000	  17.79613	   0.68174	   0.16399	   0.70118	 -13.52528
2360831.76442	 158.00000	  14.06813	   0.71420	   0.15882	   0.73164	 -12.53754
2360831.98042	 158.00000	  11.14480	   0.74276	   0.14756	   0.75728	 -11.23617
2360832.24842	 158.00000	   8.81772	   0.76878	   0.13389	   0.78035	  -9.87935
2360832.42642	 158.00000	   6.97545	   0.78876	   0.11908	   0.79770	  -8.58495
2360832.64442	 158.00000	   5.51730	   0.80555	   0.10547	   0.81242	  -7.45963
2360832.91342	 158.00000	   4.36941	   0.81750	   0.09167	   0.82262	  -6.39808
2360833.24842	 158.00000	   3.45686	   0.82722	   0.07911	   0.83100	  -5.46255
2360833.66742	 158.00000	   2.73547	   0.83448	   0.07070	   0.83747	  -4.84289
2360834.19242	 158.00000	   2.16054	   0.84139	   0.06225	   0.84369	  -4.23154
2360834.85142	 158.00000	   1.70952	   0.84660	   0.05660	   0.84849	  -3.82477
2360835.68042	 158.00000	   1.35352	   0.85172	   0.05323	   0.85338	  -3.57590
2360836.72342	 158.00000	   1.07079	   0.85570	   0.05180	   0.85726	  -3.46422
2360838.03742	 158.00000	   0.84734	   0.85916	   0.05084	   0.86066	  -3.38649
2360839.69242	 158.00000	   0.67072	   0.86394	   0.05144	   0.86547	  -3.40757
2360841.78142	 158.00000	   0.53067	   0.86810	   0.05416	   0.86979	  -3.56976
2360844.41842	 158.00000	   0.41976	   0.87285	   0.05916	   0.87486	  -3.87776
2360847.74943	 158.00000	   0.33183	   0.87702	   0.06532	   0.87945	  -4.25955
2360851.95543	 158.00000	   0.26261	   0.88169	   0.07192	   0.88462	  -4.66320
2360857.26343	 158.00000	   0.20791	   0.88835	   0.08124	   0.89206	  -5.22507
2360863.96844	 158.00000	   0.16452	   0.89698	   0.09249	   0.90174	  -5.88724
2360872.44444	 158.00000	   0.13007	   0.90615	   0.10771	   0.91253	  -6.77866
2360883.13445	 158.00000	   0.10309	   0.91630	   0.12391	   0.92464	  -7.70139
2360896.64845	 158.00000	   0.08153	   0.93078	   0.14174	   0.94151	  -8.65846
2360913.74647	 158.00000	   0.06443	   0.95065	   0.16636	   0.96509	  -9.92603
2360935.33248	 158.00000	   0.05102	   0.97504	   0.19907	   0.99515	 -11.53958
2360962.57549	 158.00000	   0.04042	   0.99551	   0.23796	   1.02356	 -13.44349
2360997.07151	 158.00000	   0.03192	   1.01624	   0.27455	   1.05267	 -15.11830
2361040.61854	 158.00000	   0.02528	   1.04441	   0.30706	   1.08861	 -16.38343
2361095.68457	 158.00000	   0.01999	   1.08420	   0.34233	   1.13696	 -17.52310
2375019.68289	 159.00000	20004.45300	   0.28228	  -0.02293	   0.28321	   4.64436
2375019.82589	 159.00000	15829.12600	   0.28723	  -0.00611	   0.28730	   1.21764
2375019.96789	 159.00000	12516.70300	   0.29659	   0.00745	   0.29669	  -1.43883
2375020.10989	 159.00000	9909.44240	   0.30359	   0.01507	   0.30397	  -2.84126
2375020.27389	 159.00000	7835.48000	   0.31134	   0.02325	   0.31221	  -4.27012
2375020.47489	 159.00000	6217.24610	   0.31742	   0.03107	   0.31893	  -5.59105
2375020.71289	 159.00000	4905.29100	   0.32470	   0.03533	   0.32661	  -6.21065
2375020.95189	 159.00000	3881.27370	   0.33359	   0.04173	   0.33619	  -7.13008
2375021.18989	 159.00000	3070.98270	   0.34104	   0.04759	   0.34434	  -7.94347
2375021.42789	 159.00000	2430.77780	   0.34848	   0.05098	   0.35219	  -8.32276
2375021.66589	 159.00000	1923.15370	   0.35694	   0.05461	   0.36109	  -8.69839
2375021.90389	 159.00000	1522.43580	   0.36855	   0.05671	   0.37289	  -8.74806
2375022.14189	 159.00000	1203.84460	   0.37567	   0.06141	   0.38066	  -9.28442
2375022.38089	 159.00000	 952.86591	   0.38635	   0.06401	   0.39161	  -9.40676
2375022.61889	 159.00000	 754.27557	   0.39507	   0.06718	   0.40075	  -9.65082
2375022.85589	 159.00000	 596.71857	   0.40504	   0.07211	   0.41141	 -10.09425
2375023.09389	 159.00000	 471.96338	   0.41742	   0.07631	   0.42434	 -10.36049
2375023.33290	 159.00000	 373.20856	   0.42814	   0.08169	   0.43587	 -10.80167
2375023.57090	 159.00000	 295.47278	   0.43947	   0.08363	   0.44736	 -10.77436
2375023.80990	 159.00000	 233.87738	   0.45207	   0.08797	   0.46055	 -11.01116
2375024.04790	 159.00000	 185.05922	   0.46428	   0.09636	   0.47417	 -11.72479
2375024.28390	 159.00000	 146.35823	   0.47643	   0.10004	   0.48682	 -11.85880
2375024.51990	 159.00000	 115.77804	   0.49042	   0.10616	   0.50178	 -12.21424
2375024.75490	 159.00000	  91.67210	   0.50578	   0.11371	   0.51841	 -12.67090
2375024.99990	 159.00000	  72.51701	   0.52283	   0.12225	   0.53693	 -13.16103
2375025.22890	 159.00000	  57.36816	   0.54095	   0.13173	   0.55676	 -13.68644
2375025.46590	 159.00000	  45.36290	   0.56279	   0.14208	   0.58045	 -14.16843
2375025.69790	 159.00000	  35.93134	   0.58754	   0.15290	   0.60711	 -14.58682
2375025.94890	 159.00000	  28.40909	   0.61639	   0.16005	   0.63683	 -14.55623
2375026.16290	 159.00000	  22.48202	   0.64712	   0.16624	   0.66813	 -14.40770
2375026.42790	 159.00000	  17.79613	   0.68194	   0.16535	   0.70170	 -13.62921
2375026.67990	 159.00000	  14.06813	   0.71358	   0.16054	   0.73141	 -12.67934
2375026.89590	 159.00000	  11.14480	   0.74484	   0.15036	   0.75986	 -11.41319
2375027.16390	 159.00000	   8.81772	   0.77012	   0.13459	   0.78180	  -9.91326
2375027.34190	 159.00000	   6.97545	   0.79124	   0.12117	   0.80047	  -8.70691
2375027.55990	 159.00000	   5.51730	   0.80744	   0.10504	   0.81424	  -7.41196
2375027.82890	 159.00000	   4.36941	   0.81929	   0.09270	   0.82451	  -6.45520
2375028.16390	 159.00000	   3.45686	   0.83031	   0.07982	   0.83414	  -5.49110
2375028.58290	 159.00000	   2.73547	   0.83837	   0.07152	   0.84142	  -4.87602
2375029.10790	 159.00000	   2.16054	   0.84373	   0.06312	   0.84608	  -4.27835
2375029.76690	 159.00000	   1.70952	   0.84858	   0.05817	   0.85057	  -3.92180
2375030.59590	 159.00000	   1.35352	   0.85350	   0.05413	   0.85521	  -3.62869
2375031.63890	 159.00000	   1.07079	   0.85790	   0.05233	   0.85950	  -3.49053
2375032.95290	 159.00000	   0.84734	   0.86131	   0.05197	   0.86287	  -3.45324
2375034.60790	 159.00000	   0.67072	   0.86552	   0.05246	   0.86711	  -3.46874
2375036.69690	 159.00000	   0.53067	   0.86947	   0.05418	   0.87116	  -3.56586
2375039.33390	 159.00000	   0.41976	   0.87518	   0.05829	   0.87712	  -3.81077
2375042.66491	 159.00000	   0.33183	   0.88034	   0.06461	   0.88271	  -4.19778
2375046.87091	 159.00000	   0.26261	   0.88532	   0.07152	   0.88821	  -4.61874
2375052.17891	 159.00000	   0.20791	   0.89216	   0.07984	   0.89573	  -5.11360
2375058.88392	 159.00000	   0.16452	   0.90200	   0.09267	   0.90675	  -5.86571
2375067.35992	 159.00000	   0.13007	   0.91251	   0.10978	   0.91909	  -6.85975
2375078.04993	 159.00000	   0.10309	   0.92074	   0.13002	   0.92988	  -8.03750
2375091.56394	 159.00000	   0.08153	   0.93034	   0.15089	   0.94250	  -9.21216
