Repository: kbm2110/Battery_Diagnostics_Thesis

# Battery_Diagnostics_Thesis
 Data-driven battery diagnostics using EIS

**Author:** Bala Manikanta Yaswanth Kanagarla
**Institution:** Technische Hochschule Ingolstadt (THI)
**Supervisor:** Prof. Dr. H.-G. Schweiger

## Overview

This project implements a machine learning framework for 
non-invasive State of Health (SoH) estimation of lithium-ion 
batteries using Electrochemical Impedance Spectroscopy (EIS).

Eight physically interpretable features are extracted from 
impedance spectra and used to train six ML models under a 
strict cell-level train-test split. The stacking ensemble 
achieves R² = 0.9122 and RMSE = 0.0234 on completely unseen 
cells.

---

File: data/EIS/EIS_state_V_45C02.txt (part 19 of 37)
time/s	           cycle number	freq/Hz	           Re(Z)/Ohm	  -Im(Z)/Ohm	   |Z|/Ohm	   Phase(Z)/deg
2355847.13904	 151.00000	   8.81772	   0.74495	   0.07790	   0.74901	  -5.97004
2355847.31704	 151.00000	   6.97545	   0.75444	   0.06855	   0.75754	  -5.19188
2355847.53504	 151.00000	   5.51730	   0.76159	   0.05942	   0.76391	  -4.46134
2355847.80404	 151.00000	   4.36941	   0.76763	   0.05280	   0.76944	  -3.93464
2355848.13904	 151.00000	   3.45686	   0.77167	   0.04450	   0.77295	  -3.30058
2355848.55804	 151.00000	   2.73547	   0.77627	   0.04107	   0.77735	  -3.02857
2355849.08304	 151.00000	   2.16054	   0.77881	   0.03817	   0.77975	  -2.80595
2355849.74204	 151.00000	   1.70952	   0.78197	   0.03642	   0.78281	  -2.66641
2355850.57104	 151.00000	   1.35352	   0.78542	   0.03532	   0.78622	  -2.57480
2355851.61404	 151.00000	   1.07079	   0.78804	   0.03620	   0.78887	  -2.62981
2355852.92804	 151.00000	   0.84734	   0.79119	   0.03725	   0.79206	  -2.69588
2355854.58305	 151.00000	   0.67072	   0.79408	   0.04003	   0.79509	  -2.88595
2355856.67205	 151.00000	   0.53067	   0.79686	   0.04277	   0.79801	  -3.07250
2355859.30905	 151.00000	   0.41976	   0.80087	   0.04730	   0.80226	  -3.37969
2355862.64005	 151.00000	   0.33183	   0.80602	   0.05400	   0.80783	  -3.83265
2355866.84605	 151.00000	   0.26261	   0.81047	   0.06135	   0.81279	  -4.32879
2355872.15406	 151.00000	   0.20791	   0.81665	   0.06978	   0.81962	  -4.88356
2355878.85906	 151.00000	   0.16452	   0.82505	   0.07954	   0.82888	  -5.50654
2355887.33507	 151.00000	   0.13007	   0.83470	   0.09397	   0.83997	  -6.42340
2355898.02507	 151.00000	   0.10309	   0.84462	   0.11154	   0.85195	  -7.52297
2355911.53908	 151.00000	   0.08153	   0.85387	   0.13091	   0.86384	  -8.71671
2355928.63709	 151.00000	   0.06443	   0.86561	   0.15092	   0.87867	  -9.89027
2355950.22310	 151.00000	   0.05102	   0.88343	   0.16874	   0.89940	 -10.81350
2355977.46612	 151.00000	   0.04042	   0.90608	   0.19432	   0.92668	 -12.10445
2356011.96214	 151.00000	   0.03192	   0.93036	   0.22331	   0.95678	 -13.49708
2356055.50917	 151.00000	   0.02528	   0.95811	   0.25092	   0.99042	 -14.67566
2356110.57520	 151.00000	   0.01999	   0.99741	   0.28032	   1.03605	 -15.69818
2370849.44879	 152.00000	20004.45300	   0.36978	  -0.02154	   0.37041	   3.33440
2370849.59179	 152.00000	15829.12600	   0.37664	  -0.00701	   0.37670	   1.06664
2370849.73379	 152.00000	12516.70300	   0.38376	   0.00349	   0.38378	  -0.52163
2370849.87579	 152.00000	9909.44240	   0.39032	   0.01199	   0.39050	  -1.75960
2370850.03979	 152.00000	7835.48000	   0.39496	   0.01984	   0.39546	  -2.87550
2370850.24079	 152.00000	6217.24610	   0.40174	   0.02515	   0.40253	  -3.58160
2370850.47879	 152.00000	4905.29100	   0.40851	   0.03191	   0.40975	  -4.46702
2370850.71779	 152.00000	3881.27370	   0.41652	   0.03535	   0.41802	  -4.85055
2370850.95579	 152.00000	3070.98270	   0.42330	   0.03861	   0.42505	  -5.21159
2370851.19379	 152.00000	2430.77780	   0.42885	   0.04224	   0.43093	  -5.62459
2370851.43179	 152.00000	1923.15370	   0.43642	   0.04511	   0.43875	  -5.90185
2370851.66979	 152.00000	1522.43580	   0.44345	   0.04689	   0.44592	  -6.03662
2370851.90779	 152.00000	1203.84460	   0.45190	   0.05043	   0.45471	  -6.36734
2370852.14679	 152.00000	 952.86591	   0.45947	   0.05198	   0.46240	  -6.45444
2370852.38479	 152.00000	 754.27557	   0.46610	   0.05365	   0.46917	  -6.56584
2370852.62179	 152.00000	 596.71857	   0.47465	   0.05942	   0.47836	  -7.13527
2370852.85979	 152.00000	 471.96338	   0.48195	   0.06062	   0.48575	  -7.16917
2370853.09879	 152.00000	 373.20856	   0.49137	   0.06234	   0.49531	  -7.23057
2370853.33679	 152.00000	 295.47278	   0.50016	   0.06596	   0.50449	  -7.51208
2370853.57579	 152.00000	 233.87738	   0.50956	   0.07196	   0.51462	  -8.03835
2370853.81379	 152.00000	 185.05922	   0.51933	   0.07580	   0.52483	  -8.30387
2370854.04979	 152.00000	 146.35823	   0.52999	   0.08099	   0.53614	  -8.68877
2370854.28679	 152.00000	 115.77804	   0.54173	   0.08691	   0.54866	  -9.11403
2370854.52079	 152.00000	  91.67210	   0.55439	   0.09446	   0.56238	  -9.66962
2370854.76579	 152.00000	  72.51701	   0.56935	   0.10159	   0.57835	 -10.11705
2370854.99479	 152.00000	  57.36816	   0.58625	   0.10819	   0.59615	 -10.45571
2370855.23179	 152.00000	  45.36290	   0.60727	   0.11317	   0.61772	 -10.55620
2370855.46379	 152.00000	  35.93134	   0.62822	   0.11847	   0.63929	 -10.67964
2370855.71479	 152.00000	  28.40909	   0.65167	   0.11820	   0.66230	 -10.28079
2370855.92879	 152.00000	  22.48202	   0.67593	   0.11502	   0.68565	  -9.65754
2370856.19379	 152.00000	  17.79613	   0.69924	   0.10816	   0.70755	  -8.79306
2370856.44579	 152.00000	  14.06813	   0.71818	   0.09909	   0.72499	  -7.85543
2370856.66179	 152.00000	  11.14480	   0.73224	   0.08896	   0.73763	  -6.92660
2370856.92979	 152.00000	   8.81772	   0.74601	   0.07803	   0.75008	  -5.97112
2370857.10779	 152.00000	   6.97545	   0.75598	   0.06873	   0.75910	  -5.19510
2370857.32579	 152.00000	   5.51730	   0.76335	   0.05963	   0.76567	  -4.46657
2370857.59479	 152.00000	   4.36941	   0.76800	   0.05258	   0.76980	  -3.91652
2370857.92979	 152.00000	   3.45686	   0.77255	   0.04523	   0.77388	  -3.35079
2370858.34879	 152.00000	   2.73547	   0.77761	   0.04169	   0.77873	  -3.06868
2370858.87379	 152.00000	   2.16054	   0.77974	   0.03867	   0.78070	  -2.83890
2370859.53280	 152.00000	   1.70952	   0.78293	   0.03560	   0.78374	  -2.60371
2370860.36180	 152.00000	   1.35352	   0.78651	   0.03577	   0.78732	  -2.60373
2370861.40480	 152.00000	   1.07079	   0.78930	   0.03640	   0.79014	  -2.64060
2370862.71880	 152.00000	   0.84734	   0.79137	   0.03705	   0.79224	  -2.68045
2370864.37380	 152.00000	   0.67072	   0.79451	   0.03980	   0.79551	  -2.86785
2370866.46280	 152.00000	   0.53067	   0.79788	   0.04243	   0.79901	  -3.04371
2370869.09980	 152.00000	   0.41976	   0.80244	   0.04753	   0.80384	  -3.38950
2370872.43080	 152.00000	   0.33183	   0.80683	   0.05407	   0.80864	  -3.83423
2370876.63681	 152.00000	   0.26261	   0.81130	   0.06092	   0.81359	  -4.29417
2370881.94481	 152.00000	   0.20791	   0.81785	   0.06932	   0.82078	  -4.84453
2370888.64981	 152.00000	   0.16452	   0.82668	   0.08051	   0.83059	  -5.56264
2370897.12582	 152.00000	   0.13007	   0.83594	   0.09542	   0.84137	  -6.51200
2370907.81582	 152.00000	   0.10309	   0.84394	   0.11246	   0.85140	  -7.59025
2370921.32983	 152.00000	   0.08153	   0.85337	   0.12955	   0.86315	  -8.63204
2370938.42784	 152.00000	   0.06443	   0.86630	   0.14819	   0.87889	  -9.70695
2370960.01486	 152.00000	   0.05102	   0.88594	   0.16861	   0.90184	 -10.77549
2370987.25687	 152.00000	   0.04042	   0.90761	   0.19479	   0.92828	 -12.11303
2371021.75289	 152.00000	   0.03192	   0.93103	   0.22215	   0.95716	 -13.42056
2371065.29992	 152.00000	   0.02528	   0.96157	   0.24824	   0.99309	 -14.47575
2371120.36595	 152.00000	   0.01999	   1.00424	   0.28159	   1.04297	 -15.66363
2385854.52370	 153.00000	20004.45300	   0.36967	  -0.02211	   0.37033	   3.42359
2385854.66671	 153.00000	15829.12600	   0.37723	  -0.00863	   0.37733	   1.31023
2385854.80870	 153.00000	12516.70300	   0.38214	   0.00347	   0.38216	  -0.52024
2385854.95071	 153.00000	9909.44240	   0.38773	   0.01229	   0.38793	  -1.81569
2385855.11471	 153.00000	7835.48000	   0.39567	   0.01889	   0.39612	  -2.73354
2385855.31571	 153.00000	6217.24610	   0.40147	   0.02626	   0.40232	  -3.74259
2385855.55371	 153.00000	4905.29100	   0.40735	   0.03057	   0.40849	  -4.29170
2385855.79271	 153.00000	3881.27370	   0.41419	   0.03459	   0.41563	  -4.77359
2385856.03071	 153.00000	3070.98270	   0.42128	   0.03918	   0.42310	  -5.31380
2385856.26871	 153.00000	2430.77780	   0.42765	   0.04174	   0.42968	  -5.57400
2385856.50671	 153.00000	1923.15370	   0.43628	   0.04396	   0.43849	  -5.75426
2385856.74471	 153.00000	1522.43580	   0.44238	   0.04778	   0.44496	  -6.16502
2385856.98271	 153.00000	1203.84460	   0.45131	   0.05119	   0.45420	  -6.47127
2385857.22171	 153.00000	 952.86591	   0.45932	   0.05220	   0.46228	  -6.48384
2385857.45971	 153.00000	 754.27557	   0.46689	   0.05586	   0.47022	  -6.82227
2385857.69671	 153.00000	 596.71857	   0.47340	   0.05830	   0.47698	  -7.02097
2385857.93471	 153.00000	 471.96338	   0.48210	   0.06031	   0.48586	  -7.13061
2385858.17371	 153.00000	 373.20856	   0.49051	   0.06392	   0.49465	  -7.42446
2385858.41071	 153.00000	 295.47278	   0.50024	   0.06713	   0.50472	  -7.64277
2385858.64971	 153.00000	 233.87738	   0.50852	   0.07103	   0.51346	  -7.95133
2385858.88771	 153.00000	 185.05922	   0.52056	   0.07564	   0.52603	  -8.26792
2385859.12371	 153.00000	 146.35823	   0.53039	   0.08093	   0.53653	  -8.67552
2385859.35971	 153.00000	 115.77804	   0.54139	   0.08639	   0.54824	  -9.06664
2385859.59471	 153.00000	  91.67210	   0.55467	   0.09519	   0.56278	  -9.73827
2385859.83971	 153.00000	  72.51701	   0.56988	   0.09903	   0.57842	  -9.85771
2385860.06871	 153.00000	  57.36816	   0.58712	   0.10801	   0.59697	 -10.42370
2385860.30571	 153.00000	  45.36290	   0.60660	   0.11388	   0.61719	 -10.63244
2385860.53771	 153.00000	  35.93134	   0.62835	   0.11890	   0.63950	 -10.71543
2385860.78771	 153.00000	  28.40909	   0.65326	   0.11886	   0.66398	 -10.31171
2385861.00271	 153.00000	  22.48202	   0.67674	   0.11436	   0.68634	  -9.59149
2385861.26771	 153.00000	  17.79613	   0.69907	   0.10914	   0.70754	  -8.87334
2385861.51971	 153.00000	  14.06813	   0.71841	   0.10043	   0.72539	  -7.95781
2385861.73571	 153.00000	  11.14480	   0.73412	   0.09043	   0.73967	  -7.02279
2385862.00271	 153.00000	   8.81772	   0.74661	   0.07719	   0.75059	  -5.90281
2385862.18071	 153.00000	   6.97545	   0.75567	   0.06744	   0.75868	  -5.09987
2385862.39971	 153.00000	   5.51730	   0.76237	   0.05966	   0.76470	  -4.47492
2385862.66871	 153.00000	   4.36941	   0.76891	   0.05163	   0.77064	  -3.84150
2385863.00371	 153.00000	   3.45686	   0.77463	   0.04578	   0.77598	  -3.38241
2385863.42271	 153.00000	   2.73547	   0.77862	   0.04138	   0.77972	  -3.04213
2385863.94771	 153.00000	   2.16054	   0.78134	   0.03831	   0.78228	  -2.80683
2385864.60671	 153.00000	   1.70952	   0.78401	   0.03689	   0.78487	  -2.69399
2385865.43571	 153.00000	   1.35352	   0.78731	   0.03557	   0.78811	  -2.58676
2385866.47771	 153.00000	   1.07079	   0.79021	   0.03616	   0.79104	  -2.61978
2385867.79171	 153.00000	   0.84734	   0.79254	   0.03748	   0.79342	  -2.70789
2385869.44771	 153.00000	   0.67072	   0.79565	   0.03937	   0.79662	  -2.83257
2385871.53671	 153.00000	   0.53067	   0.79944	   0.04278	   0.80058	  -3.06322
2385874.17272	 153.00000	   0.41976	   0.80344	   0.04811	   0.80487	  -3.42676
2385877.50372	 153.00000	   0.33183	   0.80745	   0.05427	   0.80927	  -3.84520
2385881.70972	 153.00000	   0.26261	   0.81199	   0.06102	   0.81428	  -4.29766
2385887.01772	 153.00000	   0.20791	   0.81980	   0.06864	   0.82267	  -4.78588
2385893.72173	 153.00000	   0.16452	   0.82783	   0.08119	   0.83180	  -5.60130
2385902.19873	 153.00000	   0.13007	   0.83609	   0.09636	   0.84163	  -6.57469
2385912.88874	 153.00000	   0.10309	   0.84349	   0.11189	   0.85087	  -7.55608
2385926.40275	 153.00000	   0.08153	   0.85362	   0.12787	   0.86314	  -8.51930
2385943.50076	 153.00000	   0.06443	   0.86786	   0.14736	   0.88028	  -9.63677
2385965.08677	 153.00000	   0.05102	   0.88766	   0.16889	   0.90359	 -10.77272
2385992.32979	 153.00000	   0.04042	   0.90769	   0.19499	   0.92840	 -12.12407
2386026.82481	 153.00000	   0.03192	   0.93181	   0.22115	   0.95769	 -13.35127
2386070.37283	 153.00000	   0.02528	   0.96494	   0.24826	   0.99637	 -14.42804
2386125.43787	 153.00000	   0.01999	   1.00878	   0.28459	   1.04816	 -15.75452
2400849.72735	 154.00000	20004.45300	   0.37008	  -0.02050	   0.37065	   3.17074
2400849.87035	 154.00000	15829.12600	   0.37645	  -0.00791	   0.37653	   1.20411
2400850.01235	 154.00000	12516.70300	   0.38280	   0.00274	   0.38281	  -0.41058
2400850.15435	 154.00000	9909.44240	   0.39019	   0.01121	   0.39035	  -1.64582
2400850.31835	 154.00000	7835.48000	   0.39612	   0.01969	   0.39661	  -2.84516
2400850.51935	 154.00000	6217.24610	   0.40310	   0.02473	   0.40385	  -3.51031
2400850.75735	 154.00000	4905.29100	   0.40902	   0.02966	   0.41009	  -4.14784
2400850.99635	 154.00000	3881.27370	   0.41701	   0.03530	   0.41851	  -4.83829
2400851.23435	 154.00000	3070.98270	   0.42242	   0.03894	   0.42421	  -5.26631
2400851.47235	 154.00000	2430.77780	   0.42939	   0.04007	   0.43126	  -5.33177
2400851.71035	 154.00000	1923.15370	   0.43802	   0.04403	   0.44022	  -5.74077
2400851.94835	 154.00000	1522.43580	   0.44363	   0.04743	   0.44616	  -6.10308
2400852.18635	 154.00000	1203.84460	   0.45050	   0.05070	   0.45334	  -6.42173
2400852.42535	 154.00000	 952.86591	   0.45882	   0.05243	   0.46181	  -6.51898
2400852.66335	 154.00000	 754.27557	   0.46723	   0.05459	   0.47041	  -6.66403
2400852.90035	 154.00000	 596.71857	   0.47608	   0.05918	   0.47974	  -7.08585
2400853.13835	 154.00000	 471.96338	   0.48454	   0.06179	   0.48847	  -7.26763
2400853.37735	 154.00000	 373.20856	   0.49181	   0.06371	   0.49592	  -7.38138
2400853.61535	 154.00000	 295.47278	   0.50136	   0.06715	   0.50584	  -7.62908
2400853.85435	 154.00000	 233.87738	   0.50984	   0.07096	   0.51475	  -7.92393
2400854.09235	 154.00000	 185.05922	   0.51948	   0.07654	   0.52509	  -8.38116
2400854.32835	 154.00000	 146.35823	   0.53011	   0.07950	   0.53604	  -8.52856
2400854.56435	 154.00000	 115.77804	   0.54179	   0.08705	   0.54874	  -9.12730
2400854.79935	 154.00000	  91.67210	   0.55537	   0.09415	   0.56329	  -9.62137
2400855.04435	 154.00000	  72.51701	   0.56870	   0.10174	   0.57773	 -10.14278
2400855.27335	 154.00000	  57.36816	   0.58586	   0.10895	   0.59591	 -10.53505
2400855.51035	 154.00000	  45.36290	   0.60824	   0.11509	   0.61903	 -10.71431
2400855.74235	 154.00000	  35.93134	   0.62960	   0.11838	   0.64063	 -10.64906
2400855.99235	 154.00000	  28.40909	   0.65177	   0.11960	   0.66266	 -10.39841
2400856.20735	 154.00000	  22.48202	   0.67576	   0.11499	   0.68547	  -9.65738
2400856.47235	 154.00000	  17.79613	   0.69873	   0.10871	   0.70713	  -8.84350
2400856.72435	 154.00000	  14.06813	   0.71772	   0.09968	   0.72461	  -7.90713
2400856.94035	 154.00000	  11.14480	   0.73275	   0.08903	   0.73814	  -6.92762
2400857.20735	 154.00000	   8.81772	   0.74726	   0.07770	   0.75129	  -5.93590
2400857.38635	 154.00000	   6.97545	   0.75711	   0.06871	   0.76022	  -5.18581
2400857.60435	 154.00000	   5.51730	   0.76367	   0.05928	   0.76597	  -4.43870
2400857.87335	 154.00000	   4.36941	   0.77032	   0.05283	   0.77213	  -3.92362
2400858.20835	 154.00000	   3.45686	   0.77255	   0.04640	   0.77394	  -3.43692
2400858.62735	 154.00000	   2.73547	   0.77833	   0.04085	   0.77940	  -3.00471
2400859.15235	 154.00000	   2.16054	   0.78109	   0.03876	   0.78205	  -2.84052
2400859.81135	 154.00000	   1.70952	   0.78366	   0.03707	   0.78454	  -2.70858
2400860.64035	 154.00000	   1.35352	   0.78653	   0.03590	   0.78735	  -2.61341
2400861.68335	 154.00000	   1.07079	   0.79020	   0.03557	   0.79100	  -2.57704
2400862.99635	 154.00000	   0.84734	   0.79285	   0.03777	   0.79375	  -2.72753
2400864.65135	 154.00000	   0.67072	   0.79624	   0.04051	   0.79727	  -2.91222
2400866.74036	 154.00000	   0.53067	   0.79815	   0.04344	   0.79933	  -3.11530
2400869.37736	 154.00000	   0.41976	   0.80252	   0.04732	   0.80391	  -3.37431
2400872.70836	 154.00000	   0.33183	   0.80762	   0.05376	   0.80941	  -3.80828
2400876.91436	 154.00000	   0.26261	   0.81271	   0.06135	   0.81502	  -4.31731
2400882.22236	 154.00000	   0.20791	   0.81823	   0.07042	   0.82126	  -4.91874
2400888.92737	 154.00000	   0.16452	   0.82550	   0.07980	   0.82935	  -5.52175
2400897.40337	 154.00000	   0.13007	   0.83592	   0.09258	   0.84104	  -6.31956
2400908.09338	 154.00000	   0.10309	   0.84757	   0.11011	   0.85470	  -7.40216
2400921.60739	 154.00000	   0.08153	   0.85837	   0.13052	   0.86823	  -8.64601
2400938.70540	 154.00000	   0.06443	   0.86979	   0.15315	   0.88317	  -9.98636
2400960.29141	 154.00000	   0.05102	   0.88429	   0.17155	   0.90077	 -10.97917
2400987.53443	 154.00000	   0.04042	   0.90682	   0.19458	   0.92747	 -12.11040
2401022.03045	 154.00000	   0.03192	   0.93264	   0.22364	   0.95908	 -13.48469
2401065.57747	 154.00000	   0.02528	   0.95999	   0.25358	   0.99292	 -14.79688
2401120.64351	 154.00000	   0.01999	   0.99455	   0.28321	   1.03409	 -15.89470
2415843.23537	 155.00000	20004.45300	   0.37160	  -0.02188	   0.37224	   3.36937
2415843.37837	 155.00000	15829.12600	   0.37762	  -0.00714	   0.37769	   1.08394
2415843.52037	 155.00000	12516.70300	   0.38401	   0.00163	   0.38402	  -0.24288
2415843.66237	 155.00000	9909.44240	   0.38991	   0.01268	   0.39012	  -1.86244
2415843.82637	 155.00000	7835.48000	   0.39657	   0.02082	   0.39712	  -3.00469
2415844.02737	 155.00000	6217.24610	   0.40384	   0.02598	   0.40468	  -3.68092
2415844.26537	 155.00000	4905.29100	   0.41116	   0.03158	   0.41237	  -4.39158
2415844.50437	 155.00000	3881.27370	   0.41709	   0.03567	   0.41861	  -4.88851
2415844.74237	 155.00000	3070.98270	   0.42420	   0.03875	   0.42597	  -5.21999
2415844.98037	 155.00000	2430.77780	   0.43139	   0.04311	   0.43354	  -5.70722
2415845.21837	 155.00000	1923.15370	   0.43562	   0.04374	   0.43782	  -5.73408
2415845.45637	 155.00000	1522.43580	   0.44424	   0.04821	   0.44685	  -6.19308
2415845.69437	 155.00000	1203.84460	   0.45276	   0.05019	   0.45553	  -6.32504
2415845.93337	 155.00000	 952.86591	   0.45992	   0.05176	   0.46282	  -6.42140
2415846.17137	 155.00000	 754.27557	   0.46709	   0.05417	   0.47022	  -6.61555
2415846.40837	 155.00000	 596.71857	   0.47672	   0.05803	   0.48024	  -6.94065
2415846.64637	 155.00000	 471.96338	   0.48373	   0.05911	   0.48733	  -6.96638
2415846.88537	 155.00000	 373.20856	   0.49275	   0.06312	   0.49677	  -7.29931
2415847.12337	 155.00000	 295.47278	   0.50133	   0.06795	   0.50592	  -7.71867
2415847.36237	 155.00000	 233.87738	   0.50952	   0.07184	   0.51456	  -8.02546
2415847.60037	 155.00000	 185.05922	   0.52163	   0.07474	   0.52696	  -8.15423
2415847.83637	 155.00000	 146.35823	   0.53035	   0.08157	   0.53658	  -8.74333
2415848.07337	 155.00000	 115.77804	   0.54146	   0.08595	   0.54824	  -9.01995
2415848.30737	 155.00000	  91.67210	   0.55540	   0.09418	   0.56333	  -9.62461
2415848.55238	 155.00000	  72.51701	   0.56999	   0.09987	   0.57868	  -9.93778
2415848.78138	 155.00000	  57.36816	   0.58791	   0.10728	   0.59762	 -10.34136
2415849.01838	 155.00000	  45.36290	   0.60819	   0.11613	   0.61918	 -10.81029
2415849.25038	 155.00000	  35.93134	   0.63091	   0.11813	   0.64187	 -10.60520
2415849.50138	 155.00000	  28.40909	   0.65386	   0.11845	   0.66450	 -10.26776
2415849.71538	 155.00000	  22.48202	   0.67645	   0.11684	   0.68646	  -9.80012
2415849.98038	 155.00000	  17.79613	   0.69894	   0.10925	   0.70743	  -8.88414
2415850.23238	 155.00000	  14.06813	   0.71933	   0.10051	   0.72632	  -7.95440
2415850.44838	 155.00000	  11.14480	   0.73360	   0.08938	   0.73903	  -6.94651
2415850.71638	 155.00000	   8.81772	   0.74683	   0.07950	   0.75105	  -6.07615
2415850.89438	 155.00000	   6.97545	   0.75680	   0.06809	   0.75986	  -5.14109
2415851.11238	 155.00000	   5.51730	   0.76479	   0.06010	   0.76714	  -4.49318
2415851.38138	 155.00000	   4.36941	   0.77043	   0.05216	   0.77219	  -3.87321
2415851.71638	 155.00000	   3.45686	   0.77599	   0.04712	   0.77742	  -3.47510
2415852.13538	 155.00000	   2.73547	   0.77883	   0.04133	   0.77992	  -3.03749
2415852.66038	 155.00000	   2.16054	   0.78272	   0.03825	   0.78366	  -2.79748
2415853.31938	 155.00000	   1.70952	   0.78538	   0.03644	   0.78623	  -2.65660
2415854.14838	 155.00000	   1.35352	   0.78830	   0.03664	   0.78915	  -2.66145
2415855.19138	 155.00000	   1.07079	   0.79102	   0.03609	   0.79184	  -2.61254
2415856.50538	 155.00000	   0.84734	   0.79356	   0.03717	   0.79443	  -2.68207
2415858.16038	 155.00000	   0.67072	   0.79733	   0.03864	   0.79827	  -2.77452
2415860.24938	 155.00000	   0.53067	   0.80075	   0.04314	   0.80191	  -3.08385
2415862.88638	 155.00000	   0.41976	   0.80443	   0.04761	   0.80584	  -3.38720
2415866.21739	 155.00000	   0.33183	   0.80860	   0.05306	   0.81034	  -3.75439
2415870.42339	 155.00000	   0.26261	   0.81489	   0.06033	   0.81712	  -4.23424
2415875.73139	 155.00000	   0.20791	   0.82185	   0.07040	   0.82486	  -4.89613
2415882.43640	 155.00000	   0.16452	   0.82846	   0.08329	   0.83264	  -5.74066
2415890.91240	 155.00000	   0.13007	   0.83471	   0.09634	   0.84025	  -6.58354
2415901.60241	 155.00000	   0.10309	   0.84335	   0.11039	   0.85054	  -7.45754
2415915.11641	 155.00000	   0.08153	   0.85600	   0.12584	   0.86520	  -8.36320
2415932.21442	 155.00000	   0.06443	   0.87225	   0.14603	   0.88439	  -9.50445
2415953.80044	 155.00000	   0.05102	   0.88863	   0.16975	   0.90470	 -10.81476
2415981.04345	 155.00000	   0.04042	   0.90851	   0.19261	   0.92870	 -11.96973
2416015.53947	 155.00000	   0.03192	   0.93699	   0.21795	   0.96201	 -13.09460
2416059.08650	 155.00000	   0.02528	   0.97476	   0.25111	   1.00658	 -14.44578
2416114.15253	 155.00000	   0.01999	   1.01178	   0.29536	   1.05401	 -16.27346
2430826.92193	 156.00000	20004.45300	   0.36924	  -0.02129	   0.36985	   3.29923
2430827.06493	 156.00000	15829.12600	   0.37598	  -0.00664	   0.37604	   1.01156
2430827.20693	 156.00000	12516.70300	   0.38219	   0.00260	   0.38220	  -0.38987
2430827.34893	 156.00000	9909.44240	   0.38983	   0.01256	   0.39004	  -1.84502
2430827.51293	 156.00000	7835.48000	   0.39556	   0.01996	   0.39606	  -2.88849
2430827.71393	 156.00000	6217.24610	   0.40347	   0.02407	   0.40419	  -3.41390
2430827.95193	 156.00000	4905.29100	   0.40814	   0.03139	   0.40934	  -4.39785
2430828.19093	 156.00000	3881.27370	   0.41654	   0.03522	   0.41803	  -4.83249
2430828.42893	 156.00000	3070.98270	   0.42304	   0.03965	   0.42489	  -5.35408
2430828.66693	 156.00000	2430.77780	   0.42864	   0.04320	   0.43081	  -5.75501
2430828.90493	 156.00000	1923.15370	   0.43712	   0.04400	   0.43933	  -5.74840
2430829.14293	 156.00000	1522.43580	   0.44361	   0.04701	   0.44610	  -6.04951
2430829.38093	 156.00000	1203.84460	   0.45181	   0.04948	   0.45452	  -6.24952
2430829.61993	 156.00000	 952.86591	   0.45899	   0.05116	   0.46183	  -6.35948
2430829.85793	 156.00000	 754.27557	   0.46810	   0.05545	   0.47137	  -6.75547
2430830.09493	 156.00000	 596.71857	   0.47569	   0.05812	   0.47923	  -6.96538
2430830.33293	 156.00000	 471.96338	   0.48314	   0.06037	   0.48689	  -7.12249
2430830.57193	 156.00000	 373.20856	   0.49112	   0.06263	   0.49510	  -7.26780
2430830.80993	 156.00000	 295.47278	   0.50034	   0.06798	   0.50494	  -7.73720
2430831.04893	 156.00000	 233.87738	   0.51026	   0.07215	   0.51533	  -8.04802
2430831.28693	 156.00000	 185.05922	   0.52148	   0.07554	   0.52693	  -8.24249
2430831.52293	 156.00000	 146.35823	   0.53064	   0.08126	   0.53683	  -8.70655
2430831.75993	 156.00000	 115.77804	   0.54284	   0.08795	   0.54992	  -9.20305
2430831.99393	 156.00000	  91.67210	   0.55491	   0.09408	   0.56283	  -9.62284
2430832.23893	 156.00000	  72.51701	   0.57091	   0.10096	   0.57977	 -10.02846
2430832.46793	 156.00000	  57.36816	   0.58686	   0.10870	   0.59685	 -10.49317
2430832.70493	 156.00000	  45.36290	   0.60713	   0.11488	   0.61791	 -10.71428
2430832.93693	 156.00000	  35.93134	   0.62988	   0.11922	   0.64106	 -10.71744
2430833.18793	 156.00000	  28.40909	   0.65412	   0.11797	   0.66468	 -10.22372
2430833.40193	 156.00000	  22.48202	   0.67751	   0.11631	   0.68742	  -9.74157
2430833.66693	 156.00000	  17.79613	   0.69959	   0.10976	   0.70815	  -8.91650
2430833.91893	 156.00000	  14.06813	   0.71900	   0.10063	   0.72600	  -7.96742
2430834.13493	 156.00000	  11.14480	   0.73619	   0.09011	   0.74168	  -6.97827
2430834.40293	 156.00000	   8.81772	   0.74922	   0.07939	   0.75341	  -6.04842
2430834.58093	 156.00000	   6.97545	   0.75862	   0.07062	   0.76190	  -5.31869
2430834.79893	 156.00000	   5.51730	   0.76565	   0.06064	   0.76805	  -4.52807
2430835.06793	 156.00000	   4.36941	   0.77154	   0.05215	   0.77330	  -3.86722
2430835.40293	 156.00000	   3.45686	   0.77663	   0.04591	   0.77798	  -3.38317
2430835.82193	 156.00000	   2.73547	   0.78070	   0.04239	   0.78185	  -3.10761
2430836.34693	 156.00000	   2.16054	   0.78426	   0.03926	   0.78524	  -2.86572
2430837.00593	 156.00000	   1.70952	   0.78703	   0.03677	   0.78789	  -2.67461
2430837.83493	 156.00000	   1.35352	   0.78951	   0.03605	   0.79034	  -2.61445
2430838.87793	 156.00000	   1.07079	   0.79226	   0.03650	   0.79310	  -2.63791
2430840.19193	 156.00000	   0.84734	   0.79449	   0.03743	   0.79537	  -2.69723
2430841.84693	 156.00000	   0.67072	   0.79799	   0.03934	   0.79896	  -2.82231
2430843.93594	 156.00000	   0.53067	   0.80251	   0.04287	   0.80366	  -3.05814
2430846.57294	 156.00000	   0.41976	   0.80608	   0.04797	   0.80750	  -3.40539
2430849.90394	 156.00000	   0.33183	   0.80983	   0.05416	   0.81164	  -3.82604
2430854.10994	 156.00000	   0.26261	   0.81502	   0.06079	   0.81728	  -4.26578
2430859.41795	 156.00000	   0.20791	   0.82284	   0.06975	   0.82579	  -4.84536
2430866.12295	 156.00000	   0.16452	   0.83106	   0.08232	   0.83513	  -5.65665
2430874.59895	 156.00000	   0.13007	   0.83801	   0.09700	   0.84360	  -6.60296
2430885.28896	 156.00000	   0.10309	   0.84512	   0.11215	   0.85253	  -7.55926
2430898.80297	 156.00000	   0.08153	   0.85639	   0.12736	   0.86581	  -8.45871
2430915.90098	 156.00000	   0.06443	   0.87189	   0.14644	   0.88410	  -9.53427
2430937.48799	 156.00000	   0.05102	   0.89036	   0.16984	   0.90641	 -10.79989
2430964.73001	 156.00000	   0.04042	   0.90993	   0.19502	   0.93060	 -12.09664
2430999.22603	 156.00000	   0.03192	   0.93554	   0.21931	   0.96090	 -13.19325
2431042.77305	 156.00000	   0.02528	   0.97204	   0.24861	   1.00333	 -14.34648
2431097.83909	 156.00000	   0.01999	   1.01417	   0.28943	   1.05466	 -15.92785
2445800.27720	 157.00000	20004.45300	   0.37076	  -0.02030	   0.37131	   3.13424
2445800.42020	 157.00000	15829.12600	   0.37676	  -0.00682	   0.37682	   1.03723
2445800.56220	 157.00000	12516.70300	   0.38336	   0.00452	   0.38339	  -0.67599
2445800.70420	 157.00000	9909.44240	   0.38970	   0.01458	   0.38998	  -2.14245
2445800.86820	 157.00000	7835.48000	   0.39568	   0.01942	   0.39615	  -2.80986
2445801.06920	 157.00000	6217.24610	   0.40319	   0.02577	   0.40401	  -3.65653
2445801.30720	 157.00000	4905.29100	   0.40841	   0.03082	   0.40957	  -4.31569
2445801.54620	 157.00000	3881.27370	   0.41630	   0.03386	   0.41768	  -4.64990
2445801.78420	 157.00000	3070.98270	   0.42231	   0.03828	   0.42404	  -5.17907
2445802.02220	 157.00000	2430.77780	   0.42954	   0.04127	   0.43152	  -5.48743
2445802.26020	 157.00000	1923.15370	   0.43701	   0.04495	   0.43931	  -5.87260
2445802.49820	 157.00000	1522.43580	   0.44420	   0.04722	   0.44670	  -6.06751
2445802.73620	 157.00000	1203.84460	   0.45185	   0.05019	   0.45463	  -6.33783
2445802.97520	 157.00000	 952.86591	   0.45962	   0.05351	   0.46273	  -6.64013
2445803.21320	 157.00000	 754.27557	   0.46659	   0.05342	   0.46964	  -6.53153
2445803.45020	 157.00000	 596.71857	   0.47599	   0.05796	   0.47950	  -6.94264
2445803.68820	 157.00000	 471.96338	   0.48346	   0.05978	   0.48714	  -7.04880
2445803.92720	 157.00000	 373.20856	   0.49149	   0.06412	   0.49566	  -7.43334
2445804.16520	 157.00000	 295.47278	   0.50152	   0.06743	   0.50604	  -7.65742
2445804.40420	 157.00000	 233.87738	   0.51068	   0.07175	   0.51570	  -7.99767
2445804.64220	 157.00000	 185.05922	   0.52087	   0.07544	   0.52630	  -8.24063
2445804.87820	 157.00000	 146.35823	   0.53058	   0.08216	   0.53690	  -8.80202
2445805.11420	 157.00000	 115.77804	   0.54252	   0.08539	   0.54920	  -8.94425
2445805.34920	 157.00000	  91.67210	   0.55622	   0.09284	   0.56391	  -9.47615
2445805.59420	 157.00000	  72.51701	   0.57087	   0.10192	   0.57989	 -10.12265
2445805.82320	 157.00000	  57.36816	   0.58673	   0.10816	   0.59662	 -10.44510
2445806.06020	 157.00000	  45.36290	   0.60668	   0.11407	   0.61731	 -10.64835
2445806.29220	 157.00000	  35.93134	   0.62852	   0.11803	   0.63950	 -10.63542
2445806.54220	 157.00000	  28.40909	   0.65360	   0.11953	   0.66444	 -10.36404
2445806.75720	 157.00000	  22.48202	   0.67702	   0.11517	   0.68675	  -9.65429
2445807.02220	 157.00000	  17.79613	   0.70070	   0.11011	   0.70930	  -8.93027
2445807.27420	 157.00000	  14.06813	   0.71985	   0.10098	   0.72690	  -7.98540
2445807.49020	 157.00000	  11.14480	   0.73522	   0.09025	   0.74074	  -6.99825
2445807.75820	 157.00000	   8.81772	   0.74848	   0.07839	   0.75257	  -5.97918
2445807.93620	 157.00000	   6.97545	   0.75881	   0.06749	   0.76180	  -5.08270
2445808.15420	 157.00000	   5.51730	   0.76479	   0.06062	   0.76719	  -4.53188
2445808.42320	 157.00000	   4.36941	   0.77278	   0.05310	   0.77460	  -3.93068
2445808.75820	 157.00000	   3.45686	   0.77680	   0.04665	   0.77820	  -3.43698
2445809.17720	 157.00000	   2.73547	   0.78035	   0.04187	   0.78147	  -3.07117
2445809.70220	 157.00000	   2.16054	   0.78413	   0.03825	   0.78506	  -2.79285
2445810.36120	 157.00000	   1.70952	   0.78759	   0.03716	   0.78847	  -2.70112
2445811.19020	 157.00000	   1.35352	   0.78911	   0.03539	   0.78990	  -2.56757
2445812.23320	 157.00000	   1.07079	   0.79315	   0.03582	   0.79396	  -2.58582
2445813.54721	 157.00000	   0.84734	   0.79621	   0.03719	   0.79708	  -2.67426
2445815.20221	 157.00000	   0.67072	   0.79918	   0.04026	   0.80020	  -2.88373
2445817.29121	 157.00000	   0.53067	   0.80190	   0.04397	   0.80311	  -3.13841
2445819.92821	 157.00000	   0.41976	   0.80524	   0.04800	   0.80667	  -3.41144
2445823.25921	 157.00000	   0.33183	   0.81056	   0.05331	   0.81232	  -3.76281
2445827.46521	 157.00000	   0.26261	   0.81590	   0.06133	   0.81821	  -4.29854
2445832.77322	 157.00000	   0.20791	   0.82155	   0.07085	   0.82460	  -4.92864
2445839.47822	 157.00000	   0.16452	   0.82831	   0.08071	   0.83223	  -5.56561
2445847.95423	 157.00000	   0.13007	   0.83761	   0.09248	   0.84270	  -6.30076
2445858.64423	 157.00000	   0.10309	   0.84965	   0.10830	   0.85652	  -7.26429
2445872.15824	 157.00000	   0.08153	   0.86309	   0.12916	   0.87270	  -8.51110
2445889.25625	 157.00000	   0.06443	   0.87681	   0.15353	   0.89015	  -9.93178
2445910.84226	 157.00000	   0.05102	   0.88834	   0.17515	   0.90544	 -11.15389
2445938.08528	 157.00000	   0.04042	   0.90807	   0.19679	   0.92914	 -12.22757
2445972.58130	 157.00000	   0.03192	   0.93475	   0.22396	   0.96121	 -13.47354
2446016.12733	 157.00000	   0.02528	   0.96409	   0.25562	   0.99741	 -14.84984
2446071.19236	 157.00000	   0.01999	   0.99648	   0.28672	   1.03691	 -16.05226
2460764.65400	 158.00000	20004.45300	   0.37178	  -0.02095	   0.37236	   3.22472
2460764.79700	 158.00000	15829.12600	   0.37822	  -0.00743	   0.37829	   1.12550
2460764.93900	 158.00000	12516.70300	   0.38391	   0.00383	   0.38393	  -0.57228
2460765.08100	 158.00000	9909.44240	   0.39020	   0.01313	   0.39042	  -1.92745
2460765.24500	 158.00000	7835.48000	   0.39696	   0.01960	   0.39745	  -2.82688
2460765.44600	 158.00000	6217.24610	   0.40287	   0.02443	   0.40361	  -3.47002
2460765.68400	 158.00000	4905.29100	   0.41140	   0.03135	   0.41260	  -4.35821
2460765.92300	 158.00000	3881.27370	   0.41781	   0.03498	   0.41927	  -4.78597
2460766.16100	 158.00000	3070.98270	   0.42325	   0.03906	   0.42505	  -5.27202
2460766.39900	 158.00000	2430.77780	   0.43104	   0.04242	   0.43313	  -5.62075
2460766.63700	 158.00000	1923.15370	   0.43768	   0.04429	   0.43992	  -5.77849
2460766.87500	 158.00000	1522.43580	   0.44552	   0.04743	   0.44804	  -6.07670
2460767.11300	 158.00000	1203.84460	   0.45239	   0.05118	   0.45528	  -6.45424
2460767.35200	 158.00000	 952.86591	   0.46117	   0.05245	   0.46414	  -6.48913
2460767.59000	 158.00000	 754.27557	   0.46990	   0.05679	   0.47332	  -6.89142
2460767.82700	 158.00000	 596.71857	   0.47559	   0.05634	   0.47891	  -6.75547
2460768.06500	 158.00000	 471.96338	   0.48312	   0.06086	   0.48694	  -7.17982
2460768.30400	 158.00000	 373.20856	   0.49307	   0.06459	   0.49728	  -7.46347
2460768.54200	 158.00000	 295.47278	   0.50135	   0.06768	   0.50590	  -7.68844
2460768.78100	 158.00000	 233.87738	   0.50964	   0.07023	   0.51445	  -7.84624
2460769.01900	 158.00000	 185.05922	   0.51988	   0.07596	   0.52541	  -8.31304
2460769.25500	 158.00000	 146.35823	   0.52996	   0.08205	   0.53627	  -8.80087
2460769.49200	 158.00000	 115.77804	   0.54263	   0.08740	   0.54963	  -9.14962
2460769.72601	 158.00000	  91.67210	   0.55551	   0.09319	   0.56327	  -9.52280
2460769.97101	 158.00000	  72.51701	   0.57096	   0.10074	   0.57978	 -10.00649
2460770.20001	 158.00000	  57.36816	   0.58916	   0.10707	   0.59881	 -10.30019
2460770.43701	 158.00000	  45.36290	   0.60648	   0.11467	   0.61723	 -10.70650
2460770.66901	 158.00000	  35.93134	   0.62918	   0.11832	   0.64021	 -10.65044
2460770.92001	 158.00000	  28.40909	   0.65452	   0.12025	   0.66547	 -10.41010
2460771.13401	 158.00000	  22.48202	   0.67826	   0.11649	   0.68819	  -9.74560
2460771.39901	 158.00000	  17.79613	   0.69990	   0.10986	   0.70847	  -8.92105
2460771.65101	 158.00000	  14.06813	   0.72050	   0.10148	   0.72761	  -8.01747
2460771.86701	 158.00000	  11.14480	   0.73555	   0.09018	   0.74105	  -6.98944
2460772.13501	 158.00000	   8.81772	   0.75003	   0.07923	   0.75420	  -6.02996
2460772.31301	 158.00000	   6.97545	   0.75819	   0.06962	   0.76138	  -5.24680
2460772.53101	 158.00000	   5.51730	   0.76752	   0.06013	   0.76988	  -4.47949
2460772.80001	 158.00000	   4.36941	   0.77238	   0.05277	   0.77418	  -3.90817
2460773.13501	 158.00000	   3.45686	   0.77750	   0.04738	   0.77895	  -3.48729
2460773.55401	 158.00000	   2.73547	   0.78196	   0.04236	   0.78311	  -3.10063
2460774.07901	 158.00000	   2.16054	   0.78501	   0.03941	   0.78600	  -2.87401
2460774.73901	 158.00000	   1.70952	   0.78858	   0.03671	   0.78943	  -2.66502
2460775.56701	 158.00000	   1.35352	   0.79153	   0.03629	   0.79236	  -2.62509
2460776.61001	 158.00000	   1.07079	   0.79395	   0.03627	   0.79478	  -2.61584
2460777.92401	 158.00000	   0.84734	   0.79671	   0.03768	   0.79760	  -2.70806
2460779.57901	 158.00000	   0.67072	   0.79977	   0.03957	   0.80075	  -2.83245
2460781.66801	 158.00000	   0.53067	   0.80357	   0.04311	   0.80472	  -3.07068
2460784.30501	 158.00000	   0.41976	   0.80733	   0.04790	   0.80875	  -3.39543
2460787.63602	 158.00000	   0.33183	   0.81118	   0.05403	   0.81298	  -3.81045
2460791.84202	 158.00000	   0.26261	   0.81671	   0.06085	   0.81897	  -4.26092
2460797.15002	 158.00000	   0.20791	   0.82436	   0.06985	   0.82731	  -4.84349
2460803.85503	 158.00000	   0.16452	   0.83211	   0.08280	   0.83622	  -5.68276
2460812.33103	 158.00000	   0.13007	   0.83912	   0.09748	   0.84476	  -6.62614
2460823.02104	 158.00000	   0.10309	   0.84683	   0.11188	   0.85419	  -7.52600
2460836.53504	 158.00000	   0.08153	   0.85821	   0.12713	   0.86758	  -8.42600
2460853.63306	 158.00000	   0.06443	   0.87375	   0.14685	   0.88601	  -9.54075
2460875.22007	 158.00000	   0.05102	   0.89253	   0.17003	   0.90858	 -10.78580
2460902.46208	 158.00000	   0.04042	   0.91188	   0.19516	   0.93253	 -12.08000
2460936.95810	 158.00000	   0.03192	   0.93838	   0.21986	   0.96380	 -13.18607
2460980.50513	 158.00000	   0.02528	   0.97419	   0.24981	   1.00571	 -14.38219
2461035.57116	 158.00000	   0.01999	   1.01671	   0.29129	   1.05762	 -15.98701
2475722.09555	 159.00000	20004.45300	   0.37029	  -0.02248	   0.37097	   3.47374
2475722.23755	 159.00000	15829.12600	   0.37559	  -0.00825	   0.37569	   1.25789
2475722.37955	 159.00000	12516.70300	   0.38384	   0.00287	   0.38385	  -0.42848
2475722.52155	 159.00000	9909.44240	   0.39121	   0.01338	   0.39143	  -1.95844
2475722.68555	 159.00000	7835.48000	   0.39668	   0.01948	   0.39716	  -2.81086
2475722.88655	 159.00000	6217.24610	   0.40376	   0.02496	   0.40453	  -3.53812
2475723.12455	 159.00000	4905.29100	   0.41044	   0.02993	   0.41153	  -4.17109
2475723.36355	 159.00000	3881.27370	   0.41596	   0.03573	   0.41749	  -4.90899
2475723.60155	 159.00000	3070.98270	   0.42409	   0.03823	   0.42581	  -5.15069
2475723.83955	 159.00000	2430.77780	   0.43056	   0.04036	   0.43245	  -5.35480
2475724.07755	 159.00000	1923.15370	   0.43856	   0.04357	   0.44071	  -5.67359
2475724.31555	 159.00000	1522.43580	   0.44374	   0.04623	   0.44614	  -5.94781
2475724.55355	 159.00000	1203.84460	   0.45206	   0.04961	   0.45478	  -6.26288
2475724.79255	 159.00000	 952.86591	   0.45981	   0.05329	   0.46289	  -6.61139
2475725.03055	 159.00000	 754.27557	   0.46746	   0.05450	   0.47063	  -6.65014
2475725.26755	 159.00000	 596.71857	   0.47457	   0.05796	   0.47810	  -6.96298
2475725.50555	 159.00000	 471.96338	   0.48412	   0.06146	   0.48801	  -7.23453
2475725.74455	 159.00000	 373.20856	   0.49290	   0.06361	   0.49699	  -7.35373
2475725.98155	 159.00000	 295.47278	   0.50161	   0.06755	   0.50614	  -7.66993
2475726.22155	 159.00000	 233.87738	   0.51186	   0.07194	   0.51689	  -8.00048
2475726.45956	 159.00000	 185.05922	   0.52146	   0.07704	   0.52712	  -8.40433
2475726.69556	 159.00000	 146.35823	   0.53081	   0.08189	   0.53709	  -8.76961
2475726.93156	 159.00000	 115.77804	   0.54205	   0.08779	   0.54911	  -9.19947
2475727.16656	 159.00000	  91.67210	   0.55592	   0.09426	   0.56385	  -9.62308
2475727.41156	 159.00000	  72.51701	   0.57073	   0.10113	   0.57962	 -10.04863
2475727.64056	 159.00000	  57.36816	   0.58840	   0.10866	   0.59835	 -10.46323
2475727.87756	 159.00000	  45.36290	   0.60912	   0.11484	   0.61985	 -10.67659
2475728.10956	 159.00000	  35.93134	   0.62946	   0.11804	   0.64043	 -10.62081
2475728.35956	 159.00000	  28.40909	   0.65319	   0.12053	   0.66422	 -10.45447
2475728.57456	 159.00000	  22.48202	   0.67547	   0.11612	   0.68538	  -9.75439
2475728.83956	 159.00000	  17.79613	   0.70040	   0.11013	   0.70901	  -8.93598
2475729.09156	 159.00000	  14.06813	   0.72044	   0.10002	   0.72735	  -7.90384
2475729.30756	 159.00000	  11.14480	   0.73433	   0.08831	   0.73962	  -6.85779
2475729.57456	 159.00000	   8.81772	   0.74882	   0.07856	   0.75293	  -5.98892
2475729.75356	 159.00000	   6.97545	   0.75868	   0.06900	   0.76182	  -5.19670
2475729.97156	 159.00000	   5.51730	   0.76505	   0.06205	   0.76756	  -4.63709
2475730.24056	 159.00000	   4.36941	   0.77201	   0.05177	   0.77374	  -3.83659
2475730.57556	 159.00000	   3.45686	   0.77671	   0.04664	   0.77811	  -3.43613
2475730.99456	 159.00000	   2.73547	   0.78118	   0.04273	   0.78235	  -3.13122
2475731.51956	 159.00000	   2.16054	   0.78362	   0.03974	   0.78462	  -2.90349
2475732.17856	 159.00000	   1.70952	   0.78761	   0.03661	   0.78846	  -2.66099
2475733.00756	 159.00000	   1.35352	   0.79016	   0.03638	   0.79100	  -2.63577
2475734.05056	 159.00000	   1.07079	   0.79264	   0.03641	   0.79348	  -2.63013
2475735.36356	 159.00000	   0.84734	   0.79581	   0.03723	   0.79668	  -2.67833
2475737.01956	 159.00000	   0.67072	   0.79853	   0.03956	   0.79951	  -2.83654
2475739.10856	 159.00000	   0.53067	   0.80291	   0.04313	   0.80407	  -3.07458
2475741.74556	 159.00000	   0.41976	   0.80633	   0.04852	   0.80779	  -3.44346
2475745.07657	 159.00000	   0.33183	   0.81045	   0.05379	   0.81223	  -3.79753
2475749.28257	 159.00000	   0.26261	   0.81574	   0.06090	   0.81801	  -4.26972
2475754.59057	 159.00000	   0.20791	   0.82321	   0.07010	   0.82619	  -4.86753
2475761.29558	 159.00000	   0.16452	   0.83148	   0.08285	   0.83559	  -5.69062
2475769.77158	 159.00000	   0.13007	   0.83763	   0.09743	   0.84328	  -6.63444
