Repository: kbm2110/Battery_Diagnostics_Thesis

# Battery_Diagnostics_Thesis
 Data-driven battery diagnostics using EIS

**Author:** Bala Manikanta Yaswanth Kanagarla
**Institution:** Technische Hochschule Ingolstadt (THI)
**Supervisor:** Prof. Dr. H.-G. Schweiger

## Overview

This project implements a machine learning framework for 
non-invasive State of Health (SoH) estimation of lithium-ion 
batteries using Electrochemical Impedance Spectroscopy (EIS).

Eight physically interpretable features are extracted from 
impedance spectra and used to train six ML models under a 
strict cell-level train-test split. The stacking ensemble 
achieves R² = 0.9122 and RMSE = 0.0234 on completely unseen 
cells.

---

File: data/EIS/EIS_state_III_35C01.txt (part 20 of 39)
time/s	           cycle number	freq/Hz	           Re(Z)/Ohm	  -Im(Z)/Ohm	   |Z|/Ohm	   Phase(Z)/deg 10194.00151	   1.00000	20004.45300	   0.29797	  -0.02827	   0.29930	   5.42007
2372290.65971	 159.00000	   0.06443	   0.74851	   0.11342	   0.75706	  -8.61663
2372312.24572	 159.00000	   0.05102	   0.81055	  -0.01028	   0.81062	   0.72668
2372339.48874	 159.00000	   0.04042	   0.99747	  -0.10430	   1.00290	   5.96933
2372373.98476	 159.00000	   0.03192	   1.29545	  -0.07557	   1.29765	   3.33838
2372417.53178	 159.00000	   0.02528	   1.61860	   0.17522	   1.62805	  -6.17844
2372472.59682	 159.00000	   0.01999	   1.78983	   0.66789	   1.91038	 -20.46341
2386385.11845	 160.00000	20004.45300	   0.28514	  -0.01706	   0.28565	   3.42473
2386385.26145	 160.00000	15829.12600	   0.29138	  -0.00176	   0.29139	   0.34524
2386385.40345	 160.00000	12516.70300	   0.30289	   0.00855	   0.30301	  -1.61714
2386385.54545	 160.00000	9909.44240	   0.30910	   0.01867	   0.30966	  -3.45741
2386385.70945	 160.00000	7835.48000	   0.31647	   0.02618	   0.31755	  -4.72908
2386385.91045	 160.00000	6217.24610	   0.32510	   0.03381	   0.32685	  -5.93800
2386386.14845	 160.00000	4905.29100	   0.33183	   0.03851	   0.33405	  -6.61931
2386386.38745	 160.00000	3881.27370	   0.34060	   0.04445	   0.34349	  -7.43513
2386386.62545	 160.00000	3070.98270	   0.34731	   0.04711	   0.35049	  -7.72505
2386386.86345	 160.00000	2430.77780	   0.35705	   0.05129	   0.36072	  -8.17396
2386387.10145	 160.00000	1923.15370	   0.36604	   0.05568	   0.37025	  -8.64916
2386387.33945	 160.00000	1522.43580	   0.37327	   0.05791	   0.37774	  -8.81853
2386387.57745	 160.00000	1203.84460	   0.38221	   0.06272	   0.38733	  -9.31922
2386387.81645	 160.00000	 952.86591	   0.39129	   0.06491	   0.39663	  -9.41880
2386388.05445	 160.00000	 754.27557	   0.39964	   0.06919	   0.40559	  -9.82243
2386388.29145	 160.00000	 596.71857	   0.41123	   0.07309	   0.41767	 -10.07763
2386388.52945	 160.00000	 471.96338	   0.42270	   0.07566	   0.42942	 -10.14824
2386388.76845	 160.00000	 373.20856	   0.43397	   0.07924	   0.44115	 -10.34770
2386389.00645	 160.00000	 295.47278	   0.44438	   0.08323	   0.45211	 -10.60862
2386389.24545	 160.00000	 233.87738	   0.45688	   0.08897	   0.46546	 -11.01966
2386389.48345	 160.00000	 185.05922	   0.46950	   0.09303	   0.47863	 -11.20789
2386389.71945	 160.00000	 146.35823	   0.48217	   0.09919	   0.49227	 -11.62491
2386389.95645	 160.00000	 115.77804	   0.49590	   0.10614	   0.50713	 -12.08047
2386390.19045	 160.00000	  91.67210	   0.51176	   0.11311	   0.52411	 -12.46376
2386390.43545	 160.00000	  72.51701	   0.52804	   0.12152	   0.54184	 -12.95995
2386390.66445	 160.00000	  57.36816	   0.54709	   0.13114	   0.56259	 -13.47949
2386390.90145	 160.00000	  45.36290	   0.56940	   0.14015	   0.58639	 -13.82737
2386391.13345	 160.00000	  35.93134	   0.59420	   0.14704	   0.61212	 -13.89945
2386391.38445	 160.00000	  28.40909	   0.62289	   0.15240	   0.64127	 -13.74862
2386391.59845	 160.00000	  22.48202	   0.65232	   0.15562	   0.67063	 -13.41759
2386391.86345	 160.00000	  17.79613	   0.68470	   0.15432	   0.70188	 -12.70130
2386392.11545	 160.00000	  14.06813	   0.71592	   0.14731	   0.73092	 -11.62741
2386392.33145	 160.00000	  11.14480	   0.73924	   0.13500	   0.75147	 -10.34889
2386392.59945	 160.00000	   8.81772	   0.76482	   0.12096	   0.77433	  -8.98700
2386392.77745	 160.00000	   6.97545	   0.78087	   0.11018	   0.78861	  -8.03112
2386392.99545	 160.00000	   5.51730	   0.79101	   0.09539	   0.79674	  -6.87616
2386393.26445	 160.00000	   4.36941	   0.80253	   0.08162	   0.80667	  -5.80698
2386393.59945	 160.00000	   3.45686	   0.81435	   0.06953	   0.81731	  -4.88024
2386394.01845	 160.00000	   2.73547	   0.82572	   0.06558	   0.82832	  -4.54083
2386394.54345	 160.00000	   2.16054	   0.83052	   0.06478	   0.83305	  -4.45992
2386395.20246	 160.00000	   1.70952	   0.82944	   0.06357	   0.83188	  -4.38242
2386396.03146	 160.00000	   1.35352	   0.82856	   0.05833	   0.83061	  -4.02702
2386397.07446	 160.00000	   1.07079	   0.82995	   0.04992	   0.83145	  -3.44181
2386398.38846	 160.00000	   0.84734	   0.83668	   0.04108	   0.83768	  -2.81123
2386400.04346	 160.00000	   0.67072	   0.84956	   0.03561	   0.85031	  -2.40050
2386402.13246	 160.00000	   0.53067	   0.87024	   0.03854	   0.87110	  -2.53606
2386404.76946	 160.00000	   0.41976	   0.88978	   0.05564	   0.89152	  -3.57839
2386408.10046	 160.00000	   0.33183	   0.89958	   0.08706	   0.90378	  -5.52786
2386412.30647	 160.00000	   0.26261	   0.88890	   0.12031	   0.89700	  -7.70825
2386417.61447	 160.00000	   0.20791	   0.85989	   0.14139	   0.87143	  -9.33729
2386424.31947	 160.00000	   0.16452	   0.82465	   0.13680	   0.83592	  -9.41890
2386432.79548	 160.00000	   0.13007	   0.80154	   0.10278	   0.80810	  -7.30694
2386443.48548	 160.00000	   0.10309	   0.81530	   0.04713	   0.81667	  -3.30844
2386456.99949	 160.00000	   0.08153	   0.88618	  -0.00495	   0.88619	   0.32024
2386474.09750	 160.00000	   0.06443	   1.00226	  -0.01770	   1.00241	   1.01156
2386495.68452	 160.00000	   0.05102	   1.17644	   0.05489	   1.17772	  -2.67133
2386522.92653	 160.00000	   0.04042	   1.31976	   0.25479	   1.34413	 -10.92683
2386557.42255	 160.00000	   0.03192	   1.33608	   0.55915	   1.44836	 -22.70929
2386600.96958	 160.00000	   0.02528	   1.14890	   0.86823	   1.44007	 -37.07870
2386656.03561	 160.00000	   0.01999	   0.74631	   1.01515	   1.25996	 -53.67753
2400565.68262	 161.00000	20004.45300	   0.28487	  -0.01875	   0.28549	   3.76660
2400565.82562	 161.00000	15829.12600	   0.29271	  -0.00230	   0.29272	   0.45108
2400565.96762	 161.00000	12516.70300	   0.30171	   0.00852	   0.30183	  -1.61754
2400566.10962	 161.00000	9909.44240	   0.30932	   0.01891	   0.30990	  -3.49754
2400566.27362	 161.00000	7835.48000	   0.31684	   0.02644	   0.31794	  -4.77106
2400566.47462	 161.00000	6217.24610	   0.32447	   0.03405	   0.32625	  -5.99114
2400566.71262	 161.00000	4905.29100	   0.33265	   0.03880	   0.33490	  -6.65219
2400566.95162	 161.00000	3881.27370	   0.33953	   0.04306	   0.34224	  -7.22743
2400567.18962	 161.00000	3070.98270	   0.34694	   0.04699	   0.35011	  -7.71346
2400567.42762	 161.00000	2430.77780	   0.35525	   0.05047	   0.35882	  -8.08635
2400567.66562	 161.00000	1923.15370	   0.36472	   0.05256	   0.36849	  -8.20019
2400567.90362	 161.00000	1522.43580	   0.37288	   0.05665	   0.37716	  -8.63925
2400568.14162	 161.00000	1203.84460	   0.38163	   0.06244	   0.38671	  -9.29158
2400568.38062	 161.00000	 952.86591	   0.39267	   0.06445	   0.39793	  -9.32140
2400568.61862	 161.00000	 754.27557	   0.40073	   0.06800	   0.40646	  -9.63128
2400568.85562	 161.00000	 596.71857	   0.41223	   0.07078	   0.41826	  -9.74207
2400569.09362	 161.00000	 471.96338	   0.42316	   0.07396	   0.42958	  -9.91467
2400569.33262	 161.00000	 373.20856	   0.43287	   0.08120	   0.44042	 -10.62429
2400569.57062	 161.00000	 295.47278	   0.44320	   0.08397	   0.45109	 -10.72758
2400569.80962	 161.00000	 233.87738	   0.45696	   0.08925	   0.46559	 -11.05119
2400570.04762	 161.00000	 185.05922	   0.46832	   0.09183	   0.47724	 -11.09426
2400570.28362	 161.00000	 146.35823	   0.48200	   0.09896	   0.49205	 -11.60270
2400570.52062	 161.00000	 115.77804	   0.49582	   0.10561	   0.50694	 -12.02401
2400570.75462	 161.00000	  91.67210	   0.51001	   0.11193	   0.52215	 -12.37822
2400570.99962	 161.00000	  72.51701	   0.52488	   0.11938	   0.53828	 -12.81328
2400571.22862	 161.00000	  57.36816	   0.54651	   0.13107	   0.56201	 -13.48639
2400571.46562	 161.00000	  45.36290	   0.56895	   0.13994	   0.58591	 -13.81875
2400571.69762	 161.00000	  35.93134	   0.59358	   0.14808	   0.61177	 -14.00762
2400571.94862	 161.00000	  28.40909	   0.62147	   0.15260	   0.63993	 -13.79622
2400572.16262	 161.00000	  22.48202	   0.65253	   0.15576	   0.67086	 -13.42502
2400572.42762	 161.00000	  17.79613	   0.68303	   0.15290	   0.69994	 -12.61804
2400572.67962	 161.00000	  14.06813	   0.71443	   0.14480	   0.72896	 -11.45749
2400572.89562	 161.00000	  11.14480	   0.73865	   0.13528	   0.75094	 -10.37803
2400573.16362	 161.00000	   8.81772	   0.76359	   0.12122	   0.77315	  -9.02045
2400573.34162	 161.00000	   6.97545	   0.77940	   0.10964	   0.78707	  -8.00763
2400573.55962	 161.00000	   5.51730	   0.79077	   0.09556	   0.79652	  -6.89014
2400573.82862	 161.00000	   4.36941	   0.80073	   0.08075	   0.80479	  -5.75876
2400574.16362	 161.00000	   3.45686	   0.81421	   0.07041	   0.81725	  -4.94216
2400574.58262	 161.00000	   2.73547	   0.82361	   0.06606	   0.82626	  -4.58594
2400575.10763	 161.00000	   2.16054	   0.82870	   0.06457	   0.83121	  -4.45561
2400575.76663	 161.00000	   1.70952	   0.82792	   0.06302	   0.83031	  -4.35317
2400576.59563	 161.00000	   1.35352	   0.82627	   0.05731	   0.82825	  -3.96734
2400577.63863	 161.00000	   1.07079	   0.82883	   0.04894	   0.83027	  -3.37952
2400578.95263	 161.00000	   0.84734	   0.83618	   0.04049	   0.83716	  -2.77242
2400580.60763	 161.00000	   0.67072	   0.84950	   0.03567	   0.85025	  -2.40465
2400582.69663	 161.00000	   0.53067	   0.86974	   0.03969	   0.87065	  -2.61304
2400585.33363	 161.00000	   0.41976	   0.88913	   0.05861	   0.89106	  -3.77153
2400588.66463	 161.00000	   0.33183	   0.89623	   0.08946	   0.90069	  -5.70013
2400592.87064	 161.00000	   0.26261	   0.88382	   0.12149	   0.89213	  -7.82657
2400598.17864	 161.00000	   0.20791	   0.85401	   0.13934	   0.86530	  -9.26695
2400604.88364	 161.00000	   0.16452	   0.81997	   0.13159	   0.83047	  -9.11685
2400613.35965	 161.00000	   0.13007	   0.80154	   0.09516	   0.80717	  -6.77047
2400624.04965	 161.00000	   0.10309	   0.82046	   0.04035	   0.82145	  -2.81524
2400637.56366	 161.00000	   0.08153	   0.89721	  -0.00714	   0.89724	   0.45577
2400654.66167	 161.00000	   0.06443	   1.01530	  -0.01111	   1.01536	   0.62710
2400676.24869	 161.00000	   0.05102	   1.18611	   0.07280	   1.18835	  -3.51208
2400703.49070	 161.00000	   0.04042	   1.31391	   0.28400	   1.34425	 -12.19680
2400737.98672	 161.00000	   0.03192	   1.30131	   0.58814	   1.42805	 -24.32106
2400781.53375	 161.00000	   0.02528	   1.08986	   0.87381	   1.39690	 -38.72117
2400836.59978	 161.00000	   0.01999	   0.67716	   0.97559	   1.18757	 -55.23555
2414736.51691	 162.00000	20004.45300	   0.28556	  -0.01768	   0.28611	   3.54352
2414736.65991	 162.00000	15829.12600	   0.29406	  -0.00200	   0.29407	   0.38914
2414736.80191	 162.00000	12516.70300	   0.30204	   0.00868	   0.30216	  -1.64571
2414736.94391	 162.00000	9909.44240	   0.30994	   0.01871	   0.31051	  -3.45402
2414737.10791	 162.00000	7835.48000	   0.31642	   0.02682	   0.31755	  -4.84472
2414737.30891	 162.00000	6217.24610	   0.32438	   0.03271	   0.32602	  -5.75802
2414737.54691	 162.00000	4905.29100	   0.33085	   0.03774	   0.33299	  -6.50816
2414737.78592	 162.00000	3881.27370	   0.34062	   0.04286	   0.34330	  -7.17231
2414738.02392	 162.00000	3070.98270	   0.34719	   0.04658	   0.35030	  -7.64160
2414738.26192	 162.00000	2430.77780	   0.35620	   0.05201	   0.35998	  -8.30733
2414738.49992	 162.00000	1923.15370	   0.36555	   0.05335	   0.36942	  -8.30420
2414738.73792	 162.00000	1522.43580	   0.37276	   0.05816	   0.37727	  -8.86749
2414738.97592	 162.00000	1203.84460	   0.38207	   0.06201	   0.38707	  -9.21881
2414739.21492	 162.00000	 952.86591	   0.39189	   0.06392	   0.39706	  -9.26320
2414739.45292	 162.00000	 754.27557	   0.40104	   0.06669	   0.40655	  -9.44191
2414739.68992	 162.00000	 596.71857	   0.41362	   0.07127	   0.41972	  -9.77628
2414739.92792	 162.00000	 471.96338	   0.42169	   0.07628	   0.42854	 -10.25266
2414740.16692	 162.00000	 373.20856	   0.43298	   0.08047	   0.44039	 -10.52821
2414740.40492	 162.00000	 295.47278	   0.44638	   0.08350	   0.45412	 -10.59503
2414740.64392	 162.00000	 233.87738	   0.45513	   0.08808	   0.46357	 -10.95341
2414740.88192	 162.00000	 185.05922	   0.46997	   0.09372	   0.47923	 -11.27809
2414741.11792	 162.00000	 146.35823	   0.48188	   0.09861	   0.49187	 -11.56485
2414741.35392	 162.00000	 115.77804	   0.49437	   0.10606	   0.50562	 -12.10825
2414741.58892	 162.00000	  91.67210	   0.51164	   0.11232	   0.52382	 -12.38179
2414741.83392	 162.00000	  72.51701	   0.52852	   0.12002	   0.54197	 -12.79404
2414742.06292	 162.00000	  57.36816	   0.54728	   0.12918	   0.56232	 -13.28143
2414742.29992	 162.00000	  45.36290	   0.56977	   0.13923	   0.58653	 -13.73196
2414742.53192	 162.00000	  35.93134	   0.59270	   0.14818	   0.61094	 -14.03662
2414742.78292	 162.00000	  28.40909	   0.62093	   0.15302	   0.63951	 -13.84369
2414742.99692	 162.00000	  22.48202	   0.65138	   0.15451	   0.66945	 -13.34411
2414743.26192	 162.00000	  17.79613	   0.68260	   0.15253	   0.69944	 -12.59594
2414743.51392	 162.00000	  14.06813	   0.71358	   0.14667	   0.72850	 -11.61468
2414743.72992	 162.00000	  11.14480	   0.73996	   0.13370	   0.75194	 -10.24199
2414743.99792	 162.00000	   8.81772	   0.76312	   0.12034	   0.77255	  -8.96177
2414744.17592	 162.00000	   6.97545	   0.77925	   0.10963	   0.78693	  -8.00833
2414744.39392	 162.00000	   5.51730	   0.79128	   0.09526	   0.79700	  -6.86435
2414744.66292	 162.00000	   4.36941	   0.80187	   0.08118	   0.80597	  -5.78091
2414744.99792	 162.00000	   3.45686	   0.81530	   0.07027	   0.81832	  -4.92619
2414745.41692	 162.00000	   2.73547	   0.82433	   0.06612	   0.82698	  -4.58572
2414745.94192	 162.00000	   2.16054	   0.82941	   0.06541	   0.83199	  -4.50952
2414746.60092	 162.00000	   1.70952	   0.82901	   0.06355	   0.83145	  -4.38379
2414747.42992	 162.00000	   1.35352	   0.82803	   0.05759	   0.83003	  -3.97842
2414748.47292	 162.00000	   1.07079	   0.82952	   0.04981	   0.83101	  -3.43610
2414749.78692	 162.00000	   0.84734	   0.83675	   0.04018	   0.83771	  -2.74885
2414751.44192	 162.00000	   0.67072	   0.84999	   0.03629	   0.85076	  -2.44457
2414753.53092	 162.00000	   0.53067	   0.87033	   0.03943	   0.87122	  -2.59415
2414756.16793	 162.00000	   0.41976	   0.89001	   0.05752	   0.89187	  -3.69756
2414759.49893	 162.00000	   0.33183	   0.89774	   0.08837	   0.90207	  -5.62170
2414763.70493	 162.00000	   0.26261	   0.88673	   0.12118	   0.89497	  -7.78207
2414769.01293	 162.00000	   0.20791	   0.85669	   0.14062	   0.86816	  -9.32155
2414775.71794	 162.00000	   0.16452	   0.82185	   0.13433	   0.83276	  -9.28302
2414784.19394	 162.00000	   0.13007	   0.80220	   0.09897	   0.80829	  -7.03332
2414794.88395	 162.00000	   0.10309	   0.81760	   0.04315	   0.81874	  -3.02134
2414808.39796	 162.00000	   0.08153	   0.89177	  -0.00567	   0.89179	   0.36416
2414825.49597	 162.00000	   0.06443	   1.00938	  -0.01508	   1.00949	   0.85589
2414847.08298	 162.00000	   0.05102	   1.18224	   0.06403	   1.18397	  -3.10010
2414874.32500	 162.00000	   0.04042	   1.31755	   0.26824	   1.34458	 -11.50769
2414908.82102	 162.00000	   0.03192	   1.31880	   0.57429	   1.43842	 -23.53117
2414952.36804	 162.00000	   0.02528	   1.11945	   0.87166	   1.41879	 -37.90604
2415007.43408	 162.00000	   0.01999	   0.71378	   0.99791	   1.22691	 -54.42475
2428894.99371	 163.00000	20004.45300	   0.28527	  -0.01782	   0.28582	   3.57361
2428895.13671	 163.00000	15829.12600	   0.29428	  -0.00322	   0.29429	   0.62726
2428895.27871	 163.00000	12516.70300	   0.30160	   0.00935	   0.30175	  -1.77612
2428895.42071	 163.00000	9909.44240	   0.30945	   0.01836	   0.30999	  -3.39504
2428895.58471	 163.00000	7835.48000	   0.31699	   0.02665	   0.31811	  -4.80638
2428895.78571	 163.00000	6217.24610	   0.32362	   0.03389	   0.32539	  -5.97787
2428896.02371	 163.00000	4905.29100	   0.33286	   0.03866	   0.33509	  -6.62526
2428896.26271	 163.00000	3881.27370	   0.34021	   0.04272	   0.34288	  -7.15715
2428896.50071	 163.00000	3070.98270	   0.34920	   0.04761	   0.35243	  -7.76424
2428896.73872	 163.00000	2430.77780	   0.35750	   0.05129	   0.36116	  -8.16387
2428896.97672	 163.00000	1923.15370	   0.36501	   0.05476	   0.36909	  -8.53289
2428897.21472	 163.00000	1522.43580	   0.37431	   0.05875	   0.37890	  -8.91980
2428897.45272	 163.00000	1203.84460	   0.38324	   0.06263	   0.38833	  -9.28177
2428897.69172	 163.00000	 952.86591	   0.39285	   0.06505	   0.39820	  -9.40156
2428897.92972	 163.00000	 754.27557	   0.40216	   0.06764	   0.40781	  -9.54777
2428898.16672	 163.00000	 596.71857	   0.41052	   0.07185	   0.41676	  -9.92783
2428898.40472	 163.00000	 471.96338	   0.42360	   0.07726	   0.43059	 -10.33621
2428898.64372	 163.00000	 373.20856	   0.43350	   0.07926	   0.44068	 -10.36179
2428898.88172	 163.00000	 295.47278	   0.44536	   0.08427	   0.45326	 -10.71420
2428899.12072	 163.00000	 233.87738	   0.45735	   0.08832	   0.46580	 -10.93009
2428899.35872	 163.00000	 185.05922	   0.46904	   0.09370	   0.47831	 -11.29690
2428899.59472	 163.00000	 146.35823	   0.48200	   0.09804	   0.49187	 -11.49768
2428899.83072	 163.00000	 115.77804	   0.49699	   0.10513	   0.50799	 -11.94365
2428900.06572	 163.00000	  91.67210	   0.51090	   0.11224	   0.52308	 -12.39097
2428900.31072	 163.00000	  72.51701	   0.52753	   0.12144	   0.54132	 -12.96369
2428900.53972	 163.00000	  57.36816	   0.54828	   0.13007	   0.56350	 -13.34525
2428900.77672	 163.00000	  45.36290	   0.57043	   0.13950	   0.58723	 -13.74182
2428901.00872	 163.00000	  35.93134	   0.59340	   0.14869	   0.61174	 -14.06681
2428901.25972	 163.00000	  28.40909	   0.62182	   0.15419	   0.64065	 -13.92700
2428901.47372	 163.00000	  22.48202	   0.65162	   0.15739	   0.67035	 -13.57873
2428901.73872	 163.00000	  17.79613	   0.68384	   0.15419	   0.70101	 -12.70669
2428901.99072	 163.00000	  14.06813	   0.71370	   0.14786	   0.72886	 -11.70421
2428902.20672	 163.00000	  11.14480	   0.73905	   0.13450	   0.75119	 -10.31423
2428902.47472	 163.00000	   8.81772	   0.76538	   0.12429	   0.77541	  -9.22341
2428902.65272	 163.00000	   6.97545	   0.77931	   0.11185	   0.78729	  -8.16753
2428902.87072	 163.00000	   5.51730	   0.79079	   0.09679	   0.79670	  -6.97799
2428903.13972	 163.00000	   4.36941	   0.80492	   0.08098	   0.80898	  -5.74469
2428903.47472	 163.00000	   3.45686	   0.81688	   0.07250	   0.82009	  -5.07207
2428903.89372	 163.00000	   2.73547	   0.82541	   0.06883	   0.82828	  -4.76708
2428904.41872	 163.00000	   2.16054	   0.82800	   0.06619	   0.83064	  -4.57065
2428905.07772	 163.00000	   1.70952	   0.82787	   0.06187	   0.83018	  -4.27374
2428905.90672	 163.00000	   1.35352	   0.82783	   0.05391	   0.82958	  -3.72606
2428906.94972	 163.00000	   1.07079	   0.83358	   0.04519	   0.83480	  -3.10337
2428908.26372	 163.00000	   0.84734	   0.84456	   0.03823	   0.84543	  -2.59176
2428909.91872	 163.00000	   0.67072	   0.86035	   0.03812	   0.86119	  -2.53723
2428912.00772	 163.00000	   0.53067	   0.87931	   0.04825	   0.88063	  -3.14053
2428914.64473	 163.00000	   0.41976	   0.89074	   0.07206	   0.89365	  -4.62514
2428917.97573	 163.00000	   0.33183	   0.88669	   0.10110	   0.89243	  -6.50469
2428922.18173	 163.00000	   0.26261	   0.86611	   0.12219	   0.87469	  -8.03018
2428927.48973	 163.00000	   0.20791	   0.83633	   0.12459	   0.84556	  -8.47306
2428934.19474	 163.00000	   0.16452	   0.81431	   0.10176	   0.82064	  -7.12301
2428942.67074	 163.00000	   0.13007	   0.81847	   0.05872	   0.82058	  -4.10391
2428953.36075	 163.00000	   0.10309	   0.86493	   0.01337	   0.86503	  -0.88571
2428966.87476	 163.00000	   0.08153	   0.96525	  -0.00370	   0.96526	   0.21954
2428983.97277	 163.00000	   0.06443	   1.08902	   0.03802	   1.08969	  -1.99968
2429005.55978	 163.00000	   0.05102	   1.22124	   0.18511	   1.23519	  -8.61915
2429032.80180	 163.00000	   0.04042	   1.25903	   0.42197	   1.32786	 -18.52884
2429067.29782	 163.00000	   0.03192	   1.13877	   0.68020	   1.32645	 -30.85022
2429110.84484	 163.00000	   0.02528	   0.84834	   0.83458	   1.19005	 -44.53163
2429165.91088	 163.00000	   0.01999	   0.45506	   0.74086	   0.86945	 -58.44000
2443044.06464	 164.00000	20004.45300	   0.28574	  -0.01700	   0.28624	   3.40558
2443044.20664	 164.00000	15829.12600	   0.29420	  -0.00071	   0.29420	   0.13804
2443044.34864	 164.00000	12516.70300	   0.30171	   0.00933	   0.30185	  -1.77148
2443044.49064	 164.00000	9909.44240	   0.30969	   0.01899	   0.31027	  -3.50849
2443044.65464	 164.00000	7835.48000	   0.31684	   0.02610	   0.31791	  -4.70993
2443044.85564	 164.00000	6217.24610	   0.32590	   0.03186	   0.32745	  -5.58414
2443045.09364	 164.00000	4905.29100	   0.33154	   0.03879	   0.33380	  -6.67395
2443045.33264	 164.00000	3881.27370	   0.34222	   0.04438	   0.34509	  -7.38939
2443045.57064	 164.00000	3070.98270	   0.34872	   0.04667	   0.35183	  -7.62302
2443045.80864	 164.00000	2430.77780	   0.35696	   0.05177	   0.36069	  -8.25262
2443046.04664	 164.00000	1923.15370	   0.36468	   0.05641	   0.36902	  -8.79232
2443046.28464	 164.00000	1522.43580	   0.37329	   0.05980	   0.37805	  -9.10146
2443046.52264	 164.00000	1203.84460	   0.38190	   0.06186	   0.38688	  -9.20049
2443046.76164	 164.00000	 952.86591	   0.39211	   0.06533	   0.39752	  -9.45854
2443046.99964	 164.00000	 754.27557	   0.40296	   0.06873	   0.40878	  -9.67999
2443047.23664	 164.00000	 596.71857	   0.41291	   0.07068	   0.41892	  -9.71355
2443047.47464	 164.00000	 471.96338	   0.42202	   0.07550	   0.42872	 -10.14322
2443047.71364	 164.00000	 373.20856	   0.43455	   0.07965	   0.44179	 -10.38651
2443047.95164	 164.00000	 295.47278	   0.44469	   0.08536	   0.45281	 -10.86646
2443048.19064	 164.00000	 233.87738	   0.45755	   0.08950	   0.46622	 -11.06767
2443048.42864	 164.00000	 185.05922	   0.47092	   0.09353	   0.48011	 -11.23405
2443048.66464	 164.00000	 146.35823	   0.48257	   0.10101	   0.49302	 -11.82246
2443048.90164	 164.00000	 115.77804	   0.49682	   0.10632	   0.50807	 -12.07980
2443049.13564	 164.00000	  91.67210	   0.51156	   0.11461	   0.52424	 -12.62774
2443049.38064	 164.00000	  72.51701	   0.52931	   0.12168	   0.54312	 -12.94645
2443049.60964	 164.00000	  57.36816	   0.54824	   0.13059	   0.56358	 -13.39808
2443049.84664	 164.00000	  45.36290	   0.56833	   0.13962	   0.58523	 -13.80237
2443050.07864	 164.00000	  35.93134	   0.59268	   0.14755	   0.61078	 -13.98006
2443050.32964	 164.00000	  28.40909	   0.62106	   0.15537	   0.64020	 -14.04508
2443050.54364	 164.00000	  22.48202	   0.65324	   0.15770	   0.67201	 -13.57244
2443050.80864	 164.00000	  17.79613	   0.68410	   0.15568	   0.70159	 -12.82082
2443051.06064	 164.00000	  14.06813	   0.71584	   0.14720	   0.73082	 -11.61974
2443051.27664	 164.00000	  11.14480	   0.74116	   0.13742	   0.75379	 -10.50383
2443051.54464	 164.00000	   8.81772	   0.76493	   0.12229	   0.77464	  -9.08290
2443051.72265	 164.00000	   6.97545	   0.78434	   0.10992	   0.79200	  -7.97732
2443051.94065	 164.00000	   5.51730	   0.79556	   0.09862	   0.80165	  -7.06629
2443052.20965	 164.00000	   4.36941	   0.80574	   0.08434	   0.81014	  -5.97556
2443052.54465	 164.00000	   3.45686	   0.81464	   0.07222	   0.81783	  -5.06625
2443052.96365	 164.00000	   2.73547	   0.82585	   0.06311	   0.82825	  -4.36984
2443053.48865	 164.00000	   2.16054	   0.83531	   0.06085	   0.83752	  -4.16645
2443054.14765	 164.00000	   1.70952	   0.83904	   0.06293	   0.84139	  -4.28940
2443054.97665	 164.00000	   1.35352	   0.83743	   0.06303	   0.83980	  -4.30451
2443056.01965	 164.00000	   1.07079	   0.83491	   0.06041	   0.83710	  -4.13864
2443057.33365	 164.00000	   0.84734	   0.83386	   0.05218	   0.83549	  -3.58058
2443058.98865	 164.00000	   0.67072	   0.83977	   0.04287	   0.84086	  -2.92231
2443061.07765	 164.00000	   0.53067	   0.85414	   0.03436	   0.85483	  -2.30363
2443063.71465	 164.00000	   0.41976	   0.87766	   0.03515	   0.87836	  -2.29341
2443067.04565	 164.00000	   0.33183	   0.90561	   0.05387	   0.90721	  -3.40443
2443071.25166	 164.00000	   0.26261	   0.92219	   0.09052	   0.92662	  -5.60583
2443076.55966	 164.00000	   0.20791	   0.91577	   0.13610	   0.92582	  -8.45327
2443083.26466	 164.00000	   0.16452	   0.88310	   0.17337	   0.89996	 -11.10701
2443091.74067	 164.00000	   0.13007	   0.83292	   0.18025	   0.85220	 -12.21088
2443102.43068	 164.00000	   0.10309	   0.78993	   0.14544	   0.80321	 -10.43257
2443115.94468	 164.00000	   0.08153	   0.78625	   0.07522	   0.78984	  -5.46468
2443133.04269	 164.00000	   0.06443	   0.83917	   0.00245	   0.83917	  -0.16710
2443154.62971	 164.00000	   0.05102	   0.99336	  -0.05915	   0.99512	   3.40767
2443181.87172	 164.00000	   0.04042	   1.22568	  -0.01157	   1.22573	   0.54072
2443216.36774	 164.00000	   0.03192	   1.45470	   0.20402	   1.46894	  -7.98376
2443259.91477	 164.00000	   0.02528	   1.55789	   0.59511	   1.66769	 -20.90663
2443314.98080	 164.00000	   0.01999	   1.38918	   1.05449	   1.74407	 -37.20110
2457179.66166	 165.00000	20004.45300	   0.28602	  -0.01694	   0.28652	   3.38976
2457179.80466	 165.00000	15829.12600	   0.29221	  -0.00234	   0.29222	   0.45904
2457179.94666	 165.00000	12516.70300	   0.30128	   0.00955	   0.30143	  -1.81537
2457180.08866	 165.00000	9909.44240	   0.30866	   0.01792	   0.30918	  -3.32243
2457180.25266	 165.00000	7835.48000	   0.31839	   0.02754	   0.31958	  -4.94364
2457180.45367	 165.00000	6217.24610	   0.32512	   0.03474	   0.32697	  -6.09901
2457180.69167	 165.00000	4905.29100	   0.33446	   0.03873	   0.33669	  -6.60526
2457180.93067	 165.00000	3881.27370	   0.34155	   0.04279	   0.34422	  -7.14083
2457181.16867	 165.00000	3070.98270	   0.34912	   0.04839	   0.35246	  -7.89174
2457181.40667	 165.00000	2430.77780	   0.35865	   0.05081	   0.36223	  -8.06366
2457181.64467	 165.00000	1923.15370	   0.36516	   0.05476	   0.36925	  -8.52795
2457181.88267	 165.00000	1522.43580	   0.37301	   0.05796	   0.37748	  -8.83298
2457182.12067	 165.00000	1203.84460	   0.38410	   0.06141	   0.38898	  -9.08310
2457182.35967	 165.00000	 952.86591	   0.39252	   0.06565	   0.39797	  -9.49427
2457182.59767	 165.00000	 754.27557	   0.40206	   0.06812	   0.40779	  -9.61587
2457182.83467	 165.00000	 596.71857	   0.41157	   0.07190	   0.41781	  -9.90994
2457183.07267	 165.00000	 471.96338	   0.42274	   0.07820	   0.42991	 -10.47977
2457183.31167	 165.00000	 373.20856	   0.43435	   0.08089	   0.44182	 -10.54989
2457183.54967	 165.00000	 295.47278	   0.44540	   0.08416	   0.45328	 -10.70013
2457183.78867	 165.00000	 233.87738	   0.45830	   0.08978	   0.46701	 -11.08330
2457184.02667	 165.00000	 185.05922	   0.47159	   0.09431	   0.48093	 -11.30869
2457184.26267	 165.00000	 146.35823	   0.48271	   0.09993	   0.49294	 -11.69580
2457184.49867	 165.00000	 115.77804	   0.49716	   0.10611	   0.50836	 -12.04766
2457184.73367	 165.00000	  91.67210	   0.51273	   0.11356	   0.52515	 -12.48787
2457184.97867	 165.00000	  72.51701	   0.52919	   0.12161	   0.54299	 -12.94225
2457185.20767	 165.00000	  57.36816	   0.54759	   0.13048	   0.56292	 -13.40278
2457185.44467	 165.00000	  45.36290	   0.57025	   0.14143	   0.58753	 -13.92928
2457185.67667	 165.00000	  35.93134	   0.59335	   0.14885	   0.61174	 -14.08237
2457185.92767	 165.00000	  28.40909	   0.62321	   0.15616	   0.64247	 -14.06718
2457186.14167	 165.00000	  22.48202	   0.65453	   0.15750	   0.67321	 -13.52994
2457186.40667	 165.00000	  17.79613	   0.68401	   0.15534	   0.70143	 -12.79491
2457186.65867	 165.00000	  14.06813	   0.71648	   0.14824	   0.73165	 -11.68963
2457186.87467	 165.00000	  11.14480	   0.74207	   0.13701	   0.75461	 -10.46048
2457187.14167	 165.00000	   8.81772	   0.76715	   0.12414	   0.77713	  -9.19201
2457187.32067	 165.00000	   6.97545	   0.78133	   0.11282	   0.78944	  -8.21621
2457187.53867	 165.00000	   5.51730	   0.79446	   0.09630	   0.80027	  -6.91110
2457187.80767	 165.00000	   4.36941	   0.80753	   0.08238	   0.81173	  -5.82468
2457188.14267	 165.00000	   3.45686	   0.82186	   0.07231	   0.82503	  -5.02803
2457188.56167	 165.00000	   2.73547	   0.82894	   0.06929	   0.83183	  -4.77819
2457189.08667	 165.00000	   2.16054	   0.83121	   0.06734	   0.83393	  -4.63172
2457189.74567	 165.00000	   1.70952	   0.83149	   0.06208	   0.83381	  -4.27001
2457190.57467	 165.00000	   1.35352	   0.83160	   0.05510	   0.83342	  -3.79068
2457191.61767	 165.00000	   1.07079	   0.83638	   0.04592	   0.83764	  -3.14234
2457192.93167	 165.00000	   0.84734	   0.84803	   0.03870	   0.84892	  -2.61294
2457194.58667	 165.00000	   0.67072	   0.86336	   0.03788	   0.86419	  -2.51215
2457196.67567	 165.00000	   0.53067	   0.88395	   0.04919	   0.88532	  -3.18533
2457199.31268	 165.00000	   0.41976	   0.89325	   0.07252	   0.89619	  -4.64117
2457202.64368	 165.00000	   0.33183	   0.88995	   0.10156	   0.89573	  -6.51020
2457206.84968	 165.00000	   0.26261	   0.86911	   0.12270	   0.87773	  -8.03562
2457212.15768	 165.00000	   0.20791	   0.83931	   0.12405	   0.84843	  -8.40717
2457218.86269	 165.00000	   0.16452	   0.81779	   0.10003	   0.82388	  -6.97365
2457227.33869	 165.00000	   0.13007	   0.82339	   0.05701	   0.82536	  -3.96100
2457238.02870	 165.00000	   0.10309	   0.87088	   0.01260	   0.87097	  -0.82889
2457251.54271	 165.00000	   0.08153	   0.97139	  -0.00226	   0.97139	   0.13344
2457268.64072	 165.00000	   0.06443	   1.09520	   0.04077	   1.09596	  -2.13177
2457290.22673	 165.00000	   0.05102	   1.22486	   0.18793	   1.23919	  -8.72290
2457317.46975	 165.00000	   0.04042	   1.26032	   0.42444	   1.32987	 -18.61188
2457351.96577	 165.00000	   0.03192	   1.13481	   0.68125	   1.32359	 -30.97723
2457395.51279	 165.00000	   0.02528	   0.84358	   0.83128	   1.18434	 -44.57936
2457450.57783	 165.00000	   0.01999	   0.45031	   0.73073	   0.85834	 -58.35660
2471324.25536	 166.00000	20004.45300	   0.28441	  -0.01601	   0.28486	   3.22285
2471324.39836	 166.00000	15829.12600	   0.29244	  -0.00072	   0.29244	   0.14058
2471324.54036	 166.00000	12516.70300	   0.30231	   0.00943	   0.30246	  -1.78683
2471324.68236	 166.00000	9909.44240	   0.31029	   0.01907	   0.31088	  -3.51738
2471324.84636	 166.00000	7835.48000	   0.31742	   0.02636	   0.31851	  -4.74708
2471325.04736	 166.00000	6217.24610	   0.32565	   0.03359	   0.32738	  -5.88896
2471325.28536	 166.00000	4905.29100	   0.33360	   0.03805	   0.33577	  -6.50698
2471325.52436	 166.00000	3881.27370	   0.34044	   0.04431	   0.34332	  -7.41582
2471325.76236	 166.00000	3070.98270	   0.34919	   0.04729	   0.35238	  -7.71271
2471326.00036	 166.00000	2430.77780	   0.35658	   0.05019	   0.36010	  -8.01243
2471326.23836	 166.00000	1923.15370	   0.36506	   0.05470	   0.36913	  -8.52139
2471326.47636	 166.00000	1522.43580	   0.37413	   0.05827	   0.37864	  -8.85213
2471326.71436	 166.00000	1203.84460	   0.38217	   0.06110	   0.38702	  -9.08285
2471326.95336	 166.00000	 952.86591	   0.39238	   0.06338	   0.39746	  -9.17579
2471327.19136	 166.00000	 754.27557	   0.40116	   0.06832	   0.40693	  -9.66472
2471327.42836	 166.00000	 596.71857	   0.41294	   0.07190	   0.41915	  -9.87702
2471327.66636	 166.00000	 471.96338	   0.42323	   0.07548	   0.42991	 -10.11221
2471327.90536	 166.00000	 373.20856	   0.43284	   0.07821	   0.43985	 -10.24268
2471328.14336	 166.00000	 295.47278	   0.44582	   0.08398	   0.45366	 -10.66831
2471328.38236	 166.00000	 233.87738	   0.45761	   0.08768	   0.46594	 -10.84611
2471328.62036	 166.00000	 185.05922	   0.46974	   0.09282	   0.47882	 -11.17798
2471328.85636	 166.00000	 146.35823	   0.48263	   0.09843	   0.49257	 -11.52715
2471329.09236	 166.00000	 115.77804	   0.49519	   0.10624	   0.50646	 -12.10938
2471329.32736	 166.00000	  91.67210	   0.51212	   0.11384	   0.52462	 -12.53246
2471329.57236	 166.00000	  72.51701	   0.52634	   0.12067	   0.54000	 -12.91265
2471329.80136	 166.00000	  57.36816	   0.54549	   0.13138	   0.56109	 -13.54185
2471330.03836	 166.00000	  45.36290	   0.56898	   0.13956	   0.58584	 -13.78122
2471330.27036	 166.00000	  35.93134	   0.59217	   0.14929	   0.61070	 -14.15013
2471330.52136	 166.00000	  28.40909	   0.62149	   0.15326	   0.64011	 -13.85307
2471330.73536	 166.00000	  22.48202	   0.65144	   0.15745	   0.67019	 -13.58761
2471331.00036	 166.00000	  17.79613	   0.68273	   0.15442	   0.69998	 -12.74497
2471331.25236	 166.00000	  14.06813	   0.71479	   0.14954	   0.73027	 -11.81656
2471331.46836	 166.00000	  11.14480	   0.74070	   0.13554	   0.75300	 -10.36964
2471331.73636	 166.00000	   8.81772	   0.76363	   0.12228	   0.77336	  -9.09779
2471331.91436	 166.00000	   6.97545	   0.78152	   0.11070	   0.78932	  -8.06250
2471332.13236	 166.00000	   5.51730	   0.79324	   0.09725	   0.79918	  -6.98944
2471332.40136	 166.00000	   4.36941	   0.80407	   0.08258	   0.80830	  -5.86403
2471332.73636	 166.00000	   3.45686	   0.81427	   0.07110	   0.81737	  -4.99021
2471333.15536	 166.00000	   2.73547	   0.82627	   0.06604	   0.82890	  -4.56968
2471333.68036	 166.00000	   2.16054	   0.83179	   0.06483	   0.83431	  -4.45654
2471334.33936	 166.00000	   1.70952	   0.83242	   0.06368	   0.83485	  -4.37446
2471335.16836	 166.00000	   1.35352	   0.82950	   0.05951	   0.83163	  -4.10358
2471336.21136	 166.00000	   1.07079	   0.83123	   0.05152	   0.83283	  -3.54640
2471337.52537	 166.00000	   0.84734	   0.83670	   0.04193	   0.83775	  -2.86911
2471339.18037	 166.00000	   0.67072	   0.84898	   0.03602	   0.84974	  -2.42974
2471341.26937	 166.00000	   0.53067	   0.86940	   0.03740	   0.87021	  -2.46355
2471343.90637	 166.00000	   0.41976	   0.89097	   0.05291	   0.89254	  -3.39835
2471347.23737	 166.00000	   0.33183	   0.90302	   0.08331	   0.90686	  -5.27080
2471351.44337	 166.00000	   0.26261	   0.89514	   0.11855	   0.90295	  -7.54395
2471356.75138	 166.00000	   0.20791	   0.86771	   0.14420	   0.87961	  -9.43510
2471363.45638	 166.00000	   0.16452	   0.83049	   0.14456	   0.84298	  -9.87462
2471371.93239	 166.00000	   0.13007	   0.80215	   0.11342	   0.81013	  -8.04798
2471382.62239	 166.00000	   0.10309	   0.80783	   0.05813	   0.80992	  -4.11580
2471396.13640	 166.00000	   0.08153	   0.87127	   0.00008	   0.87127	  -0.00558
2471413.23441	 166.00000	   0.06443	   0.98446	  -0.02311	   0.98473	   1.34495
2471434.82142	 166.00000	   0.05102	   1.16293	   0.03343	   1.16341	  -1.64653
2471462.06344	 166.00000	   0.04042	   1.32209	   0.22071	   1.34038	  -9.47739
2471496.55946	 166.00000	   0.03192	   1.36627	   0.52555	   1.46387	 -21.03978
2471540.10649	 166.00000	   0.02528	   1.20773	   0.85797	   1.48146	 -35.38989
2471595.17252	 166.00000	   0.01999	   0.81630	   1.04865	   1.32891	 -52.10166
2485467.07224	 167.00000	20004.45300	   0.28611	  -0.01678	   0.28660	   3.35683
2485467.21524	 167.00000	15829.12600	   0.29348	  -0.00296	   0.29349	   0.57712
2485467.35724	 167.00000	12516.70300	   0.30328	   0.01028	   0.30346	  -1.94213
2485467.49924	 167.00000	9909.44240	   0.30931	   0.01930	   0.30991	  -3.56988
2485467.66324	 167.00000	7835.48000	   0.31593	   0.02690	   0.31707	  -4.86595
2485467.86424	 167.00000	6217.24610	   0.32454	   0.03472	   0.32639	  -6.10611
2485468.10224	 167.00000	4905.29100	   0.33359	   0.03740	   0.33568	  -6.39744
2485468.34124	 167.00000	3881.27370	   0.34098	   0.04257	   0.34363	  -7.11673
2485468.57924	 167.00000	3070.98270	   0.34824	   0.04841	   0.35159	  -7.91364
2485468.81724	 167.00000	2430.77780	   0.35664	   0.05068	   0.36023	  -8.08743
2485469.05524	 167.00000	1923.15370	   0.36549	   0.05420	   0.36949	  -8.43536
2485469.29324	 167.00000	1522.43580	   0.37422	   0.05856	   0.37877	  -8.89405
2485469.53124	 167.00000	1203.84460	   0.38359	   0.06234	   0.38862	  -9.23080
2485469.77024	 167.00000	 952.86591	   0.39093	   0.06410	   0.39615	  -9.31260
2485470.00824	 167.00000	 754.27557	   0.40169	   0.06788	   0.40739	  -9.59192
2485470.24524	 167.00000	 596.71857	   0.41137	   0.07238	   0.41769	  -9.97938
2485470.48324	 167.00000	 471.96338	   0.42303	   0.07549	   0.42971	 -10.11817
2485470.72224	 167.00000	 373.20856	   0.43298	   0.08005	   0.44032	 -10.47468
2485470.96024	 167.00000	 295.47278	   0.44442	   0.08289	   0.45209	 -10.56546
2485471.19924	 167.00000	 233.87738	   0.45517	   0.08703	   0.46342	 -10.82379
2485471.43724	 167.00000	 185.05922	   0.46839	   0.09360	   0.47765	 -11.30130
2485471.67324	 167.00000	 146.35823	   0.48125	   0.09781	   0.49108	 -11.48798
2485471.90924	 167.00000	 115.77804	   0.49516	   0.10461	   0.50609	 -11.92923
2485472.14424	 167.00000	  91.67210	   0.51123	   0.11205	   0.52337	 -12.36268
2485472.38924	 167.00000	  72.51701	   0.52753	   0.12019	   0.54105	 -12.83457
2485472.61824	 167.00000	  57.36816	   0.54518	   0.13001	   0.56046	 -13.41265
2485472.85524	 167.00000	  45.36290	   0.56762	   0.13978	   0.58457	 -13.83434
2485473.08724	 167.00000	  35.93134	   0.59329	   0.14708	   0.61125	 -13.92301
2485473.33824	 167.00000	  28.40909	   0.62232	   0.15369	   0.64102	 -13.87192
2485473.55224	 167.00000	  22.48202	   0.65256	   0.15611	   0.67098	 -13.45418
2485473.81724	 167.00000	  17.79613	   0.68286	   0.15361	   0.69993	 -12.67808
2485474.06924	 167.00000	  14.06813	   0.71434	   0.14780	   0.72947	 -11.69018
2485474.28424	 167.00000	  11.14480	   0.73833	   0.13575	   0.75071	 -10.41773
2485474.55124	 167.00000	   8.81772	   0.76413	   0.12314	   0.77399	  -9.15487
2485474.73024	 167.00000	   6.97545	   0.78038	   0.11118	   0.78826	  -8.10801
2485474.94824	 167.00000	   5.51730	   0.79225	   0.09730	   0.79820	  -7.00163
2485475.21724	 167.00000	   4.36941	   0.80358	   0.07989	   0.80755	  -5.67730
2485475.55224	 167.00000	   3.45686	   0.81727	   0.07241	   0.82047	  -5.06301
2485475.97124	 167.00000	   2.73547	   0.82597	   0.06920	   0.82886	  -4.78897
2485476.49624	 167.00000	   2.16054	   0.82775	   0.06670	   0.83044	  -4.60679
2485477.15524	 167.00000	   1.70952	   0.82717	   0.06212	   0.82950	  -4.29454
2485477.98424	 167.00000	   1.35352	   0.82817	   0.05370	   0.82991	  -3.71000
2485479.02724	 167.00000	   1.07079	   0.83287	   0.04556	   0.83412	  -3.13113
2485480.34124	 167.00000	   0.84734	   0.84411	   0.03840	   0.84498	  -2.60467
2485481.99625	 167.00000	   0.67072	   0.85879	   0.03776	   0.85962	  -2.51733
2485484.08525	 167.00000	   0.53067	   0.87864	   0.04779	   0.87994	  -3.11321
2485486.72225	 167.00000	   0.41976	   0.89029	   0.07153	   0.89316	  -4.59383
2485490.05325	 167.00000	   0.33183	   0.88678	   0.10024	   0.89243	  -6.44904
2485494.25925	 167.00000	   0.26261	   0.86602	   0.12268	   0.87467	  -8.06307
2485499.56726	 167.00000	   0.20791	   0.83599	   0.12502	   0.84529	  -8.50553
2485506.27226	 167.00000	   0.16452	   0.81332	   0.10196	   0.81969	  -7.14575
2485514.74827	 167.00000	   0.13007	   0.81746	   0.05922	   0.81960	  -4.14367
2485525.43827	 167.00000	   0.10309	   0.86349	   0.01326	   0.86359	  -0.87988
2485538.95228	 167.00000	   0.08153	   0.96304	  -0.00279	   0.96304	   0.16608
2485556.05029	 167.00000	   0.06443	   1.08732	   0.03670	   1.08794	  -1.93328
2485577.63630	 167.00000	   0.05102	   1.22043	   0.18015	   1.23366	  -8.39708
2485604.87932	 167.00000	   0.04042	   1.26211	   0.41631	   1.32899	 -18.25530
2485639.37534	 167.00000	   0.03192	   1.14251	   0.67807	   1.32857	 -30.68872
2485682.92237	 167.00000	   0.02528	   0.85289	   0.83731	   1.19520	 -44.47172
2485737.98740	 167.00000	   0.01999	   0.46018	   0.75055	   0.88039	 -58.48655
2499602.10026	 168.00000	20004.45300	   0.28491	  -0.01796	   0.28548	   3.60716
2499602.24226	 168.00000	15829.12600	   0.29380	  -0.00288	   0.29381	   0.56209
2499602.38426	 168.00000	12516.70300	   0.30158	   0.00861	   0.30171	  -1.63563
2499602.52626	 168.00000	9909.44240	   0.30975	   0.01915	   0.31034	  -3.53831
2499602.69026	 168.00000	7835.48000	   0.31776	   0.02659	   0.31887	  -4.78307
2499602.89126	 168.00000	6217.24610	   0.32426	   0.03299	   0.32594	  -5.80973
2499603.12926	 168.00000	4905.29100	   0.33210	   0.03891	   0.33438	  -6.68248
2499603.36826	 168.00000	3881.27370	   0.33983	   0.04277	   0.34251	  -7.17408
2499603.60626	 168.00000	3070.98270	   0.34686	   0.04745	   0.35009	  -7.78957
2499603.84426	 168.00000	2430.77780	   0.35589	   0.05190	   0.35966	  -8.29660
2499604.08226	 168.00000	1923.15370	   0.36440	   0.05469	   0.36848	  -8.53458
2499604.32026	 168.00000	1522.43580	   0.37448	   0.05782	   0.37892	  -8.77703
2499604.55826	 168.00000	1203.84460	   0.38261	   0.06216	   0.38762	  -9.22819
