Repository: kbm2110/Battery_Diagnostics_Thesis

# Battery_Diagnostics_Thesis
 Data-driven battery diagnostics using EIS

**Author:** Bala Manikanta Yaswanth Kanagarla
**Institution:** Technische Hochschule Ingolstadt (THI)
**Supervisor:** Prof. Dr. H.-G. Schweiger

## Overview

This project implements a machine learning framework for 
non-invasive State of Health (SoH) estimation of lithium-ion 
batteries using Electrochemical Impedance Spectroscopy (EIS).

Eight physically interpretable features are extracted from 
impedance spectra and used to train six ML models under a 
strict cell-level train-test split. The stacking ensemble 
achieves R² = 0.9122 and RMSE = 0.0234 on completely unseen 
cells.

---

File: data/EIS/EIS_state_II_45C01.txt (part 20 of 36)
time/s	           cycle number	freq/Hz	           Re(Z)/Ohm	  -Im(Z)/Ohm	   |Z|/Ohm	   Phase(Z)/deg
2557982.39402	 159.00000	   0.10309	   1.28923	   0.20743	   1.30581	  -9.14012
2557995.90802	 159.00000	   0.08153	   1.22510	   0.12677	   1.23164	  -5.90800
2558013.00503	 159.00000	   0.06443	   1.22228	   0.01962	   1.22243	  -0.91956
2558034.59205	 159.00000	   0.05102	   1.33105	  -0.11518	   1.33602	   4.94573
2558061.83406	 159.00000	   0.04042	   1.55508	  -0.17050	   1.56440	   6.25700
2558096.32908	 159.00000	   0.03192	   1.83984	  -0.06398	   1.84095	   1.99151
2558139.87611	 159.00000	   0.02528	   2.04514	   0.23286	   2.05836	  -6.49569
2558194.94114	 159.00000	   0.01999	   2.03865	   0.65320	   2.14074	 -17.76585
2573367.25175	 160.00000	20004.45300	   0.77749	  -0.01060	   0.77756	   0.78080
2573367.39475	 160.00000	15829.12600	   0.78800	   0.00420	   0.78802	  -0.30529
2573367.53675	 160.00000	12516.70300	   0.79674	   0.01471	   0.79688	  -1.05739
2573367.67875	 160.00000	9909.44240	   0.80648	   0.02170	   0.80678	  -1.54108
2573367.84275	 160.00000	7835.48000	   0.81361	   0.02937	   0.81414	  -2.06738
2573368.04375	 160.00000	6217.24610	   0.82257	   0.03248	   0.82322	  -2.26129
2573368.28175	 160.00000	4905.29100	   0.82861	   0.03832	   0.82950	  -2.64805
2573368.52075	 160.00000	3881.27370	   0.83669	   0.04166	   0.83772	  -2.85039
2573368.75775	 160.00000	3070.98270	   0.84517	   0.04467	   0.84635	  -3.02545
2573368.99675	 160.00000	2430.77780	   0.85408	   0.04910	   0.85549	  -3.29003
2573369.23475	 160.00000	1923.15370	   0.86197	   0.04898	   0.86336	  -3.25250
2573369.47275	 160.00000	1522.43580	   0.86839	   0.05319	   0.87002	  -3.50534
2573369.71075	 160.00000	1203.84460	   0.87836	   0.05571	   0.88012	  -3.62891
2573369.94975	 160.00000	 952.86591	   0.88646	   0.05804	   0.88836	  -3.74616
2573370.18775	 160.00000	 754.27557	   0.89360	   0.05872	   0.89553	  -3.75973
2573370.42475	 160.00000	 596.71857	   0.90173	   0.06124	   0.90381	  -3.88513
2573370.66275	 160.00000	 471.96338	   0.91205	   0.06658	   0.91448	  -4.17548
2573370.90175	 160.00000	 373.20856	   0.92244	   0.06804	   0.92495	  -4.21846
2573371.13875	 160.00000	 295.47278	   0.93205	   0.07254	   0.93487	  -4.45056
2573371.37876	 160.00000	 233.87738	   0.94201	   0.07706	   0.94516	  -4.67660
2573371.61676	 160.00000	 185.05922	   0.95289	   0.07912	   0.95617	  -4.74618
2573371.85276	 160.00000	 146.35823	   0.96233	   0.08632	   0.96620	  -5.12574
2573372.08876	 160.00000	 115.77804	   0.97387	   0.09208	   0.97821	  -5.40151
2573372.32376	 160.00000	  91.67210	   0.98649	   0.09670	   0.99122	  -5.59855
2573372.56876	 160.00000	  72.51701	   0.99932	   0.10476	   1.00479	  -5.98446
2573372.79776	 160.00000	  57.36816	   1.00946	   0.11214	   1.01567	  -6.33908
2573373.03476	 160.00000	  45.36290	   1.02782	   0.12327	   1.03519	  -6.83882
2573373.26676	 160.00000	  35.93134	   1.04656	   0.13621	   1.05539	  -7.41513
2573373.51776	 160.00000	  28.40909	   1.06568	   0.15055	   1.07626	  -8.04085
2573373.73176	 160.00000	  22.48202	   1.09262	   0.16404	   1.10486	  -8.53819
2573373.99676	 160.00000	  17.79613	   1.12534	   0.17301	   1.13856	  -8.74031
2573374.24876	 160.00000	  14.06813	   1.15388	   0.17618	   1.16726	  -8.68090
2573374.46476	 160.00000	  11.14480	   1.19569	   0.19001	   1.21069	  -9.02953
2573374.73176	 160.00000	   8.81772	   1.22154	   0.17884	   1.23456	  -8.32905
2573374.91076	 160.00000	   6.97545	   1.26498	   0.16393	   1.27556	  -7.38382
2573375.12876	 160.00000	   5.51730	   1.30666	   0.16215	   1.31668	  -7.07405
2573375.39776	 160.00000	   4.36941	   1.32193	   0.15763	   1.33130	  -6.80013
2573375.73276	 160.00000	   3.45686	   1.32706	   0.13365	   1.33377	  -5.75088
2573376.15176	 160.00000	   2.73547	   1.34124	   0.10119	   1.34505	  -4.31436
2573376.67676	 160.00000	   2.16054	   1.36745	   0.07043	   1.36926	  -2.94839
2573377.33576	 160.00000	   1.70952	   1.40046	   0.06041	   1.40176	  -2.46981
2573378.16476	 160.00000	   1.35352	   1.42318	   0.07137	   1.42497	  -2.87083
2573379.20776	 160.00000	   1.07079	   1.42364	   0.09355	   1.42671	  -3.75959
2573380.52076	 160.00000	   0.84734	   1.40025	   0.10897	   1.40448	  -4.44983
2573382.17676	 160.00000	   0.67072	   1.36879	   0.10542	   1.37284	  -4.40390
2573384.26576	 160.00000	   0.53067	   1.33780	   0.07487	   1.33989	  -3.20324
2573386.90276	 160.00000	   0.41976	   1.33253	   0.02716	   1.33280	  -1.16768
2573390.23377	 160.00000	   0.33183	   1.36217	  -0.01611	   1.36227	   0.67763
2573394.43977	 160.00000	   0.26261	   1.41844	  -0.03208	   1.41880	   1.29562
2573399.74777	 160.00000	   0.20791	   1.48390	  -0.00632	   1.48392	   0.24396
2573406.45178	 160.00000	   0.16452	   1.53092	   0.06353	   1.53224	  -2.37617
2573414.92878	 160.00000	   0.13007	   1.53212	   0.16402	   1.54088	  -6.11040
2573425.61879	 160.00000	   0.10309	   1.47227	   0.26155	   1.49533	 -10.07365
2573439.13280	 160.00000	   0.08153	   1.35831	   0.31197	   1.39367	 -12.93502
2573456.22981	 160.00000	   0.06443	   1.24079	   0.29540	   1.27546	 -13.39137
2573477.81682	 160.00000	   0.05102	   1.14529	   0.16586	   1.15724	  -8.24043
2573505.05883	 160.00000	   0.04042	   1.16944	  -0.03415	   1.16994	   1.67255
2573539.55386	 160.00000	   0.03192	   1.36113	  -0.21852	   1.37856	   9.12065
2573583.10088	 160.00000	   0.02528	   1.69684	  -0.26177	   1.71691	   8.76981
2573638.16591	 160.00000	   0.01999	   2.07163	  -0.06906	   2.07278	   1.90924
2588807.66370	 161.00000	20004.45300	   0.76079	  -0.00966	   0.76085	   0.72749
2588807.80670	 161.00000	15829.12600	   0.77084	   0.00353	   0.77084	  -0.26272
2588807.94870	 161.00000	12516.70300	   0.77830	   0.01368	   0.77842	  -1.00712
2588808.09070	 161.00000	9909.44240	   0.78644	   0.02293	   0.78677	  -1.67034
2588808.25470	 161.00000	7835.48000	   0.79659	   0.02911	   0.79712	  -2.09318
2588808.45570	 161.00000	6217.24610	   0.80272	   0.03396	   0.80344	  -2.42249
2588808.69370	 161.00000	4905.29100	   0.81277	   0.03822	   0.81367	  -2.69198
2588808.93170	 161.00000	3881.27370	   0.81828	   0.04099	   0.81930	  -2.86783
2588809.17070	 161.00000	3070.98270	   0.82776	   0.04608	   0.82904	  -3.18653
2588809.40870	 161.00000	2430.77780	   0.83524	   0.04696	   0.83656	  -3.21787
2588809.64670	 161.00000	1923.15370	   0.84285	   0.04924	   0.84429	  -3.34333
2588809.88470	 161.00000	1522.43580	   0.85056	   0.05319	   0.85222	  -3.57829
2588810.12270	 161.00000	1203.84460	   0.85967	   0.05566	   0.86147	  -3.70440
2588810.36170	 161.00000	 952.86591	   0.86716	   0.05957	   0.86920	  -3.92978
2588810.59970	 161.00000	 754.27557	   0.87538	   0.05917	   0.87737	  -3.86666
2588810.83670	 161.00000	 596.71857	   0.88580	   0.06425	   0.88813	  -4.14879
2588811.07470	 161.00000	 471.96338	   0.89306	   0.06667	   0.89555	  -4.26934
2588811.31370	 161.00000	 373.20856	   0.90204	   0.06865	   0.90465	  -4.35241
2588811.55170	 161.00000	 295.47278	   0.91182	   0.07273	   0.91472	  -4.56021
2588811.79070	 161.00000	 233.87738	   0.92240	   0.07566	   0.92550	  -4.68942
2588812.02870	 161.00000	 185.05922	   0.93329	   0.08034	   0.93674	  -4.91985
2588812.26470	 161.00000	 146.35823	   0.94404	   0.08705	   0.94804	  -5.26837
2588812.50070	 161.00000	 115.77804	   0.95560	   0.09159	   0.95998	  -5.47487
2588812.73570	 161.00000	  91.67210	   0.96987	   0.09725	   0.97473	  -5.72624
2588812.98070	 161.00000	  72.51701	   0.98163	   0.10432	   0.98715	  -6.06611
2588813.20971	 161.00000	  57.36816	   0.99507	   0.11317	   1.00149	  -6.48857
2588813.44671	 161.00000	  45.36290	   1.00797	   0.12067	   1.01516	  -6.82680
2588813.67871	 161.00000	  35.93134	   1.02824	   0.13621	   1.03722	  -7.54584
2588813.92871	 161.00000	  28.40909	   1.04605	   0.14820	   1.05650	  -8.06365
2588814.14371	 161.00000	  22.48202	   1.07096	   0.16086	   1.08297	  -8.54196
2588814.40871	 161.00000	  17.79613	   1.10400	   0.17443	   1.11770	  -8.97850
2588814.66071	 161.00000	  14.06813	   1.13892	   0.17671	   1.15255	  -8.81948
2588814.87671	 161.00000	  11.14480	   1.17225	   0.18704	   1.18708	  -9.06551
2588815.14371	 161.00000	   8.81772	   1.20677	   0.17450	   1.21933	  -8.22774
2588815.32271	 161.00000	   6.97545	   1.25467	   0.16651	   1.26567	  -7.55948
2588815.54071	 161.00000	   5.51730	   1.27826	   0.16911	   1.28940	  -7.53611
2588815.80971	 161.00000	   4.36941	   1.29312	   0.14963	   1.30175	  -6.60038
2588816.14471	 161.00000	   3.45686	   1.30894	   0.12007	   1.31444	  -5.24109
2588816.56371	 161.00000	   2.73547	   1.33662	   0.09114	   1.33973	  -3.90075
2588817.08871	 161.00000	   2.16054	   1.36716	   0.07931	   1.36945	  -3.31989
2588817.74771	 161.00000	   1.70952	   1.38722	   0.08557	   1.38985	  -3.52979
2588818.57671	 161.00000	   1.35352	   1.38751	   0.09864	   1.39101	  -4.06623
2588819.61971	 161.00000	   1.07079	   1.36710	   0.10408	   1.37105	  -4.35359
2588820.93271	 161.00000	   0.84734	   1.34006	   0.08995	   1.34308	  -3.84004
2588822.58871	 161.00000	   0.67072	   1.32424	   0.06112	   1.32565	  -2.64261
2588824.67771	 161.00000	   0.53067	   1.32974	   0.01786	   1.32986	  -0.76944
2588827.31471	 161.00000	   0.41976	   1.36423	  -0.01418	   1.36430	   0.59538
2588830.64572	 161.00000	   0.33183	   1.41717	  -0.01617	   1.41727	   0.65379
2588834.85172	 161.00000	   0.26261	   1.46663	   0.02116	   1.46678	  -0.82643
2588840.15972	 161.00000	   0.20791	   1.48831	   0.08939	   1.49099	  -3.43697
2588846.86373	 161.00000	   0.16452	   1.46447	   0.17000	   1.47431	  -6.62146
2588855.34073	 161.00000	   0.13007	   1.39253	   0.22901	   1.41124	  -9.33884
2588866.03074	 161.00000	   0.10309	   1.29398	   0.23472	   1.31510	 -10.28108
2588879.54474	 161.00000	   0.08153	   1.20770	   0.17234	   1.21993	  -8.12119
2588896.64175	 161.00000	   0.06443	   1.17685	   0.07083	   1.17898	  -3.44425
2588918.22877	 161.00000	   0.05102	   1.24732	  -0.08018	   1.24989	   3.67801
2588945.47078	 161.00000	   0.04042	   1.44679	  -0.18218	   1.45821	   7.17690
2588979.96580	 161.00000	   0.03192	   1.73967	  -0.14178	   1.74544	   4.65937
2589023.51283	 161.00000	   0.02528	   2.00423	   0.09769	   2.00661	  -2.79051
2589078.57786	 161.00000	   0.01999	   2.09984	   0.51053	   2.16101	 -13.66519
2604231.70433	 162.00000	20004.45300	   0.75788	  -0.00930	   0.75794	   0.70335
2604231.84733	 162.00000	15829.12600	   0.76624	   0.00182	   0.76624	  -0.13631
2604231.98933	 162.00000	12516.70300	   0.77664	   0.01390	   0.77676	  -1.02505
2604232.13133	 162.00000	9909.44240	   0.78637	   0.02178	   0.78667	  -1.58660
2604232.29533	 162.00000	7835.48000	   0.79448	   0.02939	   0.79502	  -2.11824
2604232.49633	 162.00000	6217.24610	   0.80236	   0.03337	   0.80306	  -2.38137
2604232.73433	 162.00000	4905.29100	   0.81037	   0.03885	   0.81130	  -2.74496
2604232.97333	 162.00000	3881.27370	   0.81741	   0.04327	   0.81855	  -3.03020
2604233.21133	 162.00000	3070.98270	   0.82625	   0.04483	   0.82746	  -3.10599
2604233.44933	 162.00000	2430.77780	   0.83389	   0.04722	   0.83522	  -3.24085
2604233.68733	 162.00000	1923.15370	   0.84263	   0.04963	   0.84409	  -3.37076
2604233.92533	 162.00000	1522.43580	   0.85011	   0.05097	   0.85163	  -3.43101
2604234.16333	 162.00000	1203.84460	   0.85785	   0.05604	   0.85968	  -3.73766
2604234.40233	 162.00000	 952.86591	   0.86747	   0.05802	   0.86941	  -3.82668
2604234.64033	 162.00000	 754.27557	   0.87606	   0.05990	   0.87810	  -3.91157
2604234.87733	 162.00000	 596.71857	   0.88371	   0.06243	   0.88591	  -4.04114
2604235.11533	 162.00000	 471.96338	   0.89310	   0.06757	   0.89565	  -4.32667
2604235.35433	 162.00000	 373.20856	   0.90261	   0.06861	   0.90521	  -4.34705
2604235.59233	 162.00000	 295.47278	   0.91285	   0.07234	   0.91572	  -4.53113
2604235.83133	 162.00000	 233.87738	   0.92286	   0.07568	   0.92596	  -4.68794
2604236.06933	 162.00000	 185.05922	   0.93285	   0.07923	   0.93621	  -4.85453
2604236.30533	 162.00000	 146.35823	   0.94394	   0.08619	   0.94787	  -5.21741
2604236.54133	 162.00000	 115.77804	   0.95547	   0.09228	   0.95992	  -5.51677
2604236.77633	 162.00000	  91.67210	   0.96680	   0.09831	   0.97179	  -5.80612
2604237.02133	 162.00000	  72.51701	   0.97940	   0.10612	   0.98513	  -6.18427
2604237.25033	 162.00000	  57.36816	   0.99299	   0.11231	   0.99932	  -6.45314
2604237.48733	 162.00000	  45.36290	   1.00858	   0.12318	   1.01608	  -6.96334
2604237.71933	 162.00000	  35.93134	   1.02812	   0.13665	   1.03717	  -7.57087
2604237.97033	 162.00000	  28.40909	   1.04574	   0.14995	   1.05644	  -8.15987
2604238.18433	 162.00000	  22.48202	   1.07321	   0.16432	   1.08572	  -8.70483
2604238.44933	 162.00000	  17.79613	   1.10631	   0.17521	   1.12010	  -8.99928
2604238.70133	 162.00000	  14.06813	   1.13658	   0.17808	   1.15044	  -8.90469
2604238.91733	 162.00000	  11.14480	   1.17522	   0.19069	   1.19059	  -9.21639
2604239.18533	 162.00000	   8.81772	   1.20532	   0.17772	   1.21835	  -8.38742
2604239.36333	 162.00000	   6.97545	   1.25093	   0.16456	   1.26171	  -7.49402
2604239.58133	 162.00000	   5.51730	   1.28829	   0.16793	   1.29919	  -7.42672
2604239.85033	 162.00000	   4.36941	   1.29994	   0.15799	   1.30950	  -6.92953
2604240.18533	 162.00000	   3.45686	   1.30961	   0.13117	   1.31616	  -5.71949
2604240.60433	 162.00000	   2.73547	   1.32825	   0.09617	   1.33172	  -4.14114
2604241.12933	 162.00000	   2.16054	   1.35841	   0.07147	   1.36028	  -3.01174
2604241.78833	 162.00000	   1.70952	   1.38929	   0.06835	   1.39097	  -2.81656
2604242.61733	 162.00000	   1.35352	   1.40493	   0.08413	   1.40745	  -3.42684
2604243.66033	 162.00000	   1.07079	   1.39498	   0.10313	   1.39879	  -4.22798
2604244.97433	 162.00000	   0.84734	   1.36527	   0.10872	   1.36959	  -4.55299
2604246.62934	 162.00000	   0.67072	   1.33621	   0.09243	   1.33941	  -3.95697
2604248.71834	 162.00000	   0.53067	   1.31657	   0.05204	   1.31760	  -2.26365
2604251.35534	 162.00000	   0.41976	   1.32823	   0.00513	   1.32824	  -0.22122
2604254.68634	 162.00000	   0.33183	   1.37251	  -0.02666	   1.37276	   1.11278
2604258.89234	 162.00000	   0.26261	   1.43413	  -0.02232	   1.43430	   0.89158
2604264.20035	 162.00000	   0.20791	   1.48902	   0.02576	   1.48924	  -0.99101
2604270.90435	 162.00000	   0.16452	   1.51049	   0.11020	   1.51450	  -4.17274
2604279.38135	 162.00000	   0.13007	   1.47846	   0.20554	   1.49268	  -7.91464
2604290.07136	 162.00000	   0.10309	   1.39079	   0.27260	   1.41726	 -11.08963
2604303.58537	 162.00000	   0.08153	   1.27272	   0.27633	   1.30238	 -12.24990
2604320.68238	 162.00000	   0.06443	   1.17858	   0.21806	   1.19858	 -10.48211
2604342.26939	 162.00000	   0.05102	   1.14301	   0.06159	   1.14467	  -3.08424
2604369.51141	 162.00000	   0.04042	   1.24308	  -0.12404	   1.24926	   5.69833
2604404.00643	 162.00000	   0.03192	   1.49928	  -0.23773	   1.51801	   9.00985
2604447.55346	 162.00000	   0.02528	   1.84256	  -0.16614	   1.85003	   5.15233
2604502.61849	 162.00000	   0.01999	   2.13997	   0.14067	   2.14459	  -3.76101
2619642.13785	 163.00000	20004.45300	   0.76162	  -0.00972	   0.76169	   0.73125
2619642.28085	 163.00000	15829.12600	   0.77003	   0.00301	   0.77003	  -0.22408
2619642.42285	 163.00000	12516.70300	   0.77962	   0.01440	   0.77975	  -1.05833
2619642.56485	 163.00000	9909.44240	   0.78756	   0.02367	   0.78791	  -1.72118
2619642.72885	 163.00000	7835.48000	   0.79565	   0.02990	   0.79621	  -2.15212
2619642.92985	 163.00000	6217.24610	   0.80670	   0.03507	   0.80746	  -2.48955
2619643.16785	 163.00000	4905.29100	   0.81300	   0.03839	   0.81391	  -2.70366
2619643.40585	 163.00000	3881.27370	   0.82181	   0.04158	   0.82287	  -2.89627
2619643.64385	 163.00000	3070.98270	   0.82888	   0.04411	   0.83005	  -3.04644
2619643.88285	 163.00000	2430.77780	   0.83583	   0.04838	   0.83723	  -3.31268
2619644.12085	 163.00000	1923.15370	   0.84307	   0.05134	   0.84463	  -3.48493
2619644.35885	 163.00000	1522.43580	   0.85011	   0.05343	   0.85179	  -3.59663
2619644.59685	 163.00000	1203.84460	   0.85979	   0.05426	   0.86150	  -3.61125
2619644.83585	 163.00000	 952.86591	   0.86785	   0.05817	   0.86980	  -3.83469
2619645.07385	 163.00000	 754.27557	   0.87564	   0.06182	   0.87782	  -4.03828
2619645.31085	 163.00000	 596.71857	   0.88585	   0.06362	   0.88813	  -4.10755
2619645.54885	 163.00000	 471.96338	   0.89508	   0.06556	   0.89748	  -4.18897
2619645.78785	 163.00000	 373.20856	   0.90545	   0.06859	   0.90805	  -4.33208
2619646.02485	 163.00000	 295.47278	   0.91282	   0.07108	   0.91558	  -4.45250
2619646.26485	 163.00000	 233.87738	   0.92425	   0.07644	   0.92741	  -4.72766
2619646.50285	 163.00000	 185.05922	   0.93714	   0.08162	   0.94069	  -4.97745
2619646.73885	 163.00000	 146.35823	   0.94491	   0.08611	   0.94883	  -5.20682
2619646.97485	 163.00000	 115.77804	   0.95717	   0.09176	   0.96156	  -5.47602
2619647.20985	 163.00000	  91.67210	   0.96962	   0.09689	   0.97445	  -5.70660
2619647.45485	 163.00000	  72.51701	   0.98157	   0.10468	   0.98714	  -6.08728
2619647.68385	 163.00000	  57.36816	   0.99567	   0.11246	   1.00200	  -6.44442
2619647.92085	 163.00000	  45.36290	   1.01036	   0.12523	   1.01809	  -7.06528
2619648.15285	 163.00000	  35.93134	   1.03088	   0.13527	   1.03972	  -7.47542
2619648.40285	 163.00000	  28.40909	   1.05005	   0.14945	   1.06063	  -8.10036
2619648.61785	 163.00000	  22.48202	   1.07742	   0.16063	   1.08933	  -8.47960
2619648.88285	 163.00000	  17.79613	   1.10758	   0.17124	   1.12074	  -8.78866
2619649.13485	 163.00000	  14.06813	   1.13571	   0.17732	   1.14947	  -8.87380
2619649.35085	 163.00000	  11.14480	   1.18004	   0.18542	   1.19452	  -8.92978
2619649.61785	 163.00000	   8.81772	   1.20503	   0.18119	   1.21858	  -8.55082
2619649.79685	 163.00000	   6.97545	   1.24347	   0.16563	   1.25445	  -7.58698
2619650.01485	 163.00000	   5.51730	   1.29005	   0.15678	   1.29954	  -6.92908
2619650.28385	 163.00000	   4.36941	   1.30956	   0.15589	   1.31881	  -6.78861
2619650.61885	 163.00000	   3.45686	   1.31612	   0.13959	   1.32350	  -6.05447
2619651.03785	 163.00000	   2.73547	   1.32455	   0.10968	   1.32908	  -4.73374
2619651.56285	 163.00000	   2.16054	   1.34347	   0.07711	   1.34568	  -3.28508
2619652.22185	 163.00000	   1.70952	   1.37302	   0.05717	   1.37421	  -2.38422
2619653.05085	 163.00000	   1.35352	   1.40164	   0.05837	   1.40285	  -2.38454
2619654.09385	 163.00000	   1.07079	   1.41393	   0.07808	   1.41609	  -3.16086
2619655.40685	 163.00000	   0.84734	   1.40312	   0.10070	   1.40673	  -4.10502
2619657.06285	 163.00000	   0.67072	   1.37563	   0.11041	   1.38006	  -4.58893
2619659.15186	 163.00000	   0.53067	   1.33718	   0.09420	   1.34050	  -4.02949
2619661.78886	 163.00000	   0.41976	   1.31527	   0.05496	   1.31642	  -2.39291
2619665.11986	 163.00000	   0.33183	   1.32599	   0.00545	   1.32600	  -0.23559
2619669.32586	 163.00000	   0.26261	   1.36995	  -0.02947	   1.37027	   1.23233
2619674.63386	 163.00000	   0.20791	   1.43694	  -0.02818	   1.43721	   1.12342
2619681.33787	 163.00000	   0.16452	   1.50358	   0.02043	   1.50372	  -0.77853
2619689.81487	 163.00000	   0.13007	   1.53866	   0.11553	   1.54299	  -4.29406
2619700.50488	 163.00000	   0.10309	   1.51483	   0.23279	   1.53261	  -8.73634
2619714.01889	 163.00000	   0.08153	   1.41974	   0.32750	   1.45702	 -12.98938
2619731.11590	 163.00000	   0.06443	   1.29821	   0.36221	   1.34780	 -15.58956
2619752.70191	 163.00000	   0.05102	   1.15154	   0.28357	   1.18594	 -13.83385
2619779.94493	 163.00000	   0.04042	   1.08779	   0.09655	   1.09207	  -5.07211
2619814.43995	 163.00000	   0.03192	   1.18588	  -0.14040	   1.19416	   6.75209
2619857.98697	 163.00000	   0.02528	   1.47109	  -0.30143	   1.50166	  11.57980
2619913.05201	 163.00000	   0.01999	   1.88613	  -0.26232	   1.90428	   7.91794
2635044.28730	 164.00000	20004.45300	   0.76504	  -0.01084	   0.76512	   0.81169
2635044.43030	 164.00000	15829.12600	   0.77350	   0.00403	   0.77351	  -0.29826
2635044.57230	 164.00000	12516.70300	   0.78098	   0.01601	   0.78114	  -1.17408
2635044.71430	 164.00000	9909.44240	   0.79131	   0.02231	   0.79163	  -1.61478
2635044.87830	 164.00000	7835.48000	   0.79868	   0.02748	   0.79915	  -1.97065
2635045.07930	 164.00000	6217.24610	   0.80709	   0.03334	   0.80778	  -2.36523
2635045.31730	 164.00000	4905.29100	   0.81443	   0.03784	   0.81531	  -2.66029
2635045.55530	 164.00000	3881.27370	   0.82220	   0.04183	   0.82326	  -2.91222
2635045.79430	 164.00000	3070.98270	   0.83032	   0.04463	   0.83152	  -3.07688
2635046.03230	 164.00000	2430.77780	   0.83985	   0.04650	   0.84114	  -3.16933
2635046.27030	 164.00000	1923.15370	   0.84626	   0.04980	   0.84773	  -3.36808
2635046.50830	 164.00000	1522.43580	   0.85428	   0.05358	   0.85596	  -3.58883
2635046.74630	 164.00000	1203.84460	   0.86373	   0.05522	   0.86550	  -3.65823
2635046.98530	 164.00000	 952.86591	   0.87222	   0.05611	   0.87403	  -3.68054
2635047.22330	 164.00000	 754.27557	   0.87894	   0.05962	   0.88096	  -3.88035
2635047.46030	 164.00000	 596.71857	   0.88686	   0.06311	   0.88910	  -4.07031
2635047.69830	 164.00000	 471.96338	   0.89729	   0.06517	   0.89966	  -4.15384
2635047.93730	 164.00000	 373.20856	   0.90665	   0.06870	   0.90925	  -4.33309
2635048.17530	 164.00000	 295.47278	   0.91717	   0.07401	   0.92015	  -4.61321
2635048.41430	 164.00000	 233.87738	   0.92757	   0.07553	   0.93064	  -4.65541
2635048.65230	 164.00000	 185.05922	   0.93751	   0.08159	   0.94105	  -4.97388
2635048.88830	 164.00000	 146.35823	   0.94806	   0.08526	   0.95189	  -5.13865
2635049.12430	 164.00000	 115.77804	   0.96027	   0.09087	   0.96456	  -5.40574
2635049.35930	 164.00000	  91.67210	   0.97153	   0.09792	   0.97646	  -5.75508
2635049.60430	 164.00000	  72.51701	   0.98372	   0.10467	   0.98927	  -6.07337
2635049.83330	 164.00000	  57.36816	   0.99949	   0.11168	   1.00571	  -6.37577
2635050.07030	 164.00000	  45.36290	   1.01420	   0.12173	   1.02148	  -6.84417
2635050.30230	 164.00000	  35.93134	   1.03115	   0.13655	   1.04015	  -7.54351
2635050.55230	 164.00000	  28.40909	   1.05035	   0.14688	   1.06057	  -7.96085
2635050.76730	 164.00000	  22.48202	   1.07480	   0.16078	   1.08676	  -8.50788
2635051.03230	 164.00000	  17.79613	   1.10750	   0.17640	   1.12146	  -9.05004
2635051.28430	 164.00000	  14.06813	   1.14468	   0.17736	   1.15834	  -8.80739
2635051.50031	 164.00000	  11.14480	   1.17437	   0.19038	   1.18970	  -9.20843
2635051.76731	 164.00000	   8.81772	   1.21365	   0.17681	   1.22646	  -8.28898
2635051.94631	 164.00000	   6.97545	   1.26095	   0.17018	   1.27238	  -7.68613
2635052.16431	 164.00000	   5.51730	   1.28276	   0.17163	   1.29419	  -7.62092
2635052.43331	 164.00000	   4.36941	   1.29781	   0.15181	   1.30666	  -6.67169
2635052.76831	 164.00000	   3.45686	   1.31761	   0.11937	   1.32301	  -5.17653
2635053.18731	 164.00000	   2.73547	   1.34940	   0.09201	   1.35253	  -3.90088
2635053.71231	 164.00000	   2.16054	   1.37981	   0.08328	   1.38232	  -3.45388
2635054.37131	 164.00000	   1.70952	   1.39678	   0.09268	   1.39985	  -3.79606
2635055.20031	 164.00000	   1.35352	   1.39204	   0.10499	   1.39599	  -4.31331
2635056.24331	 164.00000	   1.07079	   1.36907	   0.10488	   1.37309	  -4.38086
2635057.55631	 164.00000	   0.84734	   1.34370	   0.08456	   1.34636	  -3.60070
2635059.21231	 164.00000	   0.67072	   1.33190	   0.05198	   1.33291	  -2.23499
2635061.30131	 164.00000	   0.53067	   1.34468	   0.00950	   1.34471	  -0.40459
2635063.93831	 164.00000	   0.41976	   1.38560	  -0.01721	   1.38570	   0.71143
2635067.26931	 164.00000	   0.33183	   1.44036	  -0.01031	   1.44040	   0.41007
2635071.47532	 164.00000	   0.26261	   1.48443	   0.03534	   1.48485	  -1.36376
2635076.78332	 164.00000	   0.20791	   1.49471	   0.10866	   1.49865	  -4.15787
2635083.48732	 164.00000	   0.16452	   1.45757	   0.18454	   1.46921	  -7.21559
2635091.96433	 164.00000	   0.13007	   1.37642	   0.23096	   1.39566	  -9.52537
2635102.65434	 164.00000	   0.10309	   1.27992	   0.21853	   1.29844	  -9.68891
2635116.16834	 164.00000	   0.08153	   1.20748	   0.14097	   1.21568	  -6.65887
2635133.26535	 164.00000	   0.06443	   1.19943	   0.02814	   1.19976	  -1.34416
2635154.85137	 164.00000	   0.05102	   1.30087	  -0.11232	   1.30571	   4.93498
2635182.09438	 164.00000	   0.04042	   1.52317	  -0.18070	   1.53385	   6.76574
2635216.58940	 164.00000	   0.03192	   1.81582	  -0.08850	   1.81797	   2.79040
2635260.13643	 164.00000	   0.02528	   2.03449	   0.19913	   2.04422	  -5.59013
2635315.20146	 164.00000	   0.01999	   2.05463	   0.62578	   2.14781	 -16.93919
2650443.30740	 165.00000	20004.45300	   0.75637	  -0.01027	   0.75644	   0.77784
2650443.45040	 165.00000	15829.12600	   0.76722	   0.00459	   0.76723	  -0.34298
2650443.59240	 165.00000	12516.70300	   0.77469	   0.01462	   0.77483	  -1.08096
2650443.73440	 165.00000	9909.44240	   0.78309	   0.02284	   0.78342	  -1.67033
2650443.89840	 165.00000	7835.48000	   0.79300	   0.02892	   0.79353	  -2.08888
2650444.09940	 165.00000	6217.24610	   0.80124	   0.03351	   0.80194	  -2.39481
2650444.33740	 165.00000	4905.29100	   0.80753	   0.03864	   0.80845	  -2.73966
2650444.57640	 165.00000	3881.27370	   0.81577	   0.04164	   0.81684	  -2.92203
2650444.81440	 165.00000	3070.98270	   0.82467	   0.04460	   0.82588	  -3.09563
2650445.05240	 165.00000	2430.77780	   0.83176	   0.04772	   0.83312	  -3.28354
2650445.29040	 165.00000	1923.15370	   0.83835	   0.04984	   0.83983	  -3.40240
2650445.52840	 165.00000	1522.43580	   0.84743	   0.05390	   0.84914	  -3.63958
2650445.76640	 165.00000	1203.84460	   0.85559	   0.05398	   0.85729	  -3.61006
2650446.00540	 165.00000	 952.86591	   0.86542	   0.05710	   0.86731	  -3.77472
2650446.24340	 165.00000	 754.27557	   0.87307	   0.05979	   0.87511	  -3.91784
2650446.48040	 165.00000	 596.71857	   0.88236	   0.06227	   0.88455	  -4.03657
2650446.71840	 165.00000	 471.96338	   0.89078	   0.06519	   0.89317	  -4.18553
2650446.95740	 165.00000	 373.20856	   0.89938	   0.06851	   0.90199	  -4.35624
2650447.19540	 165.00000	 295.47278	   0.91041	   0.07339	   0.91337	  -4.60895
2650447.43440	 165.00000	 233.87738	   0.92037	   0.07616	   0.92352	  -4.73035
2650447.67240	 165.00000	 185.05922	   0.93004	   0.08038	   0.93351	  -4.93959
2650447.90840	 165.00000	 146.35823	   0.94028	   0.08424	   0.94405	  -5.11964
2650448.14440	 165.00000	 115.77804	   0.95150	   0.08977	   0.95573	  -5.38963
2650448.37940	 165.00000	  91.67210	   0.96342	   0.09858	   0.96845	  -5.84210
2650448.62440	 165.00000	  72.51701	   0.97580	   0.10433	   0.98136	  -6.10282
2650448.85340	 165.00000	  57.36816	   0.99256	   0.11217	   0.99887	  -6.44751
2650449.09040	 165.00000	  45.36290	   1.01019	   0.12183	   1.01751	  -6.87688
2650449.32240	 165.00000	  35.93134	   1.02192	   0.13567	   1.03088	  -7.56221
2650449.57340	 165.00000	  28.40909	   1.04542	   0.14587	   1.05555	  -7.94341
2650449.78740	 165.00000	  22.48202	   1.06847	   0.15945	   1.08030	  -8.48769
2650450.05240	 165.00000	  17.79613	   1.09657	   0.17543	   1.11052	  -9.08916
2650450.30440	 165.00000	  14.06813	   1.13982	   0.18213	   1.15428	  -9.07834
2650450.52040	 165.00000	  11.14480	   1.16555	   0.18454	   1.18007	  -8.99697
2650450.78840	 165.00000	   8.81772	   1.21306	   0.17733	   1.22595	  -8.31682
2650450.96640	 165.00000	   6.97545	   1.25045	   0.18137	   1.26353	  -8.25265
2650451.18440	 165.00000	   5.51730	   1.26727	   0.16782	   1.27834	  -7.54362
2650451.45340	 165.00000	   4.36941	   1.29096	   0.13896	   1.29842	  -6.14380
2650451.78840	 165.00000	   3.45686	   1.32668	   0.11088	   1.33131	  -4.77735
2650452.20740	 165.00000	   2.73547	   1.36093	   0.10317	   1.36483	  -4.33513
2650452.73240	 165.00000	   2.16054	   1.37582	   0.11006	   1.38022	  -4.57362
2650453.39140	 165.00000	   1.70952	   1.36864	   0.11483	   1.37345	  -4.79583
2650454.22040	 165.00000	   1.35352	   1.34806	   0.10423	   1.35208	  -4.42105
2650455.26340	 165.00000	   1.07079	   1.33087	   0.07501	   1.33299	  -3.22571
2650456.57740	 165.00000	   0.84734	   1.33344	   0.03456	   1.33388	  -1.48464
2650458.23240	 165.00000	   0.67072	   1.35632	   0.00348	   1.35632	  -0.14704
2650460.32141	 165.00000	   0.53067	   1.40179	  -0.00871	   1.40181	   0.35594
2650462.95841	 165.00000	   0.41976	   1.44710	   0.01450	   1.44718	  -0.57424
2650466.28941	 165.00000	   0.33183	   1.46910	   0.06746	   1.47065	  -2.62931
2650470.49541	 165.00000	   0.26261	   1.45170	   0.13051	   1.45756	  -5.13696
2650475.80342	 165.00000	   0.20791	   1.39599	   0.17476	   1.40688	  -7.13546
2650482.50742	 165.00000	   0.16452	   1.32071	   0.17771	   1.33262	  -7.66339
2650490.98442	 165.00000	   0.13007	   1.25479	   0.13127	   1.26164	  -5.97210
2650501.67443	 165.00000	   0.10309	   1.23501	   0.04431	   1.23580	  -2.05484
2650515.18844	 165.00000	   0.08153	   1.28817	  -0.05297	   1.28926	   2.35467
2650532.28545	 165.00000	   0.06443	   1.40724	  -0.11330	   1.41179	   4.60303
2650553.87246	 165.00000	   0.05102	   1.61043	  -0.08989	   1.61294	   3.19486
2650581.11448	 165.00000	   0.04042	   1.80568	   0.07916	   1.80742	  -2.51012
2650615.60950	 165.00000	   0.03192	   1.89019	   0.38354	   1.92871	 -11.47022
2650659.15652	 165.00000	   0.02528	   1.76113	   0.70893	   1.89847	 -21.92674
2650714.22156	 165.00000	   0.01999	   1.43078	   0.90921	   1.69522	 -32.43436
2665850.15189	 166.00000	20004.45300	   0.76208	  -0.00912	   0.76214	   0.68531
2665850.29489	 166.00000	15829.12600	   0.77234	   0.00356	   0.77235	  -0.26433
2665850.43689	 166.00000	12516.70300	   0.78221	   0.01527	   0.78236	  -1.11820
2665850.57889	 166.00000	9909.44240	   0.79014	   0.02254	   0.79046	  -1.63383
2665850.74289	 166.00000	7835.48000	   0.79980	   0.02947	   0.80034	  -2.11017
2665850.94389	 166.00000	6217.24610	   0.80695	   0.03380	   0.80766	  -2.39838
2665851.18089	 166.00000	4905.29100	   0.81626	   0.03881	   0.81718	  -2.72214
2665851.41889	 166.00000	3881.27370	   0.82336	   0.04206	   0.82444	  -2.92423
2665851.65789	 166.00000	3070.98270	   0.83001	   0.04519	   0.83124	  -3.11637
2665851.89589	 166.00000	2430.77780	   0.83860	   0.04800	   0.83997	  -3.27592
2665852.13389	 166.00000	1923.15370	   0.84560	   0.05017	   0.84709	  -3.39553
2665852.37189	 166.00000	1522.43580	   0.85516	   0.05380	   0.85685	  -3.59971
2665852.60989	 166.00000	1203.84460	   0.86206	   0.05528	   0.86383	  -3.66889
2665852.84889	 166.00000	 952.86591	   0.87112	   0.05745	   0.87301	  -3.77289
2665853.08689	 166.00000	 754.27557	   0.87887	   0.06054	   0.88095	  -3.94078
2665853.32389	 166.00000	 596.71857	   0.88823	   0.06360	   0.89051	  -4.09583
2665853.56189	 166.00000	 471.96338	   0.89708	   0.06711	   0.89959	  -4.27856
2665853.80089	 166.00000	 373.20856	   0.90813	   0.06914	   0.91076	  -4.35369
2665854.03789	 166.00000	 295.47278	   0.91629	   0.07192	   0.91911	  -4.48811
2665854.27689	 166.00000	 233.87738	   0.92729	   0.07530	   0.93034	  -4.64275
2665854.51589	 166.00000	 185.05922	   0.93783	   0.07987	   0.94123	  -4.86790
2665854.75189	 166.00000	 146.35823	   0.94737	   0.08513	   0.95119	  -5.13487
2665854.98789	 166.00000	 115.77804	   0.95959	   0.09166	   0.96396	  -5.45603
2665855.22289	 166.00000	  91.67210	   0.97190	   0.09853	   0.97688	  -5.78856
2665855.46789	 166.00000	  72.51701	   0.98448	   0.10548	   0.99011	  -6.11527
2665855.69689	 166.00000	  57.36816	   0.99619	   0.11230	   1.00250	  -6.43153
2665855.93389	 166.00000	  45.36290	   1.01121	   0.12251	   1.01860	  -6.90805
2665856.16589	 166.00000	  35.93134	   1.03244	   0.13561	   1.04130	  -7.48277
2665856.41589	 166.00000	  28.40909	   1.04953	   0.14972	   1.06016	  -8.11869
2665856.63089	 166.00000	  22.48202	   1.07676	   0.16486	   1.08930	  -8.70499
2665856.89589	 166.00000	  17.79613	   1.10953	   0.17285	   1.12291	  -8.85465
2665857.14789	 166.00000	  14.06813	   1.13964	   0.17469	   1.15295	  -8.71495
2665857.36389	 166.00000	  11.14480	   1.17999	   0.18761	   1.19481	  -9.03404
2665857.63089	 166.00000	   8.81772	   1.20709	   0.17826	   1.22018	  -8.40056
2665857.80889	 166.00000	   6.97545	   1.24996	   0.16513	   1.26082	  -7.52574
2665858.02789	 166.00000	   5.51730	   1.29082	   0.16383	   1.30118	  -7.23331
2665858.29689	 166.00000	   4.36941	   1.30410	   0.15703	   1.31352	  -6.86620
2665858.63189	 166.00000	   3.45686	   1.31315	   0.13135	   1.31970	  -5.71226
2665859.05089	 166.00000	   2.73547	   1.32952	   0.09870	   1.33318	  -4.24580
2665859.57589	 166.00000	   2.16054	   1.35880	   0.07312	   1.36077	  -3.08011
2665860.23489	 166.00000	   1.70952	   1.38867	   0.06507	   1.39020	  -2.68284
2665861.06389	 166.00000	   1.35352	   1.40752	   0.07864	   1.40972	  -3.19787
2665862.10689	 166.00000	   1.07079	   1.40231	   0.09828	   1.40575	  -4.00906
2665863.41989	 166.00000	   0.84734	   1.37708	   0.10781	   1.38129	  -4.47670
2665865.07590	 166.00000	   0.67072	   1.34854	   0.09788	   1.35208	  -4.15139
2665867.16490	 166.00000	   0.53067	   1.32386	   0.06202	   1.32531	  -2.68200
2665869.80190	 166.00000	   0.41976	   1.32762	   0.01547	   1.32771	  -0.66739
2665873.13290	 166.00000	   0.33183	   1.36517	  -0.02081	   1.36533	   0.87312
2665877.33890	 166.00000	   0.26261	   1.42401	  -0.02587	   1.42424	   1.04084
2665882.64691	 166.00000	   0.20791	   1.48458	   0.01214	   1.48463	  -0.46867
2665889.35091	 166.00000	   0.16452	   1.51831	   0.09144	   1.52106	  -3.44631
2665897.82792	 166.00000	   0.13007	   1.50019	   0.19107	   1.51231	  -7.25831
2665908.51792	 166.00000	   0.10309	   1.42311	   0.27304	   1.44906	 -10.86085
2665922.03193	 166.00000	   0.08153	   1.30411	   0.29666	   1.33743	 -12.81559
2665939.12894	 166.00000	   0.06443	   1.19742	   0.25252	   1.22376	 -11.90837
2665960.71595	 166.00000	   0.05102	   1.13523	   0.10360	   1.13995	  -5.21429
2665987.95797	 166.00000	   0.04042	   1.20454	  -0.09102	   1.20797	   4.32125
2666022.45299	 166.00000	   0.03192	   1.43691	  -0.23687	   1.45630	   9.36079
2666066.00002	 166.00000	   0.02528	   1.78194	  -0.21570	   1.79495	   6.90186
2666121.06505	 166.00000	   0.01999	   2.11872	   0.04603	   2.11922	  -1.24471
2681252.10914	 167.00000	20004.45300	   0.78144	  -0.00958	   0.78150	   0.70265
2681252.25114	 167.00000	15829.12600	   0.79062	   0.00314	   0.79062	  -0.22739
2681252.39314	 167.00000	12516.70300	   0.79905	   0.01365	   0.79917	  -0.97833
2681252.53514	 167.00000	9909.44240	   0.80750	   0.02211	   0.80780	  -1.56855
2681252.69914	 167.00000	7835.48000	   0.81606	   0.02794	   0.81653	  -1.96118
2681252.90014	 167.00000	6217.24610	   0.82413	   0.03329	   0.82480	  -2.31317
2681253.13814	 167.00000	4905.29100	   0.83205	   0.03857	   0.83294	  -2.65397
2681253.37714	 167.00000	3881.27370	   0.83904	   0.04156	   0.84007	  -2.83603
2681253.61514	 167.00000	3070.98270	   0.84884	   0.04454	   0.85001	  -3.00349
2681253.85314	 167.00000	2430.77780	   0.85682	   0.04786	   0.85816	  -3.19681
2681254.09114	 167.00000	1923.15370	   0.86433	   0.05062	   0.86582	  -3.35179
2681254.32914	 167.00000	1522.43580	   0.87209	   0.05213	   0.87364	  -3.42074
2681254.56714	 167.00000	1203.84460	   0.87992	   0.05517	   0.88165	  -3.58761
2681254.80614	 167.00000	 952.86591	   0.88729	   0.05895	   0.88925	  -3.80108
2681255.04414	 167.00000	 754.27557	   0.89514	   0.05960	   0.89712	  -3.80951
2681255.28114	 167.00000	 596.71857	   0.90596	   0.06347	   0.90818	  -4.00775
2681255.51914	 167.00000	 471.96338	   0.91413	   0.06643	   0.91655	  -4.15647
2681255.75814	 167.00000	 373.20856	   0.92460	   0.06916	   0.92719	  -4.27743
2681255.99614	 167.00000	 295.47278	   0.93448	   0.07167	   0.93723	  -4.38541
2681256.23514	 167.00000	 233.87738	   0.94532	   0.07439	   0.94824	  -4.49929
2681256.47314	 167.00000	 185.05922	   0.95465	   0.07924	   0.95793	  -4.74509
2681256.70914	 167.00000	 146.35823	   0.96484	   0.08607	   0.96867	  -5.09779
2681256.94514	 167.00000	 115.77804	   0.97728	   0.08940	   0.98136	  -5.22701
2681257.18014	 167.00000	  91.67210	   0.99033	   0.09651	   0.99502	  -5.56624
2681257.42514	 167.00000	  72.51701	   1.00188	   0.10520	   1.00739	  -5.99427
2681257.65414	 167.00000	  57.36816	   1.01311	   0.11398	   1.01950	  -6.41918
2681257.89114	 167.00000	  45.36290	   1.02808	   0.12347	   1.03547	  -6.84829
2681258.12314	 167.00000	  35.93134	   1.05112	   0.13461	   1.05971	  -7.29753
2681258.37314	 167.00000	  28.40909	   1.07108	   0.15000	   1.08153	  -7.97216
2681258.58814	 167.00000	  22.48202	   1.09653	   0.16237	   1.10849	  -8.42301
2681258.85314	 167.00000	  17.79613	   1.12703	   0.17058	   1.13986	  -8.60640
2681259.10514	 167.00000	  14.06813	   1.15483	   0.17799	   1.16846	  -8.76174
2681259.32114	 167.00000	  11.14480	   1.20117	   0.18659	   1.21558	  -8.82985
2681259.58814	 167.00000	   8.81772	   1.22504	   0.18449	   1.23886	  -8.56438
2681259.76614	 167.00000	   6.97545	   1.26474	   0.16679	   1.27569	  -7.51262
2681259.98515	 167.00000	   5.51730	   1.30922	   0.15615	   1.31850	  -6.80154
2681260.25415	 167.00000	   4.36941	   1.33217	   0.15614	   1.34129	  -6.68482
2681260.58915	 167.00000	   3.45686	   1.33928	   0.14270	   1.34686	  -6.08174
2681261.00815	 167.00000	   2.73547	   1.34372	   0.11394	   1.34855	  -4.84676
2681261.53315	 167.00000	   2.16054	   1.35920	   0.07982	   1.36154	  -3.36108
2681262.19215	 167.00000	   1.70952	   1.38812	   0.05539	   1.38923	  -2.28516
2681263.02115	 167.00000	   1.35352	   1.41891	   0.05121	   1.41984	  -2.06715
2681264.06415	 167.00000	   1.07079	   1.43789	   0.07018	   1.43960	  -2.79426
2681265.37715	 167.00000	   0.84734	   1.43313	   0.09627	   1.43636	  -3.84310
2681267.03315	 167.00000	   0.67072	   1.40769	   0.11215	   1.41215	  -4.55493
2681269.12215	 167.00000	   0.53067	   1.36637	   0.10510	   1.37041	  -4.39850
2681271.75915	 167.00000	   0.41976	   1.33617	   0.06935	   1.33797	  -2.97119
2681275.09015	 167.00000	   0.33183	   1.33600	   0.01844	   1.33613	  -0.79057
2681279.29616	 167.00000	   0.26261	   1.37156	  -0.02459	   1.37178	   1.02714
2681284.60416	 167.00000	   0.20791	   1.43693	  -0.03708	   1.43741	   1.47827
2681291.30816	 167.00000	   0.16452	   1.51133	  -0.00197	   1.51133	   0.07466
2681299.78517	 167.00000	   0.13007	   1.56372	   0.08615	   1.56609	  -3.15331
2681310.47518	 167.00000	   0.10309	   1.56107	   0.20758	   1.57481	  -7.57444
2681323.98918	 167.00000	   0.08153	   1.48455	   0.32242	   1.51916	 -12.25337
2681341.08619	 167.00000	   0.06443	   1.36415	   0.38417	   1.41722	 -15.72833
2681362.67321	 167.00000	   0.05102	   1.19960	   0.33699	   1.24603	 -15.69098
2681389.91522	 167.00000	   0.04042	   1.09725	   0.16803	   1.11004	  -8.70628
2681424.41024	 167.00000	   0.03192	   1.14303	  -0.08034	   1.14585	   4.02029
2681467.95727	 167.00000	   0.02528	   1.38397	  -0.28585	   1.41318	  11.66991
2681523.02230	 167.00000	   0.01999	   1.79206	  -0.32720	   1.82168	  10.34727
2696645.05973	 168.00000	20004.45300	   0.77645	  -0.01113	   0.77653	   0.82091
2696645.20273	 168.00000	15829.12600	   0.78481	   0.00369	   0.78481	  -0.26975
2696645.34473	 168.00000	12516.70300	   0.79494	   0.01389	   0.79506	  -1.00103
2696645.48673	 168.00000	9909.44240	   0.80198	   0.02375	   0.80233	  -1.69609
2696645.65073	 168.00000	7835.48000	   0.81106	   0.02989	   0.81161	  -2.11088
2696645.85173	 168.00000	6217.24610	   0.82043	   0.03542	   0.82119	  -2.47185
2696646.08973	 168.00000	4905.29100	   0.82764	   0.03829	   0.82852	  -2.64885
2696646.32873	 168.00000	3881.27370	   0.83686	   0.04234	   0.83793	  -2.89602
2696646.56673	 168.00000	3070.98270	   0.84476	   0.04526	   0.84597	  -3.06678
2696646.80473	 168.00000	2430.77780	   0.85186	   0.04871	   0.85325	  -3.27253
2696647.04273	 168.00000	1923.15370	   0.85970	   0.05039	   0.86117	  -3.35431
