Repository: kbm2110/Battery_Diagnostics_Thesis

# Battery_Diagnostics_Thesis
 Data-driven battery diagnostics using EIS

**Author:** Bala Manikanta Yaswanth Kanagarla
**Institution:** Technische Hochschule Ingolstadt (THI)
**Supervisor:** Prof. Dr. H.-G. Schweiger

## Overview

This project implements a machine learning framework for 
non-invasive State of Health (SoH) estimation of lithium-ion 
batteries using Electrochemical Impedance Spectroscopy (EIS).

Eight physically interpretable features are extracted from 
impedance spectra and used to train six ML models under a 
strict cell-level train-test split. The stacking ensemble 
achieves R² = 0.9122 and RMSE = 0.0234 on completely unseen 
cells.

---

File: data/EIS/EIS_state_IV_45C02.txt (part 20 of 37)
time/s	           cycle number	freq/Hz	           Re(Z)/Ohm	  -Im(Z)/Ohm	   |Z|/Ohm	   Phase(Z)/deg
2474609.39849	 159.00000	   0.10309	   0.86540	   0.09451	   0.87054	  -6.23263
2474622.91250	 159.00000	   0.08153	   0.88965	   0.12300	   0.89811	  -7.87171
2474640.00951	 159.00000	   0.06443	   0.90813	   0.15882	   0.92191	  -9.92009
2474661.59652	 159.00000	   0.05102	   0.91507	   0.19995	   0.93666	 -12.32564
2474688.83954	 159.00000	   0.04042	   0.91559	   0.23237	   0.94462	 -14.24063
2474723.33456	 159.00000	   0.03192	   0.92175	   0.25132	   0.95540	 -15.25107
2474766.88258	 159.00000	   0.02528	   0.94097	   0.26542	   0.97768	 -15.75203
2474821.94762	 159.00000	   0.01999	   0.97488	   0.28088	   1.01453	 -16.07256
2489511.24783	 160.00000	20004.45300	   0.37210	  -0.02026	   0.37265	   3.11596
2489511.38983	 160.00000	15829.12600	   0.38045	  -0.00709	   0.38051	   1.06806
2489511.53183	 160.00000	12516.70300	   0.38631	   0.00442	   0.38634	  -0.65600
2489511.67383	 160.00000	9909.44240	   0.39402	   0.01282	   0.39422	  -1.86361
2489511.83883	 160.00000	7835.48000	   0.40108	   0.02124	   0.40164	  -3.03192
2489512.03883	 160.00000	6217.24610	   0.40661	   0.02632	   0.40746	  -3.70427
2489512.27783	 160.00000	4905.29100	   0.41504	   0.03086	   0.41618	  -4.25209
2489512.51583	 160.00000	3881.27370	   0.41982	   0.03577	   0.42134	  -4.86951
2489512.75383	 160.00000	3070.98270	   0.42693	   0.03981	   0.42878	  -5.32705
2489512.99183	 160.00000	2430.77780	   0.43419	   0.04124	   0.43614	  -5.42583
2489513.22983	 160.00000	1923.15370	   0.44189	   0.04527	   0.44420	  -5.84906
2489513.46783	 160.00000	1522.43580	   0.44815	   0.04757	   0.45067	  -6.05944
2489513.70583	 160.00000	1203.84460	   0.45670	   0.04941	   0.45936	  -6.17526
2489513.94483	 160.00000	 952.86591	   0.46437	   0.05186	   0.46726	  -6.37237
2489514.18283	 160.00000	 754.27557	   0.47169	   0.05395	   0.47477	  -6.52444
2489514.42083	 160.00000	 596.71857	   0.48074	   0.05843	   0.48428	  -6.92993
2489514.65783	 160.00000	 471.96338	   0.48827	   0.05925	   0.49185	  -6.91936
2489514.89683	 160.00000	 373.20856	   0.49740	   0.06343	   0.50143	  -7.26749
2489515.13483	 160.00000	 295.47278	   0.50625	   0.06732	   0.51071	  -7.57411
2489515.37383	 160.00000	 233.87738	   0.51494	   0.07018	   0.51970	  -7.76069
2489515.61183	 160.00000	 185.05922	   0.52476	   0.07481	   0.53006	  -8.11393
2489515.84783	 160.00000	 146.35823	   0.53548	   0.08178	   0.54169	  -8.68270
2489516.08483	 160.00000	 115.77804	   0.54642	   0.08741	   0.55337	  -9.08893
2489516.31883	 160.00000	  91.67210	   0.56089	   0.09417	   0.56874	  -9.53078
2489516.56483	 160.00000	  72.51701	   0.57624	   0.10158	   0.58513	  -9.99720
2489516.79383	 160.00000	  57.36816	   0.59288	   0.10873	   0.60277	 -10.39254
2489517.02983	 160.00000	  45.36290	   0.61358	   0.11506	   0.62427	 -10.62058
2489517.26283	 160.00000	  35.93134	   0.63474	   0.11867	   0.64573	 -10.58948
2489517.51283	 160.00000	  28.40909	   0.65957	   0.11905	   0.67023	 -10.23180
2489517.72683	 160.00000	  22.48202	   0.68089	   0.11484	   0.69050	  -9.57354
2489517.99183	 160.00000	  17.79613	   0.70431	   0.10908	   0.71271	  -8.80395
2489518.24483	 160.00000	  14.06813	   0.72390	   0.09980	   0.73075	  -7.84939
2489518.46083	 160.00000	  11.14480	   0.73903	   0.08987	   0.74448	  -6.93336
2489518.72783	 160.00000	   8.81772	   0.75304	   0.07819	   0.75709	  -5.92792
2489518.90583	 160.00000	   6.97545	   0.76049	   0.06916	   0.76362	  -5.19635
2489519.12383	 160.00000	   5.51730	   0.76780	   0.06026	   0.77016	  -4.48727
2489519.39383	 160.00000	   4.36941	   0.77435	   0.05081	   0.77601	  -3.75428
2489519.72883	 160.00000	   3.45686	   0.78105	   0.04447	   0.78232	  -3.25889
2489520.14683	 160.00000	   2.73547	   0.78615	   0.04370	   0.78736	  -3.18143
2489520.67183	 160.00000	   2.16054	   0.78718	   0.04213	   0.78831	  -3.06331
2489521.33183	 160.00000	   1.70952	   0.78784	   0.04007	   0.78885	  -2.91170
2489522.15983	 160.00000	   1.35352	   0.78918	   0.03642	   0.79002	  -2.64250
2489523.20283	 160.00000	   1.07079	   0.79271	   0.03301	   0.79339	  -2.38434
2489524.51683	 160.00000	   0.84734	   0.79882	   0.03173	   0.79945	  -2.27489
2489526.17284	 160.00000	   0.67072	   0.80672	   0.03438	   0.80745	  -2.44015
2489528.26084	 160.00000	   0.53067	   0.81549	   0.04168	   0.81655	  -2.92555
2489530.89784	 160.00000	   0.41976	   0.82095	   0.05452	   0.82276	  -3.79967
2489534.22984	 160.00000	   0.33183	   0.82059	   0.06818	   0.82342	  -4.74961
2489538.43484	 160.00000	   0.26261	   0.81600	   0.07806	   0.81973	  -5.46446
2489543.74285	 160.00000	   0.20791	   0.81351	   0.08173	   0.81761	  -5.73705
2489550.44785	 160.00000	   0.16452	   0.81644	   0.08336	   0.82068	  -5.82976
2489558.92385	 160.00000	   0.13007	   0.82760	   0.08645	   0.83211	  -5.96308
2489569.61486	 160.00000	   0.10309	   0.84603	   0.09270	   0.85110	  -6.25291
2489583.12887	 160.00000	   0.08153	   0.87247	   0.10753	   0.87908	  -7.02588
2489600.22588	 160.00000	   0.06443	   0.90007	   0.13474	   0.91010	  -8.51405
2489621.81289	 160.00000	   0.05102	   0.92897	   0.17408	   0.94514	 -10.61381
2489649.05591	 160.00000	   0.04042	   0.94501	   0.22219	   0.97078	 -13.23079
2489683.55093	 160.00000	   0.03192	   0.95058	   0.26492	   0.98680	 -15.57291
2489727.09895	 160.00000	   0.02528	   0.95437	   0.29192	   0.99801	 -17.00774
2489782.16399	 160.00000	   0.01999	   0.97298	   0.30917	   1.02092	 -17.62777
2504459.37271	 161.00000	20004.45300	   0.37379	  -0.02218	   0.37445	   3.39642
2504459.51471	 161.00000	15829.12600	   0.37942	  -0.00668	   0.37948	   1.00819
2504459.65671	 161.00000	12516.70300	   0.38739	   0.00196	   0.38740	  -0.28925
2504459.79871	 161.00000	9909.44240	   0.39330	   0.01276	   0.39351	  -1.85804
2504459.96371	 161.00000	7835.48000	   0.40014	   0.02071	   0.40067	  -2.96250
2504460.16371	 161.00000	6217.24610	   0.40672	   0.02634	   0.40758	  -3.70487
2504460.40171	 161.00000	4905.29100	   0.41619	   0.03075	   0.41733	  -4.22535
2504460.64071	 161.00000	3881.27370	   0.42084	   0.03459	   0.42226	  -4.69858
2504460.87871	 161.00000	3070.98270	   0.42788	   0.03883	   0.42964	  -5.18488
2504461.11671	 161.00000	2430.77780	   0.43394	   0.04135	   0.43590	  -5.44366
2504461.35471	 161.00000	1923.15370	   0.44180	   0.04330	   0.44391	  -5.59767
2504461.59271	 161.00000	1522.43580	   0.45092	   0.04792	   0.45346	  -6.06557
2504461.83071	 161.00000	1203.84460	   0.45683	   0.05050	   0.45961	  -6.30840
2504462.06971	 161.00000	 952.86591	   0.46534	   0.04993	   0.46801	  -6.12482
2504462.30771	 161.00000	 754.27557	   0.47314	   0.05449	   0.47626	  -6.57019
2504462.54571	 161.00000	 596.71857	   0.48084	   0.05716	   0.48422	  -6.77890
2504462.78271	 161.00000	 471.96338	   0.48904	   0.06043	   0.49276	  -7.04479
2504463.02171	 161.00000	 373.20856	   0.49897	   0.06386	   0.50304	  -7.29324
2504463.25971	 161.00000	 295.47278	   0.50744	   0.06692	   0.51184	  -7.51274
2504463.49871	 161.00000	 233.87738	   0.51600	   0.07172	   0.52096	  -7.91247
2504463.73671	 161.00000	 185.05922	   0.52526	   0.07713	   0.53089	  -8.35354
2504463.97271	 161.00000	 146.35823	   0.53635	   0.08222	   0.54261	  -8.71564
2504464.20971	 161.00000	 115.77804	   0.54799	   0.08817	   0.55503	  -9.14033
2504464.44371	 161.00000	  91.67210	   0.56101	   0.09321	   0.56870	  -9.43350
2504464.68971	 161.00000	  72.51701	   0.57602	   0.10113	   0.58483	  -9.95812
2504464.91871	 161.00000	  57.36816	   0.59325	   0.10905	   0.60319	 -10.41614
2504465.15471	 161.00000	  45.36290	   0.61325	   0.11581	   0.62409	 -10.69381
2504465.38771	 161.00000	  35.93134	   0.63696	   0.11970	   0.64811	 -10.64352
2504465.63771	 161.00000	  28.40909	   0.66009	   0.11833	   0.67061	 -10.16305
2504465.85171	 161.00000	  22.48202	   0.68152	   0.11711	   0.69151	  -9.75037
2504466.11671	 161.00000	  17.79613	   0.70554	   0.11060	   0.71416	  -8.90953
2504466.36971	 161.00000	  14.06813	   0.72469	   0.09971	   0.73152	  -7.83436
2504466.58571	 161.00000	  11.14480	   0.74034	   0.09004	   0.74579	  -6.93402
2504466.85271	 161.00000	   8.81772	   0.75332	   0.07873	   0.75743	  -5.96624
2504467.03071	 161.00000	   6.97545	   0.76506	   0.06843	   0.76811	  -5.11096
2504467.24871	 161.00000	   5.51730	   0.76984	   0.06004	   0.77217	  -4.45984
2504467.51871	 161.00000	   4.36941	   0.77470	   0.05352	   0.77655	  -3.95178
2504467.85371	 161.00000	   3.45686	   0.77901	   0.04563	   0.78034	  -3.35237
2504468.27171	 161.00000	   2.73547	   0.78532	   0.03959	   0.78632	  -2.88615
2504468.79671	 161.00000	   2.16054	   0.79202	   0.03812	   0.79294	  -2.75557
2504469.45671	 161.00000	   1.70952	   0.79557	   0.03927	   0.79654	  -2.82564
2504470.28471	 161.00000	   1.35352	   0.79664	   0.04103	   0.79769	  -2.94848
2504471.32771	 161.00000	   1.07079	   0.79525	   0.04208	   0.79636	  -3.02897
2504472.64171	 161.00000	   0.84734	   0.79465	   0.04101	   0.79571	  -2.95421
2504474.29771	 161.00000	   0.67072	   0.79658	   0.03940	   0.79756	  -2.83192
2504476.38572	 161.00000	   0.53067	   0.80204	   0.03744	   0.80291	  -2.67298
2504479.02272	 161.00000	   0.41976	   0.81196	   0.03874	   0.81289	  -2.73126
2504482.35372	 161.00000	   0.33183	   0.82503	   0.04591	   0.82631	  -3.18505
2504486.55972	 161.00000	   0.26261	   0.83703	   0.06098	   0.83925	  -4.16651
2504491.86772	 161.00000	   0.20791	   0.84258	   0.08173	   0.84654	  -5.54018
2504498.57273	 161.00000	   0.16452	   0.84229	   0.10222	   0.84847	  -6.91961
2504507.04873	 161.00000	   0.13007	   0.83760	   0.11719	   0.84576	  -7.96493
2504517.73974	 161.00000	   0.10309	   0.83620	   0.12523	   0.84553	  -8.51734
2504531.25375	 161.00000	   0.08153	   0.84436	   0.12979	   0.85428	  -8.73885
2504548.35076	 161.00000	   0.06443	   0.86180	   0.13956	   0.87303	  -9.19864
2504569.93777	 161.00000	   0.05102	   0.88817	   0.15098	   0.90091	  -9.64751
2504597.18079	 161.00000	   0.04042	   0.92640	   0.16931	   0.94174	 -10.35692
2504631.67581	 161.00000	   0.03192	   0.97302	   0.20588	   0.99456	 -11.94692
2504675.22383	 161.00000	   0.02528	   1.01374	   0.26055	   1.04669	 -14.41412
2504730.28887	 161.00000	   0.01999	   1.04053	   0.32256	   1.08938	 -17.22313
2519403.13135	 162.00000	20004.45300	   0.37425	  -0.02020	   0.37480	   3.09003
2519403.27335	 162.00000	15829.12600	   0.38007	  -0.00650	   0.38013	   0.97982
2519403.41535	 162.00000	12516.70300	   0.38794	   0.00332	   0.38795	  -0.49063
2519403.55735	 162.00000	9909.44240	   0.39378	   0.01239	   0.39398	  -1.80195
2519403.72235	 162.00000	7835.48000	   0.40007	   0.02028	   0.40059	  -2.90161
2519403.92235	 162.00000	6217.24610	   0.40710	   0.02582	   0.40792	  -3.62932
2519404.16135	 162.00000	4905.29100	   0.41414	   0.03284	   0.41544	  -4.53428
2519404.39935	 162.00000	3881.27370	   0.42133	   0.03569	   0.42284	  -4.84122
2519404.63735	 162.00000	3070.98270	   0.42643	   0.03954	   0.42825	  -5.29699
2519404.87535	 162.00000	2430.77780	   0.43616	   0.04268	   0.43824	  -5.58878
2519405.11335	 162.00000	1923.15370	   0.44189	   0.04460	   0.44414	  -5.76289
2519405.35135	 162.00000	1522.43580	   0.45002	   0.04808	   0.45258	  -6.09825
2519405.58935	 162.00000	1203.84460	   0.45769	   0.05053	   0.46047	  -6.29965
2519405.82835	 162.00000	 952.86591	   0.46459	   0.05294	   0.46760	  -6.50136
2519406.06635	 162.00000	 754.27557	   0.47250	   0.05579	   0.47578	  -6.73338
2519406.30435	 162.00000	 596.71857	   0.48042	   0.05847	   0.48396	  -6.93859
2519406.54135	 162.00000	 471.96338	   0.48955	   0.06054	   0.49328	  -7.04947
2519406.78035	 162.00000	 373.20856	   0.49889	   0.06438	   0.50303	  -7.35364
2519407.01835	 162.00000	 295.47278	   0.50804	   0.06795	   0.51256	  -7.61856
2519407.25735	 162.00000	 233.87738	   0.51758	   0.07169	   0.52252	  -7.88630
2519407.49535	 162.00000	 185.05922	   0.52630	   0.07738	   0.53196	  -8.36443
2519407.73135	 162.00000	 146.35823	   0.53636	   0.08199	   0.54259	  -8.69097
2519407.96835	 162.00000	 115.77804	   0.54827	   0.08673	   0.55509	  -8.98910
2519408.20235	 162.00000	  91.67210	   0.56164	   0.09341	   0.56935	  -9.44273
2519408.44735	 162.00000	  72.51701	   0.57508	   0.10133	   0.58394	  -9.99286
2519408.67735	 162.00000	  57.36816	   0.59378	   0.10893	   0.60368	 -10.39535
2519408.91335	 162.00000	  45.36290	   0.61581	   0.11550	   0.62654	 -10.62263
2519409.14635	 162.00000	  35.93134	   0.63677	   0.12014	   0.64800	 -10.68446
2519409.39635	 162.00000	  28.40909	   0.66028	   0.12069	   0.67122	 -10.35880
2519409.61036	 162.00000	  22.48202	   0.68512	   0.11804	   0.69522	  -9.77521
2519409.87536	 162.00000	  17.79613	   0.70621	   0.11010	   0.71474	  -8.86137
2519410.12736	 162.00000	  14.06813	   0.72497	   0.10092	   0.73196	  -7.92504
2519410.34336	 162.00000	  11.14480	   0.74176	   0.08996	   0.74720	  -6.91482
2519410.61036	 162.00000	   8.81772	   0.75395	   0.08051	   0.75823	  -6.09549
2519410.78836	 162.00000	   6.97545	   0.76317	   0.06877	   0.76626	  -5.14933
2519411.00636	 162.00000	   5.51730	   0.77111	   0.05917	   0.77338	  -4.38757
2519411.27536	 162.00000	   4.36941	   0.77926	   0.05181	   0.78098	  -3.80353
2519411.61136	 162.00000	   3.45686	   0.78572	   0.04803	   0.78719	  -3.49801
2519412.02936	 162.00000	   2.73547	   0.78769	   0.04570	   0.78901	  -3.32044
2519412.55436	 162.00000	   2.16054	   0.78789	   0.04243	   0.78903	  -3.08233
2519413.21436	 162.00000	   1.70952	   0.78980	   0.03787	   0.79070	  -2.74554
2519414.04236	 162.00000	   1.35352	   0.79338	   0.03349	   0.79408	  -2.41719
2519415.08536	 162.00000	   1.07079	   0.79864	   0.03147	   0.79926	  -2.25652
2519416.39936	 162.00000	   0.84734	   0.80699	   0.03298	   0.80767	  -2.34052
2519418.05536	 162.00000	   0.67072	   0.81335	   0.03787	   0.81423	  -2.66613
2519420.14336	 162.00000	   0.53067	   0.81853	   0.04856	   0.81997	  -3.39519
2519422.78036	 162.00000	   0.41976	   0.81865	   0.06038	   0.82088	  -4.21806
2519426.11236	 162.00000	   0.33183	   0.81451	   0.06908	   0.81744	  -4.84768
2519430.31737	 162.00000	   0.26261	   0.81150	   0.07220	   0.81471	  -5.08412
2519435.62537	 162.00000	   0.20791	   0.81417	   0.07322	   0.81745	  -5.13860
2519442.33037	 162.00000	   0.16452	   0.82316	   0.07453	   0.82653	  -5.17331
2519450.80638	 162.00000	   0.13007	   0.83983	   0.07994	   0.84363	  -5.43706
2519461.49739	 162.00000	   0.10309	   0.86238	   0.09236	   0.86731	  -6.11315
2519475.01139	 162.00000	   0.08153	   0.88902	   0.11657	   0.89663	  -7.47001
2519492.10840	 162.00000	   0.06443	   0.91168	   0.15118	   0.92413	  -9.41529
2519513.69542	 162.00000	   0.05102	   0.92539	   0.19461	   0.94563	 -11.87634
2519540.93843	 162.00000	   0.04042	   0.92756	   0.23233	   0.95621	 -14.06183
2519575.43345	 162.00000	   0.03192	   0.93066	   0.25852	   0.96590	 -15.52421
2519618.98148	 162.00000	   0.02528	   0.94496	   0.27429	   0.98397	 -16.18605
2519674.04651	 162.00000	   0.01999	   0.97516	   0.28919	   1.01714	 -16.51814
2534333.22689	 163.00000	20004.45300	   0.37285	  -0.02180	   0.37349	   3.34634
2534333.36889	 163.00000	15829.12600	   0.37898	  -0.00742	   0.37905	   1.12172
2534333.51089	 163.00000	12516.70300	   0.38630	   0.00455	   0.38633	  -0.67553
2534333.65289	 163.00000	9909.44240	   0.39356	   0.01389	   0.39381	  -2.02204
2534333.81789	 163.00000	7835.48000	   0.40081	   0.02023	   0.40132	  -2.88895
2534334.01789	 163.00000	6217.24610	   0.40725	   0.02669	   0.40812	  -3.74979
2534334.25589	 163.00000	4905.29100	   0.41502	   0.03191	   0.41624	  -4.39729
2534334.49489	 163.00000	3881.27370	   0.42196	   0.03666	   0.42355	  -4.96569
2534334.73289	 163.00000	3070.98270	   0.42751	   0.03964	   0.42934	  -5.29743
2534334.97089	 163.00000	2430.77780	   0.43496	   0.04315	   0.43709	  -5.66590
2534335.20889	 163.00000	1923.15370	   0.44161	   0.04504	   0.44390	  -5.82329
2534335.44689	 163.00000	1522.43580	   0.44979	   0.04724	   0.45227	  -5.99564
2534335.68489	 163.00000	1203.84460	   0.45759	   0.05071	   0.46039	  -6.32348
2534335.92389	 163.00000	 952.86591	   0.46490	   0.05321	   0.46794	  -6.52913
2534336.16189	 163.00000	 754.27557	   0.47306	   0.05527	   0.47628	  -6.66347
2534336.39989	 163.00000	 596.71857	   0.48225	   0.05759	   0.48567	  -6.80975
2534336.63689	 163.00000	 471.96338	   0.48885	   0.05983	   0.49250	  -6.97762
2534336.87589	 163.00000	 373.20856	   0.49871	   0.06348	   0.50273	  -7.25445
2534337.11389	 163.00000	 295.47278	   0.50678	   0.06712	   0.51121	  -7.54490
2534337.35289	 163.00000	 233.87738	   0.51502	   0.07308	   0.52018	  -8.07575
2534337.59090	 163.00000	 185.05922	   0.52570	   0.07526	   0.53106	  -8.14743
2534337.82690	 163.00000	 146.35823	   0.53654	   0.08201	   0.54277	  -8.69051
2534338.06390	 163.00000	 115.77804	   0.54935	   0.08792	   0.55634	  -9.09252
2534338.29790	 163.00000	  91.67210	   0.56175	   0.09431	   0.56961	  -9.53011
2534338.54290	 163.00000	  72.51701	   0.57723	   0.10282	   0.58632	 -10.09998
2534338.77290	 163.00000	  57.36816	   0.59459	   0.10951	   0.60459	 -10.43559
2534339.00890	 163.00000	  45.36290	   0.61470	   0.11623	   0.62560	 -10.70737
2534339.24190	 163.00000	  35.93134	   0.63678	   0.11980	   0.64795	 -10.65488
2534339.49190	 163.00000	  28.40909	   0.65983	   0.12054	   0.67075	 -10.35286
2534339.70590	 163.00000	  22.48202	   0.68506	   0.11706	   0.69499	  -9.69696
2534339.97090	 163.00000	  17.79613	   0.70585	   0.10966	   0.71432	  -8.83082
2534340.22290	 163.00000	  14.06813	   0.72635	   0.10030	   0.73324	  -7.86216
2534340.43890	 163.00000	  11.14480	   0.74205	   0.08987	   0.74748	  -6.90534
2534340.70690	 163.00000	   8.81772	   0.75625	   0.08032	   0.76050	  -6.06282
2534340.88490	 163.00000	   6.97545	   0.76375	   0.07012	   0.76697	  -5.24579
2534341.10290	 163.00000	   5.51730	   0.77072	   0.06171	   0.77319	  -4.57744
2534341.37190	 163.00000	   4.36941	   0.77911	   0.05183	   0.78083	  -3.80567
2534341.70790	 163.00000	   3.45686	   0.78595	   0.04723	   0.78736	  -3.43892
2534342.12590	 163.00000	   2.73547	   0.78973	   0.04494	   0.79101	  -3.25729
2534342.65090	 163.00000	   2.16054	   0.79095	   0.04354	   0.79214	  -3.15101
2534343.31090	 163.00000	   1.70952	   0.79112	   0.04013	   0.79214	  -2.90368
2534344.13890	 163.00000	   1.35352	   0.79293	   0.03613	   0.79375	  -2.60864
2534345.18190	 163.00000	   1.07079	   0.79781	   0.03275	   0.79849	  -2.35039
2534346.49590	 163.00000	   0.84734	   0.80379	   0.03242	   0.80444	  -2.30969
2534348.15190	 163.00000	   0.67072	   0.81214	   0.03470	   0.81288	  -2.44656
2534350.23990	 163.00000	   0.53067	   0.82030	   0.04364	   0.82146	  -3.04559
2534352.87690	 163.00000	   0.41976	   0.82449	   0.05626	   0.82641	  -3.90372
2534356.20791	 163.00000	   0.33183	   0.82317	   0.06919	   0.82607	  -4.80493
2534360.41391	 163.00000	   0.26261	   0.81832	   0.07731	   0.82196	  -5.39693
2534365.72191	 163.00000	   0.20791	   0.81632	   0.08058	   0.82029	  -5.63720
2534372.42692	 163.00000	   0.16452	   0.82143	   0.08168	   0.82548	  -5.67865
2534380.90292	 163.00000	   0.13007	   0.83317	   0.08429	   0.83743	  -5.77694
2534391.59393	 163.00000	   0.10309	   0.85314	   0.09294	   0.85819	  -6.21713
2534405.10694	 163.00000	   0.08153	   0.87983	   0.10952	   0.88662	  -7.09559
2534422.20495	 163.00000	   0.06443	   0.90797	   0.13738	   0.91830	  -8.60389
2534443.79196	 163.00000	   0.05102	   0.93281	   0.17934	   0.94989	 -10.88287
2534471.03397	 163.00000	   0.04042	   0.94560	   0.22624	   0.97229	 -13.45538
2534505.53000	 163.00000	   0.03192	   0.94890	   0.26554	   0.98536	 -15.63355
2534549.07802	 163.00000	   0.02528	   0.95580	   0.28989	   0.99880	 -16.87214
2534604.14305	 163.00000	   0.01999	   0.97621	   0.30583	   1.02299	 -17.39483
2549258.74640	 164.00000	20004.45300	   0.37409	  -0.02099	   0.37468	   3.21170
2549258.88840	 164.00000	15829.12600	   0.38041	  -0.00745	   0.38049	   1.12133
2549259.03040	 164.00000	12516.70300	   0.38658	   0.00555	   0.38662	  -0.82292
2549259.17240	 164.00000	9909.44240	   0.39366	   0.01190	   0.39384	  -1.73218
2549259.33740	 164.00000	7835.48000	   0.39998	   0.02029	   0.40050	  -2.90333
2549259.53740	 164.00000	6217.24610	   0.40787	   0.02600	   0.40870	  -3.64679
2549259.77640	 164.00000	4905.29100	   0.41304	   0.03170	   0.41425	  -4.38869
2549260.01440	 164.00000	3881.27370	   0.41998	   0.03493	   0.42143	  -4.75372
2549260.25240	 164.00000	3070.98270	   0.42838	   0.03910	   0.43016	  -5.21492
2549260.49040	 164.00000	2430.77780	   0.43547	   0.04167	   0.43746	  -5.46627
2549260.72840	 164.00000	1923.15370	   0.44335	   0.04474	   0.44560	  -5.76212
2549260.96640	 164.00000	1522.43580	   0.44951	   0.04723	   0.45199	  -5.99857
2549261.20440	 164.00000	1203.84460	   0.45719	   0.04871	   0.45978	  -6.08211
2549261.44340	 164.00000	 952.86591	   0.46595	   0.05355	   0.46902	  -6.55642
2549261.68140	 164.00000	 754.27557	   0.47334	   0.05587	   0.47662	  -6.73170
2549261.91940	 164.00000	 596.71857	   0.48025	   0.05797	   0.48374	  -6.88225
2549262.15640	 164.00000	 471.96338	   0.48958	   0.06038	   0.49329	  -7.03017
2549262.39540	 164.00000	 373.20856	   0.49873	   0.06381	   0.50280	  -7.29127
2549262.63340	 164.00000	 295.47278	   0.50774	   0.06783	   0.51226	  -7.60952
2549262.87240	 164.00000	 233.87738	   0.51657	   0.07236	   0.52161	  -7.97424
2549263.11040	 164.00000	 185.05922	   0.52633	   0.07598	   0.53179	  -8.21418
2549263.34640	 164.00000	 146.35823	   0.53763	   0.08273	   0.54395	  -8.74759
2549263.58340	 164.00000	 115.77804	   0.54855	   0.08932	   0.55578	  -9.24779
2549263.81740	 164.00000	  91.67210	   0.56191	   0.09536	   0.56995	  -9.63151
2549264.06240	 164.00000	  72.51701	   0.57618	   0.10181	   0.58511	 -10.02097
2549264.29240	 164.00000	  57.36816	   0.59422	   0.10870	   0.60408	 -10.36650
2549264.52840	 164.00000	  45.36290	   0.61338	   0.11478	   0.62403	 -10.59906
2549264.76140	 164.00000	  35.93134	   0.63747	   0.11883	   0.64845	 -10.55956
2549265.01140	 164.00000	  28.40909	   0.65912	   0.12058	   0.67006	 -10.36735
2549265.22540	 164.00000	  22.48202	   0.68477	   0.11623	   0.69457	  -9.63299
2549265.49040	 164.00000	  17.79613	   0.70665	   0.11118	   0.71534	  -8.94117
2549265.74240	 164.00000	  14.06813	   0.72757	   0.10107	   0.73455	  -7.90851
2549265.95940	 164.00000	  11.14480	   0.74130	   0.09163	   0.74694	  -7.04629
2549266.22640	 164.00000	   8.81772	   0.75627	   0.07988	   0.76047	  -6.02953
2549266.40440	 164.00000	   6.97545	   0.76875	   0.06981	   0.77192	  -5.18869
2549266.62240	 164.00000	   5.51730	   0.77236	   0.06215	   0.77486	  -4.60066
2549266.89140	 164.00000	   4.36941	   0.77892	   0.05401	   0.78079	  -3.96619
2549267.22740	 164.00000	   3.45686	   0.78238	   0.04658	   0.78377	  -3.40700
2549267.64541	 164.00000	   2.73547	   0.78868	   0.04040	   0.78971	  -2.93270
2549268.17041	 164.00000	   2.16054	   0.79490	   0.03862	   0.79584	  -2.78185
2549268.83041	 164.00000	   1.70952	   0.79868	   0.03987	   0.79967	  -2.85784
2549269.65841	 164.00000	   1.35352	   0.79881	   0.04128	   0.79988	  -2.95824
2549270.70141	 164.00000	   1.07079	   0.79792	   0.04210	   0.79903	  -3.02057
2549272.01541	 164.00000	   0.84734	   0.79811	   0.04043	   0.79913	  -2.89975
2549273.67141	 164.00000	   0.67072	   0.80026	   0.03849	   0.80118	  -2.75388
2549275.75941	 164.00000	   0.53067	   0.80652	   0.03717	   0.80738	  -2.63893
2549278.39641	 164.00000	   0.41976	   0.81680	   0.03917	   0.81774	  -2.74536
2549281.72741	 164.00000	   0.33183	   0.82959	   0.04731	   0.83094	  -3.26416
2549285.93342	 164.00000	   0.26261	   0.84022	   0.06353	   0.84262	  -4.32395
2549291.24142	 164.00000	   0.20791	   0.84462	   0.08402	   0.84878	  -5.68073
2549297.94642	 164.00000	   0.16452	   0.84252	   0.10324	   0.84883	  -6.98624
2549306.42243	 164.00000	   0.13007	   0.83817	   0.11597	   0.84615	  -7.87730
2549317.11343	 164.00000	   0.10309	   0.83860	   0.12225	   0.84746	  -8.29437
2549330.62644	 164.00000	   0.08153	   0.84824	   0.12739	   0.85775	  -8.54086
2549347.72445	 164.00000	   0.06443	   0.86704	   0.13745	   0.87787	  -9.00806
2549369.31147	 164.00000	   0.05102	   0.89490	   0.14983	   0.90735	  -9.50457
2549396.55348	 164.00000	   0.04042	   0.93491	   0.17072	   0.95037	 -10.34877
2549431.04950	 164.00000	   0.03192	   0.98076	   0.21088	   1.00317	 -12.13455
2549474.59753	 164.00000	   0.02528	   1.01729	   0.26772	   1.05193	 -14.74396
2549529.66256	 164.00000	   0.01999	   1.04006	   0.32859	   1.09073	 -17.53323
2564179.82427	 165.00000	20004.45300	   0.37430	  -0.02080	   0.37488	   3.18096
2564179.96627	 165.00000	15829.12600	   0.38127	  -0.00449	   0.38130	   0.67464
2564180.10827	 165.00000	12516.70300	   0.38732	   0.00344	   0.38734	  -0.50881
2564180.25027	 165.00000	9909.44240	   0.39444	   0.01383	   0.39469	  -2.00859
2564180.41527	 165.00000	7835.48000	   0.40188	   0.02075	   0.40241	  -2.95601
2564180.61527	 165.00000	6217.24610	   0.40766	   0.02765	   0.40859	  -3.87973
2564180.85427	 165.00000	4905.29100	   0.41540	   0.03102	   0.41655	  -4.27043
2564181.09227	 165.00000	3881.27370	   0.42116	   0.03389	   0.42252	  -4.60093
2564181.33027	 165.00000	3070.98270	   0.42951	   0.03803	   0.43119	  -5.06004
2564181.56827	 165.00000	2430.77780	   0.43594	   0.04227	   0.43799	  -5.53846
2564181.80627	 165.00000	1923.15370	   0.44204	   0.04551	   0.44437	  -5.87828
2564182.04427	 165.00000	1522.43580	   0.45056	   0.04837	   0.45315	  -6.12706
2564182.28227	 165.00000	1203.84460	   0.45934	   0.05111	   0.46217	  -6.34905
2564182.52127	 165.00000	 952.86591	   0.46676	   0.05238	   0.46969	  -6.40354
2564182.75927	 165.00000	 754.27557	   0.47224	   0.05531	   0.47547	  -6.67995
2564182.99727	 165.00000	 596.71857	   0.48142	   0.05891	   0.48501	  -6.97649
2564183.23427	 165.00000	 471.96338	   0.48931	   0.06056	   0.49304	  -7.05489
2564183.47327	 165.00000	 373.20856	   0.49650	   0.06385	   0.50059	  -7.32752
2564183.71127	 165.00000	 295.47278	   0.50646	   0.06737	   0.51092	  -7.57717
2564183.95027	 165.00000	 233.87738	   0.51614	   0.07260	   0.52122	  -8.00616
2564184.18827	 165.00000	 185.05922	   0.52769	   0.07608	   0.53315	  -8.20418
2564184.42427	 165.00000	 146.35823	   0.53647	   0.08145	   0.54262	  -8.63336
2564184.66127	 165.00000	 115.77804	   0.54909	   0.08783	   0.55607	  -9.08810
2564184.89527	 165.00000	  91.67210	   0.56119	   0.09450	   0.56909	  -9.55809
2564185.14128	 165.00000	  72.51701	   0.57723	   0.10178	   0.58613	 -10.00011
2564185.37028	 165.00000	  57.36816	   0.59500	   0.10796	   0.60472	 -10.28453
2564185.60628	 165.00000	  45.36290	   0.61398	   0.11539	   0.62473	 -10.64356
2564185.83928	 165.00000	  35.93134	   0.63632	   0.11906	   0.64737	 -10.59767
2564186.08928	 165.00000	  28.40909	   0.66103	   0.12051	   0.67192	 -10.33235
2564186.30328	 165.00000	  22.48202	   0.68466	   0.11814	   0.69478	  -9.78994
2564186.56828	 165.00000	  17.79613	   0.70740	   0.11026	   0.71594	  -8.85891
2564186.82128	 165.00000	  14.06813	   0.72548	   0.10306	   0.73276	  -8.08542
2564187.03728	 165.00000	  11.14480	   0.74220	   0.09080	   0.74773	  -6.97465
2564187.30428	 165.00000	   8.81772	   0.75585	   0.08115	   0.76020	  -6.12759
2564187.48228	 165.00000	   6.97545	   0.76326	   0.07070	   0.76652	  -5.29218
2564187.70028	 165.00000	   5.51730	   0.77203	   0.06044	   0.77439	  -4.47651
2564187.97028	 165.00000	   4.36941	   0.77908	   0.05174	   0.78080	  -3.79984
2564188.30528	 165.00000	   3.45686	   0.78591	   0.04698	   0.78731	  -3.42107
2564188.72328	 165.00000	   2.73547	   0.78882	   0.04515	   0.79011	  -3.27608
2564189.24828	 165.00000	   2.16054	   0.78973	   0.04280	   0.79089	  -3.10238
2564189.90828	 165.00000	   1.70952	   0.79065	   0.03901	   0.79162	  -2.82482
2564190.73628	 165.00000	   1.35352	   0.79361	   0.03492	   0.79437	  -2.51978
2564191.77928	 165.00000	   1.07079	   0.79882	   0.03197	   0.79946	  -2.29182
2564193.09328	 165.00000	   0.84734	   0.80626	   0.03235	   0.80691	  -2.29779
2564194.74928	 165.00000	   0.67072	   0.81424	   0.03658	   0.81506	  -2.57208
2564196.83728	 165.00000	   0.53067	   0.82070	   0.04620	   0.82200	  -3.22165
2564199.47428	 165.00000	   0.41976	   0.82197	   0.05859	   0.82405	  -4.07699
2564202.80629	 165.00000	   0.33183	   0.81904	   0.06902	   0.82194	  -4.81657
2564207.01129	 165.00000	   0.26261	   0.81486	   0.07474	   0.81828	  -5.24082
2564212.31929	 165.00000	   0.20791	   0.81486	   0.07621	   0.81841	  -5.34324
2564219.02430	 165.00000	   0.16452	   0.82248	   0.07713	   0.82609	  -5.35726
2564227.50030	 165.00000	   0.13007	   0.83737	   0.08164	   0.84134	  -5.56870
2564238.19131	 165.00000	   0.10309	   0.85911	   0.09266	   0.86410	  -6.15583
2564251.70531	 165.00000	   0.08153	   0.88617	   0.11268	   0.89331	  -7.24615
2564268.80232	 165.00000	   0.06443	   0.91158	   0.14463	   0.92298	  -9.01536
2564290.38934	 165.00000	   0.05102	   0.92996	   0.18848	   0.94887	 -11.45704
2564317.63235	 165.00000	   0.04042	   0.93674	   0.23222	   0.96509	 -13.92321
2564352.12737	 165.00000	   0.03192	   0.93908	   0.26303	   0.97523	 -15.64732
2564395.67540	 165.00000	   0.02528	   0.94917	   0.28140	   0.99000	 -16.51354
2564450.74043	 165.00000	   0.01999	   0.97616	   0.29545	   1.01989	 -16.83923
2579095.43010	 166.00000	20004.45300	   0.37303	  -0.02093	   0.37362	   3.21175
2579095.57210	 166.00000	15829.12600	   0.38059	  -0.00677	   0.38065	   1.01847
2579095.71410	 166.00000	12516.70300	   0.38754	   0.00453	   0.38757	  -0.67012
2579095.85610	 166.00000	9909.44240	   0.39363	   0.01276	   0.39384	  -1.85645
2579096.02110	 166.00000	7835.48000	   0.40154	   0.02005	   0.40205	  -2.85884
2579096.22110	 166.00000	6217.24610	   0.40696	   0.02694	   0.40785	  -3.78788
2579096.46010	 166.00000	4905.29100	   0.41444	   0.03016	   0.41554	  -4.16267
2579096.69810	 166.00000	3881.27370	   0.42178	   0.03538	   0.42326	  -4.79465
2579096.93610	 166.00000	3070.98270	   0.42826	   0.03868	   0.43000	  -5.16038
2579097.17410	 166.00000	2430.77780	   0.43492	   0.04154	   0.43690	  -5.45605
2579097.41210	 166.00000	1923.15370	   0.44387	   0.04505	   0.44615	  -5.79594
2579097.65010	 166.00000	1522.43580	   0.45042	   0.04858	   0.45303	  -6.15629
2579097.88810	 166.00000	1203.84460	   0.45814	   0.04835	   0.46068	  -6.02395
2579098.12710	 166.00000	 952.86591	   0.46522	   0.05152	   0.46806	  -6.31961
2579098.36510	 166.00000	 754.27557	   0.47318	   0.05386	   0.47624	  -6.49421
2579098.60310	 166.00000	 596.71857	   0.48246	   0.05924	   0.48608	  -7.00046
2579098.84010	 166.00000	 471.96338	   0.48898	   0.06038	   0.49269	  -7.03976
2579099.07910	 166.00000	 373.20856	   0.49913	   0.06488	   0.50333	  -7.40573
2579099.31710	 166.00000	 295.47278	   0.50796	   0.06725	   0.51240	  -7.54198
2579099.55610	 166.00000	 233.87738	   0.51665	   0.07184	   0.52162	  -7.91591
2579099.79410	 166.00000	 185.05922	   0.52720	   0.07682	   0.53277	  -8.29018
2579100.03010	 166.00000	 146.35823	   0.53601	   0.08114	   0.54212	  -8.60814
2579100.26710	 166.00000	 115.77804	   0.54980	   0.08801	   0.55680	  -9.09458
2579100.50110	 166.00000	  91.67210	   0.56273	   0.09470	   0.57064	  -9.55233
2579100.74710	 166.00000	  72.51701	   0.57687	   0.10207	   0.58583	 -10.03369
2579100.97610	 166.00000	  57.36816	   0.59503	   0.10854	   0.60484	 -10.33756
2579101.21210	 166.00000	  45.36290	   0.61390	   0.11530	   0.62463	 -10.63706
2579101.44510	 166.00000	  35.93134	   0.63826	   0.11941	   0.64933	 -10.59675
2579101.69510	 166.00000	  28.40909	   0.66109	   0.12002	   0.67190	 -10.29023
2579101.90910	 166.00000	  22.48202	   0.68449	   0.11782	   0.69455	  -9.76622
2579102.17410	 166.00000	  17.79613	   0.70665	   0.11164	   0.71541	  -8.97745
2579102.42711	 166.00000	  14.06813	   0.72710	   0.10302	   0.73436	  -8.06470
2579102.64311	 166.00000	  11.14480	   0.74195	   0.09223	   0.74766	  -7.08560
2579102.91011	 166.00000	   8.81772	   0.75668	   0.07898	   0.76079	  -5.95856
2579103.08811	 166.00000	   6.97545	   0.76686	   0.07212	   0.77024	  -5.37295
2579103.30611	 166.00000	   5.51730	   0.77232	   0.06122	   0.77474	  -4.53189
2579103.57511	 166.00000	   4.36941	   0.77807	   0.05319	   0.77988	  -3.91087
2579103.91111	 166.00000	   3.45686	   0.78443	   0.04559	   0.78575	  -3.32623
2579104.32911	 166.00000	   2.73547	   0.79034	   0.04156	   0.79143	  -3.01016
2579104.85411	 166.00000	   2.16054	   0.79392	   0.04144	   0.79500	  -2.98797
2579105.51411	 166.00000	   1.70952	   0.79608	   0.04189	   0.79719	  -3.01212
2579106.34211	 166.00000	   1.35352	   0.79501	   0.04076	   0.79605	  -2.93475
2579107.38511	 166.00000	   1.07079	   0.79546	   0.03785	   0.79636	  -2.72430
2579108.69911	 166.00000	   0.84734	   0.79892	   0.03492	   0.79968	  -2.50243
2579110.35511	 166.00000	   0.67072	   0.80440	   0.03398	   0.80512	  -2.41919
2579112.44311	 166.00000	   0.53067	   0.81404	   0.03555	   0.81481	  -2.50027
2579115.08011	 166.00000	   0.41976	   0.82532	   0.04416	   0.82650	  -3.06294
2579118.41211	 166.00000	   0.33183	   0.83335	   0.05857	   0.83540	  -4.02047
2579122.61712	 166.00000	   0.26261	   0.83467	   0.07572	   0.83810	  -5.18376
2579127.92512	 166.00000	   0.20791	   0.83101	   0.09019	   0.83589	  -6.19390
2579134.63012	 166.00000	   0.16452	   0.82721	   0.09893	   0.83311	  -6.81979
2579143.10613	 166.00000	   0.13007	   0.82836	   0.10260	   0.83469	  -7.06069
2579153.79714	 166.00000	   0.10309	   0.83864	   0.10613	   0.84533	  -7.21224
2579167.31114	 166.00000	   0.08153	   0.85741	   0.11328	   0.86486	  -7.52607
2579184.40815	 166.00000	   0.06443	   0.88315	   0.12804	   0.89238	  -8.24953
2579205.99517	 166.00000	   0.05102	   0.91864	   0.15006	   0.93082	  -9.27703
2579233.23818	 166.00000	   0.04042	   0.95565	   0.19026	   0.97441	 -11.25972
2579267.73320	 166.00000	   0.03192	   0.98509	   0.24464	   1.01501	 -13.94690
2579311.28123	 166.00000	   0.02528	   0.99633	   0.29717	   1.03970	 -16.60790
2579366.34626	 166.00000	   0.01999	   1.00294	   0.33611	   1.05776	 -18.52751
2594005.90189	 167.00000	20004.45300	   0.37472	  -0.02169	   0.37535	   3.31254
2594006.04389	 167.00000	15829.12600	   0.38038	  -0.00723	   0.38044	   1.08920
2594006.18589	 167.00000	12516.70300	   0.38723	   0.00460	   0.38726	  -0.68102
2594006.32789	 167.00000	9909.44240	   0.39481	   0.01375	   0.39505	  -1.99525
2594006.49289	 167.00000	7835.48000	   0.40157	   0.02046	   0.40209	  -2.91613
2594006.69289	 167.00000	6217.24610	   0.40836	   0.02617	   0.40920	  -3.66652
2594006.93089	 167.00000	4905.29100	   0.41597	   0.03006	   0.41705	  -4.13338
2594007.16989	 167.00000	3881.27370	   0.42134	   0.03655	   0.42292	  -4.95768
2594007.40789	 167.00000	3070.98270	   0.42976	   0.04035	   0.43165	  -5.36406
2594007.64589	 167.00000	2430.77780	   0.43680	   0.04349	   0.43896	  -5.68596
2594007.88389	 167.00000	1923.15370	   0.44349	   0.04572	   0.44584	  -5.88551
2594008.12189	 167.00000	1522.43580	   0.44969	   0.04922	   0.45238	  -6.24649
2594008.35989	 167.00000	1203.84460	   0.45716	   0.04874	   0.45975	  -6.08591
2594008.59889	 167.00000	 952.86591	   0.46603	   0.05310	   0.46904	  -6.49985
2594008.83689	 167.00000	 754.27557	   0.47297	   0.05445	   0.47609	  -6.56737
2594009.07489	 167.00000	 596.71857	   0.48150	   0.05907	   0.48511	  -6.99350
2594009.31189	 167.00000	 471.96338	   0.48967	   0.06022	   0.49335	  -7.01078
2594009.55089	 167.00000	 373.20856	   0.49945	   0.06307	   0.50342	  -7.19687
2594009.78889	 167.00000	 295.47278	   0.50872	   0.06625	   0.51301	  -7.42003
2594010.02789	 167.00000	 233.87738	   0.51697	   0.07016	   0.52171	  -7.72903
2594010.26589	 167.00000	 185.05922	   0.52751	   0.07633	   0.53300	  -8.23325
2594010.50189	 167.00000	 146.35823	   0.53697	   0.08250	   0.54327	  -8.73432
2594010.73889	 167.00000	 115.77804	   0.54879	   0.08701	   0.55565	  -9.00924
2594010.97289	 167.00000	  91.67210	   0.56223	   0.09431	   0.57008	  -9.52212
2594011.21789	 167.00000	  72.51701	   0.57724	   0.10109	   0.58603	  -9.93302
2594011.44789	 167.00000	  57.36816	   0.59462	   0.10886	   0.60450	 -10.37431
2594011.68389	 167.00000	  45.36290	   0.61451	   0.11663	   0.62548	 -10.74630
2594011.91589	 167.00000	  35.93134	   0.63716	   0.12038	   0.64843	 -10.69898
2594012.16689	 167.00000	  28.40909	   0.66146	   0.12024	   0.67230	 -10.30234
2594012.38089	 167.00000	  22.48202	   0.68562	   0.11990	   0.69602	  -9.91924
2594012.64589	 167.00000	  17.79613	   0.70736	   0.11218	   0.71620	  -9.01174
2594012.89789	 167.00000	  14.06813	   0.72630	   0.10102	   0.73329	  -7.91850
2594013.11389	 167.00000	  11.14480	   0.74247	   0.09092	   0.74802	  -6.98120
2594013.38189	 167.00000	   8.81772	   0.75638	   0.08085	   0.76069	  -6.10090
2594013.55989	 167.00000	   6.97545	   0.76626	   0.06972	   0.76942	  -5.19891
2594013.77789	 167.00000	   5.51730	   0.77463	   0.06000	   0.77695	  -4.42900
2594014.04690	 167.00000	   4.36941	   0.78039	   0.05584	   0.78238	  -4.09298
2594014.38290	 167.00000	   3.45686	   0.78437	   0.05017	   0.78597	  -3.65990
2594014.80090	 167.00000	   2.73547	   0.78578	   0.04310	   0.78696	  -3.13977
2594015.32590	 167.00000	   2.16054	   0.79063	   0.03812	   0.79154	  -2.76068
2594015.98590	 167.00000	   1.70952	   0.79583	   0.03395	   0.79656	  -2.44256
2594016.81390	 167.00000	   1.35352	   0.80251	   0.03352	   0.80321	  -2.39184
2594017.85690	 167.00000	   1.07079	   0.80733	   0.03709	   0.80818	  -2.63017
2594019.17090	 167.00000	   0.84734	   0.80935	   0.04397	   0.81054	  -3.10982
2594020.82690	 167.00000	   0.67072	   0.80924	   0.05024	   0.81080	  -3.55246
2594022.91490	 167.00000	   0.53067	   0.80516	   0.05271	   0.80688	  -3.74548
2594025.55190	 167.00000	   0.41976	   0.80523	   0.05258	   0.80695	  -3.73574
2594028.88290	 167.00000	   0.33183	   0.80938	   0.05140	   0.81101	  -3.63356
2594033.08891	 167.00000	   0.26261	   0.81860	   0.05198	   0.82025	  -3.63353
2594038.39691	 167.00000	   0.20791	   0.83352	   0.05785	   0.83552	  -3.97038
2594045.10191	 167.00000	   0.16452	   0.85183	   0.07123	   0.85480	  -4.78028
2594053.57792	 167.00000	   0.13007	   0.86830	   0.09503	   0.87349	  -6.24600
2594064.26893	 167.00000	   0.10309	   0.87733	   0.12571	   0.88629	  -8.15395
2594077.78193	 167.00000	   0.08153	   0.87779	   0.15596	   0.89154	 -10.07471
2594094.87994	 167.00000	   0.06443	   0.87891	   0.17989	   0.89713	 -11.56718
2594116.46696	 167.00000	   0.05102	   0.88109	   0.19134	   0.90162	 -12.25198
2594143.70897	 167.00000	   0.04042	   0.89630	   0.20066	   0.91848	 -12.61900
2594178.20499	 167.00000	   0.03192	   0.92450	   0.21318	   0.94876	 -12.98498
2594221.75302	 167.00000	   0.02528	   0.96535	   0.22994	   0.99235	 -13.39766
2594276.81805	 167.00000	   0.01999	   1.02134	   0.25722	   1.05323	 -14.13558
2608909.63831	 168.00000	20004.45300	   0.37347	  -0.01945	   0.37398	   2.98072
2608909.78031	 168.00000	15829.12600	   0.38046	  -0.00810	   0.38055	   1.21986
2608909.92231	 168.00000	12516.70300	   0.38841	   0.00546	   0.38845	  -0.80523
2608910.06431	 168.00000	9909.44240	   0.39336	   0.01394	   0.39360	  -2.02952
2608910.22931	 168.00000	7835.48000	   0.40281	   0.02153	   0.40338	  -3.05998
2608910.42931	 168.00000	6217.24610	   0.40818	   0.02655	   0.40904	  -3.72171
2608910.66831	 168.00000	4905.29100	   0.41725	   0.03222	   0.41849	  -4.41567
2608910.90631	 168.00000	3881.27370	   0.42238	   0.03527	   0.42385	  -4.77354
2608911.14431	 168.00000	3070.98270	   0.42851	   0.03927	   0.43031	  -5.23668
2608911.38231	 168.00000	2430.77780	   0.43675	   0.04156	   0.43872	  -5.43608
2608911.62031	 168.00000	1923.15370	   0.44293	   0.04489	   0.44520	  -5.78657
