Repository: kbm2110/Battery_Diagnostics_Thesis

# Battery_Diagnostics_Thesis
 Data-driven battery diagnostics using EIS

**Author:** Bala Manikanta Yaswanth Kanagarla
**Institution:** Technische Hochschule Ingolstadt (THI)
**Supervisor:** Prof. Dr. H.-G. Schweiger

## Overview

This project implements a machine learning framework for 
non-invasive State of Health (SoH) estimation of lithium-ion 
batteries using Electrochemical Impedance Spectroscopy (EIS).

Eight physically interpretable features are extracted from 
impedance spectra and used to train six ML models under a 
strict cell-level train-test split. The stacking ensemble 
achieves R² = 0.9122 and RMSE = 0.0234 on completely unseen 
cells.

---

File: data/EIS/EIS_state_IX_45C02.txt (part 20 of 37)
time/s	           cycle number	freq/Hz	           Re(Z)/Ohm	  -Im(Z)/Ohm	   |Z|/Ohm	   Phase(Z)/deg
2478593.28974	 159.00000	   0.10309	   1.12441	   0.14134	   1.13326	  -7.16453
2478606.80375	 159.00000	   0.08153	   1.13828	   0.16353	   1.14997	  -8.17541
2478623.90176	 159.00000	   0.06443	   1.15669	   0.18807	   1.17188	  -9.23500
2478645.48777	 159.00000	   0.05102	   1.18303	   0.21148	   1.20178	 -10.13499
2478672.73079	 159.00000	   0.04042	   1.21723	   0.24643	   1.24193	 -11.44511
2478707.22681	 159.00000	   0.03192	   1.24953	   0.29083	   1.28293	 -13.10215
2478750.77384	 159.00000	   0.02528	   1.27938	   0.33249	   1.32188	 -14.56796
2478805.83987	 159.00000	   0.01999	   1.31645	   0.36618	   1.36643	 -15.54439
2493493.91427	 160.00000	20004.45300	   0.39682	  -0.00795	   0.39690	   1.14722
2493494.05727	 160.00000	15829.12600	   0.40615	   0.00674	   0.40621	  -0.95053
2493494.19927	 160.00000	12516.70300	   0.41519	   0.01581	   0.41549	  -2.18028
2493494.34127	 160.00000	9909.44240	   0.42574	   0.02549	   0.42650	  -3.42600
2493494.50527	 160.00000	7835.48000	   0.43430	   0.03093	   0.43540	  -4.07386
2493494.70627	 160.00000	6217.24610	   0.44189	   0.03554	   0.44332	  -4.59804
2493494.94427	 160.00000	4905.29100	   0.44836	   0.03972	   0.45012	  -5.06282
2493495.18327	 160.00000	3881.27370	   0.45796	   0.04445	   0.46011	  -5.54434
2493495.42127	 160.00000	3070.98270	   0.46518	   0.04699	   0.46754	  -5.76764
2493495.65927	 160.00000	2430.77780	   0.47418	   0.05005	   0.47682	  -6.02551
2493495.89727	 160.00000	1923.15370	   0.48236	   0.05307	   0.48527	  -6.27897
2493496.13527	 160.00000	1522.43580	   0.49044	   0.05519	   0.49354	  -6.42010
2493496.37327	 160.00000	1203.84460	   0.49805	   0.05802	   0.50142	  -6.64453
2493496.61227	 160.00000	 952.86591	   0.50703	   0.05973	   0.51054	  -6.71819
2493496.85027	 160.00000	 754.27557	   0.51557	   0.06103	   0.51917	  -6.75133
2493497.08727	 160.00000	 596.71857	   0.52447	   0.06640	   0.52866	  -7.21529
2493497.32527	 160.00000	 471.96338	   0.53371	   0.06764	   0.53798	  -7.22297
2493497.56427	 160.00000	 373.20856	   0.54339	   0.07148	   0.54807	  -7.49363
2493497.80227	 160.00000	 295.47278	   0.55525	   0.07533	   0.56034	  -7.72607
2493498.04127	 160.00000	 233.87738	   0.56302	   0.07817	   0.56842	  -7.90466
2493498.27927	 160.00000	 185.05922	   0.57579	   0.08102	   0.58146	  -8.00935
2493498.51527	 160.00000	 146.35823	   0.58771	   0.08763	   0.59421	  -8.48041
2493498.75227	 160.00000	 115.77804	   0.59748	   0.09341	   0.60474	  -8.88524
2493498.98627	 160.00000	  91.67210	   0.60857	   0.10013	   0.61675	  -9.34346
2493499.23127	 160.00000	  72.51701	   0.62245	   0.10739	   0.63164	  -9.78916
2493499.46027	 160.00000	  57.36816	   0.63687	   0.11700	   0.64753	 -10.40989
2493499.69727	 160.00000	  45.36290	   0.65275	   0.12623	   0.66484	 -10.94493
2493499.92927	 160.00000	  35.93134	   0.67063	   0.13830	   0.68474	 -11.65211
2493500.18027	 160.00000	  28.40909	   0.69012	   0.15348	   0.70698	 -12.53807
2493500.39427	 160.00000	  22.48202	   0.71688	   0.16570	   0.73578	 -13.01460
2493500.65927	 160.00000	  17.79613	   0.74606	   0.17804	   0.76701	 -13.42188
2493500.91127	 160.00000	  14.06813	   0.78176	   0.18757	   0.80395	 -13.49231
2493501.12727	 160.00000	  11.14480	   0.81914	   0.19360	   0.84170	 -13.29791
2493501.39528	 160.00000	   8.81772	   0.85751	   0.19187	   0.87871	 -12.61211
2493501.57328	 160.00000	   6.97545	   0.89532	   0.18717	   0.91467	 -11.80786
2493501.79128	 160.00000	   5.51730	   0.93083	   0.17317	   0.94680	 -10.53882
2493502.06028	 160.00000	   4.36941	   0.95819	   0.15998	   0.97145	  -9.47895
2493502.39528	 160.00000	   3.45686	   0.98343	   0.14177	   0.99359	  -8.20299
2493502.81428	 160.00000	   2.73547	   1.00332	   0.12544	   1.01113	  -7.12657
2493503.33928	 160.00000	   2.16054	   1.01779	   0.11105	   1.02383	  -6.22685
2493503.99928	 160.00000	   1.70952	   1.02888	   0.09696	   1.03344	  -5.38374
2493504.82728	 160.00000	   1.35352	   1.03941	   0.08663	   1.04302	  -4.76432
2493505.87028	 160.00000	   1.07079	   1.04734	   0.07962	   1.05036	  -4.34739
2493507.18428	 160.00000	   0.84734	   1.05298	   0.07579	   1.05570	  -4.11672
2493508.83928	 160.00000	   0.67072	   1.05775	   0.07244	   1.06022	  -3.91761
2493510.92828	 160.00000	   0.53067	   1.06294	   0.07150	   1.06534	  -3.84822
2493513.56528	 160.00000	   0.41976	   1.06961	   0.07321	   1.07211	  -3.91541
2493516.89628	 160.00000	   0.33183	   1.07545	   0.07856	   1.07831	  -4.17812
2493521.10229	 160.00000	   0.26261	   1.08099	   0.08565	   1.08438	  -4.53000
2493526.41029	 160.00000	   0.20791	   1.08833	   0.09420	   1.09240	  -4.94665
2493533.11529	 160.00000	   0.16452	   1.09880	   0.10542	   1.10385	  -5.47999
2493541.59130	 160.00000	   0.13007	   1.11178	   0.12253	   1.11851	  -6.28947
2493552.28231	 160.00000	   0.10309	   1.12447	   0.14450	   1.13371	  -7.32266
2493565.79531	 160.00000	   0.08153	   1.13661	   0.16705	   1.14882	  -8.36107
2493582.89332	 160.00000	   0.06443	   1.15339	   0.19126	   1.16914	  -9.41527
2493604.48034	 160.00000	   0.05102	   1.17886	   0.21261	   1.19788	 -10.22356
2493631.72235	 160.00000	   0.04042	   1.20820	   0.24393	   1.23258	 -11.41452
2493666.21837	 160.00000	   0.03192	   1.23902	   0.28043	   1.27036	 -12.75297
2493709.76640	 160.00000	   0.02528	   1.27235	   0.31674	   1.31118	 -13.97932
2493764.83143	 160.00000	   0.01999	   1.32074	   0.35061	   1.36649	 -14.86713
2508440.52814	 161.00000	20004.45300	   0.39813	  -0.00671	   0.39819	   0.96624
2508440.67114	 161.00000	15829.12600	   0.40703	   0.00800	   0.40710	  -1.12643
2508440.81314	 161.00000	12516.70300	   0.41707	   0.01699	   0.41742	  -2.33265
2508440.95514	 161.00000	9909.44240	   0.42548	   0.02517	   0.42623	  -3.38499
2508441.11914	 161.00000	7835.48000	   0.43352	   0.03277	   0.43475	  -4.32242
2508441.32014	 161.00000	6217.24610	   0.44240	   0.03544	   0.44381	  -4.58059
2508441.55814	 161.00000	4905.29100	   0.45043	   0.04201	   0.45239	  -5.32823
2508441.79714	 161.00000	3881.27370	   0.45849	   0.04456	   0.46065	  -5.55049
2508442.03514	 161.00000	3070.98270	   0.46612	   0.04634	   0.46842	  -5.67806
2508442.27314	 161.00000	2430.77780	   0.47395	   0.05073	   0.47666	  -6.10960
2508442.51114	 161.00000	1923.15370	   0.48284	   0.05218	   0.48565	  -6.16849
2508442.74914	 161.00000	1522.43580	   0.48976	   0.05457	   0.49279	  -6.35734
2508442.98714	 161.00000	1203.84460	   0.49923	   0.05775	   0.50256	  -6.59847
2508443.22614	 161.00000	 952.86591	   0.50782	   0.05987	   0.51134	  -6.72345
2508443.46414	 161.00000	 754.27557	   0.51709	   0.06280	   0.52089	  -6.92479
2508443.70114	 161.00000	 596.71857	   0.52572	   0.06618	   0.52987	  -7.17464
2508443.93914	 161.00000	 471.96338	   0.53511	   0.06834	   0.53945	  -7.27812
2508444.17814	 161.00000	 373.20856	   0.54452	   0.06984	   0.54898	  -7.30843
2508444.41614	 161.00000	 295.47278	   0.55417	   0.07340	   0.55901	  -7.54491
2508444.65514	 161.00000	 233.87738	   0.56511	   0.07849	   0.57053	  -7.90757
2508444.89314	 161.00000	 185.05922	   0.57468	   0.08219	   0.58053	  -8.13928
2508445.12914	 161.00000	 146.35823	   0.58727	   0.08716	   0.59370	  -8.44189
2508445.36614	 161.00000	 115.77804	   0.59967	   0.09176	   0.60665	  -8.69940
2508445.60014	 161.00000	  91.67210	   0.61018	   0.09866	   0.61810	  -9.18490
2508445.84514	 161.00000	  72.51701	   0.62359	   0.10700	   0.63270	  -9.73619
2508446.07314	 161.00000	  57.36816	   0.63833	   0.11634	   0.64884	 -10.32895
2508446.31014	 161.00000	  45.36290	   0.65266	   0.12607	   0.66472	 -10.93245
2508446.54214	 161.00000	  35.93134	   0.67109	   0.13877	   0.68529	 -11.68289
2508446.79314	 161.00000	  28.40909	   0.69154	   0.15091	   0.70781	 -12.31023
2508447.00714	 161.00000	  22.48202	   0.71681	   0.16646	   0.73588	 -13.07408
2508447.27214	 161.00000	  17.79613	   0.74711	   0.17906	   0.76827	 -13.47760
2508447.52414	 161.00000	  14.06813	   0.78247	   0.19078	   0.80540	 -13.70267
2508447.74014	 161.00000	  11.14480	   0.81823	   0.19353	   0.84081	 -13.30749
2508448.00814	 161.00000	   8.81772	   0.85884	   0.19352	   0.88038	 -12.69815
2508448.18614	 161.00000	   6.97545	   0.89364	   0.18696	   0.91299	 -11.81649
2508448.40414	 161.00000	   5.51730	   0.93227	   0.17564	   0.94867	 -10.66953
2508448.67314	 161.00000	   4.36941	   0.95988	   0.15815	   0.97282	  -9.35613
2508449.00814	 161.00000	   3.45686	   0.98637	   0.14304	   0.99669	  -8.25129
2508449.42714	 161.00000	   2.73547	   1.00494	   0.12668	   1.01289	  -7.18446
2508449.95214	 161.00000	   2.16054	   1.02009	   0.11089	   1.02610	  -6.20421
2508450.61114	 161.00000	   1.70952	   1.03139	   0.09767	   1.03601	  -5.40977
2508451.44014	 161.00000	   1.35352	   1.04064	   0.08864	   1.04441	  -4.86849
2508452.48314	 161.00000	   1.07079	   1.04852	   0.08043	   1.05160	  -4.38623
2508453.79715	 161.00000	   0.84734	   1.05424	   0.07482	   1.05689	  -4.05954
2508455.45215	 161.00000	   0.67072	   1.06061	   0.07233	   1.06308	  -3.90108
2508457.54115	 161.00000	   0.53067	   1.06703	   0.07182	   1.06945	  -3.85074
2508460.17815	 161.00000	   0.41976	   1.07230	   0.07532	   1.07494	  -4.01782
2508463.50915	 161.00000	   0.33183	   1.07706	   0.08008	   1.08004	  -4.25225
2508467.71515	 161.00000	   0.26261	   1.08290	   0.08612	   1.08632	  -4.54700
2508473.02316	 161.00000	   0.20791	   1.09159	   0.09451	   1.09567	  -4.94858
2508479.72816	 161.00000	   0.16452	   1.10170	   0.10749	   1.10693	  -5.57238
2508488.20417	 161.00000	   0.13007	   1.11106	   0.12392	   1.11795	  -6.36422
2508498.89417	 161.00000	   0.10309	   1.12238	   0.14013	   1.13109	  -7.11661
2508512.40818	 161.00000	   0.08153	   1.14041	   0.16014	   1.15160	  -7.99325
2508529.50619	 161.00000	   0.06443	   1.16327	   0.18611	   1.17806	  -9.08968
2508551.09220	 161.00000	   0.05102	   1.18895	   0.21954	   1.20905	 -10.46202
2508578.33522	 161.00000	   0.04042	   1.21216	   0.25622	   1.23895	 -11.93517
2508612.83124	 161.00000	   0.03192	   1.23742	   0.28824	   1.27055	 -13.11241
2508656.37827	 161.00000	   0.02528	   1.27564	   0.31792	   1.31466	 -13.99430
2508711.44430	 161.00000	   0.01999	   1.32530	   0.35422	   1.37182	 -14.96415
2523381.81217	 162.00000	20004.45300	   0.39605	  -0.00591	   0.39610	   0.85526
2523381.95517	 162.00000	15829.12600	   0.40607	   0.00674	   0.40613	  -0.95036
2523382.09717	 162.00000	12516.70300	   0.41465	   0.01764	   0.41503	  -2.43601
2523382.23917	 162.00000	9909.44240	   0.42359	   0.02413	   0.42428	  -3.26043
2523382.40317	 162.00000	7835.48000	   0.43326	   0.03119	   0.43438	  -4.11716
2523382.60417	 162.00000	6217.24610	   0.44095	   0.03724	   0.44252	  -4.82768
2523382.84217	 162.00000	4905.29100	   0.44966	   0.04113	   0.45154	  -5.22661
2523383.08017	 162.00000	3881.27370	   0.45716	   0.04471	   0.45934	  -5.58568
2523383.31917	 162.00000	3070.98270	   0.46693	   0.04707	   0.46930	  -5.75579
2523383.55717	 162.00000	2430.77780	   0.47321	   0.04982	   0.47582	  -6.00987
2523383.79517	 162.00000	1923.15370	   0.48074	   0.05264	   0.48361	  -6.24854
2523384.03317	 162.00000	1522.43580	   0.48999	   0.05594	   0.49317	  -6.51362
2523384.27117	 162.00000	1203.84460	   0.49946	   0.05830	   0.50285	  -6.65827
2523384.51017	 162.00000	 952.86591	   0.50702	   0.06030	   0.51059	  -6.78198
2523384.74817	 162.00000	 754.27557	   0.51702	   0.06224	   0.52075	  -6.86454
2523384.98517	 162.00000	 596.71857	   0.52583	   0.06431	   0.52975	  -6.97320
2523385.22317	 162.00000	 471.96338	   0.53634	   0.06840	   0.54068	  -7.26744
2523385.46217	 162.00000	 373.20856	   0.54411	   0.07233	   0.54890	  -7.57251
2523385.70017	 162.00000	 295.47278	   0.55566	   0.07425	   0.56060	  -7.61094
2523385.93917	 162.00000	 233.87738	   0.56306	   0.07836	   0.56849	  -7.92302
2523386.17717	 162.00000	 185.05922	   0.57505	   0.08134	   0.58078	  -8.05140
2523386.41317	 162.00000	 146.35823	   0.58613	   0.08560	   0.59234	  -8.30864
2523386.64917	 162.00000	 115.77804	   0.59715	   0.09083	   0.60402	  -8.64847
2523386.88417	 162.00000	  91.67210	   0.60987	   0.09996	   0.61801	  -9.30852
2523387.12917	 162.00000	  72.51701	   0.62270	   0.10733	   0.63188	  -9.77992
2523387.35817	 162.00000	  57.36816	   0.63785	   0.11614	   0.64834	 -10.31940
2523387.59517	 162.00000	  45.36290	   0.65369	   0.12765	   0.66604	 -11.04933
2523387.82717	 162.00000	  35.93134	   0.67164	   0.13707	   0.68548	 -11.53499
2523388.07817	 162.00000	  28.40909	   0.69243	   0.15235	   0.70900	 -12.40882
2523388.29217	 162.00000	  22.48202	   0.71831	   0.16528	   0.73708	 -12.95811
2523388.55717	 162.00000	  17.79613	   0.74685	   0.17994	   0.76822	 -13.54634
2523388.80917	 162.00000	  14.06813	   0.78055	   0.18949	   0.80322	 -13.64529
2523389.02517	 162.00000	  11.14480	   0.81826	   0.19548	   0.84128	 -13.43574
2523389.29317	 162.00000	   8.81772	   0.85846	   0.19509	   0.88035	 -12.80304
2523389.47117	 162.00000	   6.97545	   0.89957	   0.18584	   0.91856	 -11.67218
2523389.68917	 162.00000	   5.51730	   0.92984	   0.17645	   0.94643	 -10.74491
2523389.95817	 162.00000	   4.36941	   0.96255	   0.16085	   0.97590	  -9.48709
2523390.29317	 162.00000	   3.45686	   0.98826	   0.14464	   0.99879	  -8.32646
2523390.71217	 162.00000	   2.73547	   1.00726	   0.12745	   1.01529	  -7.21132
2523391.23717	 162.00000	   2.16054	   1.02244	   0.11135	   1.02849	  -6.21534
2523391.89617	 162.00000	   1.70952	   1.03491	   0.09956	   1.03969	  -5.49521
2523392.72517	 162.00000	   1.35352	   1.04413	   0.08885	   1.04791	  -4.86381
2523393.76817	 162.00000	   1.07079	   1.05124	   0.08097	   1.05436	  -4.40450
2523395.08217	 162.00000	   0.84734	   1.05742	   0.07573	   1.06013	  -4.09654
2523396.73717	 162.00000	   0.67072	   1.06359	   0.07224	   1.06604	  -3.88562
2523398.82618	 162.00000	   0.53067	   1.06857	   0.07257	   1.07103	  -3.88519
2523401.46318	 162.00000	   0.41976	   1.07355	   0.07375	   1.07608	  -3.92984
2523404.79418	 162.00000	   0.33183	   1.07982	   0.07760	   1.08261	  -4.11032
2523409.00018	 162.00000	   0.26261	   1.08805	   0.08491	   1.09136	  -4.46232
2523414.30818	 162.00000	   0.20791	   1.09632	   0.09621	   1.10053	  -5.01526
2523421.01319	 162.00000	   0.16452	   1.10401	   0.11030	   1.10950	  -5.70525
2523429.48919	 162.00000	   0.13007	   1.11230	   0.12483	   1.11928	  -6.40310
2523440.17920	 162.00000	   0.10309	   1.12544	   0.14009	   1.13412	  -7.09539
2523453.69321	 162.00000	   0.08153	   1.14419	   0.16064	   1.15541	  -7.99182
2523470.79122	 162.00000	   0.06443	   1.16476	   0.18702	   1.17968	  -9.12187
2523492.37823	 162.00000	   0.05102	   1.18340	   0.21585	   1.20293	 -10.33709
2523519.62025	 162.00000	   0.04042	   1.20939	   0.24270	   1.23350	 -11.34725
2523554.11627	 162.00000	   0.03192	   1.24885	   0.27545	   1.27886	 -12.43838
2523597.66329	 162.00000	   0.02528	   1.29257	   0.31907	   1.33137	 -13.86626
2523652.72933	 162.00000	   0.01999	   1.33515	   0.37052	   1.38561	 -15.50990
2538311.67911	 163.00000	20004.45300	   0.39552	  -0.00633	   0.39557	   0.91677
2538311.82211	 163.00000	15829.12600	   0.40485	   0.00682	   0.40491	  -0.96460
2538311.96411	 163.00000	12516.70300	   0.41452	   0.01659	   0.41485	  -2.29217
2538312.10611	 163.00000	9909.44240	   0.42220	   0.02600	   0.42300	  -3.52434
2538312.27011	 163.00000	7835.48000	   0.43249	   0.03194	   0.43367	  -4.22360
2538312.47111	 163.00000	6217.24610	   0.44047	   0.03758	   0.44207	  -4.87604
2538312.70911	 163.00000	4905.29100	   0.44874	   0.04075	   0.45059	  -5.18889
2538312.94811	 163.00000	3881.27370	   0.45599	   0.04350	   0.45806	  -5.44967
2538313.18611	 163.00000	3070.98270	   0.46380	   0.04754	   0.46623	  -5.85275
2538313.42411	 163.00000	2430.77780	   0.47291	   0.05042	   0.47559	  -6.08545
2538313.66211	 163.00000	1923.15370	   0.48248	   0.05251	   0.48533	  -6.21115
2538313.90011	 163.00000	1522.43580	   0.49022	   0.05533	   0.49334	  -6.43965
2538314.13811	 163.00000	1203.84460	   0.49832	   0.05828	   0.50172	  -6.67015
2538314.37711	 163.00000	 952.86591	   0.50756	   0.06016	   0.51111	  -6.76008
2538314.61511	 163.00000	 754.27557	   0.51592	   0.06213	   0.51965	  -6.86674
2538314.85211	 163.00000	 596.71857	   0.52454	   0.06434	   0.52847	  -6.99311
2538315.09011	 163.00000	 471.96338	   0.53565	   0.06764	   0.53990	  -7.19676
2538315.32911	 163.00000	 373.20856	   0.54389	   0.07093	   0.54850	  -7.42992
2538315.56711	 163.00000	 295.47278	   0.55342	   0.07301	   0.55822	  -7.51558
2538315.80611	 163.00000	 233.87738	   0.56408	   0.07873	   0.56955	  -7.94518
2538316.04411	 163.00000	 185.05922	   0.57564	   0.08235	   0.58150	  -8.14124
2538316.28011	 163.00000	 146.35823	   0.58612	   0.08806	   0.59270	  -8.54412
2538316.51711	 163.00000	 115.77804	   0.59833	   0.09168	   0.60531	  -8.71108
2538316.75111	 163.00000	  91.67210	   0.60934	   0.09977	   0.61745	  -9.29841
2538316.99611	 163.00000	  72.51701	   0.62282	   0.10696	   0.63194	  -9.74474
2538317.22511	 163.00000	  57.36816	   0.63758	   0.11596	   0.64804	 -10.30834
2538317.46211	 163.00000	  45.36290	   0.65237	   0.12522	   0.66428	 -10.86563
2538317.69411	 163.00000	  35.93134	   0.67098	   0.13833	   0.68509	 -11.64895
2538317.94511	 163.00000	  28.40909	   0.69258	   0.15224	   0.70911	 -12.39773
2538318.15911	 163.00000	  22.48202	   0.71733	   0.16774	   0.73668	 -13.16124
2538318.42411	 163.00000	  17.79613	   0.74672	   0.17917	   0.76791	 -13.49241
2538318.67611	 163.00000	  14.06813	   0.78277	   0.18801	   0.80504	 -13.50559
2538318.89211	 163.00000	  11.14480	   0.82230	   0.19439	   0.84497	 -13.30074
2538319.16011	 163.00000	   8.81772	   0.85895	   0.19350	   0.88048	 -12.69546
2538319.33811	 163.00000	   6.97545	   0.89731	   0.18734	   0.91666	 -11.79259
2538319.55611	 163.00000	   5.51730	   0.93333	   0.17633	   0.94984	 -10.69869
2538319.82511	 163.00000	   4.36941	   0.96221	   0.16177	   0.97571	  -9.54332
2538320.16011	 163.00000	   3.45686	   0.98719	   0.14336	   0.99754	  -8.26287
2538320.57911	 163.00000	   2.73547	   1.00890	   0.12765	   1.01695	  -7.21076
2538321.10411	 163.00000	   2.16054	   1.02302	   0.11223	   1.02916	  -6.26066
2538321.76411	 163.00000	   1.70952	   1.03519	   0.09969	   1.03998	  -5.50078
2538322.59211	 163.00000	   1.35352	   1.04391	   0.08865	   1.04767	  -4.85411
2538323.63511	 163.00000	   1.07079	   1.05230	   0.08120	   1.05543	  -4.41227
2538324.94911	 163.00000	   0.84734	   1.05827	   0.07548	   1.06096	  -4.07982
2538326.60411	 163.00000	   0.67072	   1.06329	   0.07240	   1.06575	  -3.89508
2538328.69312	 163.00000	   0.53067	   1.06949	   0.07177	   1.07190	  -3.83906
2538331.33012	 163.00000	   0.41976	   1.07588	   0.07421	   1.07843	  -3.94583
2538334.66112	 163.00000	   0.33183	   1.08158	   0.07972	   1.08452	  -4.21570
2538338.86712	 163.00000	   0.26261	   1.08714	   0.08727	   1.09063	  -4.58935
2538344.17513	 163.00000	   0.20791	   1.09374	   0.09514	   1.09787	  -4.97151
2538350.88013	 163.00000	   0.16452	   1.10364	   0.10601	   1.10872	  -5.48694
2538359.35613	 163.00000	   0.13007	   1.11598	   0.12167	   1.12259	  -6.22235
2538370.04614	 163.00000	   0.10309	   1.12778	   0.14108	   1.13657	  -7.13052
2538383.56015	 163.00000	   0.08153	   1.14121	   0.16135	   1.15256	  -8.04757
2538400.65816	 163.00000	   0.06443	   1.16121	   0.18571	   1.17597	  -9.08621
2538422.24417	 163.00000	   0.05102	   1.19018	   0.21187	   1.20889	 -10.09376
2538449.48719	 163.00000	   0.04042	   1.22075	   0.24966	   1.24602	 -11.55859
2538483.98321	 163.00000	   0.03192	   1.24835	   0.29045	   1.28170	 -13.09763
2538527.53023	 163.00000	   0.02528	   1.27867	   0.32462	   1.31923	 -14.24477
2538582.59627	 163.00000	   0.01999	   1.32358	   0.35543	   1.37047	 -15.03140
2553235.77320	 164.00000	20004.45300	   0.39506	  -0.00631	   0.39511	   0.91473
2553235.91620	 164.00000	15829.12600	   0.40426	   0.00721	   0.40433	  -1.02219
2553236.05820	 164.00000	12516.70300	   0.41318	   0.01809	   0.41358	  -2.50676
2553236.20020	 164.00000	9909.44240	   0.42394	   0.02591	   0.42473	  -3.49715
2553236.36420	 164.00000	7835.48000	   0.43254	   0.03283	   0.43379	  -4.34092
2553236.56520	 164.00000	6217.24610	   0.44019	   0.03673	   0.44172	  -4.76942
2553236.80320	 164.00000	4905.29100	   0.44747	   0.04043	   0.44929	  -5.16337
2553237.04220	 164.00000	3881.27370	   0.45608	   0.04536	   0.45833	  -5.67991
2553237.28020	 164.00000	3070.98270	   0.46479	   0.04767	   0.46723	  -5.85599
2553237.51820	 164.00000	2430.77780	   0.47146	   0.05041	   0.47415	  -6.10333
2553237.75620	 164.00000	1923.15370	   0.48040	   0.05245	   0.48326	  -6.23099
2553237.99420	 164.00000	1522.43580	   0.48891	   0.05533	   0.49203	  -6.45676
2553238.23220	 164.00000	1203.84460	   0.49710	   0.05877	   0.50057	  -6.74224
2553238.47120	 164.00000	 952.86591	   0.50589	   0.05981	   0.50941	  -6.74248
2553238.70920	 164.00000	 754.27557	   0.51481	   0.06372	   0.51874	  -7.05569
2553238.94620	 164.00000	 596.71857	   0.52706	   0.06334	   0.53085	  -6.85289
2553239.18420	 164.00000	 471.96338	   0.53463	   0.06871	   0.53902	  -7.32332
2553239.42320	 164.00000	 373.20856	   0.54559	   0.06969	   0.55002	  -7.27918
2553239.66120	 164.00000	 295.47278	   0.55363	   0.07507	   0.55869	  -7.72177
2553239.90020	 164.00000	 233.87738	   0.56524	   0.07806	   0.57061	  -7.86252
2553240.13820	 164.00000	 185.05922	   0.57551	   0.08185	   0.58130	  -8.09457
2553240.37420	 164.00000	 146.35823	   0.58673	   0.08827	   0.59333	  -8.55608
2553240.61120	 164.00000	 115.77804	   0.59862	   0.09241	   0.60571	  -8.77593
2553240.84520	 164.00000	  91.67210	   0.61137	   0.09917	   0.61936	  -9.21406
2553241.09021	 164.00000	  72.51701	   0.62298	   0.10659	   0.63204	  -9.70870
2553241.31821	 164.00000	  57.36816	   0.63687	   0.11759	   0.64764	 -10.46102
2553241.55521	 164.00000	  45.36290	   0.65362	   0.12774	   0.66599	 -11.05806
2553241.78721	 164.00000	  35.93134	   0.67033	   0.13754	   0.68430	 -11.59537
2553242.03821	 164.00000	  28.40909	   0.69216	   0.15291	   0.70885	 -12.45787
2553242.25221	 164.00000	  22.48202	   0.71691	   0.16723	   0.73616	 -13.13058
2553242.51721	 164.00000	  17.79613	   0.74834	   0.17903	   0.76946	 -13.45458
2553242.76921	 164.00000	  14.06813	   0.78240	   0.18943	   0.80500	 -13.61003
2553242.98521	 164.00000	  11.14480	   0.82063	   0.19589	   0.84369	 -13.42586
2553243.25321	 164.00000	   8.81772	   0.85932	   0.19453	   0.88106	 -12.75550
2553243.43121	 164.00000	   6.97545	   0.89662	   0.18876	   0.91627	 -11.88846
2553243.64921	 164.00000	   5.51730	   0.93360	   0.17762	   0.95035	 -10.77194
2553243.91821	 164.00000	   4.36941	   0.96220	   0.16205	   0.97575	  -9.55957
2553244.25321	 164.00000	   3.45686	   0.98911	   0.14387	   0.99952	  -8.27576
2553244.67221	 164.00000	   2.73547	   1.00931	   0.12840	   1.01744	  -7.25025
2553245.19721	 164.00000	   2.16054	   1.02412	   0.11296	   1.03034	  -6.29447
2553245.85621	 164.00000	   1.70952	   1.03606	   0.09999	   1.04088	  -5.51280
2553246.68521	 164.00000	   1.35352	   1.04566	   0.08887	   1.04943	  -4.85773
2553247.72821	 164.00000	   1.07079	   1.05278	   0.08073	   1.05588	  -4.38506
2553249.04221	 164.00000	   0.84734	   1.05928	   0.07524	   1.06195	  -4.06310
2553250.69721	 164.00000	   0.67072	   1.06424	   0.07217	   1.06668	  -3.87937
2553252.78621	 164.00000	   0.53067	   1.07076	   0.07138	   1.07314	  -3.81403
2553255.42321	 164.00000	   0.41976	   1.07738	   0.07496	   1.07998	  -3.97991
2553258.75422	 164.00000	   0.33183	   1.08220	   0.08016	   1.08516	  -4.23625
2553262.96022	 164.00000	   0.26261	   1.08770	   0.08667	   1.09115	  -4.55563
2553268.26822	 164.00000	   0.20791	   1.09533	   0.09457	   1.09940	  -4.93448
2553274.97323	 164.00000	   0.16452	   1.10563	   0.10600	   1.11070	  -5.47644
2553283.44923	 164.00000	   0.13007	   1.11654	   0.12259	   1.12325	  -6.26562
2553294.13924	 164.00000	   0.10309	   1.12788	   0.14064	   1.13661	  -7.10756
2553307.65324	 164.00000	   0.08153	   1.14229	   0.16010	   1.15346	  -7.97821
2553324.75125	 164.00000	   0.06443	   1.16438	   0.18388	   1.17881	  -8.97421
2553346.33827	 164.00000	   0.05102	   1.19247	   0.21378	   1.21148	 -10.16385
2553373.58028	 164.00000	   0.04042	   1.22021	   0.25217	   1.24599	 -11.67635
2553408.07630	 164.00000	   0.03192	   1.24649	   0.28888	   1.27953	 -13.04829
2553451.62333	 164.00000	   0.02528	   1.27864	   0.31965	   1.31799	 -14.03590
2553506.68936	 164.00000	   0.01999	   1.32731	   0.35165	   1.37310	 -14.83868
2568156.10967	 165.00000	20004.45300	   0.39687	  -0.00742	   0.39694	   1.07149
2568156.25267	 165.00000	15829.12600	   0.40528	   0.00679	   0.40534	  -0.95958
2568156.39467	 165.00000	12516.70300	   0.41566	   0.01726	   0.41601	  -2.37794
2568156.53667	 165.00000	9909.44240	   0.42516	   0.02627	   0.42597	  -3.53611
2568156.70067	 165.00000	7835.48000	   0.43298	   0.03121	   0.43411	  -4.12337
2568156.90167	 165.00000	6217.24610	   0.44168	   0.03669	   0.44320	  -4.74804
2568157.13967	 165.00000	4905.29100	   0.44956	   0.04104	   0.45142	  -5.21601
2568157.37867	 165.00000	3881.27370	   0.45825	   0.04474	   0.46043	  -5.57652
2568157.61667	 165.00000	3070.98270	   0.46491	   0.04842	   0.46743	  -5.94537
2568157.85467	 165.00000	2430.77780	   0.47540	   0.05209	   0.47824	  -6.25315
2568158.09267	 165.00000	1923.15370	   0.48460	   0.05406	   0.48761	  -6.36496
2568158.33067	 165.00000	1522.43580	   0.49087	   0.05497	   0.49394	  -6.38928
2568158.56867	 165.00000	1203.84460	   0.49942	   0.05856	   0.50284	  -6.68783
2568158.80767	 165.00000	 952.86591	   0.50848	   0.06073	   0.51210	  -6.81088
2568159.04567	 165.00000	 754.27557	   0.51779	   0.06094	   0.52137	  -6.71195
2568159.28267	 165.00000	 596.71857	   0.52712	   0.06593	   0.53123	  -7.12948
2568159.52067	 165.00000	 471.96338	   0.53608	   0.06744	   0.54030	  -7.17045
2568159.75967	 165.00000	 373.20856	   0.54557	   0.07019	   0.55007	  -7.33142
2568159.99767	 165.00000	 295.47278	   0.55372	   0.07386	   0.55862	  -7.59812
2568160.23667	 165.00000	 233.87738	   0.56567	   0.07686	   0.57087	  -7.73740
2568160.47467	 165.00000	 185.05922	   0.57570	   0.08345	   0.58172	  -8.24820
2568160.71067	 165.00000	 146.35823	   0.58638	   0.08633	   0.59270	  -8.37476
2568160.94767	 165.00000	 115.77804	   0.59967	   0.09222	   0.60672	  -8.74265
2568161.18167	 165.00000	  91.67210	   0.61098	   0.09883	   0.61892	  -9.18856
2568161.42667	 165.00000	  72.51701	   0.62394	   0.10766	   0.63316	  -9.78977
2568161.65567	 165.00000	  57.36816	   0.63830	   0.11614	   0.64878	 -10.31197
2568161.89267	 165.00000	  45.36290	   0.65271	   0.12737	   0.66503	 -11.04220
2568162.12467	 165.00000	  35.93134	   0.67078	   0.13838	   0.68491	 -11.65644
2568162.37467	 165.00000	  28.40909	   0.69371	   0.15249	   0.71027	 -12.39772
2568162.58967	 165.00000	  22.48202	   0.71863	   0.16629	   0.73762	 -13.02880
2568162.85467	 165.00000	  17.79613	   0.74725	   0.17827	   0.76822	 -13.41808
2568163.10667	 165.00000	  14.06813	   0.78148	   0.18964	   0.80416	 -13.64023
2568163.32267	 165.00000	  11.14480	   0.81953	   0.19541	   0.84250	 -13.41104
2568163.59067	 165.00000	   8.81772	   0.86035	   0.19498	   0.88216	 -12.76918
2568163.76867	 165.00000	   6.97545	   0.89708	   0.18755	   0.91648	 -11.80836
2568163.98667	 165.00000	   5.51730	   0.93348	   0.17823	   0.95034	 -10.80916
2568164.25567	 165.00000	   4.36941	   0.96211	   0.15953	   0.97525	  -9.41496
2568164.59067	 165.00000	   3.45686	   0.98889	   0.14473	   0.99943	  -8.32662
2568165.00967	 165.00000	   2.73547	   1.00867	   0.12854	   1.01682	  -7.26217
2568165.53467	 165.00000	   2.16054	   1.02335	   0.11279	   1.02955	  -6.28954
2568166.19367	 165.00000	   1.70952	   1.03487	   0.09991	   1.03968	  -5.51455
2568167.02267	 165.00000	   1.35352	   1.04466	   0.08890	   1.04843	  -4.86417
2568168.06567	 165.00000	   1.07079	   1.05283	   0.08125	   1.05596	  -4.41276
2568169.37967	 165.00000	   0.84734	   1.05806	   0.07504	   1.06072	  -4.05652
2568171.03468	 165.00000	   0.67072	   1.06392	   0.07244	   1.06638	  -3.89518
2568173.12368	 165.00000	   0.53067	   1.07044	   0.07173	   1.07285	  -3.83372
2568175.76068	 165.00000	   0.41976	   1.07614	   0.07514	   1.07876	  -3.99416
2568179.09168	 165.00000	   0.33183	   1.08124	   0.08046	   1.08423	  -4.25593
2568183.29768	 165.00000	   0.26261	   1.08709	   0.08654	   1.09053	  -4.55148
2568188.60569	 165.00000	   0.20791	   1.09526	   0.09449	   1.09933	  -4.93102
2568195.31069	 165.00000	   0.16452	   1.10515	   0.10666	   1.11028	  -5.51282
2568203.78669	 165.00000	   0.13007	   1.11555	   0.12368	   1.12238	  -6.32642
2568214.47670	 165.00000	   0.10309	   1.12637	   0.14101	   1.13516	  -7.13564
2568227.99071	 165.00000	   0.08153	   1.14243	   0.16034	   1.15363	  -7.98914
2568245.08872	 165.00000	   0.06443	   1.16513	   0.18493	   1.17971	  -9.01886
2568266.67573	 165.00000	   0.05102	   1.19247	   0.21686	   1.21203	 -10.30687
2568293.91775	 165.00000	   0.04042	   1.21815	   0.25501	   1.24455	 -11.82349
2568328.41377	 165.00000	   0.03192	   1.24283	   0.28854	   1.27589	 -13.07026
2568371.96080	 165.00000	   0.02528	   1.27887	   0.31895	   1.31804	 -14.00376
2568427.02683	 165.00000	   0.01999	   1.32894	   0.35320	   1.37508	 -14.88367
2583070.27209	 166.00000	20004.45300	   0.39545	  -0.00711	   0.39552	   1.02997
2583070.41509	 166.00000	15829.12600	   0.40641	   0.00713	   0.40648	  -1.00537
2583070.55709	 166.00000	12516.70300	   0.41549	   0.01768	   0.41587	  -2.43718
2583070.69909	 166.00000	9909.44240	   0.42400	   0.02492	   0.42474	  -3.36324
2583070.86309	 166.00000	7835.48000	   0.43309	   0.03267	   0.43432	  -4.31434
2583071.06409	 166.00000	6217.24610	   0.44154	   0.03715	   0.44310	  -4.81005
2583071.30209	 166.00000	4905.29100	   0.44964	   0.04166	   0.45157	  -5.29301
2583071.54109	 166.00000	3881.27370	   0.45650	   0.04446	   0.45866	  -5.56249
2583071.77909	 166.00000	3070.98270	   0.46640	   0.04898	   0.46897	  -5.99475
2583072.01709	 166.00000	2430.77780	   0.47430	   0.05171	   0.47711	  -6.22264
2583072.25509	 166.00000	1923.15370	   0.48175	   0.05348	   0.48471	  -6.33414
2583072.49309	 166.00000	1522.43580	   0.49195	   0.05445	   0.49496	  -6.31602
2583072.73109	 166.00000	1203.84460	   0.49936	   0.05616	   0.50251	  -6.41712
2583072.97009	 166.00000	 952.86591	   0.50801	   0.05963	   0.51149	  -6.69492
2583073.20809	 166.00000	 754.27557	   0.51672	   0.06249	   0.52049	  -6.89504
2583073.44509	 166.00000	 596.71857	   0.52585	   0.06425	   0.52976	  -6.96582
2583073.68309	 166.00000	 471.96338	   0.53477	   0.06820	   0.53910	  -7.26823
2583073.92209	 166.00000	 373.20856	   0.54513	   0.07172	   0.54983	  -7.49471
2583074.16009	 166.00000	 295.47278	   0.55458	   0.07464	   0.55958	  -7.66563
2583074.39909	 166.00000	 233.87738	   0.56388	   0.07880	   0.56936	  -7.95525
2583074.63709	 166.00000	 185.05922	   0.57650	   0.08171	   0.58226	  -8.06661
2583074.87309	 166.00000	 146.35823	   0.58718	   0.08769	   0.59369	  -8.49399
2583075.10909	 166.00000	 115.77804	   0.59827	   0.09231	   0.60535	  -8.77168
2583075.34409	 166.00000	  91.67210	   0.61124	   0.09890	   0.61919	  -9.19088
2583075.58909	 166.00000	  72.51701	   0.62343	   0.10554	   0.63230	  -9.60869
2583075.81809	 166.00000	  57.36816	   0.63721	   0.11586	   0.64765	 -10.30564
2583076.05509	 166.00000	  45.36290	   0.65217	   0.12618	   0.66426	 -10.94998
2583076.28709	 166.00000	  35.93134	   0.67072	   0.13773	   0.68471	 -11.60431
2583076.53809	 166.00000	  28.40909	   0.69178	   0.15197	   0.70828	 -12.39008
2583076.75209	 166.00000	  22.48202	   0.71673	   0.16608	   0.73572	 -13.04615
2583077.01709	 166.00000	  17.79613	   0.74734	   0.17888	   0.76845	 -13.46075
2583077.26909	 166.00000	  14.06813	   0.78304	   0.18819	   0.80534	 -13.51347
2583077.48509	 166.00000	  11.14480	   0.81923	   0.19593	   0.84233	 -13.45053
2583077.75309	 166.00000	   8.81772	   0.85945	   0.19468	   0.88122	 -12.76333
2583077.93109	 166.00000	   6.97545	   0.89589	   0.18968	   0.91575	 -11.95447
2583078.14909	 166.00000	   5.51730	   0.93313	   0.17730	   0.94982	 -10.75805
2583078.41809	 166.00000	   4.36941	   0.96260	   0.16245	   0.97621	  -9.57916
2583078.75309	 166.00000	   3.45686	   0.98836	   0.14383	   0.99877	  -8.27967
2583079.17209	 166.00000	   2.73547	   1.00975	   0.12870	   1.01792	  -7.26351
2583079.69709	 166.00000	   2.16054	   1.02425	   0.11291	   1.03046	  -6.29051
2583080.35609	 166.00000	   1.70952	   1.03636	   0.09967	   1.04114	  -5.49348
2583081.18509	 166.00000	   1.35352	   1.04578	   0.08898	   1.04956	  -4.86335
2583082.22809	 166.00000	   1.07079	   1.05335	   0.08147	   1.05649	  -4.42247
2583083.54209	 166.00000	   0.84734	   1.05904	   0.07570	   1.06175	  -4.08856
2583085.19709	 166.00000	   0.67072	   1.06499	   0.07277	   1.06747	  -3.90865
2583087.28610	 166.00000	   0.53067	   1.07090	   0.07172	   1.07330	  -3.83141
2583089.92310	 166.00000	   0.41976	   1.07704	   0.07433	   1.07960	  -3.94800
2583093.25410	 166.00000	   0.33183	   1.08300	   0.08037	   1.08598	  -4.24415
2583097.46010	 166.00000	   0.26261	   1.08782	   0.08740	   1.09132	  -4.59347
2583102.76811	 166.00000	   0.20791	   1.09495	   0.09510	   1.09907	  -4.96368
2583109.47311	 166.00000	   0.16452	   1.10551	   0.10626	   1.11061	  -5.49021
2583117.94911	 166.00000	   0.13007	   1.11754	   0.12254	   1.12424	  -6.25764
2583128.63912	 166.00000	   0.10309	   1.12802	   0.14142	   1.13685	  -7.14606
2583142.15313	 166.00000	   0.08153	   1.14255	   0.16135	   1.15388	  -8.03816
2583159.25114	 166.00000	   0.06443	   1.16316	   0.18497	   1.17777	  -9.03565
2583180.83815	 166.00000	   0.05102	   1.19259	   0.21255	   1.21138	 -10.10543
2583208.08017	 166.00000	   0.04042	   1.22221	   0.25101	   1.24772	 -11.60561
2583242.57619	 166.00000	   0.03192	   1.24847	   0.29077	   1.28189	 -13.11062
2583286.12321	 166.00000	   0.02528	   1.27875	   0.32260	   1.31881	 -14.15915
2583341.18925	 166.00000	   0.01999	   1.32398	   0.35484	   1.37070	 -15.00342
2597979.48855	 167.00000	20004.45300	   0.39732	  -0.00610	   0.39736	   0.87952
2597979.63155	 167.00000	15829.12600	   0.40447	   0.00690	   0.40453	  -0.97672
2597979.77355	 167.00000	12516.70300	   0.41390	   0.01664	   0.41423	  -2.30163
2597979.91555	 167.00000	9909.44240	   0.42422	   0.02547	   0.42499	  -3.43569
2597980.07955	 167.00000	7835.48000	   0.43325	   0.03170	   0.43440	  -4.18461
2597980.28055	 167.00000	6217.24610	   0.43987	   0.03632	   0.44137	  -4.72072
2597980.51855	 167.00000	4905.29100	   0.44827	   0.04204	   0.45024	  -5.35795
2597980.75755	 167.00000	3881.27370	   0.45567	   0.04404	   0.45780	  -5.52016
2597980.99555	 167.00000	3070.98270	   0.46558	   0.04587	   0.46783	  -5.62689
2597981.23355	 167.00000	2430.77780	   0.47290	   0.04999	   0.47553	  -6.03399
2597981.47155	 167.00000	1923.15370	   0.48216	   0.05309	   0.48508	  -6.28376
2597981.70955	 167.00000	1522.43580	   0.48945	   0.05553	   0.49259	  -6.47238
2597981.94755	 167.00000	1203.84460	   0.49851	   0.05749	   0.50182	  -6.57859
2597982.18655	 167.00000	 952.86591	   0.50624	   0.05928	   0.50970	  -6.67880
2597982.42455	 167.00000	 754.27557	   0.51496	   0.06224	   0.51870	  -6.89146
2597982.66155	 167.00000	 596.71857	   0.52537	   0.06687	   0.52961	  -7.25363
2597982.89955	 167.00000	 471.96338	   0.53553	   0.06861	   0.53990	  -7.30039
2597983.13855	 167.00000	 373.20856	   0.54569	   0.07191	   0.55041	  -7.50720
2597983.37655	 167.00000	 295.47278	   0.55526	   0.07423	   0.56020	  -7.61462
2597983.61555	 167.00000	 233.87738	   0.56370	   0.07744	   0.56899	  -7.82260
2597983.85355	 167.00000	 185.05922	   0.57576	   0.08318	   0.58174	  -8.22074
2597984.08955	 167.00000	 146.35823	   0.58643	   0.08614	   0.59272	  -8.35609
2597984.32555	 167.00000	 115.77804	   0.59821	   0.09242	   0.60531	  -8.78234
2597984.56055	 167.00000	  91.67210	   0.61162	   0.09969	   0.61969	  -9.25728
2597984.80555	 167.00000	  72.51701	   0.62431	   0.10633	   0.63330	  -9.66534
2597985.03455	 167.00000	  57.36816	   0.63817	   0.11654	   0.64873	 -10.34947
2597985.27155	 167.00000	  45.36290	   0.65283	   0.12571	   0.66483	 -10.89962
2597985.50355	 167.00000	  35.93134	   0.67291	   0.13833	   0.68698	 -11.61691
2597985.75355	 167.00000	  28.40909	   0.69244	   0.15238	   0.70900	 -12.41055
2597985.96855	 167.00000	  22.48202	   0.71711	   0.16539	   0.73594	 -12.98733
2597986.23355	 167.00000	  17.79613	   0.74712	   0.17883	   0.76822	 -13.46121
2597986.48555	 167.00000	  14.06813	   0.78280	   0.18938	   0.80538	 -13.60035
2597986.70155	 167.00000	  11.14480	   0.82126	   0.19521	   0.84414	 -13.37094
2597986.96855	 167.00000	   8.81772	   0.85955	   0.19531	   0.88146	 -12.80139
2597987.14755	 167.00000	   6.97545	   0.89788	   0.18991	   0.91774	 -11.94290
2597987.36555	 167.00000	   5.51730	   0.93461	   0.17498	   0.95085	 -10.60403
2597987.63455	 167.00000	   4.36941	   0.96221	   0.16309	   0.97593	  -9.62014
2597987.96955	 167.00000	   3.45686	   0.98903	   0.14494	   0.99959	  -8.33709
2597988.38855	 167.00000	   2.73547	   1.01020	   0.12808	   1.01829	  -7.22602
2597988.91355	 167.00000	   2.16054	   1.02480	   0.11297	   1.03101	  -6.29053
2597989.57255	 167.00000	   1.70952	   1.03677	   0.10029	   1.04161	  -5.52541
2597990.40155	 167.00000	   1.35352	   1.04624	   0.08856	   1.04998	  -4.83824
2597991.44455	 167.00000	   1.07079	   1.05425	   0.08130	   1.05738	  -4.40996
2597992.75855	 167.00000	   0.84734	   1.06031	   0.07635	   1.06306	  -4.11866
2597994.41356	 167.00000	   0.67072	   1.06551	   0.07300	   1.06801	  -3.91924
2597996.50256	 167.00000	   0.53067	   1.07089	   0.07172	   1.07329	  -3.83146
2597999.13956	 167.00000	   0.41976	   1.07770	   0.07387	   1.08023	  -3.92103
2598002.47056	 167.00000	   0.33183	   1.08444	   0.07962	   1.08736	  -4.19940
2598006.67656	 167.00000	   0.26261	   1.08957	   0.08780	   1.09311	  -4.60689
2598011.98457	 167.00000	   0.20791	   1.09564	   0.09577	   1.09982	  -4.99566
2598018.68957	 167.00000	   0.16452	   1.10521	   0.10632	   1.11031	  -5.49470
2598027.16558	 167.00000	   0.13007	   1.11805	   0.12120	   1.12460	  -6.18696
2598037.85558	 167.00000	   0.10309	   1.13025	   0.14105	   1.13902	  -7.11347
2598051.36859	 167.00000	   0.08153	   1.14379	   0.16230	   1.15525	  -8.07607
2598068.46660	 167.00000	   0.06443	   1.16225	   0.18709	   1.17721	  -9.14435
2598090.05261	 167.00000	   0.05102	   1.18941	   0.21041	   1.20788	 -10.03188
2598117.29563	 167.00000	   0.04042	   1.22341	   0.24577	   1.24786	 -11.35906
2598151.79165	 167.00000	   0.03192	   1.25310	   0.28873	   1.28593	 -12.97504
2598195.33868	 167.00000	   0.02528	   1.28259	   0.32710	   1.32365	 -14.30701
2598250.40471	 167.00000	   0.01999	   1.32344	   0.35831	   1.37109	 -15.14937
2612882.32588	 168.00000	20004.45300	   0.39823	  -0.00727	   0.39829	   1.04581
2612882.46888	 168.00000	15829.12600	   0.40657	   0.00740	   0.40663	  -1.04268
2612882.61088	 168.00000	12516.70300	   0.41479	   0.01880	   0.41522	  -2.59572
2612882.75288	 168.00000	9909.44240	   0.42367	   0.02501	   0.42441	  -3.37862
2612882.91688	 168.00000	7835.48000	   0.43230	   0.03130	   0.43343	  -4.14161
2612883.11788	 168.00000	6217.24610	   0.43994	   0.03731	   0.44152	  -4.84771
2612883.35588	 168.00000	4905.29100	   0.44933	   0.04098	   0.45119	  -5.21172
2612883.59488	 168.00000	3881.27370	   0.45691	   0.04486	   0.45911	  -5.60743
2612883.83288	 168.00000	3070.98270	   0.46572	   0.04786	   0.46817	  -5.86769
2612884.07088	 168.00000	2430.77780	   0.47332	   0.05073	   0.47603	  -6.11701
2612884.30888	 168.00000	1923.15370	   0.48058	   0.05327	   0.48353	  -6.32539
