Repository: kbm2110/Battery_Diagnostics_Thesis

# Battery_Diagnostics_Thesis
 Data-driven battery diagnostics using EIS

**Author:** Bala Manikanta Yaswanth Kanagarla
**Institution:** Technische Hochschule Ingolstadt (THI)
**Supervisor:** Prof. Dr. H.-G. Schweiger

## Overview

This project implements a machine learning framework for 
non-invasive State of Health (SoH) estimation of lithium-ion 
batteries using Electrochemical Impedance Spectroscopy (EIS).

Eight physically interpretable features are extracted from 
impedance spectra and used to train six ML models under a 
strict cell-level train-test split. The stacking ensemble 
achieves R² = 0.9122 and RMSE = 0.0234 on completely unseen 
cells.

---

File: data/EIS/EIS_state_V_35C01.txt (part 20 of 39)
time/s	           cycle number	freq/Hz	           Re(Z)/Ohm	  -Im(Z)/Ohm	   |Z|/Ohm	   Phase(Z)/deg
2375108.66195	 159.00000	   0.06443	   0.94457	   0.17304	   0.96029	 -10.38125
2375130.24796	 159.00000	   0.05102	   0.96618	   0.19664	   0.98599	 -11.50390
2375157.49098	 159.00000	   0.04042	   0.99101	   0.22734	   1.01675	 -12.91999
2375191.98700	 159.00000	   0.03192	   1.01881	   0.26028	   1.05153	 -14.33085
2375235.53402	 159.00000	   0.02528	   1.05573	   0.29144	   1.09522	 -15.43235
2375290.59905	 159.00000	   0.01999	   1.10712	   0.33052	   1.15540	 -16.62260
2389206.04491	 160.00000	20004.45300	   0.28117	  -0.02229	   0.28205	   4.53249
2389206.18791	 160.00000	15829.12600	   0.28946	  -0.00811	   0.28958	   1.60506
2389206.32991	 160.00000	12516.70300	   0.29665	   0.00584	   0.29670	  -1.12784
2389206.47191	 160.00000	9909.44240	   0.30304	   0.01692	   0.30351	  -3.19522
2389206.63591	 160.00000	7835.48000	   0.31036	   0.02345	   0.31124	  -4.32083
2389206.83691	 160.00000	6217.24610	   0.31942	   0.03174	   0.32099	  -5.67522
2389207.07491	 160.00000	4905.29100	   0.32624	   0.03581	   0.32820	  -6.26426
2389207.31391	 160.00000	3881.27370	   0.33388	   0.04161	   0.33646	  -7.10342
2389207.55191	 160.00000	3070.98270	   0.34173	   0.04584	   0.34479	  -7.64054
2389207.78991	 160.00000	2430.77780	   0.34962	   0.05112	   0.35334	  -8.31884
2389208.02791	 160.00000	1923.15370	   0.35876	   0.05444	   0.36287	  -8.62808
2389208.26591	 160.00000	1522.43580	   0.36664	   0.05690	   0.37103	  -8.82108
2389208.50391	 160.00000	1203.84460	   0.37691	   0.06167	   0.38192	  -9.29312
2389208.74291	 160.00000	 952.86591	   0.38568	   0.06375	   0.39092	  -9.38537
2389208.98091	 160.00000	 754.27557	   0.39469	   0.06691	   0.40032	  -9.62147
2389209.21791	 160.00000	 596.71857	   0.40530	   0.07346	   0.41191	 -10.27315
2389209.45591	 160.00000	 471.96338	   0.41555	   0.07475	   0.42221	 -10.19749
2389209.69491	 160.00000	 373.20856	   0.42748	   0.08062	   0.43501	 -10.68088
2389209.93291	 160.00000	 295.47278	   0.43980	   0.08328	   0.44762	 -10.72235
2389210.17191	 160.00000	 233.87738	   0.45256	   0.09195	   0.46180	 -11.48558
2389210.40991	 160.00000	 185.05922	   0.46357	   0.09525	   0.47325	 -11.61112
2389210.64591	 160.00000	 146.35823	   0.47801	   0.10054	   0.48846	 -11.87748
2389210.88291	 160.00000	 115.77804	   0.49062	   0.10927	   0.50264	 -12.55630
2389211.11691	 160.00000	  91.67210	   0.50699	   0.11381	   0.51961	 -12.65238
2389211.36191	 160.00000	  72.51701	   0.52287	   0.12368	   0.53730	 -13.30771
2389211.59091	 160.00000	  57.36816	   0.54130	   0.13395	   0.55763	 -13.89905
2389211.82791	 160.00000	  45.36290	   0.56335	   0.14191	   0.58095	 -14.13896
2389212.05991	 160.00000	  35.93134	   0.58850	   0.15247	   0.60794	 -14.52531
2389212.31091	 160.00000	  28.40909	   0.61772	   0.16108	   0.63837	 -14.61533
2389212.52491	 160.00000	  22.48202	   0.64991	   0.16603	   0.67078	 -14.33043
2389212.78991	 160.00000	  17.79613	   0.68236	   0.16548	   0.70214	 -13.63156
2389213.04191	 160.00000	  14.06813	   0.71666	   0.16036	   0.73438	 -12.61277
2389213.25791	 160.00000	  11.14480	   0.74586	   0.14940	   0.76067	 -11.32698
2389213.52491	 160.00000	   8.81772	   0.77220	   0.13674	   0.78421	 -10.04198
2389213.70391	 160.00000	   6.97545	   0.79185	   0.12137	   0.80110	  -8.71391
2389213.92191	 160.00000	   5.51730	   0.80758	   0.10635	   0.81455	  -7.50232
2389214.19091	 160.00000	   4.36941	   0.82071	   0.09137	   0.82578	  -6.35282
2389214.52591	 160.00000	   3.45686	   0.83146	   0.07978	   0.83528	  -5.48088
2389214.94491	 160.00000	   2.73547	   0.83955	   0.07150	   0.84259	  -4.86767
2389215.46991	 160.00000	   2.16054	   0.84531	   0.06350	   0.84769	  -4.29610
2389216.12891	 160.00000	   1.70952	   0.85038	   0.05806	   0.85236	  -3.90582
2389216.95792	 160.00000	   1.35352	   0.85544	   0.05404	   0.85715	  -3.61482
2389218.00092	 160.00000	   1.07079	   0.86040	   0.05238	   0.86200	  -3.48387
2389219.31392	 160.00000	   0.84734	   0.86331	   0.05190	   0.86487	  -3.44061
2389220.96892	 160.00000	   0.67072	   0.86729	   0.05295	   0.86890	  -3.49387
2389223.05792	 160.00000	   0.53067	   0.87186	   0.05428	   0.87355	  -3.56258
2389225.69492	 160.00000	   0.41976	   0.87611	   0.05822	   0.87804	  -3.80206
2389229.02592	 160.00000	   0.33183	   0.88123	   0.06425	   0.88357	  -4.17004
2389233.23193	 160.00000	   0.26261	   0.88671	   0.07131	   0.88957	  -4.59782
2389238.53993	 160.00000	   0.20791	   0.89374	   0.07980	   0.89729	  -5.10248
2389245.24393	 160.00000	   0.16452	   0.90324	   0.09215	   0.90793	  -5.82520
2389253.72094	 160.00000	   0.13007	   0.91413	   0.10950	   0.92066	  -6.83063
2389264.41094	 160.00000	   0.10309	   0.92307	   0.12999	   0.93218	  -8.01560
2389277.92495	 160.00000	   0.08153	   0.93237	   0.15119	   0.94454	  -9.21079
2389295.02296	 160.00000	   0.06443	   0.94584	   0.17461	   0.96182	 -10.45978
2389316.60897	 160.00000	   0.05102	   0.96697	   0.19727	   0.98689	 -11.53072
2389343.85199	 160.00000	   0.04042	   0.99211	   0.22784	   1.01794	 -12.93377
2389378.34701	 160.00000	   0.03192	   1.01992	   0.26056	   1.05267	 -14.33095
2389421.89504	 160.00000	   0.02528	   1.05579	   0.29239	   1.09553	 -15.47959
2389476.96007	 160.00000	   0.01999	   1.10638	   0.32988	   1.15451	 -16.60237
2403382.78765	 161.00000	20004.45300	   0.28012	  -0.02362	   0.28112	   4.82015
2403382.92965	 161.00000	15829.12600	   0.28972	  -0.00691	   0.28981	   1.36693
2403383.07165	 161.00000	12516.70300	   0.29642	   0.00604	   0.29648	  -1.16732
2403383.21365	 161.00000	9909.44240	   0.30322	   0.01546	   0.30362	  -2.91916
2403383.37765	 161.00000	7835.48000	   0.31062	   0.02345	   0.31150	  -4.31747
2403383.57865	 161.00000	6217.24610	   0.31758	   0.03065	   0.31905	  -5.51317
2403383.81665	 161.00000	4905.29100	   0.32616	   0.03642	   0.32819	  -6.37209
2403384.05565	 161.00000	3881.27370	   0.33401	   0.04211	   0.33666	  -7.18568
2403384.29365	 161.00000	3070.98270	   0.34131	   0.04608	   0.34441	  -7.68839
2403384.53165	 161.00000	2430.77780	   0.35004	   0.04941	   0.35351	  -8.03441
2403384.76965	 161.00000	1923.15370	   0.35781	   0.05252	   0.36165	  -8.35060
2403385.00765	 161.00000	1522.43580	   0.36726	   0.05710	   0.37168	  -8.83745
2403385.24565	 161.00000	1203.84460	   0.37683	   0.06112	   0.38176	  -9.21305
2403385.48465	 161.00000	 952.86591	   0.38655	   0.06585	   0.39212	  -9.66835
2403385.72265	 161.00000	 754.27557	   0.39501	   0.06891	   0.40097	  -9.89648
2403385.95965	 161.00000	 596.71857	   0.40584	   0.07262	   0.41229	 -10.14467
2403386.19765	 161.00000	 471.96338	   0.41688	   0.07680	   0.42390	 -10.43767
2403386.43665	 161.00000	 373.20856	   0.42659	   0.08068	   0.43416	 -10.71011
2403386.67465	 161.00000	 295.47278	   0.43872	   0.08484	   0.44685	 -10.94451
2403386.91365	 161.00000	 233.87738	   0.45119	   0.09053	   0.46019	 -11.34554
2403387.15165	 161.00000	 185.05922	   0.46325	   0.09491	   0.47287	 -11.57896
2403387.38765	 161.00000	 146.35823	   0.47710	   0.09980	   0.48742	 -11.81456
2403387.62365	 161.00000	 115.77804	   0.49032	   0.10775	   0.50202	 -12.39444
2403387.85865	 161.00000	  91.67210	   0.50597	   0.11508	   0.51889	 -12.81351
2403388.10365	 161.00000	  72.51701	   0.52196	   0.12291	   0.53624	 -13.25004
2403388.33265	 161.00000	  57.36816	   0.54062	   0.13321	   0.55679	 -13.84218
2403388.56965	 161.00000	  45.36290	   0.56273	   0.14287	   0.58059	 -14.24577
2403388.80165	 161.00000	  35.93134	   0.58488	   0.15268	   0.60448	 -14.62993
2403389.05265	 161.00000	  28.40909	   0.61564	   0.16188	   0.63657	 -14.73207
2403389.26665	 161.00000	  22.48202	   0.64689	   0.16618	   0.66789	 -14.40744
2403389.53165	 161.00000	  17.79613	   0.68192	   0.16501	   0.70160	 -13.60247
2403389.78365	 161.00000	  14.06813	   0.71246	   0.16040	   0.73030	 -12.68800
2403389.99965	 161.00000	  11.14480	   0.74345	   0.14849	   0.75813	 -11.29519
2403390.26765	 161.00000	   8.81772	   0.76989	   0.13556	   0.78173	  -9.98635
2403390.44565	 161.00000	   6.97545	   0.79076	   0.12005	   0.79982	  -8.63252
2403390.66365	 161.00000	   5.51730	   0.80651	   0.10612	   0.81346	  -7.49598
2403390.93265	 161.00000	   4.36941	   0.81901	   0.09202	   0.82416	  -6.41055
2403391.26765	 161.00000	   3.45686	   0.83037	   0.08086	   0.83430	  -5.56184
2403391.68665	 161.00000	   2.73547	   0.83779	   0.07176	   0.84086	  -4.89568
2403392.21166	 161.00000	   2.16054	   0.84418	   0.06394	   0.84660	  -4.33167
2403392.87066	 161.00000	   1.70952	   0.84935	   0.05757	   0.85130	  -3.87797
2403393.69966	 161.00000	   1.35352	   0.85462	   0.05457	   0.85636	  -3.65340
2403394.74266	 161.00000	   1.07079	   0.85826	   0.05258	   0.85986	  -3.50562
2403396.05666	 161.00000	   0.84734	   0.86194	   0.05173	   0.86349	  -3.43433
2403397.71166	 161.00000	   0.67072	   0.86591	   0.05174	   0.86746	  -3.41925
2403399.80066	 161.00000	   0.53067	   0.87034	   0.05450	   0.87204	  -3.58303
2403402.43766	 161.00000	   0.41976	   0.87527	   0.05849	   0.87722	  -3.82290
2403405.76866	 161.00000	   0.33183	   0.88006	   0.06438	   0.88241	  -4.18411
2403409.97467	 161.00000	   0.26261	   0.88585	   0.07076	   0.88867	  -4.56726
2403415.28267	 161.00000	   0.20791	   0.89399	   0.08016	   0.89758	  -5.12398
2403421.98767	 161.00000	   0.16452	   0.90307	   0.09428	   0.90798	  -5.96006
2403430.46368	 161.00000	   0.13007	   0.91137	   0.11163	   0.91818	  -6.98297
2403441.15368	 161.00000	   0.10309	   0.91818	   0.12972	   0.92730	  -8.04165
2403454.66769	 161.00000	   0.08153	   0.92958	   0.14793	   0.94127	  -9.04229
2403471.76570	 161.00000	   0.06443	   0.94542	   0.17043	   0.96066	 -10.21869
2403493.35172	 161.00000	   0.05102	   0.96752	   0.19646	   0.98727	 -11.47831
2403520.59473	 161.00000	   0.04042	   0.99061	   0.22686	   1.01626	 -12.89911
2403555.09075	 161.00000	   0.03192	   1.02068	   0.25630	   1.05237	 -14.09614
2403598.63778	 161.00000	   0.02528	   1.06339	   0.29026	   1.10229	 -15.26740
2403653.70281	 161.00000	   0.01999	   1.11531	   0.33832	   1.16549	 -16.87497
2417554.41695	 162.00000	20004.45300	   0.28312	  -0.02284	   0.28404	   4.61201
2417554.55995	 162.00000	15829.12600	   0.28940	  -0.00726	   0.28949	   1.43767
2417554.70195	 162.00000	12516.70300	   0.29724	   0.00564	   0.29730	  -1.08716
2417554.84395	 162.00000	9909.44240	   0.30460	   0.01601	   0.30502	  -3.00899
2417555.00795	 162.00000	7835.48000	   0.31198	   0.02409	   0.31291	  -4.41616
2417555.20895	 162.00000	6217.24610	   0.31793	   0.03108	   0.31945	  -5.58316
2417555.44695	 162.00000	4905.29100	   0.32560	   0.03684	   0.32768	  -6.45516
2417555.68595	 162.00000	3881.27370	   0.33458	   0.04149	   0.33715	  -7.06970
2417555.92395	 162.00000	3070.98270	   0.34249	   0.04490	   0.34542	  -7.46833
2417556.16195	 162.00000	2430.77780	   0.35098	   0.05120	   0.35469	  -8.30045
2417556.39995	 162.00000	1923.15370	   0.35883	   0.05167	   0.36253	  -8.19362
2417556.63795	 162.00000	1522.43580	   0.36717	   0.05645	   0.37149	  -8.74024
2417556.87595	 162.00000	1203.84460	   0.37700	   0.06151	   0.38198	  -9.26648
2417557.11495	 162.00000	 952.86591	   0.38654	   0.06405	   0.39181	  -9.40892
2417557.35295	 162.00000	 754.27557	   0.39603	   0.06734	   0.40172	  -9.64978
2417557.58995	 162.00000	 596.71857	   0.40614	   0.07073	   0.41225	  -9.87965
2417557.82795	 162.00000	 471.96338	   0.41521	   0.07643	   0.42219	 -10.42963
2417558.06695	 162.00000	 373.20856	   0.42739	   0.08065	   0.43494	 -10.68616
2417558.30495	 162.00000	 295.47278	   0.43820	   0.08356	   0.44610	 -10.79663
2417558.54395	 162.00000	 233.87738	   0.45208	   0.08937	   0.46082	 -11.18287
2417558.78195	 162.00000	 185.05922	   0.46402	   0.09342	   0.47333	 -11.38279
2417559.01795	 162.00000	 146.35823	   0.47757	   0.09979	   0.48789	 -11.80256
2417559.25495	 162.00000	 115.77804	   0.49181	   0.10795	   0.50352	 -12.37944
2417559.48895	 162.00000	  91.67210	   0.50592	   0.11417	   0.51864	 -12.71663
2417559.73395	 162.00000	  72.51701	   0.52311	   0.12302	   0.53738	 -13.23338
2417559.96295	 162.00000	  57.36816	   0.54113	   0.13287	   0.55721	 -13.79571
2417560.19995	 162.00000	  45.36290	   0.56206	   0.14366	   0.58013	 -14.33796
2417560.43195	 162.00000	  35.93134	   0.58713	   0.15237	   0.60658	 -14.54830
2417560.68195	 162.00000	  28.40909	   0.61668	   0.16075	   0.63729	 -14.61059
2417560.89695	 162.00000	  22.48202	   0.64755	   0.16514	   0.66827	 -14.30726
2417561.16195	 162.00000	  17.79613	   0.68225	   0.16604	   0.70217	 -13.67841
2417561.41395	 162.00000	  14.06813	   0.71452	   0.15977	   0.73216	 -12.60402
2417561.62995	 162.00000	  11.14480	   0.74438	   0.14981	   0.75930	 -11.37903
2417561.89695	 162.00000	   8.81772	   0.77216	   0.13672	   0.78417	 -10.04064
2417562.07595	 162.00000	   6.97545	   0.79184	   0.12112	   0.80105	  -8.69646
2417562.29395	 162.00000	   5.51730	   0.80795	   0.10541	   0.81480	  -7.43310
2417562.56295	 162.00000	   4.36941	   0.82144	   0.09157	   0.82653	  -6.36109
2417562.89796	 162.00000	   3.45686	   0.83302	   0.08023	   0.83688	  -5.50146
2417563.31696	 162.00000	   2.73547	   0.83975	   0.07200	   0.84283	  -4.90071
2417563.84196	 162.00000	   2.16054	   0.84502	   0.06313	   0.84737	  -4.27262
2417564.50096	 162.00000	   1.70952	   0.85058	   0.05784	   0.85255	  -3.89039
2417565.32996	 162.00000	   1.35352	   0.85520	   0.05475	   0.85695	  -3.66309
2417566.37296	 162.00000	   1.07079	   0.85922	   0.05281	   0.86084	  -3.51745
2417567.68696	 162.00000	   0.84734	   0.86309	   0.05170	   0.86464	  -3.42804
2417569.34196	 162.00000	   0.67072	   0.86733	   0.05236	   0.86891	  -3.45461
2417571.43096	 162.00000	   0.53067	   0.87192	   0.05460	   0.87363	  -3.58297
2417574.06796	 162.00000	   0.41976	   0.87667	   0.05862	   0.87863	  -3.82531
2417577.39896	 162.00000	   0.33183	   0.88144	   0.06389	   0.88375	  -4.14555
2417581.60497	 162.00000	   0.26261	   0.88711	   0.07113	   0.88995	  -4.58443
2417586.91297	 162.00000	   0.20791	   0.89533	   0.08062	   0.89895	  -5.14563
2417593.61797	 162.00000	   0.16452	   0.90376	   0.09531	   0.90878	  -6.02005
2417602.09398	 162.00000	   0.13007	   0.91135	   0.11235	   0.91825	  -7.02774
2417612.78398	 162.00000	   0.10309	   0.91869	   0.12918	   0.92773	  -8.00411
2417626.29799	 162.00000	   0.08153	   0.93086	   0.14739	   0.94246	  -8.99763
2417643.39600	 162.00000	   0.06443	   0.94746	   0.16945	   0.96249	 -10.14006
2417664.98202	 162.00000	   0.05102	   0.96843	   0.19709	   0.98828	 -11.50338
2417692.22503	 162.00000	   0.04042	   0.99162	   0.22677	   1.01722	 -12.88120
2417726.72105	 162.00000	   0.03192	   1.02189	   0.25586	   1.05344	 -14.05672
2417770.26808	 162.00000	   0.02528	   1.06592	   0.29137	   1.10502	 -15.28842
2417825.33311	 162.00000	   0.01999	   1.11709	   0.34135	   1.16808	 -16.99155
2431715.51557	 163.00000	20004.45300	   0.28248	  -0.02157	   0.28330	   4.36700
2431715.65857	 163.00000	15829.12600	   0.28895	  -0.00661	   0.28903	   1.31092
2431715.80057	 163.00000	12516.70300	   0.29735	   0.00602	   0.29741	  -1.16061
2431715.94257	 163.00000	9909.44240	   0.30323	   0.01591	   0.30365	  -3.00383
2431716.10657	 163.00000	7835.48000	   0.31085	   0.02342	   0.31173	  -4.30792
2431716.30757	 163.00000	6217.24610	   0.31666	   0.02988	   0.31806	  -5.39056
2431716.54557	 163.00000	4905.29100	   0.32595	   0.03617	   0.32795	  -6.33221
2431716.78357	 163.00000	3881.27370	   0.33432	   0.04133	   0.33686	  -7.04738
2431717.02257	 163.00000	3070.98270	   0.34210	   0.04542	   0.34510	  -7.56241
2431717.26057	 163.00000	2430.77780	   0.34759	   0.05037	   0.35122	  -8.24473
2431717.49857	 163.00000	1923.15370	   0.35749	   0.05390	   0.36153	  -8.57330
2431717.73657	 163.00000	1522.43580	   0.36701	   0.05632	   0.37130	  -8.72411
2431717.97457	 163.00000	1203.84460	   0.37729	   0.06118	   0.38222	  -9.21096
2431718.21357	 163.00000	 952.86591	   0.38613	   0.06475	   0.39152	  -9.51869
2431718.45157	 163.00000	 754.27557	   0.39654	   0.06817	   0.40236	  -9.75471
2431718.68857	 163.00000	 596.71857	   0.40625	   0.07295	   0.41275	 -10.18002
2431718.92657	 163.00000	 471.96338	   0.41763	   0.07539	   0.42438	 -10.23332
2431719.16557	 163.00000	 373.20856	   0.42894	   0.08132	   0.43658	 -10.73469
2431719.40357	 163.00000	 295.47278	   0.44118	   0.08552	   0.44939	 -10.96993
2431719.64257	 163.00000	 233.87738	   0.45227	   0.08923	   0.46099	 -11.16127
2431719.88057	 163.00000	 185.05922	   0.46483	   0.09336	   0.47411	 -11.35645
2431720.11657	 163.00000	 146.35823	   0.47708	   0.10117	   0.48769	 -11.97312
2431720.35257	 163.00000	 115.77804	   0.49164	   0.10620	   0.50298	 -12.18914
2431720.58757	 163.00000	  91.67210	   0.50722	   0.11497	   0.52008	 -12.77108
2431720.83257	 163.00000	  72.51701	   0.52352	   0.12379	   0.53795	 -13.30381
2431721.06157	 163.00000	  57.36816	   0.54154	   0.13284	   0.55759	 -13.78299
2431721.29857	 163.00000	  45.36290	   0.56309	   0.14337	   0.58106	 -14.28478
2431721.53057	 163.00000	  35.93134	   0.58682	   0.15280	   0.60639	 -14.59519
2431721.78157	 163.00000	  28.40909	   0.61641	   0.16097	   0.63708	 -14.63527
2431721.99557	 163.00000	  22.48202	   0.64746	   0.16625	   0.66846	 -14.40080
2431722.26057	 163.00000	  17.79613	   0.68275	   0.16672	   0.70281	 -13.72240
2431722.51257	 163.00000	  14.06813	   0.71370	   0.16158	   0.73176	 -12.75696
2431722.72857	 163.00000	  11.14480	   0.74436	   0.15102	   0.75952	 -11.46876
2431722.99657	 163.00000	   8.81772	   0.77221	   0.13759	   0.78437	 -10.10288
2431723.17457	 163.00000	   6.97545	   0.79250	   0.12188	   0.80181	  -8.74320
2431723.39257	 163.00000	   5.51730	   0.80951	   0.10656	   0.81649	  -7.49873
2431723.66157	 163.00000	   4.36941	   0.82402	   0.09351	   0.82930	  -6.47399
2431723.99657	 163.00000	   3.45686	   0.83278	   0.08169	   0.83677	  -5.60217
2431724.41558	 163.00000	   2.73547	   0.83999	   0.07299	   0.84316	  -4.96624
2431724.94058	 163.00000	   2.16054	   0.84769	   0.06364	   0.85008	  -4.29363
2431725.59958	 163.00000	   1.70952	   0.85368	   0.05897	   0.85571	  -3.95189
2431726.42858	 163.00000	   1.35352	   0.85748	   0.05462	   0.85922	  -3.64483
2431727.47158	 163.00000	   1.07079	   0.86184	   0.05250	   0.86343	  -3.48601
2431728.78558	 163.00000	   0.84734	   0.86657	   0.05173	   0.86812	  -3.41652
2431730.44058	 163.00000	   0.67072	   0.87062	   0.05269	   0.87222	  -3.46328
2431732.52958	 163.00000	   0.53067	   0.87471	   0.05586	   0.87649	  -3.65430
2431735.16658	 163.00000	   0.41976	   0.87853	   0.05925	   0.88053	  -3.85837
2431738.49758	 163.00000	   0.33183	   0.88297	   0.06447	   0.88532	  -4.17629
2431742.70359	 163.00000	   0.26261	   0.88923	   0.07164	   0.89211	  -4.60631
2431748.01159	 163.00000	   0.20791	   0.89605	   0.08145	   0.89975	  -5.19363
2431754.71659	 163.00000	   0.16452	   0.90331	   0.09315	   0.90810	  -5.88779
2431763.19260	 163.00000	   0.13007	   0.91232	   0.10667	   0.91853	  -6.66901
2431773.88260	 163.00000	   0.10309	   0.92578	   0.12273	   0.93388	  -7.55190
2431787.39661	 163.00000	   0.08153	   0.94310	   0.14635	   0.95439	  -8.82056
2431804.49462	 163.00000	   0.06443	   0.96010	   0.17620	   0.97613	 -10.39954
2431826.08164	 163.00000	   0.05102	   0.97345	   0.20807	   0.99544	 -12.06485
2431853.32365	 163.00000	   0.04042	   0.99194	   0.23632	   1.01970	 -13.40059
2431887.81967	 163.00000	   0.03192	   1.02001	   0.26538	   1.05397	 -14.58354
2431931.36670	 163.00000	   0.02528	   1.05565	   0.30111	   1.09776	 -15.92009
2431986.43273	 163.00000	   0.01999	   1.09484	   0.34016	   1.14646	 -17.25994
2445865.31030	 164.00000	20004.45300	   0.28246	  -0.02118	   0.28325	   4.28783
2445865.45330	 164.00000	15829.12600	   0.28903	  -0.00690	   0.28912	   1.36729
2445865.59530	 164.00000	12516.70300	   0.29636	   0.00547	   0.29641	  -1.05772
2445865.73730	 164.00000	9909.44240	   0.30470	   0.01685	   0.30516	  -3.16459
2445865.90130	 164.00000	7835.48000	   0.31125	   0.02522	   0.31227	  -4.63223
2445866.10230	 164.00000	6217.24610	   0.31879	   0.02974	   0.32018	  -5.33021
2445866.34030	 164.00000	4905.29100	   0.32654	   0.03745	   0.32868	  -6.54260
2445866.57930	 164.00000	3881.27370	   0.33455	   0.04117	   0.33707	  -7.01496
2445866.81730	 164.00000	3070.98270	   0.34094	   0.04617	   0.34405	  -7.71296
2445867.05530	 164.00000	2430.77780	   0.35113	   0.05050	   0.35475	  -8.18446
2445867.29330	 164.00000	1923.15370	   0.35899	   0.05314	   0.36291	  -8.42069
2445867.53130	 164.00000	1522.43580	   0.36790	   0.05805	   0.37245	  -8.96661
2445867.76930	 164.00000	1203.84460	   0.37702	   0.06297	   0.38224	  -9.48277
2445868.00830	 164.00000	 952.86591	   0.38536	   0.06625	   0.39101	  -9.75434
2445868.24630	 164.00000	 754.27557	   0.39582	   0.06861	   0.40173	  -9.83415
2445868.48330	 164.00000	 596.71857	   0.40560	   0.07211	   0.41196	 -10.08170
2445868.72130	 164.00000	 471.96338	   0.41629	   0.07560	   0.42310	 -10.29232
2445868.96030	 164.00000	 373.20856	   0.42843	   0.08131	   0.43608	 -10.74551
2445869.19830	 164.00000	 295.47278	   0.44034	   0.08479	   0.44842	 -10.89901
2445869.43730	 164.00000	 233.87738	   0.45168	   0.08893	   0.46035	 -11.13881
2445869.67530	 164.00000	 185.05922	   0.46476	   0.09317	   0.47401	 -11.33591
2445869.91131	 164.00000	 146.35823	   0.47892	   0.10107	   0.48947	 -11.91734
2445870.14831	 164.00000	 115.77804	   0.49281	   0.10794	   0.50449	 -12.35436
2445870.38231	 164.00000	  91.67210	   0.50723	   0.11583	   0.52029	 -12.86323
2445870.62731	 164.00000	  72.51701	   0.52555	   0.12372	   0.53992	 -13.24636
2445870.85631	 164.00000	  57.36816	   0.54090	   0.13293	   0.55699	 -13.80767
2445871.09331	 164.00000	  45.36290	   0.56348	   0.14313	   0.58137	 -14.25268
2445871.32531	 164.00000	  35.93134	   0.58841	   0.15339	   0.60808	 -14.61083
2445871.57631	 164.00000	  28.40909	   0.61609	   0.16185	   0.63699	 -14.71960
2445871.79031	 164.00000	  22.48202	   0.64850	   0.16804	   0.66992	 -14.52682
2445872.05531	 164.00000	  17.79613	   0.68400	   0.16744	   0.70419	 -13.75526
2445872.30731	 164.00000	  14.06813	   0.71717	   0.16150	   0.73513	 -12.69078
2445872.52331	 164.00000	  11.14480	   0.74528	   0.15224	   0.76067	 -11.54539
2445872.79131	 164.00000	   8.81772	   0.77435	   0.13908	   0.78674	 -10.18219
2445872.96931	 164.00000	   6.97545	   0.79438	   0.12196	   0.80369	  -8.72862
2445873.18731	 164.00000	   5.51730	   0.81098	   0.10757	   0.81808	  -7.55598
2445873.45631	 164.00000	   4.36941	   0.82417	   0.09413	   0.82953	  -6.51587
2445873.79131	 164.00000	   3.45686	   0.83584	   0.08094	   0.83975	  -5.53114
2445874.21031	 164.00000	   2.73547	   0.84280	   0.07212	   0.84588	  -4.89123
2445874.73531	 164.00000	   2.16054	   0.84887	   0.06467	   0.85133	  -4.35654
2445875.39431	 164.00000	   1.70952	   0.85400	   0.05811	   0.85597	  -3.89292
2445876.22331	 164.00000	   1.35352	   0.85857	   0.05459	   0.86030	  -3.63830
2445877.26631	 164.00000	   1.07079	   0.86388	   0.05359	   0.86554	  -3.54951
2445878.58031	 164.00000	   0.84734	   0.86739	   0.05272	   0.86899	  -3.47805
2445880.23531	 164.00000	   0.67072	   0.87140	   0.05279	   0.87300	  -3.46685
2445882.32431	 164.00000	   0.53067	   0.87587	   0.05500	   0.87760	  -3.59289
2445884.96131	 164.00000	   0.41976	   0.88025	   0.05886	   0.88221	  -3.82532
2445888.29232	 164.00000	   0.33183	   0.88570	   0.06482	   0.88807	  -4.18594
2445892.49832	 164.00000	   0.26261	   0.89106	   0.07198	   0.89397	  -4.61861
2445897.80632	 164.00000	   0.20791	   0.89808	   0.08081	   0.90171	  -5.14195
2445904.51133	 164.00000	   0.16452	   0.90763	   0.09252	   0.91234	  -5.82065
2445912.98733	 164.00000	   0.13007	   0.91853	   0.10974	   0.92506	  -6.81290
2445923.67734	 164.00000	   0.10309	   0.92707	   0.13060	   0.93623	  -8.01872
2445937.19135	 164.00000	   0.08153	   0.93659	   0.15205	   0.94885	  -9.22126
2445954.28936	 164.00000	   0.06443	   0.95018	   0.17506	   0.96617	 -10.43910
2445975.87637	 164.00000	   0.05102	   0.97127	   0.19807	   0.99126	 -11.52634
2446003.11838	 164.00000	   0.04042	   0.99656	   0.22877	   1.02248	 -12.92867
2446037.61440	 164.00000	   0.03192	   1.02456	   0.26191	   1.05750	 -14.33969
2446081.16143	 164.00000	   0.02528	   1.06092	   0.29398	   1.10090	 -15.48786
2446136.22746	 164.00000	   0.01999	   1.11185	   0.33174	   1.16028	 -16.61332
2460003.58095	 165.00000	20004.45300	   0.28312	  -0.02171	   0.28395	   4.38536
2460003.72395	 165.00000	15829.12600	   0.28881	  -0.00597	   0.28888	   1.18453
2460003.86595	 165.00000	12516.70300	   0.29719	   0.00550	   0.29724	  -1.06028
2460004.00795	 165.00000	9909.44240	   0.30389	   0.01647	   0.30434	  -3.10141
2460004.17195	 165.00000	7835.48000	   0.31205	   0.02425	   0.31299	  -4.44373
2460004.37295	 165.00000	6217.24610	   0.31984	   0.02987	   0.32123	  -5.33453
2460004.61095	 165.00000	4905.29100	   0.32466	   0.03532	   0.32657	  -6.20842
2460004.84895	 165.00000	3881.27370	   0.33418	   0.04166	   0.33676	  -7.10671
2460005.08695	 165.00000	3070.98270	   0.34253	   0.04816	   0.34590	  -8.00366
2460005.32495	 165.00000	2430.77780	   0.35026	   0.04949	   0.35374	  -8.04265
2460005.56395	 165.00000	1923.15370	   0.35965	   0.05384	   0.36365	  -8.51398
2460005.80195	 165.00000	1522.43580	   0.36772	   0.05819	   0.37229	  -8.99230
2460006.03995	 165.00000	1203.84460	   0.37702	   0.06167	   0.38203	  -9.28909
2460006.27795	 165.00000	 952.86591	   0.38664	   0.06561	   0.39217	  -9.63020
2460006.51695	 165.00000	 754.27557	   0.39737	   0.06907	   0.40332	  -9.86020
2460006.75395	 165.00000	 596.71857	   0.40567	   0.07256	   0.41210	 -10.14095
2460006.99195	 165.00000	 471.96338	   0.41698	   0.07561	   0.42378	 -10.27791
2460007.23095	 165.00000	 373.20856	   0.42874	   0.08090	   0.43631	 -10.68562
2460007.46795	 165.00000	 295.47278	   0.43976	   0.08551	   0.44799	 -11.00396
2460007.70795	 165.00000	 233.87738	   0.45170	   0.09032	   0.46064	 -11.30753
2460007.94595	 165.00000	 185.05922	   0.46666	   0.09495	   0.47622	 -11.50126
2460008.18195	 165.00000	 146.35823	   0.47865	   0.10087	   0.48916	 -11.89975
2460008.41795	 165.00000	 115.77804	   0.49244	   0.10701	   0.50393	 -12.26052
2460008.65295	 165.00000	  91.67210	   0.50813	   0.11451	   0.52087	 -12.69993
2460008.89795	 165.00000	  72.51701	   0.52380	   0.12268	   0.53797	 -13.18126
2460009.12695	 165.00000	  57.36816	   0.54325	   0.13142	   0.55892	 -13.59907
2460009.36395	 165.00000	  45.36290	   0.56384	   0.14382	   0.58190	 -14.30959
2460009.59595	 165.00000	  35.93134	   0.58906	   0.15576	   0.60930	 -14.81118
2460009.84595	 165.00000	  28.40909	   0.61685	   0.16179	   0.63771	 -14.69691
2460010.06095	 165.00000	  22.48202	   0.64937	   0.16865	   0.67091	 -14.55853
2460010.32595	 165.00000	  17.79613	   0.68237	   0.16755	   0.70264	 -13.79534
2460010.57795	 165.00000	  14.06813	   0.71669	   0.16306	   0.73500	 -12.81799
2460010.79395	 165.00000	  11.14480	   0.74778	   0.15354	   0.76338	 -11.60281
2460011.06095	 165.00000	   8.81772	   0.77437	   0.13874	   0.78670	 -10.15750
2460011.23995	 165.00000	   6.97545	   0.79628	   0.12536	   0.80609	  -8.94670
2460011.45795	 165.00000	   5.51730	   0.81347	   0.10898	   0.82074	  -7.63010
2460011.72695	 165.00000	   4.36941	   0.82539	   0.09295	   0.83061	  -6.42534
2460012.06195	 165.00000	   3.45686	   0.83590	   0.08115	   0.83983	  -5.54489
2460012.48095	 165.00000	   2.73547	   0.84536	   0.07293	   0.84850	  -4.93082
2460013.00595	 165.00000	   2.16054	   0.85110	   0.06537	   0.85361	  -4.39216
2460013.66495	 165.00000	   1.70952	   0.85573	   0.05977	   0.85781	  -3.99560
2460014.49395	 165.00000	   1.35352	   0.86134	   0.05541	   0.86312	  -3.68085
2460015.53695	 165.00000	   1.07079	   0.86561	   0.05390	   0.86729	  -3.56292
2460016.84996	 165.00000	   0.84734	   0.86898	   0.05211	   0.87054	  -3.43171
2460018.50596	 165.00000	   0.67072	   0.87289	   0.05340	   0.87452	  -3.50054
2460020.59496	 165.00000	   0.53067	   0.87725	   0.05487	   0.87896	  -3.57911
2460023.23196	 165.00000	   0.41976	   0.88261	   0.05905	   0.88458	  -3.82765
2460026.56296	 165.00000	   0.33183	   0.88721	   0.06449	   0.88956	  -4.15724
2460030.76796	 165.00000	   0.26261	   0.89286	   0.07220	   0.89577	  -4.62308
2460036.07597	 165.00000	   0.20791	   0.90002	   0.08048	   0.90361	  -5.10996
2460042.78097	 165.00000	   0.16452	   0.90979	   0.09309	   0.91454	  -5.84235
2460051.25698	 165.00000	   0.13007	   0.92004	   0.11061	   0.92667	  -6.85533
2460061.94698	 165.00000	   0.10309	   0.92844	   0.13100	   0.93763	  -8.03134
2460075.46099	 165.00000	   0.08153	   0.93766	   0.15140	   0.94980	  -9.17211
2460092.55900	 165.00000	   0.06443	   0.95158	   0.17447	   0.96745	 -10.38982
2460114.14501	 165.00000	   0.05102	   0.97311	   0.19783	   0.99301	 -11.49138
2460141.38803	 165.00000	   0.04042	   0.99792	   0.22907	   1.02387	 -12.92839
2460175.88405	 165.00000	   0.03192	   1.02671	   0.26199	   1.05961	 -14.31518
2460219.43108	 165.00000	   0.02528	   1.06376	   0.29370	   1.10356	 -15.43483
2460274.49611	 165.00000	   0.01999	   1.11535	   0.33284	   1.16396	 -16.61603
2474144.75101	 166.00000	20004.45300	   0.28274	  -0.02231	   0.28362	   4.51103
2474144.89401	 166.00000	15829.12600	   0.28880	  -0.00694	   0.28889	   1.37678
2474145.03601	 166.00000	12516.70300	   0.29652	   0.00592	   0.29658	  -1.14397
2474145.17801	 166.00000	9909.44240	   0.30342	   0.01515	   0.30380	  -2.85819
2474145.34201	 166.00000	7835.48000	   0.31150	   0.02233	   0.31230	  -4.10075
2474145.54301	 166.00000	6217.24610	   0.31813	   0.03119	   0.31965	  -5.59912
2474145.78101	 166.00000	4905.29100	   0.32631	   0.03661	   0.32836	  -6.40179
2474146.01801	 166.00000	3881.27370	   0.33357	   0.04124	   0.33611	  -7.04842
2474146.25701	 166.00000	3070.98270	   0.34291	   0.04503	   0.34585	  -7.48090
2474146.49501	 166.00000	2430.77780	   0.34865	   0.05023	   0.35225	  -8.19821
2474146.73301	 166.00000	1923.15370	   0.35943	   0.05393	   0.36345	  -8.53271
2474146.97101	 166.00000	1522.43580	   0.36713	   0.05759	   0.37162	  -8.91515
2474147.20901	 166.00000	1203.84460	   0.37653	   0.06258	   0.38170	  -9.43620
2474147.44801	 166.00000	 952.86591	   0.38568	   0.06432	   0.39100	  -9.46767
2474147.68601	 166.00000	 754.27557	   0.39488	   0.06837	   0.40075	  -9.82297
2474147.92301	 166.00000	 596.71857	   0.40502	   0.07312	   0.41157	 -10.23310
2474148.16101	 166.00000	 471.96338	   0.41689	   0.07563	   0.42370	 -10.28237
2474148.40002	 166.00000	 373.20856	   0.42736	   0.07987	   0.43476	 -10.58647
2474148.63802	 166.00000	 295.47278	   0.43972	   0.08427	   0.44772	 -10.84840
2474148.87702	 166.00000	 233.87738	   0.45291	   0.08976	   0.46171	 -11.20987
2474149.11502	 166.00000	 185.05922	   0.46360	   0.09440	   0.47311	 -11.50894
2474149.35102	 166.00000	 146.35823	   0.47770	   0.10010	   0.48808	 -11.83474
2474149.58702	 166.00000	 115.77804	   0.49046	   0.10771	   0.50215	 -12.38559
2474149.82202	 166.00000	  91.67210	   0.50499	   0.11327	   0.51753	 -12.64268
2474150.06702	 166.00000	  72.51701	   0.52239	   0.12244	   0.53655	 -13.19066
2474150.29602	 166.00000	  57.36816	   0.53958	   0.13271	   0.55566	 -13.81762
2474150.53302	 166.00000	  45.36290	   0.56117	   0.14442	   0.57945	 -14.43192
2474150.76502	 166.00000	  35.93134	   0.58726	   0.15316	   0.60690	 -14.61712
2474151.01602	 166.00000	  28.40909	   0.61548	   0.16092	   0.63617	 -14.65222
2474151.23002	 166.00000	  22.48202	   0.64726	   0.16688	   0.66843	 -14.45738
2474151.49502	 166.00000	  17.79613	   0.68087	   0.16766	   0.70120	 -13.83363
2474151.74702	 166.00000	  14.06813	   0.71491	   0.15978	   0.73255	 -12.59842
2474151.96302	 166.00000	  11.14480	   0.74348	   0.15046	   0.75855	 -11.44029
2474152.23102	 166.00000	   8.81772	   0.77053	   0.13726	   0.78266	 -10.10050
2474152.40902	 166.00000	   6.97545	   0.79338	   0.12069	   0.80251	  -8.64931
2474152.62702	 166.00000	   5.51730	   0.80810	   0.10676	   0.81512	  -7.52577
2474152.89602	 166.00000	   4.36941	   0.82199	   0.09398	   0.82735	  -6.52208
2474153.23102	 166.00000	   3.45686	   0.83046	   0.08121	   0.83442	  -5.58493
2474153.65002	 166.00000	   2.73547	   0.83940	   0.07200	   0.84248	  -4.90234
2474154.17502	 166.00000	   2.16054	   0.84641	   0.06352	   0.84879	  -4.29185
2474154.83402	 166.00000	   1.70952	   0.85186	   0.05837	   0.85385	  -3.91975
2474155.66302	 166.00000	   1.35352	   0.85582	   0.05471	   0.85757	  -3.65776
2474156.70602	 166.00000	   1.07079	   0.86038	   0.05242	   0.86197	  -3.48665
2474158.02002	 166.00000	   0.84734	   0.86520	   0.05182	   0.86676	  -3.42781
2474159.67502	 166.00000	   0.67072	   0.86933	   0.05277	   0.87093	  -3.47370
2474161.76402	 166.00000	   0.53067	   0.87262	   0.05560	   0.87439	  -3.64596
2474164.40102	 166.00000	   0.41976	   0.87683	   0.05970	   0.87886	  -3.89493
2474167.73203	 166.00000	   0.33183	   0.88238	   0.06396	   0.88469	  -4.14605
2474171.93803	 166.00000	   0.26261	   0.88824	   0.07214	   0.89116	  -4.64341
2474177.24603	 166.00000	   0.20791	   0.89535	   0.08130	   0.89903	  -5.18827
2474183.95104	 166.00000	   0.16452	   0.90200	   0.09290	   0.90677	  -5.88055
2474192.42704	 166.00000	   0.13007	   0.91279	   0.10619	   0.91895	  -6.63565
2474203.11705	 166.00000	   0.10309	   0.92635	   0.12424	   0.93464	  -7.63873
2474216.63106	 166.00000	   0.08153	   0.94175	   0.14889	   0.95344	  -8.98389
2474233.72907	 166.00000	   0.06443	   0.95640	   0.17814	   0.97285	 -10.55133
2474255.31608	 166.00000	   0.05102	   0.96921	   0.20679	   0.99103	 -12.04380
2474282.55809	 166.00000	   0.04042	   0.98940	   0.23316	   1.01650	 -13.26002
2474317.05412	 166.00000	   0.03192	   1.02004	   0.26437	   1.05374	 -14.53000
2474360.60114	 166.00000	   0.02528	   1.05462	   0.30087	   1.09670	 -15.92295
2474415.66717	 166.00000	   0.01999	   1.09455	   0.33796	   1.14554	 -17.15885
2488288.16670	 167.00000	20004.45300	   0.28172	  -0.02217	   0.28259	   4.49883
2488288.30970	 167.00000	15829.12600	   0.28859	  -0.00687	   0.28867	   1.36427
2488288.45170	 167.00000	12516.70300	   0.29552	   0.00582	   0.29558	  -1.12873
2488288.59370	 167.00000	9909.44240	   0.30396	   0.01432	   0.30430	  -2.69693
2488288.75770	 167.00000	7835.48000	   0.31187	   0.02324	   0.31274	  -4.26254
2488288.95870	 167.00000	6217.24610	   0.31657	   0.03015	   0.31801	  -5.44048
2488289.19670	 167.00000	4905.29100	   0.32651	   0.03661	   0.32856	  -6.39820
2488289.43570	 167.00000	3881.27370	   0.33294	   0.04165	   0.33553	  -7.13125
2488289.67370	 167.00000	3070.98270	   0.34137	   0.04536	   0.34437	  -7.56838
2488289.91170	 167.00000	2430.77780	   0.35030	   0.05105	   0.35400	  -8.29142
2488290.14970	 167.00000	1923.15370	   0.35922	   0.05378	   0.36323	  -8.51540
2488290.38770	 167.00000	1522.43580	   0.36598	   0.05788	   0.37052	  -8.98657
2488290.62570	 167.00000	1203.84460	   0.37674	   0.06144	   0.38171	  -9.26319
2488290.86470	 167.00000	 952.86591	   0.38573	   0.06445	   0.39107	  -9.48504
2488291.10270	 167.00000	 754.27557	   0.39522	   0.06744	   0.40093	  -9.68410
2488291.33970	 167.00000	 596.71857	   0.40545	   0.07170	   0.41174	 -10.02925
2488291.57770	 167.00000	 471.96338	   0.41680	   0.07597	   0.42367	 -10.32946
2488291.81670	 167.00000	 373.20856	   0.42670	   0.07885	   0.43392	 -10.46982
2488292.05470	 167.00000	 295.47278	   0.43962	   0.08498	   0.44776	 -10.94015
2488292.29370	 167.00000	 233.87738	   0.45131	   0.08894	   0.45999	 -11.14795
2488292.53170	 167.00000	 185.05922	   0.46330	   0.09341	   0.47262	 -11.39878
2488292.76770	 167.00000	 146.35823	   0.47664	   0.09857	   0.48672	 -11.68466
2488293.00470	 167.00000	 115.77804	   0.49065	   0.10715	   0.50222	 -12.31919
2488293.23870	 167.00000	  91.67210	   0.50393	   0.11416	   0.51670	 -12.76441
2488293.48370	 167.00000	  72.51701	   0.52187	   0.12357	   0.53630	 -13.32168
2488293.71270	 167.00000	  57.36816	   0.53976	   0.13262	   0.55581	 -13.80439
2488293.94970	 167.00000	  45.36290	   0.55971	   0.14291	   0.57767	 -14.32314
2488294.18170	 167.00000	  35.93134	   0.58673	   0.15341	   0.60645	 -14.65307
2488294.43270	 167.00000	  28.40909	   0.61388	   0.16075	   0.63458	 -14.67421
2488294.64670	 167.00000	  22.48202	   0.64490	   0.16735	   0.66626	 -14.54730
2488294.91170	 167.00000	  17.79613	   0.67968	   0.16611	   0.69968	 -13.73370
2488295.16370	 167.00000	  14.06813	   0.71469	   0.16138	   0.73268	 -12.72443
2488295.37970	 167.00000	  11.14480	   0.74330	   0.15079	   0.75844	 -11.46757
2488295.64770	 167.00000	   8.81772	   0.76985	   0.13720	   0.78198	 -10.10522
2488295.82570	 167.00000	   6.97545	   0.79071	   0.12190	   0.80005	  -8.76386
2488296.04370	 167.00000	   5.51730	   0.80903	   0.10720	   0.81610	  -7.54820
2488296.31270	 167.00000	   4.36941	   0.82117	   0.09360	   0.82649	  -6.50301
2488296.64770	 167.00000	   3.45686	   0.83035	   0.08158	   0.83435	  -5.61141
2488297.06670	 167.00000	   2.73547	   0.83914	   0.07225	   0.84225	  -4.92093
2488297.59170	 167.00000	   2.16054	   0.84548	   0.06416	   0.84791	  -4.33993
2488298.25070	 167.00000	   1.70952	   0.85042	   0.05871	   0.85244	  -3.94908
2488299.07970	 167.00000	   1.35352	   0.85534	   0.05429	   0.85707	  -3.63200
2488300.12270	 167.00000	   1.07079	   0.86009	   0.05210	   0.86167	  -3.46649
2488301.43671	 167.00000	   0.84734	   0.86409	   0.05290	   0.86571	  -3.50341
2488303.09171	 167.00000	   0.67072	   0.86752	   0.05318	   0.86915	  -3.50783
2488305.18071	 167.00000	   0.53067	   0.87136	   0.05485	   0.87308	  -3.60200
2488307.81771	 167.00000	   0.41976	   0.87631	   0.05824	   0.87824	  -3.80251
2488311.14871	 167.00000	   0.33183	   0.88230	   0.06441	   0.88465	  -4.17554
2488315.35471	 167.00000	   0.26261	   0.88713	   0.07211	   0.89006	  -4.64673
2488320.66272	 167.00000	   0.20791	   0.89345	   0.08074	   0.89709	  -5.16371
2488327.36772	 167.00000	   0.16452	   0.90284	   0.09155	   0.90747	  -5.78990
2488335.84373	 167.00000	   0.13007	   0.91396	   0.10770	   0.92028	  -6.72093
2488346.53373	 167.00000	   0.10309	   0.92563	   0.12890	   0.93456	  -7.92774
2488360.04774	 167.00000	   0.08153	   0.93580	   0.15275	   0.94818	  -9.27054
2488377.14575	 167.00000	   0.06443	   0.94803	   0.17849	   0.96468	 -10.66281
2488398.73276	 167.00000	   0.05102	   0.96600	   0.19985	   0.98645	 -11.68897
2488425.97478	 167.00000	   0.04042	   0.99186	   0.22889	   1.01793	 -12.99437
2488460.47080	 167.00000	   0.03192	   1.02124	   0.26309	   1.05458	 -14.44616
2488504.01783	 167.00000	   0.02528	   1.05518	   0.29630	   1.09599	 -15.68501
2488559.08386	 167.00000	   0.01999	   1.10058	   0.33082	   1.14923	 -16.73018
2502421.30850	 168.00000	20004.45300	   0.28271	  -0.02166	   0.28354	   4.38222
2502421.45150	 168.00000	15829.12600	   0.28861	  -0.00665	   0.28869	   1.32018
2502421.59350	 168.00000	12516.70300	   0.29561	   0.00564	   0.29566	  -1.09370
2502421.73550	 168.00000	9909.44240	   0.30424	   0.01580	   0.30465	  -2.97328
2502421.89950	 168.00000	7835.48000	   0.31162	   0.02397	   0.31254	  -4.39793
2502422.10050	 168.00000	6217.24610	   0.32002	   0.03080	   0.32150	  -5.49817
2502422.33850	 168.00000	4905.29100	   0.32690	   0.03844	   0.32915	  -6.70716
2502422.57750	 168.00000	3881.27370	   0.33349	   0.03977	   0.33585	  -6.80011
2502422.81550	 168.00000	3070.98270	   0.34222	   0.04607	   0.34530	  -7.66729
2502423.05350	 168.00000	2430.77780	   0.35088	   0.05061	   0.35451	  -8.20781
2502423.29150	 168.00000	1923.15370	   0.35787	   0.05373	   0.36189	  -8.53812
2502423.52950	 168.00000	1522.43580	   0.36690	   0.05584	   0.37113	  -8.65398
2502423.76750	 168.00000	1203.84460	   0.37680	   0.06087	   0.38168	  -9.17678
