Repository: kbm2110/Battery_Diagnostics_Thesis

# Battery_Diagnostics_Thesis
 Data-driven battery diagnostics using EIS

**Author:** Bala Manikanta Yaswanth Kanagarla
**Institution:** Technische Hochschule Ingolstadt (THI)
**Supervisor:** Prof. Dr. H.-G. Schweiger

## Overview

This project implements a machine learning framework for 
non-invasive State of Health (SoH) estimation of lithium-ion 
batteries using Electrochemical Impedance Spectroscopy (EIS).

Eight physically interpretable features are extracted from 
impedance spectra and used to train six ML models under a 
strict cell-level train-test split. The stacking ensemble 
achieves R² = 0.9122 and RMSE = 0.0234 on completely unseen 
cells.

---

File: data/EIS/EIS_state_V_45C02.txt (part 20 of 37)
time/s	           cycle number	freq/Hz	           Re(Z)/Ohm	  -Im(Z)/Ohm	   |Z|/Ohm	   Phase(Z)/deg
2475780.46159	 159.00000	   0.10309	   0.84533	   0.11173	   0.85268	  -7.52900
2475793.97560	 159.00000	   0.08153	   0.85707	   0.12703	   0.86643	  -8.43092
2475811.07361	 159.00000	   0.06443	   0.87269	   0.14632	   0.88487	  -9.51822
2475832.65962	 159.00000	   0.05102	   0.89143	   0.16996	   0.90749	 -10.79452
2475859.90263	 159.00000	   0.04042	   0.91055	   0.19517	   0.93123	 -12.09817
2475894.39866	 159.00000	   0.03192	   0.93741	   0.21863	   0.96257	 -13.12815
2475937.94568	 159.00000	   0.02528	   0.97429	   0.24968	   1.00578	 -14.37380
2475993.01071	 159.00000	   0.01999	   1.01498	   0.29197	   1.05614	 -16.04847
2490682.30992	 160.00000	20004.45300	   0.36901	  -0.02034	   0.36957	   3.15421
2490682.45292	 160.00000	15829.12600	   0.37772	  -0.00619	   0.37777	   0.93835
2490682.59492	 160.00000	12516.70300	   0.38278	   0.00421	   0.38280	  -0.63042
2490682.73692	 160.00000	9909.44240	   0.39041	   0.01249	   0.39061	  -1.83224
2490682.90092	 160.00000	7835.48000	   0.39582	   0.01924	   0.39629	  -2.78262
2490683.10192	 160.00000	6217.24610	   0.40320	   0.02569	   0.40402	  -3.64510
2490683.33992	 160.00000	4905.29100	   0.40785	   0.03043	   0.40898	  -4.26678
2490683.57892	 160.00000	3881.27370	   0.41701	   0.03488	   0.41846	  -4.78112
2490683.81693	 160.00000	3070.98270	   0.42299	   0.03854	   0.42474	  -5.20613
2490684.05493	 160.00000	2430.77780	   0.42927	   0.04323	   0.43144	  -5.75050
2490684.29293	 160.00000	1923.15370	   0.43798	   0.04439	   0.44022	  -5.78723
2490684.53093	 160.00000	1522.43580	   0.44492	   0.04732	   0.44743	  -6.07089
2490684.76893	 160.00000	1203.84460	   0.45057	   0.04987	   0.45332	  -6.31552
2490685.00793	 160.00000	 952.86591	   0.45954	   0.05210	   0.46248	  -6.46847
2490685.24593	 160.00000	 754.27557	   0.46740	   0.05473	   0.47059	  -6.67805
2490685.48293	 160.00000	 596.71857	   0.47470	   0.05808	   0.47824	  -6.97511
2490685.72093	 160.00000	 471.96338	   0.48370	   0.06047	   0.48747	  -7.12638
2490685.95993	 160.00000	 373.20856	   0.49348	   0.06309	   0.49750	  -7.28603
2490686.19793	 160.00000	 295.47278	   0.50202	   0.06710	   0.50649	  -7.61244
2490686.43693	 160.00000	 233.87738	   0.51126	   0.06944	   0.51596	  -7.73454
2490686.67493	 160.00000	 185.05922	   0.52160	   0.07626	   0.52714	  -8.31761
2490686.91093	 160.00000	 146.35823	   0.53110	   0.08165	   0.53734	  -8.74060
2490687.14793	 160.00000	 115.77804	   0.54249	   0.08728	   0.54946	  -9.13993
2490687.38193	 160.00000	  91.67210	   0.55565	   0.09255	   0.56330	  -9.45629
2490687.62693	 160.00000	  72.51701	   0.57044	   0.10089	   0.57929	 -10.02939
2490687.85593	 160.00000	  57.36816	   0.58914	   0.10736	   0.59884	 -10.32760
2490688.09293	 160.00000	  45.36290	   0.60741	   0.11440	   0.61809	 -10.66597
2490688.32493	 160.00000	  35.93134	   0.62919	   0.11923	   0.64039	 -10.73050
2490688.57593	 160.00000	  28.40909	   0.65451	   0.12150	   0.66569	 -10.51638
2490688.78993	 160.00000	  22.48202	   0.67707	   0.11619	   0.68696	  -9.73796
2490689.05493	 160.00000	  17.79613	   0.70003	   0.10976	   0.70858	  -8.91111
2490689.30693	 160.00000	  14.06813	   0.71946	   0.10081	   0.72649	  -7.97598
2490689.52293	 160.00000	  11.14480	   0.73515	   0.08901	   0.74052	  -6.90372
2490689.79093	 160.00000	   8.81772	   0.74872	   0.07967	   0.75295	  -6.07417
2490689.96893	 160.00000	   6.97545	   0.75829	   0.06878	   0.76140	  -5.18259
2490690.18693	 160.00000	   5.51730	   0.76573	   0.06031	   0.76810	  -4.50308
2490690.45593	 160.00000	   4.36941	   0.77174	   0.05256	   0.77353	  -3.89590
2490690.79093	 160.00000	   3.45686	   0.77767	   0.04626	   0.77904	  -3.40428
2490691.20993	 160.00000	   2.73547	   0.78032	   0.04160	   0.78143	  -3.05168
2490691.73493	 160.00000	   2.16054	   0.78383	   0.03930	   0.78482	  -2.87060
2490692.39393	 160.00000	   1.70952	   0.78712	   0.03630	   0.78795	  -2.64078
2490693.22293	 160.00000	   1.35352	   0.78983	   0.03622	   0.79066	  -2.62582
2490694.26593	 160.00000	   1.07079	   0.79257	   0.03640	   0.79341	  -2.62951
2490695.57993	 160.00000	   0.84734	   0.79544	   0.03713	   0.79631	  -2.67272
2490697.23493	 160.00000	   0.67072	   0.79887	   0.03958	   0.79985	  -2.83615
2490699.32393	 160.00000	   0.53067	   0.80234	   0.04311	   0.80350	  -3.07557
2490701.96094	 160.00000	   0.41976	   0.80577	   0.04800	   0.80720	  -3.40906
2490705.29194	 160.00000	   0.33183	   0.81005	   0.05336	   0.81180	  -3.76873
2490709.49794	 160.00000	   0.26261	   0.81587	   0.06001	   0.81807	  -4.20651
2490714.80594	 160.00000	   0.20791	   0.82324	   0.07019	   0.82622	  -4.87301
2490721.51095	 160.00000	   0.16452	   0.83011	   0.08354	   0.83431	  -5.74681
2490729.98695	 160.00000	   0.13007	   0.83655	   0.09715	   0.84217	  -6.62416
2490740.67696	 160.00000	   0.10309	   0.84416	   0.11057	   0.85137	  -7.46238
2490754.19097	 160.00000	   0.08153	   0.85739	   0.12649	   0.86667	  -8.39248
2490771.28898	 160.00000	   0.06443	   0.87331	   0.14646	   0.88550	  -9.52066
2490792.87599	 160.00000	   0.05102	   0.89102	   0.17015	   0.90712	 -10.81117
2490820.11801	 160.00000	   0.04042	   0.91004	   0.19313	   0.93031	 -11.98145
2490854.61403	 160.00000	   0.03192	   0.93950	   0.21816	   0.96450	 -13.07274
2490898.16105	 160.00000	   0.02528	   0.97614	   0.25080	   1.00784	 -14.40910
2490953.22709	 160.00000	   0.01999	   1.01538	   0.29496	   1.05735	 -16.19817
2505630.43480	 161.00000	20004.45300	   0.37096	  -0.02034	   0.37151	   3.13780
2505630.57780	 161.00000	15829.12600	   0.37712	  -0.00687	   0.37718	   1.04358
2505630.71980	 161.00000	12516.70300	   0.38684	   0.00258	   0.38684	  -0.38225
2505630.86180	 161.00000	9909.44240	   0.39144	   0.01219	   0.39163	  -1.78329
2505631.02580	 161.00000	7835.48000	   0.39922	   0.01974	   0.39970	  -2.83140
2505631.22680	 161.00000	6217.24610	   0.40365	   0.02572	   0.40446	  -3.64549
2505631.46480	 161.00000	4905.29100	   0.41213	   0.03152	   0.41334	  -4.37410
2505631.70280	 161.00000	3881.27370	   0.41850	   0.03619	   0.42007	  -4.94243
2505631.94080	 161.00000	3070.98270	   0.42462	   0.03874	   0.42639	  -5.21294
2505632.17980	 161.00000	2430.77780	   0.43141	   0.04209	   0.43345	  -5.57201
2505632.41780	 161.00000	1923.15370	   0.43922	   0.04383	   0.44140	  -5.69931
2505632.65580	 161.00000	1522.43580	   0.44670	   0.04781	   0.44926	  -6.10939
2505632.89380	 161.00000	1203.84460	   0.45406	   0.05125	   0.45694	  -6.43954
2505633.13280	 161.00000	 952.86591	   0.46078	   0.05181	   0.46368	  -6.41506
2505633.37080	 161.00000	 754.27557	   0.46889	   0.05618	   0.47224	  -6.83293
2505633.60781	 161.00000	 596.71857	   0.47668	   0.05873	   0.48028	  -7.02445
2505633.84581	 161.00000	 471.96338	   0.48426	   0.06042	   0.48802	  -7.11224
2505634.08481	 161.00000	 373.20856	   0.49297	   0.06422	   0.49714	  -7.42257
2505634.32281	 161.00000	 295.47278	   0.50300	   0.06660	   0.50739	  -7.54206
2505634.56181	 161.00000	 233.87738	   0.51110	   0.07116	   0.51603	  -7.92649
2505634.79981	 161.00000	 185.05922	   0.52316	   0.07523	   0.52854	  -8.18350
2505635.03581	 161.00000	 146.35823	   0.53155	   0.08143	   0.53775	  -8.70935
2505635.27281	 161.00000	 115.77804	   0.54173	   0.08651	   0.54859	  -9.07322
2505635.50681	 161.00000	  91.67210	   0.55634	   0.09247	   0.56398	  -9.43726
2505635.75181	 161.00000	  72.51701	   0.57063	   0.10167	   0.57961	 -10.10240
2505635.98081	 161.00000	  57.36816	   0.58851	   0.10773	   0.59829	 -10.37310
2505636.21781	 161.00000	  45.36290	   0.60735	   0.11356	   0.61787	 -10.59108
2505636.44981	 161.00000	  35.93134	   0.62983	   0.11884	   0.64094	 -10.68556
2505636.70081	 161.00000	  28.40909	   0.65434	   0.11837	   0.66496	 -10.25356
2505636.91481	 161.00000	  22.48202	   0.67995	   0.11733	   0.69000	  -9.79071
2505637.17981	 161.00000	  17.79613	   0.70015	   0.10938	   0.70865	  -8.87918
2505637.43181	 161.00000	  14.06813	   0.72012	   0.10128	   0.72721	  -8.00570
2505637.64781	 161.00000	  11.14480	   0.73648	   0.09023	   0.74199	  -6.98494
2505637.91581	 161.00000	   8.81772	   0.74898	   0.07973	   0.75321	  -6.07652
2505638.09381	 161.00000	   6.97545	   0.76008	   0.06908	   0.76321	  -5.19279
2505638.31181	 161.00000	   5.51730	   0.76698	   0.06041	   0.76936	  -4.50373
2505638.58081	 161.00000	   4.36941	   0.77312	   0.05321	   0.77495	  -3.93684
2505638.91581	 161.00000	   3.45686	   0.77686	   0.04646	   0.77824	  -3.42243
2505639.33481	 161.00000	   2.73547	   0.78100	   0.04212	   0.78214	  -3.08705
2505639.85981	 161.00000	   2.16054	   0.78436	   0.03891	   0.78533	  -2.84003
2505640.51881	 161.00000	   1.70952	   0.78808	   0.03721	   0.78896	  -2.70317
2505641.34781	 161.00000	   1.35352	   0.79040	   0.03610	   0.79122	  -2.61541
2505642.39081	 161.00000	   1.07079	   0.79412	   0.03561	   0.79492	  -2.56724
2505643.70481	 161.00000	   0.84734	   0.79646	   0.03745	   0.79734	  -2.69185
2505645.35981	 161.00000	   0.67072	   0.80021	   0.03995	   0.80120	  -2.85826
2505647.44881	 161.00000	   0.53067	   0.80280	   0.04357	   0.80398	  -3.10689
2505650.08581	 161.00000	   0.41976	   0.80670	   0.04798	   0.80812	  -3.40412
2505653.41682	 161.00000	   0.33183	   0.81168	   0.05331	   0.81343	  -3.75767
2505657.62282	 161.00000	   0.26261	   0.81807	   0.06165	   0.82039	  -4.30935
2505662.93082	 161.00000	   0.20791	   0.82356	   0.07232	   0.82673	  -5.01854
2505669.63583	 161.00000	   0.16452	   0.82847	   0.08362	   0.83267	  -5.76323
2505678.11183	 161.00000	   0.13007	   0.83634	   0.09506	   0.84172	  -6.48443
2505688.80184	 161.00000	   0.10309	   0.84740	   0.10865	   0.85433	  -7.30664
2505702.31585	 161.00000	   0.08153	   0.85977	   0.12653	   0.86904	  -8.37172
2505719.41386	 161.00000	   0.06443	   0.87465	   0.14724	   0.88695	  -9.55548
2505741.00087	 161.00000	   0.05102	   0.89148	   0.16866	   0.90730	 -10.71323
2505768.24289	 161.00000	   0.04042	   0.91519	   0.19033	   0.93477	 -11.74797
2505802.73891	 161.00000	   0.03192	   0.94691	   0.22126	   0.97242	 -13.15227
2505846.28593	 161.00000	   0.02528	   0.97940	   0.26130	   1.01366	 -14.93835
2505901.35196	 161.00000	   0.01999	   1.00788	   0.30590	   1.05328	 -16.88370
2520574.19245	 162.00000	20004.45300	   0.36942	  -0.02177	   0.37006	   3.37256
2520574.33545	 162.00000	15829.12600	   0.37797	  -0.00733	   0.37804	   1.11077
2520574.47745	 162.00000	12516.70300	   0.38474	   0.00455	   0.38476	  -0.67690
2520574.61945	 162.00000	9909.44240	   0.39019	   0.01273	   0.39040	  -1.86849
2520574.78345	 162.00000	7835.48000	   0.39721	   0.02172	   0.39780	  -3.13004
2520574.98445	 162.00000	6217.24610	   0.40309	   0.02687	   0.40398	  -3.81337
2520575.22245	 162.00000	4905.29100	   0.41035	   0.03109	   0.41152	  -4.33291
2520575.46145	 162.00000	3881.27370	   0.41799	   0.03393	   0.41937	  -4.64094
2520575.69945	 162.00000	3070.98270	   0.42327	   0.03821	   0.42499	  -5.15840
2520575.93745	 162.00000	2430.77780	   0.43149	   0.04220	   0.43355	  -5.58611
2520576.17545	 162.00000	1923.15370	   0.43840	   0.04387	   0.44059	  -5.71498
2520576.41345	 162.00000	1522.43580	   0.44549	   0.04821	   0.44809	  -6.17581
2520576.65145	 162.00000	1203.84460	   0.45265	   0.05037	   0.45545	  -6.34965
2520576.89045	 162.00000	 952.86591	   0.46121	   0.05182	   0.46411	  -6.41052
2520577.12845	 162.00000	 754.27557	   0.46856	   0.05400	   0.47166	  -6.57390
2520577.36545	 162.00000	 596.71857	   0.47796	   0.05845	   0.48152	  -6.97166
2520577.60345	 162.00000	 471.96338	   0.48385	   0.06129	   0.48771	  -7.21981
2520577.84245	 162.00000	 373.20856	   0.49376	   0.06427	   0.49793	  -7.41613
2520578.08045	 162.00000	 295.47278	   0.50325	   0.06812	   0.50783	  -7.70893
2520578.31945	 162.00000	 233.87738	   0.51273	   0.07133	   0.51766	  -7.92021
2520578.55745	 162.00000	 185.05922	   0.52115	   0.07659	   0.52675	  -8.36034
2520578.79345	 162.00000	 146.35823	   0.53250	   0.08197	   0.53877	  -8.75151
2520579.03045	 162.00000	 115.77804	   0.54355	   0.08804	   0.55063	  -9.20031
2520579.26445	 162.00000	  91.67210	   0.55646	   0.09312	   0.56420	  -9.50051
2520579.50945	 162.00000	  72.51701	   0.57270	   0.10058	   0.58147	  -9.96055
2520579.73845	 162.00000	  57.36816	   0.58844	   0.10868	   0.59840	 -10.46419
2520579.97545	 162.00000	  45.36290	   0.60802	   0.11472	   0.61875	 -10.68521
2520580.20745	 162.00000	  35.93134	   0.63124	   0.11922	   0.64240	 -10.69517
2520580.45845	 162.00000	  28.40909	   0.65530	   0.12068	   0.66632	 -10.43442
2520580.67245	 162.00000	  22.48202	   0.67830	   0.11779	   0.68845	  -9.85130
2520580.93745	 162.00000	  17.79613	   0.70104	   0.11141	   0.70984	  -9.03006
2520581.18945	 162.00000	  14.06813	   0.72128	   0.10113	   0.72834	  -7.98161
2520581.40545	 162.00000	  11.14480	   0.73771	   0.09064	   0.74325	  -7.00433
2520581.67345	 162.00000	   8.81772	   0.75173	   0.08011	   0.75599	  -6.08250
2520581.85145	 162.00000	   6.97545	   0.76057	   0.07007	   0.76379	  -5.26390
2520582.06945	 162.00000	   5.51730	   0.76806	   0.05972	   0.77038	  -4.44602
2520582.33845	 162.00000	   4.36941	   0.77437	   0.05299	   0.77618	  -3.91459
2520582.67345	 162.00000	   3.45686	   0.77979	   0.04736	   0.78122	  -3.47551
2520583.09245	 162.00000	   2.73547	   0.78385	   0.04341	   0.78505	  -3.16973
2520583.61645	 162.00000	   2.16054	   0.78711	   0.03862	   0.78806	  -2.80890
2520584.27546	 162.00000	   1.70952	   0.79048	   0.03650	   0.79132	  -2.64405
2520585.10446	 162.00000	   1.35352	   0.79318	   0.03672	   0.79403	  -2.65078
2520586.14746	 162.00000	   1.07079	   0.79591	   0.03683	   0.79676	  -2.64934
2520587.46146	 162.00000	   0.84734	   0.79825	   0.03786	   0.79914	  -2.71516
2520589.11646	 162.00000	   0.67072	   0.80132	   0.03972	   0.80231	  -2.83795
2520591.20546	 162.00000	   0.53067	   0.80538	   0.04243	   0.80650	  -3.01595
2520593.84246	 162.00000	   0.41976	   0.80945	   0.04820	   0.81088	  -3.40771
2520597.17346	 162.00000	   0.33183	   0.81354	   0.05462	   0.81537	  -3.84128
2520601.37947	 162.00000	   0.26261	   0.81871	   0.06043	   0.82093	  -4.22121
2520606.68747	 162.00000	   0.20791	   0.82590	   0.06976	   0.82884	  -4.82804
2520613.39247	 162.00000	   0.16452	   0.83409	   0.08219	   0.83813	  -5.62784
2520621.86848	 162.00000	   0.13007	   0.84171	   0.09766	   0.84736	  -6.61842
2520632.55848	 162.00000	   0.10309	   0.84909	   0.11257	   0.85652	  -7.55229
2520646.07249	 162.00000	   0.08153	   0.85950	   0.12820	   0.86901	  -8.48374
2520663.17050	 162.00000	   0.06443	   0.87438	   0.14809	   0.88683	  -9.61295
2520684.75752	 162.00000	   0.05102	   0.89443	   0.17019	   0.91048	 -10.77305
2520711.99953	 162.00000	   0.04042	   0.91448	   0.19588	   0.93522	 -12.09010
2520746.49555	 162.00000	   0.03192	   0.93925	   0.22064	   0.96482	 -13.21991
2520790.04258	 162.00000	   0.02528	   0.97527	   0.24875	   1.00649	 -14.30849
2520845.10861	 162.00000	   0.01999	   1.01691	   0.28903	   1.05719	 -15.86663
2535504.28999	 163.00000	20004.45300	   0.37019	  -0.02114	   0.37079	   3.26821
2535504.43299	 163.00000	15829.12600	   0.37679	  -0.00777	   0.37687	   1.18108
2535504.57499	 163.00000	12516.70300	   0.38534	   0.00458	   0.38536	  -0.68079
2535504.71699	 163.00000	9909.44240	   0.39116	   0.01281	   0.39137	  -1.87562
2535504.88099	 163.00000	7835.48000	   0.39710	   0.02014	   0.39761	  -2.90382
2535505.08199	 163.00000	6217.24610	   0.40408	   0.02677	   0.40497	  -3.79012
2535505.31999	 163.00000	4905.29100	   0.41029	   0.03112	   0.41147	  -4.33820
2535505.55899	 163.00000	3881.27370	   0.41710	   0.03596	   0.41865	  -4.92804
2535505.79699	 163.00000	3070.98270	   0.42250	   0.03855	   0.42426	  -5.21269
2535506.03499	 163.00000	2430.77780	   0.43048	   0.04275	   0.43260	  -5.67150
2535506.27299	 163.00000	1923.15370	   0.43873	   0.04483	   0.44101	  -5.83407
2535506.51099	 163.00000	1522.43580	   0.44656	   0.04675	   0.44900	  -5.97641
2535506.74899	 163.00000	1203.84460	   0.45246	   0.05120	   0.45535	  -6.45565
2535506.98799	 163.00000	 952.86591	   0.46162	   0.05229	   0.46458	  -6.46262
2535507.22599	 163.00000	 754.27557	   0.46942	   0.05562	   0.47271	  -6.75668
2535507.46299	 163.00000	 596.71857	   0.47858	   0.05802	   0.48209	  -6.91283
2535507.70099	 163.00000	 471.96338	   0.48479	   0.06041	   0.48854	  -7.10364
2535507.93999	 163.00000	 373.20856	   0.49385	   0.06387	   0.49797	  -7.36929
2535508.17799	 163.00000	 295.47278	   0.50195	   0.06862	   0.50662	  -7.78438
2535508.41699	 163.00000	 233.87738	   0.51073	   0.07207	   0.51579	  -8.03204
2535508.65499	 163.00000	 185.05922	   0.52159	   0.07533	   0.52700	  -8.21815
2535508.89099	 163.00000	 146.35823	   0.53291	   0.08131	   0.53908	  -8.67552
2535509.12699	 163.00000	 115.77804	   0.54492	   0.08610	   0.55168	  -8.97833
2535509.36199	 163.00000	  91.67210	   0.55710	   0.09412	   0.56499	  -9.58897
2535509.60699	 163.00000	  72.51701	   0.57129	   0.10084	   0.58012	 -10.01068
2535509.83599	 163.00000	  57.36816	   0.58984	   0.10790	   0.59963	 -10.36688
2535510.07299	 163.00000	  45.36290	   0.60889	   0.11495	   0.61964	 -10.69062
2535510.30499	 163.00000	  35.93134	   0.62959	   0.12050	   0.64102	 -10.83517
2535510.55599	 163.00000	  28.40909	   0.65604	   0.12005	   0.66694	 -10.37004
2535510.76999	 163.00000	  22.48202	   0.67911	   0.11814	   0.68931	  -9.86825
2535511.03499	 163.00000	  17.79613	   0.70195	   0.11153	   0.71075	  -9.02805
2535511.28699	 163.00000	  14.06813	   0.72223	   0.10164	   0.72935	  -8.01048
2535511.50299	 163.00000	  11.14480	   0.73786	   0.09167	   0.74353	  -7.08238
2535511.77100	 163.00000	   8.81772	   0.75189	   0.08042	   0.75618	  -6.10472
2535511.94900	 163.00000	   6.97545	   0.76142	   0.06983	   0.76462	  -5.24011
2535512.16700	 163.00000	   5.51730	   0.76947	   0.06106	   0.77189	  -4.53717
2535512.43600	 163.00000	   4.36941	   0.77599	   0.05381	   0.77785	  -3.96657
2535512.77100	 163.00000	   3.45686	   0.77978	   0.04759	   0.78123	  -3.49214
2535513.19000	 163.00000	   2.73547	   0.78396	   0.04325	   0.78515	  -3.15743
2535513.71500	 163.00000	   2.16054	   0.78833	   0.03841	   0.78927	  -2.78911
2535514.37400	 163.00000	   1.70952	   0.79162	   0.03742	   0.79251	  -2.70622
2535515.20300	 163.00000	   1.35352	   0.79427	   0.03614	   0.79509	  -2.60551
2535516.24600	 163.00000	   1.07079	   0.79728	   0.03579	   0.79809	  -2.56992
2535517.56000	 163.00000	   0.84734	   0.80064	   0.03754	   0.80152	  -2.68416
2535519.21500	 163.00000	   0.67072	   0.80361	   0.04064	   0.80463	  -2.89478
2535521.30400	 163.00000	   0.53067	   0.80619	   0.04432	   0.80740	  -3.14642
2535523.94100	 163.00000	   0.41976	   0.80983	   0.04836	   0.81128	  -3.41741
2535527.27200	 163.00000	   0.33183	   0.81450	   0.05340	   0.81624	  -3.75084
2535531.47801	 163.00000	   0.26261	   0.81988	   0.06122	   0.82216	  -4.27034
2535536.78601	 163.00000	   0.20791	   0.82573	   0.07081	   0.82876	  -4.90117
2535543.49101	 163.00000	   0.16452	   0.83243	   0.08145	   0.83640	  -5.58836
2535551.96702	 163.00000	   0.13007	   0.84121	   0.09347	   0.84639	  -6.34065
2535562.65703	 163.00000	   0.10309	   0.85410	   0.10813	   0.86091	  -7.21504
2535576.17103	 163.00000	   0.08153	   0.86784	   0.12878	   0.87734	  -8.44095
2535593.26904	 163.00000	   0.06443	   0.88278	   0.15323	   0.89598	  -9.84694
2535614.85606	 163.00000	   0.05102	   0.89442	   0.17688	   0.91174	 -11.18640
2535642.09807	 163.00000	   0.04042	   0.91236	   0.19962	   0.93394	 -12.34147
2535676.59409	 163.00000	   0.03192	   0.93937	   0.22540	   0.96604	 -13.49300
2535720.14112	 163.00000	   0.02528	   0.96972	   0.25696	   1.00319	 -14.84121
2535775.20715	 163.00000	   0.01999	   1.00174	   0.28992	   1.04285	 -16.14112
2550429.80950	 164.00000	20004.45300	   0.37367	  -0.02075	   0.37424	   3.17773
2550429.95250	 164.00000	15829.12600	   0.37985	  -0.00864	   0.37995	   1.30330
2550430.09450	 164.00000	12516.70300	   0.38644	   0.00482	   0.38647	  -0.71447
2550430.23650	 164.00000	9909.44240	   0.39188	   0.01214	   0.39207	  -1.77404
2550430.40050	 164.00000	7835.48000	   0.39852	   0.02121	   0.39908	  -3.04648
2550430.60150	 164.00000	6217.24610	   0.40437	   0.02551	   0.40517	  -3.60933
2550430.83950	 164.00000	4905.29100	   0.41243	   0.03200	   0.41367	  -4.43699
2550431.07850	 164.00000	3881.27370	   0.41941	   0.03493	   0.42086	  -4.76128
2550431.31650	 164.00000	3070.98270	   0.42447	   0.03908	   0.42627	  -5.26093
2550431.55450	 164.00000	2430.77780	   0.43268	   0.04308	   0.43482	  -5.68586
2550431.79250	 164.00000	1923.15370	   0.43897	   0.04493	   0.44126	  -5.84412
2550432.03050	 164.00000	1522.43580	   0.44675	   0.04590	   0.44910	  -5.86621
2550432.26850	 164.00000	1203.84460	   0.45452	   0.04957	   0.45721	  -6.22469
2550432.50750	 164.00000	 952.86591	   0.46147	   0.05404	   0.46462	  -6.67971
2550432.74550	 164.00000	 754.27557	   0.46996	   0.05537	   0.47321	  -6.71993
2550432.98250	 164.00000	 596.71857	   0.47742	   0.05830	   0.48097	  -6.96219
2550433.22050	 164.00000	 471.96338	   0.48606	   0.06135	   0.48991	  -7.19342
2550433.45950	 164.00000	 373.20856	   0.49313	   0.06393	   0.49726	  -7.38620
2550433.69750	 164.00000	 295.47278	   0.50362	   0.06777	   0.50816	  -7.66436
2550433.93650	 164.00000	 233.87738	   0.51312	   0.07130	   0.51805	  -7.91052
2550434.17450	 164.00000	 185.05922	   0.52217	   0.07607	   0.52768	  -8.28904
2550434.41050	 164.00000	 146.35823	   0.53374	   0.08056	   0.53979	  -8.58339
2550434.64750	 164.00000	 115.77804	   0.54427	   0.08695	   0.55117	  -9.07618
2550434.88150	 164.00000	  91.67210	   0.55790	   0.09492	   0.56592	  -9.65573
2550435.12650	 164.00000	  72.51701	   0.57110	   0.09995	   0.57978	  -9.92672
2550435.35450	 164.00000	  57.36816	   0.58815	   0.10716	   0.59783	 -10.32599
2550435.59150	 164.00000	  45.36290	   0.60877	   0.11578	   0.61968	 -10.76849
2550435.82350	 164.00000	  35.93134	   0.63054	   0.11939	   0.64174	 -10.72152
2550436.07450	 164.00000	  28.40909	   0.65535	   0.11994	   0.66623	 -10.37106
2550436.28850	 164.00000	  22.48202	   0.67885	   0.11948	   0.68928	  -9.98243
2550436.55350	 164.00000	  17.79613	   0.70225	   0.11121	   0.71100	  -8.99884
2550436.80550	 164.00000	  14.06813	   0.72152	   0.10355	   0.72892	  -8.16694
2550437.02150	 164.00000	  11.14480	   0.73933	   0.09245	   0.74509	  -7.12762
2550437.28950	 164.00000	   8.81772	   0.75167	   0.08059	   0.75597	  -6.11941
2550437.46750	 164.00000	   6.97545	   0.76285	   0.07235	   0.76628	  -5.41752
2550437.68550	 164.00000	   5.51730	   0.77003	   0.06067	   0.77242	  -4.50491
2550437.95450	 164.00000	   4.36941	   0.77667	   0.05391	   0.77854	  -3.97058
2550438.28950	 164.00000	   3.45686	   0.78153	   0.04772	   0.78299	  -3.49404
2550438.70850	 164.00000	   2.73547	   0.78510	   0.04314	   0.78628	  -3.14545
2550439.23350	 164.00000	   2.16054	   0.78947	   0.03917	   0.79045	  -2.84059
2550439.89350	 164.00000	   1.70952	   0.79169	   0.03796	   0.79259	  -2.74513
2550440.72150	 164.00000	   1.35352	   0.79490	   0.03609	   0.79572	  -2.59947
2550441.76451	 164.00000	   1.07079	   0.79774	   0.03663	   0.79858	  -2.62931
2550443.07851	 164.00000	   0.84734	   0.80021	   0.03822	   0.80113	  -2.73419
2550444.73351	 164.00000	   0.67072	   0.80307	   0.04049	   0.80409	  -2.88644
2550446.82251	 164.00000	   0.53067	   0.80606	   0.04400	   0.80726	  -3.12477
2550449.45951	 164.00000	   0.41976	   0.81047	   0.04773	   0.81187	  -3.37052
2550452.79051	 164.00000	   0.33183	   0.81513	   0.05415	   0.81693	  -3.80066
2550456.99651	 164.00000	   0.26261	   0.82004	   0.06190	   0.82237	  -4.31659
2550462.30452	 164.00000	   0.20791	   0.82567	   0.07047	   0.82867	  -4.87851
2550469.00952	 164.00000	   0.16452	   0.83440	   0.08024	   0.83825	  -5.49278
2550477.48553	 164.00000	   0.13007	   0.84452	   0.09425	   0.84976	  -6.36772
2550488.17553	 164.00000	   0.10309	   0.85461	   0.11217	   0.86193	  -7.47736
2550501.68954	 164.00000	   0.08153	   0.86448	   0.13265	   0.87460	  -8.72385
2550518.78755	 164.00000	   0.06443	   0.87638	   0.15256	   0.88956	  -9.87507
2550540.37456	 164.00000	   0.05102	   0.89358	   0.17114	   0.90982	 -10.84191
2550567.61658	 164.00000	   0.04042	   0.91546	   0.19582	   0.93617	 -12.07362
2550602.11160	 164.00000	   0.03192	   0.94168	   0.22565	   0.96834	 -13.47533
2550645.65863	 164.00000	   0.02528	   0.96923	   0.25524	   1.00228	 -14.75326
2550700.72466	 164.00000	   0.01999	   1.00824	   0.28257	   1.04709	 -15.65587
2565350.88637	 165.00000	20004.45300	   0.37155	  -0.02098	   0.37214	   3.23110
2565351.02937	 165.00000	15829.12600	   0.37780	  -0.00721	   0.37787	   1.09254
2565351.17137	 165.00000	12516.70300	   0.38522	   0.00559	   0.38526	  -0.83080
2565351.31337	 165.00000	9909.44240	   0.39113	   0.01242	   0.39133	  -1.81808
2565351.47737	 165.00000	7835.48000	   0.39960	   0.02012	   0.40010	  -2.88311
2565351.67837	 165.00000	6217.24610	   0.40345	   0.02578	   0.40428	  -3.65569
2565351.91637	 165.00000	4905.29100	   0.41217	   0.03104	   0.41334	  -4.30695
2565352.15537	 165.00000	3881.27370	   0.41760	   0.03502	   0.41907	  -4.79313
2565352.39337	 165.00000	3070.98270	   0.42457	   0.03843	   0.42630	  -5.17181
2565352.63137	 165.00000	2430.77780	   0.43172	   0.04193	   0.43376	  -5.54776
2565352.86937	 165.00000	1923.15370	   0.43740	   0.04483	   0.43969	  -5.85219
2565353.10737	 165.00000	1522.43580	   0.44570	   0.04787	   0.44826	  -6.13060
2565353.34537	 165.00000	1203.84460	   0.45298	   0.04925	   0.45565	  -6.20529
2565353.58437	 165.00000	 952.86591	   0.46010	   0.05275	   0.46312	  -6.54093
2565353.82237	 165.00000	 754.27557	   0.46881	   0.05487	   0.47201	  -6.67524
2565354.05937	 165.00000	 596.71857	   0.47891	   0.05741	   0.48234	  -6.83565
2565354.29737	 165.00000	 471.96338	   0.48643	   0.06103	   0.49024	  -7.15157
2565354.53637	 165.00000	 373.20856	   0.49384	   0.06281	   0.49782	  -7.24859
2565354.77437	 165.00000	 295.47278	   0.50270	   0.06791	   0.50727	  -7.69383
2565355.01337	 165.00000	 233.87738	   0.51225	   0.07249	   0.51735	  -8.05429
2565355.25137	 165.00000	 185.05922	   0.52166	   0.07562	   0.52712	  -8.24800
2565355.48737	 165.00000	 146.35823	   0.53113	   0.08170	   0.53738	  -8.74508
2565355.72437	 165.00000	 115.77804	   0.54432	   0.08709	   0.55125	  -9.09013
2565355.95837	 165.00000	  91.67210	   0.55712	   0.09371	   0.56495	  -9.54783
2565356.20337	 165.00000	  72.51701	   0.57137	   0.10202	   0.58041	 -10.12322
2565356.43237	 165.00000	  57.36816	   0.58917	   0.10897	   0.59916	 -10.47835
2565356.66937	 165.00000	  45.36290	   0.60967	   0.11450	   0.62033	 -10.63635
2565356.90137	 165.00000	  35.93134	   0.63046	   0.11928	   0.64165	 -10.71373
2565357.15237	 165.00000	  28.40909	   0.65563	   0.11949	   0.66643	 -10.32878
2565357.36637	 165.00000	  22.48202	   0.67818	   0.11653	   0.68812	  -9.74974
2565357.63137	 165.00000	  17.79613	   0.70250	   0.11181	   0.71134	  -9.04347
2565357.88337	 165.00000	  14.06813	   0.72205	   0.10121	   0.72911	  -7.97908
2565358.09937	 165.00000	  11.14480	   0.73790	   0.09282	   0.74371	  -7.16960
2565358.36737	 165.00000	   8.81772	   0.75239	   0.08110	   0.75675	  -6.15184
2565358.54537	 165.00000	   6.97545	   0.76234	   0.07055	   0.76560	  -5.28700
2565358.76337	 165.00000	   5.51730	   0.77026	   0.06202	   0.77275	  -4.60360
2565359.03237	 165.00000	   4.36941	   0.77564	   0.05406	   0.77752	  -3.98671
2565359.36737	 165.00000	   3.45686	   0.78120	   0.04852	   0.78270	  -3.55424
2565359.78638	 165.00000	   2.73547	   0.78421	   0.04232	   0.78535	  -3.08894
2565360.31138	 165.00000	   2.16054	   0.78905	   0.03904	   0.79001	  -2.83281
2565360.97038	 165.00000	   1.70952	   0.79141	   0.03730	   0.79229	  -2.69835
2565361.79938	 165.00000	   1.35352	   0.79390	   0.03614	   0.79472	  -2.60671
2565362.84238	 165.00000	   1.07079	   0.79706	   0.03598	   0.79787	  -2.58450
2565364.15638	 165.00000	   0.84734	   0.80056	   0.03761	   0.80144	  -2.69005
2565365.81138	 165.00000	   0.67072	   0.80422	   0.03997	   0.80521	  -2.84496
2565367.90038	 165.00000	   0.53067	   0.80678	   0.04473	   0.80802	  -3.17364
2565370.53738	 165.00000	   0.41976	   0.81002	   0.04857	   0.81147	  -3.43167
2565373.86838	 165.00000	   0.33183	   0.81399	   0.05383	   0.81577	  -3.78381
2565378.07439	 165.00000	   0.26261	   0.81970	   0.06136	   0.82199	  -4.28064
2565383.38239	 165.00000	   0.20791	   0.82607	   0.07077	   0.82909	  -4.89680
2565390.08739	 165.00000	   0.16452	   0.83244	   0.08201	   0.83647	  -5.62641
2565398.56340	 165.00000	   0.13007	   0.84117	   0.09313	   0.84631	  -6.31804
2565409.25340	 165.00000	   0.10309	   0.85363	   0.10736	   0.86036	  -7.16857
2565422.76741	 165.00000	   0.08153	   0.86828	   0.12797	   0.87765	  -8.38398
2565439.86542	 165.00000	   0.06443	   0.88325	   0.15248	   0.89631	  -9.79483
2565461.45244	 165.00000	   0.05102	   0.89563	   0.17726	   0.91300	 -11.19529
2565488.69445	 165.00000	   0.04042	   0.91365	   0.20070	   0.93543	 -12.38915
2565523.19047	 165.00000	   0.03192	   0.93871	   0.22646	   0.96564	 -13.56339
2565566.73750	 165.00000	   0.02528	   0.96874	   0.25685	   1.00222	 -14.84981
2565621.80353	 165.00000	   0.01999	   1.00261	   0.29036	   1.04380	 -16.15108
2580266.49220	 166.00000	20004.45300	   0.37029	  -0.02153	   0.37091	   3.32691
2580266.63520	 166.00000	15829.12600	   0.37932	  -0.00808	   0.37940	   1.22018
2580266.77720	 166.00000	12516.70300	   0.38524	   0.00357	   0.38525	  -0.53117
2580266.91920	 166.00000	9909.44240	   0.39166	   0.01395	   0.39191	  -2.03964
2580267.08320	 166.00000	7835.48000	   0.39975	   0.02031	   0.40026	  -2.90863
2580267.28420	 166.00000	6217.24610	   0.40564	   0.02712	   0.40655	  -3.82425
2580267.52220	 166.00000	4905.29100	   0.41150	   0.03020	   0.41261	  -4.19788
2580267.76120	 166.00000	3881.27370	   0.41656	   0.03505	   0.41803	  -4.81024
2580267.99920	 166.00000	3070.98270	   0.42583	   0.03776	   0.42750	  -5.06767
2580268.23720	 166.00000	2430.77780	   0.43096	   0.04265	   0.43306	  -5.65146
2580268.47520	 166.00000	1923.15370	   0.43914	   0.04490	   0.44143	  -5.83770
2580268.71320	 166.00000	1522.43580	   0.44659	   0.04826	   0.44919	  -6.16821
2580268.95120	 166.00000	1203.84460	   0.45325	   0.04991	   0.45599	  -6.28352
2580269.19020	 166.00000	 952.86591	   0.46219	   0.05263	   0.46517	  -6.49584
2580269.42820	 166.00000	 754.27557	   0.46993	   0.05459	   0.47309	  -6.62599
2580269.66520	 166.00000	 596.71857	   0.47650	   0.05896	   0.48014	  -7.05388
2580269.90320	 166.00000	 471.96338	   0.48461	   0.06126	   0.48846	  -7.20463
2580270.14220	 166.00000	 373.20856	   0.49438	   0.06431	   0.49854	  -7.41134
2580270.38020	 166.00000	 295.47278	   0.50171	   0.06603	   0.50604	  -7.49783
2580270.61920	 166.00000	 233.87738	   0.51271	   0.07122	   0.51764	  -7.90823
2580270.85720	 166.00000	 185.05922	   0.52249	   0.07658	   0.52807	  -8.33859
2580271.09320	 166.00000	 146.35823	   0.53265	   0.08018	   0.53865	  -8.56061
2580271.33020	 166.00000	 115.77804	   0.54553	   0.08767	   0.55253	  -9.12924
2580271.56420	 166.00000	  91.67210	   0.55808	   0.09462	   0.56604	  -9.62253
2580271.80920	 166.00000	  72.51701	   0.57169	   0.10066	   0.58048	  -9.98568
2580272.03820	 166.00000	  57.36816	   0.58990	   0.10753	   0.59962	 -10.33072
2580272.27520	 166.00000	  45.36290	   0.60933	   0.11505	   0.62010	 -10.69276
2580272.50720	 166.00000	  35.93134	   0.63139	   0.11937	   0.64258	 -10.70597
2580272.75820	 166.00000	  28.40909	   0.65526	   0.11990	   0.66614	 -10.36958
2580272.97220	 166.00000	  22.48202	   0.67902	   0.11688	   0.68900	  -9.76685
2580273.23720	 166.00000	  17.79613	   0.70233	   0.11205	   0.71121	  -9.06437
2580273.48920	 166.00000	  14.06813	   0.72255	   0.10322	   0.72988	  -8.13008
2580273.70520	 166.00000	  11.14480	   0.73961	   0.09180	   0.74528	  -7.07557
2580273.97320	 166.00000	   8.81772	   0.75275	   0.08006	   0.75699	  -6.07076
2580274.15120	 166.00000	   6.97545	   0.76157	   0.07288	   0.76505	  -5.46647
2580274.36920	 166.00000	   5.51730	   0.76889	   0.06150	   0.77135	  -4.57279
2580274.63820	 166.00000	   4.36941	   0.77609	   0.05370	   0.77794	  -3.95843
2580274.97320	 166.00000	   3.45686	   0.78168	   0.04660	   0.78307	  -3.41139
2580275.39220	 166.00000	   2.73547	   0.78571	   0.04215	   0.78684	  -3.07064
2580275.91720	 166.00000	   2.16054	   0.78824	   0.03932	   0.78922	  -2.85600
2580276.57620	 166.00000	   1.70952	   0.79120	   0.03720	   0.79207	  -2.69193
2580277.40521	 166.00000	   1.35352	   0.79452	   0.03594	   0.79533	  -2.58964
2580278.44821	 166.00000	   1.07079	   0.79768	   0.03713	   0.79854	  -2.66485
2580279.76221	 166.00000	   0.84734	   0.80029	   0.03812	   0.80120	  -2.72699
2580281.41721	 166.00000	   0.67072	   0.80301	   0.04087	   0.80405	  -2.91376
2580283.50621	 166.00000	   0.53067	   0.80656	   0.04283	   0.80770	  -3.03935
2580286.14321	 166.00000	   0.41976	   0.81086	   0.04780	   0.81227	  -3.37369
2580289.47421	 166.00000	   0.33183	   0.81503	   0.05422	   0.81683	  -3.80587
2580293.68022	 166.00000	   0.26261	   0.81979	   0.06142	   0.82209	  -4.28500
2580298.98822	 166.00000	   0.20791	   0.82621	   0.07003	   0.82917	  -4.84457
2580305.69322	 166.00000	   0.16452	   0.83501	   0.08076	   0.83890	  -5.52439
2580314.16923	 166.00000	   0.13007	   0.84496	   0.09573	   0.85036	  -6.46404
2580324.85923	 166.00000	   0.10309	   0.85318	   0.11363	   0.86071	  -7.58651
2580338.37324	 166.00000	   0.08153	   0.86224	   0.13073	   0.87209	  -8.62120
2580355.47125	 166.00000	   0.06443	   0.87485	   0.15013	   0.88764	  -9.73755
2580377.05726	 166.00000	   0.05102	   0.89394	   0.17048	   0.91005	 -10.79675
2580404.30028	 166.00000	   0.04042	   0.91641	   0.19622	   0.93718	 -12.08592
2580438.79630	 166.00000	   0.03192	   0.94091	   0.22494	   0.96743	 -13.44514
2580482.34333	 166.00000	   0.02528	   0.97042	   0.25151	   1.00248	 -14.53030
2580537.40836	 166.00000	   0.01999	   1.01240	   0.28415	   1.05153	 -15.67786
2595176.96499	 167.00000	20004.45300	   0.37283	  -0.02028	   0.37338	   3.11340
2595177.10699	 167.00000	15829.12600	   0.38076	  -0.00658	   0.38082	   0.98993
2595177.24899	 167.00000	12516.70300	   0.38619	   0.00443	   0.38622	  -0.65671
2595177.39099	 167.00000	9909.44240	   0.39319	   0.01382	   0.39343	  -2.01296
2595177.55499	 167.00000	7835.48000	   0.39953	   0.02154	   0.40011	  -3.08582
2595177.75599	 167.00000	6217.24610	   0.40645	   0.02726	   0.40737	  -3.83744
2595177.99399	 167.00000	4905.29100	   0.41291	   0.03066	   0.41405	  -4.24723
2595178.23299	 167.00000	3881.27370	   0.41886	   0.03482	   0.42030	  -4.75239
2595178.47099	 167.00000	3070.98270	   0.42702	   0.03891	   0.42879	  -5.20593
2595178.70899	 167.00000	2430.77780	   0.43410	   0.04303	   0.43623	  -5.66028
2595178.94699	 167.00000	1923.15370	   0.44135	   0.04410	   0.44355	  -5.70547
2595179.18499	 167.00000	1522.43580	   0.44786	   0.04753	   0.45037	  -6.05780
2595179.42299	 167.00000	1203.84460	   0.45526	   0.05159	   0.45817	  -6.46466
2595179.66199	 167.00000	 952.86591	   0.46247	   0.05248	   0.46544	  -6.47408
2595179.89999	 167.00000	 754.27557	   0.46887	   0.05511	   0.47210	  -6.70343
2595180.13699	 167.00000	 596.71857	   0.47880	   0.05632	   0.48210	  -6.70847
2595180.37499	 167.00000	 471.96338	   0.48657	   0.05973	   0.49023	  -6.99841
2595180.61399	 167.00000	 373.20856	   0.49343	   0.06429	   0.49760	  -7.42311
2595180.85199	 167.00000	 295.47278	   0.50278	   0.06789	   0.50734	  -7.69003
2595181.09099	 167.00000	 233.87738	   0.51168	   0.07152	   0.51666	  -7.95739
2595181.32899	 167.00000	 185.05922	   0.52312	   0.07512	   0.52848	  -8.17140
2595181.56499	 167.00000	 146.35823	   0.53327	   0.08155	   0.53947	  -8.69489
2595181.80199	 167.00000	 115.77804	   0.54396	   0.08599	   0.55071	  -8.98345
2595182.03599	 167.00000	  91.67210	   0.55643	   0.09355	   0.56424	  -9.54386
2595182.28099	 167.00000	  72.51701	   0.57289	   0.10154	   0.58182	 -10.05039
2595182.50999	 167.00000	  57.36816	   0.58776	   0.10868	   0.59772	 -10.47629
2595182.74699	 167.00000	  45.36290	   0.60950	   0.11552	   0.62036	 -10.73185
2595182.97899	 167.00000	  35.93134	   0.63155	   0.12014	   0.64288	 -10.77037
2595183.22999	 167.00000	  28.40909	   0.65611	   0.12163	   0.66729	 -10.50190
2595183.44399	 167.00000	  22.48202	   0.67911	   0.11965	   0.68957	  -9.99255
2595183.70899	 167.00000	  17.79613	   0.70273	   0.11177	   0.71156	  -9.03764
2595183.96099	 167.00000	  14.06813	   0.72263	   0.10227	   0.72983	  -8.05562
2595184.17699	 167.00000	  11.14480	   0.73827	   0.09250	   0.74404	  -7.14166
2595184.44499	 167.00000	   8.81772	   0.75374	   0.08125	   0.75811	  -6.15259
2595184.62299	 167.00000	   6.97545	   0.76075	   0.07011	   0.76398	  -5.26530
2595184.84099	 167.00000	   5.51730	   0.76897	   0.06118	   0.77140	  -4.54909
2595185.10999	 167.00000	   4.36941	   0.77611	   0.05426	   0.77801	  -3.99934
2595185.44499	 167.00000	   3.45686	   0.78147	   0.04753	   0.78291	  -3.48080
2595185.86399	 167.00000	   2.73547	   0.78399	   0.04305	   0.78517	  -3.14308
2595186.38899	 167.00000	   2.16054	   0.78818	   0.03892	   0.78914	  -2.82681
2595187.04899	 167.00000	   1.70952	   0.79247	   0.03729	   0.79335	  -2.69396
2595187.87699	 167.00000	   1.35352	   0.79489	   0.03652	   0.79572	  -2.63052
2595188.92000	 167.00000	   1.07079	   0.79798	   0.03694	   0.79884	  -2.65074
2595190.23400	 167.00000	   0.84734	   0.79994	   0.03812	   0.80085	  -2.72851
2595191.88900	 167.00000	   0.67072	   0.80348	   0.03961	   0.80446	  -2.82198
2595193.97800	 167.00000	   0.53067	   0.80716	   0.04376	   0.80835	  -3.10300
2595196.61500	 167.00000	   0.41976	   0.81094	   0.04961	   0.81246	  -3.50066
2595199.94600	 167.00000	   0.33183	   0.81422	   0.05497	   0.81608	  -3.86238
2595204.15200	 167.00000	   0.26261	   0.81945	   0.06129	   0.82174	  -4.27720
2595209.46001	 167.00000	   0.20791	   0.82608	   0.07001	   0.82904	  -4.84444
2595216.16501	 167.00000	   0.16452	   0.83344	   0.08161	   0.83743	  -5.59254
2595224.64102	 167.00000	   0.13007	   0.84163	   0.09503	   0.84698	  -6.44195
2595235.33102	 167.00000	   0.10309	   0.85112	   0.10879	   0.85805	  -7.28401
2595248.84503	 167.00000	   0.08153	   0.86625	   0.12458	   0.87516	  -8.18415
2595265.94304	 167.00000	   0.06443	   0.88463	   0.14681	   0.89673	  -9.42294
2595287.53005	 167.00000	   0.05102	   0.90237	   0.17544	   0.91927	 -11.00252
2595314.77207	 167.00000	   0.04042	   0.91880	   0.20499	   0.94139	 -12.57688
2595349.26809	 167.00000	   0.03192	   0.93827	   0.23198	   0.96652	 -13.88727
2595392.81512	 167.00000	   0.02528	   0.96819	   0.25865	   1.00214	 -14.95699
2595447.88115	 167.00000	   0.01999	   1.00252	   0.29203	   1.04418	 -16.24067
2610080.70041	 168.00000	20004.45300	   0.37223	  -0.02155	   0.37285	   3.31319
2610080.84341	 168.00000	15829.12600	   0.37861	  -0.00544	   0.37865	   0.82246
2610080.98541	 168.00000	12516.70300	   0.38632	   0.00501	   0.38635	  -0.74369
2610081.12741	 168.00000	9909.44240	   0.39303	   0.01344	   0.39326	  -1.95864
2610081.29141	 168.00000	7835.48000	   0.40027	   0.02016	   0.40078	  -2.88307
2610081.49241	 168.00000	6217.24610	   0.40424	   0.02653	   0.40511	  -3.75476
2610081.73041	 168.00000	4905.29100	   0.41252	   0.03029	   0.41363	  -4.19959
2610081.96941	 168.00000	3881.27370	   0.42148	   0.03543	   0.42297	  -4.80538
2610082.20741	 168.00000	3070.98270	   0.42627	   0.03898	   0.42805	  -5.22486
2610082.44541	 168.00000	2430.77780	   0.43434	   0.04162	   0.43633	  -5.47392
2610082.68341	 168.00000	1923.15370	   0.44154	   0.04504	   0.44383	  -5.82484
