Repository: kbm2110/Battery_Diagnostics_Thesis

# Battery_Diagnostics_Thesis
 Data-driven battery diagnostics using EIS

**Author:** Bala Manikanta Yaswanth Kanagarla
**Institution:** Technische Hochschule Ingolstadt (THI)
**Supervisor:** Prof. Dr. H.-G. Schweiger

## Overview

This project implements a machine learning framework for 
non-invasive State of Health (SoH) estimation of lithium-ion 
batteries using Electrochemical Impedance Spectroscopy (EIS).

Eight physically interpretable features are extracted from 
impedance spectra and used to train six ML models under a 
strict cell-level train-test split. The stacking ensemble 
achieves R² = 0.9122 and RMSE = 0.0234 on completely unseen 
cells.

---

File: data/EIS/EIS_state_III_35C01.txt (part 21 of 39)
time/s	           cycle number	freq/Hz	           Re(Z)/Ohm	  -Im(Z)/Ohm	   |Z|/Ohm	   Phase(Z)/deg 10194.00151	   1.00000	20004.45300	   0.29797	  -0.02827	   0.29930	   5.42007
2499604.79726	 168.00000	 952.86591	   0.39269	   0.06499	   0.39803	  -9.39672
2499605.03526	 168.00000	 754.27557	   0.40143	   0.06724	   0.40702	  -9.50828
2499605.27226	 168.00000	 596.71857	   0.41152	   0.07116	   0.41762	  -9.81074
2499605.51026	 168.00000	 471.96338	   0.42189	   0.07512	   0.42853	 -10.09646
2499605.74926	 168.00000	 373.20856	   0.43376	   0.08047	   0.44116	 -10.50930
2499605.98726	 168.00000	 295.47278	   0.44617	   0.08325	   0.45387	 -10.56937
2499606.22626	 168.00000	 233.87738	   0.45656	   0.08833	   0.46503	 -10.94939
2499606.46426	 168.00000	 185.05922	   0.46869	   0.09347	   0.47792	 -11.27866
2499606.70026	 168.00000	 146.35823	   0.48259	   0.09842	   0.49252	 -11.52714
2499606.93726	 168.00000	 115.77804	   0.49591	   0.10440	   0.50678	 -11.88844
2499607.17126	 168.00000	  91.67210	   0.50981	   0.11416	   0.52244	 -12.62203
2499607.41626	 168.00000	  72.51701	   0.52829	   0.12050	   0.54186	 -12.84875
2499607.64526	 168.00000	  57.36816	   0.54536	   0.13019	   0.56068	 -13.42713
2499607.88226	 168.00000	  45.36290	   0.56715	   0.13921	   0.58399	 -13.79065
2499608.11426	 168.00000	  35.93134	   0.59269	   0.14743	   0.61075	 -13.96900
2499608.36526	 168.00000	  28.40909	   0.62147	   0.15365	   0.64018	 -13.88681
2499608.57926	 168.00000	  22.48202	   0.65332	   0.15721	   0.67197	 -13.53021
2499608.84426	 168.00000	  17.79613	   0.68438	   0.15474	   0.70165	 -12.74041
2499609.09626	 168.00000	  14.06813	   0.71177	   0.14816	   0.72703	 -11.75880
2499609.31226	 168.00000	  11.14480	   0.74017	   0.13495	   0.75237	 -10.33275
2499609.58026	 168.00000	   8.81772	   0.76202	   0.12518	   0.77223	  -9.32859
2499609.75826	 168.00000	   6.97545	   0.77902	   0.10694	   0.78633	  -7.81654
2499609.97626	 168.00000	   5.51730	   0.79475	   0.09370	   0.80026	  -6.72392
2499610.24526	 168.00000	   4.36941	   0.80837	   0.08369	   0.81269	  -5.91109
2499610.58026	 168.00000	   3.45686	   0.81544	   0.07856	   0.81921	  -5.50323
2499610.99926	 168.00000	   2.73547	   0.81799	   0.06999	   0.82098	  -4.89016
2499611.52426	 168.00000	   2.16054	   0.82142	   0.06042	   0.82364	  -4.20699
2499612.18326	 168.00000	   1.70952	   0.82785	   0.05132	   0.82944	  -3.54748
2499613.01226	 168.00000	   1.35352	   0.83733	   0.04484	   0.83853	  -3.06501
2499614.05526	 168.00000	   1.07079	   0.85014	   0.04478	   0.85132	  -3.01508
2499615.36926	 168.00000	   0.84734	   0.86269	   0.05218	   0.86426	  -3.46122
2499617.02427	 168.00000	   0.67072	   0.86671	   0.06573	   0.86920	  -4.33683
2499619.11327	 168.00000	   0.53067	   0.86053	   0.08043	   0.86428	  -5.33954
2499621.75027	 168.00000	   0.41976	   0.84556	   0.08684	   0.85001	  -5.86400
2499625.08127	 168.00000	   0.33183	   0.83255	   0.07955	   0.83634	  -5.45792
2499629.28727	 168.00000	   0.26261	   0.82949	   0.05919	   0.83160	  -4.08122
2499634.59528	 168.00000	   0.20791	   0.84857	   0.03468	   0.84928	  -2.34037
2499641.30028	 168.00000	   0.16452	   0.89528	   0.02109	   0.89552	  -1.34971
2499649.77628	 168.00000	   0.13007	   0.96290	   0.03825	   0.96366	  -2.27453
2499660.46629	 168.00000	   0.10309	   1.02877	   0.10425	   1.03404	  -5.78649
2499673.98030	 168.00000	   0.08153	   1.06112	   0.21906	   1.08349	 -11.66433
2499691.07831	 168.00000	   0.06443	   1.03921	   0.34544	   1.09512	 -18.38730
2499712.66432	 168.00000	   0.05102	   0.92182	   0.44977	   1.02569	 -26.00851
2499739.90734	 168.00000	   0.04042	   0.74575	   0.45009	   0.87105	 -31.11276
2499774.40336	 168.00000	   0.03192	   0.58801	   0.30175	   0.66091	 -27.16538
2499817.95038	 168.00000	   0.02528	   0.56763	   0.00037	   0.56763	  -0.03712
2499873.01542	 168.00000	   0.01999	   0.81244	  -0.36384	   0.89019	  24.12424
2513732.90444	 169.00000	20004.45300	   0.28506	  -0.01804	   0.28563	   3.62051
2513733.04744	 169.00000	15829.12600	   0.29426	  -0.00232	   0.29427	   0.45227
2513733.18944	 169.00000	12516.70300	   0.30301	   0.00926	   0.30315	  -1.75077
2513733.33144	 169.00000	9909.44240	   0.31021	   0.01905	   0.31080	  -3.51320
2513733.49544	 169.00000	7835.48000	   0.31710	   0.02681	   0.31823	  -4.83189
2513733.69644	 169.00000	6217.24610	   0.32538	   0.03371	   0.32712	  -5.91429
2513733.93444	 169.00000	4905.29100	   0.33365	   0.03866	   0.33588	  -6.60959
2513734.17344	 169.00000	3881.27370	   0.34217	   0.04467	   0.34507	  -7.43764
2513734.41144	 169.00000	3070.98270	   0.34807	   0.04734	   0.35128	  -7.74559
2513734.64945	 169.00000	2430.77780	   0.35713	   0.05112	   0.36077	  -8.14534
2513734.88745	 169.00000	1923.15370	   0.36593	   0.05384	   0.36987	  -8.37011
2513735.12545	 169.00000	1522.43580	   0.37517	   0.05825	   0.37966	  -8.82516
2513735.36345	 169.00000	1203.84460	   0.38404	   0.06080	   0.38882	  -8.99622
2513735.60245	 169.00000	 952.86591	   0.39250	   0.06408	   0.39770	  -9.27215
2513735.84045	 169.00000	 754.27557	   0.40320	   0.06756	   0.40882	  -9.51189
2513736.07745	 169.00000	 596.71857	   0.41275	   0.07122	   0.41885	  -9.79024
2513736.31545	 169.00000	 471.96338	   0.42288	   0.07495	   0.42947	 -10.05001
2513736.55445	 169.00000	 373.20856	   0.43562	   0.07866	   0.44267	 -10.23564
2513736.79245	 169.00000	 295.47278	   0.44414	   0.08346	   0.45191	 -10.64199
2513737.03145	 169.00000	 233.87738	   0.45702	   0.08858	   0.46552	 -10.96877
2513737.26945	 169.00000	 185.05922	   0.47014	   0.09206	   0.47907	 -11.07902
2513737.50545	 169.00000	 146.35823	   0.48377	   0.09932	   0.49386	 -11.60200
2513737.74245	 169.00000	 115.77804	   0.49685	   0.10541	   0.50790	 -11.97834
2513737.97645	 169.00000	  91.67210	   0.51196	   0.11227	   0.52413	 -12.36932
2513738.22145	 169.00000	  72.51701	   0.52758	   0.12208	   0.54152	 -13.02843
2513738.45045	 169.00000	  57.36816	   0.54720	   0.13007	   0.56245	 -13.37112
2513738.68745	 169.00000	  45.36290	   0.56863	   0.14129	   0.58593	 -13.95426
2513738.91945	 169.00000	  35.93134	   0.59394	   0.14776	   0.61204	 -13.97077
2513739.17045	 169.00000	  28.40909	   0.62230	   0.15534	   0.64140	 -14.01619
2513739.38445	 169.00000	  22.48202	   0.65325	   0.15587	   0.67159	 -13.42034
2513739.64945	 169.00000	  17.79613	   0.68342	   0.15468	   0.70071	 -12.75264
2513739.90145	 169.00000	  14.06813	   0.71472	   0.14828	   0.72994	 -11.72053
2513740.11745	 169.00000	  11.14480	   0.74185	   0.13650	   0.75430	 -10.42561
2513740.38545	 169.00000	   8.81772	   0.76552	   0.12598	   0.77582	  -9.34559
2513740.56345	 169.00000	   6.97545	   0.78213	   0.11039	   0.78988	  -8.03377
2513740.78145	 169.00000	   5.51730	   0.79546	   0.09662	   0.80131	  -6.92535
2513741.05045	 169.00000	   4.36941	   0.81025	   0.08252	   0.81444	  -5.81526
2513741.38445	 169.00000	   3.45686	   0.82024	   0.07776	   0.82392	  -5.41577
2513741.80345	 169.00000	   2.73547	   0.82404	   0.07212	   0.82719	  -5.00201
2513742.32845	 169.00000	   2.16054	   0.82584	   0.06560	   0.82844	  -4.54171
2513742.98745	 169.00000	   1.70952	   0.82841	   0.05674	   0.83035	  -3.91824
2513743.81645	 169.00000	   1.35352	   0.83359	   0.04730	   0.83493	  -3.24772
2513744.85945	 169.00000	   1.07079	   0.84504	   0.04126	   0.84605	  -2.79552
2513746.17245	 169.00000	   0.84734	   0.86008	   0.04167	   0.86109	  -2.77376
2513747.82745	 169.00000	   0.67072	   0.87337	   0.05146	   0.87488	  -3.37205
2513749.91645	 169.00000	   0.53067	   0.87982	   0.07061	   0.88265	  -4.58838
2513752.55346	 169.00000	   0.41976	   0.87310	   0.09068	   0.87780	  -5.92922
2513755.88446	 169.00000	   0.33183	   0.85502	   0.10274	   0.86117	  -6.85171
2513760.09046	 169.00000	   0.26261	   0.83517	   0.09728	   0.84081	  -6.64381
2513765.39846	 169.00000	   0.20791	   0.82549	   0.07379	   0.82878	  -5.10824
2513772.10347	 169.00000	   0.16452	   0.84122	   0.04072	   0.84221	  -2.77147
2513780.57947	 169.00000	   0.13007	   0.89191	   0.01502	   0.89204	  -0.96460
2513791.26948	 169.00000	   0.10309	   0.97510	   0.02280	   0.97537	  -1.33950
2513804.78349	 169.00000	   0.08153	   1.07136	   0.08983	   1.07512	  -4.79265
2513821.88150	 169.00000	   0.06443	   1.14016	   0.20800	   1.15897	 -10.33893
2513843.46751	 169.00000	   0.05102	   1.13111	   0.39515	   1.19814	 -19.25678
2513870.71053	 169.00000	   0.04042	   0.99663	   0.55850	   1.14244	 -29.26568
2513905.20655	 169.00000	   0.03192	   0.76264	   0.60778	   0.97520	 -38.55300
2513948.75357	 169.00000	   0.02528	   0.51038	   0.46274	   0.68892	 -42.19695
2514003.81861	 169.00000	   0.01999	   0.38870	   0.07928	   0.39670	 -11.52751
2527842.39487	 170.00000	20004.45300	   0.28490	  -0.01730	   0.28542	   3.47593
2527842.53787	 170.00000	15829.12600	   0.29289	  -0.00211	   0.29290	   0.41274
2527842.67987	 170.00000	12516.70300	   0.30217	   0.00971	   0.30233	  -1.84104
2527842.82187	 170.00000	9909.44240	   0.30986	   0.01971	   0.31049	  -3.63974
2527842.98587	 170.00000	7835.48000	   0.31603	   0.02735	   0.31721	  -4.94652
2527843.18687	 170.00000	6217.24610	   0.32732	   0.03334	   0.32902	  -5.81590
2527843.42487	 170.00000	4905.29100	   0.33293	   0.03872	   0.33517	  -6.63368
2527843.66387	 170.00000	3881.27370	   0.34136	   0.04287	   0.34404	  -7.15845
2527843.90187	 170.00000	3070.98270	   0.34921	   0.04886	   0.35261	  -7.96524
2527844.13987	 170.00000	2430.77780	   0.35801	   0.05170	   0.36172	  -8.21767
2527844.37787	 170.00000	1923.15370	   0.36682	   0.05492	   0.37091	  -8.51507
2527844.61587	 170.00000	1522.43580	   0.37326	   0.05763	   0.37768	  -8.77637
2527844.85387	 170.00000	1203.84460	   0.38273	   0.06146	   0.38763	  -9.12325
2527845.09287	 170.00000	 952.86591	   0.39355	   0.06482	   0.39885	  -9.35242
2527845.33087	 170.00000	 754.27557	   0.40271	   0.06673	   0.40820	  -9.40900
2527845.56787	 170.00000	 596.71857	   0.41354	   0.07245	   0.41984	  -9.93644
2527845.80587	 170.00000	 471.96338	   0.42411	   0.07538	   0.43076	 -10.07852
2527846.04487	 170.00000	 373.20856	   0.43586	   0.07912	   0.44298	 -10.28850
2527846.28187	 170.00000	 295.47278	   0.44684	   0.08374	   0.45462	 -10.61415
2527846.52087	 170.00000	 233.87738	   0.45788	   0.08872	   0.46639	 -10.96603
2527846.75887	 170.00000	 185.05922	   0.46989	   0.09343	   0.47909	 -11.24514
2527846.99487	 170.00000	 146.35823	   0.48226	   0.09924	   0.49236	 -11.62834
2527847.23187	 170.00000	 115.77804	   0.49648	   0.10605	   0.50768	 -12.05726
2527847.46587	 170.00000	  91.67210	   0.51194	   0.11244	   0.52414	 -12.38720
2527847.71087	 170.00000	  72.51701	   0.52832	   0.12222	   0.54227	 -13.02512
2527847.93987	 170.00000	  57.36816	   0.54708	   0.13224	   0.56284	 -13.58886
2527848.17687	 170.00000	  45.36290	   0.56803	   0.14125	   0.58533	 -13.96475
2527848.40887	 170.00000	  35.93134	   0.59292	   0.14786	   0.61108	 -14.00268
2527848.65987	 170.00000	  28.40909	   0.62177	   0.15386	   0.64052	 -13.89880
2527848.87387	 170.00000	  22.48202	   0.65413	   0.15775	   0.67289	 -13.55885
2527849.13887	 170.00000	  17.79613	   0.68440	   0.15697	   0.70217	 -12.91800
2527849.39087	 170.00000	  14.06813	   0.71673	   0.14988	   0.73223	 -11.81112
2527849.60687	 170.00000	  11.14480	   0.74271	   0.13799	   0.75542	 -10.52490
2527849.87487	 170.00000	   8.81772	   0.76722	   0.12559	   0.77743	  -9.29655
2527850.05287	 170.00000	   6.97545	   0.78280	   0.11238	   0.79083	  -8.16936
2527850.27087	 170.00000	   5.51730	   0.79768	   0.09719	   0.80358	  -6.94656
2527850.53987	 170.00000	   4.36941	   0.81070	   0.08284	   0.81492	  -5.83428
2527850.87487	 170.00000	   3.45686	   0.82342	   0.07524	   0.82685	  -5.22109
2527851.29387	 170.00000	   2.73547	   0.82903	   0.07235	   0.83219	  -4.98790
2527851.81887	 170.00000	   2.16054	   0.83071	   0.06776	   0.83347	  -4.66311
2527852.47787	 170.00000	   1.70952	   0.83108	   0.06042	   0.83328	  -4.15778
2527853.30687	 170.00000	   1.35352	   0.83389	   0.05136	   0.83547	  -3.52479
2527854.34987	 170.00000	   1.07079	   0.84228	   0.04349	   0.84340	  -2.95601
2527855.66388	 170.00000	   0.84734	   0.85612	   0.03922	   0.85701	  -2.62282
2527857.31888	 170.00000	   0.67072	   0.87144	   0.04322	   0.87251	  -2.83916
2527859.40788	 170.00000	   0.53067	   0.88618	   0.05964	   0.88818	  -3.85029
2527862.04488	 170.00000	   0.41976	   0.88897	   0.08346	   0.89288	  -5.36364
2527865.37588	 170.00000	   0.33183	   0.87668	   0.10567	   0.88302	  -6.87274
2527869.58188	 170.00000	   0.26261	   0.85293	   0.11500	   0.86065	  -7.67916
2527874.88989	 170.00000	   0.20791	   0.82918	   0.10339	   0.83560	  -7.10732
2527881.59489	 170.00000	   0.16452	   0.82399	   0.07114	   0.82705	  -4.93433
2527890.07090	 170.00000	   0.13007	   0.85142	   0.03085	   0.85198	  -2.07545
2527900.76090	 170.00000	   0.10309	   0.91976	   0.00520	   0.91977	  -0.32418
2527914.27491	 170.00000	   0.08153	   1.02839	   0.02658	   1.02873	  -1.48068
2527931.37292	 170.00000	   0.06443	   1.13581	   0.10852	   1.14098	  -5.45755
2527952.95893	 170.00000	   0.05102	   1.21129	   0.28774	   1.24499	 -13.36284
2527980.20195	 170.00000	   0.04042	   1.16476	   0.51287	   1.27268	 -23.76504
2528014.69797	 170.00000	   0.03192	   0.96896	   0.69277	   1.19114	 -35.56343
2528058.24500	 170.00000	   0.02528	   0.65852	   0.70969	   0.96815	 -47.14164
2528113.31003	 170.00000	   0.01999	   0.35273	   0.45476	   0.57552	 -52.20115
2541937.64298	 171.00000	20004.45300	   0.28532	  -0.01832	   0.28591	   3.67307
2541937.78598	 171.00000	15829.12600	   0.29464	  -0.00138	   0.29464	   0.26915
2541937.92798	 171.00000	12516.70300	   0.30049	   0.00963	   0.30065	  -1.83617
2541938.06998	 171.00000	9909.44240	   0.31006	   0.01863	   0.31062	  -3.43843
2541938.23398	 171.00000	7835.48000	   0.31768	   0.02691	   0.31881	  -4.84217
2541938.43498	 171.00000	6217.24610	   0.32624	   0.03383	   0.32799	  -5.92011
2541938.67298	 171.00000	4905.29100	   0.33326	   0.03808	   0.33543	  -6.51859
2541938.91198	 171.00000	3881.27370	   0.34158	   0.04285	   0.34426	  -7.14953
2541939.14998	 171.00000	3070.98270	   0.34834	   0.04963	   0.35186	  -8.10918
2541939.38798	 171.00000	2430.77780	   0.35823	   0.05104	   0.36185	  -8.10832
2541939.62598	 171.00000	1923.15370	   0.36624	   0.05341	   0.37011	  -8.29769
2541939.86398	 171.00000	1522.43580	   0.37513	   0.05892	   0.37973	  -8.92677
2541940.10198	 171.00000	1203.84460	   0.38336	   0.06104	   0.38819	  -9.04744
2541940.34098	 171.00000	 952.86591	   0.39341	   0.06431	   0.39863	  -9.28441
2541940.57898	 171.00000	 754.27557	   0.40288	   0.06822	   0.40862	  -9.61097
2541940.81598	 171.00000	 596.71857	   0.41437	   0.07294	   0.42074	  -9.98391
2541941.05398	 171.00000	 471.96338	   0.42372	   0.07576	   0.43044	 -10.13771
2541941.29298	 171.00000	 373.20856	   0.43469	   0.07949	   0.44190	 -10.36297
2541941.53098	 171.00000	 295.47278	   0.44687	   0.08395	   0.45469	 -10.63971
2541941.76998	 171.00000	 233.87738	   0.45822	   0.08932	   0.46685	 -11.03064
2541942.00798	 171.00000	 185.05922	   0.47090	   0.09331	   0.48006	 -11.20829
2541942.24398	 171.00000	 146.35823	   0.48282	   0.09972	   0.49301	 -11.66917
2541942.48098	 171.00000	 115.77804	   0.49765	   0.10608	   0.50883	 -12.03270
2541942.71498	 171.00000	  91.67210	   0.51180	   0.11337	   0.52421	 -12.48983
2541942.95998	 171.00000	  72.51701	   0.52890	   0.12040	   0.54243	 -12.82435
2541943.18898	 171.00000	  57.36816	   0.54731	   0.13103	   0.56277	 -13.46396
2541943.42598	 171.00000	  45.36290	   0.56867	   0.14016	   0.58569	 -13.84592
2541943.65799	 171.00000	  35.93134	   0.59363	   0.14900	   0.61204	 -14.09009
2541943.90899	 171.00000	  28.40909	   0.62188	   0.15674	   0.64133	 -14.14609
2541944.12299	 171.00000	  22.48202	   0.65207	   0.15895	   0.67116	 -13.69891
2541944.38799	 171.00000	  17.79613	   0.68483	   0.15814	   0.70285	 -13.00314
2541944.63999	 171.00000	  14.06813	   0.71825	   0.15010	   0.73377	 -11.80372
2541944.85599	 171.00000	  11.14480	   0.74224	   0.13915	   0.75517	 -10.61794
2541945.12299	 171.00000	   8.81772	   0.76754	   0.12477	   0.77761	  -9.23315
2541945.30199	 171.00000	   6.97545	   0.78843	   0.11303	   0.79649	  -8.15860
2541945.51999	 171.00000	   5.51730	   0.79825	   0.10013	   0.80450	  -7.15005
2541945.78899	 171.00000	   4.36941	   0.80946	   0.08634	   0.81406	  -6.08844
2541946.12399	 171.00000	   3.45686	   0.81911	   0.07380	   0.82242	  -5.14820
2541946.54299	 171.00000	   2.73547	   0.83139	   0.06421	   0.83386	  -4.41658
2541947.06799	 171.00000	   2.16054	   0.83943	   0.06334	   0.84182	  -4.31534
2541947.72699	 171.00000	   1.70952	   0.84257	   0.06407	   0.84501	  -4.34837
2541948.55599	 171.00000	   1.35352	   0.84136	   0.06384	   0.84378	  -4.33911
2541949.59899	 171.00000	   1.07079	   0.83865	   0.05880	   0.84071	  -4.01073
2541950.91299	 171.00000	   0.84734	   0.83942	   0.05063	   0.84094	  -3.45198
2541952.56799	 171.00000	   0.67072	   0.84608	   0.04130	   0.84709	  -2.79485
2541954.65699	 171.00000	   0.53067	   0.86253	   0.03419	   0.86321	  -2.26983
2541957.29399	 171.00000	   0.41976	   0.88783	   0.03852	   0.88866	  -2.48437
2541960.62500	 171.00000	   0.33183	   0.91287	   0.06055	   0.91488	  -3.79481
2541964.83100	 171.00000	   0.26261	   0.92342	   0.09921	   0.92874	  -6.13197
2541970.13900	 171.00000	   0.20791	   0.91095	   0.14182	   0.92193	  -8.84877
2541976.84400	 171.00000	   0.16452	   0.87440	   0.17059	   0.89088	 -11.03956
2541985.32001	 171.00000	   0.13007	   0.82653	   0.16678	   0.84319	 -11.40781
2541996.01002	 171.00000	   0.10309	   0.79259	   0.12418	   0.80225	  -8.90438
2542009.52402	 171.00000	   0.08153	   0.80648	   0.05255	   0.80819	  -3.72835
2542026.62203	 171.00000	   0.06443	   0.87545	  -0.01336	   0.87556	   0.87422
2542048.20805	 171.00000	   0.05102	   1.04140	  -0.05051	   1.04262	   2.77704
2542075.45106	 171.00000	   0.04042	   1.26566	   0.03114	   1.26605	  -1.40947
2542109.94708	 171.00000	   0.03192	   1.46355	   0.28036	   1.49016	 -10.84434
2542153.49411	 171.00000	   0.02528	   1.50687	   0.67498	   1.65113	 -24.12919
2542208.55914	 171.00000	   0.01999	   1.27584	   1.09144	   1.67899	 -40.54591
2556025.85744	 172.00000	20004.45300	   0.28502	  -0.01777	   0.28558	   3.56707
2556026.00044	 172.00000	15829.12600	   0.29383	  -0.00181	   0.29384	   0.35205
2556026.14244	 172.00000	12516.70300	   0.30192	   0.00984	   0.30208	  -1.86603
2556026.28444	 172.00000	9909.44240	   0.31016	   0.02024	   0.31082	  -3.73303
2556026.44844	 172.00000	7835.48000	   0.31734	   0.02668	   0.31846	  -4.80602
2556026.64944	 172.00000	6217.24610	   0.32509	   0.03351	   0.32681	  -5.88486
2556026.88744	 172.00000	4905.29100	   0.33342	   0.03830	   0.33561	  -6.55275
2556027.12644	 172.00000	3881.27370	   0.34133	   0.04215	   0.34392	  -7.03905
2556027.36444	 172.00000	3070.98270	   0.34995	   0.04720	   0.35312	  -7.68144
2556027.60244	 172.00000	2430.77780	   0.35642	   0.05046	   0.35997	  -8.05844
2556027.84044	 172.00000	1923.15370	   0.36659	   0.05363	   0.37049	  -8.32300
2556028.07844	 172.00000	1522.43580	   0.37478	   0.05780	   0.37921	  -8.76757
2556028.31644	 172.00000	1203.84460	   0.38321	   0.06136	   0.38809	  -9.09749
2556028.55544	 172.00000	 952.86591	   0.39163	   0.06447	   0.39691	  -9.34792
2556028.79344	 172.00000	 754.27557	   0.40193	   0.06821	   0.40768	  -9.63212
2556029.03044	 172.00000	 596.71857	   0.41290	   0.07268	   0.41925	  -9.98377
2556029.26844	 172.00000	 471.96338	   0.42346	   0.07600	   0.43023	 -10.17440
2556029.50744	 172.00000	 373.20856	   0.43407	   0.07867	   0.44114	 -10.27303
2556029.74544	 172.00000	 295.47278	   0.44585	   0.08344	   0.45359	 -10.60032
2556029.98444	 172.00000	 233.87738	   0.45816	   0.08799	   0.46653	 -10.87178
2556030.22244	 172.00000	 185.05922	   0.46948	   0.09242	   0.47849	 -11.13626
2556030.45844	 172.00000	 146.35823	   0.48318	   0.09847	   0.49311	 -11.51911
2556030.69544	 172.00000	 115.77804	   0.49596	   0.10551	   0.50706	 -12.00973
2556030.92944	 172.00000	  91.67210	   0.51223	   0.11285	   0.52451	 -12.42468
2556031.17444	 172.00000	  72.51701	   0.52819	   0.12166	   0.54202	 -12.97074
2556031.40344	 172.00000	  57.36816	   0.54569	   0.13027	   0.56103	 -13.42642
2556031.64044	 172.00000	  45.36290	   0.56911	   0.14104	   0.58633	 -13.91857
2556031.87244	 172.00000	  35.93134	   0.59264	   0.14811	   0.61087	 -14.03154
2556032.12345	 172.00000	  28.40909	   0.62296	   0.15481	   0.64191	 -13.95577
2556032.33745	 172.00000	  22.48202	   0.65299	   0.15743	   0.67170	 -13.55496
2556032.60245	 172.00000	  17.79613	   0.68337	   0.15723	   0.70123	 -12.95703
2556032.85445	 172.00000	  14.06813	   0.71658	   0.15095	   0.73231	 -11.89532
2556033.07045	 172.00000	  11.14480	   0.74070	   0.13715	   0.75329	 -10.49000
2556033.33845	 172.00000	   8.81772	   0.76677	   0.12443	   0.77680	  -9.21760
2556033.51645	 172.00000	   6.97545	   0.78295	   0.11341	   0.79112	  -8.24163
2556033.73445	 172.00000	   5.51730	   0.79750	   0.09951	   0.80368	  -7.11244
2556034.00345	 172.00000	   4.36941	   0.80772	   0.08329	   0.81201	  -5.88704
2556034.33845	 172.00000	   3.45686	   0.82004	   0.07237	   0.82323	  -5.04369
2556034.75745	 172.00000	   2.73547	   0.83040	   0.06928	   0.83328	  -4.76902
2556035.28245	 172.00000	   2.16054	   0.83436	   0.06706	   0.83705	  -4.59546
2556035.94145	 172.00000	   1.70952	   0.83466	   0.06376	   0.83709	  -4.36836
2556036.77045	 172.00000	   1.35352	   0.83369	   0.05761	   0.83568	  -3.95266
2556037.81345	 172.00000	   1.07079	   0.83651	   0.04897	   0.83795	  -3.35056
2556039.12745	 172.00000	   0.84734	   0.84512	   0.04058	   0.84609	  -2.74895
2556040.78245	 172.00000	   0.67072	   0.85988	   0.03633	   0.86065	  -2.41900
2556042.87145	 172.00000	   0.53067	   0.88124	   0.04238	   0.88226	  -2.75309
2556045.50845	 172.00000	   0.41976	   0.89732	   0.06284	   0.89952	  -4.00612
2556048.83945	 172.00000	   0.33183	   0.90190	   0.09381	   0.90677	  -5.93792
2556053.04546	 172.00000	   0.26261	   0.88571	   0.12313	   0.89422	  -7.91461
2556058.35346	 172.00000	   0.20791	   0.85496	   0.13729	   0.86592	  -9.12269
2556065.05846	 172.00000	   0.16452	   0.82376	   0.12397	   0.83303	  -8.55817
2556073.53447	 172.00000	   0.13007	   0.81186	   0.08438	   0.81623	  -5.93359
2556084.22448	 172.00000	   0.10309	   0.83850	   0.03102	   0.83907	  -2.11886
2556097.73848	 172.00000	   0.08153	   0.92344	  -0.00899	   0.92348	   0.55777
2556114.83649	 172.00000	   0.06443	   1.04550	  -0.00134	   1.04550	   0.07368
2556136.42351	 172.00000	   0.05102	   1.20975	   0.10440	   1.21425	  -4.93254
2556163.66552	 172.00000	   0.04042	   1.31254	   0.32667	   1.35258	 -13.97629
2556198.16154	 172.00000	   0.03192	   1.27143	   0.62304	   1.41587	 -26.10633
2556241.70857	 172.00000	   0.02528	   1.02906	   0.87757	   1.35244	 -40.45729
2556296.77460	 172.00000	   0.01999	   0.61365	   0.92529	   1.11029	 -56.44791
2570122.65977	 173.00000	20004.45300	   0.28568	  -0.01493	   0.28607	   2.99166
2570122.80277	 173.00000	15829.12600	   0.29417	  -0.00016	   0.29417	   0.03020
2570122.94477	 173.00000	12516.70300	   0.30290	   0.01060	   0.30309	  -2.00379
2570123.08677	 173.00000	9909.44240	   0.31080	   0.01952	   0.31141	  -3.59316
2570123.25077	 173.00000	7835.48000	   0.31747	   0.02740	   0.31865	  -4.93284
2570123.45177	 173.00000	6217.24610	   0.32558	   0.03230	   0.32718	  -5.66644
2570123.68977	 173.00000	4905.29100	   0.33258	   0.03889	   0.33485	  -6.67008
2570123.92777	 173.00000	3881.27370	   0.34132	   0.04414	   0.34417	  -7.36906
2570124.16677	 173.00000	3070.98270	   0.34988	   0.04795	   0.35315	  -7.80356
2570124.40477	 173.00000	2430.77780	   0.35719	   0.04938	   0.36059	  -7.87024
2570124.64277	 173.00000	1923.15370	   0.36675	   0.05499	   0.37085	  -8.52663
2570124.88077	 173.00000	1522.43580	   0.37657	   0.05804	   0.38101	  -8.76132
2570125.11877	 173.00000	1203.84460	   0.38456	   0.06186	   0.38950	  -9.13773
2570125.35777	 173.00000	 952.86591	   0.39343	   0.06493	   0.39875	  -9.37074
2570125.59577	 173.00000	 754.27557	   0.40185	   0.06847	   0.40764	  -9.66894
2570125.83277	 173.00000	 596.71857	   0.41302	   0.07159	   0.41918	  -9.83291
2570126.07077	 173.00000	 471.96338	   0.42159	   0.07540	   0.42828	 -10.13959
2570126.30977	 173.00000	 373.20856	   0.43329	   0.07990	   0.44060	 -10.44788
2570126.54777	 173.00000	 295.47278	   0.44710	   0.08213	   0.45458	 -10.40850
2570126.78677	 173.00000	 233.87738	   0.45692	   0.08742	   0.46520	 -10.83155
2570127.02477	 173.00000	 185.05922	   0.46975	   0.09428	   0.47912	 -11.34902
2570127.26077	 173.00000	 146.35823	   0.48436	   0.09831	   0.49424	 -11.47322
2570127.49677	 173.00000	 115.77804	   0.49622	   0.10495	   0.50720	 -11.94194
2570127.73177	 173.00000	  91.67210	   0.51119	   0.11223	   0.52337	 -12.38227
2570127.97677	 173.00000	  72.51701	   0.52737	   0.12061	   0.54099	 -12.88207
2570128.20577	 173.00000	  57.36816	   0.54643	   0.12970	   0.56161	 -13.35273
2570128.44277	 173.00000	  45.36290	   0.56799	   0.13966	   0.58491	 -13.81395
2570128.67477	 173.00000	  35.93134	   0.59186	   0.14822	   0.61013	 -14.05936
2570128.92477	 173.00000	  28.40909	   0.62161	   0.15542	   0.64074	 -14.03801
2570129.13977	 173.00000	  22.48202	   0.65226	   0.15736	   0.67098	 -13.56351
2570129.40477	 173.00000	  17.79613	   0.68382	   0.15688	   0.70159	 -12.92091
2570129.65677	 173.00000	  14.06813	   0.71333	   0.15033	   0.72900	 -11.90055
2570129.87277	 173.00000	  11.14480	   0.74259	   0.13639	   0.75501	 -10.40741
2570130.13977	 173.00000	   8.81772	   0.76475	   0.12743	   0.77529	  -9.45992
2570130.31877	 173.00000	   6.97545	   0.78166	   0.11110	   0.78951	  -8.08940
2570130.53677	 173.00000	   5.51730	   0.79783	   0.09493	   0.80346	  -6.78534
2570130.80577	 173.00000	   4.36941	   0.81255	   0.08542	   0.81703	  -6.00087
2570131.14077	 173.00000	   3.45686	   0.82081	   0.07873	   0.82458	  -5.47879
2570131.55977	 173.00000	   2.73547	   0.82290	   0.07206	   0.82605	  -5.00447
2570132.08477	 173.00000	   2.16054	   0.82542	   0.06357	   0.82786	  -4.40366
2570132.74377	 173.00000	   1.70952	   0.82963	   0.05361	   0.83136	  -3.69722
2570133.57277	 173.00000	   1.35352	   0.83838	   0.04610	   0.83965	  -3.14719
2570134.61577	 173.00000	   1.07079	   0.85138	   0.04246	   0.85243	  -2.85539
2570135.92977	 173.00000	   0.84734	   0.86510	   0.04822	   0.86644	  -3.19029
2570137.58478	 173.00000	   0.67072	   0.87389	   0.06031	   0.87597	  -3.94818
2570139.67378	 173.00000	   0.53067	   0.87273	   0.07830	   0.87624	  -5.12705
2570142.31078	 173.00000	   0.41976	   0.86014	   0.09129	   0.86497	  -6.05841
2570145.64178	 173.00000	   0.33183	   0.84287	   0.09144	   0.84781	  -6.19188
2570149.84778	 173.00000	   0.26261	   0.83137	   0.07580	   0.83482	  -5.20950
2570155.15579	 173.00000	   0.20791	   0.83800	   0.04897	   0.83943	  -3.34454
2570161.86079	 173.00000	   0.16452	   0.87253	   0.02335	   0.87285	  -1.53321
2570170.33680	 173.00000	   0.13007	   0.93690	   0.02072	   0.93713	  -1.26704
2570181.02680	 173.00000	   0.10309	   1.01705	   0.06251	   1.01897	  -3.51706
2570194.54081	 173.00000	   0.08153	   1.08294	   0.16406	   1.09529	  -8.61445
2570211.63882	 173.00000	   0.06443	   1.10202	   0.29581	   1.14103	 -15.02566
2570233.22483	 173.00000	   0.05102	   1.02380	   0.44907	   1.11796	 -23.68395
2570260.46785	 173.00000	   0.04042	   0.85135	   0.52686	   1.00119	 -31.75172
2570294.96387	 173.00000	   0.03192	   0.63684	   0.45734	   0.78404	 -35.68365
2570338.51090	 173.00000	   0.02528	   0.49427	   0.20426	   0.53481	 -22.45297
2570393.57593	 173.00000	   0.01999	   0.57761	  -0.20889	   0.61422	  19.88203
2584211.53003	 174.00000	20004.45300	   0.28670	  -0.01599	   0.28714	   3.19185
2584211.67303	 174.00000	15829.12600	   0.29313	  -0.00225	   0.29314	   0.44027
2584211.81503	 174.00000	12516.70300	   0.30322	   0.00992	   0.30339	  -1.87329
2584211.95703	 174.00000	9909.44240	   0.30919	   0.01983	   0.30982	  -3.66971
2584212.12103	 174.00000	7835.48000	   0.31694	   0.02681	   0.31807	  -4.83528
2584212.32203	 174.00000	6217.24610	   0.32683	   0.03378	   0.32857	  -5.90041
2584212.56003	 174.00000	4905.29100	   0.33258	   0.03858	   0.33481	  -6.61639
2584212.79903	 174.00000	3881.27370	   0.34174	   0.04326	   0.34447	  -7.21503
2584213.03703	 174.00000	3070.98270	   0.35046	   0.04706	   0.35360	  -7.64751
2584213.27503	 174.00000	2430.77780	   0.35748	   0.05056	   0.36104	  -8.04978
2584213.51303	 174.00000	1923.15370	   0.36634	   0.05330	   0.37020	  -8.27876
2584213.75103	 174.00000	1522.43580	   0.37436	   0.05743	   0.37874	  -8.72214
2584213.98903	 174.00000	1203.84460	   0.38306	   0.06217	   0.38807	  -9.21878
2584214.22803	 174.00000	 952.86591	   0.39198	   0.06358	   0.39710	  -9.21362
2584214.46603	 174.00000	 754.27557	   0.40394	   0.06650	   0.40938	  -9.34816
2584214.70303	 174.00000	 596.71857	   0.41196	   0.07085	   0.41801	  -9.75847
2584214.94103	 174.00000	 471.96338	   0.42316	   0.07569	   0.42988	 -10.14095
2584215.18004	 174.00000	 373.20856	   0.43372	   0.07818	   0.44071	 -10.21778
2584215.41804	 174.00000	 295.47278	   0.44530	   0.08409	   0.45317	 -10.69376
2584215.65704	 174.00000	 233.87738	   0.45714	   0.08778	   0.46549	 -10.86908
2584215.89504	 174.00000	 185.05922	   0.46964	   0.09493	   0.47914	 -11.42737
2584216.13104	 174.00000	 146.35823	   0.48433	   0.09884	   0.49431	 -11.53440
2584216.36804	 174.00000	 115.77804	   0.49594	   0.10388	   0.50670	 -11.82971
2584216.60204	 174.00000	  91.67210	   0.51138	   0.11352	   0.52383	 -12.51601
2584216.84704	 174.00000	  72.51701	   0.52786	   0.12147	   0.54166	 -12.95933
2584217.07604	 174.00000	  57.36816	   0.54662	   0.12947	   0.56175	 -13.32530
2584217.31304	 174.00000	  45.36290	   0.56715	   0.14029	   0.58425	 -13.89336
2584217.54504	 174.00000	  35.93134	   0.59425	   0.14800	   0.61241	 -13.98535
2584217.79604	 174.00000	  28.40909	   0.62044	   0.15447	   0.63938	 -13.98024
2584218.01004	 174.00000	  22.48202	   0.65117	   0.15806	   0.67008	 -13.64398
2584218.27504	 174.00000	  17.79613	   0.68234	   0.15690	   0.70015	 -12.94979
2584218.52704	 174.00000	  14.06813	   0.71509	   0.14920	   0.73049	 -11.78571
2584218.74304	 174.00000	  11.14480	   0.73971	   0.13985	   0.75281	 -10.70630
2584219.01104	 174.00000	   8.81772	   0.76620	   0.12356	   0.77610	  -9.16046
2584219.18904	 174.00000	   6.97545	   0.78575	   0.11488	   0.79410	  -8.31770
2584219.40704	 174.00000	   5.51730	   0.79455	   0.09959	   0.80077	  -7.14441
2584219.67604	 174.00000	   4.36941	   0.80658	   0.08542	   0.81109	  -6.04545
2584220.01104	 174.00000	   3.45686	   0.81940	   0.07190	   0.82255	  -5.01451
2584220.43004	 174.00000	   2.73547	   0.83060	   0.06632	   0.83325	  -4.56486
2584220.95504	 174.00000	   2.16054	   0.83671	   0.06520	   0.83925	  -4.45604
2584221.61404	 174.00000	   1.70952	   0.83775	   0.06465	   0.84024	  -4.41303
2584222.44304	 174.00000	   1.35352	   0.83592	   0.06151	   0.83818	  -4.20842
2584223.48604	 174.00000	   1.07079	   0.83462	   0.05424	   0.83638	  -3.71798
2584224.80004	 174.00000	   0.84734	   0.83960	   0.04486	   0.84080	  -3.05821
2584226.45504	 174.00000	   0.67072	   0.85050	   0.03712	   0.85131	  -2.49912
2584228.54404	 174.00000	   0.53067	   0.87059	   0.03635	   0.87135	  -2.39087
2584231.18104	 174.00000	   0.41976	   0.89363	   0.04862	   0.89495	  -3.11396
2584234.51205	 174.00000	   0.33183	   0.90899	   0.07765	   0.91230	  -4.88272
2584238.71805	 174.00000	   0.26261	   0.90745	   0.11506	   0.91472	  -7.22618
2584244.02605	 174.00000	   0.20791	   0.88166	   0.14558	   0.89360	  -9.37610
2584250.73106	 174.00000	   0.16452	   0.84277	   0.15339	   0.85661	 -10.31556
2584259.20706	 174.00000	   0.13007	   0.80804	   0.12852	   0.81820	  -9.03738
2584269.89707	 174.00000	   0.10309	   0.80275	   0.07438	   0.80619	  -5.29387
2584283.41108	 174.00000	   0.08153	   0.85280	   0.00939	   0.85285	  -0.63117
2584300.50909	 174.00000	   0.06443	   0.95859	  -0.02700	   0.95897	   1.61315
2584322.09610	 174.00000	   0.05102	   1.13923	   0.00429	   1.13924	  -0.21553
2584349.33811	 174.00000	   0.04042	   1.32353	   0.16774	   1.33411	  -7.22278
2584383.83414	 174.00000	   0.03192	   1.40879	   0.47131	   1.48553	 -18.49759
2584427.38116	 174.00000	   0.02528	   1.29283	   0.83145	   1.53712	 -32.74604
2584482.44719	 174.00000	   0.01999	   0.92604	   1.08575	   1.42702	 -49.53892
2598297.24467	 175.00000	20004.45300	   0.28603	  -0.01797	   0.28659	   3.59511
2598297.38767	 175.00000	15829.12600	   0.29395	  -0.00217	   0.29396	   0.42224
2598297.52967	 175.00000	12516.70300	   0.30146	   0.00982	   0.30162	  -1.86605
2598297.67167	 175.00000	9909.44240	   0.30902	   0.01951	   0.30963	  -3.61317
2598297.83567	 175.00000	7835.48000	   0.31959	   0.02713	   0.32074	  -4.85245
2598298.03667	 175.00000	6217.24610	   0.32747	   0.03388	   0.32922	  -5.90654
2598298.27467	 175.00000	4905.29100	   0.33487	   0.03768	   0.33699	  -6.41983
2598298.51267	 175.00000	3881.27370	   0.34115	   0.04348	   0.34391	  -7.26319
2598298.75167	 175.00000	3070.98270	   0.34940	   0.04674	   0.35251	  -7.61867
2598298.98967	 175.00000	2430.77780	   0.35847	   0.05107	   0.36209	  -8.10752
2598299.22767	 175.00000	1923.15370	   0.36425	   0.05345	   0.36815	  -8.34767
2598299.46567	 175.00000	1522.43580	   0.37579	   0.05896	   0.38039	  -8.91671
2598299.70367	 175.00000	1203.84460	   0.38391	   0.06144	   0.38880	  -9.09269
2598299.94267	 175.00000	 952.86591	   0.39306	   0.06479	   0.39836	  -9.36076
2598300.18067	 175.00000	 754.27557	   0.40250	   0.06838	   0.40826	  -9.64228
2598300.41767	 175.00000	 596.71857	   0.41268	   0.07068	   0.41869	  -9.71920
2598300.65567	 175.00000	 471.96338	   0.42338	   0.07590	   0.43013	 -10.16379
2598300.89468	 175.00000	 373.20856	   0.43417	   0.07801	   0.44113	 -10.18575
2598301.13268	 175.00000	 295.47278	   0.44683	   0.08251	   0.45439	 -10.46210
2598301.37168	 175.00000	 233.87738	   0.45891	   0.08916	   0.46749	 -10.99529
2598301.60968	 175.00000	 185.05922	   0.46949	   0.09400	   0.47881	 -11.32156
2598301.84568	 175.00000	 146.35823	   0.48213	   0.09863	   0.49211	 -11.56125
2598302.08168	 175.00000	 115.77804	   0.49744	   0.10581	   0.50857	 -12.00831
2598302.31668	 175.00000	  91.67210	   0.51125	   0.11177	   0.52332	 -12.33221
2598302.56168	 175.00000	  72.51701	   0.52774	   0.12086	   0.54140	 -12.89880
2598302.79068	 175.00000	  57.36816	   0.54612	   0.12992	   0.56136	 -13.38161
2598303.02768	 175.00000	  45.36290	   0.56842	   0.13881	   0.58512	 -13.72363
2598303.25968	 175.00000	  35.93134	   0.59347	   0.14832	   0.61172	 -14.03208
2598303.51068	 175.00000	  28.40909	   0.62060	   0.15663	   0.64006	 -14.16516
2598303.72468	 175.00000	  22.48202	   0.65260	   0.16067	   0.67209	 -13.83115
2598303.98968	 175.00000	  17.79613	   0.68414	   0.15755	   0.70204	 -12.96832
2598304.24168	 175.00000	  14.06813	   0.71592	   0.14965	   0.73140	 -11.80651
2598304.45768	 175.00000	  11.14480	   0.74206	   0.14069	   0.75528	 -10.73573
2598304.72568	 175.00000	   8.81772	   0.76566	   0.12368	   0.77559	  -9.17613
2598304.90368	 175.00000	   6.97545	   0.78767	   0.11210	   0.79561	  -8.09977
2598305.12168	 175.00000	   5.51730	   0.79833	   0.10287	   0.80493	  -7.34210
2598305.39068	 175.00000	   4.36941	   0.80799	   0.08831	   0.81281	  -6.23722
2598305.72568	 175.00000	   3.45686	   0.81738	   0.07331	   0.82066	  -5.12505
2598306.14468	 175.00000	   2.73547	   0.82707	   0.06367	   0.82952	  -4.40191
2598306.66968	 175.00000	   2.16054	   0.83754	   0.05919	   0.83963	  -4.04220
2598307.32868	 175.00000	   1.70952	   0.84526	   0.06058	   0.84743	  -4.09931
2598308.15768	 175.00000	   1.35352	   0.84621	   0.06363	   0.84860	  -4.30049
2598309.20068	 175.00000	   1.07079	   0.84305	   0.06400	   0.84547	  -4.34149
2598310.51468	 175.00000	   0.84734	   0.83893	   0.05881	   0.84099	  -4.00989
2598312.16968	 175.00000	   0.67072	   0.83914	   0.05064	   0.84067	  -3.45369
2598314.25868	 175.00000	   0.53067	   0.84828	   0.03877	   0.84917	  -2.61710
2598316.89568	 175.00000	   0.41976	   0.86889	   0.03213	   0.86948	  -2.11745
2598320.22669	 175.00000	   0.33183	   0.89961	   0.03945	   0.90047	  -2.51094
2598324.43269	 175.00000	   0.26261	   0.92825	   0.06830	   0.93076	  -4.20835
2598329.74069	 175.00000	   0.20791	   0.94037	   0.11667	   0.94758	  -7.07244
2598336.44570	 175.00000	   0.16452	   0.92222	   0.16957	   0.93768	 -10.41851
2598344.92170	 175.00000	   0.13007	   0.87467	   0.20394	   0.89813	 -13.12466
2598355.61171	 175.00000	   0.10309	   0.81355	   0.19737	   0.83715	 -13.63663
2598369.12572	 175.00000	   0.08153	   0.77329	   0.14271	   0.78635	 -10.45617
2598386.22373	 175.00000	   0.06443	   0.77829	   0.06244	   0.78079	  -4.58653
2598407.81074	 175.00000	   0.05102	   0.88106	  -0.04565	   0.88224	   2.96570
2598435.05275	 175.00000	   0.04042	   1.09676	  -0.09077	   1.10051	   4.73107
2598469.54878	 175.00000	   0.03192	   1.38875	   0.01507	   1.38883	  -0.62165
2598513.09580	 175.00000	   0.02528	   1.64406	   0.33948	   1.67875	 -11.66690
2598568.16183	 175.00000	   0.01999	   1.68564	   0.85032	   1.88797	 -26.76875
2612356.18771	 176.00000	20004.45300	   0.28740	  -0.01650	   0.28787	   3.28635
2612356.33071	 176.00000	15829.12600	   0.29471	  -0.00227	   0.29472	   0.44076
2612356.47271	 176.00000	12516.70300	   0.30203	   0.01002	   0.30219	  -1.89939
2612356.61471	 176.00000	9909.44240	   0.31028	   0.01989	   0.31091	  -3.66861
2612356.77871	 176.00000	7835.48000	   0.31883	   0.02674	   0.31995	  -4.79338
2612356.97971	 176.00000	6217.24610	   0.32668	   0.03399	   0.32844	  -5.94054
2612357.21771	 176.00000	4905.29100	   0.33478	   0.03992	   0.33715	  -6.80004
2612357.45671	 176.00000	3881.27370	   0.34187	   0.04239	   0.34448	  -7.06866
2612357.69471	 176.00000	3070.98270	   0.34818	   0.04667	   0.35129	  -7.63413
2612357.93271	 176.00000	2430.77780	   0.35882	   0.05048	   0.36236	  -8.00807
2612358.17071	 176.00000	1923.15370	   0.36698	   0.05509	   0.37110	  -8.53742
2612358.40871	 176.00000	1522.43580	   0.37651	   0.05924	   0.38114	  -8.94171
2612358.64671	 176.00000	1203.84460	   0.38369	   0.06068	   0.38846	  -8.98658
2612358.88571	 176.00000	 952.86591	   0.39364	   0.06470	   0.39892	  -9.33343
2612359.12371	 176.00000	 754.27557	   0.40374	   0.06825	   0.40947	  -9.59516
2612359.36071	 176.00000	 596.71857	   0.41407	   0.07088	   0.42009	  -9.71408
2612359.59871	 176.00000	 471.96338	   0.42365	   0.07644	   0.43049	 -10.22850
2612359.83771	 176.00000	 373.20856	   0.43685	   0.08070	   0.44424	 -10.46663
2612360.07571	 176.00000	 295.47278	   0.44637	   0.08447	   0.45429	 -10.71570
2612360.31471	 176.00000	 233.87738	   0.45803	   0.08940	   0.46667	 -11.04440
2612360.55271	 176.00000	 185.05922	   0.47224	   0.09411	   0.48153	 -11.27037
2612360.78871	 176.00000	 146.35823	   0.48475	   0.09961	   0.49488	 -11.61201
2612361.02571	 176.00000	 115.77804	   0.49813	   0.10553	   0.50919	 -11.96107
2612361.25971	 176.00000	  91.67210	   0.51360	   0.11223	   0.52572	 -12.32638
2612361.50471	 176.00000	  72.51701	   0.52903	   0.12073	   0.54263	 -12.85555
2612361.73371	 176.00000	  57.36816	   0.54804	   0.13176	   0.56365	 -13.51848
2612361.97071	 176.00000	  45.36290	   0.57028	   0.14104	   0.58746	 -13.89108
2612362.20271	 176.00000	  35.93134	   0.59255	   0.14899	   0.61099	 -14.11339
2612362.45371	 176.00000	  28.40909	   0.62284	   0.15606	   0.64209	 -14.06645
2612362.66771	 176.00000	  22.48202	   0.65416	   0.15854	   0.67310	 -13.62375
2612362.93271	 176.00000	  17.79613	   0.68486	   0.15795	   0.70284	 -12.98685
2612363.18471	 176.00000	  14.06813	   0.71858	   0.15250	   0.73458	 -11.98215
