Repository: kbm2110/Battery_Diagnostics_Thesis

# Battery_Diagnostics_Thesis
 Data-driven battery diagnostics using EIS

**Author:** Bala Manikanta Yaswanth Kanagarla
**Institution:** Technische Hochschule Ingolstadt (THI)
**Supervisor:** Prof. Dr. H.-G. Schweiger

## Overview

This project implements a machine learning framework for 
non-invasive State of Health (SoH) estimation of lithium-ion 
batteries using Electrochemical Impedance Spectroscopy (EIS).

Eight physically interpretable features are extracted from 
impedance spectra and used to train six ML models under a 
strict cell-level train-test split. The stacking ensemble 
achieves R² = 0.9122 and RMSE = 0.0234 on completely unseen 
cells.

---

File: data/EIS/EIS_state_II_45C01.txt (part 21 of 36)
time/s	           cycle number	freq/Hz	           Re(Z)/Ohm	  -Im(Z)/Ohm	   |Z|/Ohm	   Phase(Z)/deg
2696647.28073	 168.00000	1522.43580	   0.86709	   0.05206	   0.86865	  -3.43582
2696647.51873	 168.00000	1203.84460	   0.87683	   0.05602	   0.87862	  -3.65532
2696647.75773	 168.00000	 952.86591	   0.88262	   0.05775	   0.88450	  -3.74349
2696647.99573	 168.00000	 754.27557	   0.89200	   0.06024	   0.89404	  -3.86336
2696648.23273	 168.00000	 596.71857	   0.90091	   0.06214	   0.90306	  -3.94600
2696648.47073	 168.00000	 471.96338	   0.91074	   0.06503	   0.91306	  -4.08447
2696648.70973	 168.00000	 373.20856	   0.91984	   0.06776	   0.92233	  -4.21334
2696648.94773	 168.00000	 295.47278	   0.92844	   0.07311	   0.93132	  -4.50250
2696649.18673	 168.00000	 233.87738	   0.93940	   0.07615	   0.94249	  -4.63444
2696649.42473	 168.00000	 185.05922	   0.94940	   0.08147	   0.95289	  -4.90435
2696649.66073	 168.00000	 146.35823	   0.96087	   0.08484	   0.96461	  -5.04594
2696649.89673	 168.00000	 115.77804	   0.97098	   0.09047	   0.97518	  -5.32310
2696650.13173	 168.00000	  91.67210	   0.98354	   0.09704	   0.98832	  -5.63491
2696650.37673	 168.00000	  72.51701	   0.99666	   0.10306	   1.00197	  -5.90360
2696650.60573	 168.00000	  57.36816	   1.01295	   0.11409	   1.01935	  -6.42611
2696650.84273	 168.00000	  45.36290	   1.02828	   0.12374	   1.03570	  -6.86182
2696651.07473	 168.00000	  35.93134	   1.04071	   0.13458	   1.04937	  -7.36837
2696651.32573	 168.00000	  28.40909	   1.06628	   0.14573	   1.07620	  -7.78241
2696651.53973	 168.00000	  22.48202	   1.08973	   0.15793	   1.10112	  -8.24627
2696651.80473	 168.00000	  17.79613	   1.11694	   0.17081	   1.12993	  -8.69458
2696652.05673	 168.00000	  14.06813	   1.15726	   0.18594	   1.17211	  -9.12777
2696652.27273	 168.00000	  11.14480	   1.18604	   0.18197	   1.19992	  -8.72255
2696652.54073	 168.00000	   8.81772	   1.23490	   0.18412	   1.24855	  -8.48020
2696652.71873	 168.00000	   6.97545	   1.25998	   0.18232	   1.27310	  -8.23349
2696652.93673	 168.00000	   5.51730	   1.28595	   0.16065	   1.29594	  -7.12081
2696653.20573	 168.00000	   4.36941	   1.31999	   0.13258	   1.32663	  -5.73551
2696653.54073	 168.00000	   3.45686	   1.35976	   0.12142	   1.36517	  -5.10253
2696653.95973	 168.00000	   2.73547	   1.37952	   0.12372	   1.38506	  -5.12457
2696654.48473	 168.00000	   2.16054	   1.37804	   0.12257	   1.38348	  -5.08272
2696655.14373	 168.00000	   1.70952	   1.36313	   0.10742	   1.36735	  -4.50577
2696655.97273	 168.00000	   1.35352	   1.35480	   0.07629	   1.35695	  -3.22310
2696657.01573	 168.00000	   1.07079	   1.36470	   0.03884	   1.36525	  -1.63016
2696658.32873	 168.00000	   0.84734	   1.39318	   0.01156	   1.39322	  -0.47530
2696659.98473	 168.00000	   0.67072	   1.42880	   0.00766	   1.42882	  -0.30710
2696662.07374	 168.00000	   0.53067	   1.46504	   0.03273	   1.46541	  -1.27992
2696664.71074	 168.00000	   0.41976	   1.47451	   0.08116	   1.47674	  -3.15040
2696668.04174	 168.00000	   0.33183	   1.44745	   0.13064	   1.45334	  -5.15718
2696672.24774	 168.00000	   0.26261	   1.39008	   0.15412	   1.39860	  -6.32667
2696677.55575	 168.00000	   0.20791	   1.32833	   0.13733	   1.33541	  -5.90261
2696684.25975	 168.00000	   0.16452	   1.28654	   0.08065	   1.28906	  -3.58711
2696692.73675	 168.00000	   0.13007	   1.29472	   0.00287	   1.29472	  -0.12697
2696703.42676	 168.00000	   0.10309	   1.36566	  -0.06454	   1.36719	   2.70553
2696716.94077	 168.00000	   0.08153	   1.49649	  -0.08202	   1.49874	   3.13725
2696734.03778	 168.00000	   0.06443	   1.64073	  -0.02184	   1.64088	   0.76247
2696755.62379	 168.00000	   0.05102	   1.76730	   0.15854	   1.77440	  -5.12614
2696782.86681	 168.00000	   0.04042	   1.77116	   0.41953	   1.82017	 -13.32582
2696817.36183	 168.00000	   0.03192	   1.60468	   0.66101	   1.73549	 -22.38804
2696860.90885	 168.00000	   0.02528	   1.29657	   0.74697	   1.49635	 -29.94680
2696915.97389	 168.00000	   0.01999	   0.97005	   0.59667	   1.13887	 -31.59524
2712024.53667	 169.00000	20004.45300	   0.77473	  -0.01044	   0.77480	   0.77203
2712024.67967	 169.00000	15829.12600	   0.78235	   0.00405	   0.78236	  -0.29674
2712024.82167	 169.00000	12516.70300	   0.79260	   0.01479	   0.79274	  -1.06926
2712024.96367	 169.00000	9909.44240	   0.79984	   0.02266	   0.80016	  -1.62267
2712025.12767	 169.00000	7835.48000	   0.80795	   0.02869	   0.80846	  -2.03346
2712025.32867	 169.00000	6217.24610	   0.81772	   0.03457	   0.81845	  -2.42070
2712025.56667	 169.00000	4905.29100	   0.82584	   0.03826	   0.82673	  -2.65282
2712025.80467	 169.00000	3881.27370	   0.83547	   0.04283	   0.83657	  -2.93484
2712026.04367	 169.00000	3070.98270	   0.84161	   0.04453	   0.84279	  -3.02880
2712026.28167	 169.00000	2430.77780	   0.84917	   0.04891	   0.85058	  -3.29663
2712026.51967	 169.00000	1923.15370	   0.85621	   0.05089	   0.85772	  -3.40126
2712026.75767	 169.00000	1522.43580	   0.86390	   0.05264	   0.86550	  -3.48689
2712026.99567	 169.00000	1203.84460	   0.87237	   0.05507	   0.87411	  -3.61222
2712027.23467	 169.00000	 952.86591	   0.88030	   0.05790	   0.88220	  -3.76282
2712027.47267	 169.00000	 754.27557	   0.88937	   0.06059	   0.89143	  -3.89730
2712027.70967	 169.00000	 596.71857	   0.89897	   0.06330	   0.90120	  -4.02785
2712027.94767	 169.00000	 471.96338	   0.90872	   0.06532	   0.91107	  -4.11140
2712028.18667	 169.00000	 373.20856	   0.91788	   0.06863	   0.92044	  -4.27600
2712028.42467	 169.00000	 295.47278	   0.92889	   0.07293	   0.93175	  -4.48896
2712028.66367	 169.00000	 233.87738	   0.93726	   0.07643	   0.94037	  -4.66186
2712028.90167	 169.00000	 185.05922	   0.94902	   0.08037	   0.95242	  -4.84065
2712029.13767	 169.00000	 146.35823	   0.95792	   0.08353	   0.96155	  -4.98366
2712029.37367	 169.00000	 115.77804	   0.97076	   0.09047	   0.97496	  -5.32457
2712029.60867	 169.00000	  91.67210	   0.98144	   0.09772	   0.98629	  -5.68624
2712029.85368	 169.00000	  72.51701	   0.99467	   0.10520	   1.00022	  -6.03712
2712030.08268	 169.00000	  57.36816	   1.00716	   0.11115	   1.01327	  -6.29755
2712030.31968	 169.00000	  45.36290	   1.02417	   0.12308	   1.03154	  -6.85272
2712030.55168	 169.00000	  35.93134	   1.04228	   0.13710	   1.05126	  -7.49346
2712030.80168	 169.00000	  28.40909	   1.06079	   0.14943	   1.07127	  -8.01814
2712031.01668	 169.00000	  22.48202	   1.08823	   0.16484	   1.10064	  -8.61370
2712031.28168	 169.00000	  17.79613	   1.12125	   0.17554	   1.13490	  -8.89794
2712031.53368	 169.00000	  14.06813	   1.15227	   0.17814	   1.16596	  -8.78815
2712031.74968	 169.00000	  11.14480	   1.19054	   0.19151	   1.20585	  -9.13841
2712032.01668	 169.00000	   8.81772	   1.21993	   0.17943	   1.23306	  -8.36709
2712032.19468	 169.00000	   6.97545	   1.26677	   0.16852	   1.27793	  -7.57768
2712032.41368	 169.00000	   5.51730	   1.30423	   0.16926	   1.31516	  -7.39436
2712032.68268	 169.00000	   4.36941	   1.31445	   0.15864	   1.32399	  -6.88183
2712033.01768	 169.00000	   3.45686	   1.32707	   0.13130	   1.33355	  -5.65038
2712033.43668	 169.00000	   2.73547	   1.34801	   0.09862	   1.35161	  -4.18427
2712033.96168	 169.00000	   2.16054	   1.37881	   0.07530	   1.38086	  -3.12604
2712034.62068	 169.00000	   1.70952	   1.40859	   0.07249	   1.41045	  -2.94617
2712035.44868	 169.00000	   1.35352	   1.42198	   0.08634	   1.42460	  -3.47463
2712036.49168	 169.00000	   1.07079	   1.41216	   0.10407	   1.41599	  -4.21465
2712037.80568	 169.00000	   0.84734	   1.38369	   0.10720	   1.38784	  -4.43014
2712039.46168	 169.00000	   0.67072	   1.35589	   0.09098	   1.35893	  -3.83869
2712041.55068	 169.00000	   0.53067	   1.33841	   0.05052	   1.33936	  -2.16155
2712044.18668	 169.00000	   0.41976	   1.35187	   0.00412	   1.35187	  -0.17468
2712047.51869	 169.00000	   0.33183	   1.39640	  -0.02539	   1.39663	   1.04166
2712051.72469	 169.00000	   0.26261	   1.45824	  -0.01847	   1.45836	   0.72584
2712057.03269	 169.00000	   0.20791	   1.51133	   0.03165	   1.51166	  -1.19970
2712063.73670	 169.00000	   0.16452	   1.53030	   0.11751	   1.53480	  -4.39096
2712072.21370	 169.00000	   0.13007	   1.49456	   0.21310	   1.50967	  -8.11476
2712082.90371	 169.00000	   0.10309	   1.40277	   0.27878	   1.43020	 -11.24044
2712096.41671	 169.00000	   0.08153	   1.28362	   0.27646	   1.31306	 -12.15431
2712113.51472	 169.00000	   0.06443	   1.19124	   0.21183	   1.20992	 -10.08333
2712135.10074	 169.00000	   0.05102	   1.16046	   0.04868	   1.16148	  -2.40196
2712162.34375	 169.00000	   0.04042	   1.27002	  -0.13498	   1.27718	   6.06689
2712196.83877	 169.00000	   0.03192	   1.53300	  -0.24202	   1.55199	   8.97142
2712240.38580	 169.00000	   0.02528	   1.87240	  -0.15963	   1.87919	   4.87306
2712295.45083	 169.00000	   0.01999	   2.17132	   0.15381	   2.17676	  -4.05184
2727394.50154	 170.00000	20004.45300	   0.77402	  -0.01025	   0.77409	   0.75868
2727394.64454	 170.00000	15829.12600	   0.78430	   0.00482	   0.78431	  -0.35234
2727394.78654	 170.00000	12516.70300	   0.79565	   0.01408	   0.79577	  -1.01401
2727394.92854	 170.00000	9909.44240	   0.80306	   0.02395	   0.80342	  -1.70842
2727395.09254	 170.00000	7835.48000	   0.81007	   0.02952	   0.81061	  -2.08694
2727395.29354	 170.00000	6217.24610	   0.81843	   0.03369	   0.81912	  -2.35696
2727395.53154	 170.00000	4905.29100	   0.82726	   0.03935	   0.82820	  -2.72328
2727395.76954	 170.00000	3881.27370	   0.83505	   0.04248	   0.83613	  -2.91215
2727396.00854	 170.00000	3070.98270	   0.84280	   0.04420	   0.84396	  -3.00241
2727396.24654	 170.00000	2430.77780	   0.85074	   0.04768	   0.85207	  -3.20813
2727396.48454	 170.00000	1923.15370	   0.85928	   0.05081	   0.86078	  -3.38425
2727396.72255	 170.00000	1522.43580	   0.86708	   0.05209	   0.86865	  -3.43766
2727396.96055	 170.00000	1203.84460	   0.87503	   0.05613	   0.87683	  -3.67020
2727397.19955	 170.00000	 952.86591	   0.88197	   0.05901	   0.88395	  -3.82795
2727397.43755	 170.00000	 754.27557	   0.89095	   0.06111	   0.89305	  -3.92400
2727397.67455	 170.00000	 596.71857	   0.89979	   0.06261	   0.90196	  -3.98058
2727397.91255	 170.00000	 471.96338	   0.90986	   0.06729	   0.91235	  -4.22999
2727398.15155	 170.00000	 373.20856	   0.91754	   0.06824	   0.92007	  -4.25339
2727398.38955	 170.00000	 295.47278	   0.92822	   0.07245	   0.93105	  -4.46294
2727398.62855	 170.00000	 233.87738	   0.93852	   0.07729	   0.94170	  -4.70803
2727398.86655	 170.00000	 185.05922	   0.94972	   0.08089	   0.95315	  -4.86843
2727399.10255	 170.00000	 146.35823	   0.95952	   0.08580	   0.96335	  -5.11006
2727399.33855	 170.00000	 115.77804	   0.97084	   0.09234	   0.97522	  -5.43301
2727399.57355	 170.00000	  91.67210	   0.98364	   0.09921	   0.98863	  -5.75922
2727399.81855	 170.00000	  72.51701	   0.99504	   0.10647	   1.00072	  -6.10740
2727400.04755	 170.00000	  57.36816	   1.00890	   0.11248	   1.01515	  -6.36156
2727400.28455	 170.00000	  45.36290	   1.02542	   0.12228	   1.03269	  -6.80023
2727400.51655	 170.00000	  35.93134	   1.04423	   0.13834	   1.05335	  -7.54691
2727400.76755	 170.00000	  28.40909	   1.06228	   0.14961	   1.07276	  -8.01663
2727400.98155	 170.00000	  22.48202	   1.08620	   0.16433	   1.09856	  -8.60316
2727401.24655	 170.00000	  17.79613	   1.12154	   0.17827	   1.13562	  -9.03169
2727401.49855	 170.00000	  14.06813	   1.15480	   0.17904	   1.16860	  -8.81314
2727401.71455	 170.00000	  11.14480	   1.18865	   0.19198	   1.20406	  -9.17464
2727401.98255	 170.00000	   8.81772	   1.22436	   0.17894	   1.23736	  -8.31477
2727402.16055	 170.00000	   6.97545	   1.27198	   0.17020	   1.28331	  -7.62154
2727402.37855	 170.00000	   5.51730	   1.30038	   0.17520	   1.31213	  -7.67309
2727402.64755	 170.00000	   4.36941	   1.31332	   0.15657	   1.32262	  -6.79874
2727402.98255	 170.00000	   3.45686	   1.32959	   0.12576	   1.33552	  -5.40340
2727403.40155	 170.00000	   2.73547	   1.35877	   0.09382	   1.36200	  -3.94979
2727403.92655	 170.00000	   2.16054	   1.39403	   0.07993	   1.39632	  -3.28143
2727404.58555	 170.00000	   1.70952	   1.41671	   0.08744	   1.41940	  -3.53183
2727405.41455	 170.00000	   1.35352	   1.41670	   0.10301	   1.42044	  -4.15885
2727406.45755	 170.00000	   1.07079	   1.39501	   0.11140	   1.39945	  -4.56571
2727407.77155	 170.00000	   0.84734	   1.36465	   0.09727	   1.36812	  -4.07692
2727409.42655	 170.00000	   0.67072	   1.34497	   0.06683	   1.34663	  -2.84458
2727411.51555	 170.00000	   0.53067	   1.34782	   0.01941	   1.34796	  -0.82492
2727414.15256	 170.00000	   0.41976	   1.38306	  -0.01782	   1.38318	   0.73819
2727417.48356	 170.00000	   0.33183	   1.43964	  -0.02372	   1.43983	   0.94399
2727421.68956	 170.00000	   0.26261	   1.49443	   0.01212	   1.49448	  -0.46475
2727426.99756	 170.00000	   0.20791	   1.52133	   0.08439	   1.52366	  -3.17490
2727433.70157	 170.00000	   0.16452	   1.50019	   0.17098	   1.50990	  -6.50209
2727442.17857	 170.00000	   0.13007	   1.42751	   0.23778	   1.44718	  -9.45690
2727452.86858	 170.00000	   0.10309	   1.32249	   0.25031	   1.34597	 -10.71775
2727466.38259	 170.00000	   0.08153	   1.22775	   0.19087	   1.24250	  -8.83669
2727483.47960	 170.00000	   0.06443	   1.18776	   0.08675	   1.19093	  -4.17741
2727505.06661	 170.00000	   0.05102	   1.25109	  -0.07614	   1.25340	   3.48281
2727532.30863	 170.00000	   0.04042	   1.44924	  -0.19317	   1.46206	   7.59232
2727566.80365	 170.00000	   0.03192	   1.74918	  -0.16632	   1.75707	   5.43152
2727610.35067	 170.00000	   0.02528	   2.02455	   0.06757	   2.02568	  -1.91157
2727665.41571	 170.00000	   0.01999	   2.14591	   0.48000	   2.19894	 -12.60836
2742763.20000	 171.00000	20004.45300	   0.76754	  -0.00978	   0.76760	   0.73033
2742763.34300	 171.00000	15829.12600	   0.77918	   0.00376	   0.77919	  -0.27666
2742763.48500	 171.00000	12516.70300	   0.78777	   0.01416	   0.78790	  -1.02991
2742763.62700	 171.00000	9909.44240	   0.79733	   0.02230	   0.79764	  -1.60223
2742763.79100	 171.00000	7835.48000	   0.80530	   0.02916	   0.80582	  -2.07375
2742763.99201	 171.00000	6217.24610	   0.81362	   0.03448	   0.81435	  -2.42662
2742764.23001	 171.00000	4905.29100	   0.82084	   0.03724	   0.82169	  -2.59777
2742764.46801	 171.00000	3881.27370	   0.83027	   0.04262	   0.83136	  -2.93838
2742764.70701	 171.00000	3070.98270	   0.83868	   0.04479	   0.83988	  -3.05727
2742764.94501	 171.00000	2430.77780	   0.84444	   0.04798	   0.84580	  -3.25169
2742765.18301	 171.00000	1923.15370	   0.85369	   0.05013	   0.85516	  -3.36033
2742765.42101	 171.00000	1522.43580	   0.86166	   0.05278	   0.86327	  -3.50521
2742765.65901	 171.00000	1203.84460	   0.86880	   0.05600	   0.87060	  -3.68830
2742765.89801	 171.00000	 952.86591	   0.87717	   0.05879	   0.87914	  -3.83448
2742766.13601	 171.00000	 754.27557	   0.88458	   0.06006	   0.88662	  -3.88443
2742766.37301	 171.00000	 596.71857	   0.89626	   0.06317	   0.89848	  -4.03174
2742766.61101	 171.00000	 471.96338	   0.90360	   0.06579	   0.90599	  -4.16424
2742766.85001	 171.00000	 373.20856	   0.91326	   0.06898	   0.91587	  -4.31926
2742767.08801	 171.00000	 295.47278	   0.92320	   0.07105	   0.92593	  -4.40082
2742767.32701	 171.00000	 233.87738	   0.93422	   0.07676	   0.93737	  -4.69725
2742767.56501	 171.00000	 185.05922	   0.94264	   0.07973	   0.94601	  -4.83444
2742767.80101	 171.00000	 146.35823	   0.95475	   0.08462	   0.95849	  -5.06502
2742768.03801	 171.00000	 115.77804	   0.96621	   0.09209	   0.97059	  -5.44467
2742768.27201	 171.00000	  91.67210	   0.97817	   0.09649	   0.98291	  -5.63350
2742768.51701	 171.00000	  72.51701	   0.98987	   0.10604	   0.99554	  -6.11454
2742768.74601	 171.00000	  57.36816	   1.00384	   0.11150	   1.01001	  -6.33788
2742768.98301	 171.00000	  45.36290	   1.01878	   0.12131	   1.02598	  -6.79026
2742769.21501	 171.00000	  35.93134	   1.03715	   0.13656	   1.04610	  -7.50077
2742769.46501	 171.00000	  28.40909	   1.05620	   0.14802	   1.06652	  -7.97782
2742769.68001	 171.00000	  22.48202	   1.08193	   0.16445	   1.09436	  -8.64247
2742769.94501	 171.00000	  17.79613	   1.11424	   0.17645	   1.12813	  -8.99863
2742770.19701	 171.00000	  14.06813	   1.14763	   0.17790	   1.16134	  -8.81170
2742770.41301	 171.00000	  11.14480	   1.18222	   0.19240	   1.19777	  -9.24339
2742770.68001	 171.00000	   8.81772	   1.21908	   0.17657	   1.23180	  -8.24138
2742770.85901	 171.00000	   6.97545	   1.26682	   0.17149	   1.27838	  -7.70926
2742771.07701	 171.00000	   5.51730	   1.29315	   0.17516	   1.30496	  -7.71390
2742771.34601	 171.00000	   4.36941	   1.30526	   0.15411	   1.31433	  -6.73363
2742771.68101	 171.00000	   3.45686	   1.32230	   0.12297	   1.32801	  -5.31308
2742772.10001	 171.00000	   2.73547	   1.35387	   0.09260	   1.35703	  -3.91260
2742772.62501	 171.00000	   2.16054	   1.38785	   0.08126	   1.39023	  -3.35079
2742773.28401	 171.00000	   1.70952	   1.40828	   0.08983	   1.41114	  -3.64987
2742774.11301	 171.00000	   1.35352	   1.40597	   0.10458	   1.40985	  -4.25413
2742775.15601	 171.00000	   1.07079	   1.38284	   0.11012	   1.38722	  -4.55316
2742776.46901	 171.00000	   0.84734	   1.35399	   0.09272	   1.35717	  -3.91740
2742778.12501	 171.00000	   0.67072	   1.33720	   0.05940	   1.33852	  -2.54362
2742780.21401	 171.00000	   0.53067	   1.34489	   0.01434	   1.34497	  -0.61105
2742782.85102	 171.00000	   0.41976	   1.38351	  -0.01862	   1.38364	   0.77104
2742786.18202	 171.00000	   0.33183	   1.43927	  -0.01903	   1.43940	   0.75764
2742790.38802	 171.00000	   0.26261	   1.49085	   0.02191	   1.49101	  -0.84193
2742795.69602	 171.00000	   0.20791	   1.51108	   0.09558	   1.51410	  -3.61924
2742802.40003	 171.00000	   0.16452	   1.48127	   0.17805	   1.49193	  -6.85396
2742810.87703	 171.00000	   0.13007	   1.40432	   0.23564	   1.42395	  -9.52527
2742821.56704	 171.00000	   0.10309	   1.30166	   0.23825	   1.32328	 -10.37250
2742835.08105	 171.00000	   0.08153	   1.21618	   0.16996	   1.22799	  -7.95538
2742852.17806	 171.00000	   0.06443	   1.18946	   0.06303	   1.19113	  -3.03340
2742873.76507	 171.00000	   0.05102	   1.26840	  -0.09413	   1.27189	   4.24439
2742901.00709	 171.00000	   0.04042	   1.47888	  -0.19030	   1.49107	   7.33244
2742935.50211	 171.00000	   0.03192	   1.77928	  -0.13530	   1.78441	   4.34857
2742979.04913	 171.00000	   0.02528	   2.03220	   0.12605	   2.03611	  -3.54925
2743034.11417	 171.00000	   0.01999	   2.10656	   0.54927	   2.17699	 -14.61418
2758132.27287	 172.00000	20004.45300	   0.76216	  -0.00923	   0.76221	   0.69403
2758132.41587	 172.00000	15829.12600	   0.76996	   0.00458	   0.76998	  -0.34081
2758132.55787	 172.00000	12516.70300	   0.78277	   0.01438	   0.78290	  -1.05211
2758132.69987	 172.00000	9909.44240	   0.79040	   0.02184	   0.79070	  -1.58296
2758132.86387	 172.00000	7835.48000	   0.79831	   0.03008	   0.79888	  -2.15751
2758133.06487	 172.00000	6217.24610	   0.80599	   0.03584	   0.80679	  -2.54605
2758133.30287	 172.00000	4905.29100	   0.81494	   0.03846	   0.81584	  -2.70204
2758133.54087	 172.00000	3881.27370	   0.82208	   0.04174	   0.82314	  -2.90653
2758133.77987	 172.00000	3070.98270	   0.83071	   0.04534	   0.83194	  -3.12429
2758134.01787	 172.00000	2430.77780	   0.83874	   0.04711	   0.84007	  -3.21472
2758134.25587	 172.00000	1923.15370	   0.84551	   0.04973	   0.84697	  -3.36607
2758134.49387	 172.00000	1522.43580	   0.85279	   0.05189	   0.85437	  -3.48177
2758134.73187	 172.00000	1203.84460	   0.86096	   0.05567	   0.86276	  -3.69957
2758134.97087	 172.00000	 952.86591	   0.86847	   0.05855	   0.87044	  -3.85693
2758135.20887	 172.00000	 754.27557	   0.87715	   0.05988	   0.87919	  -3.90524
2758135.44587	 172.00000	 596.71857	   0.88671	   0.06145	   0.88884	  -3.96432
2758135.68287	 172.00000	 471.96338	   0.89649	   0.06587	   0.89890	  -4.20253
2758135.92187	 172.00000	 373.20856	   0.90806	   0.06891	   0.91067	  -4.33974
2758136.15887	 172.00000	 295.47278	   0.91553	   0.07119	   0.91829	  -4.44612
2758136.39887	 172.00000	 233.87738	   0.92652	   0.07685	   0.92970	  -4.74175
2758136.63687	 172.00000	 185.05922	   0.93620	   0.07997	   0.93961	  -4.88209
2758136.87287	 172.00000	 146.35823	   0.94659	   0.08546	   0.95044	  -5.15875
2758137.10887	 172.00000	 115.77804	   0.96002	   0.08974	   0.96420	  -5.34057
2758137.34387	 172.00000	  91.67210	   0.97076	   0.09720	   0.97562	  -5.71808
2758137.58887	 172.00000	  72.51701	   0.98392	   0.10405	   0.98941	  -6.03689
2758137.81787	 172.00000	  57.36816	   0.99437	   0.11307	   1.00077	  -6.48700
2758138.05487	 172.00000	  45.36290	   1.01043	   0.12373	   1.01798	  -6.98123
2758138.28687	 172.00000	  35.93134	   1.03138	   0.13530	   1.04021	  -7.47363
2758138.53687	 172.00000	  28.40909	   1.04942	   0.14925	   1.05998	  -8.09444
2758138.75187	 172.00000	  22.48202	   1.07886	   0.16416	   1.09128	  -8.65156
2758139.01687	 172.00000	  17.79613	   1.10887	   0.17235	   1.12218	  -8.83445
2758139.26887	 172.00000	  14.06813	   1.13606	   0.17782	   1.14989	  -8.89598
2758139.48487	 172.00000	  11.14480	   1.18106	   0.18850	   1.19600	  -9.06833
2758139.75187	 172.00000	   8.81772	   1.20586	   0.18236	   1.21957	  -8.59956
2758139.93087	 172.00000	   6.97545	   1.24820	   0.16553	   1.25913	  -7.55415
2758140.14887	 172.00000	   5.51730	   1.29073	   0.16218	   1.30088	  -7.16187
2758140.41787	 172.00000	   4.36941	   1.31001	   0.15981	   1.31972	  -6.95536
2758140.75287	 172.00000	   3.45686	   1.31908	   0.13905	   1.32639	  -6.01765
2758141.17187	 172.00000	   2.73547	   1.32813	   0.10846	   1.33256	  -4.66880
2758141.69687	 172.00000	   2.16054	   1.35031	   0.07594	   1.35244	  -3.21872
2758142.35588	 172.00000	   1.70952	   1.38159	   0.06018	   1.38290	  -2.49426
2758143.18488	 172.00000	   1.35352	   1.40794	   0.06541	   1.40946	  -2.65989
2758144.22788	 172.00000	   1.07079	   1.41646	   0.08555	   1.41904	  -3.45624
2758145.54088	 172.00000	   0.84734	   1.39990	   0.10548	   1.40386	  -4.30895
2758147.19688	 172.00000	   0.67072	   1.37083	   0.10989	   1.37523	  -4.58327
2758149.28588	 172.00000	   0.53067	   1.33557	   0.08804	   1.33846	  -3.77139
2758151.92288	 172.00000	   0.41976	   1.32031	   0.04382	   1.32103	  -1.90075
2758155.25388	 172.00000	   0.33183	   1.33893	  -0.00444	   1.33894	   0.19004
2758159.45989	 172.00000	   0.26261	   1.38962	  -0.03244	   1.39000	   1.33737
2758164.76789	 172.00000	   0.20791	   1.45848	  -0.02063	   1.45862	   0.81021
2758171.47189	 172.00000	   0.16452	   1.51877	   0.03996	   1.51930	  -1.50731
2758179.94890	 172.00000	   0.13007	   1.54030	   0.14189	   1.54682	  -5.26308
2758190.63890	 172.00000	   0.10309	   1.49705	   0.25461	   1.51855	  -9.65210
2758204.15291	 172.00000	   0.08153	   1.38955	   0.33109	   1.42845	 -13.40206
2758221.24992	 172.00000	   0.06443	   1.26237	   0.34174	   1.30781	 -15.14770
2758242.83694	 172.00000	   0.05102	   1.13463	   0.23413	   1.15853	 -11.65915
2758270.07895	 172.00000	   0.04042	   1.10990	   0.03347	   1.11040	  -1.72735
2758304.57397	 172.00000	   0.03192	   1.25595	  -0.18825	   1.26998	   8.52423
2758348.12100	 172.00000	   0.02528	   1.57199	  -0.29530	   1.59949	  10.63923
2758403.18603	 172.00000	   0.01999	   1.98174	  -0.18535	   1.99039	   5.34322
2773485.06441	 173.00000	20004.45300	   0.75453	  -0.00996	   0.75460	   0.75599
2773485.20741	 173.00000	15829.12600	   0.76501	   0.00339	   0.76501	  -0.25426
2773485.34941	 173.00000	12516.70300	   0.77320	   0.01560	   0.77336	  -1.15594
2773485.49141	 173.00000	9909.44240	   0.78210	   0.02274	   0.78243	  -1.66569
2773485.65541	 173.00000	7835.48000	   0.79157	   0.02904	   0.79211	  -2.10132
2773485.85641	 173.00000	6217.24610	   0.79967	   0.03470	   0.80042	  -2.48496
2773486.09441	 173.00000	4905.29100	   0.80690	   0.03851	   0.80782	  -2.73249
2773486.33341	 173.00000	3881.27370	   0.81478	   0.04306	   0.81592	  -3.02526
2773486.57041	 173.00000	3070.98270	   0.82299	   0.04456	   0.82419	  -3.09935
2773486.80841	 173.00000	2430.77780	   0.82978	   0.04901	   0.83123	  -3.38006
2773487.04641	 173.00000	1923.15370	   0.83767	   0.05056	   0.83920	  -3.45374
2773487.28441	 173.00000	1522.43580	   0.84630	   0.05277	   0.84795	  -3.56776
2773487.52241	 173.00000	1203.84460	   0.85412	   0.05469	   0.85587	  -3.66385
2773487.76141	 173.00000	 952.86591	   0.86216	   0.05775	   0.86410	  -3.83208
2773487.99941	 173.00000	 754.27557	   0.87039	   0.05872	   0.87237	  -3.85960
2773488.23641	 173.00000	 596.71857	   0.88032	   0.06229	   0.88252	  -4.04723
2773488.47441	 173.00000	 471.96338	   0.88990	   0.06541	   0.89230	  -4.20405
2773488.71341	 173.00000	 373.20856	   0.89961	   0.06912	   0.90226	  -4.39387
2773488.95041	 173.00000	 295.47278	   0.90891	   0.07201	   0.91176	  -4.52965
2773489.19041	 173.00000	 233.87738	   0.91832	   0.07763	   0.92160	  -4.83207
2773489.42841	 173.00000	 185.05922	   0.93006	   0.07914	   0.93342	  -4.86358
2773489.66441	 173.00000	 146.35823	   0.94051	   0.08643	   0.94448	  -5.25056
2773489.90041	 173.00000	 115.77804	   0.95010	   0.09102	   0.95445	  -5.47202
2773490.13541	 173.00000	  91.67210	   0.96246	   0.09870	   0.96751	  -5.85531
2773490.38041	 173.00000	  72.51701	   0.97435	   0.10472	   0.97996	  -6.13443
2773490.60941	 173.00000	  57.36816	   0.99072	   0.11082	   0.99690	  -6.38259
2773490.84641	 173.00000	  45.36290	   1.00506	   0.12289	   1.01255	  -6.97125
2773491.07841	 173.00000	  35.93134	   1.02353	   0.13656	   1.03260	  -7.59965
2773491.32841	 173.00000	  28.40909	   1.04115	   0.14816	   1.05164	  -8.09931
2773491.54341	 173.00000	  22.48202	   1.06596	   0.16214	   1.07822	  -8.64863
2773491.80841	 173.00000	  17.79613	   1.09876	   0.17695	   1.11292	  -9.14863
2773492.06041	 173.00000	  14.06813	   1.13530	   0.17921	   1.14936	  -8.97020
2773492.27641	 173.00000	  11.14480	   1.16664	   0.19074	   1.18213	  -9.28524
2773492.54341	 173.00000	   8.81772	   1.20548	   0.17829	   1.21859	  -8.41289
2773492.72241	 173.00000	   6.97545	   1.25166	   0.17380	   1.26367	  -7.90510
2773492.94041	 173.00000	   5.51730	   1.27580	   0.17330	   1.28752	  -7.73562
2773493.20941	 173.00000	   4.36941	   1.29021	   0.15279	   1.29923	  -6.75352
2773493.54441	 173.00000	   3.45686	   1.31196	   0.12139	   1.31756	  -5.28643
2773493.96341	 173.00000	   2.73547	   1.34508	   0.09445	   1.34839	  -4.01655
2773494.48841	 173.00000	   2.16054	   1.37585	   0.08733	   1.37862	  -3.63199
2773495.14741	 173.00000	   1.70952	   1.39191	   0.09609	   1.39522	  -3.94909
2773495.97641	 173.00000	   1.35352	   1.38580	   0.10793	   1.39000	  -4.45353
2773497.01941	 173.00000	   1.07079	   1.36283	   0.10560	   1.36692	  -4.43084
2773498.33242	 173.00000	   0.84734	   1.33793	   0.08350	   1.34053	  -3.57121
2773499.98842	 173.00000	   0.67072	   1.32796	   0.04877	   1.32886	  -2.10338
2773502.07742	 173.00000	   0.53067	   1.34403	   0.00655	   1.34404	  -0.27926
2773504.71442	 173.00000	   0.41976	   1.38668	  -0.01747	   1.38679	   0.72175
2773508.04542	 173.00000	   0.33183	   1.44132	  -0.00683	   1.44134	   0.27142
2773512.25142	 173.00000	   0.26261	   1.48361	   0.04302	   1.48423	  -1.66084
2773517.55943	 173.00000	   0.20791	   1.48863	   0.11851	   1.49334	  -4.55160
2773524.26343	 173.00000	   0.16452	   1.44484	   0.19267	   1.45763	  -7.59544
2773532.74044	 173.00000	   0.13007	   1.35893	   0.23175	   1.37855	  -9.67791
2773543.43044	 173.00000	   0.10309	   1.26219	   0.21123	   1.27975	  -9.50063
2773556.94445	 173.00000	   0.08153	   1.19721	   0.12441	   1.20365	  -5.93279
2773574.04146	 173.00000	   0.06443	   1.19899	   0.01164	   1.19904	  -0.55633
2773595.62747	 173.00000	   0.05102	   1.31268	  -0.12641	   1.31875	   5.50051
2773622.87049	 173.00000	   0.04042	   1.54591	  -0.18028	   1.55639	   6.65179
2773657.36551	 173.00000	   0.03192	   1.83429	  -0.06682	   1.83551	   2.08626
2773700.91254	 173.00000	   0.02528	   2.03359	   0.23877	   2.04756	  -6.69673
2773755.97757	 173.00000	   0.01999	   2.02776	   0.66277	   2.13332	 -18.09994
2788825.39565	 174.00000	20004.45300	   0.74644	  -0.00970	   0.74650	   0.74450
2788825.53865	 174.00000	15829.12600	   0.75556	   0.00373	   0.75557	  -0.28274
2788825.68065	 174.00000	12516.70300	   0.76428	   0.01501	   0.76442	  -1.12531
2788825.82265	 174.00000	9909.44240	   0.77259	   0.02429	   0.77297	  -1.80104
2788825.98665	 174.00000	7835.48000	   0.78386	   0.02881	   0.78439	  -2.10504
2788826.18765	 174.00000	6217.24610	   0.79024	   0.03458	   0.79100	  -2.50546
2788826.42465	 174.00000	4905.29100	   0.79958	   0.03844	   0.80051	  -2.75256
2788826.66265	 174.00000	3881.27370	   0.80745	   0.04373	   0.80863	  -3.09993
2788826.90165	 174.00000	3070.98270	   0.81444	   0.04703	   0.81580	  -3.30479
2788827.13965	 174.00000	2430.77780	   0.82162	   0.04774	   0.82301	  -3.32531
2788827.37765	 174.00000	1923.15370	   0.82829	   0.05147	   0.82988	  -3.55550
2788827.61565	 174.00000	1522.43580	   0.83737	   0.05302	   0.83905	  -3.62272
2788827.85365	 174.00000	1203.84460	   0.84478	   0.05631	   0.84666	  -3.81355
2788828.09265	 174.00000	 952.86591	   0.85443	   0.05714	   0.85634	  -3.82609
2788828.33065	 174.00000	 754.27557	   0.86334	   0.05951	   0.86539	  -3.94337
2788828.56765	 174.00000	 596.71857	   0.87356	   0.06417	   0.87592	  -4.20130
2788828.80565	 174.00000	 471.96338	   0.88226	   0.06578	   0.88471	  -4.26382
2788829.04465	 174.00000	 373.20856	   0.89047	   0.06900	   0.89314	  -4.43051
2788829.28265	 174.00000	 295.47278	   0.90089	   0.07210	   0.90377	  -4.57595
2788829.52165	 174.00000	 233.87738	   0.91131	   0.07588	   0.91446	  -4.75983
2788829.75965	 174.00000	 185.05922	   0.92138	   0.07948	   0.92480	  -4.93000
2788829.99565	 174.00000	 146.35823	   0.93287	   0.08594	   0.93682	  -5.26356
2788830.23165	 174.00000	 115.77804	   0.94434	   0.09176	   0.94878	  -5.54969
2788830.46665	 174.00000	  91.67210	   0.95636	   0.09667	   0.96123	  -5.77203
2788830.71165	 174.00000	  72.51701	   0.96794	   0.10571	   0.97370	  -6.23285
2788830.94065	 174.00000	  57.36816	   0.98175	   0.11334	   0.98827	  -6.58536
2788831.17765	 174.00000	  45.36290	   0.99544	   0.12141	   1.00282	  -6.95408
2788831.40965	 174.00000	  35.93134	   1.01578	   0.13634	   1.02489	  -7.64469
2788831.66065	 174.00000	  28.40909	   1.03390	   0.14881	   1.04455	  -8.19013
2788831.87465	 174.00000	  22.48202	   1.06118	   0.16451	   1.07386	  -8.81239
2788832.13965	 174.00000	  17.79613	   1.09325	   0.17601	   1.10733	  -9.14598
2788832.39165	 174.00000	  14.06813	   1.12398	   0.17885	   1.13812	  -9.04126
2788832.60765	 174.00000	  11.14480	   1.16413	   0.19125	   1.17974	  -9.32968
2788832.87565	 174.00000	   8.81772	   1.19478	   0.18195	   1.20855	  -8.65877
2788833.05365	 174.00000	   6.97545	   1.23771	   0.16763	   1.24901	  -7.71289
2788833.27165	 174.00000	   5.51730	   1.27683	   0.17012	   1.28811	  -7.58910
2788833.54065	 174.00000	   4.36941	   1.29136	   0.16123	   1.30138	  -7.11689
2788833.87565	 174.00000	   3.45686	   1.30202	   0.13458	   1.30896	  -5.90112
2788834.29466	 174.00000	   2.73547	   1.32052	   0.10089	   1.32436	  -4.36897
2788834.81966	 174.00000	   2.16054	   1.35085	   0.07530	   1.35295	  -3.19066
2788835.47866	 174.00000	   1.70952	   1.38178	   0.07140	   1.38362	  -2.95797
2788836.30766	 174.00000	   1.35352	   1.39764	   0.08492	   1.40021	  -3.47703
2788837.35066	 174.00000	   1.07079	   1.38968	   0.10333	   1.39352	  -4.25240
2788838.66366	 174.00000	   0.84734	   1.36291	   0.10923	   1.36729	  -4.58219
2788840.31966	 174.00000	   0.67072	   1.33298	   0.09501	   1.33637	  -4.07688
2788842.40866	 174.00000	   0.53067	   1.31358	   0.05525	   1.31474	  -2.40853
2788845.04566	 174.00000	   0.41976	   1.32327	   0.00774	   1.32330	  -0.33525
2788848.37666	 174.00000	   0.33183	   1.36578	  -0.02520	   1.36602	   1.05709
2788852.58267	 174.00000	   0.26261	   1.42783	  -0.02272	   1.42801	   0.91143
2788857.89067	 174.00000	   0.20791	   1.48537	   0.02427	   1.48557	  -0.93628
2788864.59467	 174.00000	   0.16452	   1.51006	   0.10972	   1.51404	  -4.15562
2788873.07168	 174.00000	   0.13007	   1.48035	   0.20892	   1.49502	  -8.03288
2788883.76168	 174.00000	   0.10309	   1.39123	   0.28189	   1.41950	 -11.45415
2788897.27569	 174.00000	   0.08153	   1.26891	   0.28936	   1.30148	 -12.84583
2788914.37270	 174.00000	   0.06443	   1.16924	   0.23191	   1.19202	 -11.21874
2788935.95872	 174.00000	   0.05102	   1.12514	   0.07054	   1.12735	  -3.58741
2788963.20173	 174.00000	   0.04042	   1.21948	  -0.12135	   1.22550	   5.68259
2788997.69675	 174.00000	   0.03192	   1.47296	  -0.24590	   1.49335	   9.47752
2789041.24378	 174.00000	   0.02528	   1.81760	  -0.18699	   1.82719	   5.87390
2789096.30881	 174.00000	   0.01999	   2.13669	   0.10504	   2.13927	  -2.81452
2804151.86819	 175.00000	20004.45300	   0.73962	  -0.01090	   0.73970	   0.84396
2804152.01119	 175.00000	15829.12600	   0.74965	   0.00409	   0.74966	  -0.31295
2804152.15319	 175.00000	12516.70300	   0.75968	   0.01471	   0.75982	  -1.10893
2804152.29519	 175.00000	9909.44240	   0.76494	   0.02393	   0.76531	  -1.79193
2804152.45919	 175.00000	7835.48000	   0.77568	   0.03014	   0.77627	  -2.22480
2804152.66019	 175.00000	6217.24610	   0.78310	   0.03609	   0.78393	  -2.63878
2804152.89819	 175.00000	4905.29100	   0.79208	   0.03864	   0.79303	  -2.79318
2804153.13719	 175.00000	3881.27370	   0.79928	   0.04416	   0.80050	  -3.16252
2804153.37519	 175.00000	3070.98270	   0.80732	   0.04533	   0.80859	  -3.21377
2804153.61319	 175.00000	2430.77780	   0.81449	   0.04850	   0.81594	  -3.40786
2804153.85119	 175.00000	1923.15370	   0.82343	   0.04957	   0.82492	  -3.44502
2804154.08919	 175.00000	1522.43580	   0.83018	   0.05287	   0.83186	  -3.64391
2804154.32719	 175.00000	1203.84460	   0.83825	   0.05472	   0.84003	  -3.73505
2804154.56619	 175.00000	 952.86591	   0.84624	   0.05713	   0.84816	  -3.86197
2804154.80419	 175.00000	 754.27557	   0.85555	   0.05892	   0.85758	  -3.93965
2804155.04119	 175.00000	 596.71857	   0.86382	   0.06312	   0.86612	  -4.17915
2804155.27919	 175.00000	 471.96338	   0.87359	   0.06535	   0.87603	  -4.27794
2804155.51819	 175.00000	 373.20856	   0.88471	   0.06968	   0.88745	  -4.50340
2804155.75619	 175.00000	 295.47278	   0.89176	   0.07293	   0.89474	  -4.67562
2804155.99519	 175.00000	 233.87738	   0.90321	   0.07814	   0.90658	  -4.94483
2804156.23319	 175.00000	 185.05922	   0.91358	   0.08034	   0.91711	  -5.02541
2804156.46919	 175.00000	 146.35823	   0.92476	   0.08647	   0.92879	  -5.34209
2804156.70519	 175.00000	 115.77804	   0.93600	   0.09198	   0.94050	  -5.61227
2804156.94019	 175.00000	  91.67210	   0.94646	   0.09810	   0.95153	  -5.91754
2804157.18519	 175.00000	  72.51701	   0.95772	   0.10416	   0.96336	  -6.20713
2804157.41419	 175.00000	  57.36816	   0.97472	   0.11314	   0.98127	  -6.62086
2804157.65119	 175.00000	  45.36290	   0.99024	   0.12251	   0.99779	  -7.05289
2804157.88319	 175.00000	  35.93134	   1.00749	   0.13697	   1.01675	  -7.74186
2804158.13419	 175.00000	  28.40909	   1.02612	   0.14921	   1.03691	  -8.27337
2804158.34819	 175.00000	  22.48202	   1.05134	   0.16497	   1.06420	  -8.91803
2804158.61319	 175.00000	  17.79613	   1.08457	   0.17814	   1.09910	  -9.32736
2804158.86519	 175.00000	  14.06813	   1.11946	   0.18007	   1.13385	  -9.13787
2804159.08119	 175.00000	  11.14480	   1.15215	   0.19156	   1.16797	  -9.43971
2804159.34919	 175.00000	   8.81772	   1.19009	   0.17858	   1.20341	  -8.53412
2804159.52719	 175.00000	   6.97545	   1.23764	   0.17268	   1.24963	  -7.94260
2804159.74519	 175.00000	   5.51730	   1.26287	   0.17641	   1.27513	  -7.95210
2804160.01419	 175.00000	   4.36941	   1.27787	   0.15661	   1.28743	  -6.98706
2804160.34919	 175.00000	   3.45686	   1.29771	   0.12404	   1.30362	  -5.45987
2804160.76819	 175.00000	   2.73547	   1.32912	   0.09533	   1.33253	  -4.10230
2804161.29319	 175.00000	   2.16054	   1.36289	   0.08522	   1.36556	  -3.57810
2804161.95219	 175.00000	   1.70952	   1.38113	   0.09423	   1.38434	  -3.90326
2804162.78119	 175.00000	   1.35352	   1.37680	   0.10766	   1.38100	  -4.47138
2804163.82419	 175.00000	   1.07079	   1.35354	   0.10943	   1.35795	  -4.62198
2804165.13820	 175.00000	   0.84734	   1.32632	   0.08923	   1.32932	  -3.84895
2804166.79320	 175.00000	   0.67072	   1.31228	   0.05594	   1.31347	  -2.44077
2804168.88220	 175.00000	   0.53067	   1.32474	   0.01019	   1.32478	  -0.44092
2804171.51920	 175.00000	   0.41976	   1.36496	  -0.01946	   1.36510	   0.81694
2804174.85020	 175.00000	   0.33183	   1.42173	  -0.01512	   1.42182	   0.60921
2804179.05620	 175.00000	   0.26261	   1.47016	   0.03043	   1.47047	  -1.18589
2804184.36421	 175.00000	   0.20791	   1.48474	   0.10670	   1.48857	  -4.11037
2804191.06821	 175.00000	   0.16452	   1.44815	   0.18755	   1.46025	  -7.37921
2804199.54522	 175.00000	   0.13007	   1.36575	   0.23963	   1.38661	  -9.95148
2804210.23522	 175.00000	   0.10309	   1.26325	   0.23116	   1.28422	 -10.36966
2804223.74923	 175.00000	   0.08153	   1.18284	   0.15330	   1.19273	  -7.38449
2804240.84624	 175.00000	   0.06443	   1.16880	   0.03699	   1.16938	  -1.81281
2804262.43225	 175.00000	   0.05102	   1.26608	  -0.11233	   1.27106	   5.07021
2804289.67427	 175.00000	   0.04042	   1.48988	  -0.19198	   1.50219	   7.34251
2804324.16929	 175.00000	   0.03192	   1.78700	  -0.11035	   1.79040	   3.53359
2804367.71632	 175.00000	   0.02528	   2.01766	   0.17130	   2.02492	  -4.85292
2804422.78135	 175.00000	   0.01999	   2.06059	   0.59977	   2.14610	 -16.22843
2819469.76306	 176.00000	20004.45300	   0.73675	  -0.00970	   0.73681	   0.75444
2819469.90506	 176.00000	15829.12600	   0.74490	   0.00410	   0.74492	  -0.31517
2819470.04706	 176.00000	12516.70300	   0.75493	   0.01463	   0.75507	  -1.11008
2819470.18906	 176.00000	9909.44240	   0.76316	   0.02293	   0.76350	  -1.72072
2819470.35306	 176.00000	7835.48000	   0.77162	   0.03086	   0.77224	  -2.28989
2819470.55406	 176.00000	6217.24610	   0.78097	   0.03628	   0.78181	  -2.65989
2819470.79206	 176.00000	4905.29100	   0.78873	   0.03794	   0.78964	  -2.75365
2819471.03106	 176.00000	3881.27370	   0.79668	   0.04210	   0.79779	  -3.02505
2819471.26906	 176.00000	3070.98270	   0.80518	   0.04654	   0.80653	  -3.30772
2819471.50706	 176.00000	2430.77780	   0.81280	   0.04784	   0.81420	  -3.36819
2819471.74506	 176.00000	1923.15370	   0.82078	   0.04958	   0.82228	  -3.45676
2819471.98306	 176.00000	1522.43580	   0.82836	   0.05274	   0.83004	  -3.64328
2819472.22106	 176.00000	1203.84460	   0.83559	   0.05419	   0.83734	  -3.71067
2819472.46006	 176.00000	 952.86591	   0.84429	   0.05846	   0.84631	  -3.96093
2819472.69806	 176.00000	 754.27557	   0.85255	   0.06091	   0.85472	  -4.08663
2819472.93506	 176.00000	 596.71857	   0.86182	   0.06331	   0.86414	  -4.20168
2819473.17306	 176.00000	 471.96338	   0.87108	   0.06499	   0.87350	  -4.26665
2819473.41206	 176.00000	 373.20856	   0.87999	   0.06917	   0.88270	  -4.49463
2819473.64906	 176.00000	 295.47278	   0.89112	   0.07191	   0.89402	  -4.61385
2819473.88906	 176.00000	 233.87738	   0.90230	   0.07587	   0.90549	  -4.80649
2819474.12706	 176.00000	 185.05922	   0.91144	   0.07911	   0.91487	  -4.96035
2819474.36306	 176.00000	 146.35823	   0.92153	   0.08512	   0.92545	  -5.27754
2819474.59906	 176.00000	 115.77804	   0.93192	   0.09103	   0.93636	  -5.57901
2819474.83406	 176.00000	  91.67210	   0.94551	   0.09737	   0.95051	  -5.87944
2819475.07906	 176.00000	  72.51701	   0.95784	   0.10450	   0.96352	  -6.22618
2819475.30806	 176.00000	  57.36816	   0.97201	   0.11412	   0.97869	  -6.69635
2819475.54506	 176.00000	  45.36290	   0.98689	   0.12401	   0.99465	  -7.16219
2819475.77706	 176.00000	  35.93134	   1.00513	   0.13382	   1.01400	  -7.58373
2819476.02706	 176.00000	  28.40909	   1.02720	   0.15028	   1.03813	  -8.32315
2819476.24206	 176.00000	  22.48202	   1.05406	   0.16090	   1.06627	  -8.67890
