Repository: kbm2110/Battery_Diagnostics_Thesis

# Battery_Diagnostics_Thesis
 Data-driven battery diagnostics using EIS

**Author:** Bala Manikanta Yaswanth Kanagarla
**Institution:** Technische Hochschule Ingolstadt (THI)
**Supervisor:** Prof. Dr. H.-G. Schweiger

## Overview

This project implements a machine learning framework for 
non-invasive State of Health (SoH) estimation of lithium-ion 
batteries using Electrochemical Impedance Spectroscopy (EIS).

Eight physically interpretable features are extracted from 
impedance spectra and used to train six ML models under a 
strict cell-level train-test split. The stacking ensemble 
achieves R² = 0.9122 and RMSE = 0.0234 on completely unseen 
cells.

---

File: data/EIS/EIS_state_IV_45C02.txt (part 21 of 37)
time/s	           cycle number	freq/Hz	           Re(Z)/Ohm	  -Im(Z)/Ohm	   |Z|/Ohm	   Phase(Z)/deg
2608911.85831	 168.00000	1522.43580	   0.45022	   0.04865	   0.45284	  -6.16759
2608912.09631	 168.00000	1203.84460	   0.45859	   0.05065	   0.46137	  -6.30327
2608912.33531	 168.00000	 952.86591	   0.46659	   0.05396	   0.46970	  -6.59710
2608912.57331	 168.00000	 754.27557	   0.47439	   0.05659	   0.47775	  -6.80231
2608912.81131	 168.00000	 596.71857	   0.48225	   0.05762	   0.48568	  -6.81296
2608913.04831	 168.00000	 471.96338	   0.49028	   0.06128	   0.49410	  -7.12402
2608913.28731	 168.00000	 373.20856	   0.49959	   0.06438	   0.50372	  -7.34352
2608913.52531	 168.00000	 295.47278	   0.50792	   0.06846	   0.51251	  -7.67667
2608913.76431	 168.00000	 233.87738	   0.51745	   0.07167	   0.52238	  -7.88573
2608914.00231	 168.00000	 185.05922	   0.52677	   0.07735	   0.53242	  -8.35300
2608914.23831	 168.00000	 146.35823	   0.53972	   0.08238	   0.54597	  -8.67855
2608914.47531	 168.00000	 115.77804	   0.54903	   0.08863	   0.55614	  -9.16977
2608914.70931	 168.00000	  91.67210	   0.56304	   0.09518	   0.57103	  -9.59485
2608914.95531	 168.00000	  72.51701	   0.57836	   0.10314	   0.58749	 -10.11108
2608915.18431	 168.00000	  57.36816	   0.59476	   0.10908	   0.60468	 -10.39280
2608915.42031	 168.00000	  45.36290	   0.61457	   0.11678	   0.62557	 -10.75879
2608915.65331	 168.00000	  35.93134	   0.63642	   0.11911	   0.64747	 -10.60090
2608915.90331	 168.00000	  28.40909	   0.66194	   0.12102	   0.67292	 -10.36059
2608916.11731	 168.00000	  22.48202	   0.68662	   0.11882	   0.69683	  -9.81751
2608916.38231	 168.00000	  17.79613	   0.70850	   0.11175	   0.71726	  -8.96336
2608916.63531	 168.00000	  14.06813	   0.72872	   0.10203	   0.73583	  -7.97043
2608916.85131	 168.00000	  11.14480	   0.74458	   0.09164	   0.75019	  -7.01670
2608917.11831	 168.00000	   8.81772	   0.75738	   0.08074	   0.76167	  -6.08522
2608917.29631	 168.00000	   6.97545	   0.76804	   0.07110	   0.77132	  -5.28883
2608917.51431	 168.00000	   5.51730	   0.77725	   0.06070	   0.77961	  -4.46571
2608917.78431	 168.00000	   4.36941	   0.78381	   0.05511	   0.78575	  -4.02169
2608918.11931	 168.00000	   3.45686	   0.78595	   0.05125	   0.78762	  -3.73067
2608918.53731	 168.00000	   2.73547	   0.78889	   0.04368	   0.79010	  -3.16893
2608919.06332	 168.00000	   2.16054	   0.79226	   0.03806	   0.79317	  -2.75048
2608919.72232	 168.00000	   1.70952	   0.79774	   0.03494	   0.79851	  -2.50805
2608920.55032	 168.00000	   1.35352	   0.80401	   0.03397	   0.80473	  -2.41915
2608921.59332	 168.00000	   1.07079	   0.81038	   0.03725	   0.81124	  -2.63160
2608922.90732	 168.00000	   0.84734	   0.81259	   0.04338	   0.81375	  -3.05600
2608924.56332	 168.00000	   0.67072	   0.81198	   0.05026	   0.81353	  -3.54177
2608926.65232	 168.00000	   0.53067	   0.80885	   0.05335	   0.81061	  -3.77335
2608929.28832	 168.00000	   0.41976	   0.80746	   0.05375	   0.80924	  -3.80823
2608932.62032	 168.00000	   0.33183	   0.81078	   0.05262	   0.81248	  -3.71321
2608936.82633	 168.00000	   0.26261	   0.81992	   0.05293	   0.82163	  -3.69336
2608942.13433	 168.00000	   0.20791	   0.83429	   0.05718	   0.83625	  -3.92078
2608948.83833	 168.00000	   0.16452	   0.85245	   0.07029	   0.85535	  -4.71378
2608957.31534	 168.00000	   0.13007	   0.87037	   0.09343	   0.87537	  -6.12682
2608968.00534	 168.00000	   0.10309	   0.88134	   0.12374	   0.88999	  -7.99221
2608981.51935	 168.00000	   0.08153	   0.88324	   0.15508	   0.89675	  -9.95881
2608998.61736	 168.00000	   0.06443	   0.88361	   0.18026	   0.90181	 -11.53047
2609020.20338	 168.00000	   0.05102	   0.88424	   0.19413	   0.90530	 -12.38286
2609047.44639	 168.00000	   0.04042	   0.89883	   0.20442	   0.92178	 -12.81281
2609081.94141	 168.00000	   0.03192	   0.92536	   0.21610	   0.95026	 -13.14504
2609125.48944	 168.00000	   0.02528	   0.96420	   0.23226	   0.99178	 -13.54359
2609180.55447	 168.00000	   0.01999	   1.01912	   0.25747	   1.05114	 -14.17871
2623806.05979	 169.00000	20004.45300	   0.37377	  -0.02022	   0.37432	   3.09621
2623806.20179	 169.00000	15829.12600	   0.38125	  -0.00719	   0.38132	   1.08013
2623806.34379	 169.00000	12516.70300	   0.38743	   0.00490	   0.38746	  -0.72528
2623806.48579	 169.00000	9909.44240	   0.39458	   0.01271	   0.39479	  -1.84563
2623806.65079	 169.00000	7835.48000	   0.40085	   0.02097	   0.40140	  -2.99448
2623806.85079	 169.00000	6217.24610	   0.40910	   0.02591	   0.40992	  -3.62356
2623807.08979	 169.00000	4905.29100	   0.41624	   0.03097	   0.41740	  -4.25551
2623807.32779	 169.00000	3881.27370	   0.42297	   0.03648	   0.42454	  -4.92985
2623807.56579	 169.00000	3070.98270	   0.42956	   0.03962	   0.43138	  -5.26987
2623807.80379	 169.00000	2430.77780	   0.43610	   0.04237	   0.43815	  -5.54868
2623808.04179	 169.00000	1923.15370	   0.44432	   0.04501	   0.44659	  -5.78456
2623808.27979	 169.00000	1522.43580	   0.45214	   0.04612	   0.45448	  -5.82466
2623808.51779	 169.00000	1203.84460	   0.45804	   0.04951	   0.46071	  -6.16958
2623808.75679	 169.00000	 952.86591	   0.46711	   0.05200	   0.46999	  -6.35212
2623808.99479	 169.00000	 754.27557	   0.47417	   0.05607	   0.47747	  -6.74433
2623809.23279	 169.00000	 596.71857	   0.48117	   0.05869	   0.48473	  -6.95441
2623809.46979	 169.00000	 471.96338	   0.49175	   0.06132	   0.49556	  -7.10842
2623809.70879	 169.00000	 373.20856	   0.49964	   0.06349	   0.50366	  -7.24143
2623809.94679	 169.00000	 295.47278	   0.50868	   0.06749	   0.51314	  -7.55803
2623810.18579	 169.00000	 233.87738	   0.51633	   0.07111	   0.52120	  -7.84183
2623810.42379	 169.00000	 185.05922	   0.52842	   0.07682	   0.53397	  -8.27194
2623810.65979	 169.00000	 146.35823	   0.53670	   0.08110	   0.54280	  -8.59307
2623810.89679	 169.00000	 115.77804	   0.55054	   0.08830	   0.55758	  -9.11179
2623811.13080	 169.00000	  91.67210	   0.56283	   0.09334	   0.57052	  -9.41584
2623811.37680	 169.00000	  72.51701	   0.57909	   0.10209	   0.58802	  -9.99802
2623811.60580	 169.00000	  57.36816	   0.59600	   0.11069	   0.60619	 -10.52068
2623811.84180	 169.00000	  45.36290	   0.61599	   0.11641	   0.62690	 -10.70177
2623812.07480	 169.00000	  35.93134	   0.63824	   0.12060	   0.64953	 -10.70075
2623812.32480	 169.00000	  28.40909	   0.66106	   0.12030	   0.67192	 -10.31391
2623812.53880	 169.00000	  22.48202	   0.68615	   0.11870	   0.69634	  -9.81493
2623812.80380	 169.00000	  17.79613	   0.70993	   0.11248	   0.71879	  -9.00287
2623813.05680	 169.00000	  14.06813	   0.72863	   0.10365	   0.73596	  -8.09634
2623813.27280	 169.00000	  11.14480	   0.74569	   0.09245	   0.75140	  -7.06745
2623813.53980	 169.00000	   8.81772	   0.75810	   0.08120	   0.76244	  -6.11335
2623813.71780	 169.00000	   6.97545	   0.76829	   0.07050	   0.77152	  -5.24312
2623813.93580	 169.00000	   5.51730	   0.77753	   0.06107	   0.77993	  -4.49124
2623814.20580	 169.00000	   4.36941	   0.78406	   0.05610	   0.78607	  -4.09261
2623814.54080	 169.00000	   3.45686	   0.78726	   0.05016	   0.78886	  -3.64597
2623814.95880	 169.00000	   2.73547	   0.78907	   0.04377	   0.79028	  -3.17516
2623815.48480	 169.00000	   2.16054	   0.79325	   0.03757	   0.79414	  -2.71126
2623816.14380	 169.00000	   1.70952	   0.79837	   0.03511	   0.79914	  -2.51774
2623816.97180	 169.00000	   1.35352	   0.80473	   0.03486	   0.80548	  -2.48061
2623818.01480	 169.00000	   1.07079	   0.81085	   0.03828	   0.81175	  -2.70275
2623819.32880	 169.00000	   0.84734	   0.81177	   0.04434	   0.81298	  -3.12675
2623820.98480	 169.00000	   0.67072	   0.81107	   0.05038	   0.81263	  -3.55468
2623823.07380	 169.00000	   0.53067	   0.80813	   0.05279	   0.80985	  -3.73727
2623825.70980	 169.00000	   0.41976	   0.80768	   0.05211	   0.80936	  -3.69161
2623829.04181	 169.00000	   0.33183	   0.81247	   0.05068	   0.81405	  -3.56927
2623833.24681	 169.00000	   0.26261	   0.82227	   0.05148	   0.82388	  -3.58225
2623838.55581	 169.00000	   0.20791	   0.83745	   0.05761	   0.83943	  -3.93559
2623845.25982	 169.00000	   0.16452	   0.85558	   0.07229	   0.85863	  -4.82957
2623853.73682	 169.00000	   0.13007	   0.87136	   0.09692	   0.87673	  -6.34670
2623864.42683	 169.00000	   0.10309	   0.87941	   0.12780	   0.88865	  -8.26842
2623877.94083	 169.00000	   0.08153	   0.87910	   0.15579	   0.89279	 -10.04914
2623895.03885	 169.00000	   0.06443	   0.87956	   0.17876	   0.89755	 -11.48842
2623916.62486	 169.00000	   0.05102	   0.88283	   0.18967	   0.90298	 -12.12533
2623943.86787	 169.00000	   0.04042	   0.89967	   0.19942	   0.92151	 -12.49814
2623978.36289	 169.00000	   0.03192	   0.92900	   0.21207	   0.95290	 -12.85899
2624021.91092	 169.00000	   0.02528	   0.97142	   0.22912	   0.99807	 -13.27135
2624076.97595	 169.00000	   0.01999	   1.02805	   0.25905	   1.06019	 -14.14310
2638690.01986	 170.00000	20004.45300	   0.37352	  -0.01952	   0.37403	   2.99181
2638690.16186	 170.00000	15829.12600	   0.38053	  -0.00653	   0.38059	   0.98308
2638690.30386	 170.00000	12516.70300	   0.38876	   0.00356	   0.38878	  -0.52412
2638690.44586	 170.00000	9909.44240	   0.39506	   0.01320	   0.39528	  -1.91312
2638690.61086	 170.00000	7835.48000	   0.40154	   0.02130	   0.40210	  -3.03687
2638690.81086	 170.00000	6217.24610	   0.40921	   0.02600	   0.41003	  -3.63520
2638691.04886	 170.00000	4905.29100	   0.41509	   0.03136	   0.41628	  -4.32108
2638691.28786	 170.00000	3881.27370	   0.42008	   0.03692	   0.42170	  -5.02228
2638691.52586	 170.00000	3070.98270	   0.42910	   0.04012	   0.43097	  -5.34158
2638691.76386	 170.00000	2430.77780	   0.43570	   0.04279	   0.43780	  -5.60938
2638692.00186	 170.00000	1923.15370	   0.44364	   0.04487	   0.44591	  -5.77502
2638692.23986	 170.00000	1522.43580	   0.45103	   0.04694	   0.45346	  -5.94218
2638692.47786	 170.00000	1203.84460	   0.45768	   0.05126	   0.46054	  -6.39020
2638692.71686	 170.00000	 952.86591	   0.46743	   0.05231	   0.47034	  -6.38522
2638692.95486	 170.00000	 754.27557	   0.47513	   0.05584	   0.47840	  -6.70348
2638693.19286	 170.00000	 596.71857	   0.48245	   0.05746	   0.48586	  -6.79226
2638693.42986	 170.00000	 471.96338	   0.49207	   0.06050	   0.49578	  -7.00880
2638693.66886	 170.00000	 373.20856	   0.49971	   0.06452	   0.50386	  -7.35740
2638693.90686	 170.00000	 295.47278	   0.51023	   0.06708	   0.51463	  -7.48966
2638694.14586	 170.00000	 233.87738	   0.51825	   0.07124	   0.52313	  -7.82737
2638694.38386	 170.00000	 185.05922	   0.52867	   0.07674	   0.53421	  -8.25923
2638694.61986	 170.00000	 146.35823	   0.53874	   0.08268	   0.54505	  -8.72558
2638694.85686	 170.00000	 115.77804	   0.54941	   0.08830	   0.55646	  -9.13053
2638695.09086	 170.00000	  91.67210	   0.56095	   0.09385	   0.56875	  -9.49810
2638695.33586	 170.00000	  72.51701	   0.57821	   0.10164	   0.58707	  -9.96952
2638695.56586	 170.00000	  57.36816	   0.59551	   0.11040	   0.60565	 -10.50308
2638695.80186	 170.00000	  45.36290	   0.61489	   0.11505	   0.62556	 -10.59810
2638696.03486	 170.00000	  35.93134	   0.63658	   0.12090	   0.64796	 -10.75385
2638696.28486	 170.00000	  28.40909	   0.66169	   0.12185	   0.67281	 -10.43371
2638696.49886	 170.00000	  22.48202	   0.68672	   0.11978	   0.69709	  -9.89436
2638696.76386	 170.00000	  17.79613	   0.70874	   0.11271	   0.71765	  -9.03595
2638697.01586	 170.00000	  14.06813	   0.72953	   0.10498	   0.73705	  -8.18858
2638697.23286	 170.00000	  11.14480	   0.74538	   0.09194	   0.75103	  -7.03197
2638697.49986	 170.00000	   8.81772	   0.75925	   0.08283	   0.76375	  -6.22632
2638697.67787	 170.00000	   6.97545	   0.76744	   0.07310	   0.77091	  -5.44126
2638697.89587	 170.00000	   5.51730	   0.77672	   0.06139	   0.77914	  -4.51947
2638698.16487	 170.00000	   4.36941	   0.78494	   0.05455	   0.78684	  -3.97507
2638698.50087	 170.00000	   3.45686	   0.78918	   0.05144	   0.79086	  -3.72916
2638698.91887	 170.00000	   2.73547	   0.79155	   0.04642	   0.79291	  -3.35657
2638699.44387	 170.00000	   2.16054	   0.79300	   0.04137	   0.79408	  -2.98627
2638700.10387	 170.00000	   1.70952	   0.79660	   0.03605	   0.79741	  -2.59098
2638700.93187	 170.00000	   1.35352	   0.80160	   0.03288	   0.80228	  -2.34848
2638701.97487	 170.00000	   1.07079	   0.80918	   0.03343	   0.80987	  -2.36605
2638703.28887	 170.00000	   0.84734	   0.81576	   0.03786	   0.81664	  -2.65734
2638704.94487	 170.00000	   0.67072	   0.81910	   0.04579	   0.82038	  -3.19991
2638707.03287	 170.00000	   0.53067	   0.81848	   0.05467	   0.82030	  -3.82152
2638709.66987	 170.00000	   0.41976	   0.81486	   0.06041	   0.81710	  -4.23963
2638713.00087	 170.00000	   0.33183	   0.81309	   0.06183	   0.81544	  -4.34877
2638717.20688	 170.00000	   0.26261	   0.81587	   0.06136	   0.81817	  -4.30122
2638722.51488	 170.00000	   0.20791	   0.82488	   0.06227	   0.82723	  -4.31735
2638729.21988	 170.00000	   0.16452	   0.84057	   0.06768	   0.84329	  -4.60299
2638737.69589	 170.00000	   0.13007	   0.86110	   0.08096	   0.86490	  -5.37118
2638748.38690	 170.00000	   0.10309	   0.88268	   0.10481	   0.88888	  -6.77146
2638761.89990	 170.00000	   0.08153	   0.89920	   0.13878	   0.90984	  -8.77340
2638778.99791	 170.00000	   0.06443	   0.90857	   0.17481	   0.92523	 -10.89056
2638800.58493	 170.00000	   0.05102	   0.90646	   0.20657	   0.92970	 -12.83764
2638827.82694	 170.00000	   0.04042	   0.90919	   0.22491	   0.93659	 -13.89488
2638862.32296	 170.00000	   0.03192	   0.92439	   0.23794	   0.95452	 -14.43457
2638905.87099	 170.00000	   0.02528	   0.95219	   0.25121	   0.98477	 -14.77955
2638960.93602	 170.00000	   0.01999	   0.99466	   0.26854	   1.03027	 -15.10835
2653569.27529	 171.00000	20004.45300	   0.37441	  -0.02110	   0.37501	   3.22523
2653569.41729	 171.00000	15829.12600	   0.38115	  -0.00649	   0.38121	   0.97545
2653569.55929	 171.00000	12516.70300	   0.38708	   0.00430	   0.38710	  -0.63720
2653569.70129	 171.00000	9909.44240	   0.39624	   0.01382	   0.39648	  -1.99729
2653569.86629	 171.00000	7835.48000	   0.40033	   0.02024	   0.40084	  -2.89472
2653570.06629	 171.00000	6217.24610	   0.40827	   0.02525	   0.40905	  -3.53927
2653570.30529	 171.00000	4905.29100	   0.41354	   0.03150	   0.41474	  -4.35566
2653570.54329	 171.00000	3881.27370	   0.42302	   0.03611	   0.42456	  -4.87958
2653570.78129	 171.00000	3070.98270	   0.42919	   0.03926	   0.43098	  -5.22707
2653571.01929	 171.00000	2430.77780	   0.43616	   0.04213	   0.43819	  -5.51725
2653571.25729	 171.00000	1923.15370	   0.44328	   0.04557	   0.44562	  -5.86964
2653571.49529	 171.00000	1522.43580	   0.45120	   0.04736	   0.45367	  -5.99197
2653571.73329	 171.00000	1203.84460	   0.45838	   0.05170	   0.46129	  -6.43456
2653571.97229	 171.00000	 952.86591	   0.46556	   0.05297	   0.46856	  -6.49050
2653572.21029	 171.00000	 754.27557	   0.47383	   0.05629	   0.47716	  -6.77509
2653572.44829	 171.00000	 596.71857	   0.48156	   0.05654	   0.48487	  -6.69660
2653572.68529	 171.00000	 471.96338	   0.48923	   0.06195	   0.49313	  -7.21735
2653572.92429	 171.00000	 373.20856	   0.49748	   0.06315	   0.50147	  -7.23425
2653573.16229	 171.00000	 295.47278	   0.50886	   0.06835	   0.51343	  -7.64997
2653573.40129	 171.00000	 233.87738	   0.51701	   0.07208	   0.52201	  -7.93730
2653573.63930	 171.00000	 185.05922	   0.52814	   0.07580	   0.53356	  -8.16787
2653573.87530	 171.00000	 146.35823	   0.53828	   0.08169	   0.54445	  -8.62942
2653574.11230	 171.00000	 115.77804	   0.54943	   0.08911	   0.55661	  -9.21277
2653574.34630	 171.00000	  91.67210	   0.56342	   0.09451	   0.57129	  -9.52204
2653574.59230	 171.00000	  72.51701	   0.57755	   0.10202	   0.58649	 -10.01784
2653574.82130	 171.00000	  57.36816	   0.59382	   0.10820	   0.60360	 -10.32641
2653575.05730	 171.00000	  45.36290	   0.61633	   0.11522	   0.62700	 -10.58879
2653575.29030	 171.00000	  35.93134	   0.63824	   0.12033	   0.64948	 -10.67648
2653575.54030	 171.00000	  28.40909	   0.66055	   0.12123	   0.67158	 -10.39964
2653575.75430	 171.00000	  22.48202	   0.68531	   0.11880	   0.69553	  -9.83445
2653576.01930	 171.00000	  17.79613	   0.70677	   0.11266	   0.71570	  -9.05706
2653576.27230	 171.00000	  14.06813	   0.72888	   0.10249	   0.73605	  -8.00444
2653576.48830	 171.00000	  11.14480	   0.74465	   0.09252	   0.75037	  -7.08235
2653576.75530	 171.00000	   8.81772	   0.75788	   0.08115	   0.76222	  -6.11201
2653576.93330	 171.00000	   6.97545	   0.77009	   0.07125	   0.77337	  -5.28599
2653577.15130	 171.00000	   5.51730	   0.77431	   0.06134	   0.77673	  -4.52969
2653577.42130	 171.00000	   4.36941	   0.78133	   0.05339	   0.78315	  -3.90939
2653577.75630	 171.00000	   3.45686	   0.78849	   0.04602	   0.78983	  -3.34056
2653578.17430	 171.00000	   2.73547	   0.79481	   0.04302	   0.79597	  -3.09785
2653578.69930	 171.00000	   2.16054	   0.79691	   0.04264	   0.79805	  -3.06281
2653579.35930	 171.00000	   1.70952	   0.79736	   0.04246	   0.79849	  -3.04823
2653580.18730	 171.00000	   1.35352	   0.79698	   0.04065	   0.79802	  -2.91952
2653581.23030	 171.00000	   1.07079	   0.79852	   0.03720	   0.79938	  -2.66718
2653582.54430	 171.00000	   0.84734	   0.80142	   0.03445	   0.80216	  -2.46114
2653584.20030	 171.00000	   0.67072	   0.80864	   0.03377	   0.80934	  -2.39166
2653586.28830	 171.00000	   0.53067	   0.81811	   0.03657	   0.81892	  -2.55932
2653588.92530	 171.00000	   0.41976	   0.82901	   0.04578	   0.83027	  -3.16094
2653592.25731	 171.00000	   0.33183	   0.83529	   0.06096	   0.83751	  -4.17383
2653596.46231	 171.00000	   0.26261	   0.83498	   0.07755	   0.83858	  -5.30598
2653601.77131	 171.00000	   0.20791	   0.83082	   0.09013	   0.83570	  -6.19154
2653608.47532	 171.00000	   0.16452	   0.82770	   0.09661	   0.83331	  -6.65759
2653616.95232	 171.00000	   0.13007	   0.83085	   0.09957	   0.83679	  -6.83391
2653627.64233	 171.00000	   0.10309	   0.84259	   0.10308	   0.84887	  -6.97452
2653641.15634	 171.00000	   0.08153	   0.86323	   0.11133	   0.87038	  -7.34889
2653658.25435	 171.00000	   0.06443	   0.89014	   0.12852	   0.89937	  -8.21600
2653679.84036	 171.00000	   0.05102	   0.92537	   0.15397	   0.93809	  -9.44692
2653707.08337	 171.00000	   0.04042	   0.96167	   0.19662	   0.98156	 -11.55508
2653741.57840	 171.00000	   0.03192	   0.98505	   0.25127	   1.01659	 -14.30979
2653785.12642	 171.00000	   0.02528	   0.99291	   0.30017	   1.03729	 -16.82100
2653840.19145	 171.00000	   0.01999	   1.00006	   0.33444	   1.05450	 -18.49111
2668451.08614	 172.00000	20004.45300	   0.37375	  -0.02111	   0.37434	   3.23326
2668451.22814	 172.00000	15829.12600	   0.38120	  -0.00712	   0.38127	   1.07039
2668451.37014	 172.00000	12516.70300	   0.38856	   0.00336	   0.38857	  -0.49573
2668451.51214	 172.00000	9909.44240	   0.39439	   0.01323	   0.39462	  -1.92113
2668451.67714	 172.00000	7835.48000	   0.40198	   0.02181	   0.40257	  -3.10627
2668451.87714	 172.00000	6217.24610	   0.41014	   0.02705	   0.41104	  -3.77328
2668452.11614	 172.00000	4905.29100	   0.41623	   0.03100	   0.41738	  -4.25895
2668452.35414	 172.00000	3881.27370	   0.42242	   0.03555	   0.42391	  -4.81053
2668452.59214	 172.00000	3070.98270	   0.42901	   0.03945	   0.43082	  -5.25333
2668452.83014	 172.00000	2430.77780	   0.43745	   0.04384	   0.43964	  -5.72246
2668453.06814	 172.00000	1923.15370	   0.44413	   0.04565	   0.44647	  -5.86814
2668453.30615	 172.00000	1522.43580	   0.45113	   0.04760	   0.45364	  -6.02362
2668453.54415	 172.00000	1203.84460	   0.45935	   0.04936	   0.46200	  -6.13334
2668453.78315	 172.00000	 952.86591	   0.46582	   0.05257	   0.46878	  -6.43901
2668454.02115	 172.00000	 754.27557	   0.47429	   0.05524	   0.47749	  -6.64285
2668454.25915	 172.00000	 596.71857	   0.48296	   0.05879	   0.48652	  -6.94035
2668454.49615	 172.00000	 471.96338	   0.49035	   0.06065	   0.49409	  -7.05102
2668454.73515	 172.00000	 373.20856	   0.49965	   0.06466	   0.50382	  -7.37413
2668454.97315	 172.00000	 295.47278	   0.50931	   0.06782	   0.51381	  -7.58463
2668455.21215	 172.00000	 233.87738	   0.51881	   0.07180	   0.52376	  -7.87893
2668455.45015	 172.00000	 185.05922	   0.52716	   0.07559	   0.53256	  -8.16027
2668455.68615	 172.00000	 146.35823	   0.53907	   0.08129	   0.54517	  -8.57572
2668455.92315	 172.00000	 115.77804	   0.54945	   0.08707	   0.55630	  -9.00504
2668456.15715	 172.00000	  91.67210	   0.56201	   0.09536	   0.57005	  -9.62973
2668456.40315	 172.00000	  72.51701	   0.57743	   0.10269	   0.58649	 -10.08427
2668456.63215	 172.00000	  57.36816	   0.59441	   0.10927	   0.60437	 -10.41672
2668456.86815	 172.00000	  45.36290	   0.61489	   0.11665	   0.62586	 -10.74191
2668457.10115	 172.00000	  35.93134	   0.63864	   0.12098	   0.65000	 -10.72631
2668457.35115	 172.00000	  28.40909	   0.66177	   0.12209	   0.67294	 -10.45315
2668457.56515	 172.00000	  22.48202	   0.68533	   0.11796	   0.69541	  -9.76650
2668457.83015	 172.00000	  17.79613	   0.70862	   0.11249	   0.71749	  -9.02005
2668458.08315	 172.00000	  14.06813	   0.72751	   0.10324	   0.73480	  -8.07687
2668458.29915	 172.00000	  11.14480	   0.74476	   0.09219	   0.75044	  -7.05664
2668458.56615	 172.00000	   8.81772	   0.75723	   0.08164	   0.76162	  -6.15357
2668458.74415	 172.00000	   6.97545	   0.76895	   0.07084	   0.77221	  -5.26320
2668458.96215	 172.00000	   5.51730	   0.77697	   0.06170	   0.77941	  -4.54029
2668459.23215	 172.00000	   4.36941	   0.78351	   0.05602	   0.78551	  -4.08985
2668459.56715	 172.00000	   3.45686	   0.78627	   0.04970	   0.78784	  -3.61670
2668459.98515	 172.00000	   2.73547	   0.78879	   0.04483	   0.79006	  -3.25282
2668460.51015	 172.00000	   2.16054	   0.79192	   0.03805	   0.79284	  -2.75115
2668461.17015	 172.00000	   1.70952	   0.79787	   0.03422	   0.79861	  -2.45553
2668461.99815	 172.00000	   1.35352	   0.80440	   0.03348	   0.80510	  -2.38368
2668463.04115	 172.00000	   1.07079	   0.81044	   0.03655	   0.81126	  -2.58223
2668464.35515	 172.00000	   0.84734	   0.81376	   0.04373	   0.81494	  -3.07597
2668466.01115	 172.00000	   0.67072	   0.81280	   0.05015	   0.81434	  -3.53055
2668468.09915	 172.00000	   0.53067	   0.80980	   0.05362	   0.81158	  -3.78841
2668470.73616	 172.00000	   0.41976	   0.80828	   0.05422	   0.81010	  -3.83786
2668474.06816	 172.00000	   0.33183	   0.81117	   0.05303	   0.81291	  -3.74069
2668478.27316	 172.00000	   0.26261	   0.81961	   0.05334	   0.82134	  -3.72355
2668483.58216	 172.00000	   0.20791	   0.83358	   0.05820	   0.83561	  -3.99419
2668490.28617	 172.00000	   0.16452	   0.85214	   0.06994	   0.85500	  -4.69243
2668498.76317	 172.00000	   0.13007	   0.87080	   0.09205	   0.87565	  -6.03426
2668509.45318	 172.00000	   0.10309	   0.88176	   0.12246	   0.89023	  -7.90690
2668522.96719	 172.00000	   0.08153	   0.88523	   0.15389	   0.89850	  -9.86167
2668540.06520	 172.00000	   0.06443	   0.88656	   0.18154	   0.90495	 -11.57238
2668561.65121	 172.00000	   0.05102	   0.88640	   0.19483	   0.90756	 -12.39662
2668588.89423	 172.00000	   0.04042	   0.89897	   0.20586	   0.92224	 -12.89818
2668623.38925	 172.00000	   0.03192	   0.92677	   0.21775	   0.95201	 -13.22186
2668666.93727	 172.00000	   0.02528	   0.96385	   0.23386	   0.99182	 -13.63805
2668722.00231	 172.00000	   0.01999	   1.01787	   0.25787	   1.05003	 -14.21619
2683323.12144	 173.00000	20004.45300	   0.37370	  -0.02124	   0.37430	   3.25282
2683323.26344	 173.00000	15829.12600	   0.38111	  -0.00605	   0.38116	   0.90924
2683323.40544	 173.00000	12516.70300	   0.38905	   0.00444	   0.38908	  -0.65441
2683323.54744	 173.00000	9909.44240	   0.39461	   0.01439	   0.39488	  -2.08906
2683323.71244	 173.00000	7835.48000	   0.40346	   0.02163	   0.40404	  -3.06927
2683323.91244	 173.00000	6217.24610	   0.40868	   0.02639	   0.40953	  -3.69420
2683324.15044	 173.00000	4905.29100	   0.41626	   0.03222	   0.41750	  -4.42628
2683324.38944	 173.00000	3881.27370	   0.42400	   0.03522	   0.42546	  -4.74884
2683324.62744	 173.00000	3070.98270	   0.42982	   0.03948	   0.43163	  -5.24771
2683324.86544	 173.00000	2430.77780	   0.43740	   0.04139	   0.43936	  -5.40572
2683325.10344	 173.00000	1923.15370	   0.44580	   0.04510	   0.44808	  -5.77657
2683325.34144	 173.00000	1522.43580	   0.45100	   0.04827	   0.45357	  -6.10899
2683325.57944	 173.00000	1203.84460	   0.45829	   0.05002	   0.46102	  -6.22893
2683325.81844	 173.00000	 952.86591	   0.46563	   0.05170	   0.46849	  -6.33517
2683326.05644	 173.00000	 754.27557	   0.47496	   0.05523	   0.47816	  -6.63222
2683326.29444	 173.00000	 596.71857	   0.48257	   0.05706	   0.48593	  -6.74396
2683326.53144	 173.00000	 471.96338	   0.49038	   0.06001	   0.49404	  -6.97652
2683326.77044	 173.00000	 373.20856	   0.50026	   0.06523	   0.50449	  -7.42895
2683327.00844	 173.00000	 295.47278	   0.50801	   0.06836	   0.51259	  -7.66438
2683327.24744	 173.00000	 233.87738	   0.51742	   0.07144	   0.52233	  -7.86071
2683327.48544	 173.00000	 185.05922	   0.52673	   0.07678	   0.53230	  -8.29312
2683327.72144	 173.00000	 146.35823	   0.53817	   0.08201	   0.54438	  -8.66493
2683327.95844	 173.00000	 115.77804	   0.54983	   0.08853	   0.55691	  -9.14677
2683328.19244	 173.00000	  91.67210	   0.56346	   0.09501	   0.57141	  -9.57145
2683328.43744	 173.00000	  72.51701	   0.57745	   0.10171	   0.58634	  -9.98997
2683328.66744	 173.00000	  57.36816	   0.59532	   0.10899	   0.60522	 -10.37488
2683328.90344	 173.00000	  45.36290	   0.61558	   0.11658	   0.62652	 -10.72367
2683329.13644	 173.00000	  35.93134	   0.63851	   0.12203	   0.65006	 -10.81981
2683329.38644	 173.00000	  28.40909	   0.66095	   0.12212	   0.67214	 -10.46849
2683329.60044	 173.00000	  22.48202	   0.68590	   0.11908	   0.69616	  -9.84896
2683329.86544	 173.00000	  17.79613	   0.70981	   0.11273	   0.71871	  -9.02413
2683330.11744	 173.00000	  14.06813	   0.72903	   0.10188	   0.73612	  -7.95519
2683330.33444	 173.00000	  11.14480	   0.74569	   0.09419	   0.75161	  -7.19896
2683330.60144	 173.00000	   8.81772	   0.75754	   0.08145	   0.76190	  -6.13693
2683330.77944	 173.00000	   6.97545	   0.77120	   0.07145	   0.77450	  -5.29301
2683330.99744	 173.00000	   5.51730	   0.77685	   0.06302	   0.77940	  -4.63748
2683331.26644	 173.00000	   4.36941	   0.78284	   0.05663	   0.78489	  -4.13722
2683331.60244	 173.00000	   3.45686	   0.78678	   0.04805	   0.78824	  -3.49503
2683332.02044	 173.00000	   2.73547	   0.79208	   0.04101	   0.79314	  -2.96350
2683332.54544	 173.00000	   2.16054	   0.79807	   0.03810	   0.79898	  -2.73323
2683333.20544	 173.00000	   1.70952	   0.80346	   0.03832	   0.80437	  -2.73090
2683334.03344	 173.00000	   1.35352	   0.80591	   0.04098	   0.80695	  -2.91095
2683335.07644	 173.00000	   1.07079	   0.80535	   0.04332	   0.80651	  -3.07867
2683336.39045	 173.00000	   0.84734	   0.80362	   0.04395	   0.80483	  -3.13016
2683338.04645	 173.00000	   0.67072	   0.80410	   0.04315	   0.80525	  -3.07203
2683340.13445	 173.00000	   0.53067	   0.80718	   0.04086	   0.80821	  -2.89787
2683342.77145	 173.00000	   0.41976	   0.81497	   0.04029	   0.81596	  -2.83004
2683346.10345	 173.00000	   0.33183	   0.82702	   0.04391	   0.82818	  -3.03890
2683350.30845	 173.00000	   0.26261	   0.84139	   0.05508	   0.84319	  -3.74546
2683355.61646	 173.00000	   0.20791	   0.85283	   0.07392	   0.85603	  -4.95369
2683362.32146	 173.00000	   0.16452	   0.85707	   0.09773	   0.86262	  -6.50545
2683370.79747	 173.00000	   0.13007	   0.85456	   0.11860	   0.86275	  -7.90128
2683381.48847	 173.00000	   0.10309	   0.85046	   0.13285	   0.86078	  -8.87834
2683395.00248	 173.00000	   0.08153	   0.85351	   0.14033	   0.86497	  -9.33698
2683412.09949	 173.00000	   0.06443	   0.86558	   0.14861	   0.87824	  -9.74227
2683433.68650	 173.00000	   0.05102	   0.88829	   0.15822	   0.90227	 -10.09963
2683460.92852	 173.00000	   0.04042	   0.92166	   0.17263	   0.93768	 -10.60910
2683495.42354	 173.00000	   0.03192	   0.96812	   0.19893	   0.98834	 -11.61167
2683538.97157	 173.00000	   0.02528	   1.01734	   0.24428	   1.04626	 -13.50225
2683594.03660	 173.00000	   0.01999	   1.05944	   0.30756	   1.10318	 -16.18805
2698181.71151	 174.00000	20004.45300	   0.37433	  -0.02071	   0.37490	   3.16672
2698181.85351	 174.00000	15829.12600	   0.38109	  -0.00643	   0.38115	   0.96628
2698181.99551	 174.00000	12516.70300	   0.38880	   0.00562	   0.38884	  -0.82775
2698182.13751	 174.00000	9909.44240	   0.39607	   0.01360	   0.39631	  -1.96665
2698182.30251	 174.00000	7835.48000	   0.40291	   0.02059	   0.40343	  -2.92570
2698182.50251	 174.00000	6217.24610	   0.40960	   0.02801	   0.41056	  -3.91220
2698182.74151	 174.00000	4905.29100	   0.41725	   0.03151	   0.41844	  -4.31830
2698182.97951	 174.00000	3881.27370	   0.42278	   0.03692	   0.42439	  -4.99074
2698183.21751	 174.00000	3070.98270	   0.43054	   0.03887	   0.43229	  -5.15876
2698183.45551	 174.00000	2430.77780	   0.43619	   0.04190	   0.43820	  -5.48648
2698183.69351	 174.00000	1923.15370	   0.44453	   0.04569	   0.44687	  -5.86855
2698183.93151	 174.00000	1522.43580	   0.45347	   0.04795	   0.45600	  -6.03591
2698184.16951	 174.00000	1203.84460	   0.46102	   0.05057	   0.46378	  -6.26008
2698184.40851	 174.00000	 952.86591	   0.46773	   0.05387	   0.47083	  -6.57010
2698184.64651	 174.00000	 754.27557	   0.47450	   0.05487	   0.47766	  -6.59630
2698184.88451	 174.00000	 596.71857	   0.48204	   0.05850	   0.48557	  -6.91933
2698185.12151	 174.00000	 471.96338	   0.49161	   0.06061	   0.49533	  -7.02864
2698185.36051	 174.00000	 373.20856	   0.49984	   0.06389	   0.50390	  -7.28366
2698185.59851	 174.00000	 295.47278	   0.50957	   0.06734	   0.51400	  -7.52844
2698185.83751	 174.00000	 233.87738	   0.51861	   0.07245	   0.52365	  -7.95260
2698186.07551	 174.00000	 185.05922	   0.52766	   0.07644	   0.53316	  -8.24285
2698186.31151	 174.00000	 146.35823	   0.53879	   0.08063	   0.54479	  -8.51130
2698186.54851	 174.00000	 115.77804	   0.55057	   0.08822	   0.55759	  -9.10304
2698186.78251	 174.00000	  91.67210	   0.56425	   0.09322	   0.57189	  -9.38105
2698187.02851	 174.00000	  72.51701	   0.57889	   0.10284	   0.58795	 -10.07360
2698187.25751	 174.00000	  57.36816	   0.59636	   0.11024	   0.60647	 -10.47340
2698187.49351	 174.00000	  45.36290	   0.61676	   0.11591	   0.62756	 -10.64371
2698187.72651	 174.00000	  35.93134	   0.63822	   0.12021	   0.64945	 -10.66697
2698187.97651	 174.00000	  28.40909	   0.66343	   0.12175	   0.67450	 -10.39900
2698188.19051	 174.00000	  22.48202	   0.68761	   0.12033	   0.69806	  -9.92621
2698188.45551	 174.00000	  17.79613	   0.71020	   0.11395	   0.71929	  -9.11533
2698188.70851	 174.00000	  14.06813	   0.73110	   0.10468	   0.73856	  -8.14846
2698188.92452	 174.00000	  11.14480	   0.74719	   0.09483	   0.75318	  -7.23323
2698189.19152	 174.00000	   8.81772	   0.76119	   0.08377	   0.76579	  -6.28039
2698189.36952	 174.00000	   6.97545	   0.76939	   0.07303	   0.77285	  -5.42237
2698189.58752	 174.00000	   5.51730	   0.77802	   0.06286	   0.78056	  -4.61926
2698189.85752	 174.00000	   4.36941	   0.78625	   0.05391	   0.78809	  -3.92227
2698190.19252	 174.00000	   3.45686	   0.79222	   0.04887	   0.79372	  -3.53032
2698190.61052	 174.00000	   2.73547	   0.79653	   0.04690	   0.79791	  -3.36974
2698191.13652	 174.00000	   2.16054	   0.79790	   0.04365	   0.79909	  -3.13100
2698191.79552	 174.00000	   1.70952	   0.79896	   0.04055	   0.79999	  -2.90573
2698192.62352	 174.00000	   1.35352	   0.80070	   0.03648	   0.80153	  -2.60882
2698193.66652	 174.00000	   1.07079	   0.80545	   0.03348	   0.80614	  -2.38013
2698194.98052	 174.00000	   0.84734	   0.81248	   0.03304	   0.81315	  -2.32858
2698196.63652	 174.00000	   0.67072	   0.82026	   0.03647	   0.82107	  -2.54564
2698198.72552	 174.00000	   0.53067	   0.82815	   0.04544	   0.82940	  -3.14085
2698201.36152	 174.00000	   0.41976	   0.83068	   0.05838	   0.83273	  -4.01980
2698204.69352	 174.00000	   0.33183	   0.82770	   0.06947	   0.83061	  -4.79749
2698208.89853	 174.00000	   0.26261	   0.82339	   0.07622	   0.82691	  -5.28898
2698214.20753	 174.00000	   0.20791	   0.82315	   0.07796	   0.82683	  -5.41010
2698220.91153	 174.00000	   0.16452	   0.82957	   0.07910	   0.83333	  -5.44695
2698229.38854	 174.00000	   0.13007	   0.84317	   0.08278	   0.84723	  -5.60688
2698240.07855	 174.00000	   0.10309	   0.86397	   0.09233	   0.86889	  -6.10012
2698253.59255	 174.00000	   0.08153	   0.89141	   0.11190	   0.89841	  -7.15475
2698270.69056	 174.00000	   0.06443	   0.91774	   0.14313	   0.92884	  -8.86467
2698292.27658	 174.00000	   0.05102	   0.93928	   0.18712	   0.95773	 -11.26660
2698319.51959	 174.00000	   0.04042	   0.94860	   0.23189	   0.97653	 -13.73664
2698354.01461	 174.00000	   0.03192	   0.95093	   0.26592	   0.98741	 -15.62311
2698397.56264	 174.00000	   0.02528	   0.95843	   0.28669	   1.00039	 -16.65295
2698452.62767	 174.00000	   0.01999	   0.98382	   0.30134	   1.02894	 -17.02958
2713029.73670	 175.00000	20004.45300	   0.37400	  -0.02026	   0.37455	   3.10027
2713029.87870	 175.00000	15829.12600	   0.38092	  -0.00598	   0.38096	   0.89883
2713030.02070	 175.00000	12516.70300	   0.38924	   0.00492	   0.38927	  -0.72416
2713030.16270	 175.00000	9909.44240	   0.39667	   0.01458	   0.39694	  -2.10563
2713030.32770	 175.00000	7835.48000	   0.40234	   0.02114	   0.40289	  -3.00776
2713030.52770	 175.00000	6217.24610	   0.40974	   0.02763	   0.41067	  -3.85708
2713030.76570	 175.00000	4905.29100	   0.41705	   0.03184	   0.41826	  -4.36631
2713031.00470	 175.00000	3881.27370	   0.42388	   0.03631	   0.42543	  -4.89600
2713031.24270	 175.00000	3070.98270	   0.42907	   0.03808	   0.43076	  -5.07123
2713031.48070	 175.00000	2430.77780	   0.43805	   0.04241	   0.44010	  -5.52961
2713031.71870	 175.00000	1923.15370	   0.44543	   0.04508	   0.44771	  -5.77838
2713031.95670	 175.00000	1522.43580	   0.45222	   0.04717	   0.45467	  -5.95514
2713032.19470	 175.00000	1203.84460	   0.46016	   0.05093	   0.46297	  -6.31613
2713032.43370	 175.00000	 952.86591	   0.46721	   0.05380	   0.47030	  -6.56827
2713032.67171	 175.00000	 754.27557	   0.47497	   0.05723	   0.47840	  -6.87070
2713032.90971	 175.00000	 596.71857	   0.48339	   0.05731	   0.48677	  -6.76106
2713033.14671	 175.00000	 471.96338	   0.49155	   0.06026	   0.49523	  -6.98954
2713033.38571	 175.00000	 373.20856	   0.50084	   0.06362	   0.50487	  -7.23948
2713033.62371	 175.00000	 295.47278	   0.50855	   0.06794	   0.51307	  -7.60924
2713033.86271	 175.00000	 233.87738	   0.51898	   0.07258	   0.52403	  -7.96143
2713034.10071	 175.00000	 185.05922	   0.52877	   0.07680	   0.53432	  -8.26414
2713034.33671	 175.00000	 146.35823	   0.53887	   0.08206	   0.54508	  -8.65837
2713034.57371	 175.00000	 115.77804	   0.55083	   0.08884	   0.55795	  -9.16230
2713034.80771	 175.00000	  91.67210	   0.56286	   0.09602	   0.57099	  -9.68111
2713035.05371	 175.00000	  72.51701	   0.57726	   0.10268	   0.58632	 -10.08599
2713035.28271	 175.00000	  57.36816	   0.59702	   0.10854	   0.60680	 -10.30383
2713035.51871	 175.00000	  45.36290	   0.61681	   0.11651	   0.62772	 -10.69684
2713035.75171	 175.00000	  35.93134	   0.63804	   0.12157	   0.64952	 -10.78771
2713036.00171	 175.00000	  28.40909	   0.66317	   0.12355	   0.67458	 -10.55367
2713036.21571	 175.00000	  22.48202	   0.68671	   0.11951	   0.69703	  -9.87236
2713036.48071	 175.00000	  17.79613	   0.71108	   0.11339	   0.72007	  -9.05994
2713036.73371	 175.00000	  14.06813	   0.73127	   0.10354	   0.73856	  -8.05930
2713036.94971	 175.00000	  11.14480	   0.74662	   0.09534	   0.75268	  -7.27697
2713037.21671	 175.00000	   8.81772	   0.76172	   0.08254	   0.76618	  -6.18424
2713037.39471	 175.00000	   6.97545	   0.77257	   0.07319	   0.77603	  -5.41215
2713037.61271	 175.00000	   5.51730	   0.77950	   0.06597	   0.78228	  -4.83762
2713037.88271	 175.00000	   4.36941	   0.78474	   0.05560	   0.78671	  -4.05286
2713038.21771	 175.00000	   3.45686	   0.78810	   0.04744	   0.78953	  -3.44493
2713038.63571	 175.00000	   2.73547	   0.79626	   0.04188	   0.79736	  -3.01046
2713039.16071	 175.00000	   2.16054	   0.80221	   0.03948	   0.80318	  -2.81745
2713039.82071	 175.00000	   1.70952	   0.80565	   0.04117	   0.80670	  -2.92555
2713040.64871	 175.00000	   1.35352	   0.80649	   0.04274	   0.80763	  -3.03343
2713041.69171	 175.00000	   1.07079	   0.80471	   0.04266	   0.80584	  -3.03423
2713043.00571	 175.00000	   0.84734	   0.80500	   0.04129	   0.80606	  -2.93597
2713044.66171	 175.00000	   0.67072	   0.80773	   0.03852	   0.80865	  -2.73063
2713046.74971	 175.00000	   0.53067	   0.81344	   0.03697	   0.81428	  -2.60193
2713049.38671	 175.00000	   0.41976	   0.82425	   0.03905	   0.82518	  -2.71228
2713052.71872	 175.00000	   0.33183	   0.83714	   0.04784	   0.83850	  -3.27093
2713056.92372	 175.00000	   0.26261	   0.84756	   0.06388	   0.84997	  -4.31013
2713062.23172	 175.00000	   0.20791	   0.85136	   0.08454	   0.85555	  -5.67071
2713068.93673	 175.00000	   0.16452	   0.84940	   0.10408	   0.85575	  -6.98609
2713077.41273	 175.00000	   0.13007	   0.84553	   0.11671	   0.85355	  -7.85863
2713088.10374	 175.00000	   0.10309	   0.84514	   0.12316	   0.85406	  -8.29123
2713101.61775	 175.00000	   0.08153	   0.85617	   0.12791	   0.86567	  -8.49708
2713118.71476	 175.00000	   0.06443	   0.87499	   0.13843	   0.88587	  -8.98983
2713140.30177	 175.00000	   0.05102	   0.90361	   0.15032	   0.91602	  -9.44512
2713167.54479	 175.00000	   0.04042	   0.94381	   0.17234	   0.95942	 -10.34807
2713202.03981	 175.00000	   0.03192	   0.98954	   0.21348	   1.01231	 -12.17411
2713245.58783	 175.00000	   0.02528	   1.02660	   0.27049	   1.06163	 -14.76105
2713300.65286	 175.00000	   0.01999	   1.04787	   0.33178	   1.09914	 -17.56887
2727868.89363	 176.00000	20004.45300	   0.37374	  -0.02007	   0.37428	   3.07364
2727869.03563	 176.00000	15829.12600	   0.38152	  -0.00615	   0.38157	   0.92328
2727869.17763	 176.00000	12516.70300	   0.38890	   0.00557	   0.38894	  -0.82009
2727869.31963	 176.00000	9909.44240	   0.39563	   0.01366	   0.39587	  -1.97766
2727869.48463	 176.00000	7835.48000	   0.40274	   0.02065	   0.40327	  -2.93481
2727869.68463	 176.00000	6217.24610	   0.41158	   0.02656	   0.41243	  -3.69198
2727869.92363	 176.00000	4905.29100	   0.41788	   0.03063	   0.41900	  -4.19160
2727870.16163	 176.00000	3881.27370	   0.42262	   0.03489	   0.42406	  -4.71921
2727870.39963	 176.00000	3070.98270	   0.43043	   0.03926	   0.43222	  -5.21143
2727870.63763	 176.00000	2430.77780	   0.43716	   0.04337	   0.43930	  -5.66551
2727870.87563	 176.00000	1923.15370	   0.44391	   0.04639	   0.44633	  -5.96590
2727871.11363	 176.00000	1522.43580	   0.45345	   0.04691	   0.45587	  -5.90564
2727871.35163	 176.00000	1203.84460	   0.46082	   0.05086	   0.46362	  -6.29767
2727871.59063	 176.00000	 952.86591	   0.46903	   0.05249	   0.47196	  -6.38561
2727871.82863	 176.00000	 754.27557	   0.47560	   0.05736	   0.47904	  -6.87670
2727872.06663	 176.00000	 596.71857	   0.48432	   0.05738	   0.48771	  -6.75691
2727872.30363	 176.00000	 471.96338	   0.49200	   0.06064	   0.49573	  -7.02635
2727872.54263	 176.00000	 373.20856	   0.50012	   0.06484	   0.50431	  -7.38690
2727872.78063	 176.00000	 295.47278	   0.50983	   0.06821	   0.51437	  -7.62041
2727873.01963	 176.00000	 233.87738	   0.51909	   0.07253	   0.52414	  -7.95464
2727873.25763	 176.00000	 185.05922	   0.52828	   0.07750	   0.53394	  -8.34544
2727873.49363	 176.00000	 146.35823	   0.53938	   0.08171	   0.54553	  -8.61462
2727873.73063	 176.00000	 115.77804	   0.55120	   0.08742	   0.55808	  -9.01172
2727873.96463	 176.00000	  91.67210	   0.56370	   0.09615	   0.57184	  -9.68011
2727874.20963	 176.00000	  72.51701	   0.57970	   0.10335	   0.58885	 -10.10860
2727874.43963	 176.00000	  57.36816	   0.59671	   0.11021	   0.60680	 -10.46462
2727874.67563	 176.00000	  45.36290	   0.61665	   0.11783	   0.62780	 -10.81819
2727874.90863	 176.00000	  35.93134	   0.63945	   0.12149	   0.65088	 -10.75740
2727875.15863	 176.00000	  28.40909	   0.66448	   0.12336	   0.67583	 -10.51699
2727875.37263	 176.00000	  22.48202	   0.68765	   0.11904	   0.69788	  -9.82113
