Repository: kbm2110/Battery_Diagnostics_Thesis

# Battery_Diagnostics_Thesis
 Data-driven battery diagnostics using EIS

**Author:** Bala Manikanta Yaswanth Kanagarla
**Institution:** Technische Hochschule Ingolstadt (THI)
**Supervisor:** Prof. Dr. H.-G. Schweiger

## Overview

This project implements a machine learning framework for 
non-invasive State of Health (SoH) estimation of lithium-ion 
batteries using Electrochemical Impedance Spectroscopy (EIS).

Eight physically interpretable features are extracted from 
impedance spectra and used to train six ML models under a 
strict cell-level train-test split. The stacking ensemble 
achieves R² = 0.9122 and RMSE = 0.0234 on completely unseen 
cells.

---

File: data/EIS/EIS_state_IX_45C02.txt (part 21 of 37)
time/s	           cycle number	freq/Hz	           Re(Z)/Ohm	  -Im(Z)/Ohm	   |Z|/Ohm	   Phase(Z)/deg
2612884.54688	 168.00000	1522.43580	   0.48982	   0.05396	   0.49279	  -6.28636
2612884.78488	 168.00000	1203.84460	   0.49942	   0.05840	   0.50282	  -6.66925
2612885.02388	 168.00000	 952.86591	   0.50747	   0.05930	   0.51093	  -6.66484
2612885.26188	 168.00000	 754.27557	   0.51633	   0.06148	   0.51998	  -6.79025
2612885.49888	 168.00000	 596.71857	   0.52391	   0.06526	   0.52796	  -7.10010
2612885.73688	 168.00000	 471.96338	   0.53510	   0.06819	   0.53943	  -7.26265
2612885.97588	 168.00000	 373.20856	   0.54369	   0.07048	   0.54824	  -7.38655
2612886.21388	 168.00000	 295.47278	   0.55321	   0.07421	   0.55816	  -7.64000
2612886.45288	 168.00000	 233.87738	   0.56646	   0.07847	   0.57187	  -7.88676
2612886.69088	 168.00000	 185.05922	   0.57597	   0.08266	   0.58187	  -8.16704
2612886.92688	 168.00000	 146.35823	   0.58604	   0.08703	   0.59247	  -8.44705
2612887.16388	 168.00000	 115.77804	   0.59892	   0.09230	   0.60599	  -8.76123
2612887.39788	 168.00000	  91.67210	   0.61232	   0.09934	   0.62033	  -9.21538
2612887.64288	 168.00000	  72.51701	   0.62338	   0.10829	   0.63272	  -9.85441
2612887.87188	 168.00000	  57.36816	   0.63734	   0.11616	   0.64784	 -10.32920
2612888.10888	 168.00000	  45.36290	   0.65423	   0.12705	   0.66646	 -10.99008
2612888.34088	 168.00000	  35.93134	   0.67172	   0.13838	   0.68583	 -11.64089
2612888.59188	 168.00000	  28.40909	   0.69193	   0.15290	   0.70862	 -12.46111
2612888.80588	 168.00000	  22.48202	   0.71902	   0.16633	   0.73801	 -13.02540
2612889.07088	 168.00000	  17.79613	   0.74773	   0.17879	   0.76881	 -13.44778
2612889.32288	 168.00000	  14.06813	   0.78439	   0.19032	   0.80715	 -13.63823
2612889.53888	 168.00000	  11.14480	   0.82060	   0.19576	   0.84363	 -13.41754
2612889.80688	 168.00000	   8.81772	   0.86126	   0.19577	   0.88323	 -12.80632
2612889.98488	 168.00000	   6.97545	   0.89995	   0.19138	   0.92007	 -12.00522
2612890.20288	 168.00000	   5.51730	   0.93566	   0.17661	   0.95218	 -10.68897
2612890.47188	 168.00000	   4.36941	   0.96474	   0.16414	   0.97861	  -9.65560
2612890.80688	 168.00000	   3.45686	   0.99099	   0.14535	   1.00159	  -8.34430
2612891.22588	 168.00000	   2.73547	   1.01252	   0.12932	   1.02075	  -7.27830
2612891.75088	 168.00000	   2.16054	   1.02690	   0.11425	   1.03323	  -6.34845
2612892.40988	 168.00000	   1.70952	   1.03936	   0.10064	   1.04422	  -5.53076
2612893.23888	 168.00000	   1.35352	   1.04871	   0.08936	   1.05251	  -4.87045
2612894.28189	 168.00000	   1.07079	   1.05669	   0.08167	   1.05984	  -4.41950
2612895.59589	 168.00000	   0.84734	   1.06234	   0.07618	   1.06507	  -4.10150
2612897.25089	 168.00000	   0.67072	   1.06852	   0.07379	   1.07107	  -3.95036
2612899.33989	 168.00000	   0.53067	   1.07375	   0.07202	   1.07616	  -3.83747
2612901.97689	 168.00000	   0.41976	   1.08100	   0.07430	   1.08356	  -3.93191
2612905.30789	 168.00000	   0.33183	   1.08749	   0.07955	   1.09039	  -4.18372
2612909.51389	 168.00000	   0.26261	   1.09292	   0.08792	   1.09645	  -4.59912
2612914.82190	 168.00000	   0.20791	   1.09889	   0.09635	   1.10310	  -5.01062
2612921.52690	 168.00000	   0.16452	   1.10834	   0.10669	   1.11346	  -5.49865
2612930.00291	 168.00000	   0.13007	   1.12079	   0.12128	   1.12733	  -6.17578
2612940.69291	 168.00000	   0.10309	   1.13394	   0.14062	   1.14262	  -7.06909
2612954.20592	 168.00000	   0.08153	   1.14721	   0.16314	   1.15875	  -8.09362
2612971.30393	 168.00000	   0.06443	   1.16581	   0.18737	   1.18077	  -9.13048
2612992.88994	 168.00000	   0.05102	   1.19238	   0.21077	   1.21086	 -10.02453
2613020.13296	 168.00000	   0.04042	   1.22505	   0.24573	   1.24945	 -11.34229
2613054.62898	 168.00000	   0.03192	   1.25681	   0.28890	   1.28959	 -12.94540
2613098.17601	 168.00000	   0.02528	   1.28681	   0.32875	   1.32814	 -14.33130
2613153.24104	 168.00000	   0.01999	   1.32619	   0.36010	   1.37421	 -15.19127
2627775.02641	 169.00000	20004.45300	   0.39627	  -0.00663	   0.39632	   0.95785
2627775.16941	 169.00000	15829.12600	   0.40523	   0.00789	   0.40531	  -1.11486
2627775.31141	 169.00000	12516.70300	   0.41585	   0.01851	   0.41626	  -2.54844
2627775.45341	 169.00000	9909.44240	   0.42262	   0.02572	   0.42340	  -3.48239
2627775.61741	 169.00000	7835.48000	   0.43274	   0.03110	   0.43385	  -4.11088
2627775.81841	 169.00000	6217.24610	   0.44105	   0.03751	   0.44264	  -4.86089
2627776.05641	 169.00000	4905.29100	   0.44742	   0.04060	   0.44926	  -5.18438
2627776.29541	 169.00000	3881.27370	   0.45657	   0.04427	   0.45871	  -5.53811
2627776.53341	 169.00000	3070.98270	   0.46431	   0.04683	   0.46667	  -5.75989
2627776.77141	 169.00000	2430.77780	   0.47408	   0.05053	   0.47677	  -6.08444
2627777.00941	 169.00000	1923.15370	   0.48309	   0.05303	   0.48600	  -6.26494
2627777.24741	 169.00000	1522.43580	   0.48998	   0.05592	   0.49316	  -6.51080
2627777.48541	 169.00000	1203.84460	   0.49905	   0.05731	   0.50233	  -6.55082
2627777.72441	 169.00000	 952.86591	   0.50708	   0.06028	   0.51065	  -6.77917
2627777.96242	 169.00000	 754.27557	   0.51512	   0.06375	   0.51905	  -7.05486
2627778.19942	 169.00000	 596.71857	   0.52509	   0.06503	   0.52910	  -7.05939
2627778.43742	 169.00000	 471.96338	   0.53524	   0.06752	   0.53948	  -7.18949
2627778.67642	 169.00000	 373.20856	   0.54327	   0.07093	   0.54788	  -7.43817
2627778.91442	 169.00000	 295.47278	   0.55471	   0.07454	   0.55970	  -7.65338
2627779.15342	 169.00000	 233.87738	   0.56305	   0.07745	   0.56835	  -7.83182
2627779.39142	 169.00000	 185.05922	   0.57421	   0.08234	   0.58009	  -8.16038
2627779.62742	 169.00000	 146.35823	   0.58811	   0.08702	   0.59451	  -8.41721
2627779.86442	 169.00000	 115.77804	   0.59810	   0.09479	   0.60557	  -9.00607
2627780.09842	 169.00000	  91.67210	   0.61032	   0.09913	   0.61832	  -9.22537
2627780.34342	 169.00000	  72.51701	   0.62320	   0.10670	   0.63227	  -9.71569
2627780.57242	 169.00000	  57.36816	   0.63875	   0.11645	   0.64927	 -10.33197
2627780.80942	 169.00000	  45.36290	   0.65359	   0.12624	   0.66567	 -10.93201
2627781.04142	 169.00000	  35.93134	   0.67172	   0.13827	   0.68580	 -11.63162
2627781.29242	 169.00000	  28.40909	   0.69400	   0.15263	   0.71059	 -12.40326
2627781.50642	 169.00000	  22.48202	   0.71791	   0.16850	   0.73742	 -13.20840
2627781.77142	 169.00000	  17.79613	   0.74789	   0.17837	   0.76887	 -13.41459
2627782.02342	 169.00000	  14.06813	   0.78287	   0.19111	   0.80586	 -13.71866
2627782.23942	 169.00000	  11.14480	   0.82182	   0.19586	   0.84484	 -13.40520
2627782.50742	 169.00000	   8.81772	   0.86127	   0.19690	   0.88350	 -12.87752
2627782.68542	 169.00000	   6.97545	   0.89869	   0.18929	   0.91841	 -11.89413
2627782.90342	 169.00000	   5.51730	   0.93547	   0.18148	   0.95292	 -10.97917
2627783.17242	 169.00000	   4.36941	   0.96461	   0.16310	   0.97831	  -9.59707
2627783.50642	 169.00000	   3.45686	   0.99281	   0.14627	   1.00352	  -8.38087
2627783.92542	 169.00000	   2.73547	   1.01223	   0.13081	   1.02065	  -7.36343
2627784.45042	 169.00000	   2.16054	   1.02831	   0.11406	   1.03462	  -6.32939
2627785.10942	 169.00000	   1.70952	   1.04026	   0.10088	   1.04514	  -5.53923
2627785.93842	 169.00000	   1.35352	   1.04985	   0.08998	   1.05370	  -4.89873
2627786.98142	 169.00000	   1.07079	   1.05719	   0.08182	   1.06035	  -4.42536
2627788.29542	 169.00000	   0.84734	   1.06327	   0.07598	   1.06598	  -4.08751
2627789.95042	 169.00000	   0.67072	   1.06962	   0.07250	   1.07208	  -3.87762
2627792.03942	 169.00000	   0.53067	   1.07594	   0.07219	   1.07836	  -3.83855
2627794.67643	 169.00000	   0.41976	   1.08137	   0.07517	   1.08398	  -3.97644
2627798.00743	 169.00000	   0.33183	   1.08655	   0.08031	   1.08951	  -4.22716
2627802.21343	 169.00000	   0.26261	   1.09274	   0.08529	   1.09606	  -4.46283
2627807.52143	 169.00000	   0.20791	   1.10129	   0.09408	   1.10530	  -4.88260
2627814.22644	 169.00000	   0.16452	   1.11135	   0.10669	   1.11646	  -5.48357
2627822.70244	 169.00000	   0.13007	   1.12072	   0.12303	   1.12745	  -6.26454
2627833.39245	 169.00000	   0.10309	   1.13209	   0.14003	   1.14072	  -7.05112
2627846.90646	 169.00000	   0.08153	   1.14944	   0.15862	   1.16034	  -7.85715
2627864.00447	 169.00000	   0.06443	   1.17186	   0.18440	   1.18628	  -8.94251
2627885.59048	 169.00000	   0.05102	   1.19829	   0.21679	   1.21774	 -10.25465
2627912.83350	 169.00000	   0.04042	   1.22096	   0.25238	   1.24677	 -11.67879
2627947.32952	 169.00000	   0.03192	   1.24776	   0.28452	   1.27979	 -12.84507
2627990.87654	 169.00000	   0.02528	   1.28692	   0.31293	   1.32442	 -13.66686
2628045.94257	 169.00000	   0.01999	   1.33645	   0.35095	   1.38176	 -14.71373
2642659.54569	 170.00000	20004.45300	   0.39653	  -0.00683	   0.39659	   0.98629
2642659.68869	 170.00000	15829.12600	   0.40559	   0.00769	   0.40566	  -1.08629
2642659.83069	 170.00000	12516.70300	   0.41389	   0.01756	   0.41426	  -2.42895
2642659.97269	 170.00000	9909.44240	   0.42387	   0.02505	   0.42461	  -3.38250
2642660.13669	 170.00000	7835.48000	   0.43261	   0.03304	   0.43387	  -4.36760
2642660.33769	 170.00000	6217.24610	   0.44207	   0.03800	   0.44370	  -4.91354
2642660.57569	 170.00000	4905.29100	   0.44826	   0.04137	   0.45017	  -5.27318
2642660.81369	 170.00000	3881.27370	   0.45754	   0.04292	   0.45955	  -5.35849
2642661.05169	 170.00000	3070.98270	   0.46503	   0.04750	   0.46745	  -5.83158
2642661.29069	 170.00000	2430.77780	   0.47315	   0.05102	   0.47589	  -6.15405
2642661.52869	 170.00000	1923.15370	   0.48000	   0.05192	   0.48280	  -6.17308
2642661.76669	 170.00000	1522.43580	   0.49059	   0.05585	   0.49376	  -6.49528
2642662.00469	 170.00000	1203.84460	   0.49850	   0.05645	   0.50169	  -6.46111
2642662.24369	 170.00000	 952.86591	   0.50604	   0.06018	   0.50961	  -6.78233
2642662.48169	 170.00000	 754.27557	   0.51573	   0.06176	   0.51941	  -6.82927
2642662.71869	 170.00000	 596.71857	   0.52556	   0.06546	   0.52962	  -7.09980
2642662.95669	 170.00000	 471.96338	   0.53354	   0.06672	   0.53769	  -7.12779
2642663.19569	 170.00000	 373.20856	   0.54468	   0.07056	   0.54924	  -7.38166
2642663.43269	 170.00000	 295.47278	   0.55210	   0.07473	   0.55713	  -7.70848
2642663.67269	 170.00000	 233.87738	   0.56377	   0.07820	   0.56917	  -7.89714
2642663.91069	 170.00000	 185.05922	   0.57474	   0.08319	   0.58073	  -8.23637
2642664.14669	 170.00000	 146.35823	   0.58704	   0.08716	   0.59348	  -8.44528
2642664.38269	 170.00000	 115.77804	   0.59772	   0.09124	   0.60464	  -8.67871
2642664.61769	 170.00000	  91.67210	   0.61050	   0.09910	   0.61849	  -9.21986
2642664.86269	 170.00000	  72.51701	   0.62298	   0.10668	   0.63204	  -9.71709
2642665.09169	 170.00000	  57.36816	   0.63904	   0.11666	   0.64960	 -10.34525
2642665.32869	 170.00000	  45.36290	   0.65360	   0.12691	   0.66581	 -10.98881
2642665.56069	 170.00000	  35.93134	   0.67166	   0.13779	   0.68565	 -11.59287
2642665.81069	 170.00000	  28.40909	   0.69288	   0.15184	   0.70933	 -12.36061
2642666.02569	 170.00000	  22.48202	   0.71732	   0.16692	   0.73649	 -13.09916
2642666.29069	 170.00000	  17.79613	   0.74885	   0.18036	   0.77026	 -13.54169
2642666.54269	 170.00000	  14.06813	   0.78276	   0.19012	   0.80552	 -13.65199
2642666.75869	 170.00000	  11.14480	   0.82114	   0.19741	   0.84454	 -13.51801
2642667.02569	 170.00000	   8.81772	   0.86108	   0.19666	   0.88325	 -12.86525
2642667.20469	 170.00000	   6.97545	   0.89908	   0.18808	   0.91855	 -11.81531
2642667.42269	 170.00000	   5.51730	   0.93402	   0.18054	   0.95131	 -10.94007
2642667.69169	 170.00000	   4.36941	   0.96609	   0.16205	   0.97959	  -9.52193
2642668.02669	 170.00000	   3.45686	   0.99161	   0.14620	   1.00233	  -8.38727
2642668.44569	 170.00000	   2.73547	   1.01023	   0.12876	   1.01841	  -7.26363
2642668.97069	 170.00000	   2.16054	   1.02593	   0.11278	   1.03211	  -6.27323
2642669.62969	 170.00000	   1.70952	   1.03968	   0.09994	   1.04447	  -5.49066
2642670.45869	 170.00000	   1.35352	   1.04927	   0.09014	   1.05313	  -4.91023
2642671.50169	 170.00000	   1.07079	   1.05586	   0.08192	   1.05903	  -4.43634
2642672.81569	 170.00000	   0.84734	   1.06226	   0.07686	   1.06504	  -4.13816
2642674.47070	 170.00000	   0.67072	   1.06832	   0.07305	   1.07081	  -3.91196
2642676.55970	 170.00000	   0.53067	   1.07445	   0.07296	   1.07693	  -3.88464
2642679.19670	 170.00000	   0.41976	   1.07942	   0.07491	   1.08202	  -3.96969
2642682.52770	 170.00000	   0.33183	   1.08495	   0.07838	   1.08778	  -4.13188
2642686.73370	 170.00000	   0.26261	   1.09208	   0.08452	   1.09535	  -4.42577
2642692.04171	 170.00000	   0.20791	   1.10158	   0.09470	   1.10565	  -4.91358
2642698.74671	 170.00000	   0.16452	   1.11048	   0.10945	   1.11586	  -5.62875
2642707.22271	 170.00000	   0.13007	   1.11936	   0.12545	   1.12637	  -6.39457
2642717.91272	 170.00000	   0.10309	   1.13048	   0.14073	   1.13921	  -7.09611
2642731.42673	 170.00000	   0.08153	   1.14780	   0.15920	   1.15879	  -7.89664
2642748.52474	 170.00000	   0.06443	   1.16850	   0.18407	   1.18291	  -8.95198
2642770.11075	 170.00000	   0.05102	   1.19138	   0.21403	   1.21045	 -10.18432
2642797.35377	 170.00000	   0.04042	   1.21430	   0.24470	   1.23871	 -11.39341
2642831.84979	 170.00000	   0.03192	   1.24784	   0.27344	   1.27745	 -12.36007
2642875.39682	 170.00000	   0.02528	   1.29326	   0.31112	   1.33015	 -13.52670
2642930.46285	 170.00000	   0.01999	   1.34348	   0.36030	   1.39096	 -15.01236
2657539.25912	 171.00000	20004.45300	   0.39596	  -0.00668	   0.39601	   0.96666
2657539.40212	 171.00000	15829.12600	   0.40614	   0.00604	   0.40619	  -0.85212
2657539.54412	 171.00000	12516.70300	   0.41529	   0.01685	   0.41563	  -2.32335
2657539.68612	 171.00000	9909.44240	   0.42520	   0.02629	   0.42601	  -3.53762
2657539.85012	 171.00000	7835.48000	   0.43311	   0.03303	   0.43437	  -4.36116
2657540.05112	 171.00000	6217.24610	   0.44140	   0.03727	   0.44297	  -4.82613
2657540.28912	 171.00000	4905.29100	   0.44837	   0.04119	   0.45026	  -5.24843
2657540.52712	 171.00000	3881.27370	   0.45865	   0.04494	   0.46085	  -5.59630
2657540.76612	 171.00000	3070.98270	   0.46587	   0.04807	   0.46834	  -5.89148
2657541.00412	 171.00000	2430.77780	   0.47364	   0.04924	   0.47619	  -5.93495
2657541.24212	 171.00000	1923.15370	   0.48261	   0.05366	   0.48559	  -6.34444
2657541.48012	 171.00000	1522.43580	   0.49127	   0.05545	   0.49439	  -6.43936
2657541.71812	 171.00000	1203.84460	   0.50023	   0.05812	   0.50360	  -6.62740
2657541.95712	 171.00000	 952.86591	   0.50886	   0.06012	   0.51240	  -6.73841
2657542.19512	 171.00000	 754.27557	   0.51593	   0.06309	   0.51977	  -6.97214
2657542.43212	 171.00000	 596.71857	   0.52617	   0.06493	   0.53016	  -7.03447
2657542.67012	 171.00000	 471.96338	   0.53533	   0.06909	   0.53977	  -7.35429
2657542.90912	 171.00000	 373.20856	   0.54581	   0.06906	   0.55016	  -7.21082
2657543.14712	 171.00000	 295.47278	   0.55480	   0.07390	   0.55970	  -7.58764
2657543.38612	 171.00000	 233.87738	   0.56608	   0.07771	   0.57138	  -7.81623
2657543.62412	 171.00000	 185.05922	   0.57577	   0.08265	   0.58167	  -8.16927
2657543.86012	 171.00000	 146.35823	   0.58714	   0.08620	   0.59344	  -8.35191
2657544.09612	 171.00000	 115.77804	   0.59879	   0.09226	   0.60586	  -8.75922
2657544.33112	 171.00000	  91.67210	   0.61055	   0.09859	   0.61846	  -9.17301
2657544.57612	 171.00000	  72.51701	   0.62366	   0.10708	   0.63279	  -9.74202
2657544.80512	 171.00000	  57.36816	   0.63759	   0.11668	   0.64818	 -10.37078
2657545.04213	 171.00000	  45.36290	   0.65322	   0.12579	   0.66522	 -10.89989
2657545.27413	 171.00000	  35.93134	   0.67118	   0.13861	   0.68534	 -11.66888
2657545.52513	 171.00000	  28.40909	   0.69315	   0.15267	   0.70976	 -12.42169
2657545.73913	 171.00000	  22.48202	   0.71942	   0.16577	   0.73827	 -12.97553
2657546.00413	 171.00000	  17.79613	   0.74772	   0.17939	   0.76894	 -13.49139
2657546.25613	 171.00000	  14.06813	   0.78473	   0.19036	   0.80749	 -13.63574
2657546.47213	 171.00000	  11.14480	   0.82160	   0.19588	   0.84463	 -13.40972
2657546.74013	 171.00000	   8.81772	   0.85948	   0.19580	   0.88150	 -12.83370
2657546.91813	 171.00000	   6.97545	   0.89828	   0.19201	   0.91857	 -12.06570
2657547.13613	 171.00000	   5.51730	   0.93507	   0.17769	   0.95180	 -10.75984
2657547.40513	 171.00000	   4.36941	   0.96518	   0.16369	   0.97896	  -9.62536
2657547.74013	 171.00000	   3.45686	   0.99080	   0.14517	   1.00138	  -8.33565
2657548.15913	 171.00000	   2.73547	   1.01181	   0.12935	   1.02005	  -7.28498
2657548.68413	 171.00000	   2.16054	   1.02660	   0.11432	   1.03294	  -6.35414
2657549.34413	 171.00000	   1.70952	   1.03841	   0.10025	   1.04324	  -5.51444
2657550.17213	 171.00000	   1.35352	   1.04877	   0.08887	   1.05253	  -4.84379
2657551.21513	 171.00000	   1.07079	   1.05619	   0.08167	   1.05935	  -4.42165
2657552.52913	 171.00000	   0.84734	   1.06236	   0.07610	   1.06509	  -4.09743
2657554.18413	 171.00000	   0.67072	   1.06768	   0.07347	   1.07021	  -3.93672
2657556.27313	 171.00000	   0.53067	   1.07313	   0.07201	   1.07554	  -3.83872
2657558.91013	 171.00000	   0.41976	   1.07989	   0.07427	   1.08245	  -3.93411
2657562.24114	 171.00000	   0.33183	   1.08618	   0.08026	   1.08914	  -4.22604
2657566.44714	 171.00000	   0.26261	   1.09175	   0.08755	   1.09526	  -4.58492
2657571.75514	 171.00000	   0.20791	   1.09824	   0.09587	   1.10242	  -4.98917
2657578.46015	 171.00000	   0.16452	   1.10787	   0.10610	   1.11294	  -5.47045
2657586.93615	 171.00000	   0.13007	   1.12022	   0.12164	   1.12681	  -6.19743
2657597.62616	 171.00000	   0.10309	   1.13307	   0.14160	   1.14188	  -7.12326
2657611.14016	 171.00000	   0.08153	   1.14634	   0.16168	   1.15768	  -8.02796
2657628.23817	 171.00000	   0.06443	   1.16493	   0.18675	   1.17981	  -9.10778
2657649.82519	 171.00000	   0.05102	   1.19343	   0.21122	   1.21198	 -10.03674
2657677.06720	 171.00000	   0.04042	   1.22530	   0.24774	   1.25010	 -11.43033
2657711.56322	 171.00000	   0.03192	   1.25485	   0.29011	   1.28795	 -13.01781
2657755.11025	 171.00000	   0.02528	   1.28511	   0.32798	   1.32631	 -14.31691
2657810.17628	 171.00000	   0.01999	   1.32637	   0.35837	   1.37393	 -15.11974
2672418.82127	 172.00000	20004.45300	   0.39622	  -0.00681	   0.39628	   0.98456
2672418.96427	 172.00000	15829.12600	   0.40647	   0.00746	   0.40654	  -1.05205
2672419.10627	 172.00000	12516.70300	   0.41571	   0.01940	   0.41616	  -2.67164
2672419.24827	 172.00000	9909.44240	   0.42415	   0.02628	   0.42496	  -3.54563
2672419.41227	 172.00000	7835.48000	   0.43295	   0.03169	   0.43410	  -4.18686
2672419.61327	 172.00000	6217.24610	   0.44121	   0.03797	   0.44284	  -4.91923
2672419.85127	 172.00000	4905.29100	   0.44942	   0.04170	   0.45135	  -5.30070
2672420.09027	 172.00000	3881.27370	   0.45765	   0.04463	   0.45983	  -5.56955
2672420.32827	 172.00000	3070.98270	   0.46548	   0.04866	   0.46801	  -5.96737
2672420.56627	 172.00000	2430.77780	   0.47402	   0.05065	   0.47671	  -6.09881
2672420.80428	 172.00000	1923.15370	   0.48268	   0.05290	   0.48557	  -6.25443
2672421.04228	 172.00000	1522.43580	   0.49137	   0.05526	   0.49447	  -6.41704
2672421.28028	 172.00000	1203.84460	   0.50019	   0.05761	   0.50350	  -6.57000
2672421.51928	 172.00000	 952.86591	   0.50829	   0.06022	   0.51185	  -6.75670
2672421.75728	 172.00000	 754.27557	   0.51680	   0.06173	   0.52047	  -6.81127
2672421.99428	 172.00000	 596.71857	   0.52597	   0.06616	   0.53012	  -7.16933
2672422.23228	 172.00000	 471.96338	   0.53507	   0.06873	   0.53947	  -7.31931
2672422.47128	 172.00000	 373.20856	   0.54488	   0.06871	   0.54920	  -7.18679
2672422.70928	 172.00000	 295.47278	   0.55415	   0.07488	   0.55919	  -7.69546
2672422.94828	 172.00000	 233.87738	   0.56369	   0.07832	   0.56911	  -7.90972
2672423.18628	 172.00000	 185.05922	   0.57776	   0.08162	   0.58350	  -8.04076
2672423.42228	 172.00000	 146.35823	   0.58646	   0.08695	   0.59287	  -8.43319
2672423.65928	 172.00000	 115.77804	   0.59819	   0.09203	   0.60523	  -8.74588
2672423.89328	 172.00000	  91.67210	   0.61098	   0.09998	   0.61910	  -9.29333
2672424.13728	 172.00000	  72.51701	   0.62515	   0.10663	   0.63418	  -9.67967
2672424.36628	 172.00000	  57.36816	   0.63829	   0.11517	   0.64860	 -10.22770
2672424.60328	 172.00000	  45.36290	   0.65486	   0.12589	   0.66685	 -10.88142
2672424.83528	 172.00000	  35.93134	   0.67245	   0.13945	   0.68676	 -11.71599
2672425.08528	 172.00000	  28.40909	   0.69400	   0.15152	   0.71035	 -12.31599
2672425.30028	 172.00000	  22.48202	   0.71832	   0.16642	   0.73734	 -13.04415
2672425.56528	 172.00000	  17.79613	   0.74876	   0.18066	   0.77025	 -13.56515
2672425.81728	 172.00000	  14.06813	   0.78171	   0.18967	   0.80439	 -13.63851
2672426.03328	 172.00000	  11.14480	   0.82064	   0.19619	   0.84377	 -13.44551
2672426.30028	 172.00000	   8.81772	   0.86020	   0.19721	   0.88252	 -12.91230
2672426.47928	 172.00000	   6.97545	   0.90060	   0.19022	   0.92047	 -11.92668
2672426.69728	 172.00000	   5.51730	   0.93357	   0.17660	   0.95012	 -10.71185
2672426.96628	 172.00000	   4.36941	   0.96644	   0.16383	   0.98023	  -9.62096
2672427.30128	 172.00000	   3.45686	   0.99104	   0.14681	   1.00186	  -8.42643
2672427.72028	 172.00000	   2.73547	   1.01162	   0.12907	   1.01983	  -7.27106
2672428.24528	 172.00000	   2.16054	   1.02823	   0.11414	   1.03455	  -6.33443
2672428.90428	 172.00000	   1.70952	   1.04051	   0.10099	   1.04539	  -5.54350
2672429.73328	 172.00000	   1.35352	   1.04865	   0.08990	   1.05250	  -4.90003
2672430.77628	 172.00000	   1.07079	   1.05652	   0.08141	   1.05965	  -4.40597
2672432.09028	 172.00000	   0.84734	   1.06358	   0.07622	   1.06631	  -4.09921
2672433.74528	 172.00000	   0.67072	   1.06950	   0.07340	   1.07202	  -3.92606
2672435.83428	 172.00000	   0.53067	   1.07430	   0.07328	   1.07679	  -3.90235
2672438.47129	 172.00000	   0.41976	   1.08025	   0.07411	   1.08279	  -3.92447
2672441.80229	 172.00000	   0.33183	   1.08707	   0.07838	   1.08990	  -4.12388
2672446.00829	 172.00000	   0.26261	   1.09428	   0.08683	   1.09771	  -4.53694
2672451.31629	 172.00000	   0.20791	   1.10105	   0.09775	   1.10538	  -5.07313
2672458.02130	 172.00000	   0.16452	   1.10829	   0.10863	   1.11360	  -5.59795
2672466.49730	 172.00000	   0.13007	   1.11960	   0.12156	   1.12618	  -6.19682
2672477.18731	 172.00000	   0.10309	   1.13469	   0.13912	   1.14319	  -6.98990
2672490.70132	 172.00000	   0.08153	   1.15023	   0.16267	   1.16168	  -8.04976
2672507.79933	 172.00000	   0.06443	   1.16819	   0.18834	   1.18328	  -9.15847
2672529.38534	 172.00000	   0.05102	   1.18905	   0.21190	   1.20778	 -10.10441
2672556.62736	 172.00000	   0.04042	   1.22212	   0.24065	   1.24559	 -11.13956
2672591.12338	 172.00000	   0.03192	   1.26098	   0.28104	   1.29191	 -12.56430
2672634.67040	 172.00000	   0.02528	   1.29717	   0.32719	   1.33780	 -14.15650
2672689.73644	 172.00000	   0.01999	   1.33188	   0.36871	   1.38197	 -15.47396
2687288.87123	 173.00000	20004.45300	   0.39676	  -0.00656	   0.39682	   0.94678
2687289.01423	 173.00000	15829.12600	   0.40501	   0.00686	   0.40507	  -0.97068
2687289.15623	 173.00000	12516.70300	   0.41530	   0.01867	   0.41571	  -2.57341
2687289.29823	 173.00000	9909.44240	   0.42503	   0.02767	   0.42593	  -3.72446
2687289.46224	 173.00000	7835.48000	   0.43339	   0.03348	   0.43468	  -4.41733
2687289.66324	 173.00000	6217.24610	   0.44245	   0.03733	   0.44402	  -4.82233
2687289.90124	 173.00000	4905.29100	   0.44958	   0.04074	   0.45142	  -5.17787
2687290.14024	 173.00000	3881.27370	   0.45628	   0.04505	   0.45850	  -5.63932
2687290.37824	 173.00000	3070.98270	   0.46606	   0.04850	   0.46858	  -5.94063
2687290.61624	 173.00000	2430.77780	   0.47433	   0.05203	   0.47717	  -6.26036
2687290.85424	 173.00000	1923.15370	   0.48228	   0.05267	   0.48514	  -6.23297
2687291.09224	 173.00000	1522.43580	   0.49111	   0.05503	   0.49419	  -6.39318
2687291.33024	 173.00000	1203.84460	   0.50008	   0.05781	   0.50341	  -6.59422
2687291.56924	 173.00000	 952.86591	   0.50816	   0.06039	   0.51173	  -6.77710
2687291.80724	 173.00000	 754.27557	   0.51716	   0.06353	   0.52105	  -7.00300
2687292.04424	 173.00000	 596.71857	   0.52572	   0.06538	   0.52977	  -7.08877
2687292.28224	 173.00000	 471.96338	   0.53390	   0.06698	   0.53808	  -7.15085
2687292.52124	 173.00000	 373.20856	   0.54421	   0.07048	   0.54876	  -7.37871
2687292.75824	 173.00000	 295.47278	   0.55519	   0.07507	   0.56025	  -7.70094
2687292.99824	 173.00000	 233.87738	   0.56491	   0.07808	   0.57028	  -7.86932
2687293.23624	 173.00000	 185.05922	   0.57550	   0.08287	   0.58144	  -8.19452
2687293.47224	 173.00000	 146.35823	   0.58690	   0.08646	   0.59324	  -8.37982
2687293.70824	 173.00000	 115.77804	   0.59905	   0.09128	   0.60596	  -8.66352
2687293.94324	 173.00000	  91.67210	   0.61137	   0.09807	   0.61919	  -9.11306
2687294.18824	 173.00000	  72.51701	   0.62458	   0.10779	   0.63381	  -9.79173
2687294.41724	 173.00000	  57.36816	   0.63861	   0.11527	   0.64893	 -10.23159
2687294.65424	 173.00000	  45.36290	   0.65429	   0.12564	   0.66624	 -10.86981
2687294.88624	 173.00000	  35.93134	   0.67208	   0.13809	   0.68612	 -11.61098
2687295.13624	 173.00000	  28.40909	   0.69266	   0.15066	   0.70886	 -12.27103
2687295.35124	 173.00000	  22.48202	   0.71812	   0.16696	   0.73727	 -13.08836
2687295.61624	 173.00000	  17.79613	   0.74738	   0.18121	   0.76903	 -13.62866
2687295.86824	 173.00000	  14.06813	   0.78203	   0.19052	   0.80490	 -13.69221
2687296.08424	 173.00000	  11.14480	   0.81995	   0.19824	   0.84358	 -13.59137
2687296.35124	 173.00000	   8.81772	   0.86058	   0.19790	   0.88304	 -12.95043
2687296.53024	 173.00000	   6.97545	   0.90246	   0.18993	   0.92223	 -11.88510
2687296.74824	 173.00000	   5.51730	   0.93414	   0.17795	   0.95094	 -10.78518
2687297.01724	 173.00000	   4.36941	   0.96815	   0.16307	   0.98178	  -9.56071
2687297.35224	 173.00000	   3.45686	   0.99210	   0.14766	   1.00303	  -8.46554
2687297.77124	 173.00000	   2.73547	   1.01262	   0.12833	   1.02072	  -7.22262
2687298.29624	 173.00000	   2.16054	   1.03026	   0.11319	   1.03646	  -6.26964
2687298.95524	 173.00000	   1.70952	   1.04210	   0.10126	   1.04701	  -5.54979
2687299.78424	 173.00000	   1.35352	   1.05047	   0.09014	   1.05433	  -4.90434
2687300.82724	 173.00000	   1.07079	   1.05774	   0.08212	   1.06092	  -4.43947
2687302.14124	 173.00000	   0.84734	   1.06465	   0.07571	   1.06734	  -4.06759
2687303.79624	 173.00000	   0.67072	   1.07144	   0.07346	   1.07395	  -3.92237
2687305.88524	 173.00000	   0.53067	   1.07644	   0.07339	   1.07894	  -3.90048
2687308.52225	 173.00000	   0.41976	   1.08147	   0.07445	   1.08403	  -3.93831
2687311.85325	 173.00000	   0.33183	   1.08811	   0.07787	   1.09089	  -4.09364
2687316.05925	 173.00000	   0.26261	   1.09636	   0.08558	   1.09970	  -4.46342
2687321.36725	 173.00000	   0.20791	   1.10409	   0.09646	   1.10830	  -4.99303
2687328.07226	 173.00000	   0.16452	   1.11123	   0.10938	   1.11660	  -5.62160
2687336.54826	 173.00000	   0.13007	   1.12036	   0.12210	   1.12700	  -6.21970
2687347.23827	 173.00000	   0.10309	   1.13426	   0.13815	   1.14264	  -6.94422
2687360.75228	 173.00000	   0.08153	   1.15230	   0.15943	   1.16328	  -7.87749
2687377.85029	 173.00000	   0.06443	   1.17299	   0.18687	   1.18778	  -9.05192
2687399.43630	 173.00000	   0.05102	   1.19108	   0.21441	   1.21023	 -10.20474
2687426.67932	 173.00000	   0.04042	   1.21804	   0.24052	   1.24156	 -11.17027
2687461.17534	 173.00000	   0.03192	   1.25779	   0.27391	   1.28727	 -12.28564
2687504.72236	 173.00000	   0.02528	   1.30017	   0.31806	   1.33851	 -13.74618
2687559.78840	 173.00000	   0.01999	   1.34226	   0.36770	   1.39171	 -15.31986
2702144.90169	 174.00000	20004.45300	   0.39650	  -0.00624	   0.39655	   0.90212
2702145.04469	 174.00000	15829.12600	   0.40812	   0.00841	   0.40821	  -1.18114
2702145.18669	 174.00000	12516.70300	   0.41535	   0.01782	   0.41574	  -2.45618
2702145.32869	 174.00000	9909.44240	   0.42492	   0.02560	   0.42569	  -3.44787
2702145.49269	 174.00000	7835.48000	   0.43304	   0.03300	   0.43429	  -4.35734
2702145.69369	 174.00000	6217.24610	   0.44123	   0.03684	   0.44276	  -4.77228
2702145.93169	 174.00000	4905.29100	   0.45017	   0.03997	   0.45194	  -5.07390
2702146.16969	 174.00000	3881.27370	   0.45880	   0.04571	   0.46107	  -5.68922
2702146.40769	 174.00000	3070.98270	   0.46736	   0.04622	   0.46964	  -5.64823
2702146.64669	 174.00000	2430.77780	   0.47409	   0.05123	   0.47685	  -6.16753
2702146.88469	 174.00000	1923.15370	   0.48299	   0.05228	   0.48581	  -6.17828
2702147.12269	 174.00000	1522.43580	   0.49068	   0.05484	   0.49374	  -6.37667
2702147.36069	 174.00000	1203.84460	   0.49921	   0.05732	   0.50249	  -6.54974
2702147.59969	 174.00000	 952.86591	   0.50924	   0.05887	   0.51263	  -6.59438
2702147.83769	 174.00000	 754.27557	   0.51771	   0.06359	   0.52160	  -7.00252
2702148.07469	 174.00000	 596.71857	   0.52650	   0.06439	   0.53042	  -6.97238
2702148.31269	 174.00000	 471.96338	   0.53610	   0.06788	   0.54038	  -7.21605
2702148.55169	 174.00000	 373.20856	   0.54488	   0.07199	   0.54961	  -7.52652
2702148.78869	 174.00000	 295.47278	   0.55475	   0.07538	   0.55985	  -7.73778
2702149.02869	 174.00000	 233.87738	   0.56553	   0.07820	   0.57091	  -7.87319
2702149.26669	 174.00000	 185.05922	   0.57541	   0.08195	   0.58122	  -8.10524
2702149.50269	 174.00000	 146.35823	   0.58879	   0.08608	   0.59505	  -8.31771
2702149.73869	 174.00000	 115.77804	   0.59906	   0.09215	   0.60610	  -8.74456
2702149.97369	 174.00000	  91.67210	   0.61078	   0.09920	   0.61878	  -9.22518
2702150.21869	 174.00000	  72.51701	   0.62458	   0.10731	   0.63373	  -9.74847
2702150.44769	 174.00000	  57.36816	   0.63797	   0.11699	   0.64861	 -10.39164
2702150.68469	 174.00000	  45.36290	   0.65407	   0.12550	   0.66600	 -10.86169
2702150.91669	 174.00000	  35.93134	   0.67220	   0.13776	   0.68617	 -11.58188
2702151.16769	 174.00000	  28.40909	   0.69320	   0.15267	   0.70982	 -12.42031
2702151.38169	 174.00000	  22.48202	   0.71901	   0.16781	   0.73833	 -13.13747
2702151.64669	 174.00000	  17.79613	   0.74979	   0.18002	   0.77110	 -13.50080
2702151.89869	 174.00000	  14.06813	   0.78364	   0.19366	   0.80722	 -13.88129
2702152.11469	 174.00000	  11.14480	   0.82366	   0.19834	   0.84720	 -13.53938
2702152.38269	 174.00000	   8.81772	   0.86231	   0.19784	   0.88472	 -12.92201
2702152.56069	 174.00000	   6.97545	   0.90048	   0.19104	   0.92053	 -11.97772
2702152.77869	 174.00000	   5.51730	   0.93910	   0.18095	   0.95638	 -10.90612
2702153.04769	 174.00000	   4.36941	   0.96700	   0.16556	   0.98108	  -9.71560
2702153.38269	 174.00000	   3.45686	   0.99546	   0.14734	   1.00630	  -8.41959
2702153.80169	 174.00000	   2.73547	   1.01612	   0.13036	   1.02445	  -7.31071
2702154.32669	 174.00000	   2.16054	   1.03071	   0.11456	   1.03706	  -6.34217
2702154.98569	 174.00000	   1.70952	   1.04346	   0.10035	   1.04827	  -5.49344
2702155.81470	 174.00000	   1.35352	   1.05336	   0.08996	   1.05719	  -4.88160
2702156.85770	 174.00000	   1.07079	   1.06100	   0.08270	   1.06422	  -4.45681
2702158.17170	 174.00000	   0.84734	   1.06687	   0.07676	   1.06963	  -4.11514
2702159.82670	 174.00000	   0.67072	   1.07196	   0.07435	   1.07454	  -3.96747
2702161.91570	 174.00000	   0.53067	   1.07911	   0.07277	   1.08156	  -3.85810
2702164.55270	 174.00000	   0.41976	   1.08471	   0.07475	   1.08728	  -3.94190
2702167.88370	 174.00000	   0.33183	   1.08991	   0.07949	   1.09281	  -4.17111
2702172.08970	 174.00000	   0.26261	   1.09577	   0.08579	   1.09913	  -4.47682
2702177.39771	 174.00000	   0.20791	   1.10400	   0.09380	   1.10798	  -4.85655
2702184.10271	 174.00000	   0.16452	   1.11492	   0.10665	   1.12001	  -5.46415
2702192.57872	 174.00000	   0.13007	   1.12645	   0.12443	   1.13330	  -6.30338
2702203.26872	 174.00000	   0.10309	   1.13666	   0.14367	   1.14571	  -7.20361
2702216.78273	 174.00000	   0.08153	   1.15017	   0.16291	   1.16165	  -8.06152
2702233.88074	 174.00000	   0.06443	   1.16992	   0.18498	   1.18446	  -8.98466
2702255.46775	 174.00000	   0.05102	   1.19689	   0.21030	   1.21522	  -9.96529
2702282.70977	 174.00000	   0.04042	   1.22434	   0.24457	   1.24853	 -11.29673
2702317.20579	 174.00000	   0.03192	   1.25174	   0.27883	   1.28242	 -12.55777
2702360.75282	 174.00000	   0.02528	   1.28978	   0.31022	   1.32656	 -13.52398
2702415.81885	 174.00000	   0.01999	   1.34266	   0.34961	   1.38743	 -14.59507
2716991.54627	 175.00000	20004.45300	   0.39587	  -0.00588	   0.39592	   0.85041
2716991.68927	 175.00000	15829.12600	   0.40539	   0.00693	   0.40545	  -0.97900
2716991.83127	 175.00000	12516.70300	   0.41561	   0.01777	   0.41599	  -2.44866
2716991.97327	 175.00000	9909.44240	   0.42347	   0.02624	   0.42428	  -3.54623
2716992.13727	 175.00000	7835.48000	   0.43348	   0.03177	   0.43464	  -4.19115
2716992.33827	 175.00000	6217.24610	   0.44228	   0.03638	   0.44377	  -4.70211
2716992.57627	 175.00000	4905.29100	   0.45064	   0.04163	   0.45256	  -5.27806
2716992.81527	 175.00000	3881.27370	   0.45826	   0.04540	   0.46050	  -5.65743
2716993.05327	 175.00000	3070.98270	   0.46676	   0.04670	   0.46909	  -5.71366
2716993.29127	 175.00000	2430.77780	   0.47394	   0.04969	   0.47654	  -5.98547
2716993.52927	 175.00000	1923.15370	   0.48339	   0.05456	   0.48646	  -6.44009
2716993.76727	 175.00000	1522.43580	   0.49079	   0.05541	   0.49391	  -6.44180
2716994.00527	 175.00000	1203.84460	   0.49993	   0.05839	   0.50333	  -6.66138
2716994.24427	 175.00000	 952.86591	   0.50892	   0.05957	   0.51240	  -6.67607
2716994.48227	 175.00000	 754.27557	   0.51839	   0.06249	   0.52214	  -6.87394
2716994.71927	 175.00000	 596.71857	   0.52609	   0.06517	   0.53011	  -7.06149
2716994.95727	 175.00000	 471.96338	   0.53620	   0.06829	   0.54053	  -7.25753
2716995.19627	 175.00000	 373.20856	   0.54478	   0.07084	   0.54937	  -7.40866
2716995.43427	 175.00000	 295.47278	   0.55586	   0.07471	   0.56085	  -7.65492
2716995.67327	 175.00000	 233.87738	   0.56716	   0.07923	   0.57267	  -7.95203
2716995.91127	 175.00000	 185.05922	   0.57589	   0.08328	   0.58188	  -8.22814
2716996.14727	 175.00000	 146.35823	   0.58673	   0.08729	   0.59319	  -8.46234
2716996.38327	 175.00000	 115.77804	   0.59881	   0.09226	   0.60587	  -8.75884
2716996.61827	 175.00000	  91.67210	   0.61098	   0.09951	   0.61903	  -9.25059
2716996.86327	 175.00000	  72.51701	   0.62392	   0.10687	   0.63301	  -9.71964
2716997.09227	 175.00000	  57.36816	   0.63837	   0.11618	   0.64886	 -10.31431
2716997.32927	 175.00000	  45.36290	   0.65340	   0.12672	   0.66557	 -10.97534
2716997.56127	 175.00000	  35.93134	   0.67273	   0.13809	   0.68676	 -11.60007
2716997.81127	 175.00000	  28.40909	   0.69289	   0.15213	   0.70939	 -12.38295
2716998.02628	 175.00000	  22.48202	   0.71767	   0.16714	   0.73688	 -13.10974
2716998.29128	 175.00000	  17.79613	   0.74777	   0.18146	   0.76948	 -13.64024
2716998.54328	 175.00000	  14.06813	   0.78475	   0.19118	   0.80771	 -13.69156
2716998.75928	 175.00000	  11.14480	   0.82352	   0.19666	   0.84668	 -13.43124
2716999.02628	 175.00000	   8.81772	   0.86315	   0.19740	   0.88543	 -12.88166
2716999.20528	 175.00000	   6.97545	   0.90452	   0.19239	   0.92476	 -12.00757
2716999.42328	 175.00000	   5.51730	   0.93829	   0.17965	   0.95533	 -10.83926
2716999.69228	 175.00000	   4.36941	   0.96926	   0.16699	   0.98354	  -9.77537
2717000.02728	 175.00000	   3.45686	   0.99475	   0.14810	   1.00572	  -8.46827
2717000.44628	 175.00000	   2.73547	   1.01733	   0.13117	   1.02575	  -7.34707
2717000.97128	 175.00000	   2.16054	   1.03359	   0.11582	   1.04006	  -6.39355
2717001.63028	 175.00000	   1.70952	   1.04542	   0.10191	   1.05038	  -5.56773
2717002.45928	 175.00000	   1.35352	   1.05471	   0.09085	   1.05862	  -4.92318
2717003.50228	 175.00000	   1.07079	   1.06237	   0.08289	   1.06560	  -4.46159
2717004.81528	 175.00000	   0.84734	   1.06928	   0.07695	   1.07205	  -4.11637
2717006.47128	 175.00000	   0.67072	   1.07539	   0.07438	   1.07796	  -3.95668
2717008.56028	 175.00000	   0.53067	   1.07999	   0.07309	   1.08246	  -3.87159
2717011.19728	 175.00000	   0.41976	   1.08633	   0.07409	   1.08885	  -3.90178
2717014.52829	 175.00000	   0.33183	   1.09305	   0.07901	   1.09590	  -4.13459
2717018.73429	 175.00000	   0.26261	   1.09959	   0.08702	   1.10302	  -4.52509
2717024.04229	 175.00000	   0.20791	   1.10582	   0.09652	   1.11002	  -4.98838
2717030.74729	 175.00000	   0.16452	   1.11372	   0.10687	   1.11883	  -5.48112
2717039.22330	 175.00000	   0.13007	   1.12604	   0.12027	   1.13244	  -6.09664
2717049.91331	 175.00000	   0.10309	   1.14094	   0.13884	   1.14935	  -6.93841
2717063.42631	 175.00000	   0.08153	   1.15545	   0.16241	   1.16681	  -8.00110
2717080.52432	 175.00000	   0.06443	   1.17241	   0.18727	   1.18727	  -9.07539
2717102.11034	 175.00000	   0.05102	   1.19542	   0.21005	   1.21373	  -9.96571
2717129.35335	 175.00000	   0.04042	   1.22780	   0.24061	   1.25115	 -11.08782
2717163.84937	 175.00000	   0.03192	   1.26422	   0.28156	   1.29519	 -12.55585
2717207.39640	 175.00000	   0.02528	   1.29859	   0.32585	   1.33885	 -14.08626
2717262.46143	 175.00000	   0.01999	   1.33451	   0.36260	   1.38289	 -15.20086
2731831.20500	 176.00000	20004.45300	   0.39796	  -0.00639	   0.39801	   0.92004
2731831.34800	 176.00000	15829.12600	   0.40608	   0.00697	   0.40614	  -0.98338
2731831.49000	 176.00000	12516.70300	   0.41480	   0.01710	   0.41515	  -2.36001
2731831.63200	 176.00000	9909.44240	   0.42540	   0.02707	   0.42626	  -3.64107
2731831.79600	 176.00000	7835.48000	   0.43394	   0.03310	   0.43520	  -4.36230
2731831.99700	 176.00000	6217.24610	   0.44253	   0.03755	   0.44412	  -4.84986
2731832.23500	 176.00000	4905.29100	   0.44995	   0.04295	   0.45199	  -5.45322
2731832.47400	 176.00000	3881.27370	   0.45780	   0.04393	   0.45991	  -5.48070
2731832.71200	 176.00000	3070.98270	   0.46846	   0.04818	   0.47093	  -5.87256
2731832.95000	 176.00000	2430.77780	   0.47511	   0.04989	   0.47772	  -5.99463
2731833.18800	 176.00000	1923.15370	   0.48241	   0.05368	   0.48539	  -6.34904
2731833.42600	 176.00000	1522.43580	   0.49191	   0.05691	   0.49519	  -6.59955
2731833.66400	 176.00000	1203.84460	   0.50033	   0.05866	   0.50376	  -6.68679
2731833.90300	 176.00000	 952.86591	   0.50864	   0.05966	   0.51212	  -6.69009
2731834.14100	 176.00000	 754.27557	   0.51767	   0.06302	   0.52149	  -6.94065
2731834.37800	 176.00000	 596.71857	   0.52600	   0.06485	   0.52998	  -7.02826
2731834.61600	 176.00000	 471.96338	   0.53609	   0.06783	   0.54036	  -7.21084
2731834.85500	 176.00000	 373.20856	   0.54565	   0.07187	   0.55036	  -7.50345
2731835.09300	 176.00000	 295.47278	   0.55638	   0.07412	   0.56130	  -7.58801
2731835.33200	 176.00000	 233.87738	   0.56639	   0.07819	   0.57176	  -7.86015
2731835.57000	 176.00000	 185.05922	   0.57668	   0.08304	   0.58263	  -8.19375
2731835.80600	 176.00000	 146.35823	   0.58761	   0.08606	   0.59388	  -8.33223
2731836.04200	 176.00000	 115.77804	   0.59942	   0.09280	   0.60657	  -8.80029
2731836.27700	 176.00000	  91.67210	   0.61158	   0.09948	   0.61962	  -9.23869
2731836.52200	 176.00000	  72.51701	   0.62545	   0.10730	   0.63459	  -9.73509
2731836.75100	 176.00000	  57.36816	   0.63826	   0.11604	   0.64872	 -10.30464
2731836.98800	 176.00000	  45.36290	   0.65576	   0.12662	   0.66787	 -10.92852
2731837.22000	 176.00000	  35.93134	   0.67229	   0.13775	   0.68625	 -11.57978
2731837.47100	 176.00000	  28.40909	   0.69415	   0.15289	   0.71079	 -12.42153
2731837.68500	 176.00000	  22.48202	   0.71727	   0.16675	   0.73640	 -13.08774
