Repository: kbm2110/Battery_Diagnostics_Thesis

# Battery_Diagnostics_Thesis
 Data-driven battery diagnostics using EIS

**Author:** Bala Manikanta Yaswanth Kanagarla
**Institution:** Technische Hochschule Ingolstadt (THI)
**Supervisor:** Prof. Dr. H.-G. Schweiger

## Overview

This project implements a machine learning framework for 
non-invasive State of Health (SoH) estimation of lithium-ion 
batteries using Electrochemical Impedance Spectroscopy (EIS).

Eight physically interpretable features are extracted from 
impedance spectra and used to train six ML models under a 
strict cell-level train-test split. The stacking ensemble 
achieves R² = 0.9122 and RMSE = 0.0234 on completely unseen 
cells.

---

File: data/EIS/EIS_state_V_35C01.txt (part 21 of 39)
time/s	           cycle number	freq/Hz	           Re(Z)/Ohm	  -Im(Z)/Ohm	   |Z|/Ohm	   Phase(Z)/deg
2502424.00650	 168.00000	 952.86591	   0.38413	   0.06420	   0.38946	  -9.48749
2502424.24450	 168.00000	 754.27557	   0.39533	   0.06831	   0.40119	  -9.80393
2502424.48150	 168.00000	 596.71857	   0.40574	   0.07218	   0.41211	 -10.08680
2502424.71950	 168.00000	 471.96338	   0.41655	   0.07619	   0.42346	 -10.36518
2502424.95850	 168.00000	 373.20856	   0.42576	   0.07859	   0.43295	 -10.45783
2502425.19650	 168.00000	 295.47278	   0.43973	   0.08424	   0.44772	 -10.84436
2502425.43551	 168.00000	 233.87738	   0.44990	   0.08800	   0.45842	 -11.06715
2502425.67351	 168.00000	 185.05922	   0.46344	   0.09379	   0.47283	 -11.44038
2502425.90951	 168.00000	 146.35823	   0.47585	   0.10080	   0.48641	 -11.96039
2502426.14651	 168.00000	 115.77804	   0.48944	   0.10667	   0.50092	 -12.29481
2502426.38051	 168.00000	  91.67210	   0.50327	   0.11321	   0.51584	 -12.67740
2502426.62551	 168.00000	  72.51701	   0.52213	   0.12193	   0.53618	 -13.14474
2502426.85451	 168.00000	  57.36816	   0.53945	   0.13227	   0.55543	 -13.77670
2502427.09151	 168.00000	  45.36290	   0.56007	   0.14231	   0.57787	 -14.25658
2502427.32351	 168.00000	  35.93134	   0.58521	   0.15165	   0.60454	 -14.52757
2502427.57451	 168.00000	  28.40909	   0.61347	   0.16095	   0.63424	 -14.70078
2502427.78851	 168.00000	  22.48202	   0.64823	   0.16578	   0.66910	 -14.34586
2502428.05351	 168.00000	  17.79613	   0.67972	   0.16624	   0.69975	 -13.74322
2502428.30551	 168.00000	  14.06813	   0.71353	   0.16166	   0.73162	 -12.76592
2502428.52151	 168.00000	  11.14480	   0.74379	   0.15125	   0.75902	 -11.49416
2502428.78951	 168.00000	   8.81772	   0.76954	   0.13690	   0.78162	 -10.08721
2502428.96751	 168.00000	   6.97545	   0.79145	   0.12224	   0.80084	  -8.78025
2502429.18551	 168.00000	   5.51730	   0.80828	   0.10592	   0.81519	  -7.46558
2502429.45451	 168.00000	   4.36941	   0.82142	   0.09368	   0.82674	  -6.50644
2502429.78951	 168.00000	   3.45686	   0.83058	   0.08237	   0.83466	  -5.66371
2502430.20851	 168.00000	   2.73547	   0.83887	   0.07204	   0.84195	  -4.90854
2502430.73351	 168.00000	   2.16054	   0.84575	   0.06371	   0.84815	  -4.30811
2502431.39251	 168.00000	   1.70952	   0.84988	   0.05872	   0.85191	  -3.95229
2502432.22151	 168.00000	   1.35352	   0.85536	   0.05469	   0.85711	  -3.65831
2502433.26451	 168.00000	   1.07079	   0.86008	   0.05219	   0.86166	  -3.47266
2502434.57851	 168.00000	   0.84734	   0.86441	   0.05177	   0.86596	  -3.42765
2502436.23351	 168.00000	   0.67072	   0.86862	   0.05253	   0.87020	  -3.46079
2502438.32251	 168.00000	   0.53067	   0.87222	   0.05469	   0.87393	  -3.58785
2502440.95951	 168.00000	   0.41976	   0.87689	   0.05880	   0.87886	  -3.83630
2502444.29052	 168.00000	   0.33183	   0.88400	   0.06450	   0.88635	  -4.17302
2502448.49652	 168.00000	   0.26261	   0.88947	   0.07390	   0.89253	  -4.74939
2502453.80452	 168.00000	   0.20791	   0.89473	   0.08418	   0.89868	  -5.37475
2502460.50953	 168.00000	   0.16452	   0.90038	   0.09554	   0.90544	  -6.05729
2502468.98553	 168.00000	   0.13007	   0.90946	   0.10810	   0.91586	  -6.77839
2502479.67554	 168.00000	   0.10309	   0.92109	   0.12502	   0.92953	  -7.72933
2502493.18955	 168.00000	   0.08153	   0.93442	   0.14628	   0.94580	  -8.89740
2502510.28756	 168.00000	   0.06443	   0.95076	   0.17018	   0.96587	 -10.14819
2502531.87357	 168.00000	   0.05102	   0.97251	   0.19292	   0.99146	 -11.22018
2502559.11658	 168.00000	   0.04042	   1.00415	   0.22421	   1.02887	 -12.58688
2502593.61261	 168.00000	   0.03192	   1.03903	   0.26874	   1.07322	 -14.50126
2502637.15963	 168.00000	   0.02528	   1.06840	   0.31819	   1.11477	 -16.58456
2502692.22466	 168.00000	   0.01999	   1.09622	   0.36233	   1.15455	 -18.28982
2516555.98032	 169.00000	20004.45300	   0.28249	  -0.02157	   0.28331	   4.36634
2516556.12232	 169.00000	15829.12600	   0.28995	  -0.00573	   0.29001	   1.13289
2516556.26432	 169.00000	12516.70300	   0.29861	   0.00538	   0.29865	  -1.03143
2516556.40632	 169.00000	9909.44240	   0.30518	   0.01464	   0.30553	  -2.74677
2516556.57032	 169.00000	7835.48000	   0.31190	   0.02383	   0.31281	  -4.36948
2516556.77132	 169.00000	6217.24610	   0.31946	   0.03221	   0.32108	  -5.75739
2516557.00932	 169.00000	4905.29100	   0.32767	   0.03738	   0.32979	  -6.50741
2516557.24832	 169.00000	3881.27370	   0.33569	   0.04197	   0.33831	  -7.12644
2516557.48632	 169.00000	3070.98270	   0.34267	   0.04660	   0.34583	  -7.74344
2516557.72432	 169.00000	2430.77780	   0.35035	   0.04793	   0.35361	  -7.78949
2516557.96232	 169.00000	1923.15370	   0.36003	   0.05352	   0.36398	  -8.45496
2516558.20032	 169.00000	1522.43580	   0.36835	   0.05727	   0.37278	  -8.83702
2516558.43832	 169.00000	1203.84460	   0.37699	   0.06243	   0.38212	  -9.40291
2516558.67732	 169.00000	 952.86591	   0.38709	   0.06569	   0.39262	  -9.63184
2516558.91532	 169.00000	 754.27557	   0.39651	   0.06837	   0.40236	  -9.78358
2516559.15232	 169.00000	 596.71857	   0.40707	   0.07242	   0.41346	 -10.08779
2516559.39032	 169.00000	 471.96338	   0.41873	   0.07585	   0.42555	 -10.26754
2516559.62932	 169.00000	 373.20856	   0.42784	   0.08020	   0.43529	 -10.61704
2516559.86632	 169.00000	 295.47278	   0.43788	   0.08344	   0.44576	 -10.78906
2516560.10532	 169.00000	 233.87738	   0.45305	   0.08975	   0.46185	 -11.20536
2516560.34332	 169.00000	 185.05922	   0.46465	   0.09532	   0.47433	 -11.59246
2516560.57932	 169.00000	 146.35823	   0.47750	   0.10105	   0.48808	 -11.94869
2516560.81532	 169.00000	 115.77804	   0.49171	   0.10703	   0.50323	 -12.28035
2516561.05032	 169.00000	  91.67210	   0.50732	   0.11468	   0.52012	 -12.73777
2516561.29432	 169.00000	  72.51701	   0.52352	   0.12313	   0.53780	 -13.23541
2516561.52332	 169.00000	  57.36816	   0.54215	   0.13342	   0.55833	 -13.82584
2516561.76032	 169.00000	  45.36290	   0.56353	   0.14272	   0.58132	 -14.21177
2516561.99232	 169.00000	  35.93134	   0.58584	   0.15327	   0.60555	 -14.66146
2516562.24332	 169.00000	  28.40909	   0.61538	   0.16265	   0.63651	 -14.80526
2516562.45732	 169.00000	  22.48202	   0.64784	   0.16749	   0.66914	 -14.49553
2516562.72232	 169.00000	  17.79613	   0.68177	   0.16852	   0.70229	 -13.88374
2516562.97432	 169.00000	  14.06813	   0.71553	   0.16108	   0.73344	 -12.68701
2516563.19032	 169.00000	  11.14480	   0.74673	   0.15393	   0.76243	 -11.64738
2516563.45832	 169.00000	   8.81772	   0.77361	   0.13962	   0.78611	 -10.23057
2516563.63632	 169.00000	   6.97545	   0.79398	   0.12391	   0.80359	  -8.87018
2516563.85432	 169.00000	   5.51730	   0.81182	   0.10955	   0.81918	  -7.68507
2516564.12332	 169.00000	   4.36941	   0.82565	   0.09676	   0.83130	  -6.68404
2516564.45833	 169.00000	   3.45686	   0.83567	   0.08224	   0.83971	  -5.62082
2516564.87733	 169.00000	   2.73547	   0.84399	   0.07308	   0.84715	  -4.94879
2516565.40233	 169.00000	   2.16054	   0.85023	   0.06528	   0.85273	  -4.39075
2516566.06133	 169.00000	   1.70952	   0.85580	   0.05982	   0.85788	  -3.99844
2516566.89033	 169.00000	   1.35352	   0.86071	   0.05534	   0.86248	  -3.67862
2516567.93333	 169.00000	   1.07079	   0.86576	   0.05306	   0.86738	  -3.50685
2516569.24733	 169.00000	   0.84734	   0.86900	   0.05276	   0.87060	  -3.47446
2516570.90233	 169.00000	   0.67072	   0.87273	   0.05354	   0.87437	  -3.51037
2516572.99133	 169.00000	   0.53067	   0.87728	   0.05508	   0.87900	  -3.59244
2516575.62833	 169.00000	   0.41976	   0.88187	   0.05877	   0.88383	  -3.81293
2516578.95933	 169.00000	   0.33183	   0.88687	   0.06471	   0.88923	  -4.17337
2516583.16534	 169.00000	   0.26261	   0.89287	   0.07224	   0.89579	  -4.62550
2516588.47334	 169.00000	   0.20791	   0.89924	   0.08102	   0.90288	  -5.14847
2516595.17834	 169.00000	   0.16452	   0.90892	   0.09289	   0.91365	  -5.83524
2516603.65435	 169.00000	   0.13007	   0.91988	   0.10995	   0.92643	  -6.81603
2516614.34435	 169.00000	   0.10309	   0.92975	   0.13131	   0.93897	  -8.03900
2516627.85836	 169.00000	   0.08153	   0.93873	   0.15255	   0.95104	  -9.23021
2516644.95637	 169.00000	   0.06443	   0.95212	   0.17621	   0.96828	 -10.48503
2516666.54239	 169.00000	   0.05102	   0.97244	   0.19914	   0.99262	 -11.57319
2516693.78540	 169.00000	   0.04042	   0.99829	   0.22950	   1.02433	 -12.94707
2516728.28142	 169.00000	   0.03192	   1.02693	   0.26328	   1.06014	 -14.37940
2516771.82845	 169.00000	   0.02528	   1.06275	   0.29481	   1.10289	 -15.50431
2516826.89348	 169.00000	   0.01999	   1.11360	   0.33241	   1.16216	 -16.62056
2530667.32576	 170.00000	20004.45300	   0.28348	  -0.02128	   0.28428	   4.29210
2530667.46876	 170.00000	15829.12600	   0.29090	  -0.00585	   0.29096	   1.15261
2530667.61076	 170.00000	12516.70300	   0.29680	   0.00716	   0.29689	  -1.38264
2530667.75276	 170.00000	9909.44240	   0.30421	   0.01521	   0.30459	  -2.86141
2530667.91676	 170.00000	7835.48000	   0.31228	   0.02459	   0.31325	  -4.50204
2530668.11776	 170.00000	6217.24610	   0.31973	   0.03144	   0.32127	  -5.61525
2530668.35576	 170.00000	4905.29100	   0.32606	   0.03674	   0.32812	  -6.42834
2530668.59476	 170.00000	3881.27370	   0.33501	   0.04205	   0.33764	  -7.15487
2530668.83276	 170.00000	3070.98270	   0.34258	   0.04494	   0.34551	  -7.47303
2530669.07076	 170.00000	2430.77780	   0.35144	   0.04945	   0.35490	  -8.00969
2530669.30876	 170.00000	1923.15370	   0.35950	   0.05313	   0.36341	  -8.40649
2530669.54676	 170.00000	1522.43580	   0.36775	   0.05816	   0.37233	  -8.98660
2530669.78476	 170.00000	1203.84460	   0.37569	   0.06244	   0.38084	  -9.43612
2530670.02376	 170.00000	 952.86591	   0.38598	   0.06482	   0.39138	  -9.53251
2530670.26176	 170.00000	 754.27557	   0.39622	   0.06756	   0.40194	  -9.67672
2530670.49876	 170.00000	 596.71857	   0.40619	   0.07064	   0.41229	  -9.86615
2530670.73676	 170.00000	 471.96338	   0.41791	   0.07596	   0.42476	 -10.30146
2530670.97576	 170.00000	 373.20856	   0.42930	   0.08070	   0.43682	 -10.64648
2530671.21376	 170.00000	 295.47278	   0.43997	   0.08465	   0.44804	 -10.89108
2530671.45276	 170.00000	 233.87738	   0.45216	   0.08813	   0.46066	 -11.02927
2530671.69076	 170.00000	 185.05922	   0.46572	   0.09468	   0.47525	 -11.49202
2530671.92676	 170.00000	 146.35823	   0.47839	   0.10030	   0.48879	 -11.84129
2530672.16376	 170.00000	 115.77804	   0.49139	   0.10765	   0.50304	 -12.35624
2530672.39776	 170.00000	  91.67210	   0.50629	   0.11454	   0.51908	 -12.74819
2530672.64276	 170.00000	  72.51701	   0.52310	   0.12293	   0.53735	 -13.22526
2530672.87176	 170.00000	  57.36816	   0.54172	   0.13200	   0.55757	 -13.69443
2530673.10876	 170.00000	  45.36290	   0.56227	   0.14372	   0.58035	 -14.33838
2530673.34076	 170.00000	  35.93134	   0.58714	   0.15415	   0.60704	 -14.71021
2530673.59176	 170.00000	  28.40909	   0.61603	   0.16281	   0.63718	 -14.80453
2530673.80576	 170.00000	  22.48202	   0.64859	   0.16858	   0.67014	 -14.56942
2530674.07076	 170.00000	  17.79613	   0.68266	   0.16827	   0.70309	 -13.84657
2530674.32276	 170.00000	  14.06813	   0.71777	   0.16431	   0.73634	 -12.89378
2530674.53876	 170.00000	  11.14480	   0.74892	   0.15410	   0.76461	 -11.62716
2530674.80676	 170.00000	   8.81772	   0.77431	   0.14007	   0.78687	 -10.25402
2530674.98476	 170.00000	   6.97545	   0.79607	   0.12583	   0.80595	  -8.98185
2530675.20276	 170.00000	   5.51730	   0.81387	   0.10990	   0.82126	  -7.69008
2530675.47176	 170.00000	   4.36941	   0.82611	   0.09658	   0.83174	  -6.66794
2530675.80676	 170.00000	   3.45686	   0.83728	   0.08372	   0.84145	  -5.70995
2530676.22576	 170.00000	   2.73547	   0.84540	   0.07257	   0.84851	  -4.90659
2530676.75076	 170.00000	   2.16054	   0.85224	   0.06562	   0.85477	  -4.40296
2530677.40976	 170.00000	   1.70952	   0.85741	   0.06078	   0.85957	  -4.05476
2530678.23876	 170.00000	   1.35352	   0.86217	   0.05586	   0.86398	  -3.70730
2530679.28177	 170.00000	   1.07079	   0.86733	   0.05303	   0.86895	  -3.49878
2530680.59577	 170.00000	   0.84734	   0.87071	   0.05234	   0.87228	  -3.44011
2530682.25077	 170.00000	   0.67072	   0.87495	   0.05382	   0.87660	  -3.52013
2530684.33977	 170.00000	   0.53067	   0.87870	   0.05543	   0.88045	  -3.60975
2530686.97677	 170.00000	   0.41976	   0.88405	   0.05946	   0.88604	  -3.84816
2530690.30777	 170.00000	   0.33183	   0.88922	   0.06477	   0.89157	  -4.16616
2530694.51377	 170.00000	   0.26261	   0.89495	   0.07265	   0.89789	  -4.64117
2530699.82178	 170.00000	   0.20791	   0.90069	   0.08082	   0.90431	  -5.12778
2530706.52678	 170.00000	   0.16452	   0.91017	   0.09271	   0.91488	  -5.81606
2530715.00279	 170.00000	   0.13007	   0.92163	   0.10874	   0.92802	  -6.72927
2530725.69279	 170.00000	   0.10309	   0.93247	   0.13034	   0.94154	  -7.95727
2530739.20680	 170.00000	   0.08153	   0.94212	   0.15339	   0.95453	  -9.24745
2530756.30481	 170.00000	   0.06443	   0.95499	   0.17848	   0.97152	 -10.58590
2530777.89182	 170.00000	   0.05102	   0.97376	   0.20074	   0.99423	 -11.64831
2530805.13384	 170.00000	   0.04042	   1.00033	   0.22963	   1.02635	 -12.92828
2530839.62986	 170.00000	   0.03192	   1.02914	   0.26457	   1.06260	 -14.41752
2530883.17689	 170.00000	   0.02528	   1.06265	   0.29660	   1.10327	 -15.59525
2530938.24292	 170.00000	   0.01999	   1.11155	   0.33284	   1.16031	 -16.66986
2544762.56687	 171.00000	20004.45300	   0.28331	  -0.02032	   0.28404	   4.10251
2544762.70987	 171.00000	15829.12600	   0.28960	  -0.00637	   0.28967	   1.26085
2544762.85187	 171.00000	12516.70300	   0.29934	   0.00627	   0.29941	  -1.19944
2544762.99387	 171.00000	9909.44240	   0.30584	   0.01583	   0.30624	  -2.96322
2544763.15787	 171.00000	7835.48000	   0.31142	   0.02429	   0.31236	  -4.46070
2544763.35887	 171.00000	6217.24610	   0.32044	   0.02991	   0.32184	  -5.33326
2544763.59687	 171.00000	4905.29100	   0.32674	   0.03623	   0.32874	  -6.32765
2544763.83587	 171.00000	3881.27370	   0.33566	   0.04213	   0.33829	  -7.15369
2544764.07387	 171.00000	3070.98270	   0.34220	   0.04685	   0.34539	  -7.79630
2544764.31187	 171.00000	2430.77780	   0.35099	   0.05015	   0.35455	  -8.13079
2544764.54987	 171.00000	1923.15370	   0.35898	   0.05390	   0.36300	  -8.53844
2544764.78787	 171.00000	1522.43580	   0.36929	   0.05721	   0.37370	  -8.80597
2544765.02587	 171.00000	1203.84460	   0.37704	   0.06146	   0.38202	  -9.25832
2544765.26487	 171.00000	 952.86591	   0.38714	   0.06484	   0.39253	  -9.50859
2544765.50287	 171.00000	 754.27557	   0.39518	   0.06804	   0.40100	  -9.76965
2544765.73987	 171.00000	 596.71857	   0.40680	   0.07377	   0.41344	 -10.27885
2544765.97787	 171.00000	 471.96338	   0.41763	   0.07710	   0.42468	 -10.46040
2544766.21687	 171.00000	 373.20856	   0.42815	   0.08091	   0.43572	 -10.70158
2544766.45487	 171.00000	 295.47278	   0.43896	   0.08479	   0.44707	 -10.93320
2544766.69387	 171.00000	 233.87738	   0.45187	   0.09017	   0.46078	 -11.28444
2544766.93187	 171.00000	 185.05922	   0.46553	   0.09463	   0.47505	 -11.49046
2544767.16787	 171.00000	 146.35823	   0.47721	   0.09974	   0.48752	 -11.80573
2544767.40488	 171.00000	 115.77804	   0.49181	   0.10831	   0.50359	 -12.42037
2544767.63888	 171.00000	  91.67210	   0.50634	   0.11426	   0.51907	 -12.71589
2544767.88388	 171.00000	  72.51701	   0.52388	   0.12548	   0.53870	 -13.46969
2544768.11288	 171.00000	  57.36816	   0.54450	   0.13321	   0.56055	 -13.74710
2544768.34988	 171.00000	  45.36290	   0.56222	   0.14429	   0.58044	 -14.39357
2544768.58188	 171.00000	  35.93134	   0.58748	   0.15440	   0.60743	 -14.72564
2544768.83288	 171.00000	  28.40909	   0.61636	   0.16295	   0.63754	 -14.80829
2544769.04688	 171.00000	  22.48202	   0.64952	   0.16774	   0.67083	 -14.48013
2544769.31188	 171.00000	  17.79613	   0.68251	   0.16945	   0.70323	 -13.94333
2544769.56388	 171.00000	  14.06813	   0.71657	   0.16360	   0.73501	 -12.86056
2544769.77988	 171.00000	  11.14480	   0.74806	   0.15363	   0.76368	 -11.60581
2544770.04788	 171.00000	   8.81772	   0.77640	   0.14115	   0.78913	 -10.30403
2544770.22588	 171.00000	   6.97545	   0.79861	   0.12457	   0.80827	  -8.86581
2544770.44388	 171.00000	   5.51730	   0.81515	   0.11122	   0.82270	  -7.76960
2544770.71288	 171.00000	   4.36941	   0.82912	   0.09658	   0.83472	  -6.64388
2544771.04788	 171.00000	   3.45686	   0.83931	   0.08521	   0.84362	  -5.79685
2544771.46688	 171.00000	   2.73547	   0.84680	   0.07359	   0.84999	  -4.96651
2544771.99188	 171.00000	   2.16054	   0.85415	   0.06694	   0.85677	  -4.48081
2544772.65188	 171.00000	   1.70952	   0.85997	   0.06013	   0.86207	  -3.99983
2544773.47988	 171.00000	   1.35352	   0.86416	   0.05587	   0.86597	  -3.69922
2544774.52288	 171.00000	   1.07079	   0.86839	   0.05394	   0.87007	  -3.55464
2544775.83688	 171.00000	   0.84734	   0.87223	   0.05294	   0.87384	  -3.47356
2544777.49188	 171.00000	   0.67072	   0.87680	   0.05305	   0.87841	  -3.46215
2544779.58088	 171.00000	   0.53067	   0.88138	   0.05536	   0.88311	  -3.59397
2544782.21788	 171.00000	   0.41976	   0.88557	   0.05955	   0.88757	  -3.84701
2544785.54889	 171.00000	   0.33183	   0.88986	   0.06524	   0.89225	  -4.19314
2544789.75489	 171.00000	   0.26261	   0.89700	   0.07151	   0.89985	  -4.55830
2544795.06289	 171.00000	   0.20791	   0.90482	   0.08156	   0.90848	  -5.15060
2544801.76790	 171.00000	   0.16452	   0.91344	   0.09647	   0.91852	  -6.02904
2544810.24390	 171.00000	   0.13007	   0.92022	   0.11321	   0.92715	  -7.01350
2544820.93391	 171.00000	   0.10309	   0.92829	   0.13063	   0.93744	  -8.01030
2544834.44792	 171.00000	   0.08153	   0.94019	   0.14869	   0.95188	  -8.98666
2544851.54593	 171.00000	   0.06443	   0.95760	   0.17151	   0.97284	 -10.15428
2544873.13294	 171.00000	   0.05102	   0.97895	   0.19907	   0.99899	 -11.49442
2544900.37495	 171.00000	   0.04042	   1.00163	   0.22844	   1.02735	 -12.84777
2544934.87097	 171.00000	   0.03192	   1.03332	   0.25829	   1.06511	 -14.03439
2544978.41800	 171.00000	   0.02528	   1.07749	   0.29470	   1.11706	 -15.29653
2545033.48403	 171.00000	   0.01999	   1.12909	   0.34615	   1.18095	 -17.04418
2558849.08272	 172.00000	20004.45300	   0.28269	  -0.02215	   0.28356	   4.48048
2558849.22572	 172.00000	15829.12600	   0.29105	  -0.00604	   0.29111	   1.18961
2558849.36772	 172.00000	12516.70300	   0.29771	   0.00620	   0.29777	  -1.19263
2558849.50972	 172.00000	9909.44240	   0.30456	   0.01653	   0.30501	  -3.10724
2558849.67372	 172.00000	7835.48000	   0.31061	   0.02461	   0.31159	  -4.53089
2558849.87472	 172.00000	6217.24610	   0.32037	   0.03186	   0.32195	  -5.67949
2558850.11272	 172.00000	4905.29100	   0.32641	   0.03615	   0.32841	  -6.32036
2558850.35172	 172.00000	3881.27370	   0.33506	   0.04033	   0.33748	  -6.86402
2558850.58972	 172.00000	3070.98270	   0.34254	   0.04583	   0.34560	  -7.62064
2558850.82772	 172.00000	2430.77780	   0.35214	   0.04941	   0.35559	  -7.98708
2558851.06572	 172.00000	1923.15370	   0.35868	   0.05316	   0.36260	  -8.43108
2558851.30372	 172.00000	1522.43580	   0.36668	   0.05655	   0.37102	  -8.76772
2558851.54172	 172.00000	1203.84460	   0.37807	   0.06054	   0.38289	  -9.09721
2558851.78072	 172.00000	 952.86591	   0.38500	   0.06469	   0.39040	  -9.53804
2558852.01872	 172.00000	 754.27557	   0.39678	   0.06839	   0.40263	  -9.77925
2558852.25572	 172.00000	 596.71857	   0.40669	   0.07200	   0.41302	 -10.03907
2558852.49372	 172.00000	 471.96338	   0.41616	   0.07529	   0.42292	 -10.25547
2558852.73272	 172.00000	 373.20856	   0.42725	   0.08074	   0.43481	 -10.70178
2558852.97072	 172.00000	 295.47278	   0.44009	   0.08529	   0.44828	 -10.96848
2558853.20972	 172.00000	 233.87738	   0.44972	   0.08931	   0.45850	 -11.23187
2558853.44772	 172.00000	 185.05922	   0.46364	   0.09347	   0.47297	 -11.39806
2558853.68372	 172.00000	 146.35823	   0.47649	   0.09897	   0.48666	 -11.73321
2558853.92072	 172.00000	 115.77804	   0.49057	   0.10590	   0.50187	 -12.18162
2558854.15472	 172.00000	  91.67210	   0.50683	   0.11372	   0.51943	 -12.64619
2558854.39972	 172.00000	  72.51701	   0.52341	   0.12256	   0.53757	 -13.17865
2558854.62872	 172.00000	  57.36816	   0.53872	   0.13229	   0.55472	 -13.79649
2558854.86572	 172.00000	  45.36290	   0.56117	   0.14376	   0.57929	 -14.36910
2558855.09772	 172.00000	  35.93134	   0.58593	   0.15395	   0.60582	 -14.72128
2558855.34872	 172.00000	  28.40909	   0.61501	   0.16303	   0.63625	 -14.84656
2558855.56272	 172.00000	  22.48202	   0.64651	   0.16862	   0.66813	 -14.61775
2558855.82772	 172.00000	  17.79613	   0.68106	   0.16835	   0.70156	 -13.88434
2558856.07972	 172.00000	  14.06813	   0.71469	   0.16369	   0.73319	 -12.90017
2558856.29572	 172.00000	  11.14480	   0.74360	   0.15269	   0.75912	 -11.60363
2558856.56372	 172.00000	   8.81772	   0.77169	   0.13869	   0.78405	 -10.18832
2558856.74172	 172.00000	   6.97545	   0.79374	   0.12664	   0.80378	  -9.06491
2558856.95972	 172.00000	   5.51730	   0.81067	   0.10897	   0.81796	  -7.65607
2558857.22872	 172.00000	   4.36941	   0.82477	   0.09460	   0.83018	  -6.54316
2558857.56372	 172.00000	   3.45686	   0.83688	   0.08269	   0.84096	  -5.64284
2558857.98272	 172.00000	   2.73547	   0.84305	   0.07383	   0.84628	  -5.00475
2558858.50772	 172.00000	   2.16054	   0.85039	   0.06514	   0.85288	  -4.38045
2558859.16672	 172.00000	   1.70952	   0.85535	   0.05944	   0.85741	  -3.97511
2558859.99573	 172.00000	   1.35352	   0.85971	   0.05593	   0.86153	  -3.72240
2558861.03873	 172.00000	   1.07079	   0.86437	   0.05361	   0.86603	  -3.54907
2558862.35273	 172.00000	   0.84734	   0.86823	   0.05213	   0.86979	  -3.43600
2558864.00773	 172.00000	   0.67072	   0.87246	   0.05285	   0.87406	  -3.46644
2558866.09673	 172.00000	   0.53067	   0.87761	   0.05499	   0.87933	  -3.58510
2558868.73373	 172.00000	   0.41976	   0.88167	   0.05934	   0.88366	  -3.85070
2558872.06473	 172.00000	   0.33183	   0.88617	   0.06474	   0.88853	  -4.17861
2558876.27073	 172.00000	   0.26261	   0.89388	   0.07146	   0.89673	  -4.57073
2558881.57874	 172.00000	   0.20791	   0.90135	   0.08239	   0.90510	  -5.22259
2558888.28374	 172.00000	   0.16452	   0.90889	   0.09686	   0.91404	  -6.08317
2558896.75975	 172.00000	   0.13007	   0.91538	   0.11318	   0.92235	  -7.04831
2558907.44975	 172.00000	   0.10309	   0.92371	   0.12898	   0.93268	  -7.94900
2558920.96376	 172.00000	   0.08153	   0.93724	   0.14722	   0.94874	  -8.92713
2558938.06177	 172.00000	   0.06443	   0.95464	   0.17067	   0.96977	 -10.13614
2558959.64778	 172.00000	   0.05102	   0.97450	   0.19874	   0.99456	 -11.52692
2558986.89080	 172.00000	   0.04042	   0.99823	   0.22687	   1.02368	 -12.80425
2559021.38682	 172.00000	   0.03192	   1.03259	   0.25604	   1.06386	 -13.92603
2559064.93385	 172.00000	   0.02528	   1.07810	   0.29683	   1.11821	 -15.39367
2559119.99988	 172.00000	   0.01999	   1.12506	   0.35185	   1.17880	 -17.36649
2572945.36424	 173.00000	20004.45300	   0.28373	  -0.02129	   0.28453	   4.29038
2572945.50724	 173.00000	15829.12600	   0.28852	  -0.00746	   0.28862	   1.48015
2572945.64924	 173.00000	12516.70300	   0.29558	   0.00538	   0.29563	  -1.04189
2572945.79124	 173.00000	9909.44240	   0.30490	   0.01641	   0.30534	  -3.08132
2572945.95524	 173.00000	7835.48000	   0.31151	   0.02337	   0.31238	  -4.29066
2572946.15624	 173.00000	6217.24610	   0.31941	   0.03131	   0.32094	  -5.59815
2572946.39424	 173.00000	4905.29100	   0.32791	   0.03712	   0.33001	  -6.45875
2572946.63324	 173.00000	3881.27370	   0.33506	   0.04142	   0.33761	  -7.04705
2572946.87124	 173.00000	3070.98270	   0.34300	   0.04469	   0.34589	  -7.42269
2572947.10924	 173.00000	2430.77780	   0.35053	   0.04910	   0.35395	  -7.97442
2572947.34724	 173.00000	1923.15370	   0.35768	   0.05291	   0.36157	  -8.41381
2572947.58524	 173.00000	1522.43580	   0.36727	   0.05713	   0.37168	  -8.84208
2572947.82324	 173.00000	1203.84460	   0.37750	   0.06149	   0.38247	  -9.25180
2572948.06224	 173.00000	 952.86591	   0.38662	   0.06386	   0.39185	  -9.37980
2572948.30024	 173.00000	 754.27557	   0.39637	   0.06724	   0.40203	  -9.62796
2572948.53724	 173.00000	 596.71857	   0.40661	   0.07094	   0.41276	  -9.89688
2572948.77524	 173.00000	 471.96338	   0.41658	   0.07658	   0.42356	 -10.41672
2572949.01424	 173.00000	 373.20856	   0.42665	   0.08073	   0.43422	 -10.71500
2572949.25224	 173.00000	 295.47278	   0.43712	   0.08334	   0.44499	 -10.79406
2572949.49124	 173.00000	 233.87738	   0.45072	   0.08862	   0.45935	 -11.12333
2572949.72924	 173.00000	 185.05922	   0.46357	   0.09453	   0.47311	 -11.52568
2572949.96524	 173.00000	 146.35823	   0.47694	   0.09889	   0.48708	 -11.71364
2572950.20124	 173.00000	 115.77804	   0.49126	   0.10655	   0.50268	 -12.23698
2572950.43624	 173.00000	  91.67210	   0.50582	   0.11504	   0.51874	 -12.81298
2572950.68124	 173.00000	  72.51701	   0.52230	   0.12290	   0.53657	 -13.24073
2572950.91024	 173.00000	  57.36816	   0.54002	   0.13317	   0.55620	 -13.85322
2572951.14724	 173.00000	  45.36290	   0.56074	   0.14312	   0.57871	 -14.31781
2572951.37924	 173.00000	  35.93134	   0.58541	   0.15306	   0.60509	 -14.65201
2572951.62924	 173.00000	  28.40909	   0.61387	   0.16373	   0.63533	 -14.93422
2572951.84424	 173.00000	  22.48202	   0.64566	   0.16662	   0.66681	 -14.47053
2572952.10924	 173.00000	  17.79613	   0.68082	   0.16836	   0.70133	 -13.89037
2572952.36125	 173.00000	  14.06813	   0.71486	   0.16468	   0.73358	 -12.97246
2572952.57725	 173.00000	  11.14480	   0.74368	   0.15414	   0.75949	 -11.70981
2572952.84425	 173.00000	   8.81772	   0.77268	   0.14052	   0.78535	 -10.30732
2572953.02325	 173.00000	   6.97545	   0.79606	   0.12496	   0.80581	  -8.92138
2572953.24125	 173.00000	   5.51730	   0.81181	   0.10978	   0.81920	  -7.70135
2572953.51025	 173.00000	   4.36941	   0.82541	   0.09601	   0.83097	  -6.63446
2572953.84525	 173.00000	   3.45686	   0.83622	   0.08342	   0.84037	  -5.69671
2572954.26425	 173.00000	   2.73547	   0.84376	   0.07325	   0.84694	  -4.96180
2572954.78925	 173.00000	   2.16054	   0.85225	   0.06537	   0.85475	  -4.38585
2572955.44825	 173.00000	   1.70952	   0.85664	   0.05989	   0.85873	  -3.99950
2572956.27725	 173.00000	   1.35352	   0.86126	   0.05579	   0.86306	  -3.70628
2572957.32025	 173.00000	   1.07079	   0.86608	   0.05365	   0.86774	  -3.54467
2572958.63425	 173.00000	   0.84734	   0.87032	   0.05225	   0.87188	  -3.43592
2572960.28925	 173.00000	   0.67072	   0.87442	   0.05409	   0.87609	  -3.53945
2572962.37825	 173.00000	   0.53067	   0.87775	   0.05634	   0.87956	  -3.67281
2572965.01525	 173.00000	   0.41976	   0.88170	   0.05992	   0.88373	  -3.88814
2572968.34625	 173.00000	   0.33183	   0.88705	   0.06447	   0.88939	  -4.15679
2572972.55226	 173.00000	   0.26261	   0.89352	   0.07284	   0.89649	  -4.66047
2572977.86026	 173.00000	   0.20791	   0.89918	   0.08231	   0.90294	  -5.23004
2572984.56526	 173.00000	   0.16452	   0.90720	   0.09314	   0.91197	  -5.86165
2572993.04127	 173.00000	   0.13007	   0.91785	   0.10672	   0.92403	  -6.63224
2573003.73128	 173.00000	   0.10309	   0.93230	   0.12561	   0.94073	  -7.67302
2573017.24528	 173.00000	   0.08153	   0.94632	   0.15158	   0.95838	  -9.10045
2573034.34329	 173.00000	   0.06443	   0.96024	   0.18079	   0.97711	 -10.66269
2573055.92931	 173.00000	   0.05102	   0.97305	   0.20635	   0.99469	 -11.97307
2573083.17232	 173.00000	   0.04042	   0.99552	   0.23305	   1.02244	 -13.17538
2573117.66834	 173.00000	   0.03192	   1.02648	   0.26534	   1.06022	 -14.49322
2573161.21537	 173.00000	   0.02528	   1.06089	   0.30204	   1.10304	 -15.89180
2573216.28040	 173.00000	   0.01999	   1.10089	   0.33793	   1.15159	 -17.06423
2587035.25611	 174.00000	20004.45300	   0.28321	  -0.02298	   0.28414	   4.63967
2587035.39811	 174.00000	15829.12600	   0.28895	  -0.00599	   0.28901	   1.18734
2587035.54011	 174.00000	12516.70300	   0.29627	   0.00456	   0.29631	  -0.88267
2587035.68211	 174.00000	9909.44240	   0.30432	   0.01535	   0.30471	  -2.88703
2587035.84611	 174.00000	7835.48000	   0.31104	   0.02536	   0.31207	  -4.66042
2587036.04711	 174.00000	6217.24610	   0.31901	   0.03110	   0.32052	  -5.56882
2587036.28511	 174.00000	4905.29100	   0.32665	   0.03550	   0.32858	  -6.20254
2587036.52411	 174.00000	3881.27370	   0.33480	   0.04055	   0.33724	  -6.90606
2587036.76211	 174.00000	3070.98270	   0.34292	   0.04545	   0.34592	  -7.54913
2587037.00011	 174.00000	2430.77780	   0.34974	   0.04998	   0.35330	  -8.13296
2587037.23811	 174.00000	1923.15370	   0.35856	   0.05343	   0.36252	  -8.47474
2587037.47611	 174.00000	1522.43580	   0.36929	   0.05772	   0.37378	  -8.88386
2587037.71411	 174.00000	1203.84460	   0.37704	   0.06170	   0.38206	  -9.29350
2587037.95311	 174.00000	 952.86591	   0.38620	   0.06543	   0.39170	  -9.61532
2587038.19111	 174.00000	 754.27557	   0.39530	   0.06857	   0.40120	  -9.84069
2587038.42811	 174.00000	 596.71857	   0.40686	   0.07171	   0.41313	  -9.99600
2587038.66611	 174.00000	 471.96338	   0.41704	   0.07664	   0.42402	 -10.41360
2587038.90512	 174.00000	 373.20856	   0.42701	   0.08070	   0.43457	 -10.70248
2587039.14212	 174.00000	 295.47278	   0.43846	   0.08427	   0.44648	 -10.87877
2587039.38212	 174.00000	 233.87738	   0.45011	   0.08897	   0.45882	 -11.18129
2587039.62012	 174.00000	 185.05922	   0.46436	   0.09516	   0.47401	 -11.58181
2587039.85612	 174.00000	 146.35823	   0.47698	   0.10003	   0.48736	 -11.84467
2587040.09212	 174.00000	 115.77804	   0.49123	   0.10731	   0.50281	 -12.32243
2587040.32712	 174.00000	  91.67210	   0.50424	   0.11438	   0.51705	 -12.78087
2587040.57212	 174.00000	  72.51701	   0.52208	   0.12224	   0.53620	 -13.17788
2587040.80112	 174.00000	  57.36816	   0.53960	   0.13238	   0.55560	 -13.78389
2587041.03812	 174.00000	  45.36290	   0.56211	   0.14329	   0.58009	 -14.30128
2587041.27012	 174.00000	  35.93134	   0.58715	   0.15332	   0.60683	 -14.63428
2587041.52012	 174.00000	  28.40909	   0.61421	   0.16235	   0.63531	 -14.80554
2587041.73512	 174.00000	  22.48202	   0.64595	   0.16806	   0.66745	 -14.58341
2587042.00012	 174.00000	  17.79613	   0.68079	   0.16873	   0.70139	 -13.91951
2587042.25212	 174.00000	  14.06813	   0.71419	   0.16539	   0.73309	 -13.03826
2587042.46812	 174.00000	  11.14480	   0.74584	   0.15405	   0.76159	 -11.67009
2587042.73612	 174.00000	   8.81772	   0.77278	   0.14043	   0.78544	 -10.29959
2587042.91412	 174.00000	   6.97545	   0.79521	   0.12412	   0.80484	  -8.87115
2587043.13212	 174.00000	   5.51730	   0.81101	   0.11086	   0.81855	  -7.78390
2587043.40112	 174.00000	   4.36941	   0.82593	   0.09537	   0.83141	  -6.58690
2587043.73612	 174.00000	   3.45686	   0.83574	   0.08405	   0.83996	  -5.74313
2587044.15512	 174.00000	   2.73547	   0.84351	   0.07393	   0.84675	  -5.00864
2587044.68012	 174.00000	   2.16054	   0.85034	   0.06467	   0.85280	  -4.34900
2587045.33912	 174.00000	   1.70952	   0.85682	   0.05941	   0.85887	  -3.96658
2587046.16812	 174.00000	   1.35352	   0.86093	   0.05629	   0.86277	  -3.74116
2587047.21112	 174.00000	   1.07079	   0.86520	   0.05349	   0.86685	  -3.53804
2587048.52512	 174.00000	   0.84734	   0.86960	   0.05140	   0.87112	  -3.38260
2587050.18012	 174.00000	   0.67072	   0.87469	   0.05333	   0.87631	  -3.48900
2587052.26912	 174.00000	   0.53067	   0.87929	   0.05609	   0.88108	  -3.64964
2587054.90612	 174.00000	   0.41976	   0.88303	   0.06089	   0.88513	  -3.94457
2587058.23713	 174.00000	   0.33183	   0.88741	   0.06599	   0.88986	  -4.25305
2587062.44313	 174.00000	   0.26261	   0.89237	   0.07285	   0.89534	  -4.66731
2587067.75113	 174.00000	   0.20791	   0.89962	   0.08227	   0.90338	  -5.22521
2587074.45614	 174.00000	   0.16452	   0.90728	   0.09405	   0.91214	  -5.91848
2587082.93214	 174.00000	   0.13007	   0.91606	   0.10861	   0.92248	  -6.76123
2587093.62215	 174.00000	   0.10309	   0.92764	   0.12378	   0.93586	  -7.60070
2587107.13616	 174.00000	   0.08153	   0.94521	   0.14425	   0.95616	  -8.67727
2587124.23417	 174.00000	   0.06443	   0.96582	   0.17259	   0.98112	 -10.13156
2587145.82018	 174.00000	   0.05102	   0.98340	   0.20799	   1.00515	 -11.94224
2587173.06319	 174.00000	   0.04042	   1.00015	   0.24160	   1.02892	 -13.58014
2587207.55922	 174.00000	   0.03192	   1.02412	   0.27298	   1.05988	 -14.92535
2587251.10624	 174.00000	   0.02528	   1.05817	   0.30598	   1.10152	 -16.12752
2587306.17127	 174.00000	   0.01999	   1.09896	   0.34473	   1.15176	 -17.41579
2601121.40516	 175.00000	20004.45300	   0.28337	  -0.02236	   0.28425	   4.51101
2601121.54816	 175.00000	15829.12600	   0.29023	  -0.00741	   0.29032	   1.46187
2601121.69016	 175.00000	12516.70300	   0.29730	   0.00602	   0.29736	  -1.16066
2601121.83216	 175.00000	9909.44240	   0.30472	   0.01562	   0.30512	  -2.93424
2601121.99616	 175.00000	7835.48000	   0.31224	   0.02511	   0.31325	  -4.59711
2601122.19716	 175.00000	6217.24610	   0.31980	   0.03111	   0.32131	  -5.55639
2601122.43516	 175.00000	4905.29100	   0.32621	   0.03698	   0.32830	  -6.46715
2601122.67316	 175.00000	3881.27370	   0.33566	   0.04182	   0.33825	  -7.10135
2601122.91116	 175.00000	3070.98270	   0.34210	   0.04666	   0.34527	  -7.76754
2601123.15016	 175.00000	2430.77780	   0.34993	   0.04989	   0.35347	  -8.11445
2601123.38816	 175.00000	1923.15370	   0.35995	   0.05321	   0.36386	  -8.40886
2601123.62616	 175.00000	1522.43580	   0.36874	   0.05672	   0.37307	  -8.74455
2601123.86416	 175.00000	1203.84460	   0.37743	   0.06127	   0.38237	  -9.22054
2601124.10316	 175.00000	 952.86591	   0.38619	   0.06423	   0.39149	  -9.44279
2601124.34116	 175.00000	 754.27557	   0.39586	   0.06856	   0.40176	  -9.82544
2601124.57816	 175.00000	 596.71857	   0.40725	   0.07180	   0.41354	  -9.99931
2601124.81616	 175.00000	 471.96338	   0.41781	   0.07570	   0.42461	 -10.26959
2601125.05516	 175.00000	 373.20856	   0.42983	   0.07987	   0.43719	 -10.52721
2601125.29216	 175.00000	 295.47278	   0.44229	   0.08638	   0.45065	 -11.05147
2601125.53216	 175.00000	 233.87738	   0.45212	   0.08909	   0.46081	 -11.14775
2601125.77016	 175.00000	 185.05922	   0.46388	   0.09513	   0.47354	 -11.58906
2601126.00616	 175.00000	 146.35823	   0.47787	   0.09984	   0.48819	 -11.80036
2601126.24216	 175.00000	 115.77804	   0.49191	   0.10602	   0.50321	 -12.16299
2601126.47716	 175.00000	  91.67210	   0.50574	   0.11439	   0.51851	 -12.74526
2601126.72216	 175.00000	  72.51701	   0.52319	   0.12271	   0.53739	 -13.19932
2601126.95116	 175.00000	  57.36816	   0.54120	   0.13376	   0.55748	 -13.88280
2601127.18816	 175.00000	  45.36290	   0.56283	   0.14306	   0.58073	 -14.26184
2601127.42016	 175.00000	  35.93134	   0.58549	   0.15563	   0.60583	 -14.88599
2601127.67016	 175.00000	  28.40909	   0.61600	   0.16309	   0.63723	 -14.82927
2601127.88516	 175.00000	  22.48202	   0.64713	   0.16979	   0.66903	 -14.70134
2601128.15016	 175.00000	  17.79613	   0.68119	   0.16945	   0.70195	 -13.96874
2601128.40216	 175.00000	  14.06813	   0.71635	   0.16483	   0.73507	 -12.95787
2601128.61716	 175.00000	  11.14480	   0.74713	   0.15448	   0.76293	 -11.68208
2601128.88416	 175.00000	   8.81772	   0.77497	   0.14239	   0.78795	 -10.41148
2601129.06316	 175.00000	   6.97545	   0.79613	   0.12664	   0.80614	  -9.03795
2601129.28116	 175.00000	   5.51730	   0.81543	   0.11057	   0.82289	  -7.72228
2601129.55016	 175.00000	   4.36941	   0.82935	   0.09743	   0.83505	  -6.70020
2601129.88516	 175.00000	   3.45686	   0.83876	   0.08484	   0.84304	  -5.77552
2601130.30316	 175.00000	   2.73547	   0.84766	   0.07469	   0.85094	  -5.03564
2601130.82816	 175.00000	   2.16054	   0.85410	   0.06664	   0.85670	  -4.46138
2601131.48716	 175.00000	   1.70952	   0.85984	   0.06052	   0.86197	  -4.02609
2601132.31616	 175.00000	   1.35352	   0.86460	   0.05582	   0.86640	  -3.69379
2601133.35916	 175.00000	   1.07079	   0.86928	   0.05360	   0.87093	  -3.52861
2601134.67217	 175.00000	   0.84734	   0.87322	   0.05296	   0.87483	  -3.47075
2601136.32817	 175.00000	   0.67072	   0.87762	   0.05331	   0.87924	  -3.47593
2601138.41717	 175.00000	   0.53067	   0.88239	   0.05559	   0.88414	  -3.60513
2601141.05417	 175.00000	   0.41976	   0.88757	   0.05943	   0.88955	  -3.83040
2601144.38517	 175.00000	   0.33183	   0.89331	   0.06619	   0.89576	  -4.23789
2601148.59117	 175.00000	   0.26261	   0.89707	   0.07505	   0.90020	  -4.78240
2601153.89918	 175.00000	   0.20791	   0.90241	   0.08365	   0.90628	  -5.29621
2601160.60418	 175.00000	   0.16452	   0.90996	   0.09444	   0.91485	  -5.92541
2601169.08019	 175.00000	   0.13007	   0.91994	   0.10905	   0.92638	  -6.76004
2601179.77019	 175.00000	   0.10309	   0.93114	   0.12643	   0.93969	  -7.73203
2601193.28420	 175.00000	   0.08153	   0.94376	   0.14661	   0.95508	  -8.83044
2601210.38221	 175.00000	   0.06443	   0.96178	   0.16922	   0.97655	  -9.97893
2601231.96822	 175.00000	   0.05102	   0.98801	   0.19585	   1.00724	 -11.21243
2601259.21124	 175.00000	   0.04042	   1.01751	   0.23454	   1.04419	 -12.97994
2601293.70626	 175.00000	   0.03192	   1.04297	   0.27999	   1.07990	 -15.02723
2601337.25329	 175.00000	   0.02528	   1.06736	   0.32146	   1.11472	 -16.76102
2601392.31832	 175.00000	   0.01999	   1.10104	   0.35750	   1.15762	 -17.98823
2615184.15722	 176.00000	20004.45300	   0.28470	  -0.02247	   0.28559	   4.51178
2615184.30022	 176.00000	15829.12600	   0.29095	  -0.00723	   0.29104	   1.42330
2615184.44222	 176.00000	12516.70300	   0.29811	   0.00588	   0.29817	  -1.12975
2615184.58422	 176.00000	9909.44240	   0.30628	   0.01599	   0.30669	  -2.98764
2615184.74822	 176.00000	7835.48000	   0.31256	   0.02506	   0.31356	  -4.58343
2615184.94922	 176.00000	6217.24610	   0.32009	   0.03226	   0.32171	  -5.75485
2615185.18722	 176.00000	4905.29100	   0.32734	   0.03772	   0.32950	  -6.57361
2615185.42522	 176.00000	3881.27370	   0.33622	   0.04204	   0.33884	  -7.12650
2615185.66422	 176.00000	3070.98270	   0.34255	   0.04742	   0.34581	  -7.88168
2615185.90222	 176.00000	2430.77780	   0.35143	   0.05016	   0.35499	  -8.12296
2615186.14022	 176.00000	1923.15370	   0.36020	   0.05414	   0.36425	  -8.54850
2615186.37822	 176.00000	1522.43580	   0.37035	   0.05646	   0.37462	  -8.66774
2615186.61622	 176.00000	1203.84460	   0.37810	   0.06086	   0.38297	  -9.14348
2615186.85522	 176.00000	 952.86591	   0.38704	   0.06383	   0.39227	  -9.36512
2615187.09322	 176.00000	 754.27557	   0.39576	   0.06766	   0.40150	  -9.70099
2615187.33022	 176.00000	 596.71857	   0.40688	   0.07226	   0.41324	 -10.07083
2615187.56822	 176.00000	 471.96338	   0.41557	   0.07515	   0.42232	 -10.25085
2615187.80722	 176.00000	 373.20856	   0.42960	   0.08021	   0.43702	 -10.57608
2615188.04522	 176.00000	 295.47278	   0.44057	   0.08501	   0.44870	 -10.92171
2615188.28422	 176.00000	 233.87738	   0.45271	   0.08906	   0.46139	 -11.12996
2615188.52222	 176.00000	 185.05922	   0.46589	   0.09310	   0.47510	 -11.30034
2615188.75822	 176.00000	 146.35823	   0.47785	   0.10039	   0.48828	 -11.86431
2615188.99522	 176.00000	 115.77804	   0.49306	   0.10536	   0.50419	 -12.06146
2615189.22923	 176.00000	  91.67210	   0.50754	   0.11368	   0.52012	 -12.62491
2615189.47423	 176.00000	  72.51701	   0.52401	   0.12338	   0.53834	 -13.24865
2615189.70323	 176.00000	  57.36816	   0.54302	   0.13248	   0.55895	 -13.71090
2615189.94023	 176.00000	  45.36290	   0.56279	   0.14405	   0.58094	 -14.35652
2615190.17223	 176.00000	  35.93134	   0.58789	   0.15505	   0.60799	 -14.77492
2615190.42323	 176.00000	  28.40909	   0.61646	   0.16451	   0.63804	 -14.94203
2615190.63723	 176.00000	  22.48202	   0.64910	   0.16900	   0.67074	 -14.59345
2615190.90223	 176.00000	  17.79613	   0.68349	   0.17140	   0.70465	 -14.07792
2615191.15423	 176.00000	  14.06813	   0.71693	   0.16627	   0.73596	 -13.05702
