Repository: kbm2110/Battery_Diagnostics_Thesis

# Battery_Diagnostics_Thesis
 Data-driven battery diagnostics using EIS

**Author:** Bala Manikanta Yaswanth Kanagarla
**Institution:** Technische Hochschule Ingolstadt (THI)
**Supervisor:** Prof. Dr. H.-G. Schweiger

## Overview

This project implements a machine learning framework for 
non-invasive State of Health (SoH) estimation of lithium-ion 
batteries using Electrochemical Impedance Spectroscopy (EIS).

Eight physically interpretable features are extracted from 
impedance spectra and used to train six ML models under a 
strict cell-level train-test split. The stacking ensemble 
achieves R² = 0.9122 and RMSE = 0.0234 on completely unseen 
cells.

---

File: data/EIS/EIS_state_V_45C02.txt (part 21 of 37)
time/s	           cycle number	freq/Hz	           Re(Z)/Ohm	  -Im(Z)/Ohm	   |Z|/Ohm	   Phase(Z)/deg
2610082.92141	 168.00000	1522.43580	   0.44801	   0.04743	   0.45052	  -6.04380
2610083.15941	 168.00000	1203.84460	   0.45540	   0.05091	   0.45824	  -6.37837
2610083.39841	 168.00000	 952.86591	   0.46337	   0.05265	   0.46636	  -6.48179
2610083.63641	 168.00000	 754.27557	   0.47147	   0.05579	   0.47476	  -6.74873
2610083.87341	 168.00000	 596.71857	   0.47769	   0.05795	   0.48119	  -6.91676
2610084.11141	 168.00000	 471.96338	   0.48633	   0.06029	   0.49006	  -7.06713
2610084.35041	 168.00000	 373.20856	   0.49443	   0.06288	   0.49841	  -7.24781
2610084.58841	 168.00000	 295.47278	   0.50424	   0.06652	   0.50861	  -7.51492
2610084.82741	 168.00000	 233.87738	   0.51326	   0.07178	   0.51825	  -7.96114
2610085.06541	 168.00000	 185.05922	   0.52280	   0.07619	   0.52833	  -8.29184
2610085.30141	 168.00000	 146.35823	   0.53212	   0.08141	   0.53832	  -8.69862
2610085.53841	 168.00000	 115.77804	   0.54432	   0.08716	   0.55125	  -9.09729
2610085.77241	 168.00000	  91.67210	   0.55766	   0.09307	   0.56537	  -9.47511
2610086.01741	 168.00000	  72.51701	   0.57250	   0.10183	   0.58149	 -10.08533
2610086.24641	 168.00000	  57.36816	   0.58968	   0.10985	   0.59982	 -10.55224
2610086.48341	 168.00000	  45.36290	   0.61106	   0.11565	   0.62191	 -10.71680
2610086.71541	 168.00000	  35.93134	   0.63177	   0.11948	   0.64296	 -10.70904
2610086.96641	 168.00000	  28.40909	   0.65485	   0.12225	   0.66617	 -10.57462
2610087.18041	 168.00000	  22.48202	   0.68006	   0.11953	   0.69048	  -9.96893
2610087.44541	 168.00000	  17.79613	   0.70314	   0.11239	   0.71206	  -9.08123
2610087.69741	 168.00000	  14.06813	   0.72311	   0.10343	   0.73047	  -8.14019
2610087.91341	 168.00000	  11.14480	   0.73910	   0.09296	   0.74492	  -7.16864
2610088.18141	 168.00000	   8.81772	   0.75410	   0.08151	   0.75849	  -6.16896
2610088.35941	 168.00000	   6.97545	   0.76348	   0.07050	   0.76672	  -5.27555
2610088.57741	 168.00000	   5.51730	   0.77208	   0.06179	   0.77455	  -4.57576
2610088.84641	 168.00000	   4.36941	   0.77832	   0.05423	   0.78021	  -3.98596
2610089.18141	 168.00000	   3.45686	   0.78432	   0.04806	   0.78579	  -3.50650
2610089.60041	 168.00000	   2.73547	   0.78719	   0.04389	   0.78841	  -3.19156
2610090.12541	 168.00000	   2.16054	   0.79102	   0.04002	   0.79203	  -2.89615
2610090.78541	 168.00000	   1.70952	   0.79392	   0.03803	   0.79483	  -2.74263
2610091.61341	 168.00000	   1.35352	   0.79665	   0.03681	   0.79750	  -2.64544
2610092.65641	 168.00000	   1.07079	   0.79986	   0.03629	   0.80068	  -2.59749
2610093.97042	 168.00000	   0.84734	   0.80295	   0.03779	   0.80383	  -2.69454
2610095.62542	 168.00000	   0.67072	   0.80576	   0.04028	   0.80677	  -2.86149
2610097.71442	 168.00000	   0.53067	   0.80837	   0.04327	   0.80953	  -3.06371
2610100.35142	 168.00000	   0.41976	   0.81293	   0.04758	   0.81432	  -3.34981
2610103.68242	 168.00000	   0.33183	   0.81784	   0.05447	   0.81965	  -3.81015
2610107.88842	 168.00000	   0.26261	   0.82357	   0.06300	   0.82598	  -4.37468
2610113.19643	 168.00000	   0.20791	   0.82824	   0.07306	   0.83146	  -5.04078
2610119.90143	 168.00000	   0.16452	   0.83402	   0.08311	   0.83815	  -5.69057
2610128.37744	 168.00000	   0.13007	   0.84248	   0.09453	   0.84776	  -6.40184
2610139.06744	 168.00000	   0.10309	   0.85388	   0.10949	   0.86087	  -7.30720
2610152.58145	 168.00000	   0.08153	   0.86591	   0.12736	   0.87522	  -8.36740
2610169.67946	 168.00000	   0.06443	   0.88067	   0.14817	   0.89305	  -9.55045
2610191.26647	 168.00000	   0.05102	   0.89829	   0.16812	   0.91389	 -10.60070
2610218.50849	 168.00000	   0.04042	   0.92526	   0.19238	   0.94504	 -11.74564
2610253.00451	 168.00000	   0.03192	   0.95516	   0.22787	   0.98197	 -13.41789
2610296.55154	 168.00000	   0.02528	   0.98216	   0.26922	   1.01839	 -15.32890
2610351.61757	 168.00000	   0.01999	   1.00796	   0.30687	   1.05364	 -16.93251
2624977.12189	 169.00000	20004.45300	   0.37310	  -0.02002	   0.37364	   3.07095
2624977.26489	 169.00000	15829.12600	   0.37865	  -0.00734	   0.37872	   1.11004
2624977.40689	 169.00000	12516.70300	   0.38585	   0.00398	   0.38587	  -0.59098
2624977.54889	 169.00000	9909.44240	   0.39405	   0.01220	   0.39424	  -1.77343
2624977.71289	 169.00000	7835.48000	   0.40059	   0.02019	   0.40110	  -2.88516
2624977.91389	 169.00000	6217.24610	   0.40712	   0.02583	   0.40793	  -3.63006
2624978.15189	 169.00000	4905.29100	   0.41272	   0.03033	   0.41383	  -4.20279
2624978.39089	 169.00000	3881.27370	   0.42092	   0.03568	   0.42243	  -4.84465
2624978.62889	 169.00000	3070.98270	   0.42643	   0.03780	   0.42810	  -5.06551
2624978.86689	 169.00000	2430.77780	   0.43477	   0.04369	   0.43696	  -5.73821
2624979.10489	 169.00000	1923.15370	   0.44100	   0.04415	   0.44321	  -5.71698
2624979.34289	 169.00000	1522.43580	   0.44872	   0.04854	   0.45134	  -6.17384
2624979.58089	 169.00000	1203.84460	   0.45500	   0.05142	   0.45789	  -6.44749
2624979.81989	 169.00000	 952.86591	   0.46294	   0.05350	   0.46602	  -6.59255
2624980.05789	 169.00000	 754.27557	   0.47218	   0.05526	   0.47541	  -6.67481
2624980.29489	 169.00000	 596.71857	   0.47848	   0.05785	   0.48197	  -6.89363
2624980.53289	 169.00000	 471.96338	   0.48757	   0.06017	   0.49127	  -7.03496
2624980.77189	 169.00000	 373.20856	   0.49470	   0.06394	   0.49882	  -7.36498
2624981.00989	 169.00000	 295.47278	   0.50436	   0.06722	   0.50882	  -7.59147
2624981.24889	 169.00000	 233.87738	   0.51171	   0.07163	   0.51670	  -7.96899
2624981.48689	 169.00000	 185.05922	   0.52194	   0.07580	   0.52742	  -8.26283
2624981.72289	 169.00000	 146.35823	   0.53488	   0.08171	   0.54108	  -8.68583
2624981.95989	 169.00000	 115.77804	   0.54477	   0.08710	   0.55169	  -9.08425
2624982.19389	 169.00000	  91.67210	   0.55911	   0.09455	   0.56705	  -9.59844
2624982.43889	 169.00000	  72.51701	   0.57383	   0.10222	   0.58287	 -10.10023
2624982.66789	 169.00000	  57.36816	   0.59052	   0.11062	   0.60080	 -10.60959
2624982.90489	 169.00000	  45.36290	   0.60832	   0.11673	   0.61942	 -10.86268
2624983.13689	 169.00000	  35.93134	   0.63175	   0.12105	   0.64324	 -10.84710
2624983.38789	 169.00000	  28.40909	   0.65679	   0.12252	   0.66812	 -10.56674
2624983.60189	 169.00000	  22.48202	   0.68030	   0.11975	   0.69076	  -9.98355
2624983.86689	 169.00000	  17.79613	   0.70398	   0.11298	   0.71299	  -9.11734
2624984.11889	 169.00000	  14.06813	   0.72544	   0.10322	   0.73274	  -8.09826
2624984.33489	 169.00000	  11.14480	   0.74142	   0.09416	   0.74737	  -7.23757
2624984.60189	 169.00000	   8.81772	   0.75558	   0.08254	   0.76007	  -6.23408
2624984.78089	 169.00000	   6.97545	   0.76494	   0.07185	   0.76830	  -5.36634
2624984.99889	 169.00000	   5.51730	   0.77427	   0.06269	   0.77681	  -4.62919
2624985.26789	 169.00000	   4.36941	   0.77934	   0.05537	   0.78130	  -4.06424
2624985.60290	 169.00000	   3.45686	   0.78419	   0.04881	   0.78570	  -3.56148
2624986.02190	 169.00000	   2.73547	   0.78871	   0.04384	   0.78992	  -3.18180
2624986.54690	 169.00000	   2.16054	   0.79128	   0.04011	   0.79229	  -2.90190
2624987.20590	 169.00000	   1.70952	   0.79541	   0.03760	   0.79630	  -2.70673
2624988.03490	 169.00000	   1.35352	   0.79828	   0.03695	   0.79914	  -2.65007
2624989.07690	 169.00000	   1.07079	   0.80083	   0.03676	   0.80167	  -2.62792
2624990.39090	 169.00000	   0.84734	   0.80319	   0.03806	   0.80409	  -2.71265
2624992.04690	 169.00000	   0.67072	   0.80646	   0.04099	   0.80750	  -2.90985
2624994.13590	 169.00000	   0.53067	   0.80945	   0.04326	   0.81060	  -3.05940
2624996.77290	 169.00000	   0.41976	   0.81438	   0.04796	   0.81579	  -3.37060
2625000.10390	 169.00000	   0.33183	   0.81845	   0.05422	   0.82025	  -3.79029
2625004.30991	 169.00000	   0.26261	   0.82311	   0.06210	   0.82545	  -4.31433
2625009.61791	 169.00000	   0.20791	   0.82987	   0.06981	   0.83280	  -4.80828
2625016.32191	 169.00000	   0.16452	   0.83846	   0.08102	   0.84237	  -5.51961
2625024.79892	 169.00000	   0.13007	   0.84782	   0.09634	   0.85328	  -6.48261
2625035.48892	 169.00000	   0.10309	   0.85615	   0.11427	   0.86375	  -7.60236
2625049.00293	 169.00000	   0.08153	   0.86544	   0.13131	   0.87535	  -8.62719
2625066.10094	 169.00000	   0.06443	   0.87898	   0.15045	   0.89176	  -9.71272
2625087.68696	 169.00000	   0.05102	   0.89860	   0.17075	   0.91468	 -10.75875
2625114.92997	 169.00000	   0.04042	   0.92056	   0.19723	   0.94145	 -12.09251
2625149.42499	 169.00000	   0.03192	   0.94388	   0.22466	   0.97025	 -13.38821
2625192.97302	 169.00000	   0.02528	   0.97473	   0.25157	   1.00667	 -14.47178
2625248.03805	 169.00000	   0.01999	   1.01909	   0.28450	   1.05806	 -15.59826
2639861.08296	 170.00000	20004.45300	   0.37314	  -0.02174	   0.37378	   3.33473
2639861.22596	 170.00000	15829.12600	   0.37973	  -0.00503	   0.37976	   0.75926
2639861.36796	 170.00000	12516.70300	   0.38496	   0.00449	   0.38498	  -0.66879
2639861.50996	 170.00000	9909.44240	   0.39339	   0.01254	   0.39359	  -1.82604
2639861.67396	 170.00000	7835.48000	   0.39884	   0.02128	   0.39940	  -3.05398
2639861.87496	 170.00000	6217.24610	   0.40570	   0.02697	   0.40660	  -3.80259
2639862.11296	 170.00000	4905.29100	   0.41226	   0.03169	   0.41347	  -4.39605
2639862.35196	 170.00000	3881.27370	   0.41846	   0.03564	   0.41997	  -4.86756
2639862.58996	 170.00000	3070.98270	   0.42582	   0.03921	   0.42762	  -5.26161
2639862.82796	 170.00000	2430.77780	   0.43336	   0.04080	   0.43528	  -5.37862
2639863.06596	 170.00000	1923.15370	   0.43976	   0.04437	   0.44199	  -5.76098
2639863.30396	 170.00000	1522.43580	   0.44848	   0.04813	   0.45106	  -6.12519
2639863.54196	 170.00000	1203.84460	   0.45477	   0.05061	   0.45758	  -6.35074
2639863.78096	 170.00000	 952.86591	   0.46351	   0.05223	   0.46644	  -6.42865
2639864.01896	 170.00000	 754.27557	   0.47073	   0.05483	   0.47391	  -6.64370
2639864.25596	 170.00000	 596.71857	   0.47813	   0.05830	   0.48167	  -6.95224
2639864.49396	 170.00000	 471.96338	   0.48555	   0.06024	   0.48927	  -7.07250
2639864.73296	 170.00000	 373.20856	   0.49507	   0.06282	   0.49904	  -7.23171
2639864.96996	 170.00000	 295.47278	   0.50390	   0.06583	   0.50818	  -7.44294
2639865.20996	 170.00000	 233.87738	   0.51307	   0.07228	   0.51813	  -8.01939
2639865.44796	 170.00000	 185.05922	   0.52335	   0.07578	   0.52880	  -8.23885
2639865.68396	 170.00000	 146.35823	   0.53471	   0.08259	   0.54105	  -8.77992
2639865.91996	 170.00000	 115.77804	   0.54599	   0.08666	   0.55283	  -9.01875
2639866.15496	 170.00000	  91.67210	   0.55813	   0.09484	   0.56613	  -9.64369
2639866.39996	 170.00000	  72.51701	   0.57297	   0.10188	   0.58195	 -10.08231
2639866.62896	 170.00000	  57.36816	   0.58905	   0.10834	   0.59893	 -10.42193
2639866.86596	 170.00000	  45.36290	   0.60955	   0.11530	   0.62036	 -10.71150
2639867.09796	 170.00000	  35.93134	   0.63320	   0.12171	   0.64479	 -10.88003
2639867.34796	 170.00000	  28.40909	   0.65709	   0.12128	   0.66819	 -10.45720
2639867.56296	 170.00000	  22.48202	   0.68232	   0.11857	   0.69255	  -9.85790
2639867.82796	 170.00000	  17.79613	   0.70540	   0.11368	   0.71450	  -9.15458
2639868.07996	 170.00000	  14.06813	   0.72464	   0.10459	   0.73215	  -8.21338
2639868.29596	 170.00000	  11.14480	   0.74139	   0.09268	   0.74716	  -7.12552
2639868.56396	 170.00000	   8.81772	   0.75487	   0.08225	   0.75934	  -6.21830
2639868.74196	 170.00000	   6.97545	   0.76570	   0.07149	   0.76903	  -5.33423
2639868.95996	 170.00000	   5.51730	   0.77441	   0.06230	   0.77691	  -4.59944
2639869.22896	 170.00000	   4.36941	   0.78090	   0.05505	   0.78284	  -4.03238
2639869.56396	 170.00000	   3.45686	   0.78519	   0.04888	   0.78671	  -3.56193
2639869.98296	 170.00000	   2.73547	   0.78858	   0.04391	   0.78981	  -3.18686
2639870.50796	 170.00000	   2.16054	   0.79206	   0.03975	   0.79306	  -2.87335
2639871.16696	 170.00000	   1.70952	   0.79612	   0.03762	   0.79700	  -2.70529
2639871.99597	 170.00000	   1.35352	   0.79848	   0.03687	   0.79933	  -2.64400
2639873.03897	 170.00000	   1.07079	   0.80148	   0.03701	   0.80233	  -2.64357
2639874.35297	 170.00000	   0.84734	   0.80468	   0.03762	   0.80556	  -2.67677
2639876.00797	 170.00000	   0.67072	   0.80842	   0.04026	   0.80942	  -2.85094
2639878.09697	 170.00000	   0.53067	   0.81116	   0.04445	   0.81237	  -3.13655
2639880.73397	 170.00000	   0.41976	   0.81421	   0.04923	   0.81570	  -3.46018
2639884.06497	 170.00000	   0.33183	   0.81833	   0.05438	   0.82014	  -3.80164
2639888.27097	 170.00000	   0.26261	   0.82433	   0.06129	   0.82661	  -4.25218
2639893.57898	 170.00000	   0.20791	   0.83078	   0.07120	   0.83382	  -4.89834
2639900.28398	 170.00000	   0.16452	   0.83708	   0.08220	   0.84111	  -5.60862
2639908.75999	 170.00000	   0.13007	   0.84559	   0.09443	   0.85084	  -6.37178
2639919.44999	 170.00000	   0.10309	   0.85749	   0.10809	   0.86428	  -7.18443
2639932.96400	 170.00000	   0.08153	   0.87289	   0.12777	   0.88219	  -8.32731
2639950.06201	 170.00000	   0.06443	   0.88883	   0.15230	   0.90178	  -9.72336
2639971.64902	 170.00000	   0.05102	   0.90132	   0.17940	   0.91900	 -11.25744
2639998.89104	 170.00000	   0.04042	   0.91828	   0.20311	   0.94048	 -12.47241
2640033.38706	 170.00000	   0.03192	   0.94270	   0.22756	   0.96978	 -13.57090
2640076.93409	 170.00000	   0.02528	   0.97380	   0.25762	   1.00730	 -14.81846
2640131.99912	 170.00000	   0.01999	   1.00910	   0.29260	   1.05067	 -16.17028
2654740.33739	 171.00000	20004.45300	   0.37140	  -0.02019	   0.37195	   3.11142
2654740.48039	 171.00000	15829.12600	   0.38028	  -0.00573	   0.38033	   0.86265
2654740.62239	 171.00000	12516.70300	   0.38597	   0.00466	   0.38600	  -0.69106
2654740.76439	 171.00000	9909.44240	   0.39230	   0.01437	   0.39256	  -2.09812
2654740.92839	 171.00000	7835.48000	   0.39881	   0.02074	   0.39935	  -2.97670
2654741.12939	 171.00000	6217.24610	   0.40583	   0.02628	   0.40668	  -3.70478
2654741.36739	 171.00000	4905.29100	   0.41166	   0.03105	   0.41283	  -4.31371
2654741.60639	 171.00000	3881.27370	   0.42008	   0.03469	   0.42151	  -4.72019
2654741.84439	 171.00000	3070.98270	   0.42629	   0.03983	   0.42814	  -5.33805
2654742.08239	 171.00000	2430.77780	   0.43339	   0.04217	   0.43544	  -5.55687
2654742.32039	 171.00000	1923.15370	   0.44105	   0.04544	   0.44338	  -5.88182
2654742.55839	 171.00000	1522.43580	   0.44779	   0.04747	   0.45030	  -6.05166
2654742.79639	 171.00000	1203.84460	   0.45584	   0.05040	   0.45862	  -6.30921
2654743.03539	 171.00000	 952.86591	   0.46186	   0.05171	   0.46475	  -6.38878
2654743.27339	 171.00000	 754.27557	   0.46994	   0.05508	   0.47315	  -6.68532
2654743.51039	 171.00000	 596.71857	   0.47780	   0.05803	   0.48131	  -6.92521
2654743.74839	 171.00000	 471.96338	   0.48520	   0.06139	   0.48907	  -7.21107
2654743.98739	 171.00000	 373.20856	   0.49582	   0.06332	   0.49985	  -7.27718
2654744.22539	 171.00000	 295.47278	   0.50444	   0.06776	   0.50897	  -7.65035
2654744.46439	 171.00000	 233.87738	   0.51176	   0.07133	   0.51671	  -7.93456
2654744.70239	 171.00000	 185.05922	   0.52160	   0.07608	   0.52712	  -8.29856
2654744.93839	 171.00000	 146.35823	   0.53308	   0.08168	   0.53930	  -8.71152
2654745.17439	 171.00000	 115.77804	   0.54410	   0.08764	   0.55112	  -9.14978
2654745.40939	 171.00000	  91.67210	   0.55826	   0.09465	   0.56623	  -9.62293
2654745.65439	 171.00000	  72.51701	   0.57231	   0.10198	   0.58133	 -10.10331
2654745.88339	 171.00000	  57.36816	   0.59010	   0.10867	   0.60002	 -10.43419
2654746.12039	 171.00000	  45.36290	   0.60921	   0.11504	   0.61998	 -10.69342
2654746.35239	 171.00000	  35.93134	   0.63268	   0.12177	   0.64429	 -10.89416
2654746.60239	 171.00000	  28.40909	   0.65618	   0.12331	   0.66767	 -10.64323
2654746.81739	 171.00000	  22.48202	   0.68286	   0.11921	   0.69319	  -9.90257
2654747.08239	 171.00000	  17.79613	   0.70383	   0.11275	   0.71280	  -9.10091
2654747.33439	 171.00000	  14.06813	   0.72393	   0.10260	   0.73116	  -8.06689
2654747.55039	 171.00000	  11.14480	   0.73950	   0.09444	   0.74551	  -7.27757
2654747.81739	 171.00000	   8.81772	   0.75434	   0.08108	   0.75869	  -6.13455
2654747.99640	 171.00000	   6.97545	   0.76657	   0.06949	   0.76971	  -5.17980
2654748.21440	 171.00000	   5.51730	   0.77309	   0.06248	   0.77561	  -4.62045
2654748.48340	 171.00000	   4.36941	   0.77787	   0.05429	   0.77976	  -3.99232
2654748.81840	 171.00000	   3.45686	   0.78398	   0.04848	   0.78547	  -3.53827
2654749.23740	 171.00000	   2.73547	   0.78760	   0.04409	   0.78883	  -3.20387
2654749.76240	 171.00000	   2.16054	   0.79031	   0.03998	   0.79132	  -2.89583
2654750.42140	 171.00000	   1.70952	   0.79489	   0.03747	   0.79577	  -2.69910
2654751.25040	 171.00000	   1.35352	   0.79760	   0.03695	   0.79845	  -2.65258
2654752.29340	 171.00000	   1.07079	   0.80019	   0.03708	   0.80105	  -2.65332
2654753.60740	 171.00000	   0.84734	   0.80297	   0.03772	   0.80385	  -2.68928
2654755.26240	 171.00000	   0.67072	   0.80663	   0.04027	   0.80763	  -2.85781
2654757.35140	 171.00000	   0.53067	   0.81058	   0.04389	   0.81177	  -3.09958
2654759.98840	 171.00000	   0.41976	   0.81377	   0.04930	   0.81526	  -3.46711
2654763.31940	 171.00000	   0.33183	   0.81712	   0.05508	   0.81897	  -3.85632
2654767.52541	 171.00000	   0.26261	   0.82232	   0.06185	   0.82464	  -4.30149
2654772.83341	 171.00000	   0.20791	   0.82904	   0.07039	   0.83202	  -4.85323
2654779.53841	 171.00000	   0.16452	   0.83636	   0.08222	   0.84039	  -5.61450
2654788.01442	 171.00000	   0.13007	   0.84408	   0.09498	   0.84941	  -6.42018
2654798.70443	 171.00000	   0.10309	   0.85448	   0.10828	   0.86131	  -7.22228
2654812.21843	 171.00000	   0.08153	   0.86948	   0.12524	   0.87845	  -8.19629
2654829.31644	 171.00000	   0.06443	   0.88730	   0.14814	   0.89958	  -9.47826
2654850.90246	 171.00000	   0.05102	   0.90466	   0.17703	   0.92182	 -11.07222
2654878.14547	 171.00000	   0.04042	   0.92002	   0.20540	   0.94267	 -12.58543
2654912.64149	 171.00000	   0.03192	   0.94104	   0.23151	   0.96910	 -13.82107
2654956.18852	 171.00000	   0.02528	   0.97099	   0.25960	   1.00510	 -14.96814
2655011.25455	 171.00000	   0.01999	   1.00594	   0.29260	   1.04763	 -16.21804
2669622.14824	 172.00000	20004.45300	   0.37384	  -0.02043	   0.37440	   3.12814
2669622.29124	 172.00000	15829.12600	   0.37944	  -0.00759	   0.37952	   1.14628
2669622.43324	 172.00000	12516.70300	   0.38755	   0.00476	   0.38758	  -0.70410
2669622.57524	 172.00000	9909.44240	   0.39360	   0.01338	   0.39383	  -1.94717
2669622.73924	 172.00000	7835.48000	   0.39990	   0.02093	   0.40045	  -2.99585
2669622.94024	 172.00000	6217.24610	   0.40737	   0.02767	   0.40831	  -3.88631
2669623.17824	 172.00000	4905.29100	   0.41438	   0.03119	   0.41555	  -4.30439
2669623.41724	 172.00000	3881.27370	   0.42038	   0.03541	   0.42186	  -4.81544
2669623.65524	 172.00000	3070.98270	   0.42589	   0.03757	   0.42755	  -5.04084
2669623.89324	 172.00000	2430.77780	   0.43466	   0.04242	   0.43672	  -5.57457
2669624.13124	 172.00000	1923.15370	   0.44145	   0.04484	   0.44372	  -5.79993
2669624.36924	 172.00000	1522.43580	   0.44893	   0.04727	   0.45142	  -6.01053
2669624.60724	 172.00000	1203.84460	   0.45626	   0.05034	   0.45903	  -6.29653
2669624.84624	 172.00000	 952.86591	   0.46406	   0.05245	   0.46702	  -6.44823
2669625.08424	 172.00000	 754.27557	   0.47140	   0.05473	   0.47457	  -6.62206
2669625.32124	 172.00000	 596.71857	   0.47919	   0.05768	   0.48265	  -6.86323
2669625.55924	 172.00000	 471.96338	   0.48800	   0.06120	   0.49182	  -7.14858
2669625.79824	 172.00000	 373.20856	   0.49577	   0.06483	   0.50000	  -7.45041
2669626.03624	 172.00000	 295.47278	   0.50335	   0.06779	   0.50789	  -7.67030
2669626.27524	 172.00000	 233.87738	   0.51342	   0.07153	   0.51838	  -7.93163
2669626.51324	 172.00000	 185.05922	   0.52394	   0.07642	   0.52948	  -8.29819
2669626.74924	 172.00000	 146.35823	   0.53437	   0.08095	   0.54047	  -8.61433
2669626.98624	 172.00000	 115.77804	   0.54624	   0.08725	   0.55317	  -9.07542
2669627.22024	 172.00000	  91.67210	   0.55618	   0.09582	   0.56437	  -9.77548
2669627.46525	 172.00000	  72.51701	   0.57260	   0.10099	   0.58144	 -10.00272
2669627.69425	 172.00000	  57.36816	   0.59039	   0.10887	   0.60034	 -10.44840
2669627.93125	 172.00000	  45.36290	   0.61021	   0.11688	   0.62130	 -10.84330
2669628.16325	 172.00000	  35.93134	   0.63322	   0.12134	   0.64474	 -10.84800
2669628.41425	 172.00000	  28.40909	   0.65719	   0.12225	   0.66846	 -10.53767
2669628.62825	 172.00000	  22.48202	   0.68078	   0.11958	   0.69120	  -9.96235
2669628.89325	 172.00000	  17.79613	   0.70469	   0.11369	   0.71380	  -9.16446
2669629.14525	 172.00000	  14.06813	   0.72383	   0.10419	   0.73129	  -8.19085
2669629.36125	 172.00000	  11.14480	   0.74103	   0.09326	   0.74687	  -7.17280
2669629.62925	 172.00000	   8.81772	   0.75439	   0.08139	   0.75877	  -6.15763
2669629.80725	 172.00000	   6.97545	   0.76653	   0.07091	   0.76980	  -5.28512
2669630.02525	 172.00000	   5.51730	   0.77397	   0.06246	   0.77648	  -4.61404
2669630.29425	 172.00000	   4.36941	   0.77917	   0.05503	   0.78111	  -4.03967
2669630.62925	 172.00000	   3.45686	   0.78451	   0.04782	   0.78597	  -3.48784
2669631.04825	 172.00000	   2.73547	   0.78826	   0.04355	   0.78946	  -3.16253
2669631.57325	 172.00000	   2.16054	   0.79149	   0.03911	   0.79246	  -2.82904
2669632.23325	 172.00000	   1.70952	   0.79463	   0.03762	   0.79552	  -2.71026
2669633.06125	 172.00000	   1.35352	   0.79779	   0.03711	   0.79866	  -2.66336
2669634.10425	 172.00000	   1.07079	   0.80050	   0.03718	   0.80137	  -2.65912
2669635.41825	 172.00000	   0.84734	   0.80297	   0.03776	   0.80386	  -2.69210
2669637.07325	 172.00000	   0.67072	   0.80650	   0.04054	   0.80751	  -2.87792
2669639.16225	 172.00000	   0.53067	   0.81032	   0.04349	   0.81149	  -3.07199
2669641.79925	 172.00000	   0.41976	   0.81384	   0.04832	   0.81527	  -3.39795
2669645.13026	 172.00000	   0.33183	   0.81820	   0.05489	   0.82004	  -3.83814
2669649.33626	 172.00000	   0.26261	   0.82325	   0.06151	   0.82555	  -4.27295
2669654.64426	 172.00000	   0.20791	   0.83071	   0.07012	   0.83367	  -4.82510
2669661.34927	 172.00000	   0.16452	   0.83880	   0.08271	   0.84287	  -5.63116
2669669.82527	 172.00000	   0.13007	   0.84682	   0.09797	   0.85247	  -6.59938
2669680.51528	 172.00000	   0.10309	   0.85405	   0.11351	   0.86156	  -7.57047
2669694.02928	 172.00000	   0.08153	   0.86517	   0.12857	   0.87467	  -8.45237
2669711.12729	 172.00000	   0.06443	   0.87961	   0.14851	   0.89206	  -9.58344
2669732.71431	 172.00000	   0.05102	   0.89951	   0.17127	   0.91567	 -10.78003
2669759.95632	 172.00000	   0.04042	   0.91980	   0.19736	   0.94073	 -12.11018
2669794.45234	 172.00000	   0.03192	   0.94443	   0.22246	   0.97028	 -13.25431
2669838.00037	 172.00000	   0.02528	   0.98148	   0.24982	   1.01278	 -14.28069
2669893.06540	 172.00000	   0.01999	   1.02509	   0.28992	   1.06530	 -15.79195
2684494.18254	 173.00000	20004.45300	   0.37444	  -0.02115	   0.37504	   3.23287
2684494.32554	 173.00000	15829.12600	   0.38102	  -0.00611	   0.38106	   0.91863
2684494.46754	 173.00000	12516.70300	   0.38631	   0.00388	   0.38633	  -0.57477
2684494.60954	 173.00000	9909.44240	   0.39373	   0.01348	   0.39396	  -1.96137
2684494.77354	 173.00000	7835.48000	   0.40085	   0.02232	   0.40147	  -3.18746
2684494.97454	 173.00000	6217.24610	   0.40791	   0.02613	   0.40874	  -3.66599
2684495.21254	 173.00000	4905.29100	   0.41310	   0.03129	   0.41429	  -4.33150
2684495.45154	 173.00000	3881.27370	   0.42017	   0.03516	   0.42164	  -4.78382
2684495.68954	 173.00000	3070.98270	   0.42855	   0.03899	   0.43032	  -5.19853
2684495.92754	 173.00000	2430.77780	   0.43657	   0.04239	   0.43862	  -5.54609
2684496.16554	 173.00000	1923.15370	   0.44386	   0.04480	   0.44612	  -5.76385
2684496.40354	 173.00000	1522.43580	   0.44889	   0.04827	   0.45148	  -6.13750
2684496.64154	 173.00000	1203.84460	   0.45708	   0.05097	   0.45991	  -6.36347
2684496.88054	 173.00000	 952.86591	   0.46527	   0.05401	   0.46840	  -6.62144
2684497.11854	 173.00000	 754.27557	   0.47196	   0.05539	   0.47520	  -6.69409
2684497.35554	 173.00000	 596.71857	   0.47948	   0.05848	   0.48304	  -6.95319
2684497.59354	 173.00000	 471.96338	   0.48796	   0.05974	   0.49161	  -6.98007
2684497.83254	 173.00000	 373.20856	   0.49614	   0.06209	   0.50001	  -7.13351
2684498.07054	 173.00000	 295.47278	   0.50516	   0.06816	   0.50974	  -7.68411
2684498.30954	 173.00000	 233.87738	   0.51171	   0.07085	   0.51659	  -7.88254
2684498.54754	 173.00000	 185.05922	   0.52431	   0.07583	   0.52976	  -8.22934
2684498.78354	 173.00000	 146.35823	   0.53480	   0.08081	   0.54088	  -8.59265
2684499.02054	 173.00000	 115.77804	   0.54516	   0.08712	   0.55208	  -9.07992
2684499.25454	 173.00000	  91.67210	   0.55939	   0.09548	   0.56748	  -9.68603
2684499.49954	 173.00000	  72.51701	   0.57322	   0.10154	   0.58215	 -10.04499
2684499.72854	 173.00000	  57.36816	   0.59031	   0.10893	   0.60028	 -10.45476
2684499.96554	 173.00000	  45.36290	   0.61121	   0.11515	   0.62196	 -10.66900
2684500.19754	 173.00000	  35.93134	   0.63246	   0.12023	   0.64379	 -10.76369
2684500.44754	 173.00000	  28.40909	   0.65793	   0.12256	   0.66925	 -10.55217
2684500.66254	 173.00000	  22.48202	   0.68189	   0.11918	   0.69222	  -9.91381
2684500.92754	 173.00000	  17.79613	   0.70434	   0.11370	   0.71346	  -9.16965
2684501.17954	 173.00000	  14.06813	   0.72584	   0.10489	   0.73338	  -8.22311
2684501.39554	 173.00000	  11.14480	   0.74091	   0.09217	   0.74662	  -7.09094
2684501.66254	 173.00000	   8.81772	   0.75555	   0.08169	   0.75995	  -6.17069
2684501.84154	 173.00000	   6.97545	   0.76622	   0.07251	   0.76964	  -5.40568
2684502.05954	 173.00000	   5.51730	   0.77332	   0.06183	   0.77579	  -4.57132
2684502.32854	 173.00000	   4.36941	   0.78042	   0.05432	   0.78231	  -3.98140
2684502.66354	 173.00000	   3.45686	   0.78622	   0.04855	   0.78771	  -3.53358
2684503.08254	 173.00000	   2.73547	   0.78968	   0.04420	   0.79092	  -3.20360
2684503.60754	 173.00000	   2.16054	   0.79313	   0.03931	   0.79410	  -2.83764
2684504.26654	 173.00000	   1.70952	   0.79617	   0.03769	   0.79706	  -2.71036
2684505.09554	 173.00000	   1.35352	   0.79902	   0.03732	   0.79989	  -2.67399
2684506.13854	 173.00000	   1.07079	   0.80188	   0.03660	   0.80272	  -2.61340
2684507.45254	 173.00000	   0.84734	   0.80448	   0.03755	   0.80535	  -2.67247
2684509.10754	 173.00000	   0.67072	   0.80771	   0.04006	   0.80871	  -2.83949
2684511.19655	 173.00000	   0.53067	   0.81175	   0.04382	   0.81293	  -3.08972
2684513.83355	 173.00000	   0.41976	   0.81481	   0.04893	   0.81628	  -3.43634
2684517.16455	 173.00000	   0.33183	   0.81904	   0.05450	   0.82086	  -3.80712
2684521.37055	 173.00000	   0.26261	   0.82500	   0.06099	   0.82725	  -4.22774
2684526.67856	 173.00000	   0.20791	   0.83231	   0.07110	   0.83534	  -4.88251
2684533.38356	 173.00000	   0.16452	   0.84001	   0.08363	   0.84416	  -5.68553
2684541.85956	 173.00000	   0.13007	   0.84662	   0.09843	   0.85232	  -6.63148
2684552.54957	 173.00000	   0.10309	   0.85412	   0.11236	   0.86147	  -7.49408
2684566.06358	 173.00000	   0.08153	   0.86593	   0.12798	   0.87533	  -8.40727
2684583.16159	 173.00000	   0.06443	   0.88265	   0.14776	   0.89494	  -9.50318
2684604.74860	 173.00000	   0.05102	   0.90067	   0.17170	   0.91690	 -10.79338
2684631.99062	 173.00000	   0.04042	   0.92006	   0.19477	   0.94045	 -11.95264
2684666.48664	 173.00000	   0.03192	   0.94800	   0.22040	   0.97329	 -13.08832
2684710.03366	 173.00000	   0.02528	   0.98527	   0.25306	   1.01725	 -14.40456
2684765.09970	 173.00000	   0.01999	   1.02786	   0.29619	   1.06968	 -16.07514
2699352.77361	 174.00000	20004.45300	   0.37350	  -0.02127	   0.37411	   3.25900
2699352.91661	 174.00000	15829.12600	   0.37949	  -0.00678	   0.37955	   1.02385
2699353.05861	 174.00000	12516.70300	   0.38594	   0.00398	   0.38596	  -0.59028
2699353.20061	 174.00000	9909.44240	   0.39326	   0.01418	   0.39352	  -2.06565
2699353.36461	 174.00000	7835.48000	   0.39966	   0.02119	   0.40022	  -3.03566
2699353.56561	 174.00000	6217.24610	   0.40680	   0.02641	   0.40766	  -3.71395
2699353.80361	 174.00000	4905.29100	   0.41232	   0.03200	   0.41356	  -4.43804
2699354.04261	 174.00000	3881.27370	   0.42160	   0.03595	   0.42313	  -4.87433
2699354.28061	 174.00000	3070.98270	   0.42779	   0.03991	   0.42965	  -5.33006
2699354.51861	 174.00000	2430.77780	   0.43445	   0.04211	   0.43648	  -5.53562
2699354.75661	 174.00000	1923.15370	   0.44159	   0.04510	   0.44389	  -5.83080
2699354.99461	 174.00000	1522.43580	   0.44879	   0.04737	   0.45128	  -6.02507
2699355.23261	 174.00000	1203.84460	   0.45553	   0.05012	   0.45828	  -6.27839
2699355.47161	 174.00000	 952.86591	   0.46404	   0.05344	   0.46710	  -6.56972
2699355.70961	 174.00000	 754.27557	   0.47382	   0.05545	   0.47705	  -6.67518
2699355.94661	 174.00000	 596.71857	   0.47885	   0.05704	   0.48224	  -6.79314
2699356.18461	 174.00000	 471.96338	   0.48847	   0.06067	   0.49222	  -7.08048
2699356.42361	 174.00000	 373.20856	   0.49555	   0.06416	   0.49969	  -7.37767
2699356.66161	 174.00000	 295.47278	   0.50377	   0.06666	   0.50816	  -7.53728
2699356.90061	 174.00000	 233.87738	   0.51473	   0.07097	   0.51959	  -7.84989
2699357.13861	 174.00000	 185.05922	   0.52415	   0.07475	   0.52946	  -8.11599
2699357.37461	 174.00000	 146.35823	   0.53449	   0.08172	   0.54070	  -8.69329
2699357.61161	 174.00000	 115.77804	   0.54516	   0.08692	   0.55204	  -9.05859
2699357.84561	 174.00000	  91.67210	   0.55942	   0.09293	   0.56709	  -9.43200
2699358.09061	 174.00000	  72.51701	   0.57319	   0.10158	   0.58212	 -10.04921
2699358.31961	 174.00000	  57.36816	   0.59014	   0.10921	   0.60016	 -10.48478
2699358.55661	 174.00000	  45.36290	   0.61083	   0.11580	   0.62171	 -10.73443
2699358.78861	 174.00000	  35.93134	   0.63307	   0.12214	   0.64475	 -10.92023
2699359.03961	 174.00000	  28.40909	   0.65693	   0.12506	   0.66873	 -10.77844
2699359.25361	 174.00000	  22.48202	   0.68267	   0.12006	   0.69315	  -9.97448
2699359.51861	 174.00000	  17.79613	   0.70522	   0.11374	   0.71433	  -9.16161
2699359.77061	 174.00000	  14.06813	   0.72715	   0.10538	   0.73474	  -8.24568
2699359.98661	 174.00000	  11.14480	   0.74305	   0.09532	   0.74914	  -7.30984
2699360.25461	 174.00000	   8.81772	   0.75815	   0.08259	   0.76263	  -6.21688
2699360.43261	 174.00000	   6.97545	   0.76818	   0.07352	   0.77169	  -5.46727
2699360.65061	 174.00000	   5.51730	   0.77519	   0.06281	   0.77773	  -4.63240
2699360.91961	 174.00000	   4.36941	   0.78216	   0.05483	   0.78408	  -4.01019
2699361.25461	 174.00000	   3.45686	   0.78699	   0.04878	   0.78850	  -3.54647
2699361.67361	 174.00000	   2.73547	   0.79098	   0.04473	   0.79225	  -3.23683
2699362.19861	 174.00000	   2.16054	   0.79458	   0.04109	   0.79564	  -2.96042
2699362.85761	 174.00000	   1.70952	   0.79771	   0.03867	   0.79865	  -2.77520
2699363.68662	 174.00000	   1.35352	   0.80138	   0.03747	   0.80225	  -2.67709
2699364.72962	 174.00000	   1.07079	   0.80402	   0.03715	   0.80488	  -2.64564
2699366.04362	 174.00000	   0.84734	   0.80635	   0.03777	   0.80724	  -2.68152
2699367.69862	 174.00000	   0.67072	   0.81003	   0.04025	   0.81103	  -2.84458
2699369.78762	 174.00000	   0.53067	   0.81344	   0.04344	   0.81460	  -3.05697
2699372.42462	 174.00000	   0.41976	   0.81729	   0.04886	   0.81875	  -3.42144
2699375.75562	 174.00000	   0.33183	   0.82118	   0.05464	   0.82300	  -3.80660
2699379.96162	 174.00000	   0.26261	   0.82686	   0.06126	   0.82913	  -4.23690
2699385.26963	 174.00000	   0.20791	   0.83428	   0.07063	   0.83726	  -4.83892
2699391.97463	 174.00000	   0.16452	   0.84213	   0.08348	   0.84625	  -5.66150
2699400.45064	 174.00000	   0.13007	   0.84903	   0.09838	   0.85471	  -6.60952
2699411.14064	 174.00000	   0.10309	   0.85666	   0.11333	   0.86413	  -7.53626
2699424.65465	 174.00000	   0.08153	   0.86846	   0.12850	   0.87792	  -8.41631
2699441.75266	 174.00000	   0.06443	   0.88455	   0.14799	   0.89684	  -9.49798
2699463.33967	 174.00000	   0.05102	   0.90290	   0.17236	   0.91921	 -10.80775
2699490.58169	 174.00000	   0.04042	   0.92247	   0.19682	   0.94323	 -12.04444
2699525.07771	 174.00000	   0.03192	   0.95034	   0.22136	   0.97578	 -13.11184
2699568.62474	 174.00000	   0.02528	   0.98664	   0.25203	   1.01832	 -14.32936
2699623.69077	 174.00000	   0.01999	   1.02944	   0.29513	   1.07091	 -15.99690
2714200.79980	 175.00000	20004.45300	   0.37307	  -0.02105	   0.37367	   3.22943
2714200.94280	 175.00000	15829.12600	   0.38101	  -0.00702	   0.38107	   1.05609
2714201.08480	 175.00000	12516.70300	   0.38769	   0.00459	   0.38772	  -0.67855
2714201.22680	 175.00000	9909.44240	   0.39617	   0.01288	   0.39638	  -1.86265
2714201.39080	 175.00000	7835.48000	   0.40143	   0.02067	   0.40196	  -2.94796
2714201.59180	 175.00000	6217.24610	   0.40761	   0.02520	   0.40839	  -3.53789
2714201.82980	 175.00000	4905.29100	   0.41429	   0.03176	   0.41551	  -4.38418
2714202.06880	 175.00000	3881.27370	   0.41990	   0.03630	   0.42146	  -4.94102
2714202.30680	 175.00000	3070.98270	   0.42875	   0.03887	   0.43050	  -5.17976
2714202.54480	 175.00000	2430.77780	   0.43529	   0.04331	   0.43744	  -5.68247
2714202.78280	 175.00000	1923.15370	   0.44269	   0.04459	   0.44493	  -5.75133
2714203.02080	 175.00000	1522.43580	   0.45040	   0.04714	   0.45286	  -5.97473
2714203.25880	 175.00000	1203.84460	   0.45708	   0.05053	   0.45986	  -6.30841
2714203.49780	 175.00000	 952.86591	   0.46590	   0.05214	   0.46880	  -6.38552
2714203.73580	 175.00000	 754.27557	   0.47241	   0.05470	   0.47557	  -6.60513
2714203.97280	 175.00000	 596.71857	   0.48000	   0.05742	   0.48342	  -6.82185
2714204.21080	 175.00000	 471.96338	   0.48755	   0.06183	   0.49146	  -7.22759
2714204.44980	 175.00000	 373.20856	   0.49594	   0.06345	   0.49999	  -7.29019
2714204.68780	 175.00000	 295.47278	   0.50599	   0.06823	   0.51057	  -7.67991
2714204.92680	 175.00000	 233.87738	   0.51422	   0.07178	   0.51921	  -7.94601
2714205.16480	 175.00000	 185.05922	   0.52188	   0.07566	   0.52734	  -8.24927
2714205.40080	 175.00000	 146.35823	   0.53502	   0.08044	   0.54103	  -8.55056
2714205.63780	 175.00000	 115.77804	   0.54689	   0.08879	   0.55405	  -9.22219
2714205.87180	 175.00000	  91.67210	   0.55845	   0.09291	   0.56612	  -9.44608
2714206.11680	 175.00000	  72.51701	   0.57398	   0.10163	   0.58291	 -10.04075
2714206.34580	 175.00000	  57.36816	   0.59119	   0.11012	   0.60136	 -10.55154
2714206.58280	 175.00000	  45.36290	   0.61032	   0.11684	   0.62140	 -10.83757
2714206.81480	 175.00000	  35.93134	   0.63404	   0.12195	   0.64566	 -10.88708
2714207.06580	 175.00000	  28.40909	   0.65671	   0.12307	   0.66814	 -10.61407
2714207.27981	 175.00000	  22.48202	   0.68228	   0.11896	   0.69258	  -9.89028
2714207.54481	 175.00000	  17.79613	   0.70629	   0.11367	   0.71538	  -9.14308
2714207.79681	 175.00000	  14.06813	   0.72558	   0.10460	   0.73308	  -8.20339
2714208.01281	 175.00000	  11.14480	   0.74205	   0.09502	   0.74811	  -7.29679
2714208.28081	 175.00000	   8.81772	   0.75752	   0.08394	   0.76215	  -6.32330
2714208.45881	 175.00000	   6.97545	   0.76807	   0.07162	   0.77141	  -5.32749
2714208.67681	 175.00000	   5.51730	   0.77619	   0.06329	   0.77876	  -4.66179
2714208.94581	 175.00000	   4.36941	   0.78216	   0.05553	   0.78413	  -4.06084
2714209.28081	 175.00000	   3.45686	   0.78709	   0.04914	   0.78862	  -3.57234
2714209.69981	 175.00000	   2.73547	   0.79270	   0.04434	   0.79394	  -3.20163
2714210.22481	 175.00000	   2.16054	   0.79602	   0.04096	   0.79707	  -2.94536
2714210.88481	 175.00000	   1.70952	   0.79880	   0.03847	   0.79973	  -2.75719
2714211.71281	 175.00000	   1.35352	   0.80138	   0.03718	   0.80224	  -2.65633
2714212.75581	 175.00000	   1.07079	   0.80510	   0.03686	   0.80594	  -2.62124
2714214.06981	 175.00000	   0.84734	   0.80784	   0.03834	   0.80875	  -2.71695
2714215.72481	 175.00000	   0.67072	   0.81045	   0.04128	   0.81150	  -2.91610
2714217.81381	 175.00000	   0.53067	   0.81298	   0.04398	   0.81416	  -3.09636
2714220.45081	 175.00000	   0.41976	   0.81746	   0.04837	   0.81889	  -3.38639
2714223.78181	 175.00000	   0.33183	   0.82296	   0.05448	   0.82476	  -3.78713
2714227.98782	 175.00000	   0.26261	   0.82757	   0.06250	   0.82992	  -4.31924
2714233.29582	 175.00000	   0.20791	   0.83285	   0.07068	   0.83584	  -4.85092
2714240.00082	 175.00000	   0.16452	   0.84128	   0.08065	   0.84513	  -5.47576
2714248.47683	 175.00000	   0.13007	   0.85169	   0.09449	   0.85691	  -6.33087
2714259.16684	 175.00000	   0.10309	   0.86284	   0.11272	   0.87017	  -7.44315
2714272.68084	 175.00000	   0.08153	   0.87247	   0.13302	   0.88255	  -8.66864
2714289.77885	 175.00000	   0.06443	   0.88473	   0.15473	   0.89816	  -9.91976
2714311.36587	 175.00000	   0.05102	   0.90030	   0.17378	   0.91692	 -10.92486
2714338.60788	 175.00000	   0.04042	   0.92303	   0.19747	   0.94391	 -12.07545
2714373.10390	 175.00000	   0.03192	   0.94938	   0.22721	   0.97619	 -13.45917
2714416.65093	 175.00000	   0.02528	   0.97770	   0.25685	   1.01087	 -14.71955
2714471.71696	 175.00000	   0.01999	   1.01533	   0.28641	   1.05496	 -15.75320
2729039.95673	 176.00000	20004.45300	   0.37457	  -0.02112	   0.37516	   3.22772
2729040.09973	 176.00000	15829.12600	   0.38049	  -0.00574	   0.38054	   0.86411
2729040.24173	 176.00000	12516.70300	   0.38562	   0.00449	   0.38565	  -0.66725
2729040.38373	 176.00000	9909.44240	   0.39384	   0.01272	   0.39404	  -1.84941
2729040.54773	 176.00000	7835.48000	   0.39864	   0.02041	   0.39916	  -2.93098
2729040.74873	 176.00000	6217.24610	   0.40780	   0.02721	   0.40871	  -3.81787
2729040.98673	 176.00000	4905.29100	   0.41310	   0.03084	   0.41425	  -4.26949
2729041.22573	 176.00000	3881.27370	   0.41989	   0.03578	   0.42141	  -4.87064
2729041.46373	 176.00000	3070.98270	   0.42713	   0.03935	   0.42893	  -5.26409
2729041.70173	 176.00000	2430.77780	   0.43457	   0.04208	   0.43660	  -5.53059
2729041.93973	 176.00000	1923.15370	   0.44168	   0.04503	   0.44397	  -5.82114
2729042.17773	 176.00000	1522.43580	   0.44986	   0.04792	   0.45241	  -6.08029
2729042.41573	 176.00000	1203.84460	   0.45547	   0.04904	   0.45811	  -6.14507
2729042.65473	 176.00000	 952.86591	   0.46449	   0.05269	   0.46747	  -6.47136
2729042.89273	 176.00000	 754.27557	   0.47272	   0.05610	   0.47604	  -6.76807
2729043.12973	 176.00000	 596.71857	   0.48025	   0.05803	   0.48374	  -6.88944
2729043.36773	 176.00000	 471.96338	   0.48648	   0.06157	   0.49036	  -7.21366
2729043.60673	 176.00000	 373.20856	   0.49615	   0.06350	   0.50019	  -7.29314
2729043.84473	 176.00000	 295.47278	   0.50453	   0.06754	   0.50903	  -7.62431
2729044.08373	 176.00000	 233.87738	   0.51399	   0.07097	   0.51887	  -7.86112
2729044.32173	 176.00000	 185.05922	   0.52518	   0.07701	   0.53079	  -8.34239
2729044.55773	 176.00000	 146.35823	   0.53379	   0.08238	   0.54011	  -8.77295
2729044.79473	 176.00000	 115.77804	   0.54639	   0.08801	   0.55343	  -9.15074
2729045.02873	 176.00000	  91.67210	   0.55824	   0.09505	   0.56627	  -9.66270
2729045.27373	 176.00000	  72.51701	   0.57362	   0.10209	   0.58264	 -10.09172
2729045.50273	 176.00000	  57.36816	   0.59094	   0.10826	   0.60078	 -10.38112
2729045.73973	 176.00000	  45.36290	   0.60951	   0.11733	   0.62070	 -10.89581
2729045.97173	 176.00000	  35.93134	   0.63388	   0.12043	   0.64522	 -10.75687
2729046.22273	 176.00000	  28.40909	   0.65755	   0.12328	   0.66901	 -10.61908
2729046.43673	 176.00000	  22.48202	   0.68329	   0.12080	   0.69388	 -10.02598
