Repository: kbm2110/Battery_Diagnostics_Thesis

# Battery_Diagnostics_Thesis
 Data-driven battery diagnostics using EIS

**Author:** Bala Manikanta Yaswanth Kanagarla
**Institution:** Technische Hochschule Ingolstadt (THI)
**Supervisor:** Prof. Dr. H.-G. Schweiger

## Overview

This project implements a machine learning framework for 
non-invasive State of Health (SoH) estimation of lithium-ion 
batteries using Electrochemical Impedance Spectroscopy (EIS).

Eight physically interpretable features are extracted from 
impedance spectra and used to train six ML models under a 
strict cell-level train-test split. The stacking ensemble 
achieves R² = 0.9122 and RMSE = 0.0234 on completely unseen 
cells.

---

File: data/EIS/EIS_state_III_35C01.txt (part 22 of 39)
time/s	           cycle number	freq/Hz	           Re(Z)/Ohm	  -Im(Z)/Ohm	   |Z|/Ohm	   Phase(Z)/deg 10194.00151	   1.00000	20004.45300	   0.29797	  -0.02827	   0.29930	   5.42007
2612363.40071	 176.00000	  11.14480	   0.74290	   0.14008	   0.75599	 -10.67816
2612363.66871	 176.00000	   8.81772	   0.77029	   0.12693	   0.78068	  -9.35753
2612363.84671	 176.00000	   6.97545	   0.78685	   0.11511	   0.79522	  -8.32305
2612364.06471	 176.00000	   5.51730	   0.80048	   0.10099	   0.80682	  -7.19045
2612364.33371	 176.00000	   4.36941	   0.81260	   0.08493	   0.81703	  -5.96642
2612364.66871	 176.00000	   3.45686	   0.82517	   0.07513	   0.82858	  -5.20239
2612365.08771	 176.00000	   2.73547	   0.83577	   0.07017	   0.83871	  -4.79888
2612365.61271	 176.00000	   2.16054	   0.83895	   0.06827	   0.84172	  -4.65222
2612366.27171	 176.00000	   1.70952	   0.83912	   0.06546	   0.84167	  -4.46096
2612367.10071	 176.00000	   1.35352	   0.83834	   0.05855	   0.84038	  -3.99485
2612368.14372	 176.00000	   1.07079	   0.84140	   0.04884	   0.84281	  -3.32217
2612369.45772	 176.00000	   0.84734	   0.85112	   0.04048	   0.85208	  -2.72316
2612371.11272	 176.00000	   0.67072	   0.86585	   0.03709	   0.86665	  -2.45316
2612373.20172	 176.00000	   0.53067	   0.88600	   0.04414	   0.88710	  -2.85187
2612375.83872	 176.00000	   0.41976	   0.90211	   0.06497	   0.90444	  -4.11963
2612379.16972	 176.00000	   0.33183	   0.90500	   0.09570	   0.91005	  -6.03628
2612383.37572	 176.00000	   0.26261	   0.88775	   0.12409	   0.89638	  -7.95749
2612388.68373	 176.00000	   0.20791	   0.85635	   0.13509	   0.86694	  -8.96444
2612395.38873	 176.00000	   0.16452	   0.82663	   0.11992	   0.83529	  -8.25440
2612403.86474	 176.00000	   0.13007	   0.81824	   0.07953	   0.82209	  -5.55146
2612414.55474	 176.00000	   0.10309	   0.84938	   0.02674	   0.84981	  -1.80342
2612428.06875	 176.00000	   0.08153	   0.93760	  -0.00935	   0.93764	   0.57115
2612445.16676	 176.00000	   0.06443	   1.06344	   0.00626	   1.06346	  -0.33730
2612466.75377	 176.00000	   0.05102	   1.22115	   0.12133	   1.22717	  -5.67428
2612493.99579	 176.00000	   0.04042	   1.30940	   0.34854	   1.35500	 -14.90560
2612528.49181	 176.00000	   0.03192	   1.25203	   0.64011	   1.40617	 -27.07891
2612572.03884	 176.00000	   0.02528	   0.99699	   0.87560	   1.32691	 -41.29101
2612627.10487	 176.00000	   0.01999	   0.57938	   0.89136	   1.06311	 -56.97646
2626410.45511	 177.00000	20004.45300	   0.28633	  -0.01616	   0.28678	   3.22985
2626410.59811	 177.00000	15829.12600	   0.29388	  -0.00310	   0.29389	   0.60369
2626410.74011	 177.00000	12516.70300	   0.30265	   0.01077	   0.30285	  -2.03709
2626410.88211	 177.00000	9909.44240	   0.31084	   0.01978	   0.31147	  -3.64189
2626411.04611	 177.00000	7835.48000	   0.31994	   0.02752	   0.32112	  -4.91575
2626411.24711	 177.00000	6217.24610	   0.32721	   0.03313	   0.32888	  -5.78157
2626411.48511	 177.00000	4905.29100	   0.33312	   0.03906	   0.33540	  -6.68732
2626411.72411	 177.00000	3881.27370	   0.34167	   0.04232	   0.34428	  -7.06078
2626411.96211	 177.00000	3070.98270	   0.34802	   0.04751	   0.35125	  -7.77372
2626412.20011	 177.00000	2430.77780	   0.35817	   0.05057	   0.36172	  -8.03565
2626412.43811	 177.00000	1923.15370	   0.36518	   0.05519	   0.36933	  -8.59349
2626412.67611	 177.00000	1522.43580	   0.37633	   0.05784	   0.38074	  -8.73748
2626412.91411	 177.00000	1203.84460	   0.38448	   0.06033	   0.38918	  -8.91742
2626413.15311	 177.00000	 952.86591	   0.39361	   0.06591	   0.39909	  -9.50644
2626413.39111	 177.00000	 754.27557	   0.40315	   0.06767	   0.40879	  -9.52813
2626413.62811	 177.00000	 596.71857	   0.41464	   0.07156	   0.42077	  -9.79173
2626413.86611	 177.00000	 471.96338	   0.42289	   0.07534	   0.42955	 -10.10107
2626414.10511	 177.00000	 373.20856	   0.43566	   0.08004	   0.44296	 -10.40994
2626414.34311	 177.00000	 295.47278	   0.44747	   0.08333	   0.45517	 -10.54897
2626414.58211	 177.00000	 233.87738	   0.45909	   0.08957	   0.46774	 -11.04044
2626414.82011	 177.00000	 185.05922	   0.47133	   0.09422	   0.48066	 -11.30391
2626415.05611	 177.00000	 146.35823	   0.48302	   0.09874	   0.49301	 -11.55381
2626415.29311	 177.00000	 115.77804	   0.49799	   0.10696	   0.50934	 -12.12194
2626415.52711	 177.00000	  91.67210	   0.51231	   0.11297	   0.52462	 -12.43509
2626415.77211	 177.00000	  72.51701	   0.52767	   0.12116	   0.54140	 -12.93224
2626416.00111	 177.00000	  57.36816	   0.54921	   0.13185	   0.56481	 -13.49982
2626416.23811	 177.00000	  45.36290	   0.56948	   0.14085	   0.58664	 -13.89243
2626416.47011	 177.00000	  35.93134	   0.59291	   0.15123	   0.61189	 -14.30907
2626416.72111	 177.00000	  28.40909	   0.62258	   0.15680	   0.64202	 -14.13584
2626416.93511	 177.00000	  22.48202	   0.65400	   0.15912	   0.67308	 -13.67479
2626417.20011	 177.00000	  17.79613	   0.68452	   0.15850	   0.70264	 -13.03729
2626417.45211	 177.00000	  14.06813	   0.71831	   0.15314	   0.73445	 -12.03498
2626417.66811	 177.00000	  11.14480	   0.74530	   0.14277	   0.75885	 -10.84405
2626417.93611	 177.00000	   8.81772	   0.77040	   0.12701	   0.78080	  -9.36200
2626418.11411	 177.00000	   6.97545	   0.78806	   0.11696	   0.79669	  -8.44204
2626418.33211	 177.00000	   5.51730	   0.80224	   0.10264	   0.80878	  -7.29119
2626418.60111	 177.00000	   4.36941	   0.81236	   0.08668	   0.81697	  -6.09053
2626418.93611	 177.00000	   3.45686	   0.82598	   0.07444	   0.82933	  -5.14978
2626419.35511	 177.00000	   2.73547	   0.83646	   0.06881	   0.83929	  -4.70266
2626419.88011	 177.00000	   2.16054	   0.84186	   0.06750	   0.84456	  -4.58383
2626420.53911	 177.00000	   1.70952	   0.84249	   0.06564	   0.84504	  -4.45479
2626421.36811	 177.00000	   1.35352	   0.84078	   0.06113	   0.84300	  -4.15876
2626422.41111	 177.00000	   1.07079	   0.84161	   0.05264	   0.84325	  -3.57906
2626423.72512	 177.00000	   0.84734	   0.84831	   0.04304	   0.84940	  -2.90417
2626425.38012	 177.00000	   0.67072	   0.86091	   0.03736	   0.86172	  -2.48507
2626427.46912	 177.00000	   0.53067	   0.88102	   0.03842	   0.88186	  -2.49677
2626430.10612	 177.00000	   0.41976	   0.90235	   0.05524	   0.90404	  -3.50310
2626433.43712	 177.00000	   0.33183	   0.91356	   0.08555	   0.91756	  -5.34991
2626437.64312	 177.00000	   0.26261	   0.90489	   0.12015	   0.91283	  -7.56349
2626442.95113	 177.00000	   0.20791	   0.87606	   0.14412	   0.88783	  -9.34181
2626449.65613	 177.00000	   0.16452	   0.83953	   0.14233	   0.85151	  -9.62237
2626458.13214	 177.00000	   0.13007	   0.81346	   0.10962	   0.82081	  -7.67475
2626468.82214	 177.00000	   0.10309	   0.82169	   0.05409	   0.82347	  -3.76597
2626482.33615	 177.00000	   0.08153	   0.88880	  -0.00178	   0.88880	   0.11444
2626499.43416	 177.00000	   0.06443	   1.00225	  -0.02157	   1.00248	   1.23292
2626521.02117	 177.00000	   0.05102	   1.18022	   0.04082	   1.18092	  -1.98074
2626548.26319	 177.00000	   0.04042	   1.33471	   0.23309	   1.35491	  -9.90619
2626582.75921	 177.00000	   0.03192	   1.37118	   0.54095	   1.47402	 -21.52993
2626626.30624	 177.00000	   0.02528	   1.20151	   0.86716	   1.48176	 -35.81889
2626681.37227	 177.00000	   0.01999	   0.80112	   1.04425	   1.31615	 -52.50533
2640452.41621	 178.00000	20004.45300	   0.28666	  -0.01606	   0.28711	   3.20732
2640452.55921	 178.00000	15829.12600	   0.29472	  -0.00294	   0.29473	   0.57244
2640452.70121	 178.00000	12516.70300	   0.30294	   0.01083	   0.30314	  -2.04764
2640452.84321	 178.00000	9909.44240	   0.31132	   0.01969	   0.31194	  -3.61888
2640453.00721	 178.00000	7835.48000	   0.31929	   0.02678	   0.32041	  -4.79406
2640453.20821	 178.00000	6217.24610	   0.32502	   0.03367	   0.32676	  -5.91490
2640453.44621	 178.00000	4905.29100	   0.33341	   0.03934	   0.33572	  -6.72954
2640453.68521	 178.00000	3881.27370	   0.34261	   0.04407	   0.34544	  -7.32969
2640453.92321	 178.00000	3070.98270	   0.35057	   0.04650	   0.35364	  -7.55611
2640454.16121	 178.00000	2430.77780	   0.35849	   0.04981	   0.36194	  -7.91022
2640454.39921	 178.00000	1923.15370	   0.36727	   0.05422	   0.37125	  -8.39850
2640454.63721	 178.00000	1522.43580	   0.37592	   0.05873	   0.38048	  -8.87959
2640454.87521	 178.00000	1203.84460	   0.38531	   0.06206	   0.39028	  -9.14994
2640455.11421	 178.00000	 952.86591	   0.39507	   0.06367	   0.40017	  -9.15536
2640455.35221	 178.00000	 754.27557	   0.40329	   0.06831	   0.40904	  -9.61294
2640455.58921	 178.00000	 596.71857	   0.41394	   0.07237	   0.42022	  -9.91681
2640455.82721	 178.00000	 471.96338	   0.42518	   0.07658	   0.43202	 -10.21006
2640456.06621	 178.00000	 373.20856	   0.43651	   0.07933	   0.44366	 -10.30066
2640456.30421	 178.00000	 295.47278	   0.44854	   0.08451	   0.45643	 -10.67067
2640456.54321	 178.00000	 233.87738	   0.46006	   0.08827	   0.46845	 -10.86118
2640456.78121	 178.00000	 185.05922	   0.47043	   0.09308	   0.47954	 -11.19160
2640457.01721	 178.00000	 146.35823	   0.48549	   0.10007	   0.49569	 -11.64711
2640457.25421	 178.00000	 115.77804	   0.49821	   0.10626	   0.50942	 -12.04013
2640457.48821	 178.00000	  91.67210	   0.51292	   0.11309	   0.52524	 -12.43400
2640457.73222	 178.00000	  72.51701	   0.53056	   0.12195	   0.54439	 -12.94444
2640457.96122	 178.00000	  57.36816	   0.54830	   0.13122	   0.56378	 -13.45891
2640458.19822	 178.00000	  45.36290	   0.57077	   0.14001	   0.58769	 -13.78200
2640458.43022	 178.00000	  35.93134	   0.59448	   0.15059	   0.61326	 -14.21480
2640458.68122	 178.00000	  28.40909	   0.62253	   0.15615	   0.64182	 -14.08145
2640458.89522	 178.00000	  22.48202	   0.65472	   0.16044	   0.67409	 -13.76899
2640459.16022	 178.00000	  17.79613	   0.68737	   0.15985	   0.70571	 -13.09136
2640459.41222	 178.00000	  14.06813	   0.71805	   0.15127	   0.73381	 -11.89649
2640459.62822	 178.00000	  11.14480	   0.74647	   0.14285	   0.76001	 -10.83352
2640459.89522	 178.00000	   8.81772	   0.76939	   0.12829	   0.78001	  -9.46646
2640460.07422	 178.00000	   6.97545	   0.79076	   0.11319	   0.79882	  -8.14628
2640460.29222	 178.00000	   5.51730	   0.80615	   0.10392	   0.81282	  -7.34553
2640460.56122	 178.00000	   4.36941	   0.81372	   0.09013	   0.81870	  -6.32059
2640460.89622	 178.00000	   3.45686	   0.82303	   0.07749	   0.82667	  -5.37857
2640461.31522	 178.00000	   2.73547	   0.83195	   0.06557	   0.83453	  -4.50679
2640461.84022	 178.00000	   2.16054	   0.84452	   0.05970	   0.84662	  -4.04327
2640462.49922	 178.00000	   1.70952	   0.85251	   0.06033	   0.85464	  -4.04801
2640463.32822	 178.00000	   1.35352	   0.85466	   0.06409	   0.85706	  -4.28826
2640464.37122	 178.00000	   1.07079	   0.85163	   0.06551	   0.85414	  -4.39904
2640465.68522	 178.00000	   0.84734	   0.84740	   0.06149	   0.84963	  -4.15032
2640467.34022	 178.00000	   0.67072	   0.84578	   0.05423	   0.84752	  -3.66867
2640469.42922	 178.00000	   0.53067	   0.85244	   0.04160	   0.85346	  -2.79367
2640472.06622	 178.00000	   0.41976	   0.87168	   0.03345	   0.87232	  -2.19769
2640475.39723	 178.00000	   0.33183	   0.90194	   0.03636	   0.90267	  -2.30836
2640479.60323	 178.00000	   0.26261	   0.93317	   0.06162	   0.93520	  -3.77798
2640484.91123	 178.00000	   0.20791	   0.95169	   0.10822	   0.95782	  -6.48756
2640491.61624	 178.00000	   0.16452	   0.94119	   0.16483	   0.95552	  -9.93312
2640500.09224	 178.00000	   0.13007	   0.89734	   0.20791	   0.92111	 -13.04484
2640510.78225	 178.00000	   0.10309	   0.83293	   0.21329	   0.85980	 -14.36332
2640524.29625	 178.00000	   0.08153	   0.78141	   0.16722	   0.79910	 -12.07896
2640541.39426	 178.00000	   0.06443	   0.77162	   0.09017	   0.77687	  -6.66511
2640562.98028	 178.00000	   0.05102	   0.85104	  -0.02633	   0.85144	   1.77183
2640590.22329	 178.00000	   0.04042	   1.05009	  -0.10061	   1.05490	   5.47263
2640624.71931	 178.00000	   0.03192	   1.34693	  -0.04281	   1.34761	   1.82033
2640668.26534	 178.00000	   0.02528	   1.64912	   0.23879	   1.66632	  -8.23917
2640723.33037	 178.00000	   0.01999	   1.77240	   0.74381	   1.92215	 -22.76611
2654508.69883	 179.00000	20004.45300	   0.28638	  -0.01754	   0.28691	   3.50574
2654508.84183	 179.00000	15829.12600	   0.29595	  -0.00133	   0.29595	   0.25760
2654508.98383	 179.00000	12516.70300	   0.30246	   0.00900	   0.30259	  -1.70439
2654509.12583	 179.00000	9909.44240	   0.31180	   0.01874	   0.31237	  -3.44024
2654509.28983	 179.00000	7835.48000	   0.31788	   0.02697	   0.31902	  -4.84976
2654509.49083	 179.00000	6217.24610	   0.32616	   0.03263	   0.32779	  -5.71371
2654509.72883	 179.00000	4905.29100	   0.33272	   0.03975	   0.33509	  -6.81301
2654509.96783	 179.00000	3881.27370	   0.34202	   0.04287	   0.34470	  -7.14484
2654510.20583	 179.00000	3070.98270	   0.34877	   0.04692	   0.35191	  -7.66149
2654510.44383	 179.00000	2430.77780	   0.35674	   0.05251	   0.36058	  -8.37397
2654510.68183	 179.00000	1923.15370	   0.36645	   0.05617	   0.37073	  -8.71525
2654510.91983	 179.00000	1522.43580	   0.37496	   0.05810	   0.37943	  -8.80776
2654511.15783	 179.00000	1203.84460	   0.38572	   0.06194	   0.39066	  -9.12284
2654511.39683	 179.00000	 952.86591	   0.39351	   0.06522	   0.39888	  -9.41132
2654511.63483	 179.00000	 754.27557	   0.40439	   0.06774	   0.41003	  -9.50932
2654511.87183	 179.00000	 596.71857	   0.41275	   0.07030	   0.41870	  -9.66635
2654512.10983	 179.00000	 471.96338	   0.42522	   0.07544	   0.43186	 -10.06062
2654512.34883	 179.00000	 373.20856	   0.43392	   0.07908	   0.44106	 -10.32816
2654512.58683	 179.00000	 295.47278	   0.44583	   0.08272	   0.45344	 -10.51178
2654512.82583	 179.00000	 233.87738	   0.45904	   0.08783	   0.46736	 -10.83150
2654513.06383	 179.00000	 185.05922	   0.47068	   0.09262	   0.47971	 -11.13236
2654513.29983	 179.00000	 146.35823	   0.48200	   0.09777	   0.49182	 -11.46593
2654513.53683	 179.00000	 115.77804	   0.49727	   0.10535	   0.50831	 -11.96168
2654513.77083	 179.00000	  91.67210	   0.51178	   0.11251	   0.52400	 -12.39893
2654514.01583	 179.00000	  72.51701	   0.52825	   0.11985	   0.54168	 -12.78248
2654514.24483	 179.00000	  57.36816	   0.54849	   0.13033	   0.56376	 -13.36634
2654514.48183	 179.00000	  45.36290	   0.56835	   0.14027	   0.58540	 -13.86345
2654514.71383	 179.00000	  35.93134	   0.59290	   0.14645	   0.61072	 -13.87452
2654514.96483	 179.00000	  28.40909	   0.62150	   0.15631	   0.64085	 -14.11715
2654515.17883	 179.00000	  22.48202	   0.65160	   0.15905	   0.67073	 -13.71698
2654515.44383	 179.00000	  17.79613	   0.68390	   0.15709	   0.70171	 -12.93660
2654515.69583	 179.00000	  14.06813	   0.71528	   0.15203	   0.73125	 -11.99934
2654515.91183	 179.00000	  11.14480	   0.74359	   0.13904	   0.75648	 -10.59152
2654516.17983	 179.00000	   8.81772	   0.76769	   0.13083	   0.77876	  -9.67150
2654516.35783	 179.00000	   6.97545	   0.78374	   0.11336	   0.79190	  -8.23000
2654516.57583	 179.00000	   5.51730	   0.79944	   0.09793	   0.80542	  -6.98357
2654516.84483	 179.00000	   4.36941	   0.81408	   0.08476	   0.81848	  -5.94441
2654517.17983	 179.00000	   3.45686	   0.82663	   0.07850	   0.83035	  -5.42448
2654517.59883	 179.00000	   2.73547	   0.83092	   0.07365	   0.83418	  -5.06540
2654518.12383	 179.00000	   2.16054	   0.83224	   0.06740	   0.83497	  -4.63025
2654518.78283	 179.00000	   1.70952	   0.83368	   0.05888	   0.83576	  -4.04016
2654519.61183	 179.00000	   1.35352	   0.83864	   0.04944	   0.84009	  -3.37400
2654520.65484	 179.00000	   1.07079	   0.84896	   0.04260	   0.85003	  -2.87285
2654521.96884	 179.00000	   0.84734	   0.86421	   0.04139	   0.86520	  -2.74195
2654523.62384	 179.00000	   0.67072	   0.87839	   0.04911	   0.87976	  -3.20033
2654525.71284	 179.00000	   0.53067	   0.88681	   0.06844	   0.88945	  -4.41311
2654528.34984	 179.00000	   0.41976	   0.88246	   0.09011	   0.88705	  -5.83041
2654531.68084	 179.00000	   0.33183	   0.86538	   0.10416	   0.87163	  -6.86342
2654535.88684	 179.00000	   0.26261	   0.84349	   0.10192	   0.84963	  -6.88970
2654541.19485	 179.00000	   0.20791	   0.83008	   0.08092	   0.83401	  -5.56759
2654547.89985	 179.00000	   0.16452	   0.84065	   0.04641	   0.84193	  -3.16008
2654556.37586	 179.00000	   0.13007	   0.88728	   0.01631	   0.88743	  -1.05303
2654567.06586	 179.00000	   0.10309	   0.96882	   0.01589	   0.96895	  -0.93962
2654580.57987	 179.00000	   0.08153	   1.07090	   0.07405	   1.07346	  -3.95553
2654597.67788	 179.00000	   0.06443	   1.14989	   0.18892	   1.16530	  -9.32996
2654619.26489	 179.00000	   0.05102	   1.15678	   0.37923	   1.21736	 -18.15083
2654646.50691	 179.00000	   0.04042	   1.03833	   0.55888	   1.17918	 -28.29133
2654681.00293	 179.00000	   0.03192	   0.80504	   0.63706	   1.02661	 -38.35586
2654724.54996	 179.00000	   0.02528	   0.53550	   0.52168	   0.74760	 -44.25144
2654779.61599	 179.00000	   0.01999	   0.36957	   0.15942	   0.40249	 -23.33422
2668563.63743	 180.00000	20004.45300	   0.28666	  -0.01557	   0.28709	   3.10973
2668563.78043	 180.00000	15829.12600	   0.29507	  -0.00091	   0.29507	   0.17580
2668563.92243	 180.00000	12516.70300	   0.30201	   0.01013	   0.30218	  -1.92106
2668564.06443	 180.00000	9909.44240	   0.31033	   0.01893	   0.31090	  -3.49067
2668564.22843	 180.00000	7835.48000	   0.31705	   0.02677	   0.31818	  -4.82612
2668564.42943	 180.00000	6217.24610	   0.32689	   0.03371	   0.32862	  -5.88703
2668564.66743	 180.00000	4905.29100	   0.33487	   0.03820	   0.33704	  -6.50751
2668564.90543	 180.00000	3881.27370	   0.34159	   0.04236	   0.34421	  -7.06956
2668565.14343	 180.00000	3070.98270	   0.35090	   0.04805	   0.35418	  -7.79729
2668565.38243	 180.00000	2430.77780	   0.35818	   0.05074	   0.36176	  -8.06330
2668565.62043	 180.00000	1923.15370	   0.36683	   0.05409	   0.37080	  -8.38821
2668565.85843	 180.00000	1522.43580	   0.37635	   0.05605	   0.38050	  -8.47090
2668566.09643	 180.00000	1203.84460	   0.38438	   0.06144	   0.38926	  -9.08179
2668566.33543	 180.00000	 952.86591	   0.39426	   0.06538	   0.39964	  -9.41537
2668566.57343	 180.00000	 754.27557	   0.40315	   0.06837	   0.40890	  -9.62476
2668566.81043	 180.00000	 596.71857	   0.41257	   0.07106	   0.41864	  -9.77321
2668567.04844	 180.00000	 471.96338	   0.42237	   0.07480	   0.42894	 -10.04321
2668567.28744	 180.00000	 373.20856	   0.43577	   0.07919	   0.44290	 -10.29950
2668567.52444	 180.00000	 295.47278	   0.44631	   0.08389	   0.45412	 -10.64546
2668567.76444	 180.00000	 233.87738	   0.45794	   0.08667	   0.46607	 -10.71698
2668568.00244	 180.00000	 185.05922	   0.47144	   0.09254	   0.48044	 -11.10501
2668568.23844	 180.00000	 146.35823	   0.48360	   0.09881	   0.49359	 -11.54788
2668568.47444	 180.00000	 115.77804	   0.49616	   0.10446	   0.50704	 -11.88926
2668568.70944	 180.00000	  91.67210	   0.51045	   0.11225	   0.52265	 -12.40184
2668568.95444	 180.00000	  72.51701	   0.52838	   0.12173	   0.54222	 -12.97398
2668569.18344	 180.00000	  57.36816	   0.54704	   0.13073	   0.56245	 -13.44077
2668569.42044	 180.00000	  45.36290	   0.56812	   0.13807	   0.58466	 -13.65972
2668569.65244	 180.00000	  35.93134	   0.59232	   0.14876	   0.61072	 -14.09844
2668569.90344	 180.00000	  28.40909	   0.62071	   0.15703	   0.64027	 -14.19739
2668570.11744	 180.00000	  22.48202	   0.65126	   0.15849	   0.67027	 -13.67780
2668570.38244	 180.00000	  17.79613	   0.68363	   0.15915	   0.70191	 -13.10532
2668570.63444	 180.00000	  14.06813	   0.71513	   0.15008	   0.73071	 -11.85248
2668570.85044	 180.00000	  11.14480	   0.74361	   0.14203	   0.75705	 -10.81309
2668571.11744	 180.00000	   8.81772	   0.76611	   0.12550	   0.77632	  -9.30293
2668571.29644	 180.00000	   6.97545	   0.78895	   0.11152	   0.79679	  -8.04573
2668571.51444	 180.00000	   5.51730	   0.80098	   0.10249	   0.80751	  -7.29150
2668571.78344	 180.00000	   4.36941	   0.80933	   0.08869	   0.81417	  -6.25350
2668572.11844	 180.00000	   3.45686	   0.81921	   0.07538	   0.82267	  -5.25699
2668572.53744	 180.00000	   2.73547	   0.82922	   0.06411	   0.83169	  -4.42063
2668573.06244	 180.00000	   2.16054	   0.84006	   0.05931	   0.84215	  -4.03843
2668573.72144	 180.00000	   1.70952	   0.84879	   0.06024	   0.85092	  -4.05946
2668574.55044	 180.00000	   1.35352	   0.85041	   0.06400	   0.85281	  -4.30399
2668575.59344	 180.00000	   1.07079	   0.84679	   0.06488	   0.84927	  -4.38113
2668576.90644	 180.00000	   0.84734	   0.84195	   0.06115	   0.84417	  -4.15430
2668578.56244	 180.00000	   0.67072	   0.84127	   0.05318	   0.84295	  -3.61700
2668580.65144	 180.00000	   0.53067	   0.84879	   0.04133	   0.84980	  -2.78763
2668583.28844	 180.00000	   0.41976	   0.86812	   0.03260	   0.86873	  -2.15076
2668586.61945	 180.00000	   0.33183	   0.89843	   0.03746	   0.89921	  -2.38750
2668590.82545	 180.00000	   0.26261	   0.92898	   0.06343	   0.93114	  -3.90631
2668596.13345	 180.00000	   0.20791	   0.94538	   0.11051	   0.95182	  -6.66749
2668602.83846	 180.00000	   0.16452	   0.93309	   0.16620	   0.94778	 -10.09965
2668611.31446	 180.00000	   0.13007	   0.88754	   0.20708	   0.91138	 -13.13341
2668622.00447	 180.00000	   0.10309	   0.82401	   0.20819	   0.84990	 -14.17939
2668635.51848	 180.00000	   0.08153	   0.77526	   0.15956	   0.79151	 -11.62999
2668652.61649	 180.00000	   0.06443	   0.77116	   0.07870	   0.77516	  -5.82705
2668674.20250	 180.00000	   0.05102	   0.85914	  -0.03467	   0.85984	   2.31113
2668701.44552	 180.00000	   0.04042	   1.06770	  -0.09977	   1.07235	   5.33846
2668735.94154	 180.00000	   0.03192	   1.36330	  -0.02150	   1.36347	   0.90365
2668779.48856	 180.00000	   0.02528	   1.64740	   0.27531	   1.67025	  -9.48743
2668834.55359	 180.00000	   0.01999	   1.74027	   0.78341	   1.90847	 -24.23555
2682609.11177	 181.00000	20004.45300	   0.28627	  -0.01719	   0.28679	   3.43636
2682609.25477	 181.00000	15829.12600	   0.29428	  -0.00229	   0.29429	   0.44646
2682609.39677	 181.00000	12516.70300	   0.30447	   0.01143	   0.30468	  -2.14929
2682609.53877	 181.00000	9909.44240	   0.30986	   0.02123	   0.31058	  -3.91960
2682609.70277	 181.00000	7835.48000	   0.31978	   0.02748	   0.32096	  -4.91201
2682609.90377	 181.00000	6217.24610	   0.32657	   0.03209	   0.32814	  -5.61294
2682610.14177	 181.00000	4905.29100	   0.33559	   0.03990	   0.33795	  -6.78097
2682610.38077	 181.00000	3881.27370	   0.34430	   0.04439	   0.34715	  -7.34707
2682610.61877	 181.00000	3070.98270	   0.35151	   0.04808	   0.35479	  -7.78861
2682610.85677	 181.00000	2430.77780	   0.35726	   0.05058	   0.36082	  -8.05802
2682611.09477	 181.00000	1923.15370	   0.36679	   0.05476	   0.37085	  -8.49099
2682611.33277	 181.00000	1522.43580	   0.37593	   0.05927	   0.38057	  -8.95965
2682611.57077	 181.00000	1203.84460	   0.38391	   0.06027	   0.38862	  -8.92134
2682611.80977	 181.00000	 952.86591	   0.39349	   0.06428	   0.39870	  -9.27745
2682612.04777	 181.00000	 754.27557	   0.40211	   0.06698	   0.40765	  -9.45678
2682612.28477	 181.00000	 596.71857	   0.41236	   0.07195	   0.41859	  -9.89764
2682612.52277	 181.00000	 471.96338	   0.42360	   0.07481	   0.43015	 -10.01527
2682612.76177	 181.00000	 373.20856	   0.43527	   0.07873	   0.44233	 -10.25303
2682612.99977	 181.00000	 295.47278	   0.44627	   0.08279	   0.45388	 -10.51001
2682613.23877	 181.00000	 233.87738	   0.45759	   0.08759	   0.46590	 -10.83596
2682613.47677	 181.00000	 185.05922	   0.47094	   0.09248	   0.47994	 -11.10993
2682613.71277	 181.00000	 146.35823	   0.48373	   0.09871	   0.49370	 -11.53344
2682613.94977	 181.00000	 115.77804	   0.49619	   0.10544	   0.50727	 -11.99695
2682614.18377	 181.00000	  91.67210	   0.51092	   0.11285	   0.52324	 -12.45547
2682614.42877	 181.00000	  72.51701	   0.52742	   0.12100	   0.54113	 -12.92130
2682614.65777	 181.00000	  57.36816	   0.54770	   0.12910	   0.56271	 -13.26286
2682614.89477	 181.00000	  45.36290	   0.56788	   0.13966	   0.58480	 -13.81628
2682615.12677	 181.00000	  35.93134	   0.59234	   0.14963	   0.61095	 -14.17638
2682615.37777	 181.00000	  28.40909	   0.62082	   0.15577	   0.64007	 -14.08480
2682615.59177	 181.00000	  22.48202	   0.65145	   0.15919	   0.67062	 -13.73206
2682615.85677	 181.00000	  17.79613	   0.68408	   0.15870	   0.70225	 -13.06116
2682616.10877	 181.00000	  14.06813	   0.71648	   0.15176	   0.73238	 -11.95888
2682616.32477	 181.00000	  11.14480	   0.74342	   0.14098	   0.75667	 -10.73805
2682616.59277	 181.00000	   8.81772	   0.76915	   0.12829	   0.77978	  -9.46957
2682616.77077	 181.00000	   6.97545	   0.78697	   0.11473	   0.79529	  -8.29478
2682616.98877	 181.00000	   5.51730	   0.79993	   0.10062	   0.80623	  -7.16908
2682617.25777	 181.00000	   4.36941	   0.81135	   0.08504	   0.81580	  -5.98346
2682617.59277	 181.00000	   3.45686	   0.82426	   0.07441	   0.82761	  -5.15818
2682618.01177	 181.00000	   2.73547	   0.83569	   0.06928	   0.83856	  -4.73904
2682618.53677	 181.00000	   2.16054	   0.84026	   0.06793	   0.84300	  -4.62166
2682619.19577	 181.00000	   1.70952	   0.84002	   0.06561	   0.84258	  -4.46571
2682620.02477	 181.00000	   1.35352	   0.83836	   0.06014	   0.84052	  -4.10312
2682621.06777	 181.00000	   1.07079	   0.83988	   0.05147	   0.84146	  -3.50674
2682622.38177	 181.00000	   0.84734	   0.84772	   0.04230	   0.84878	  -2.85667
2682624.03677	 181.00000	   0.67072	   0.86053	   0.03670	   0.86131	  -2.44227
2682626.12578	 181.00000	   0.53067	   0.88149	   0.03951	   0.88237	  -2.56659
2682628.76278	 181.00000	   0.41976	   0.90158	   0.05819	   0.90345	  -3.69315
2682632.09378	 181.00000	   0.33183	   0.90973	   0.08922	   0.91409	  -5.60129
2682636.29978	 181.00000	   0.26261	   0.89767	   0.12220	   0.90595	  -7.75215
2682641.60778	 181.00000	   0.20791	   0.86806	   0.14150	   0.87952	  -9.25846
2682648.31279	 181.00000	   0.16452	   0.83317	   0.13563	   0.84413	  -9.24583
2682656.78879	 181.00000	   0.13007	   0.81189	   0.09984	   0.81801	  -7.01091
2682667.47880	 181.00000	   0.10309	   0.82751	   0.04414	   0.82868	  -3.05321
2682680.99281	 181.00000	   0.08153	   0.90165	  -0.00569	   0.90167	   0.36148
2682698.09082	 181.00000	   0.06443	   1.02202	  -0.01479	   1.02213	   0.82899
2682719.67783	 181.00000	   0.05102	   1.19739	   0.06729	   1.19928	  -3.21662
2682746.91985	 181.00000	   0.04042	   1.32950	   0.27846	   1.35835	 -11.82927
2682781.41587	 181.00000	   0.03192	   1.32489	   0.58597	   1.44869	 -23.85869
2682824.96289	 181.00000	   0.02528	   1.11511	   0.87828	   1.41945	 -38.22471
2682880.02893	 181.00000	   0.01999	   0.70095	   0.98965	   1.21274	 -54.69088
2696629.27030	 182.00000	20004.45300	   0.28793	  -0.01638	   0.28840	   3.25515
2696629.41330	 182.00000	15829.12600	   0.29611	  -0.00147	   0.29611	   0.28482
2696629.55530	 182.00000	12516.70300	   0.30399	   0.01055	   0.30417	  -1.98795
2696629.69730	 182.00000	9909.44240	   0.31095	   0.01952	   0.31157	  -3.59216
2696629.86130	 182.00000	7835.48000	   0.32015	   0.02744	   0.32133	  -4.89956
2696630.06230	 182.00000	6217.24610	   0.32849	   0.03415	   0.33026	  -5.93591
2696630.30030	 182.00000	4905.29100	   0.33566	   0.03705	   0.33770	  -6.29872
2696630.53930	 182.00000	3881.27370	   0.34266	   0.04439	   0.34553	  -7.38146
2696630.77730	 182.00000	3070.98270	   0.35087	   0.04617	   0.35389	  -7.49664
2696631.01530	 182.00000	2430.77780	   0.36015	   0.05136	   0.36379	  -8.11638
2696631.25330	 182.00000	1923.15370	   0.36707	   0.05435	   0.37107	  -8.42173
2696631.49130	 182.00000	1522.43580	   0.37523	   0.05927	   0.37988	  -8.97576
2696631.72930	 182.00000	1203.84460	   0.38506	   0.06149	   0.38993	  -9.07305
2696631.96830	 182.00000	 952.86591	   0.39318	   0.06494	   0.39851	  -9.37821
2696632.20630	 182.00000	 754.27557	   0.40463	   0.06866	   0.41041	  -9.63072
2696632.44330	 182.00000	 596.71857	   0.41417	   0.07114	   0.42023	  -9.74683
2696632.68130	 182.00000	 471.96338	   0.42562	   0.07665	   0.43247	 -10.20922
2696632.92030	 182.00000	 373.20856	   0.43615	   0.08020	   0.44347	 -10.41871
2696633.15830	 182.00000	 295.47278	   0.44611	   0.08452	   0.45404	 -10.72877
2696633.39730	 182.00000	 233.87738	   0.45934	   0.08850	   0.46778	 -10.90555
2696633.63530	 182.00000	 185.05922	   0.47202	   0.09335	   0.48116	 -11.18693
2696633.87130	 182.00000	 146.35823	   0.48496	   0.09799	   0.49476	 -11.42375
2696634.10830	 182.00000	 115.77804	   0.49826	   0.10489	   0.50918	 -11.88792
2696634.34230	 182.00000	  91.67210	   0.51238	   0.11359	   0.52482	 -12.49999
2696634.58730	 182.00000	  72.51701	   0.52989	   0.12243	   0.54385	 -13.00937
2696634.81630	 182.00000	  57.36816	   0.54866	   0.13176	   0.56425	 -13.50352
2696635.05330	 182.00000	  45.36290	   0.57016	   0.14092	   0.58732	 -13.88260
2696635.28531	 182.00000	  35.93134	   0.59470	   0.15025	   0.61338	 -14.17942
2696635.53631	 182.00000	  28.40909	   0.62380	   0.15804	   0.64350	 -14.21663
2696635.75031	 182.00000	  22.48202	   0.65460	   0.15998	   0.67386	 -13.73351
2696636.01531	 182.00000	  17.79613	   0.68614	   0.16007	   0.70456	 -13.13192
2696636.26731	 182.00000	  14.06813	   0.71787	   0.15638	   0.73470	 -12.28959
2696636.48331	 182.00000	  11.14480	   0.74699	   0.14321	   0.76059	 -10.85292
2696636.75131	 182.00000	   8.81772	   0.77187	   0.13133	   0.78297	  -9.65632
2696636.92931	 182.00000	   6.97545	   0.78849	   0.11573	   0.79694	  -8.34953
2696637.14731	 182.00000	   5.51730	   0.80352	   0.10112	   0.80986	  -7.17284
2696637.41631	 182.00000	   4.36941	   0.81929	   0.08706	   0.82390	  -6.06540
2696637.75131	 182.00000	   3.45686	   0.83044	   0.08031	   0.83432	  -5.52394
2696638.17031	 182.00000	   2.73547	   0.83561	   0.07515	   0.83899	  -5.13894
2696638.69531	 182.00000	   2.16054	   0.83699	   0.06740	   0.83970	  -4.60367
2696639.35431	 182.00000	   1.70952	   0.83901	   0.05845	   0.84105	  -3.98520
2696640.18331	 182.00000	   1.35352	   0.84558	   0.04926	   0.84701	  -3.33417
2696641.22631	 182.00000	   1.07079	   0.85645	   0.04200	   0.85748	  -2.80718
2696642.54031	 182.00000	   0.84734	   0.87138	   0.04307	   0.87244	  -2.82978
2696644.19531	 182.00000	   0.67072	   0.88519	   0.05323	   0.88679	  -3.44100
2696646.28431	 182.00000	   0.53067	   0.89122	   0.07160	   0.89409	  -4.59313
2696648.92131	 182.00000	   0.41976	   0.88425	   0.09228	   0.88905	  -5.95756
2696652.25232	 182.00000	   0.33183	   0.86621	   0.10239	   0.87224	  -6.74118
2696656.45832	 182.00000	   0.26261	   0.84656	   0.09661	   0.85206	  -6.51048
2696661.76632	 182.00000	   0.20791	   0.83713	   0.07279	   0.84029	  -4.96963
2696668.47132	 182.00000	   0.16452	   0.85416	   0.03940	   0.85507	  -2.64094
2696676.94733	 182.00000	   0.13007	   0.90654	   0.01428	   0.90665	  -0.90276
2696687.63734	 182.00000	   0.10309	   0.99014	   0.02498	   0.99045	  -1.44497
2696701.15134	 182.00000	   0.08153	   1.08554	   0.09555	   1.08973	  -5.03007
2696718.24935	 182.00000	   0.06443	   1.15219	   0.21591	   1.17224	 -10.61375
2696739.83537	 182.00000	   0.05102	   1.13944	   0.40048	   1.20777	 -19.36501
2696767.07838	 182.00000	   0.04042	   1.00428	   0.56195	   1.15081	 -29.22936
2696801.57440	 182.00000	   0.03192	   0.76846	   0.60856	   0.98024	 -38.37635
2696845.12143	 182.00000	   0.02528	   0.51599	   0.45735	   0.68950	 -41.55278
2696900.18646	 182.00000	   0.01999	   0.40331	   0.06900	   0.40917	  -9.70798
2710638.97716	 183.00000	20004.45300	   0.28766	  -0.01659	   0.28814	   3.30008
2710639.12016	 183.00000	15829.12600	   0.29520	  -0.00096	   0.29520	   0.18614
2710639.26216	 183.00000	12516.70300	   0.30300	   0.01055	   0.30318	  -1.99364
2710639.40416	 183.00000	9909.44240	   0.31135	   0.01881	   0.31192	  -3.45750
2710639.56816	 183.00000	7835.48000	   0.31860	   0.02744	   0.31978	  -4.92234
2710639.76916	 183.00000	6217.24610	   0.32748	   0.03399	   0.32924	  -5.92501
2710640.00716	 183.00000	4905.29100	   0.33666	   0.03935	   0.33895	  -6.66734
2710640.24516	 183.00000	3881.27370	   0.34195	   0.04469	   0.34486	  -7.44593
2710640.48316	 183.00000	3070.98270	   0.35089	   0.04768	   0.35411	  -7.73880
2710640.72116	 183.00000	2430.77780	   0.35982	   0.05131	   0.36346	  -8.11592
2710640.96016	 183.00000	1923.15370	   0.36849	   0.05496	   0.37256	  -8.48256
2710641.19716	 183.00000	1522.43580	   0.37660	   0.05767	   0.38099	  -8.70639
2710641.43516	 183.00000	1203.84460	   0.38563	   0.06081	   0.39039	  -8.96076
2710641.67416	 183.00000	 952.86591	   0.39359	   0.06611	   0.39910	  -9.53431
2710641.91216	 183.00000	 754.27557	   0.40358	   0.06814	   0.40929	  -9.58308
2710642.15016	 183.00000	 596.71857	   0.41618	   0.07197	   0.42235	  -9.81093
2710642.38716	 183.00000	 471.96338	   0.42425	   0.07566	   0.43094	 -10.11171
2710642.62616	 183.00000	 373.20856	   0.43567	   0.07844	   0.44268	 -10.20656
2710642.86416	 183.00000	 295.47278	   0.44901	   0.08414	   0.45683	 -10.61334
2710643.10316	 183.00000	 233.87738	   0.45930	   0.08918	   0.46788	 -10.98803
2710643.34116	 183.00000	 185.05922	   0.47113	   0.09380	   0.48038	 -11.25994
2710643.57716	 183.00000	 146.35823	   0.48400	   0.09882	   0.49398	 -11.54031
2710643.81416	 183.00000	 115.77804	   0.49921	   0.10638	   0.51042	 -12.02956
2710644.04816	 183.00000	  91.67210	   0.51320	   0.11405	   0.52572	 -12.52916
2710644.29416	 183.00000	  72.51701	   0.52819	   0.12173	   0.54204	 -12.97849
2710644.52316	 183.00000	  57.36816	   0.54848	   0.13064	   0.56382	 -13.39707
2710644.75916	 183.00000	  45.36290	   0.56967	   0.14048	   0.58673	 -13.85240
2710644.99216	 183.00000	  35.93134	   0.59450	   0.15120	   0.61343	 -14.26958
2710645.24216	 183.00000	  28.40909	   0.62207	   0.15765	   0.64173	 -14.22082
2710645.45616	 183.00000	  22.48202	   0.65491	   0.16203	   0.67465	 -13.89684
2710645.72116	 183.00000	  17.79613	   0.68802	   0.16065	   0.70653	 -13.14275
2710645.97416	 183.00000	  14.06813	   0.71803	   0.15396	   0.73435	 -12.10190
2710646.19016	 183.00000	  11.14480	   0.74694	   0.14613	   0.76110	 -11.06954
2710646.45716	 183.00000	   8.81772	   0.77181	   0.12900	   0.78251	  -9.48855
2710646.63516	 183.00000	   6.97545	   0.79423	   0.11536	   0.80257	  -8.26400
2710646.85316	 183.00000	   5.51730	   0.80781	   0.10570	   0.81470	  -7.45483
2710647.12216	 183.00000	   4.36941	   0.81649	   0.09070	   0.82151	  -6.33852
2710647.45816	 183.00000	   3.45686	   0.82539	   0.07796	   0.82907	  -5.39595
2710647.87616	 183.00000	   2.73547	   0.83483	   0.06615	   0.83744	  -4.53055
2710648.40116	 183.00000	   2.16054	   0.84756	   0.05989	   0.84967	  -4.04183
2710649.06116	 183.00000	   1.70952	   0.85530	   0.06196	   0.85754	  -4.14347
2710649.88916	 183.00000	   1.35352	   0.85702	   0.06449	   0.85944	  -4.30363
2710650.93216	 183.00000	   1.07079	   0.85407	   0.06609	   0.85662	  -4.42503
2710652.24617	 183.00000	   0.84734	   0.84961	   0.06156	   0.85184	  -4.14434
2710653.90217	 183.00000	   0.67072	   0.84930	   0.05406	   0.85102	  -3.64206
2710655.99017	 183.00000	   0.53067	   0.85648	   0.04149	   0.85749	  -2.77331
2710658.62717	 183.00000	   0.41976	   0.87550	   0.03311	   0.87612	  -2.16555
2710661.95817	 183.00000	   0.33183	   0.90632	   0.03790	   0.90711	  -2.39475
2710666.16417	 183.00000	   0.26261	   0.93705	   0.06338	   0.93919	  -3.86930
2710671.47218	 183.00000	   0.20791	   0.95327	   0.11079	   0.95968	  -6.62910
2710678.17718	 183.00000	   0.16452	   0.94106	   0.16687	   0.95574	 -10.05549
2710686.65319	 183.00000	   0.13007	   0.89556	   0.20776	   0.91935	 -13.06069
2710697.34419	 183.00000	   0.10309	   0.83205	   0.20879	   0.85784	 -14.08686
2710710.85720	 183.00000	   0.08153	   0.78274	   0.16081	   0.79908	 -11.60942
2710727.95521	 183.00000	   0.06443	   0.77797	   0.08266	   0.78235	  -6.06531
2710749.54222	 183.00000	   0.05102	   0.86294	  -0.03222	   0.86354	   2.13826
2710776.78424	 183.00000	   0.04042	   1.06714	  -0.09900	   1.07172	   5.30024
2710811.28026	 183.00000	   0.03192	   1.36360	  -0.02887	   1.36390	   1.21287
2710854.82729	 183.00000	   0.02528	   1.65487	   0.26131	   1.67537	  -8.97298
2710909.89332	 183.00000	   0.01999	   1.75958	   0.77221	   1.92157	 -23.69478
2724624.75403	 184.00000	20004.45300	   0.28732	  -0.01674	   0.28781	   3.33511
2724624.89703	 184.00000	15829.12600	   0.29600	  -0.00190	   0.29601	   0.36867
2724625.03903	 184.00000	12516.70300	   0.30303	   0.00994	   0.30319	  -1.87956
2724625.18103	 184.00000	9909.44240	   0.31172	   0.01989	   0.31236	  -3.65048
2724625.34503	 184.00000	7835.48000	   0.32029	   0.02719	   0.32145	  -4.85273
2724625.54603	 184.00000	6217.24610	   0.32607	   0.03338	   0.32778	  -5.84497
2724625.78403	 184.00000	4905.29100	   0.33704	   0.03920	   0.33931	  -6.63446
2724626.02303	 184.00000	3881.27370	   0.34257	   0.04294	   0.34525	  -7.14426
2724626.26103	 184.00000	3070.98270	   0.35120	   0.04710	   0.35434	  -7.63926
2724626.49903	 184.00000	2430.77780	   0.35853	   0.05138	   0.36219	  -8.15565
2724626.73703	 184.00000	1923.15370	   0.36633	   0.05472	   0.37039	  -8.49579
2724626.97503	 184.00000	1522.43580	   0.37694	   0.05734	   0.38128	  -8.64891
2724627.21303	 184.00000	1203.84460	   0.38608	   0.06195	   0.39102	  -9.11634
2724627.45203	 184.00000	 952.86591	   0.39369	   0.06586	   0.39916	  -9.49742
2724627.69003	 184.00000	 754.27557	   0.40399	   0.06674	   0.40947	  -9.38026
2724627.92703	 184.00000	 596.71857	   0.41437	   0.07212	   0.42060	  -9.87371
2724628.16503	 184.00000	 471.96338	   0.42437	   0.07661	   0.43122	 -10.23284
2724628.40403	 184.00000	 373.20856	   0.43693	   0.07858	   0.44394	 -10.19570
2724628.64203	 184.00000	 295.47278	   0.44676	   0.08336	   0.45447	 -10.56864
2724628.88103	 184.00000	 233.87738	   0.45837	   0.08832	   0.46680	 -10.90658
2724629.11903	 184.00000	 185.05922	   0.47194	   0.09283	   0.48098	 -11.12831
2724629.35503	 184.00000	 146.35823	   0.48432	   0.09973	   0.49448	 -11.63614
2724629.59103	 184.00000	 115.77804	   0.49836	   0.10623	   0.50955	 -12.03296
2724629.82603	 184.00000	  91.67210	   0.51223	   0.11326	   0.52460	 -12.46826
2724630.07103	 184.00000	  72.51701	   0.52994	   0.12096	   0.54357	 -12.85700
2724630.30003	 184.00000	  57.36816	   0.54877	   0.13074	   0.56413	 -13.40100
2724630.53703	 184.00000	  45.36290	   0.57103	   0.14151	   0.58831	 -13.91804
2724630.76903	 184.00000	  35.93134	   0.59319	   0.15108	   0.61212	 -14.28937
2724631.02003	 184.00000	  28.40909	   0.62290	   0.15833	   0.64271	 -14.26142
2724631.23403	 184.00000	  22.48202	   0.65356	   0.16113	   0.67313	 -13.84980
2724631.49903	 184.00000	  17.79613	   0.68602	   0.16130	   0.70473	 -13.23146
2724631.75103	 184.00000	  14.06813	   0.72053	   0.15422	   0.73685	 -12.08082
2724631.96703	 184.00000	  11.14480	   0.74762	   0.14395	   0.76135	 -10.89850
2724632.23503	 184.00000	   8.81772	   0.77353	   0.12996	   0.78437	  -9.53727
2724632.41303	 184.00000	   6.97545	   0.79308	   0.11812	   0.80183	  -8.47143
2724632.63103	 184.00000	   5.51730	   0.80499	   0.10357	   0.81162	  -7.33108
2724632.90003	 184.00000	   4.36941	   0.81748	   0.08851	   0.82226	  -6.17949
2724633.23503	 184.00000	   3.45686	   0.82950	   0.07547	   0.83293	  -5.19874
2724633.65403	 184.00000	   2.73547	   0.84159	   0.06996	   0.84449	  -4.75219
2724634.17904	 184.00000	   2.16054	   0.84792	   0.06789	   0.85063	  -4.57805
2724634.83904	 184.00000	   1.70952	   0.84876	   0.06714	   0.85141	  -4.52318
2724635.66704	 184.00000	   1.35352	   0.84699	   0.06299	   0.84933	  -4.25336
2724636.71004	 184.00000	   1.07079	   0.84715	   0.05553	   0.84897	  -3.75014
2724638.02404	 184.00000	   0.84734	   0.85161	   0.04576	   0.85284	  -3.07604
2724639.67904	 184.00000	   0.67072	   0.86259	   0.03817	   0.86343	  -2.53391
2724641.76804	 184.00000	   0.53067	   0.88254	   0.03652	   0.88329	  -2.36931
2724644.40504	 184.00000	   0.41976	   0.90605	   0.04909	   0.90738	  -3.10101
2724647.73604	 184.00000	   0.33183	   0.92172	   0.07891	   0.92509	  -4.89305
2724651.94205	 184.00000	   0.26261	   0.91895	   0.11625	   0.92628	  -7.20992
2724657.25005	 184.00000	   0.20791	   0.89353	   0.14688	   0.90553	  -9.33490
2724663.95505	 184.00000	   0.16452	   0.85461	   0.15351	   0.86829	 -10.18332
