Repository: kbm2110/Battery_Diagnostics_Thesis

# Battery_Diagnostics_Thesis
 Data-driven battery diagnostics using EIS

**Author:** Bala Manikanta Yaswanth Kanagarla
**Institution:** Technische Hochschule Ingolstadt (THI)
**Supervisor:** Prof. Dr. H.-G. Schweiger

## Overview

This project implements a machine learning framework for 
non-invasive State of Health (SoH) estimation of lithium-ion 
batteries using Electrochemical Impedance Spectroscopy (EIS).

Eight physically interpretable features are extracted from 
impedance spectra and used to train six ML models under a 
strict cell-level train-test split. The stacking ensemble 
achieves R² = 0.9122 and RMSE = 0.0234 on completely unseen 
cells.

---

File: data/EIS/EIS_state_II_45C01.txt (part 22 of 36)
time/s	           cycle number	freq/Hz	           Re(Z)/Ohm	  -Im(Z)/Ohm	   |Z|/Ohm	   Phase(Z)/deg
2819476.50706	 176.00000	  17.79613	   1.08114	   0.17047	   1.09450	  -8.96063
2819476.75906	 176.00000	  14.06813	   1.11027	   0.18324	   1.12529	  -9.37174
2819476.97506	 176.00000	  11.14480	   1.15354	   0.18090	   1.16763	  -8.91283
2819477.24206	 176.00000	   8.81772	   1.18760	   0.19138	   1.20292	  -9.15439
2819477.42106	 176.00000	   6.97545	   1.21502	   0.17613	   1.22772	  -8.24812
2819477.63906	 176.00000	   5.51730	   1.25429	   0.15260	   1.26354	  -6.93680
2819477.90806	 176.00000	   4.36941	   1.29727	   0.14450	   1.30530	  -6.35575
2819478.24306	 176.00000	   3.45686	   1.31675	   0.14414	   1.32462	  -6.24696
2819478.66206	 176.00000	   2.73547	   1.31780	   0.13252	   1.32445	  -5.74234
2819479.18706	 176.00000	   2.16054	   1.31424	   0.10676	   1.31857	  -4.64404
2819479.84606	 176.00000	   1.70952	   1.32103	   0.07247	   1.32301	  -3.13988
2819480.67507	 176.00000	   1.35352	   1.34434	   0.04273	   1.34502	  -1.82056
2819481.71807	 176.00000	   1.07079	   1.37842	   0.03234	   1.37880	  -1.34385
2819483.03107	 176.00000	   0.84734	   1.40796	   0.04601	   1.40871	  -1.87165
2819484.68707	 176.00000	   0.67072	   1.41749	   0.07467	   1.41945	  -3.01532
2819486.77607	 176.00000	   0.53067	   1.39854	   0.11069	   1.40292	  -4.52520
2819489.41307	 176.00000	   0.41976	   1.35481	   0.12791	   1.36084	  -5.39331
2819492.74407	 176.00000	   0.33183	   1.30537	   0.11020	   1.31002	  -4.82530
2819496.95007	 176.00000	   0.26261	   1.27613	   0.06205	   1.27764	  -2.78390
2819502.25808	 176.00000	   0.20791	   1.28781	   0.00067	   1.28781	  -0.02975
2819508.96208	 176.00000	   0.16452	   1.34326	  -0.04572	   1.34404	   1.94935
2819517.43909	 176.00000	   0.13007	   1.43655	  -0.05023	   1.43743	   2.00272
2819528.12909	 176.00000	   0.10309	   1.54005	   0.01266	   1.54010	  -0.47113
2819541.64310	 176.00000	   0.08153	   1.60741	   0.14941	   1.61433	  -5.31047
2819558.74011	 176.00000	   0.06443	   1.60684	   0.31065	   1.63659	 -10.94199
2819580.32612	 176.00000	   0.05102	   1.47940	   0.47844	   1.55484	 -17.92117
2819607.56914	 176.00000	   0.04042	   1.25957	   0.53458	   1.36832	 -22.99695
2819642.06416	 176.00000	   0.03192	   1.03370	   0.41830	   1.11513	 -22.03105
2819685.61119	 176.00000	   0.02528	   0.92782	   0.13976	   0.93829	  -8.56635
2819740.67622	 176.00000	   0.01999	   1.05138	  -0.21419	   1.07298	  11.51511
2834787.58593	 177.00000	20004.45300	   0.73596	  -0.01064	   0.73604	   0.82797
2834787.72893	 177.00000	15829.12600	   0.74479	   0.00401	   0.74480	  -0.30879
2834787.87093	 177.00000	12516.70300	   0.75384	   0.01405	   0.75397	  -1.06745
2834788.01293	 177.00000	9909.44240	   0.76387	   0.02149	   0.76417	  -1.61136
2834788.17693	 177.00000	7835.48000	   0.76992	   0.03030	   0.77052	  -2.25380
2834788.37793	 177.00000	6217.24610	   0.77907	   0.03448	   0.77983	  -2.53413
2834788.61593	 177.00000	4905.29100	   0.78612	   0.03876	   0.78708	  -2.82295
2834788.85393	 177.00000	3881.27370	   0.79585	   0.04302	   0.79701	  -3.09388
2834789.09193	 177.00000	3070.98270	   0.80391	   0.04555	   0.80519	  -3.24263
2834789.32993	 177.00000	2430.77780	   0.81168	   0.04754	   0.81307	  -3.35162
2834789.56793	 177.00000	1923.15370	   0.81974	   0.05209	   0.82139	  -3.63604
2834789.80593	 177.00000	1522.43580	   0.82789	   0.05330	   0.82960	  -3.68379
2834790.04493	 177.00000	1203.84460	   0.83465	   0.05551	   0.83650	  -3.80492
2834790.28293	 177.00000	 952.86591	   0.84370	   0.05862	   0.84573	  -3.97479
2834790.52193	 177.00000	 754.27557	   0.85119	   0.05909	   0.85324	  -3.97127
2834790.75893	 177.00000	 596.71857	   0.85920	   0.06181	   0.86142	  -4.11446
2834790.99593	 177.00000	 471.96338	   0.86924	   0.06676	   0.87180	  -4.39172
2834791.23493	 177.00000	 373.20856	   0.87864	   0.06937	   0.88138	  -4.51413
2834791.47293	 177.00000	 295.47278	   0.88914	   0.07323	   0.89215	  -4.70805
2834791.71193	 177.00000	 233.87738	   0.89854	   0.07597	   0.90175	  -4.83254
2834791.94993	 177.00000	 185.05922	   0.91030	   0.07921	   0.91374	  -4.97316
2834792.18593	 177.00000	 146.35823	   0.92151	   0.08704	   0.92561	  -5.39567
2834792.42293	 177.00000	 115.77804	   0.93282	   0.09130	   0.93727	  -5.59026
2834792.65693	 177.00000	  91.67210	   0.94424	   0.09773	   0.94928	  -5.90889
2834792.90293	 177.00000	  72.51701	   0.95559	   0.10529	   0.96137	  -6.28770
2834793.13193	 177.00000	  57.36816	   0.96888	   0.11380	   0.97555	  -6.69897
2834793.36793	 177.00000	  45.36290	   0.98396	   0.12390	   0.99173	  -7.17696
2834793.60093	 177.00000	  35.93134	   1.00586	   0.13539	   1.01493	  -7.66594
2834793.85093	 177.00000	  28.40909	   1.02469	   0.14998	   1.03561	  -8.32723
2834794.06493	 177.00000	  22.48202	   1.05086	   0.16324	   1.06346	  -8.82973
2834794.32993	 177.00000	  17.79613	   1.08171	   0.17401	   1.09562	  -9.13877
2834794.58293	 177.00000	  14.06813	   1.10916	   0.17806	   1.12337	  -9.12041
2834794.79893	 177.00000	  11.14480	   1.15577	   0.19065	   1.17139	  -9.36671
2834795.06593	 177.00000	   8.81772	   1.18070	   0.18483	   1.19508	  -8.89725
2834795.24393	 177.00000	   6.97545	   1.22233	   0.16970	   1.23405	  -7.90401
2834795.46193	 177.00000	   5.51730	   1.26630	   0.16116	   1.27651	  -7.25283
2834795.73093	 177.00000	   4.36941	   1.28801	   0.15946	   1.29784	  -7.05769
2834796.06593	 177.00000	   3.45686	   1.29496	   0.14370	   1.30291	  -6.33220
2834796.48493	 177.00000	   2.73547	   1.30264	   0.11213	   1.30746	  -4.91983
2834797.00993	 177.00000	   2.16054	   1.32255	   0.07833	   1.32487	  -3.38934
2834797.66893	 177.00000	   1.70952	   1.35371	   0.05797	   1.35495	  -2.45229
2834798.49793	 177.00000	   1.35352	   1.38424	   0.06051	   1.38556	  -2.50283
2834799.54094	 177.00000	   1.07079	   1.39648	   0.08048	   1.39879	  -3.29852
2834800.85394	 177.00000	   0.84734	   1.38497	   0.10468	   1.38892	  -4.32244
2834802.50994	 177.00000	   0.67072	   1.35683	   0.11457	   1.36166	  -4.82667
2834804.59894	 177.00000	   0.53067	   1.31628	   0.09916	   1.32001	  -4.30814
2834807.23594	 177.00000	   0.41976	   1.29300	   0.05659	   1.29424	  -2.50619
2834810.56694	 177.00000	   0.33183	   1.30267	   0.00486	   1.30268	  -0.21362
2834814.77194	 177.00000	   0.26261	   1.34932	  -0.03287	   1.34972	   1.39569
2834820.08095	 177.00000	   0.20791	   1.41953	  -0.03257	   1.41990	   1.31448
2834826.78495	 177.00000	   0.16452	   1.48931	   0.01819	   1.48942	  -0.69961
2834835.26096	 177.00000	   0.13007	   1.52698	   0.11732	   1.53148	  -4.39361
2834845.95096	 177.00000	   0.10309	   1.50123	   0.23927	   1.52018	  -9.05569
2834859.46497	 177.00000	   0.08153	   1.40350	   0.33795	   1.44361	 -13.53858
2834876.56298	 177.00000	   0.06443	   1.27420	   0.37210	   1.32742	 -16.27914
2834898.14899	 177.00000	   0.05102	   1.12224	   0.28619	   1.15816	 -14.30649
2834925.39101	 177.00000	   0.04042	   1.06017	   0.08820	   1.06383	  -4.75577
2834959.88603	 177.00000	   0.03192	   1.16833	  -0.15074	   1.17801	   7.35178
2835003.43406	 177.00000	   0.02528	   1.46144	  -0.30559	   1.49305	  11.81062
2835058.49809	 177.00000	   0.01999	   1.88276	  -0.25629	   1.90012	   7.75175
2850104.04419	 178.00000	20004.45300	   0.73630	  -0.00744	   0.73634	   0.57895
2850104.18719	 178.00000	15829.12600	   0.74647	   0.00452	   0.74648	  -0.34708
2850104.32919	 178.00000	12516.70300	   0.75597	   0.01653	   0.75615	  -1.25272
2850104.47119	 178.00000	9909.44240	   0.76420	   0.02253	   0.76454	  -1.68862
2850104.63519	 178.00000	7835.48000	   0.77354	   0.02962	   0.77410	  -2.19264
2850104.83619	 178.00000	6217.24610	   0.78178	   0.03441	   0.78253	  -2.51993
2850105.07419	 178.00000	4905.29100	   0.78902	   0.03903	   0.78999	  -2.83163
2850105.31219	 178.00000	3881.27370	   0.79612	   0.04327	   0.79730	  -3.11123
2850105.55019	 178.00000	3070.98270	   0.80487	   0.04565	   0.80617	  -3.24589
2850105.78919	 178.00000	2430.77780	   0.81354	   0.04704	   0.81490	  -3.30895
2850106.02719	 178.00000	1923.15370	   0.82048	   0.05108	   0.82207	  -3.56265
2850106.26519	 178.00000	1522.43580	   0.82935	   0.05382	   0.83110	  -3.71291
2850106.50319	 178.00000	1203.84460	   0.83768	   0.05603	   0.83955	  -3.82635
2850106.74219	 178.00000	 952.86591	   0.84541	   0.05689	   0.84732	  -3.84993
2850106.98019	 178.00000	 754.27557	   0.85289	   0.05895	   0.85492	  -3.95376
2850107.21719	 178.00000	 596.71857	   0.86232	   0.06290	   0.86461	  -4.17188
2850107.45519	 178.00000	 471.96338	   0.87249	   0.06633	   0.87501	  -4.34744
2850107.69419	 178.00000	 373.20856	   0.88086	   0.06912	   0.88357	  -4.48659
2850107.93119	 178.00000	 295.47278	   0.89069	   0.07162	   0.89357	  -4.59721
2850108.17119	 178.00000	 233.87738	   0.90162	   0.07586	   0.90481	  -4.80908
2850108.40919	 178.00000	 185.05922	   0.91222	   0.08118	   0.91582	  -5.08525
2850108.64519	 178.00000	 146.35823	   0.92306	   0.08524	   0.92698	  -5.27576
2850108.88119	 178.00000	 115.77804	   0.93460	   0.09121	   0.93904	  -5.57416
2850109.11619	 178.00000	  91.67210	   0.94671	   0.09792	   0.95176	  -5.90515
2850109.36119	 178.00000	  72.51701	   0.95696	   0.10506	   0.96271	  -6.26527
2850109.59019	 178.00000	  57.36816	   0.97230	   0.11203	   0.97874	  -6.57263
2850109.82719	 178.00000	  45.36290	   0.98889	   0.12124	   0.99630	  -6.98947
2850110.05919	 178.00000	  35.93134	   1.00556	   0.13723	   1.01489	  -7.77144
2850110.30919	 178.00000	  28.40909	   1.02276	   0.14871	   1.03351	  -8.27311
2850110.52419	 178.00000	  22.48202	   1.04826	   0.16132	   1.06061	  -8.74891
2850110.78919	 178.00000	  17.79613	   1.07831	   0.17777	   1.09287	  -9.36172
2850111.04119	 178.00000	  14.06813	   1.11961	   0.18093	   1.13414	  -9.17949
2850111.25719	 178.00000	  11.14480	   1.14727	   0.19024	   1.16294	  -9.41493
2850111.52419	 178.00000	   8.81772	   1.19185	   0.17865	   1.20517	  -8.52461
2850111.70319	 178.00000	   6.97545	   1.23768	   0.17875	   1.25052	  -8.21815
2850111.92119	 178.00000	   5.51730	   1.25444	   0.17504	   1.26660	  -7.94360
2850112.19019	 178.00000	   4.36941	   1.27226	   0.15025	   1.28110	  -6.73523
2850112.52519	 178.00000	   3.45686	   1.30089	   0.11749	   1.30619	  -5.16052
2850112.94419	 178.00000	   2.73547	   1.33816	   0.09787	   1.34173	  -4.18318
2850113.46920	 178.00000	   2.16054	   1.36657	   0.09779	   1.37007	  -4.09298
2850114.12820	 178.00000	   1.70952	   1.37145	   0.10939	   1.37581	  -4.56049
2850114.95720	 178.00000	   1.35352	   1.35549	   0.11353	   1.36023	  -4.78763
2850116.00020	 178.00000	   1.07079	   1.33031	   0.09848	   1.33395	  -4.23374
2850117.31320	 178.00000	   0.84734	   1.31501	   0.06446	   1.31659	  -2.80640
2850118.96920	 178.00000	   0.67072	   1.31869	   0.02598	   1.31895	  -1.12845
2850121.05820	 178.00000	   0.53067	   1.35156	  -0.00896	   1.35159	   0.37972
2850123.69520	 178.00000	   0.41976	   1.40299	  -0.01426	   1.40306	   0.58245
2850127.02620	 178.00000	   0.33183	   1.45164	   0.01946	   1.45177	  -0.76791
2850131.23221	 178.00000	   0.26261	   1.47115	   0.08529	   1.47362	  -3.31789
2850136.54021	 178.00000	   0.20791	   1.44504	   0.15744	   1.45359	  -6.21800
2850143.24421	 178.00000	   0.16452	   1.37543	   0.20765	   1.39101	  -8.58538
2850151.72122	 178.00000	   0.13007	   1.28508	   0.20677	   1.30161	  -9.14062
2850162.41122	 178.00000	   0.10309	   1.21046	   0.14552	   1.21918	  -6.85506
2850175.92523	 178.00000	   0.08153	   1.19547	   0.03606	   1.19601	  -1.72783
2850193.02224	 178.00000	   0.06443	   1.25458	  -0.07112	   1.25660	   3.24470
2850214.60826	 178.00000	   0.05102	   1.43194	  -0.15410	   1.44021	   6.14220
2850241.85127	 178.00000	   0.04042	   1.68538	  -0.10524	   1.68867	   3.57306
2850276.34629	 178.00000	   0.03192	   1.91002	   0.12038	   1.91381	  -3.60638
2850319.89332	 178.00000	   0.02528	   1.96605	   0.48038	   2.02389	 -13.73044
2850374.95835	 178.00000	   0.01999	   1.78891	   0.85239	   1.98161	 -25.47718
2865412.47759	 179.00000	20004.45300	   0.73859	  -0.00901	   0.73864	   0.69853
2865412.62059	 179.00000	15829.12600	   0.75035	   0.00445	   0.75036	  -0.33990
2865412.76259	 179.00000	12516.70300	   0.75895	   0.01550	   0.75911	  -1.16966
2865412.90459	 179.00000	9909.44240	   0.76834	   0.02398	   0.76871	  -1.78767
2865413.06859	 179.00000	7835.48000	   0.77497	   0.03031	   0.77556	  -2.23976
2865413.26959	 179.00000	6217.24610	   0.78446	   0.03461	   0.78523	  -2.52648
2865413.50759	 179.00000	4905.29100	   0.79138	   0.03982	   0.79238	  -2.88039
2865413.74659	 179.00000	3881.27370	   0.80109	   0.04333	   0.80226	  -3.09634
2865413.98459	 179.00000	3070.98270	   0.80813	   0.04502	   0.80938	  -3.18871
2865414.22259	 179.00000	2430.77780	   0.81791	   0.04873	   0.81936	  -3.40952
2865414.46059	 179.00000	1923.15370	   0.82322	   0.05103	   0.82480	  -3.54710
2865414.69859	 179.00000	1522.43580	   0.83261	   0.05336	   0.83432	  -3.66670
2865414.93659	 179.00000	1203.84460	   0.84017	   0.05494	   0.84197	  -3.74140
2865415.17559	 179.00000	 952.86591	   0.84796	   0.05692	   0.84987	  -3.84021
2865415.41359	 179.00000	 754.27557	   0.85736	   0.06025	   0.85948	  -4.01987
2865415.65059	 179.00000	 596.71857	   0.86481	   0.06448	   0.86721	  -4.26414
2865415.88859	 179.00000	 471.96338	   0.87387	   0.06673	   0.87641	  -4.36674
2865416.12759	 179.00000	 373.20856	   0.88328	   0.06975	   0.88603	  -4.51489
2865416.36559	 179.00000	 295.47278	   0.89339	   0.07256	   0.89633	  -4.64349
2865416.60459	 179.00000	 233.87738	   0.90281	   0.07616	   0.90601	  -4.82173
2865416.84259	 179.00000	 185.05922	   0.91615	   0.07948	   0.91959	  -4.95809
2865417.07859	 179.00000	 146.35823	   0.92560	   0.08654	   0.92964	  -5.34107
2865417.31459	 179.00000	 115.77804	   0.93659	   0.09203	   0.94110	  -5.61181
2865417.54959	 179.00000	  91.67210	   0.94986	   0.09747	   0.95484	  -5.85902
2865417.79459	 179.00000	  72.51701	   0.96152	   0.10374	   0.96710	  -6.15777
2865418.02359	 179.00000	  57.36816	   0.97782	   0.11362	   0.98440	  -6.62785
2865418.26059	 179.00000	  45.36290	   0.99343	   0.12466	   1.00122	  -7.15234
2865418.49259	 179.00000	  35.93134	   1.00718	   0.13539	   1.01624	  -7.65582
2865418.74359	 179.00000	  28.40909	   1.03054	   0.14559	   1.04077	  -8.04101
2865418.95759	 179.00000	  22.48202	   1.05265	   0.15905	   1.06460	  -8.59186
2865419.22259	 179.00000	  17.79613	   1.07988	   0.17466	   1.09391	  -9.18743
2865419.47459	 179.00000	  14.06813	   1.12417	   0.18649	   1.13953	  -9.41910
2865419.69059	 179.00000	  11.14480	   1.15050	   0.18658	   1.16553	  -9.21182
2865419.95859	 179.00000	   8.81772	   1.20149	   0.18477	   1.21561	  -8.74261
2865420.13659	 179.00000	   6.97545	   1.23423	   0.18905	   1.24862	  -8.70854
2865420.35459	 179.00000	   5.51730	   1.25335	   0.17040	   1.26488	  -7.74229
2865420.62359	 179.00000	   4.36941	   1.28288	   0.14022	   1.29052	  -6.23755
2865420.95859	 179.00000	   3.45686	   1.32400	   0.11943	   1.32938	  -5.15450
2865421.37759	 179.00000	   2.73547	   1.35489	   0.11880	   1.36009	  -5.01093
2865421.90259	 179.00000	   2.16054	   1.36123	   0.12345	   1.36681	  -5.18208
2865422.56159	 179.00000	   1.70952	   1.34786	   0.11891	   1.35309	  -5.04184
2865423.39060	 179.00000	   1.35352	   1.33008	   0.09600	   1.33354	  -4.12814
2865424.43360	 179.00000	   1.07079	   1.32504	   0.05817	   1.32631	  -2.51391
2865425.74760	 179.00000	   0.84734	   1.34331	   0.01904	   1.34345	  -0.81221
2865427.40260	 179.00000	   0.67072	   1.37586	  -0.00183	   1.37586	   0.07632
2865429.49160	 179.00000	   0.53067	   1.42342	   0.00554	   1.42343	  -0.22286
2865432.12860	 179.00000	   0.41976	   1.45637	   0.04743	   1.45714	  -1.86541
2865435.45960	 179.00000	   0.33183	   1.45347	   0.10768	   1.45745	  -4.23701
2865439.66561	 179.00000	   0.26261	   1.40937	   0.15871	   1.41828	  -6.42513
2865444.97361	 179.00000	   0.20791	   1.33948	   0.17436	   1.35078	  -7.41655
2865451.67761	 179.00000	   0.16452	   1.26911	   0.14086	   1.27690	  -6.33357
2865460.15462	 179.00000	   0.13007	   1.23506	   0.06696	   1.23687	  -3.10326
2865470.84462	 179.00000	   0.10309	   1.26341	  -0.02558	   1.26367	   1.15982
2865484.35863	 179.00000	   0.08153	   1.36844	  -0.09593	   1.37180	   4.00998
2865501.45564	 179.00000	   0.06443	   1.51992	  -0.10084	   1.52326	   3.79568
2865523.04165	 179.00000	   0.05102	   1.71051	   0.01107	   1.71055	  -0.37072
2865550.28467	 179.00000	   0.04042	   1.82460	   0.25935	   1.84294	  -8.08994
2865584.77969	 179.00000	   0.03192	   1.77226	   0.56698	   1.86074	 -17.74042
2865628.32672	 179.00000	   0.02528	   1.51959	   0.79370	   1.71438	 -27.57853
2865683.39175	 179.00000	   0.01999	   1.14666	   0.81934	   1.40931	 -35.54750
2880714.21374	 180.00000	20004.45300	   0.73934	  -0.00886	   0.73939	   0.68641
2880714.35674	 180.00000	15829.12600	   0.74591	   0.00565	   0.74593	  -0.43419
2880714.49874	 180.00000	12516.70300	   0.75688	   0.01618	   0.75705	  -1.22493
2880714.64074	 180.00000	9909.44240	   0.76458	   0.02514	   0.76499	  -1.88324
2880714.80474	 180.00000	7835.48000	   0.77388	   0.03056	   0.77448	  -2.26177
2880715.00574	 180.00000	6217.24610	   0.78277	   0.03454	   0.78353	  -2.52659
2880715.24374	 180.00000	4905.29100	   0.78994	   0.03956	   0.79093	  -2.86661
2880715.48174	 180.00000	3881.27370	   0.79943	   0.04327	   0.80060	  -3.09837
2880715.72074	 180.00000	3070.98270	   0.80623	   0.04535	   0.80751	  -3.21956
2880715.95774	 180.00000	2430.77780	   0.81331	   0.04839	   0.81475	  -3.40474
2880716.19574	 180.00000	1923.15370	   0.82135	   0.05005	   0.82287	  -3.48708
2880716.43374	 180.00000	1522.43580	   0.82948	   0.05263	   0.83114	  -3.63073
2880716.67174	 180.00000	1203.84460	   0.83907	   0.05606	   0.84094	  -3.82222
2880716.91074	 180.00000	 952.86591	   0.84589	   0.05729	   0.84783	  -3.87470
2880717.14874	 180.00000	 754.27557	   0.85464	   0.05881	   0.85666	  -3.93635
2880717.38574	 180.00000	 596.71857	   0.86319	   0.06294	   0.86548	  -4.17028
2880717.62374	 180.00000	 471.96338	   0.87320	   0.06557	   0.87566	  -4.29452
2880717.86274	 180.00000	 373.20856	   0.88274	   0.07031	   0.88554	  -4.55375
2880718.09974	 180.00000	 295.47278	   0.89158	   0.07253	   0.89453	  -4.65080
2880718.33974	 180.00000	 233.87738	   0.90128	   0.07611	   0.90449	  -4.82666
2880718.57774	 180.00000	 185.05922	   0.91182	   0.08046	   0.91537	  -5.04278
2880718.81374	 180.00000	 146.35823	   0.92198	   0.08614	   0.92599	  -5.33754
2880719.04974	 180.00000	 115.77804	   0.93353	   0.09092	   0.93795	  -5.56294
2880719.28474	 180.00000	  91.67210	   0.94555	   0.09651	   0.95046	  -5.82807
2880719.52974	 180.00000	  72.51701	   0.95941	   0.10398	   0.96503	  -6.18551
2880719.75874	 180.00000	  57.36816	   0.97573	   0.11453	   0.98243	  -6.69488
2880719.99574	 180.00000	  45.36290	   0.99208	   0.12482	   0.99990	  -7.17115
2880720.22774	 180.00000	  35.93134	   1.00358	   0.13431	   1.01253	  -7.62259
2880720.47774	 180.00000	  28.40909	   1.02981	   0.14556	   1.04004	  -8.04504
2880720.69274	 180.00000	  22.48202	   1.05339	   0.15947	   1.06540	  -8.60826
2880720.95774	 180.00000	  17.79613	   1.07946	   0.17355	   1.09332	  -9.13329
2880721.20974	 180.00000	  14.06813	   1.11887	   0.18759	   1.13449	  -9.51784
2880721.42574	 180.00000	  11.14480	   1.14695	   0.18534	   1.16183	  -9.17934
2880721.69274	 180.00000	   8.81772	   1.19826	   0.18573	   1.21256	  -8.81077
2880721.87174	 180.00000	   6.97545	   1.22939	   0.18935	   1.24389	  -8.75577
2880722.08974	 180.00000	   5.51730	   1.25077	   0.16729	   1.26191	  -7.61793
2880722.35874	 180.00000	   4.36941	   1.28353	   0.13956	   1.29110	  -6.20524
2880722.69374	 180.00000	   3.45686	   1.32307	   0.12103	   1.32860	  -5.22685
2880723.11274	 180.00000	   2.73547	   1.35015	   0.12038	   1.35551	  -5.09484
2880723.63774	 180.00000	   2.16054	   1.35306	   0.12284	   1.35863	  -5.18755
2880724.29674	 180.00000	   1.70952	   1.34226	   0.11549	   1.34722	  -4.91756
2880725.12574	 180.00000	   1.35352	   1.32840	   0.08920	   1.33139	  -3.84173
2880726.16874	 180.00000	   1.07079	   1.32769	   0.05285	   1.32874	  -2.27949
2880727.48174	 180.00000	   0.84734	   1.34813	   0.01818	   1.34825	  -0.77262
2880729.13775	 180.00000	   0.67072	   1.38210	   0.00234	   1.38210	  -0.09718
2880731.22675	 180.00000	   0.53067	   1.42588	   0.01508	   1.42596	  -0.60585
2880733.86375	 180.00000	   0.41976	   1.45167	   0.05845	   1.45285	  -2.30564
2880737.19475	 180.00000	   0.33183	   1.44222	   0.11602	   1.44688	  -4.59923
2880741.40075	 180.00000	   0.26261	   1.39377	   0.15997	   1.40292	  -6.54744
2880746.70876	 180.00000	   0.20791	   1.32477	   0.16568	   1.33509	  -7.12847
2880753.41276	 180.00000	   0.16452	   1.26106	   0.12525	   1.26726	  -5.67201
2880761.88976	 180.00000	   0.13007	   1.23862	   0.04764	   1.23954	  -2.20263
2880772.57977	 180.00000	   0.10309	   1.28009	  -0.04052	   1.28073	   1.81309
2880786.09378	 180.00000	   0.08153	   1.39594	  -0.09872	   1.39943	   4.04533
2880803.18979	 180.00000	   0.06443	   1.55078	  -0.08498	   1.55310	   3.13643
2880824.77580	 180.00000	   0.05102	   1.72945	   0.05465	   1.73032	  -1.80976
2880852.01882	 180.00000	   0.04042	   1.81162	   0.31271	   1.83841	  -9.79344
2880886.51384	 180.00000	   0.03192	   1.71693	   0.60893	   1.82171	 -19.52775
2880930.06086	 180.00000	   0.02528	   1.43782	   0.79220	   1.64162	 -28.85353
2880985.12590	 180.00000	   0.01999	   1.07042	   0.76232	   1.31413	 -35.45725
2895999.74296	 181.00000	20004.45300	   0.73817	  -0.00834	   0.73821	   0.64760
2895999.88596	 181.00000	15829.12600	   0.74635	   0.00454	   0.74636	  -0.34824
2896000.02796	 181.00000	12516.70300	   0.75530	   0.01496	   0.75544	  -1.13499
2896000.16996	 181.00000	9909.44240	   0.76552	   0.02372	   0.76589	  -1.77474
2896000.33396	 181.00000	7835.48000	   0.77239	   0.03040	   0.77299	  -2.25396
2896000.53496	 181.00000	6217.24610	   0.78167	   0.03635	   0.78252	  -2.66245
2896000.77296	 181.00000	4905.29100	   0.79010	   0.03920	   0.79107	  -2.84068
2896001.01196	 181.00000	3881.27370	   0.79658	   0.04316	   0.79775	  -3.10158
2896001.24996	 181.00000	3070.98270	   0.80584	   0.04564	   0.80714	  -3.24160
2896001.48796	 181.00000	2430.77780	   0.81378	   0.04851	   0.81523	  -3.41124
2896001.72596	 181.00000	1923.15370	   0.81965	   0.05149	   0.82127	  -3.59430
2896001.96396	 181.00000	1522.43580	   0.82955	   0.05226	   0.83119	  -3.60489
2896002.20196	 181.00000	1203.84460	   0.83705	   0.05589	   0.83891	  -3.82008
2896002.44096	 181.00000	 952.86591	   0.84604	   0.05773	   0.84801	  -3.90358
2896002.67896	 181.00000	 754.27557	   0.85400	   0.06125	   0.85619	  -4.10222
2896002.91596	 181.00000	 596.71857	   0.86336	   0.06344	   0.86569	  -4.20269
2896003.15396	 181.00000	 471.96338	   0.87115	   0.06524	   0.87359	  -4.28306
2896003.39296	 181.00000	 373.20856	   0.88220	   0.06859	   0.88486	  -4.44544
2896003.62996	 181.00000	 295.47278	   0.89086	   0.07152	   0.89372	  -4.58983
2896003.86996	 181.00000	 233.87738	   0.90104	   0.07634	   0.90426	  -4.84261
2896004.10796	 181.00000	 185.05922	   0.91360	   0.08039	   0.91713	  -5.02889
2896004.34396	 181.00000	 146.35823	   0.92325	   0.08558	   0.92720	  -5.29596
2896004.57996	 181.00000	 115.77804	   0.93401	   0.09187	   0.93852	  -5.61740
2896004.81496	 181.00000	  91.67210	   0.94588	   0.09836	   0.95098	  -5.93670
2896005.05996	 181.00000	  72.51701	   0.95917	   0.10515	   0.96492	  -6.25583
2896005.28896	 181.00000	  57.36816	   0.97400	   0.11244	   0.98047	  -6.58539
2896005.52596	 181.00000	  45.36290	   0.98758	   0.12227	   0.99512	  -7.05803
2896005.75796	 181.00000	  35.93134	   1.00853	   0.13757	   1.01787	  -7.76776
2896006.00796	 181.00000	  28.40909	   1.02519	   0.15046	   1.03617	  -8.34906
2896006.22296	 181.00000	  22.48202	   1.04975	   0.16599	   1.06280	  -8.98541
2896006.48796	 181.00000	  17.79613	   1.08374	   0.17820	   1.09830	  -9.33785
2896006.73996	 181.00000	  14.06813	   1.11590	   0.18077	   1.13045	  -9.20177
2896006.95596	 181.00000	  11.14480	   1.15266	   0.19522	   1.16908	  -9.61285
2896007.22296	 181.00000	   8.81772	   1.18735	   0.18211	   1.20123	  -8.71986
2896007.40196	 181.00000	   6.97545	   1.23377	   0.17230	   1.24574	  -7.95000
2896007.61996	 181.00000	   5.51730	   1.26539	   0.17701	   1.27771	  -7.96335
2896007.88896	 181.00000	   4.36941	   1.28080	   0.16150	   1.29094	  -7.18683
2896008.22396	 181.00000	   3.45686	   1.29718	   0.13150	   1.30383	  -5.78843
2896008.64296	 181.00000	   2.73547	   1.32332	   0.09919	   1.32703	  -4.28657
2896009.16796	 181.00000	   2.16054	   1.35745	   0.08084	   1.35986	  -3.40790
2896009.82696	 181.00000	   1.70952	   1.38349	   0.08446	   1.38606	  -3.49331
2896010.65596	 181.00000	   1.35352	   1.38967	   0.09997	   1.39326	  -4.11460
2896011.69896	 181.00000	   1.07079	   1.37135	   0.11134	   1.37586	  -4.64162
2896013.01197	 181.00000	   0.84734	   1.34008	   0.10332	   1.34406	  -4.40856
2896014.66797	 181.00000	   0.67072	   1.31789	   0.07723	   1.32015	  -3.35395
2896016.75697	 181.00000	   0.53067	   1.31364	   0.03073	   1.31400	  -1.34028
2896019.39397	 181.00000	   0.41976	   1.34197	  -0.01085	   1.34202	   0.46337
2896022.72497	 181.00000	   0.33183	   1.39697	  -0.02667	   1.39723	   1.09387
2896026.93097	 181.00000	   0.26261	   1.45737	   0.00043	   1.45737	  -0.01705
2896032.23898	 181.00000	   0.20791	   1.49543	   0.06885	   1.49702	  -2.63592
2896038.94298	 181.00000	   0.16452	   1.48690	   0.16048	   1.49554	  -6.15993
2896047.41999	 181.00000	   0.13007	   1.42182	   0.24117	   1.44213	  -9.62697
2896058.10999	 181.00000	   0.10309	   1.31548	   0.27257	   1.34342	 -11.70615
2896071.62400	 181.00000	   0.08153	   1.20563	   0.22746	   1.22690	 -10.68410
2896088.72101	 181.00000	   0.06443	   1.14458	   0.12896	   1.15183	  -6.42842
2896110.30802	 181.00000	   0.05102	   1.17679	  -0.04291	   1.17758	   2.08842
2896137.55004	 181.00000	   0.04042	   1.35651	  -0.19098	   1.36989	   8.01381
2896172.04506	 181.00000	   0.03192	   1.65769	  -0.20567	   1.67040	   7.07247
2896215.59109	 181.00000	   0.02528	   1.96339	  -0.01054	   1.96342	   0.30760
2896270.65612	 181.00000	   0.01999	   2.14667	   0.38308	   2.18058	 -10.11815
2911275.86931	 182.00000	20004.45300	   0.73686	  -0.00894	   0.73691	   0.69523
2911276.01231	 182.00000	15829.12600	   0.74607	   0.00543	   0.74609	  -0.41716
2911276.15431	 182.00000	12516.70300	   0.75510	   0.01518	   0.75525	  -1.15164
2911276.29631	 182.00000	9909.44240	   0.76474	   0.02392	   0.76511	  -1.79166
2911276.46031	 182.00000	7835.48000	   0.77254	   0.03164	   0.77318	  -2.34558
2911276.66131	 182.00000	6217.24610	   0.78236	   0.03533	   0.78316	  -2.58526
2911276.89931	 182.00000	4905.29100	   0.78905	   0.03912	   0.79001	  -2.83799
2911277.13831	 182.00000	3881.27370	   0.79718	   0.04224	   0.79830	  -3.03323
2911277.37631	 182.00000	3070.98270	   0.80577	   0.04631	   0.80710	  -3.28902
2911277.61431	 182.00000	2430.77780	   0.81316	   0.04907	   0.81464	  -3.45303
2911277.85231	 182.00000	1923.15370	   0.82110	   0.05107	   0.82269	  -3.55932
2911278.09031	 182.00000	1522.43580	   0.82972	   0.05274	   0.83139	  -3.63719
2911278.32831	 182.00000	1203.84460	   0.83600	   0.05476	   0.83779	  -3.74754
2911278.56731	 182.00000	 952.86591	   0.84520	   0.05908	   0.84727	  -3.99838
2911278.80531	 182.00000	 754.27557	   0.85395	   0.06123	   0.85614	  -4.10125
2911279.04231	 182.00000	 596.71857	   0.86282	   0.06332	   0.86514	  -4.19729
2911279.28031	 182.00000	 471.96338	   0.87322	   0.06639	   0.87575	  -4.34774
2911279.51931	 182.00000	 373.20856	   0.88136	   0.07117	   0.88423	  -4.61644
2911279.75731	 182.00000	 295.47278	   0.89240	   0.07245	   0.89534	  -4.64135
2911279.99631	 182.00000	 233.87738	   0.90189	   0.07653	   0.90513	  -4.85047
2911280.23431	 182.00000	 185.05922	   0.91248	   0.08062	   0.91603	  -5.04886
2911280.47031	 182.00000	 146.35823	   0.92190	   0.08688	   0.92599	  -5.38360
2911280.70731	 182.00000	 115.77804	   0.93421	   0.09199	   0.93873	  -5.62343
2911280.94131	 182.00000	  91.67210	   0.94496	   0.09994	   0.95023	  -6.03693
2911281.18631	 182.00000	  72.51701	   0.95906	   0.10482	   0.96477	  -6.23721
2911281.41531	 182.00000	  57.36816	   0.97355	   0.11268	   0.98005	  -6.60230
2911281.65231	 182.00000	  45.36290	   0.98981	   0.12202	   0.99730	  -7.02757
2911281.88431	 182.00000	  35.93134	   1.00572	   0.13848	   1.01521	  -7.83967
2911282.13531	 182.00000	  28.40909	   1.02423	   0.14762	   1.03481	  -8.20149
2911282.34931	 182.00000	  22.48202	   1.04983	   0.16270	   1.06236	  -8.80958
2911282.61431	 182.00000	  17.79613	   1.08073	   0.17774	   1.09525	  -9.33970
2911282.86631	 182.00000	  14.06813	   1.11970	   0.18114	   1.13426	  -9.18918
2911283.08231	 182.00000	  11.14480	   1.14789	   0.19270	   1.16395	  -9.52951
2911283.35031	 182.00000	   8.81772	   1.19102	   0.18015	   1.20457	  -8.60116
2911283.52831	 182.00000	   6.97545	   1.23853	   0.18051	   1.25162	  -8.29216
2911283.74631	 182.00000	   5.51730	   1.25787	   0.17804	   1.27041	  -8.05615
2911284.01531	 182.00000	   4.36941	   1.27702	   0.15267	   1.28612	  -6.81748
2911284.35031	 182.00000	   3.45686	   1.30289	   0.12165	   1.30855	  -5.33425
2911284.76931	 182.00000	   2.73547	   1.33880	   0.09871	   1.34243	  -4.21673
2911285.29431	 182.00000	   2.16054	   1.36831	   0.09680	   1.37173	  -4.04661
2911285.95331	 182.00000	   1.70952	   1.37886	   0.10583	   1.38292	  -4.38882
2911286.78231	 182.00000	   1.35352	   1.36504	   0.11309	   1.36972	  -4.73587
2911287.82531	 182.00000	   1.07079	   1.34163	   0.10249	   1.34553	  -4.36835
2911289.13932	 182.00000	   0.84734	   1.32087	   0.07188	   1.32283	  -3.11504
2911290.79432	 182.00000	   0.67072	   1.32052	   0.03403	   1.32096	  -1.47631
2911292.88332	 182.00000	   0.53067	   1.34856	  -0.00473	   1.34857	   0.20105
2911295.52032	 182.00000	   0.41976	   1.39934	  -0.01637	   1.39944	   0.67041
2911298.85132	 182.00000	   0.33183	   1.45128	   0.01037	   1.45132	  -0.40946
2911303.05732	 182.00000	   0.26261	   1.47913	   0.07253	   1.48091	  -2.80734
2911308.36533	 182.00000	   0.20791	   1.46290	   0.14944	   1.47051	  -5.83261
2911315.06933	 182.00000	   0.16452	   1.39903	   0.20930	   1.41459	  -8.50848
2911323.54634	 182.00000	   0.13007	   1.30577	   0.22264	   1.32462	  -9.67616
2911334.23634	 182.00000	   0.10309	   1.21974	   0.17176	   1.23178	  -8.01544
2911347.75035	 182.00000	   0.08153	   1.18635	   0.06374	   1.18806	  -3.07554
2911364.84736	 182.00000	   0.06443	   1.22777	  -0.05131	   1.22884	   2.39325
2911386.43437	 182.00000	   0.05102	   1.39210	  -0.15810	   1.40105	   6.47934
2911413.67639	 182.00000	   0.04042	   1.64709	  -0.14284	   1.65328	   4.95648
2911448.17141	 182.00000	   0.03192	   1.89900	   0.05258	   1.89972	  -1.58596
2911491.71844	 182.00000	   0.02528	   2.00238	   0.40605	   2.04314	 -11.46332
2911546.78347	 182.00000	   0.01999	   1.87781	   0.80714	   2.04393	 -23.25944
2926550.09444	 183.00000	20004.45300	   0.73637	  -0.00955	   0.73643	   0.74308
2926550.23744	 183.00000	15829.12600	   0.74584	   0.00482	   0.74586	  -0.37057
2926550.37944	 183.00000	12516.70300	   0.75867	   0.01531	   0.75883	  -1.15593
2926550.52144	 183.00000	9909.44240	   0.76586	   0.02400	   0.76624	  -1.79487
2926550.68544	 183.00000	7835.48000	   0.77584	   0.02999	   0.77642	  -2.21332
2926550.88644	 183.00000	6217.24610	   0.78129	   0.03579	   0.78211	  -2.62285
2926551.12444	 183.00000	4905.29100	   0.79052	   0.04031	   0.79155	  -2.91927
2926551.36344	 183.00000	3881.27370	   0.79750	   0.04317	   0.79867	  -3.09843
2926551.60144	 183.00000	3070.98270	   0.80539	   0.04580	   0.80669	  -3.25479
2926551.83944	 183.00000	2430.77780	   0.81452	   0.04820	   0.81595	  -3.38677
2926552.07744	 183.00000	1923.15370	   0.82127	   0.05081	   0.82284	  -3.54057
2926552.31544	 183.00000	1522.43580	   0.82828	   0.05175	   0.82990	  -3.57531
2926552.55344	 183.00000	1203.84460	   0.83626	   0.05544	   0.83810	  -3.79286
2926552.79244	 183.00000	 952.86591	   0.84556	   0.05672	   0.84746	  -3.83738
2926553.03044	 183.00000	 754.27557	   0.85402	   0.05992	   0.85612	  -4.01313
2926553.26744	 183.00000	 596.71857	   0.86400	   0.06312	   0.86631	  -4.17809
2926553.50544	 183.00000	 471.96338	   0.87187	   0.06689	   0.87443	  -4.38686
2926553.74445	 183.00000	 373.20856	   0.88103	   0.06845	   0.88369	  -4.44272
2926553.98245	 183.00000	 295.47278	   0.89155	   0.07275	   0.89451	  -4.66497
2926554.22145	 183.00000	 233.87738	   0.90259	   0.07775	   0.90593	  -4.92339
2926554.45945	 183.00000	 185.05922	   0.91208	   0.08204	   0.91576	  -5.14004
2926554.69545	 183.00000	 146.35823	   0.92237	   0.08365	   0.92615	  -5.18200
2926554.93245	 183.00000	 115.77804	   0.93285	   0.09233	   0.93741	  -5.65227
2926555.16645	 183.00000	  91.67210	   0.94494	   0.09732	   0.94994	  -5.88041
2926555.41145	 183.00000	  72.51701	   0.95812	   0.10489	   0.96384	  -6.24759
2926555.64045	 183.00000	  57.36816	   0.97309	   0.11286	   0.97961	  -6.61562
2926555.87745	 183.00000	  45.36290	   0.98946	   0.12248	   0.99701	  -7.05662
2926556.10945	 183.00000	  35.93134	   1.00522	   0.13818	   1.01468	  -7.82720
2926556.35945	 183.00000	  28.40909	   1.02469	   0.14722	   1.03521	  -8.17604
2926556.57445	 183.00000	  22.48202	   1.04882	   0.16183	   1.06124	  -8.77140
2926556.83945	 183.00000	  17.79613	   1.07872	   0.17757	   1.09324	  -9.34794
2926557.09145	 183.00000	  14.06813	   1.12020	   0.18340	   1.13511	  -9.29798
2926557.30745	 183.00000	  11.14480	   1.14688	   0.18983	   1.16249	  -9.39812
2926557.57445	 183.00000	   8.81772	   1.19281	   0.18022	   1.20635	  -8.59168
2926557.75345	 183.00000	   6.97545	   1.23560	   0.18296	   1.24907	  -8.42270
2926557.97145	 183.00000	   5.51730	   1.25583	   0.17578	   1.26807	  -7.96808
2926558.24045	 183.00000	   4.36941	   1.27754	   0.14968	   1.28628	  -6.68229
2926558.57545	 183.00000	   3.45686	   1.30624	   0.11800	   1.31156	  -5.16168
2926558.99445	 183.00000	   2.73547	   1.34324	   0.10245	   1.34714	  -4.36172
2926559.51945	 183.00000	   2.16054	   1.36821	   0.10408	   1.37217	  -4.35024
2926560.17845	 183.00000	   1.70952	   1.37007	   0.11188	   1.37463	  -4.66824
2926561.00745	 183.00000	   1.35352	   1.35417	   0.11180	   1.35877	  -4.71973
2926562.05045	 183.00000	   1.07079	   1.33183	   0.09301	   1.33507	  -3.99506
2926563.36345	 183.00000	   0.84734	   1.32087	   0.05576	   1.32205	  -2.41727
2926565.01945	 183.00000	   0.67072	   1.33146	   0.01950	   1.33160	  -0.83895
2926567.10845	 183.00000	   0.53067	   1.36855	  -0.00894	   1.36858	   0.37434
2926569.74545	 183.00000	   0.41976	   1.42065	  -0.00526	   1.42066	   0.21205
2926573.07646	 183.00000	   0.33183	   1.46154	   0.03704	   1.46201	  -1.45174
2926577.28246	 183.00000	   0.26261	   1.46991	   0.10400	   1.47358	  -4.04715
2926582.59046	 183.00000	   0.20791	   1.43163	   0.17129	   1.44184	  -6.82299
2926589.29447	 183.00000	   0.16452	   1.35469	   0.20748	   1.37048	  -8.70772
2926597.77147	 183.00000	   0.13007	   1.26647	   0.18877	   1.28046	  -8.47772
2926608.46148	 183.00000	   0.10309	   1.20723	   0.11281	   1.21249	  -5.33872
2926621.97549	 183.00000	   0.08153	   1.21620	  -0.00153	   1.21621	   0.07185
2926639.07250	 183.00000	   0.06443	   1.29946	  -0.10029	   1.30332	   4.41333
2926660.65851	 183.00000	   0.05102	   1.49524	  -0.15172	   1.50292	   5.79398
2926687.90153	 183.00000	   0.04042	   1.74220	  -0.05999	   1.74323	   1.97197
2926722.39655	 183.00000	   0.03192	   1.92952	   0.20532	   1.94042	  -6.07407
2926765.94357	 183.00000	   0.02528	   1.92248	   0.56627	   2.00414	 -16.41238
2926821.00860	 183.00000	   0.01999	   1.68957	   0.89693	   1.91288	 -27.96205
2941816.02572	 184.00000	20004.45300	   0.73895	  -0.00746	   0.73898	   0.57873
2941816.16872	 184.00000	15829.12600	   0.74934	   0.00454	   0.74935	  -0.34747
2941816.31072	 184.00000	12516.70300	   0.75869	   0.01575	   0.75885	  -1.18955
2941816.45272	 184.00000	9909.44240	   0.76852	   0.02416	   0.76890	  -1.80036
2941816.61672	 184.00000	7835.48000	   0.77528	   0.02953	   0.77584	  -2.18122
2941816.81772	 184.00000	6217.24610	   0.78377	   0.03652	   0.78462	  -2.66782
2941817.05572	 184.00000	4905.29100	   0.79257	   0.03938	   0.79355	  -2.84438
2941817.29372	 184.00000	3881.27370	   0.79977	   0.04333	   0.80094	  -3.10127
2941817.53272	 184.00000	3070.98270	   0.80815	   0.04580	   0.80945	  -3.24351
2941817.77072	 184.00000	2430.77780	   0.81501	   0.04895	   0.81648	  -3.43691
2941818.00872	 184.00000	1923.15370	   0.82373	   0.05131	   0.82533	  -3.56457
2941818.24672	 184.00000	1522.43580	   0.83111	   0.05315	   0.83281	  -3.65881
2941818.48472	 184.00000	1203.84460	   0.83879	   0.05590	   0.84065	  -3.81284
2941818.72372	 184.00000	 952.86591	   0.84849	   0.05753	   0.85044	  -3.87889
2941818.96172	 184.00000	 754.27557	   0.85702	   0.05916	   0.85906	  -3.94895
2941819.19872	 184.00000	 596.71857	   0.86554	   0.06399	   0.86790	  -4.22843
2941819.43672	 184.00000	 471.96338	   0.87419	   0.06415	   0.87654	  -4.19699
2941819.67572	 184.00000	 373.20856	   0.88577	   0.06907	   0.88846	  -4.45884
2941819.91372	 184.00000	 295.47278	   0.89387	   0.07198	   0.89676	  -4.60416
2941820.15272	 184.00000	 233.87738	   0.90367	   0.07579	   0.90684	  -4.79385
2941820.39072	 184.00000	 185.05922	   0.91457	   0.08138	   0.91819	  -5.08503
2941820.62672	 184.00000	 146.35823	   0.92554	   0.08562	   0.92950	  -5.28503
2941820.86272	 184.00000	 115.77804	   0.93816	   0.09102	   0.94257	  -5.54133
2941821.09772	 184.00000	  91.67210	   0.94938	   0.09875	   0.95450	  -5.93824
2941821.34272	 184.00000	  72.51701	   0.96102	   0.10472	   0.96671	  -6.21873
2941821.57172	 184.00000	  57.36816	   0.97427	   0.11235	   0.98073	  -6.57838
2941821.80872	 184.00000	  45.36290	   0.99092	   0.12281	   0.99851	  -7.06511
2941822.04072	 184.00000	  35.93134	   1.00964	   0.13887	   1.01915	  -7.83129
2941822.29172	 184.00000	  28.40909	   1.02689	   0.14971	   1.03774	  -8.29457
2941822.50572	 184.00000	  22.48202	   1.05233	   0.16536	   1.06525	  -8.93036
2941822.77072	 184.00000	  17.79613	   1.08565	   0.17905	   1.10031	  -9.36541
2941823.02272	 184.00000	  14.06813	   1.11972	   0.17993	   1.13408	  -9.12897
2941823.23872	 184.00000	  11.14480	   1.15370	   0.19507	   1.17007	  -9.59679
2941823.50572	 184.00000	   8.81772	   1.19120	   0.18197	   1.20502	  -8.68553
2941823.68472	 184.00000	   6.97545	   1.23935	   0.17596	   1.25178	  -8.08073
2941823.90272	 184.00000	   5.51730	   1.26613	   0.17805	   1.27859	  -8.00483
2941824.17172	 184.00000	   4.36941	   1.28259	   0.15990	   1.29252	  -7.10655
2941824.50672	 184.00000	   3.45686	   1.30064	   0.12907	   1.30703	  -5.66734
2941824.92572	 184.00000	   2.73547	   1.33117	   0.09823	   1.33479	  -4.22044
2941825.45072	 184.00000	   2.16054	   1.36572	   0.08455	   1.36833	  -3.54248
2941826.10972	 184.00000	   1.70952	   1.38757	   0.09158	   1.39059	  -3.77623
2941826.93872	 184.00000	   1.35352	   1.38742	   0.10548	   1.39143	  -4.34771
2941827.98172	 184.00000	   1.07079	   1.36608	   0.11149	   1.37062	  -4.66574
2941829.29472	 184.00000	   0.84734	   1.33684	   0.09627	   1.34030	  -4.11905
2941830.95073	 184.00000	   0.67072	   1.31886	   0.06576	   1.32050	  -2.85468
2941833.03973	 184.00000	   0.53067	   1.32361	   0.01846	   1.32374	  -0.79922
2941835.67673	 184.00000	   0.41976	   1.36043	  -0.01697	   1.36054	   0.71481
2941839.00773	 184.00000	   0.33183	   1.41784	  -0.02116	   1.41800	   0.85507
2941843.21373	 184.00000	   0.26261	   1.47329	   0.01762	   1.47339	  -0.68534
