Repository: kbm2110/Battery_Diagnostics_Thesis

# Battery_Diagnostics_Thesis
 Data-driven battery diagnostics using EIS

**Author:** Bala Manikanta Yaswanth Kanagarla
**Institution:** Technische Hochschule Ingolstadt (THI)
**Supervisor:** Prof. Dr. H.-G. Schweiger

## Overview

This project implements a machine learning framework for 
non-invasive State of Health (SoH) estimation of lithium-ion 
batteries using Electrochemical Impedance Spectroscopy (EIS).

Eight physically interpretable features are extracted from 
impedance spectra and used to train six ML models under a 
strict cell-level train-test split. The stacking ensemble 
achieves R² = 0.9122 and RMSE = 0.0234 on completely unseen 
cells.

---

File: data/EIS/EIS_state_IV_45C02.txt (part 22 of 37)
time/s	           cycle number	freq/Hz	           Re(Z)/Ohm	  -Im(Z)/Ohm	   |Z|/Ohm	   Phase(Z)/deg
2727875.63763	 176.00000	  17.79613	   0.71055	   0.11452	   0.71972	  -9.15561
2727875.89063	 176.00000	  14.06813	   0.73130	   0.10506	   0.73881	  -8.17557
2727876.10663	 176.00000	  11.14480	   0.74768	   0.09333	   0.75348	  -7.11498
2727876.37363	 176.00000	   8.81772	   0.76308	   0.08308	   0.76758	  -6.21380
2727876.55163	 176.00000	   6.97545	   0.77124	   0.07298	   0.77468	  -5.40533
2727876.76963	 176.00000	   5.51730	   0.77986	   0.06217	   0.78234	  -4.55818
2727877.03863	 176.00000	   4.36941	   0.78664	   0.05377	   0.78847	  -3.91051
2727877.37463	 176.00000	   3.45686	   0.79293	   0.04925	   0.79446	  -3.55433
2727877.79263	 176.00000	   2.73547	   0.79711	   0.04645	   0.79846	  -3.33521
2727878.31763	 176.00000	   2.16054	   0.79876	   0.04397	   0.79997	  -3.15107
2727878.97764	 176.00000	   1.70952	   0.79891	   0.04013	   0.79992	  -2.87583
2727879.80564	 176.00000	   1.35352	   0.80205	   0.03620	   0.80287	  -2.58416
2727880.84864	 176.00000	   1.07079	   0.80675	   0.03279	   0.80741	  -2.32743
2727882.16264	 176.00000	   0.84734	   0.81413	   0.03243	   0.81477	  -2.28092
2727883.81864	 176.00000	   0.67072	   0.82222	   0.03659	   0.82303	  -2.54801
2727885.90664	 176.00000	   0.53067	   0.82889	   0.04656	   0.83019	  -3.21511
2727888.54364	 176.00000	   0.41976	   0.83045	   0.05940	   0.83257	  -4.09122
2727891.87464	 176.00000	   0.33183	   0.82767	   0.07004	   0.83063	  -4.83728
2727896.08065	 176.00000	   0.26261	   0.82314	   0.07567	   0.82661	  -5.25236
2727901.38865	 176.00000	   0.20791	   0.82350	   0.07720	   0.82711	  -5.35582
2727908.09365	 176.00000	   0.16452	   0.83043	   0.07813	   0.83410	  -5.37509
2727916.56966	 176.00000	   0.13007	   0.84540	   0.08220	   0.84939	  -5.55323
2727927.25966	 176.00000	   0.10309	   0.86681	   0.09246	   0.87172	  -6.08844
2727940.77367	 176.00000	   0.08153	   0.89406	   0.11309	   0.90118	  -7.20893
2727957.87168	 176.00000	   0.06443	   0.91952	   0.14484	   0.93086	  -8.95166
2727979.45870	 176.00000	   0.05102	   0.94035	   0.18911	   0.95918	 -11.37091
2728006.70071	 176.00000	   0.04042	   0.94755	   0.23311	   0.97581	 -13.82113
2728041.19673	 176.00000	   0.03192	   0.94969	   0.26560	   0.98613	 -15.62488
2728084.74376	 176.00000	   0.02528	   0.95897	   0.28480	   1.00037	 -16.54061
2728139.80979	 176.00000	   0.01999	   0.98479	   0.29983	   1.02943	 -16.93342
2742711.62918	 177.00000	20004.45300	   0.37533	  -0.01984	   0.37585	   3.02569
2742711.77118	 177.00000	15829.12600	   0.38139	  -0.00626	   0.38144	   0.94087
2742711.91318	 177.00000	12516.70300	   0.39019	   0.00432	   0.39022	  -0.63420
2742712.05518	 177.00000	9909.44240	   0.39451	   0.01400	   0.39476	  -2.03188
2742712.22018	 177.00000	7835.48000	   0.40366	   0.02094	   0.40420	  -2.96904
2742712.42018	 177.00000	6217.24610	   0.41039	   0.02763	   0.41132	  -3.85124
2742712.65918	 177.00000	4905.29100	   0.41697	   0.03146	   0.41815	  -4.31431
2742712.89718	 177.00000	3881.27370	   0.42402	   0.03656	   0.42559	  -4.92846
2742713.13518	 177.00000	3070.98270	   0.43200	   0.03931	   0.43379	  -5.19925
2742713.37318	 177.00000	2430.77780	   0.43772	   0.04209	   0.43974	  -5.49255
2742713.61118	 177.00000	1923.15370	   0.44626	   0.04628	   0.44865	  -5.92031
2742713.84918	 177.00000	1522.43580	   0.45253	   0.04720	   0.45499	  -5.95455
2742714.08718	 177.00000	1203.84460	   0.45977	   0.05017	   0.46250	  -6.22716
2742714.32618	 177.00000	 952.86591	   0.46736	   0.05231	   0.47027	  -6.38591
2742714.56418	 177.00000	 754.27557	   0.47581	   0.05414	   0.47888	  -6.49100
2742714.80218	 177.00000	 596.71857	   0.48397	   0.05737	   0.48735	  -6.76071
2742715.03918	 177.00000	 471.96338	   0.49248	   0.06008	   0.49613	  -6.95588
2742715.27818	 177.00000	 373.20856	   0.50134	   0.06356	   0.50535	  -7.22502
2742715.51618	 177.00000	 295.47278	   0.51001	   0.06799	   0.51452	  -7.59337
2742715.75518	 177.00000	 233.87738	   0.51909	   0.07236	   0.52411	  -7.93535
2742715.99318	 177.00000	 185.05922	   0.52754	   0.07663	   0.53307	  -8.26457
2742716.22918	 177.00000	 146.35823	   0.53921	   0.08185	   0.54538	  -8.63184
2742716.46618	 177.00000	 115.77804	   0.55092	   0.08752	   0.55783	  -9.02648
2742716.70018	 177.00000	  91.67210	   0.56434	   0.09489	   0.57226	  -9.54482
2742716.94618	 177.00000	  72.51701	   0.57782	   0.10222	   0.58680	 -10.03234
2742717.17518	 177.00000	  57.36816	   0.59533	   0.10942	   0.60530	 -10.41497
2742717.41118	 177.00000	  45.36290	   0.61536	   0.11747	   0.62648	 -10.80769
2742717.64418	 177.00000	  35.93134	   0.63858	   0.12093	   0.64993	 -10.72318
2742717.89418	 177.00000	  28.40909	   0.66286	   0.12209	   0.67401	 -10.43582
2742718.10818	 177.00000	  22.48202	   0.68889	   0.12012	   0.69929	  -9.89083
2742718.37318	 177.00000	  17.79613	   0.70954	   0.11458	   0.71873	  -9.17340
2742718.62619	 177.00000	  14.06813	   0.72907	   0.10578	   0.73671	  -8.25573
2742718.84219	 177.00000	  11.14480	   0.74797	   0.09183	   0.75358	  -6.99909
2742719.10919	 177.00000	   8.81772	   0.76156	   0.08317	   0.76609	  -6.23236
2742719.28719	 177.00000	   6.97545	   0.76964	   0.07293	   0.77309	  -5.41330
2742719.50519	 177.00000	   5.51730	   0.77839	   0.06266	   0.78091	  -4.60259
2742719.77419	 177.00000	   4.36941	   0.78673	   0.05355	   0.78855	  -3.89377
2742720.11019	 177.00000	   3.45686	   0.79248	   0.05112	   0.79413	  -3.69084
2742720.52819	 177.00000	   2.73547	   0.79487	   0.04604	   0.79621	  -3.31487
2742721.05319	 177.00000	   2.16054	   0.79524	   0.04305	   0.79640	  -3.09863
2742721.71319	 177.00000	   1.70952	   0.79756	   0.03858	   0.79849	  -2.76971
2742722.54119	 177.00000	   1.35352	   0.80134	   0.03427	   0.80208	  -2.44892
2742723.58419	 177.00000	   1.07079	   0.80773	   0.03188	   0.80836	  -2.25997
2742724.89819	 177.00000	   0.84734	   0.81551	   0.03403	   0.81622	  -2.38930
2742726.55419	 177.00000	   0.67072	   0.82227	   0.03991	   0.82324	  -2.77844
2742728.64219	 177.00000	   0.53067	   0.82634	   0.05050	   0.82788	  -3.49691
2742731.27919	 177.00000	   0.41976	   0.82513	   0.06160	   0.82743	  -4.26944
2742734.61119	 177.00000	   0.33183	   0.82100	   0.06833	   0.82384	  -4.75761
2742738.81620	 177.00000	   0.26261	   0.81897	   0.07079	   0.82203	  -4.94003
2742744.12420	 177.00000	   0.20791	   0.82226	   0.07088	   0.82530	  -4.92651
2742750.82920	 177.00000	   0.16452	   0.83303	   0.07256	   0.83619	  -4.97780
2742759.30521	 177.00000	   0.13007	   0.85064	   0.07901	   0.85430	  -5.30657
2742769.99622	 177.00000	   0.10309	   0.87395	   0.09457	   0.87905	  -6.17592
2742783.51022	 177.00000	   0.08153	   0.89959	   0.12136	   0.90773	  -7.68299
2742800.60723	 177.00000	   0.06443	   0.92076	   0.15696	   0.93404	  -9.67407
2742822.19425	 177.00000	   0.05102	   0.93039	   0.19981	   0.95160	 -12.12088
2742849.43726	 177.00000	   0.04042	   0.93183	   0.23462	   0.96091	 -14.13238
2742883.93228	 177.00000	   0.03192	   0.93618	   0.25878	   0.97129	 -15.45179
2742927.48031	 177.00000	   0.02528	   0.95318	   0.27280	   0.99145	 -15.97124
2742982.54534	 177.00000	   0.01999	   0.98562	   0.28671	   1.02647	 -16.21950
2757550.63010	 178.00000	20004.45300	   0.37394	  -0.02000	   0.37447	   3.06191
2757550.77210	 178.00000	15829.12600	   0.38306	  -0.00560	   0.38310	   0.83743
2757550.91410	 178.00000	12516.70300	   0.38935	   0.00632	   0.38940	  -0.92929
2757551.05610	 178.00000	9909.44240	   0.39617	   0.01379	   0.39641	  -1.99411
2757551.22110	 178.00000	7835.48000	   0.40352	   0.02152	   0.40409	  -3.05299
2757551.42110	 178.00000	6217.24610	   0.40965	   0.02625	   0.41049	  -3.66648
2757551.66010	 178.00000	4905.29100	   0.41704	   0.03100	   0.41819	  -4.25154
2757551.89810	 178.00000	3881.27370	   0.42342	   0.03590	   0.42494	  -4.84647
2757552.13611	 178.00000	3070.98270	   0.43122	   0.04054	   0.43313	  -5.37104
2757552.37411	 178.00000	2430.77780	   0.43835	   0.04302	   0.44046	  -5.60493
2757552.61211	 178.00000	1923.15370	   0.44571	   0.04451	   0.44793	  -5.70288
2757552.85011	 178.00000	1522.43580	   0.45159	   0.04801	   0.45414	  -6.06827
2757553.08811	 178.00000	1203.84460	   0.46024	   0.04995	   0.46294	  -6.19469
2757553.32711	 178.00000	 952.86591	   0.46930	   0.05253	   0.47223	  -6.38662
2757553.56511	 178.00000	 754.27557	   0.47530	   0.05367	   0.47832	  -6.44191
2757553.80311	 178.00000	 596.71857	   0.48440	   0.05741	   0.48779	  -6.75906
2757554.04011	 178.00000	 471.96338	   0.49349	   0.05959	   0.49707	  -6.88561
2757554.27911	 178.00000	 373.20856	   0.49964	   0.06287	   0.50358	  -7.17192
2757554.51711	 178.00000	 295.47278	   0.51046	   0.06816	   0.51499	  -7.60570
2757554.75611	 178.00000	 233.87738	   0.51952	   0.07270	   0.52458	  -7.96553
2757554.99411	 178.00000	 185.05922	   0.52781	   0.07697	   0.53339	  -8.29679
2757555.22911	 178.00000	 146.35823	   0.53790	   0.08191	   0.54410	  -8.65830
2757555.46511	 178.00000	 115.77804	   0.54928	   0.08747	   0.55620	  -9.04842
2757555.69911	 178.00000	  91.67210	   0.56475	   0.09628	   0.57290	  -9.67525
2757555.94511	 178.00000	  72.51701	   0.57972	   0.10272	   0.58875	 -10.04817
2757556.17411	 178.00000	  57.36816	   0.59707	   0.11088	   0.60728	 -10.52001
2757556.41011	 178.00000	  45.36290	   0.61560	   0.11566	   0.62637	 -10.64090
2757556.64311	 178.00000	  35.93134	   0.63898	   0.12074	   0.65029	 -10.70036
2757556.89311	 178.00000	  28.40909	   0.66342	   0.12242	   0.67462	 -10.45513
2757557.10711	 178.00000	  22.48202	   0.68756	   0.12016	   0.69798	  -9.91319
2757557.37211	 178.00000	  17.79613	   0.71032	   0.11323	   0.71929	  -9.05716
2757557.62511	 178.00000	  14.06813	   0.73150	   0.10505	   0.73900	  -8.17236
2757557.84111	 178.00000	  11.14480	   0.74889	   0.09378	   0.75473	  -7.13796
2757558.10811	 178.00000	   8.81772	   0.76135	   0.08483	   0.76606	  -6.35748
2757558.28611	 178.00000	   6.97545	   0.77159	   0.07181	   0.77492	  -5.31691
2757558.50411	 178.00000	   5.51730	   0.77761	   0.06296	   0.78015	  -4.62922
2757558.77311	 178.00000	   4.36941	   0.78719	   0.05426	   0.78906	  -3.94300
2757559.10911	 178.00000	   3.45686	   0.79353	   0.05055	   0.79514	  -3.64495
2757559.52711	 178.00000	   2.73547	   0.79528	   0.04718	   0.79667	  -3.39485
2757560.05211	 178.00000	   2.16054	   0.79672	   0.04344	   0.79790	  -3.12105
2757560.71211	 178.00000	   1.70952	   0.79844	   0.03895	   0.79939	  -2.79294
2757561.54011	 178.00000	   1.35352	   0.80148	   0.03396	   0.80220	  -2.42627
2757562.58311	 178.00000	   1.07079	   0.80845	   0.03225	   0.80909	  -2.28406
2757563.89711	 178.00000	   0.84734	   0.81572	   0.03401	   0.81643	  -2.38711
2757565.55311	 178.00000	   0.67072	   0.82308	   0.03963	   0.82403	  -2.75676
2757567.64111	 178.00000	   0.53067	   0.82719	   0.05018	   0.82871	  -3.47169
2757570.27812	 178.00000	   0.41976	   0.82627	   0.06090	   0.82851	  -4.21532
2757573.60912	 178.00000	   0.33183	   0.82242	   0.06880	   0.82530	  -4.78228
2757577.81512	 178.00000	   0.26261	   0.81950	   0.07147	   0.82261	  -4.98459
2757583.12312	 178.00000	   0.20791	   0.82299	   0.07164	   0.82610	  -4.97476
2757589.82813	 178.00000	   0.16452	   0.83353	   0.07368	   0.83679	  -5.05176
2757598.30413	 178.00000	   0.13007	   0.85026	   0.07960	   0.85398	  -5.34856
2757608.99514	 178.00000	   0.10309	   0.87366	   0.09360	   0.87866	  -6.11482
2757622.50915	 178.00000	   0.08153	   0.89930	   0.11992	   0.90726	  -7.59538
2757639.60616	 178.00000	   0.06443	   0.92125	   0.15543	   0.93427	  -9.57636
2757661.19317	 178.00000	   0.05102	   0.93156	   0.19886	   0.95255	 -12.05009
2757688.43619	 178.00000	   0.04042	   0.93351	   0.23585	   0.96284	 -14.17879
2757722.93121	 178.00000	   0.03192	   0.93838	   0.25828	   0.97327	 -15.38911
2757766.47923	 178.00000	   0.02528	   0.95390	   0.27333	   0.99228	 -15.98914
2757821.54427	 178.00000	   0.01999	   0.98679	   0.28877	   1.02817	 -16.31142
2772385.42539	 179.00000	20004.45300	   0.37484	  -0.01886	   0.37531	   2.88088
2772385.56739	 179.00000	15829.12600	   0.38237	  -0.00764	   0.38244	   1.14505
2772385.70939	 179.00000	12516.70300	   0.38949	   0.00564	   0.38953	  -0.82961
2772385.85139	 179.00000	9909.44240	   0.39630	   0.01367	   0.39654	  -1.97594
2772386.01639	 179.00000	7835.48000	   0.40402	   0.02121	   0.40457	  -3.00462
2772386.21639	 179.00000	6217.24610	   0.41028	   0.02759	   0.41121	  -3.84742
2772386.45439	 179.00000	4905.29100	   0.41696	   0.03288	   0.41826	  -4.50886
2772386.69339	 179.00000	3881.27370	   0.42474	   0.03555	   0.42623	  -4.78442
2772386.93140	 179.00000	3070.98270	   0.43111	   0.03890	   0.43286	  -5.15556
2772387.16940	 179.00000	2430.77780	   0.43740	   0.04064	   0.43928	  -5.30794
2772387.40740	 179.00000	1923.15370	   0.44376	   0.04429	   0.44596	  -5.69913
2772387.64540	 179.00000	1522.43580	   0.45239	   0.04700	   0.45482	  -5.93190
2772387.88340	 179.00000	1203.84460	   0.46092	   0.05059	   0.46369	  -6.26397
2772388.12240	 179.00000	 952.86591	   0.46701	   0.05211	   0.46991	  -6.36738
2772388.36040	 179.00000	 754.27557	   0.47551	   0.05521	   0.47871	  -6.62235
2772388.59840	 179.00000	 596.71857	   0.48348	   0.05751	   0.48689	  -6.78308
2772388.83540	 179.00000	 471.96338	   0.49115	   0.06146	   0.49498	  -7.13285
2772389.07440	 179.00000	 373.20856	   0.50101	   0.06359	   0.50503	  -7.23331
2772389.31240	 179.00000	 295.47278	   0.50999	   0.06751	   0.51444	  -7.54059
2772389.55140	 179.00000	 233.87738	   0.52024	   0.07237	   0.52525	  -7.91927
2772389.78940	 179.00000	 185.05922	   0.53010	   0.07659	   0.53560	  -8.22100
2772390.02540	 179.00000	 146.35823	   0.53937	   0.08259	   0.54566	  -8.70607
2772390.26240	 179.00000	 115.77804	   0.55160	   0.08772	   0.55853	  -9.03557
2772390.49640	 179.00000	  91.67210	   0.56418	   0.09494	   0.57211	  -9.55218
2772390.74240	 179.00000	  72.51701	   0.57771	   0.10219	   0.58668	 -10.03106
2772390.97140	 179.00000	  57.36816	   0.59676	   0.11062	   0.60692	 -10.50127
2772391.20740	 179.00000	  45.36290	   0.61648	   0.11657	   0.62740	 -10.70768
2772391.44040	 179.00000	  35.93134	   0.63825	   0.12125	   0.64967	 -10.75612
2772391.69040	 179.00000	  28.40909	   0.66237	   0.12361	   0.67381	 -10.57074
2772391.90440	 179.00000	  22.48202	   0.68643	   0.12135	   0.69708	 -10.02573
2772392.16940	 179.00000	  17.79613	   0.71080	   0.11533	   0.72010	  -9.21596
2772392.42240	 179.00000	  14.06813	   0.73079	   0.10344	   0.73807	  -8.05631
2772392.63840	 179.00000	  11.14480	   0.74757	   0.09478	   0.75355	  -7.22594
2772392.90540	 179.00000	   8.81772	   0.76156	   0.08327	   0.76610	  -6.23973
2772393.08340	 179.00000	   6.97545	   0.77428	   0.07293	   0.77771	  -5.38117
2772393.30140	 179.00000	   5.51730	   0.78052	   0.06619	   0.78332	  -4.84752
2772393.57140	 179.00000	   4.36941	   0.78655	   0.05613	   0.78855	  -4.08188
2772393.90640	 179.00000	   3.45686	   0.79057	   0.04877	   0.79208	  -3.53018
2772394.32440	 179.00000	   2.73547	   0.79610	   0.04283	   0.79725	  -3.07919
2772394.84940	 179.00000	   2.16054	   0.80184	   0.03796	   0.80274	  -2.71009
2772395.50940	 179.00000	   1.70952	   0.80754	   0.03907	   0.80848	  -2.77003
2772396.33740	 179.00000	   1.35352	   0.81068	   0.04173	   0.81175	  -2.94690
2772397.38040	 179.00000	   1.07079	   0.80959	   0.04400	   0.81079	  -3.11116
2772398.69440	 179.00000	   0.84734	   0.80737	   0.04477	   0.80861	  -3.17397
2772400.35040	 179.00000	   0.67072	   0.80801	   0.04288	   0.80915	  -3.03783
2772402.43840	 179.00000	   0.53067	   0.81122	   0.04077	   0.81225	  -2.87730
2772405.07541	 179.00000	   0.41976	   0.81951	   0.04017	   0.82049	  -2.80604
2772408.40741	 179.00000	   0.33183	   0.83208	   0.04419	   0.83325	  -3.04003
2772412.61241	 179.00000	   0.26261	   0.84588	   0.05562	   0.84771	  -3.76203
2772417.92041	 179.00000	   0.20791	   0.85686	   0.07553	   0.86018	  -5.03757
2772424.62542	 179.00000	   0.16452	   0.86062	   0.09897	   0.86629	  -6.56008
2772433.10142	 179.00000	   0.13007	   0.85805	   0.11976	   0.86636	  -7.94583
2772443.79243	 179.00000	   0.10309	   0.85413	   0.13276	   0.86439	  -8.83483
2772457.30644	 179.00000	   0.08153	   0.85728	   0.14000	   0.86864	  -9.27521
2772474.40345	 179.00000	   0.06443	   0.87051	   0.14901	   0.88317	  -9.71344
2772495.99046	 179.00000	   0.05102	   0.89446	   0.15874	   0.90844	 -10.06333
2772523.23348	 179.00000	   0.04042	   0.92785	   0.17374	   0.94398	 -10.60595
2772557.72850	 179.00000	   0.03192	   0.97465	   0.20027	   0.99501	 -11.61156
2772601.27652	 179.00000	   0.02528	   1.02448	   0.24537	   1.05345	 -13.46925
2772656.34156	 179.00000	   0.01999	   1.06484	   0.30945	   1.10890	 -16.20401
2787201.42894	 180.00000	20004.45300	   0.37509	  -0.02106	   0.37568	   3.21388
2787201.57094	 180.00000	15829.12600	   0.38327	  -0.00624	   0.38332	   0.93326
2787201.71294	 180.00000	12516.70300	   0.39087	   0.00506	   0.39090	  -0.74156
2787201.85494	 180.00000	9909.44240	   0.39651	   0.01262	   0.39671	  -1.82263
2787202.01994	 180.00000	7835.48000	   0.40187	   0.02116	   0.40243	  -3.01393
2787202.21994	 180.00000	6217.24610	   0.41106	   0.02851	   0.41205	  -3.96777
2787202.45894	 180.00000	4905.29100	   0.41778	   0.03277	   0.41906	  -4.48556
2787202.69694	 180.00000	3881.27370	   0.42375	   0.03658	   0.42533	  -4.93416
2787202.93494	 180.00000	3070.98270	   0.43153	   0.03877	   0.43327	  -5.13446
2787203.17294	 180.00000	2430.77780	   0.43841	   0.04252	   0.44047	  -5.54025
2787203.41094	 180.00000	1923.15370	   0.44619	   0.04455	   0.44840	  -5.70158
2787203.64894	 180.00000	1522.43580	   0.45255	   0.04733	   0.45502	  -5.97043
2787203.88694	 180.00000	1203.84460	   0.46075	   0.05022	   0.46348	  -6.22091
2787204.12594	 180.00000	 952.86591	   0.46823	   0.05183	   0.47109	  -6.31671
2787204.36394	 180.00000	 754.27557	   0.47702	   0.05508	   0.48019	  -6.58608
2787204.60194	 180.00000	 596.71857	   0.48407	   0.05712	   0.48743	  -6.73002
2787204.83894	 180.00000	 471.96338	   0.49284	   0.06127	   0.49663	  -7.08620
2787205.07794	 180.00000	 373.20856	   0.50099	   0.06322	   0.50496	  -7.19166
2787205.31594	 180.00000	 295.47278	   0.50965	   0.06824	   0.51420	  -7.62569
2787205.55494	 180.00000	 233.87738	   0.51982	   0.07253	   0.52485	  -7.94308
2787205.79294	 180.00000	 185.05922	   0.52900	   0.07641	   0.53449	  -8.21888
2787206.02894	 180.00000	 146.35823	   0.54024	   0.08084	   0.54625	  -8.51011
2787206.26594	 180.00000	 115.77804	   0.55131	   0.08642	   0.55804	  -8.90876
2787206.49994	 180.00000	  91.67210	   0.56598	   0.09451	   0.57382	  -9.47962
2787206.74594	 180.00000	  72.51701	   0.57842	   0.10286	   0.58749	 -10.08350
2787206.97494	 180.00000	  57.36816	   0.59820	   0.10983	   0.60820	 -10.40324
2787207.21094	 180.00000	  45.36290	   0.61767	   0.11795	   0.62883	 -10.81150
2787207.44394	 180.00000	  35.93134	   0.63808	   0.12130	   0.64951	 -10.76393
2787207.69394	 180.00000	  28.40909	   0.66400	   0.12324	   0.67534	 -10.51482
2787207.90794	 180.00000	  22.48202	   0.68922	   0.12194	   0.69992	 -10.03314
2787208.17294	 180.00000	  17.79613	   0.71237	   0.11486	   0.72157	  -9.15928
2787208.42594	 180.00000	  14.06813	   0.73119	   0.10628	   0.73887	  -8.27026
2787208.64194	 180.00000	  11.14480	   0.75054	   0.09398	   0.75640	  -7.13756
2787208.90894	 180.00000	   8.81772	   0.76347	   0.08402	   0.76808	  -6.28035
2787209.08694	 180.00000	   6.97545	   0.77276	   0.07390	   0.77628	  -5.46284
2787209.30494	 180.00000	   5.51730	   0.78148	   0.06314	   0.78402	  -4.61953
2787209.57394	 180.00000	   4.36941	   0.79063	   0.05484	   0.79253	  -3.96785
2787209.90994	 180.00000	   3.45686	   0.79571	   0.05105	   0.79735	  -3.67110
2787210.32794	 180.00000	   2.73547	   0.79800	   0.04826	   0.79946	  -3.46072
2787210.85295	 180.00000	   2.16054	   0.79951	   0.04284	   0.80066	  -3.06700
2787211.51295	 180.00000	   1.70952	   0.80164	   0.03825	   0.80255	  -2.73162
2787212.34095	 180.00000	   1.35352	   0.80521	   0.03435	   0.80594	  -2.44282
2787213.38395	 180.00000	   1.07079	   0.81208	   0.03249	   0.81273	  -2.29141
2787214.69795	 180.00000	   0.84734	   0.81974	   0.03495	   0.82049	  -2.44127
2787216.35395	 180.00000	   0.67072	   0.82612	   0.04140	   0.82716	  -2.86878
2787218.44195	 180.00000	   0.53067	   0.82924	   0.05198	   0.83087	  -3.58661
2787221.07895	 180.00000	   0.41976	   0.82692	   0.06216	   0.82925	  -4.29905
2787224.41095	 180.00000	   0.33183	   0.82306	   0.06777	   0.82585	  -4.70735
2787228.61596	 180.00000	   0.26261	   0.82151	   0.06913	   0.82442	  -4.80983
2787233.92296	 180.00000	   0.20791	   0.82622	   0.06939	   0.82912	  -4.80082
2787240.62796	 180.00000	   0.16452	   0.83774	   0.07132	   0.84077	  -4.86579
2787249.10397	 180.00000	   0.13007	   0.85665	   0.07933	   0.86032	  -5.29107
2787259.79497	 180.00000	   0.10309	   0.88019	   0.09586	   0.88540	  -6.21529
2787273.30898	 180.00000	   0.08153	   0.90512	   0.12488	   0.91370	  -7.85536
2787290.40599	 180.00000	   0.06443	   0.92325	   0.16132	   0.93724	  -9.91121
2787311.99301	 180.00000	   0.05102	   0.93010	   0.20398	   0.95220	 -12.36966
2787339.23502	 180.00000	   0.04042	   0.93024	   0.23459	   0.95937	 -14.15384
2787373.73104	 180.00000	   0.03192	   0.93641	   0.25441	   0.97036	 -15.19982
2787417.27807	 180.00000	   0.02528	   0.95578	   0.26796	   0.99263	 -15.66132
2787472.34410	 180.00000	   0.01999	   0.99139	   0.28363	   1.03116	 -15.96551
2802013.43786	 181.00000	20004.45300	   0.37538	  -0.01941	   0.37588	   2.95932
2802013.57986	 181.00000	15829.12600	   0.38307	  -0.00758	   0.38314	   1.13378
2802013.72186	 181.00000	12516.70300	   0.39009	   0.00608	   0.39013	  -0.89289
2802013.86386	 181.00000	9909.44240	   0.39568	   0.01314	   0.39590	  -1.90216
2802014.02886	 181.00000	7835.48000	   0.40426	   0.01984	   0.40475	  -2.80975
2802014.22886	 181.00000	6217.24610	   0.41110	   0.02587	   0.41191	  -3.60089
2802014.46686	 181.00000	4905.29100	   0.41899	   0.03214	   0.42022	  -4.38642
2802014.70586	 181.00000	3881.27370	   0.42580	   0.03581	   0.42731	  -4.80781
2802014.94386	 181.00000	3070.98270	   0.43122	   0.04047	   0.43311	  -5.36176
2802015.18186	 181.00000	2430.77780	   0.43912	   0.04121	   0.44105	  -5.36102
2802015.41986	 181.00000	1923.15370	   0.44664	   0.04561	   0.44896	  -5.83014
2802015.65786	 181.00000	1522.43580	   0.45331	   0.04709	   0.45574	  -5.93063
2802015.89586	 181.00000	1203.84460	   0.45989	   0.05007	   0.46261	  -6.21335
2802016.13486	 181.00000	 952.86591	   0.46776	   0.05264	   0.47071	  -6.42144
2802016.37286	 181.00000	 754.27557	   0.47585	   0.05736	   0.47930	  -6.87286
2802016.61086	 181.00000	 596.71857	   0.48510	   0.05794	   0.48855	  -6.81090
2802016.84786	 181.00000	 471.96338	   0.49295	   0.06103	   0.49671	  -7.05750
2802017.08686	 181.00000	 373.20856	   0.50057	   0.06398	   0.50464	  -7.28333
2802017.32486	 181.00000	 295.47278	   0.51213	   0.06720	   0.51652	  -7.47552
2802017.56386	 181.00000	 233.87738	   0.51999	   0.07221	   0.52498	  -7.90634
2802017.80186	 181.00000	 185.05922	   0.52895	   0.07552	   0.53431	  -8.12569
2802018.03786	 181.00000	 146.35823	   0.54055	   0.08262	   0.54683	  -8.69047
2802018.27486	 181.00000	 115.77804	   0.55187	   0.08901	   0.55900	  -9.16217
2802018.50886	 181.00000	  91.67210	   0.56596	   0.09412	   0.57373	  -9.44228
2802018.75386	 181.00000	  72.51701	   0.57968	   0.10234	   0.58864	 -10.01257
2802018.98386	 181.00000	  57.36816	   0.59836	   0.11173	   0.60871	 -10.57724
2802019.21986	 181.00000	  45.36290	   0.61704	   0.11641	   0.62793	 -10.68417
2802019.45286	 181.00000	  35.93134	   0.63928	   0.12329	   0.65106	 -10.91638
2802019.70286	 181.00000	  28.40909	   0.66385	   0.12464	   0.67545	 -10.63342
2802019.91686	 181.00000	  22.48202	   0.68937	   0.12057	   0.69983	  -9.92086
2802020.18186	 181.00000	  17.79613	   0.71276	   0.11604	   0.72215	  -9.24702
2802020.43486	 181.00000	  14.06813	   0.73408	   0.10592	   0.74168	  -8.21085
2802020.65086	 181.00000	  11.14480	   0.75060	   0.09593	   0.75670	  -7.28325
2802020.91786	 181.00000	   8.81772	   0.76424	   0.08391	   0.76883	  -6.26555
2802021.09586	 181.00000	   6.97545	   0.77566	   0.07421	   0.77921	  -5.46529
2802021.31386	 181.00000	   5.51730	   0.78223	   0.06409	   0.78485	  -4.68389
2802021.58286	 181.00000	   4.36941	   0.78885	   0.05548	   0.79080	  -4.02315
2802021.91886	 181.00000	   3.45686	   0.79375	   0.04805	   0.79521	  -3.46389
2802022.33686	 181.00000	   2.73547	   0.79957	   0.04285	   0.80072	  -3.06742
2802022.86186	 181.00000	   2.16054	   0.80581	   0.04029	   0.80682	  -2.86259
2802023.52186	 181.00000	   1.70952	   0.80857	   0.04165	   0.80964	  -2.94864
2802024.34986	 181.00000	   1.35352	   0.80968	   0.04281	   0.81081	  -3.02656
2802025.39286	 181.00000	   1.07079	   0.80842	   0.04209	   0.80952	  -2.98065
2802026.70686	 181.00000	   0.84734	   0.80896	   0.04072	   0.80999	  -2.88184
2802028.36286	 181.00000	   0.67072	   0.81168	   0.03902	   0.81261	  -2.75229
2802030.45087	 181.00000	   0.53067	   0.81845	   0.03691	   0.81928	  -2.58208
2802033.08787	 181.00000	   0.41976	   0.82946	   0.03955	   0.83040	  -2.73010
2802036.41987	 181.00000	   0.33183	   0.84154	   0.04876	   0.84295	  -3.31604
2802040.62487	 181.00000	   0.26261	   0.85142	   0.06564	   0.85395	  -4.40876
2802045.93288	 181.00000	   0.20791	   0.85530	   0.08590	   0.85960	  -5.73494
2802052.63788	 181.00000	   0.16452	   0.85188	   0.10399	   0.85821	  -6.95965
2802061.11388	 181.00000	   0.13007	   0.84817	   0.11601	   0.85607	  -7.78850
2802071.80489	 181.00000	   0.10309	   0.84952	   0.12164	   0.85818	  -8.14841
2802085.31790	 181.00000	   0.08153	   0.86015	   0.12704	   0.86948	  -8.40153
2802102.41491	 181.00000	   0.06443	   0.87996	   0.13674	   0.89052	  -8.83286
2802124.00192	 181.00000	   0.05102	   0.90949	   0.15000	   0.92178	  -9.36528
2802151.24394	 181.00000	   0.04042	   0.94990	   0.17429	   0.96575	 -10.39726
2802185.73996	 181.00000	   0.03192	   0.99581	   0.21628	   1.01903	 -12.25356
2802229.28798	 181.00000	   0.02528	   1.03061	   0.27453	   1.06655	 -14.91605
2802284.35302	 181.00000	   0.01999	   1.05091	   0.33609	   1.10335	 -17.73486
2816816.87911	 182.00000	20004.45300	   0.37626	  -0.01977	   0.37678	   3.00738
2816817.02111	 182.00000	15829.12600	   0.38195	  -0.00652	   0.38201	   0.97848
2816817.16311	 182.00000	12516.70300	   0.39093	   0.00598	   0.39098	  -0.87642
2816817.30511	 182.00000	9909.44240	   0.39733	   0.01524	   0.39762	  -2.19601
2816817.47011	 182.00000	7835.48000	   0.40356	   0.02078	   0.40410	  -2.94735
2816817.67011	 182.00000	6217.24610	   0.41076	   0.02634	   0.41160	  -3.66851
2816817.90911	 182.00000	4905.29100	   0.41892	   0.03247	   0.42017	  -4.43276
2816818.14711	 182.00000	3881.27370	   0.42632	   0.03618	   0.42785	  -4.85053
2816818.38511	 182.00000	3070.98270	   0.43375	   0.03825	   0.43543	  -5.03961
2816818.62311	 182.00000	2430.77780	   0.43847	   0.04399	   0.44067	  -5.72967
2816818.86111	 182.00000	1923.15370	   0.44541	   0.04532	   0.44771	  -5.80974
2816819.09911	 182.00000	1522.43580	   0.45297	   0.04853	   0.45556	  -6.11545
2816819.33711	 182.00000	1203.84460	   0.46133	   0.05140	   0.46418	  -6.35784
2816819.57611	 182.00000	 952.86591	   0.46874	   0.05186	   0.47160	  -6.31299
2816819.81411	 182.00000	 754.27557	   0.47547	   0.05522	   0.47866	  -6.62461
2816820.05211	 182.00000	 596.71857	   0.48483	   0.05882	   0.48839	  -6.91712
2816820.28911	 182.00000	 471.96338	   0.49358	   0.06109	   0.49734	  -7.05589
2816820.52811	 182.00000	 373.20856	   0.49972	   0.06303	   0.50368	  -7.18922
2816820.76611	 182.00000	 295.47278	   0.51019	   0.06766	   0.51466	  -7.55463
2816821.00511	 182.00000	 233.87738	   0.51895	   0.07149	   0.52385	  -7.84355
2816821.24311	 182.00000	 185.05922	   0.53012	   0.07651	   0.53562	  -8.21295
2816821.47911	 182.00000	 146.35823	   0.54043	   0.08333	   0.54682	  -8.76565
2816821.71611	 182.00000	 115.77804	   0.55234	   0.08703	   0.55915	  -8.95451
2816821.95011	 182.00000	  91.67210	   0.56524	   0.09353	   0.57293	  -9.39594
2816822.19511	 182.00000	  72.51701	   0.58015	   0.10258	   0.58915	 -10.02740
2816822.42511	 182.00000	  57.36816	   0.59582	   0.11137	   0.60614	 -10.58742
2816822.66111	 182.00000	  45.36290	   0.61635	   0.11728	   0.62741	 -10.77342
2816822.89411	 182.00000	  35.93134	   0.63990	   0.12232	   0.65149	 -10.82152
2816823.14411	 182.00000	  28.40909	   0.66257	   0.12433	   0.67414	 -10.62758
2816823.35811	 182.00000	  22.48202	   0.69057	   0.12164	   0.70120	  -9.98987
2816823.62311	 182.00000	  17.79613	   0.71232	   0.11598	   0.72170	  -9.24801
2816823.87511	 182.00000	  14.06813	   0.73132	   0.10783	   0.73922	  -8.38753
2816824.09211	 182.00000	  11.14480	   0.74860	   0.09529	   0.75464	  -7.25392
2816824.35911	 182.00000	   8.81772	   0.76346	   0.08504	   0.76818	  -6.35579
2816824.53711	 182.00000	   6.97545	   0.77476	   0.07307	   0.77820	  -5.38774
2816824.75511	 182.00000	   5.51730	   0.78219	   0.06322	   0.78475	  -4.62111
2816825.02411	 182.00000	   4.36941	   0.79144	   0.05494	   0.79334	  -3.97076
2816825.36011	 182.00000	   3.45686	   0.79678	   0.05068	   0.79839	  -3.63929
2816825.77811	 182.00000	   2.73547	   0.79832	   0.04771	   0.79974	  -3.42028
2816826.30311	 182.00000	   2.16054	   0.80005	   0.04343	   0.80123	  -3.10742
2816826.96311	 182.00000	   1.70952	   0.80142	   0.03837	   0.80234	  -2.74104
2816827.79111	 182.00000	   1.35352	   0.80589	   0.03430	   0.80662	  -2.43746
2816828.83411	 182.00000	   1.07079	   0.81234	   0.03228	   0.81298	  -2.27526
2816830.14811	 182.00000	   0.84734	   0.82005	   0.03462	   0.82078	  -2.41749
2816831.80412	 182.00000	   0.67072	   0.82662	   0.04136	   0.82765	  -2.86448
2816833.89212	 182.00000	   0.53067	   0.82957	   0.05169	   0.83118	  -3.56544
2816836.52912	 182.00000	   0.41976	   0.82764	   0.06212	   0.82997	  -4.29237
2816839.86112	 182.00000	   0.33183	   0.82401	   0.06758	   0.82677	  -4.68870
2816844.06612	 182.00000	   0.26261	   0.82228	   0.06969	   0.82523	  -4.84445
2816849.37413	 182.00000	   0.20791	   0.82673	   0.06985	   0.82968	  -4.82942
2816856.07913	 182.00000	   0.16452	   0.83855	   0.07177	   0.84162	  -4.89199
2816864.55514	 182.00000	   0.13007	   0.85678	   0.07961	   0.86047	  -5.30883
2816875.24614	 182.00000	   0.10309	   0.88062	   0.09545	   0.88578	  -6.18618
2816888.76015	 182.00000	   0.08153	   0.90503	   0.12422	   0.91352	  -7.81544
2816905.85716	 182.00000	   0.06443	   0.92403	   0.16155	   0.93805	  -9.91705
2816927.44417	 182.00000	   0.05102	   0.93168	   0.20363	   0.95368	 -12.32877
2816954.68719	 182.00000	   0.04042	   0.93111	   0.23560	   0.96045	 -14.19947
2816989.18221	 182.00000	   0.03192	   0.93721	   0.25508	   0.97130	 -15.22528
2817032.73024	 182.00000	   0.02528	   0.95711	   0.26950	   0.99433	 -15.72585
2817087.79527	 182.00000	   0.01999	   0.99269	   0.28424	   1.03258	 -15.97809
2831618.93975	 183.00000	20004.45300	   0.37500	  -0.01943	   0.37551	   2.96673
2831619.08175	 183.00000	15829.12600	   0.38344	  -0.00642	   0.38349	   0.95952
2831619.22375	 183.00000	12516.70300	   0.38928	   0.00545	   0.38932	  -0.80211
2831619.36575	 183.00000	9909.44240	   0.39700	   0.01358	   0.39723	  -1.95947
2831619.53075	 183.00000	7835.48000	   0.40515	   0.02073	   0.40568	  -2.92889
2831619.73075	 183.00000	6217.24610	   0.41268	   0.02834	   0.41366	  -3.92902
2831619.96975	 183.00000	4905.29100	   0.41822	   0.03113	   0.41938	  -4.25703
2831620.20775	 183.00000	3881.27370	   0.42458	   0.03501	   0.42602	  -4.71362
2831620.44575	 183.00000	3070.98270	   0.43273	   0.04038	   0.43461	  -5.33066
2831620.68375	 183.00000	2430.77780	   0.43952	   0.04339	   0.44165	  -5.63832
2831620.92175	 183.00000	1923.15370	   0.44588	   0.04618	   0.44826	  -5.91260
2831621.15975	 183.00000	1522.43580	   0.45291	   0.04708	   0.45535	  -5.93452
2831621.39775	 183.00000	1203.84460	   0.46179	   0.05029	   0.46452	  -6.21454
2831621.63675	 183.00000	 952.86591	   0.46851	   0.05268	   0.47146	  -6.41610
2831621.87475	 183.00000	 754.27557	   0.47750	   0.05545	   0.48071	  -6.62354
2831622.11275	 183.00000	 596.71857	   0.48646	   0.05723	   0.48982	  -6.70978
2831622.34975	 183.00000	 471.96338	   0.49389	   0.05959	   0.49747	  -6.87990
2831622.58875	 183.00000	 373.20856	   0.50155	   0.06390	   0.50560	  -7.26104
2831622.82675	 183.00000	 295.47278	   0.51021	   0.06906	   0.51486	  -7.70868
2831623.06575	 183.00000	 233.87738	   0.52052	   0.07129	   0.52538	  -7.79839
2831623.30375	 183.00000	 185.05922	   0.52980	   0.07642	   0.53528	  -8.20833
2831623.53975	 183.00000	 146.35823	   0.53954	   0.08038	   0.54550	  -8.47374
2831623.77675	 183.00000	 115.77804	   0.55174	   0.08832	   0.55876	  -9.09430
2831624.01075	 183.00000	  91.67210	   0.56413	   0.09550	   0.57215	  -9.60844
2831624.25575	 183.00000	  72.51701	   0.58015	   0.10129	   0.58893	  -9.90363
2831624.48575	 183.00000	  57.36816	   0.59744	   0.11126	   0.60771	 -10.54904
2831624.72175	 183.00000	  45.36290	   0.61746	   0.11661	   0.62838	 -10.69468
2831624.95475	 183.00000	  35.93134	   0.63925	   0.12047	   0.65051	 -10.67259
2831625.20475	 183.00000	  28.40909	   0.66419	   0.12378	   0.67563	 -10.55675
2831625.41875	 183.00000	  22.48202	   0.68858	   0.12139	   0.69920	  -9.99831
2831625.68375	 183.00000	  17.79613	   0.71151	   0.11535	   0.72080	  -9.20864
2831625.93675	 183.00000	  14.06813	   0.73417	   0.10709	   0.74194	  -8.29923
2831626.15275	 183.00000	  11.14480	   0.74885	   0.09499	   0.75486	  -7.22954
2831626.41975	 183.00000	   8.81772	   0.76436	   0.08359	   0.76892	  -6.24113
2831626.59775	 183.00000	   6.97545	   0.77443	   0.07506	   0.77806	  -5.53614
2831626.81575	 183.00000	   5.51730	   0.78294	   0.06455	   0.78560	  -4.71302
2831627.08475	 183.00000	   4.36941	   0.78861	   0.05573	   0.79057	  -4.04242
2831627.42075	 183.00000	   3.45686	   0.79393	   0.04845	   0.79541	  -3.49240
2831627.83875	 183.00000	   2.73547	   0.80088	   0.04483	   0.80213	  -3.20365
2831628.36375	 183.00000	   2.16054	   0.80434	   0.04406	   0.80555	  -3.13553
2831629.02375	 183.00000	   1.70952	   0.80475	   0.04248	   0.80587	  -3.02178
2831629.85175	 183.00000	   1.35352	   0.80444	   0.04008	   0.80544	  -2.85256
2831630.89475	 183.00000	   1.07079	   0.80623	   0.03743	   0.80710	  -2.65789
2831632.20876	 183.00000	   0.84734	   0.81068	   0.03458	   0.81141	  -2.44230
2831633.86476	 183.00000	   0.67072	   0.81750	   0.03397	   0.81821	  -2.37914
2831635.95276	 183.00000	   0.53067	   0.82703	   0.03708	   0.82786	  -2.56704
2831638.58976	 183.00000	   0.41976	   0.83706	   0.04723	   0.83840	  -3.22972
2831641.92076	 183.00000	   0.33183	   0.84283	   0.06276	   0.84516	  -4.25845
2831646.12676	 183.00000	   0.26261	   0.84159	   0.07882	   0.84527	  -5.35079
2831651.43477	 183.00000	   0.20791	   0.83686	   0.09053	   0.84174	  -6.17428
2831658.13977	 183.00000	   0.16452	   0.83477	   0.09558	   0.84022	  -6.53181
2831666.61578	 183.00000	   0.13007	   0.83869	   0.09825	   0.84443	  -6.68180
2831677.30678	 183.00000	   0.10309	   0.85104	   0.10232	   0.85717	  -6.85565
2831690.82079	 183.00000	   0.08153	   0.87282	   0.11106	   0.87985	  -7.25136
2831707.91780	 183.00000	   0.06443	   0.90050	   0.12917	   0.90972	  -8.16326
2831729.50481	 183.00000	   0.05102	   0.93652	   0.15660	   0.94952	  -9.49304
2831756.74783	 183.00000	   0.04042	   0.97044	   0.20256	   0.99136	 -11.79008
2831791.24285	 183.00000	   0.03192	   0.99108	   0.25668	   1.02378	 -14.51981
2831834.79088	 183.00000	   0.02528	   0.99742	   0.30373	   1.04265	 -16.93630
2831889.85591	 183.00000	   0.01999	   1.00527	   0.33433	   1.05941	 -18.39606
2846419.35238	 184.00000	20004.45300	   0.37463	  -0.02036	   0.37518	   3.11008
2846419.49438	 184.00000	15829.12600	   0.38277	  -0.00671	   0.38283	   1.00466
2846419.63638	 184.00000	12516.70300	   0.38898	   0.00565	   0.38902	  -0.83180
2846419.77838	 184.00000	9909.44240	   0.39761	   0.01366	   0.39784	  -1.96826
2846419.94338	 184.00000	7835.48000	   0.40483	   0.02179	   0.40542	  -3.08130
2846420.14338	 184.00000	6217.24610	   0.41077	   0.02589	   0.41158	  -3.60665
2846420.38238	 184.00000	4905.29100	   0.41877	   0.03196	   0.41999	  -4.36432
2846420.62038	 184.00000	3881.27370	   0.42676	   0.03484	   0.42818	  -4.66678
2846420.85838	 184.00000	3070.98270	   0.43069	   0.03786	   0.43236	  -5.02390
2846421.09638	 184.00000	2430.77780	   0.43939	   0.04199	   0.44139	  -5.45880
2846421.33438	 184.00000	1923.15370	   0.44652	   0.04458	   0.44874	  -5.70202
2846421.57238	 184.00000	1522.43580	   0.45314	   0.04826	   0.45570	  -6.07890
2846421.81038	 184.00000	1203.84460	   0.46195	   0.05066	   0.46471	  -6.25878
2846422.04938	 184.00000	 952.86591	   0.46935	   0.05249	   0.47228	  -6.38072
2846422.28738	 184.00000	 754.27557	   0.47808	   0.05456	   0.48119	  -6.51106
2846422.52438	 184.00000	 596.71857	   0.48479	   0.05831	   0.48828	  -6.85830
2846422.76238	 184.00000	 471.96338	   0.49280	   0.06133	   0.49660	  -7.09387
2846423.00138	 184.00000	 373.20856	   0.50186	   0.06461	   0.50600	  -7.33620
2846423.23838	 184.00000	 295.47278	   0.50987	   0.06766	   0.51434	  -7.55907
2846423.47838	 184.00000	 233.87738	   0.52035	   0.07182	   0.52528	  -7.85898
2846423.71638	 184.00000	 185.05922	   0.53048	   0.07551	   0.53582	  -8.10147
2846423.95238	 184.00000	 146.35823	   0.54147	   0.08160	   0.54758	  -8.56971
2846424.18838	 184.00000	 115.77804	   0.55336	   0.08788	   0.56029	  -9.02417
2846424.42238	 184.00000	  91.67210	   0.56506	   0.09581	   0.57313	  -9.62355
2846424.66838	 184.00000	  72.51701	   0.58051	   0.10137	   0.58929	  -9.90546
2846424.89738	 184.00000	  57.36816	   0.59744	   0.11025	   0.60753	 -10.45524
2846425.13438	 184.00000	  45.36290	   0.61686	   0.11756	   0.62796	 -10.78984
2846425.36638	 184.00000	  35.93134	   0.63953	   0.12261	   0.65118	 -10.85289
2846425.61638	 184.00000	  28.40909	   0.66396	   0.12490	   0.67560	 -10.65348
2846425.83138	 184.00000	  22.48202	   0.68783	   0.12263	   0.69868	 -10.10884
2846426.09638	 184.00000	  17.79613	   0.71159	   0.11503	   0.72083	  -9.18260
2846426.34838	 184.00000	  14.06813	   0.73239	   0.10658	   0.74010	  -8.27986
2846426.56438	 184.00000	  11.14480	   0.75065	   0.09563	   0.75672	  -7.26007
2846426.83138	 184.00000	   8.81772	   0.76441	   0.08513	   0.76914	  -6.35473
2846427.00938	 184.00000	   6.97545	   0.77413	   0.07358	   0.77762	  -5.42982
2846427.22738	 184.00000	   5.51730	   0.78337	   0.06336	   0.78593	  -4.62408
2846427.49738	 184.00000	   4.36941	   0.79135	   0.05635	   0.79335	  -4.07321
2846427.83238	 184.00000	   3.45686	   0.79608	   0.05154	   0.79774	  -3.70401
2846428.25038	 184.00000	   2.73547	   0.79786	   0.04798	   0.79930	  -3.44153
2846428.77638	 184.00000	   2.16054	   0.80002	   0.04241	   0.80114	  -3.03467
2846429.43538	 184.00000	   1.70952	   0.80324	   0.03733	   0.80411	  -2.66078
2846430.26338	 184.00000	   1.35352	   0.80788	   0.03354	   0.80858	  -2.37734
2846431.30638	 184.00000	   1.07079	   0.81521	   0.03286	   0.81588	  -2.30839
2846432.62038	 184.00000	   0.84734	   0.82200	   0.03699	   0.82283	  -2.57677
2846434.27638	 184.00000	   0.67072	   0.82700	   0.04437	   0.82819	  -3.07135
2846436.36539	 184.00000	   0.53067	   0.82762	   0.05410	   0.82938	  -3.73975
2846439.00139	 184.00000	   0.41976	   0.82429	   0.06160	   0.82659	  -4.27370
2846442.33339	 184.00000	   0.33183	   0.82132	   0.06478	   0.82387	  -4.50989
2846446.53839	 184.00000	   0.26261	   0.82229	   0.06485	   0.82484	  -4.50898
