Repository: kbm2110/Battery_Diagnostics_Thesis

# Battery_Diagnostics_Thesis
 Data-driven battery diagnostics using EIS

**Author:** Bala Manikanta Yaswanth Kanagarla
**Institution:** Technische Hochschule Ingolstadt (THI)
**Supervisor:** Prof. Dr. H.-G. Schweiger

## Overview

This project implements a machine learning framework for 
non-invasive State of Health (SoH) estimation of lithium-ion 
batteries using Electrochemical Impedance Spectroscopy (EIS).

Eight physically interpretable features are extracted from 
impedance spectra and used to train six ML models under a 
strict cell-level train-test split. The stacking ensemble 
achieves R² = 0.9122 and RMSE = 0.0234 on completely unseen 
cells.

---

File: data/EIS/EIS_state_IX_45C02.txt (part 22 of 37)
time/s	           cycle number	freq/Hz	           Re(Z)/Ohm	  -Im(Z)/Ohm	   |Z|/Ohm	   Phase(Z)/deg
2731837.95000	 176.00000	  17.79613	   0.74966	   0.18001	   0.77097	 -13.50225
2731838.20200	 176.00000	  14.06813	   0.78573	   0.19227	   0.80892	 -13.75002
2731838.41800	 176.00000	  11.14480	   0.82335	   0.19786	   0.84679	 -13.51249
2731838.68600	 176.00000	   8.81772	   0.86305	   0.19684	   0.88522	 -12.84776
2731838.86400	 176.00000	   6.97545	   0.90223	   0.19268	   0.92258	 -12.05489
2731839.08200	 176.00000	   5.51730	   0.93877	   0.18020	   0.95591	 -10.86570
2731839.35100	 176.00000	   4.36941	   0.96813	   0.16597	   0.98226	  -9.72776
2731839.68601	 176.00000	   3.45686	   0.99565	   0.14728	   1.00648	  -8.41437
2731840.10501	 176.00000	   2.73547	   1.01701	   0.13238	   1.02559	  -7.41608
2731840.63001	 176.00000	   2.16054	   1.03246	   0.11605	   1.03897	  -6.41333
2731841.28901	 176.00000	   1.70952	   1.04466	   0.10176	   1.04960	  -5.56362
2731842.11801	 176.00000	   1.35352	   1.05459	   0.09104	   1.05851	  -4.93389
2731843.16101	 176.00000	   1.07079	   1.06211	   0.08244	   1.06531	  -4.43856
2731844.47501	 176.00000	   0.84734	   1.06826	   0.07788	   1.07110	  -4.16979
2731846.13101	 176.00000	   0.67072	   1.07392	   0.07403	   1.07647	  -3.94338
2731848.21901	 176.00000	   0.53067	   1.07978	   0.07213	   1.08219	  -3.82173
2731850.85601	 176.00000	   0.41976	   1.08654	   0.07487	   1.08911	  -3.94176
2731854.18701	 176.00000	   0.33183	   1.09215	   0.08049	   1.09511	  -4.21497
2731858.39302	 176.00000	   0.26261	   1.09748	   0.08698	   1.10092	  -4.53129
2731863.70102	 176.00000	   0.20791	   1.10438	   0.09499	   1.10846	  -4.91603
2731870.40602	 176.00000	   0.16452	   1.11494	   0.10565	   1.11993	  -5.41336
2731878.88203	 176.00000	   0.13007	   1.12701	   0.12179	   1.13357	  -6.16757
2731889.57203	 176.00000	   0.10309	   1.13886	   0.14125	   1.14759	  -7.07013
2731903.08604	 176.00000	   0.08153	   1.15168	   0.16093	   1.16287	  -7.95466
2731920.18405	 176.00000	   0.06443	   1.17154	   0.18483	   1.18603	  -8.96537
2731941.77107	 176.00000	   0.05102	   1.19999	   0.21114	   1.21842	  -9.97926
2731969.01308	 176.00000	   0.04042	   1.23018	   0.24712	   1.25476	 -11.35831
2732003.50910	 176.00000	   0.03192	   1.25861	   0.28830	   1.29121	 -12.90161
2732047.05713	 176.00000	   0.02528	   1.28993	   0.31983	   1.32899	 -13.92544
2732102.12216	 176.00000	   0.01999	   1.33551	   0.35149	   1.38099	 -14.74521
2746672.80734	 177.00000	20004.45300	   0.39622	  -0.00415	   0.39624	   0.60073
2746672.95034	 177.00000	15829.12600	   0.40605	   0.00875	   0.40614	  -1.23403
2746673.09234	 177.00000	12516.70300	   0.41799	   0.01769	   0.41837	  -2.42361
2746673.23434	 177.00000	9909.44240	   0.42467	   0.02647	   0.42550	  -3.56636
2746673.39834	 177.00000	7835.48000	   0.43347	   0.03273	   0.43470	  -4.31759
2746673.59934	 177.00000	6217.24610	   0.44272	   0.03754	   0.44431	  -4.84665
2746673.83734	 177.00000	4905.29100	   0.45045	   0.04132	   0.45234	  -5.24127
2746674.07634	 177.00000	3881.27370	   0.45902	   0.04585	   0.46131	  -5.70459
2746674.31434	 177.00000	3070.98270	   0.46729	   0.04824	   0.46978	  -5.89433
2746674.55234	 177.00000	2430.77780	   0.47310	   0.05030	   0.47576	  -6.06929
2746674.79034	 177.00000	1923.15370	   0.48395	   0.05420	   0.48697	  -6.39014
2746675.02834	 177.00000	1522.43580	   0.49092	   0.05518	   0.49402	  -6.41288
2746675.26634	 177.00000	1203.84460	   0.49951	   0.05806	   0.50288	  -6.63038
2746675.50534	 177.00000	 952.86591	   0.50941	   0.06013	   0.51295	  -6.73142
2746675.74334	 177.00000	 754.27557	   0.51753	   0.06125	   0.52115	  -6.74987
2746675.98035	 177.00000	 596.71857	   0.52582	   0.06452	   0.52977	  -6.99512
2746676.21835	 177.00000	 471.96338	   0.53617	   0.06645	   0.54028	  -7.06445
2746676.45735	 177.00000	 373.20856	   0.54524	   0.07109	   0.54985	  -7.42894
2746676.69535	 177.00000	 295.47278	   0.55623	   0.07367	   0.56108	  -7.54479
2746676.93435	 177.00000	 233.87738	   0.56656	   0.07750	   0.57183	  -7.78942
2746677.17235	 177.00000	 185.05922	   0.57684	   0.08300	   0.58278	  -8.18748
2746677.40835	 177.00000	 146.35823	   0.58751	   0.08751	   0.59399	  -8.47236
2746677.64535	 177.00000	 115.77804	   0.59923	   0.09193	   0.60624	  -8.72158
2746677.87935	 177.00000	  91.67210	   0.61147	   0.09871	   0.61939	  -9.17029
2746678.12435	 177.00000	  72.51701	   0.62486	   0.10570	   0.63373	  -9.60144
2746678.35335	 177.00000	  57.36816	   0.64013	   0.11649	   0.65065	 -10.31359
2746678.59035	 177.00000	  45.36290	   0.65565	   0.12664	   0.66777	 -10.93198
2746678.82235	 177.00000	  35.93134	   0.67348	   0.13864	   0.68760	 -11.63198
2746679.07335	 177.00000	  28.40909	   0.69418	   0.15213	   0.71065	 -12.36061
2746679.28735	 177.00000	  22.48202	   0.71755	   0.16688	   0.73670	 -13.09224
2746679.55235	 177.00000	  17.79613	   0.75000	   0.17959	   0.77120	 -13.46571
2746679.80435	 177.00000	  14.06813	   0.78424	   0.19135	   0.80725	 -13.71178
2746680.02035	 177.00000	  11.14480	   0.82167	   0.19741	   0.84506	 -13.50927
2746680.28835	 177.00000	   8.81772	   0.86223	   0.19890	   0.88487	 -12.98962
2746680.46635	 177.00000	   6.97545	   0.90405	   0.18957	   0.92372	 -11.84250
2746680.68435	 177.00000	   5.51730	   0.93498	   0.17851	   0.95187	 -10.80916
2746680.95335	 177.00000	   4.36941	   0.96968	   0.16554	   0.98371	  -9.68780
2746681.28835	 177.00000	   3.45686	   0.99458	   0.14839	   1.00559	  -8.48564
2746681.70735	 177.00000	   2.73547	   1.01543	   0.13043	   1.02377	  -7.31931
2746682.23235	 177.00000	   2.16054	   1.03200	   0.11511	   1.03840	  -6.36432
2746682.89235	 177.00000	   1.70952	   1.04346	   0.10192	   1.04843	  -5.57842
2746683.72035	 177.00000	   1.35352	   1.05300	   0.09126	   1.05695	  -4.95341
2746684.76335	 177.00000	   1.07079	   1.06077	   0.08235	   1.06397	  -4.43890
2746686.07735	 177.00000	   0.84734	   1.06775	   0.07667	   1.07050	  -4.10729
2746687.73235	 177.00000	   0.67072	   1.07366	   0.07380	   1.07620	  -3.93191
2746689.82135	 177.00000	   0.53067	   1.07863	   0.07357	   1.08113	  -3.90204
2746692.45835	 177.00000	   0.41976	   1.08436	   0.07437	   1.08691	  -3.92330
2746695.78936	 177.00000	   0.33183	   1.09082	   0.07870	   1.09365	  -4.12647
2746699.99536	 177.00000	   0.26261	   1.09895	   0.08601	   1.10231	  -4.47504
2746705.30336	 177.00000	   0.20791	   1.10616	   0.09734	   1.11044	  -5.02918
2746712.00837	 177.00000	   0.16452	   1.11331	   0.10967	   1.11870	  -5.62600
2746720.48437	 177.00000	   0.13007	   1.12357	   0.12289	   1.13027	  -6.24182
2746731.17438	 177.00000	   0.10309	   1.13790	   0.13834	   1.14627	  -6.93160
2746744.68839	 177.00000	   0.08153	   1.15602	   0.16087	   1.16716	  -7.92225
2746761.78640	 177.00000	   0.06443	   1.17512	   0.18752	   1.18999	  -9.06635
2746783.37341	 177.00000	   0.05102	   1.19340	   0.21447	   1.21252	 -10.18804
2746810.61543	 177.00000	   0.04042	   1.22173	   0.24066	   1.24520	 -11.14344
2746845.11145	 177.00000	   0.03192	   1.26278	   0.27560	   1.29251	 -12.31163
2746888.65847	 177.00000	   0.02528	   1.30504	   0.32116	   1.34398	 -13.82540
2746943.72450	 177.00000	   0.01999	   1.34291	   0.36820	   1.39248	 -15.33262
2761511.61386	 178.00000	20004.45300	   0.39727	  -0.00522	   0.39730	   0.75270
2761511.75686	 178.00000	15829.12600	   0.40697	   0.00953	   0.40708	  -1.34078
2761511.89886	 178.00000	12516.70300	   0.41774	   0.01905	   0.41817	  -2.61147
2761512.04086	 178.00000	9909.44240	   0.42530	   0.02545	   0.42606	  -3.42389
2761512.20486	 178.00000	7835.48000	   0.43405	   0.03304	   0.43531	  -4.35244
2761512.40586	 178.00000	6217.24610	   0.44195	   0.03801	   0.44358	  -4.91616
2761512.64387	 178.00000	4905.29100	   0.45048	   0.04221	   0.45245	  -5.35296
2761512.88287	 178.00000	3881.27370	   0.45928	   0.04593	   0.46157	  -5.71114
2761513.12087	 178.00000	3070.98270	   0.46701	   0.04843	   0.46951	  -5.92012
2761513.35887	 178.00000	2430.77780	   0.47576	   0.04958	   0.47833	  -5.94920
2761513.59687	 178.00000	1923.15370	   0.48365	   0.05261	   0.48650	  -6.20765
2761513.83487	 178.00000	1522.43580	   0.49188	   0.05433	   0.49487	  -6.30273
2761514.07287	 178.00000	1203.84460	   0.49970	   0.05683	   0.50292	  -6.48844
2761514.31187	 178.00000	 952.86591	   0.50872	   0.06035	   0.51229	  -6.76527
2761514.54987	 178.00000	 754.27557	   0.51853	   0.06208	   0.52224	  -6.82699
2761514.78687	 178.00000	 596.71857	   0.52763	   0.06445	   0.53155	  -6.96366
2761515.02487	 178.00000	 471.96338	   0.53653	   0.06782	   0.54080	  -7.20384
2761515.26387	 178.00000	 373.20856	   0.54568	   0.07107	   0.55028	  -7.42040
2761515.50187	 178.00000	 295.47278	   0.55734	   0.07493	   0.56236	  -7.65668
2761515.74087	 178.00000	 233.87738	   0.56627	   0.07724	   0.57151	  -7.76761
2761515.97887	 178.00000	 185.05922	   0.57677	   0.08160	   0.58251	  -8.05264
2761516.21487	 178.00000	 146.35823	   0.58967	   0.08639	   0.59597	  -8.33476
2761516.45187	 178.00000	 115.77804	   0.59997	   0.09276	   0.60710	  -8.78867
2761516.68587	 178.00000	  91.67210	   0.61144	   0.09862	   0.61934	  -9.16284
2761516.93087	 178.00000	  72.51701	   0.62308	   0.10690	   0.63219	  -9.73559
2761517.15987	 178.00000	  57.36816	   0.63849	   0.11588	   0.64892	 -10.28636
2761517.39687	 178.00000	  45.36290	   0.65501	   0.12703	   0.66721	 -10.97586
2761517.62887	 178.00000	  35.93134	   0.67225	   0.14076	   0.68683	 -11.82588
2761517.87987	 178.00000	  28.40909	   0.69377	   0.15202	   0.71023	 -12.35908
2761518.09387	 178.00000	  22.48202	   0.71802	   0.16838	   0.73750	 -13.19784
2761518.35887	 178.00000	  17.79613	   0.74981	   0.18021	   0.77116	 -13.51410
2761518.61087	 178.00000	  14.06813	   0.78463	   0.19240	   0.80787	 -13.77749
2761518.82687	 178.00000	  11.14480	   0.82312	   0.19660	   0.84627	 -13.43358
2761519.09487	 178.00000	   8.81772	   0.86343	   0.19758	   0.88575	 -12.88941
2761519.27287	 178.00000	   6.97545	   0.90023	   0.19190	   0.92046	 -12.03326
2761519.49087	 178.00000	   5.51730	   0.93936	   0.18068	   0.95658	 -10.88749
2761519.75987	 178.00000	   4.36941	   0.96873	   0.16533	   0.98274	  -9.68547
2761520.09487	 178.00000	   3.45686	   0.99522	   0.14689	   1.00600	  -8.39621
2761520.51387	 178.00000	   2.73547	   1.01685	   0.13246	   1.02544	  -7.42159
2761521.03887	 178.00000	   2.16054	   1.03246	   0.11625	   1.03899	  -6.42388
2761521.69887	 178.00000	   1.70952	   1.04458	   0.10195	   1.04954	  -5.57432
2761522.52687	 178.00000	   1.35352	   1.05434	   0.09103	   1.05826	  -4.93450
2761523.56987	 178.00000	   1.07079	   1.06221	   0.08267	   1.06543	  -4.45015
2761524.88387	 178.00000	   0.84734	   1.06812	   0.07728	   1.07091	  -4.13843
2761526.53887	 178.00000	   0.67072	   1.07386	   0.07422	   1.07642	  -3.95359
2761528.62787	 178.00000	   0.53067	   1.07994	   0.07259	   1.08238	  -3.84547
2761531.26488	 178.00000	   0.41976	   1.08640	   0.07516	   1.08900	  -3.95780
2761534.59588	 178.00000	   0.33183	   1.09187	   0.08032	   1.09482	  -4.20720
2761538.80188	 178.00000	   0.26261	   1.09755	   0.08738	   1.10102	  -4.55192
2761544.10988	 178.00000	   0.20791	   1.10488	   0.09498	   1.10895	  -4.91342
2761550.81489	 178.00000	   0.16452	   1.11506	   0.10603	   1.12009	  -5.43185
2761559.29089	 178.00000	   0.13007	   1.12708	   0.12215	   1.13368	  -6.18519
2761569.98090	 178.00000	   0.10309	   1.13837	   0.14165	   1.14714	  -7.09292
2761583.49491	 178.00000	   0.08153	   1.15178	   0.16137	   1.16303	  -7.97534
2761600.59292	 178.00000	   0.06443	   1.17251	   0.18450	   1.18694	  -8.94235
2761622.17993	 178.00000	   0.05102	   1.20160	   0.21190	   1.22014	 -10.00119
2761649.42195	 178.00000	   0.04042	   1.23128	   0.24919	   1.25624	 -11.44108
2761683.91797	 178.00000	   0.03192	   1.25799	   0.28755	   1.29044	 -12.87528
2761727.46499	 178.00000	   0.02528	   1.29018	   0.31867	   1.32895	 -13.87430
2761782.53103	 178.00000	   0.01999	   1.33700	   0.35044	   1.38217	 -14.68714
2776342.18292	 179.00000	20004.45300	   0.39709	  -0.00603	   0.39713	   0.87049
2776342.32592	 179.00000	15829.12600	   0.40619	   0.00986	   0.40631	  -1.39018
2776342.46792	 179.00000	12516.70300	   0.41748	   0.01910	   0.41791	  -2.61994
2776342.60992	 179.00000	9909.44240	   0.42581	   0.02704	   0.42667	  -3.63335
2776342.77392	 179.00000	7835.48000	   0.43535	   0.03296	   0.43660	  -4.32969
2776342.97492	 179.00000	6217.24610	   0.44438	   0.03694	   0.44591	  -4.75190
2776343.21292	 179.00000	4905.29100	   0.45188	   0.04062	   0.45370	  -5.13718
2776343.45192	 179.00000	3881.27370	   0.45970	   0.04373	   0.46177	  -5.43437
2776343.68992	 179.00000	3070.98270	   0.46675	   0.04733	   0.46914	  -5.79005
2776343.92792	 179.00000	2430.77780	   0.47451	   0.05099	   0.47724	  -6.13357
2776344.16592	 179.00000	1923.15370	   0.48309	   0.05268	   0.48596	  -6.22358
2776344.40392	 179.00000	1522.43580	   0.49286	   0.05489	   0.49590	  -6.35516
2776344.64192	 179.00000	1203.84460	   0.50016	   0.05797	   0.50350	  -6.61074
2776344.88092	 179.00000	 952.86591	   0.50881	   0.05936	   0.51227	  -6.65429
2776345.11892	 179.00000	 754.27557	   0.51804	   0.06378	   0.52195	  -7.01851
2776345.35592	 179.00000	 596.71857	   0.52685	   0.06453	   0.53078	  -6.98322
2776345.59392	 179.00000	 471.96338	   0.53565	   0.06871	   0.54004	  -7.30915
2776345.83292	 179.00000	 373.20856	   0.54684	   0.07147	   0.55149	  -7.44628
2776346.07092	 179.00000	 295.47278	   0.55581	   0.07487	   0.56083	  -7.67200
2776346.30992	 179.00000	 233.87738	   0.56611	   0.07715	   0.57134	  -7.76016
2776346.54792	 179.00000	 185.05922	   0.57636	   0.08202	   0.58217	  -8.09920
2776346.78393	 179.00000	 146.35823	   0.58958	   0.08696	   0.59596	  -8.39059
2776347.02093	 179.00000	 115.77804	   0.59981	   0.09232	   0.60687	  -8.75024
2776347.25493	 179.00000	  91.67210	   0.61105	   0.09886	   0.61900	  -9.18981
2776347.49993	 179.00000	  72.51701	   0.62480	   0.10735	   0.63396	  -9.74880
2776347.72893	 179.00000	  57.36816	   0.63857	   0.11605	   0.64903	 -10.29979
2776347.96593	 179.00000	  45.36290	   0.65498	   0.12678	   0.66713	 -10.95488
2776348.19793	 179.00000	  35.93134	   0.67133	   0.13733	   0.68524	 -11.56147
2776348.44893	 179.00000	  28.40909	   0.69363	   0.15249	   0.71020	 -12.39908
2776348.66293	 179.00000	  22.48202	   0.71924	   0.16675	   0.73832	 -13.05304
2776348.92793	 179.00000	  17.79613	   0.74920	   0.17952	   0.77041	 -13.47517
2776349.17993	 179.00000	  14.06813	   0.78460	   0.19057	   0.80741	 -13.65201
2776349.39593	 179.00000	  11.14480	   0.82421	   0.19706	   0.84744	 -13.44606
2776349.66393	 179.00000	   8.81772	   0.86359	   0.19848	   0.88610	 -12.94349
2776349.84193	 179.00000	   6.97545	   0.90091	   0.19446	   0.92165	 -12.18041
2776350.05993	 179.00000	   5.51730	   0.93919	   0.18151	   0.95657	 -10.93800
2776350.32893	 179.00000	   4.36941	   0.96885	   0.16595	   0.98296	  -9.71942
2776350.66393	 179.00000	   3.45686	   0.99656	   0.14778	   1.00745	  -8.43505
2776351.08293	 179.00000	   2.73547	   1.01882	   0.13158	   1.02728	  -7.35900
2776351.60793	 179.00000	   2.16054	   1.03408	   0.11708	   1.04068	  -6.45970
2776352.26693	 179.00000	   1.70952	   1.04623	   0.10222	   1.05122	  -5.58016
2776353.09593	 179.00000	   1.35352	   1.05553	   0.09072	   1.05943	  -4.91252
2776354.13893	 179.00000	   1.07079	   1.06391	   0.08312	   1.06716	  -4.46728
2776355.45293	 179.00000	   0.84734	   1.07000	   0.07692	   1.07276	  -4.11166
2776357.10793	 179.00000	   0.67072	   1.07529	   0.07418	   1.07785	  -3.94625
2776359.19693	 179.00000	   0.53067	   1.08095	   0.07270	   1.08340	  -3.84788
2776361.83393	 179.00000	   0.41976	   1.08783	   0.07494	   1.09041	  -3.94101
2776365.16494	 179.00000	   0.33183	   1.09400	   0.08037	   1.09694	  -4.20163
2776369.37094	 179.00000	   0.26261	   1.09905	   0.08716	   1.10250	  -4.53410
2776374.67894	 179.00000	   0.20791	   1.10607	   0.09513	   1.11016	  -4.91551
2776381.38395	 179.00000	   0.16452	   1.11669	   0.10578	   1.12169	  -5.41119
2776389.85995	 179.00000	   0.13007	   1.12831	   0.12133	   1.13482	  -6.13772
2776400.55096	 179.00000	   0.10309	   1.14015	   0.14103	   1.14884	  -7.05153
2776414.06397	 179.00000	   0.08153	   1.15361	   0.16164	   1.16488	  -7.97605
2776431.16198	 179.00000	   0.06443	   1.17309	   0.18425	   1.18747	  -8.92643
2776452.74899	 179.00000	   0.05102	   1.20131	   0.21046	   1.21960	  -9.93702
2776479.99100	 179.00000	   0.04042	   1.23283	   0.24679	   1.25729	 -11.32003
2776514.48703	 179.00000	   0.03192	   1.26057	   0.28691	   1.29280	 -12.82217
2776558.03405	 179.00000	   0.02528	   1.29187	   0.32007	   1.33093	 -13.91536
2776613.10008	 179.00000	   0.01999	   1.33789	   0.34912	   1.38269	 -14.62495
2791157.71506	 180.00000	20004.45300	   0.39711	  -0.00637	   0.39716	   0.91943
2791157.85806	 180.00000	15829.12600	   0.40747	   0.00728	   0.40753	  -1.02385
2791158.00006	 180.00000	12516.70300	   0.41622	   0.01907	   0.41666	  -2.62350
2791158.14206	 180.00000	9909.44240	   0.42486	   0.02603	   0.42565	  -3.50566
2791158.30606	 180.00000	7835.48000	   0.43414	   0.03263	   0.43536	  -4.29806
2791158.50707	 180.00000	6217.24610	   0.44346	   0.03816	   0.44510	  -4.91831
2791158.74507	 180.00000	4905.29100	   0.45057	   0.04276	   0.45259	  -5.42106
2791158.98407	 180.00000	3881.27370	   0.46003	   0.04553	   0.46228	  -5.65243
2791159.22207	 180.00000	3070.98270	   0.46885	   0.04860	   0.47137	  -5.91746
2791159.46007	 180.00000	2430.77780	   0.47534	   0.05029	   0.47800	  -6.03981
2791159.69807	 180.00000	1923.15370	   0.48347	   0.05452	   0.48653	  -6.43372
2791159.93607	 180.00000	1522.43580	   0.49241	   0.05578	   0.49556	  -6.46296
2791160.17407	 180.00000	1203.84460	   0.50049	   0.05769	   0.50381	  -6.57545
2791160.41307	 180.00000	 952.86591	   0.51017	   0.05986	   0.51367	  -6.69243
2791160.65107	 180.00000	 754.27557	   0.51919	   0.06308	   0.52301	  -6.92690
2791160.88807	 180.00000	 596.71857	   0.52674	   0.06525	   0.53077	  -7.06160
2791161.12607	 180.00000	 471.96338	   0.53558	   0.06927	   0.54004	  -7.36938
2791161.36507	 180.00000	 373.20856	   0.54753	   0.07045	   0.55204	  -7.33139
2791161.60307	 180.00000	 295.47278	   0.55735	   0.07408	   0.56225	  -7.57112
2791161.84207	 180.00000	 233.87738	   0.56587	   0.07854	   0.57129	  -7.90155
2791162.08007	 180.00000	 185.05922	   0.57756	   0.08265	   0.58344	  -8.14346
2791162.31607	 180.00000	 146.35823	   0.58889	   0.08749	   0.59536	  -8.45018
2791162.55307	 180.00000	 115.77804	   0.60008	   0.09212	   0.60711	  -8.72795
2791162.78707	 180.00000	  91.67210	   0.61237	   0.10024	   0.62052	  -9.29672
2791163.03207	 180.00000	  72.51701	   0.62617	   0.10660	   0.63517	  -9.66122
2791163.26107	 180.00000	  57.36816	   0.63981	   0.11650	   0.65033	 -10.31933
2791163.49807	 180.00000	  45.36290	   0.65491	   0.12657	   0.66702	 -10.93860
2791163.73007	 180.00000	  35.93134	   0.67172	   0.13912	   0.68598	 -11.70081
2791163.98107	 180.00000	  28.40909	   0.69486	   0.15390	   0.71170	 -12.48826
2791164.19507	 180.00000	  22.48202	   0.71932	   0.16713	   0.73848	 -13.07990
2791164.46007	 180.00000	  17.79613	   0.74973	   0.18083	   0.77123	 -13.56052
2791164.71207	 180.00000	  14.06813	   0.78579	   0.19343	   0.80924	 -13.82903
2791164.92807	 180.00000	  11.14480	   0.82322	   0.20050	   0.84729	 -13.68814
2791165.19607	 180.00000	   8.81772	   0.86419	   0.20022	   0.88708	 -13.04444
2791165.37407	 180.00000	   6.97545	   0.90182	   0.19170	   0.92197	 -12.00096
2791165.59207	 180.00000	   5.51730	   0.93986	   0.18395	   0.95770	 -11.07387
2791165.86107	 180.00000	   4.36941	   0.96976	   0.16593	   0.98385	  -9.70950
2791166.19607	 180.00000	   3.45686	   1.00065	   0.15061	   1.01192	  -8.55918
2791166.61507	 180.00000	   2.73547	   1.01942	   0.13369	   1.02815	  -7.47154
2791167.13907	 180.00000	   2.16054	   1.03645	   0.11664	   1.04299	  -6.42090
2791167.79807	 180.00000	   1.70952	   1.04878	   0.10314	   1.05384	  -5.61646
2791168.62707	 180.00000	   1.35352	   1.05857	   0.09144	   1.06251	  -4.93695
2791169.67007	 180.00000	   1.07079	   1.06575	   0.08380	   1.06904	  -4.49567
2791170.98407	 180.00000	   0.84734	   1.07206	   0.07693	   1.07482	  -4.10430
2791172.63907	 180.00000	   0.67072	   1.07873	   0.07400	   1.08126	  -3.92435
2791174.72807	 180.00000	   0.53067	   1.08533	   0.07333	   1.08780	  -3.86522
2791177.36508	 180.00000	   0.41976	   1.09004	   0.07619	   1.09270	  -3.99821
2791180.69608	 180.00000	   0.33183	   1.09528	   0.08048	   1.09823	  -4.20228
2791184.90208	 180.00000	   0.26261	   1.10173	   0.08581	   1.10507	  -4.45337
2791190.21008	 180.00000	   0.20791	   1.11076	   0.09434	   1.11476	  -4.85452
2791196.91509	 180.00000	   0.16452	   1.12064	   0.10743	   1.12578	  -5.47614
2791205.39109	 180.00000	   0.13007	   1.12944	   0.12334	   1.13615	  -6.23247
2791216.08110	 180.00000	   0.10309	   1.14029	   0.13987	   1.14884	  -6.99326
2791229.59511	 180.00000	   0.08153	   1.15810	   0.15846	   1.16889	  -7.79134
2791246.69312	 180.00000	   0.06443	   1.18078	   0.18403	   1.19504	  -8.85867
2791268.28013	 180.00000	   0.05102	   1.20608	   0.21744	   1.22552	 -10.21994
2791295.52215	 180.00000	   0.04042	   1.22887	   0.25170	   1.25438	 -11.57548
2791330.01817	 180.00000	   0.03192	   1.25676	   0.28059	   1.28770	 -12.58582
2791373.56519	 180.00000	   0.02528	   1.29743	   0.31001	   1.33395	 -13.43842
2791428.63123	 180.00000	   0.01999	   1.34985	   0.34942	   1.39434	 -14.51306
2805967.72157	 181.00000	20004.45300	   0.39687	  -0.00477	   0.39689	   0.68843
2805967.86457	 181.00000	15829.12600	   0.40749	   0.00929	   0.40759	  -1.30647
2805968.00657	 181.00000	12516.70300	   0.41628	   0.01925	   0.41672	  -2.64782
2805968.14857	 181.00000	9909.44240	   0.42571	   0.02704	   0.42656	  -3.63469
2805968.31257	 181.00000	7835.48000	   0.43440	   0.03294	   0.43564	  -4.33597
2805968.51357	 181.00000	6217.24610	   0.44338	   0.03826	   0.44503	  -4.93144
2805968.75157	 181.00000	4905.29100	   0.45261	   0.04115	   0.45447	  -5.19479
2805968.99057	 181.00000	3881.27370	   0.46027	   0.04613	   0.46258	  -5.72352
2805969.22857	 181.00000	3070.98270	   0.46689	   0.04786	   0.46933	  -5.85348
2805969.46657	 181.00000	2430.77780	   0.47550	   0.05026	   0.47815	  -6.03402
2805969.70457	 181.00000	1923.15370	   0.48462	   0.05414	   0.48764	  -6.37496
2805969.94257	 181.00000	1522.43580	   0.49281	   0.05561	   0.49594	  -6.43816
2805970.18057	 181.00000	1203.84460	   0.50098	   0.05712	   0.50422	  -6.50498
2805970.41957	 181.00000	 952.86591	   0.50917	   0.06136	   0.51285	  -6.87118
2805970.65757	 181.00000	 754.27557	   0.51827	   0.06317	   0.52211	  -6.94920
2805970.89457	 181.00000	 596.71857	   0.52797	   0.06525	   0.53198	  -7.04529
2805971.13257	 181.00000	 471.96338	   0.53767	   0.06745	   0.54188	  -7.15065
2805971.37157	 181.00000	 373.20856	   0.54696	   0.07114	   0.55157	  -7.41015
2805971.60857	 181.00000	 295.47278	   0.55759	   0.07364	   0.56243	  -7.52311
2805971.84857	 181.00000	 233.87738	   0.56768	   0.07847	   0.57308	  -7.87032
2805972.08657	 181.00000	 185.05922	   0.57854	   0.08108	   0.58420	  -7.97791
2805972.32257	 181.00000	 146.35823	   0.58960	   0.08731	   0.59603	  -8.42341
2805972.55857	 181.00000	 115.77804	   0.60004	   0.09283	   0.60718	  -8.79422
2805972.79357	 181.00000	  91.67210	   0.61313	   0.09981	   0.62120	  -9.24574
2805973.03857	 181.00000	  72.51701	   0.62638	   0.10606	   0.63530	  -9.61025
2805973.26757	 181.00000	  57.36816	   0.63975	   0.11619	   0.65021	 -10.29385
2805973.50457	 181.00000	  45.36290	   0.65533	   0.12756	   0.66762	 -11.01470
2805973.73657	 181.00000	  35.93134	   0.67247	   0.13834	   0.68655	 -11.62452
2805973.98757	 181.00000	  28.40909	   0.69460	   0.15302	   0.71125	 -12.42354
2805974.20157	 181.00000	  22.48202	   0.72028	   0.16712	   0.73941	 -13.06254
2805974.46657	 181.00000	  17.79613	   0.75060	   0.18115	   0.77215	 -13.56845
2805974.71857	 181.00000	  14.06813	   0.78523	   0.19222	   0.80842	 -13.75512
2805974.93457	 181.00000	  11.14480	   0.82236	   0.19996	   0.84633	 -13.66655
2805975.20257	 181.00000	   8.81772	   0.86498	   0.20111	   0.88805	 -13.08912
2805975.38057	 181.00000	   6.97545	   0.90236	   0.19245	   0.92265	 -12.03931
2805975.59857	 181.00000	   5.51730	   0.94173	   0.18377	   0.95950	 -11.04211
2805975.86757	 181.00000	   4.36941	   0.97185	   0.16724	   0.98613	  -9.76384
2805976.20257	 181.00000	   3.45686	   0.99972	   0.15043	   1.01098	  -8.55740
2805976.62157	 181.00000	   2.73547	   1.02172	   0.13428	   1.03050	  -7.48719
2805977.14657	 181.00000	   2.16054	   1.03770	   0.11823	   1.04441	  -6.49974
2805977.80557	 181.00000	   1.70952	   1.05072	   0.10420	   1.05587	  -5.66364
2805978.63457	 181.00000	   1.35352	   1.06014	   0.09255	   1.06417	  -4.98908
2805979.67757	 181.00000	   1.07079	   1.06756	   0.08411	   1.07087	  -4.50463
2805980.99157	 181.00000	   0.84734	   1.07419	   0.07819	   1.07703	  -4.16323
2805982.64658	 181.00000	   0.67072	   1.07989	   0.07444	   1.08245	  -3.94327
2805984.73558	 181.00000	   0.53067	   1.08654	   0.07349	   1.08902	  -3.86960
2805987.37258	 181.00000	   0.41976	   1.09279	   0.07594	   1.09543	  -3.97497
2805990.70358	 181.00000	   0.33183	   1.09824	   0.08124	   1.10124	  -4.23044
2805994.90958	 181.00000	   0.26261	   1.10381	   0.08664	   1.10721	  -4.48804
2806000.21759	 181.00000	   0.20791	   1.11192	   0.09425	   1.11591	  -4.84488
2806006.92259	 181.00000	   0.16452	   1.12242	   0.10648	   1.12746	  -5.41900
2806015.39859	 181.00000	   0.13007	   1.13318	   0.12294	   1.13983	  -6.19175
2806026.08860	 181.00000	   0.10309	   1.14358	   0.14169	   1.15232	  -7.06300
2806039.60261	 181.00000	   0.08153	   1.15790	   0.16021	   1.16894	  -7.87765
2806056.70062	 181.00000	   0.06443	   1.17932	   0.18422	   1.19362	  -8.87841
2806078.28763	 181.00000	   0.05102	   1.20827	   0.21405	   1.22709	 -10.04576
2806105.52965	 181.00000	   0.04042	   1.23421	   0.25078	   1.25943	 -11.48556
2806140.02567	 181.00000	   0.03192	   1.26094	   0.28578	   1.29292	 -12.76993
2806183.57270	 181.00000	   0.02528	   1.29590	   0.31548	   1.33374	 -13.68206
2806238.63873	 181.00000	   0.01999	   1.34576	   0.34831	   1.39011	 -14.51066
2820771.71102	 182.00000	20004.45300	   0.39683	  -0.00365	   0.39684	   0.52741
2820771.85402	 182.00000	15829.12600	   0.40630	   0.00741	   0.40637	  -1.04433
2820771.99602	 182.00000	12516.70300	   0.41675	   0.01945	   0.41720	  -2.67183
2820772.13802	 182.00000	9909.44240	   0.42668	   0.02780	   0.42759	  -3.72807
2820772.30202	 182.00000	7835.48000	   0.43371	   0.03314	   0.43498	  -4.36980
2820772.50302	 182.00000	6217.24610	   0.44323	   0.03886	   0.44493	  -5.01021
2820772.74102	 182.00000	4905.29100	   0.45200	   0.04216	   0.45396	  -5.32852
2820772.98002	 182.00000	3881.27370	   0.46038	   0.04473	   0.46255	  -5.54914
2820773.21802	 182.00000	3070.98270	   0.46825	   0.04719	   0.47062	  -5.75471
2820773.45602	 182.00000	2430.77780	   0.47606	   0.05012	   0.47870	  -6.00987
2820773.69402	 182.00000	1923.15370	   0.48408	   0.05314	   0.48699	  -6.26493
2820773.93202	 182.00000	1522.43580	   0.49315	   0.05626	   0.49635	  -6.50856
2820774.17002	 182.00000	1203.84460	   0.50140	   0.05753	   0.50469	  -6.54496
2820774.40902	 182.00000	 952.86591	   0.50999	   0.06014	   0.51352	  -6.72507
2820774.64702	 182.00000	 754.27557	   0.52034	   0.06334	   0.52418	  -6.94047
2820774.88402	 182.00000	 596.71857	   0.52733	   0.06608	   0.53146	  -7.14240
2820775.12202	 182.00000	 471.96338	   0.53627	   0.06639	   0.54036	  -7.05716
2820775.36102	 182.00000	 373.20856	   0.54852	   0.06989	   0.55296	  -7.26083
2820775.59902	 182.00000	 295.47278	   0.55640	   0.07409	   0.56132	  -7.58439
2820775.83802	 182.00000	 233.87738	   0.56727	   0.07897	   0.57274	  -7.92550
2820776.07602	 182.00000	 185.05922	   0.57668	   0.08270	   0.58258	  -8.16130
2820776.31202	 182.00000	 146.35823	   0.58936	   0.08757	   0.59583	  -8.45155
2820776.54902	 182.00000	 115.77804	   0.60167	   0.09200	   0.60866	  -8.69330
2820776.78302	 182.00000	  91.67210	   0.61347	   0.09877	   0.62137	  -9.14630
2820777.02802	 182.00000	  72.51701	   0.62759	   0.10636	   0.63654	  -9.61886
2820777.25702	 182.00000	  57.36816	   0.64020	   0.11735	   0.65087	 -10.38742
2820777.49402	 182.00000	  45.36290	   0.65542	   0.12629	   0.66748	 -10.90645
2820777.72602	 182.00000	  35.93134	   0.67385	   0.13883	   0.68801	 -11.64141
2820777.97702	 182.00000	  28.40909	   0.69459	   0.15246	   0.71113	 -12.38003
2820778.19102	 182.00000	  22.48202	   0.71859	   0.16776	   0.73791	 -13.14049
2820778.45603	 182.00000	  17.79613	   0.75099	   0.18099	   0.77249	 -13.55007
2820778.70803	 182.00000	  14.06813	   0.78683	   0.19377	   0.81034	 -13.83487
2820778.92403	 182.00000	  11.14480	   0.82304	   0.19887	   0.84673	 -13.58422
2820779.19203	 182.00000	   8.81772	   0.86497	   0.20029	   0.88785	 -13.03759
2820779.37003	 182.00000	   6.97545	   0.90280	   0.19136	   0.92286	 -11.96747
2820779.58803	 182.00000	   5.51730	   0.93844	   0.18412	   0.95634	 -11.10043
2820779.85703	 182.00000	   4.36941	   0.97182	   0.16591	   0.98588	  -9.68803
2820780.19203	 182.00000	   3.45686	   0.99925	   0.15109	   1.01061	  -8.59811
2820780.61103	 182.00000	   2.73547	   1.01947	   0.13428	   1.02828	  -7.50332
2820781.13603	 182.00000	   2.16054	   1.03620	   0.11694	   1.04277	  -6.43914
2820781.79503	 182.00000	   1.70952	   1.04921	   0.10359	   1.05431	  -5.63842
2820782.62403	 182.00000	   1.35352	   1.05882	   0.09199	   1.06281	  -4.96562
2820783.66703	 182.00000	   1.07079	   1.06614	   0.08368	   1.06942	  -4.48783
2820784.98103	 182.00000	   0.84734	   1.07310	   0.07722	   1.07587	  -4.11569
2820786.63603	 182.00000	   0.67072	   1.07970	   0.07389	   1.08223	  -3.91487
2820788.72503	 182.00000	   0.53067	   1.08548	   0.07387	   1.08799	  -3.89308
2820791.36203	 182.00000	   0.41976	   1.09082	   0.07634	   1.09348	  -4.00337
2820794.69303	 182.00000	   0.33183	   1.09594	   0.07998	   1.09886	  -4.17374
2820798.89904	 182.00000	   0.26261	   1.10289	   0.08527	   1.10618	  -4.42104
2820804.20704	 182.00000	   0.20791	   1.11223	   0.09467	   1.11625	  -4.86512
2820810.91204	 182.00000	   0.16452	   1.12073	   0.10790	   1.12591	  -5.49932
2820819.38805	 182.00000	   0.13007	   1.12939	   0.12334	   1.13610	  -6.23247
2820830.07806	 182.00000	   0.10309	   1.14163	   0.13941	   1.15011	  -6.96207
2820843.59206	 182.00000	   0.08153	   1.16083	   0.15927	   1.17170	  -7.81227
2820860.69007	 182.00000	   0.06443	   1.18270	   0.18637	   1.19730	  -8.95496
2820882.27709	 182.00000	   0.05102	   1.20528	   0.21969	   1.22514	 -10.32992
2820909.51910	 182.00000	   0.04042	   1.22721	   0.25020	   1.25246	 -11.52327
2820944.01512	 182.00000	   0.03192	   1.25777	   0.27804	   1.28813	 -12.46541
2820987.56215	 182.00000	   0.02528	   1.30079	   0.30920	   1.33704	 -13.37120
2821042.62818	 182.00000	   0.01999	   1.35016	   0.35197	   1.39528	 -14.61089
2835574.13486	 183.00000	20004.45300	   0.39673	  -0.00494	   0.39676	   0.71337
2835574.27786	 183.00000	15829.12600	   0.40769	   0.00768	   0.40776	  -1.07927
2835574.41986	 183.00000	12516.70300	   0.41744	   0.01705	   0.41779	  -2.33938
2835574.56186	 183.00000	9909.44240	   0.42698	   0.02578	   0.42776	  -3.45467
2835574.72586	 183.00000	7835.48000	   0.43556	   0.03332	   0.43683	  -4.37468
2835574.92686	 183.00000	6217.24610	   0.44276	   0.03816	   0.44440	  -4.92653
2835575.16486	 183.00000	4905.29100	   0.45210	   0.04153	   0.45400	  -5.24867
2835575.40286	 183.00000	3881.27370	   0.46017	   0.04373	   0.46225	  -5.42909
2835575.64086	 183.00000	3070.98270	   0.46836	   0.04674	   0.47068	  -5.69906
2835575.87986	 183.00000	2430.77780	   0.47617	   0.04802	   0.47858	  -5.75858
2835576.11786	 183.00000	1923.15370	   0.48487	   0.05418	   0.48789	  -6.37540
2835576.35586	 183.00000	1522.43580	   0.49236	   0.05497	   0.49542	  -6.37097
2835576.59387	 183.00000	1203.84460	   0.50187	   0.05933	   0.50537	  -6.74166
2835576.83287	 183.00000	 952.86591	   0.51035	   0.05987	   0.51385	  -6.69086
2835577.07087	 183.00000	 754.27557	   0.51715	   0.06247	   0.52091	  -6.88728
2835577.30787	 183.00000	 596.71857	   0.52895	   0.06455	   0.53287	  -6.95817
2835577.54587	 183.00000	 471.96338	   0.53706	   0.06827	   0.54138	  -7.24423
2835577.78487	 183.00000	 373.20856	   0.54625	   0.07239	   0.55102	  -7.54897
2835578.02187	 183.00000	 295.47278	   0.55632	   0.07314	   0.56111	  -7.48940
2835578.26187	 183.00000	 233.87738	   0.56691	   0.07843	   0.57231	  -7.87703
2835578.49987	 183.00000	 185.05922	   0.57782	   0.08125	   0.58351	  -8.00384
2835578.73587	 183.00000	 146.35823	   0.58755	   0.08860	   0.59419	  -8.57529
2835578.97187	 183.00000	 115.77804	   0.60066	   0.09309	   0.60783	  -8.80937
2835579.20687	 183.00000	  91.67210	   0.61263	   0.09897	   0.62057	  -9.17658
2835579.45187	 183.00000	  72.51701	   0.62576	   0.10758	   0.63494	  -9.75520
2835579.68087	 183.00000	  57.36816	   0.64035	   0.11690	   0.65093	 -10.34548
2835579.91787	 183.00000	  45.36290	   0.65604	   0.12556	   0.66795	 -10.83525
2835580.14987	 183.00000	  35.93134	   0.67288	   0.13907	   0.68710	 -11.67728
2835580.40087	 183.00000	  28.40909	   0.69439	   0.15249	   0.71094	 -12.38588
2835580.61487	 183.00000	  22.48202	   0.71908	   0.16693	   0.73821	 -13.06913
2835580.87987	 183.00000	  17.79613	   0.75044	   0.18128	   0.77202	 -13.58069
2835581.13187	 183.00000	  14.06813	   0.78549	   0.19225	   0.80868	 -13.75302
2835581.34787	 183.00000	  11.14480	   0.82193	   0.19999	   0.84591	 -13.67511
2835581.61487	 183.00000	   8.81772	   0.86463	   0.19944	   0.88733	 -12.98900
2835581.79387	 183.00000	   6.97545	   0.90382	   0.19258	   0.92411	 -12.02809
2835582.01187	 183.00000	   5.51730	   0.94043	   0.18611	   0.95867	 -11.19415
2835582.28087	 183.00000	   4.36941	   0.97161	   0.16671	   0.98581	  -9.73629
2835582.61587	 183.00000	   3.45686	   0.99933	   0.15131	   1.01072	  -8.60963
2835583.03487	 183.00000	   2.73547	   1.01945	   0.13403	   1.02822	  -7.49008
2835583.55987	 183.00000	   2.16054	   1.03685	   0.11626	   1.04335	  -6.39801
2835584.21887	 183.00000	   1.70952	   1.04875	   0.10285	   1.05379	  -5.60120
2835585.04787	 183.00000	   1.35352	   1.05942	   0.09267	   1.06346	  -4.99890
2835586.09087	 183.00000	   1.07079	   1.06677	   0.08489	   1.07014	  -4.54987
2835587.40487	 183.00000	   0.84734	   1.07225	   0.07809	   1.07509	  -4.16518
2835589.05987	 183.00000	   0.67072	   1.07862	   0.07489	   1.08122	  -3.97160
2835591.14887	 183.00000	   0.53067	   1.08541	   0.07355	   1.08790	  -3.87636
2835593.78588	 183.00000	   0.41976	   1.09056	   0.07619	   1.09321	  -3.99658
2835597.11688	 183.00000	   0.33183	   1.09548	   0.07966	   1.09838	  -4.15918
2835601.32288	 183.00000	   0.26261	   1.10235	   0.08564	   1.10567	  -4.44228
2835606.63088	 183.00000	   0.20791	   1.11181	   0.09451	   1.11582	  -4.85875
2835613.33589	 183.00000	   0.16452	   1.12193	   0.10853	   1.12717	  -5.52508
2835621.81189	 183.00000	   0.13007	   1.13156	   0.12589	   1.13854	  -6.34809
2835632.50190	 183.00000	   0.10309	   1.14138	   0.14337	   1.15035	  -7.15943
2835646.01591	 183.00000	   0.08153	   1.15772	   0.16037	   1.16878	  -7.88657
2835663.11392	 183.00000	   0.06443	   1.17892	   0.18406	   1.19320	  -8.87385
2835684.70093	 183.00000	   0.05102	   1.20507	   0.21322	   1.22379	 -10.03386
2835711.94295	 183.00000	   0.04042	   1.22848	   0.24666	   1.25300	 -11.35300
2835746.43897	 183.00000	   0.03192	   1.25837	   0.27682	   1.28846	 -12.40627
2835789.98599	 183.00000	   0.02528	   1.30213	   0.30988	   1.33850	 -13.38600
2835845.05202	 183.00000	   0.01999	   1.35509	   0.35488	   1.40079	 -14.67554
2850372.32287	 184.00000	20004.45300	   0.39888	  -0.00478	   0.39891	   0.68596
2850372.46587	 184.00000	15829.12600	   0.40790	   0.00810	   0.40798	  -1.13769
2850372.60787	 184.00000	12516.70300	   0.41668	   0.01897	   0.41711	  -2.60603
2850372.74987	 184.00000	9909.44240	   0.42454	   0.02619	   0.42535	  -3.53020
2850372.91387	 184.00000	7835.48000	   0.43501	   0.03467	   0.43639	  -4.55736
2850373.11487	 184.00000	6217.24610	   0.44251	   0.03833	   0.44416	  -4.95036
2850373.35287	 184.00000	4905.29100	   0.45216	   0.04158	   0.45407	  -5.25423
2850373.59187	 184.00000	3881.27370	   0.46096	   0.04527	   0.46318	  -5.60912
2850373.82987	 184.00000	3070.98270	   0.46922	   0.04888	   0.47176	  -5.94705
2850374.06788	 184.00000	2430.77780	   0.47563	   0.05127	   0.47838	  -6.15233
2850374.30588	 184.00000	1923.15370	   0.48512	   0.05355	   0.48807	  -6.29932
2850374.54388	 184.00000	1522.43580	   0.49205	   0.05529	   0.49515	  -6.41077
2850374.78188	 184.00000	1203.84460	   0.50101	   0.05791	   0.50435	  -6.59282
2850375.02088	 184.00000	 952.86591	   0.51058	   0.05979	   0.51407	  -6.67945
2850375.25888	 184.00000	 754.27557	   0.51957	   0.06245	   0.52331	  -6.85353
2850375.49588	 184.00000	 596.71857	   0.52898	   0.06580	   0.53306	  -7.09046
2850375.73388	 184.00000	 471.96338	   0.53751	   0.06838	   0.54185	  -7.24977
2850375.97288	 184.00000	 373.20856	   0.54777	   0.07230	   0.55252	  -7.51925
2850376.21088	 184.00000	 295.47278	   0.55810	   0.07492	   0.56311	  -7.64601
2850376.44988	 184.00000	 233.87738	   0.56738	   0.07755	   0.57266	  -7.78342
2850376.68788	 184.00000	 185.05922	   0.57904	   0.08201	   0.58482	  -8.06146
2850376.92388	 184.00000	 146.35823	   0.58923	   0.08742	   0.59568	  -8.43866
2850377.16088	 184.00000	 115.77804	   0.60180	   0.09199	   0.60879	  -8.69109
2850377.39488	 184.00000	  91.67210	   0.61397	   0.09786	   0.62172	  -9.05621
2850377.63988	 184.00000	  72.51701	   0.62575	   0.10785	   0.63498	  -9.77902
2850377.86888	 184.00000	  57.36816	   0.63953	   0.11642	   0.65004	 -10.31733
2850378.10588	 184.00000	  45.36290	   0.65535	   0.12659	   0.66747	 -10.93298
2850378.33788	 184.00000	  35.93134	   0.67404	   0.13958	   0.68834	 -11.69959
2850378.58888	 184.00000	  28.40909	   0.69625	   0.15229	   0.71271	 -12.33767
2850378.80288	 184.00000	  22.48202	   0.71988	   0.16733	   0.73907	 -13.08547
2850379.06788	 184.00000	  17.79613	   0.74990	   0.17975	   0.77114	 -13.47940
2850379.31988	 184.00000	  14.06813	   0.78497	   0.19270	   0.80827	 -13.79282
2850379.53588	 184.00000	  11.14480	   0.82464	   0.20006	   0.84856	 -13.63681
2850379.80388	 184.00000	   8.81772	   0.86592	   0.20006	   0.88873	 -13.00932
2850379.98188	 184.00000	   6.97545	   0.90442	   0.19409	   0.92501	 -12.11211
2850380.19988	 184.00000	   5.51730	   0.94171	   0.18389	   0.95950	 -11.04941
2850380.46888	 184.00000	   4.36941	   0.97074	   0.16715	   0.98502	  -9.77006
2850380.80388	 184.00000	   3.45686	   1.00070	   0.14962	   1.01182	  -8.50383
2850381.22288	 184.00000	   2.73547	   1.02213	   0.13420	   1.03090	  -7.47969
2850381.74788	 184.00000	   2.16054	   1.03729	   0.11750	   1.04393	  -6.46262
2850382.40688	 184.00000	   1.70952	   1.04960	   0.10363	   1.05471	  -5.63850
2850383.23588	 184.00000	   1.35352	   1.05982	   0.09215	   1.06382	  -4.96953
2850384.27888	 184.00000	   1.07079	   1.06774	   0.08430	   1.07106	  -4.51429
2850385.59288	 184.00000	   0.84734	   1.07406	   0.07808	   1.07690	  -4.15782
2850387.24788	 184.00000	   0.67072	   1.07954	   0.07455	   1.08211	  -3.95051
2850389.33688	 184.00000	   0.53067	   1.08614	   0.07323	   1.08861	  -3.85735
2850391.97389	 184.00000	   0.41976	   1.09209	   0.07608	   1.09474	  -3.98529
2850395.30489	 184.00000	   0.33183	   1.09783	   0.08109	   1.10082	  -4.22423
2850399.51089	 184.00000	   0.26261	   1.10357	   0.08691	   1.10698	  -4.50315
