Repository: kbm2110/Battery_Diagnostics_Thesis

# Battery_Diagnostics_Thesis
 Data-driven battery diagnostics using EIS

**Author:** Bala Manikanta Yaswanth Kanagarla
**Institution:** Technische Hochschule Ingolstadt (THI)
**Supervisor:** Prof. Dr. H.-G. Schweiger

## Overview

This project implements a machine learning framework for 
non-invasive State of Health (SoH) estimation of lithium-ion 
batteries using Electrochemical Impedance Spectroscopy (EIS).

Eight physically interpretable features are extracted from 
impedance spectra and used to train six ML models under a 
strict cell-level train-test split. The stacking ensemble 
achieves R² = 0.9122 and RMSE = 0.0234 on completely unseen 
cells.

---

File: data/EIS/EIS_state_V_35C01.txt (part 22 of 39)
time/s	           cycle number	freq/Hz	           Re(Z)/Ohm	  -Im(Z)/Ohm	   |Z|/Ohm	   Phase(Z)/deg
2615191.37023	 176.00000	  11.14480	   0.74721	   0.15682	   0.76349	 -11.85297
2615191.63823	 176.00000	   8.81772	   0.77753	   0.14211	   0.79041	 -10.35798
2615191.81623	 176.00000	   6.97545	   0.80054	   0.12838	   0.81076	  -9.11055
2615192.03423	 176.00000	   5.51730	   0.81808	   0.11321	   0.82588	  -7.87873
2615192.30323	 176.00000	   4.36941	   0.83201	   0.09836	   0.83781	  -6.74224
2615192.63823	 176.00000	   3.45686	   0.84143	   0.08521	   0.84573	  -5.78267
2615193.05723	 176.00000	   2.73547	   0.85106	   0.07531	   0.85439	  -5.05711
2615193.58223	 176.00000	   2.16054	   0.85801	   0.06679	   0.86061	  -4.45141
2615194.24123	 176.00000	   1.70952	   0.86237	   0.06081	   0.86451	  -4.03368
2615195.07023	 176.00000	   1.35352	   0.86749	   0.05627	   0.86931	  -3.71128
2615196.11323	 176.00000	   1.07079	   0.87230	   0.05389	   0.87397	  -3.53550
2615197.42723	 176.00000	   0.84734	   0.87652	   0.05320	   0.87813	  -3.47328
2615199.08223	 176.00000	   0.67072	   0.88103	   0.05455	   0.88271	  -3.54289
2615201.17123	 176.00000	   0.53067	   0.88426	   0.05618	   0.88604	  -3.63528
2615203.80823	 176.00000	   0.41976	   0.88895	   0.05915	   0.89092	  -3.80702
2615207.13924	 176.00000	   0.33183	   0.89468	   0.06507	   0.89704	  -4.15993
2615211.34524	 176.00000	   0.26261	   0.90033	   0.07313	   0.90329	  -4.64364
2615216.65324	 176.00000	   0.20791	   0.90619	   0.08204	   0.90989	  -5.17321
2615223.35825	 176.00000	   0.16452	   0.91493	   0.09314	   0.91966	  -5.81257
2615231.83425	 176.00000	   0.13007	   0.92691	   0.10847	   0.93324	  -6.67478
2615242.52426	 176.00000	   0.10309	   0.93951	   0.12960	   0.94840	  -7.85380
2615256.03826	 176.00000	   0.08153	   0.94999	   0.15415	   0.96241	  -9.21674
2615273.13628	 176.00000	   0.06443	   0.96272	   0.18144	   0.97967	 -10.67324
2615294.72329	 176.00000	   0.05102	   0.97883	   0.20389	   0.99984	 -11.76627
2615321.96530	 176.00000	   0.04042	   1.00436	   0.23182	   1.03076	 -12.99703
2615356.46132	 176.00000	   0.03192	   1.03500	   0.26653	   1.06877	 -14.44083
2615400.00835	 176.00000	   0.02528	   1.06803	   0.30142	   1.10975	 -15.76021
2615455.07438	 176.00000	   0.01999	   1.11300	   0.33577	   1.16254	 -16.78759
2629240.25203	 177.00000	20004.45300	   0.28546	  -0.02235	   0.28633	   4.47629
2629240.39504	 177.00000	15829.12600	   0.29135	  -0.00616	   0.29142	   1.21172
2629240.53704	 177.00000	12516.70300	   0.29935	   0.00436	   0.29938	  -0.83404
2629240.67904	 177.00000	9909.44240	   0.30602	   0.01638	   0.30645	  -3.06302
2629240.84304	 177.00000	7835.48000	   0.31317	   0.02408	   0.31409	  -4.39699
2629241.04404	 177.00000	6217.24610	   0.32001	   0.03187	   0.32159	  -5.68811
2629241.28204	 177.00000	4905.29100	   0.32746	   0.03526	   0.32935	  -6.14544
2629241.52104	 177.00000	3881.27370	   0.33467	   0.04222	   0.33733	  -7.19011
2629241.75904	 177.00000	3070.98270	   0.34310	   0.04644	   0.34623	  -7.70866
2629241.99704	 177.00000	2430.77780	   0.35079	   0.05177	   0.35459	  -8.39444
2629242.23504	 177.00000	1923.15370	   0.35986	   0.05555	   0.36412	  -8.77560
2629242.47304	 177.00000	1522.43580	   0.37042	   0.05788	   0.37492	  -8.88153
2629242.71104	 177.00000	1203.84460	   0.37782	   0.06173	   0.38282	  -9.27915
2629242.95004	 177.00000	 952.86591	   0.38796	   0.06536	   0.39343	  -9.56359
2629243.18804	 177.00000	 754.27557	   0.39750	   0.06906	   0.40345	  -9.85529
2629243.42504	 177.00000	 596.71857	   0.40673	   0.07237	   0.41311	 -10.08899
2629243.66304	 177.00000	 471.96338	   0.41660	   0.07605	   0.42349	 -10.34529
2629243.90204	 177.00000	 373.20856	   0.42941	   0.08024	   0.43685	 -10.58455
2629244.14004	 177.00000	 295.47278	   0.44091	   0.08432	   0.44890	 -10.82648
2629244.37904	 177.00000	 233.87738	   0.45321	   0.08876	   0.46182	 -11.08085
2629244.61704	 177.00000	 185.05922	   0.46600	   0.09432	   0.47545	 -11.44233
2629244.85304	 177.00000	 146.35823	   0.47893	   0.09968	   0.48920	 -11.75746
2629245.09004	 177.00000	 115.77804	   0.49302	   0.10619	   0.50433	 -12.15444
2629245.32404	 177.00000	  91.67210	   0.50760	   0.11459	   0.52037	 -12.72101
2629245.56904	 177.00000	  72.51701	   0.52412	   0.12374	   0.53853	 -13.28326
2629245.79804	 177.00000	  57.36816	   0.54273	   0.13294	   0.55878	 -13.76353
2629246.03504	 177.00000	  45.36290	   0.56234	   0.14370	   0.58041	 -14.33435
2629246.26704	 177.00000	  35.93134	   0.58741	   0.15471	   0.60744	 -14.75503
2629246.51804	 177.00000	  28.40909	   0.61527	   0.16422	   0.63681	 -14.94392
2629246.73204	 177.00000	  22.48202	   0.64831	   0.17091	   0.67046	 -14.76856
2629246.99704	 177.00000	  17.79613	   0.68283	   0.17189	   0.70414	 -14.12969
2629247.24904	 177.00000	  14.06813	   0.71778	   0.16747	   0.73706	 -13.13336
2629247.46504	 177.00000	  11.14480	   0.74984	   0.15553	   0.76580	 -11.71811
2629247.73204	 177.00000	   8.81772	   0.77834	   0.14381	   0.79151	 -10.46799
2629247.91104	 177.00000	   6.97545	   0.80014	   0.12799	   0.81031	  -9.08813
2629248.12904	 177.00000	   5.51730	   0.81691	   0.11378	   0.82480	  -7.92888
2629248.39804	 177.00000	   4.36941	   0.83178	   0.09816	   0.83756	  -6.73049
2629248.73304	 177.00000	   3.45686	   0.84272	   0.08647	   0.84715	  -5.85872
2629249.15204	 177.00000	   2.73547	   0.85172	   0.07530	   0.85504	  -5.05239
2629249.67704	 177.00000	   2.16054	   0.85850	   0.06753	   0.86116	  -4.49788
2629250.33604	 177.00000	   1.70952	   0.86397	   0.06067	   0.86609	  -4.01707
2629251.16504	 177.00000	   1.35352	   0.86899	   0.05741	   0.87088	  -3.78000
2629252.20804	 177.00000	   1.07079	   0.87283	   0.05500	   0.87456	  -3.60574
2629253.52204	 177.00000	   0.84734	   0.87716	   0.05337	   0.87878	  -3.48184
2629255.17704	 177.00000	   0.67072	   0.88168	   0.05360	   0.88331	  -3.47913
2629257.26605	 177.00000	   0.53067	   0.88642	   0.05653	   0.88822	  -3.64898
2629259.90305	 177.00000	   0.41976	   0.89063	   0.06023	   0.89267	  -3.86878
2629263.23405	 177.00000	   0.33183	   0.89581	   0.06492	   0.89816	  -4.14523
2629267.44005	 177.00000	   0.26261	   0.90227	   0.07247	   0.90517	  -4.59197
2629272.74805	 177.00000	   0.20791	   0.91069	   0.08259	   0.91442	  -5.18198
2629279.45306	 177.00000	   0.16452	   0.91850	   0.09747	   0.92366	  -6.05762
2629287.92906	 177.00000	   0.13007	   0.92497	   0.11414	   0.93198	  -7.03488
2629298.61907	 177.00000	   0.10309	   0.93306	   0.13086	   0.94219	  -7.98365
2629312.13308	 177.00000	   0.08153	   0.94585	   0.14876	   0.95747	  -8.93809
2629329.23109	 177.00000	   0.06443	   0.96312	   0.17215	   0.97838	 -10.13416
2629350.81710	 177.00000	   0.05102	   0.98369	   0.20036	   1.00389	 -11.51257
2629378.06012	 177.00000	   0.04042	   1.00728	   0.22891	   1.03297	 -12.80329
2629412.55614	 177.00000	   0.03192	   1.04118	   0.25872	   1.07284	 -13.95447
2629456.10316	 177.00000	   0.02528	   1.08662	   0.29803	   1.12675	 -15.33759
2629511.16820	 177.00000	   0.01999	   1.13618	   0.35272	   1.18968	 -17.24671
2643283.18835	 178.00000	20004.45300	   0.28296	  -0.02146	   0.28377	   4.33690
2643283.33135	 178.00000	15829.12600	   0.29058	  -0.00677	   0.29066	   1.33560
2643283.47335	 178.00000	12516.70300	   0.29877	   0.00527	   0.29882	  -1.01071
2643283.61535	 178.00000	9909.44240	   0.30547	   0.01559	   0.30587	  -2.92170
2643283.77935	 178.00000	7835.48000	   0.31411	   0.02443	   0.31506	  -4.44645
2643283.98035	 178.00000	6217.24610	   0.32002	   0.02983	   0.32140	  -5.32546
2643284.21835	 178.00000	4905.29100	   0.32868	   0.03664	   0.33071	  -6.36007
2643284.45735	 178.00000	3881.27370	   0.33682	   0.04200	   0.33943	  -7.10780
2643284.69535	 178.00000	3070.98270	   0.34399	   0.04616	   0.34708	  -7.64211
2643284.93335	 178.00000	2430.77780	   0.35148	   0.05004	   0.35503	  -8.10194
2643285.17135	 178.00000	1923.15370	   0.35904	   0.05367	   0.36303	  -8.50152
2643285.40935	 178.00000	1522.43580	   0.36882	   0.05880	   0.37348	  -9.05823
2643285.64735	 178.00000	1203.84460	   0.37804	   0.06235	   0.38315	  -9.36533
2643285.88635	 178.00000	 952.86591	   0.38633	   0.06486	   0.39174	  -9.53001
2643286.12435	 178.00000	 754.27557	   0.39600	   0.06790	   0.40177	  -9.72991
2643286.36135	 178.00000	 596.71857	   0.40635	   0.07157	   0.41260	  -9.98966
2643286.59935	 178.00000	 471.96338	   0.41760	   0.07494	   0.42427	 -10.17379
2643286.83835	 178.00000	 373.20856	   0.42880	   0.07827	   0.43588	 -10.34421
2643287.07535	 178.00000	 295.47278	   0.43958	   0.08466	   0.44766	 -10.90122
2643287.31535	 178.00000	 233.87738	   0.45193	   0.08864	   0.46054	 -11.09751
2643287.55335	 178.00000	 185.05922	   0.46498	   0.09384	   0.47436	 -11.41029
2643287.78935	 178.00000	 146.35823	   0.47828	   0.10140	   0.48891	 -11.96953
2643288.02535	 178.00000	 115.77804	   0.49046	   0.10771	   0.50215	 -12.38615
2643288.26035	 178.00000	  91.67210	   0.50685	   0.11265	   0.51922	 -12.53037
2643288.50535	 178.00000	  72.51701	   0.52275	   0.12268	   0.53695	 -13.20702
2643288.73435	 178.00000	  57.36816	   0.53997	   0.13215	   0.55590	 -13.75177
2643288.97135	 178.00000	  45.36290	   0.56229	   0.14207	   0.57996	 -14.18006
2643289.20335	 178.00000	  35.93134	   0.58577	   0.15290	   0.60540	 -14.62899
2643289.45335	 178.00000	  28.40909	   0.61538	   0.16422	   0.63691	 -14.94146
2643289.66835	 178.00000	  22.48202	   0.64737	   0.17073	   0.66950	 -14.77393
2643289.93335	 178.00000	  17.79613	   0.68227	   0.17028	   0.70320	 -14.01329
2643290.18535	 178.00000	  14.06813	   0.71764	   0.16579	   0.73654	 -13.00828
2643290.40135	 178.00000	  11.14480	   0.74824	   0.15686	   0.76451	 -11.83964
2643290.66835	 178.00000	   8.81772	   0.77604	   0.14324	   0.78914	 -10.45767
2643290.84735	 178.00000	   6.97545	   0.79788	   0.12644	   0.80783	  -9.00452
2643291.06535	 178.00000	   5.51730	   0.81679	   0.11289	   0.82456	  -7.86927
2643291.33435	 178.00000	   4.36941	   0.83129	   0.09739	   0.83698	  -6.68193
2643291.66935	 178.00000	   3.45686	   0.84061	   0.08418	   0.84481	  -5.71836
2643292.08835	 178.00000	   2.73547	   0.84862	   0.07570	   0.85199	  -5.09744
2643292.61335	 178.00000	   2.16054	   0.85564	   0.06667	   0.85824	  -4.45569
2643293.27235	 178.00000	   1.70952	   0.86181	   0.06019	   0.86391	  -3.99511
2643294.10135	 178.00000	   1.35352	   0.86554	   0.05728	   0.86743	  -3.78646
2643295.14435	 178.00000	   1.07079	   0.87111	   0.05372	   0.87276	  -3.52907
2643296.45836	 178.00000	   0.84734	   0.87513	   0.05315	   0.87674	  -3.47530
2643298.11336	 178.00000	   0.67072	   0.87929	   0.05339	   0.88091	  -3.47493
2643300.20236	 178.00000	   0.53067	   0.88424	   0.05634	   0.88603	  -3.64588
2643302.83936	 178.00000	   0.41976	   0.88774	   0.06098	   0.88983	  -3.92965
2643306.17036	 178.00000	   0.33183	   0.89185	   0.06598	   0.89428	  -4.23085
2643310.37636	 178.00000	   0.26261	   0.89790	   0.07252	   0.90082	  -4.61760
2643315.68437	 178.00000	   0.20791	   0.90533	   0.08265	   0.90910	  -5.21626
2643322.38937	 178.00000	   0.16452	   0.91272	   0.09469	   0.91762	  -5.92268
2643330.86538	 178.00000	   0.13007	   0.92168	   0.10840	   0.92804	  -6.70776
2643341.55538	 178.00000	   0.10309	   0.93409	   0.12437	   0.94234	  -7.58422
2643355.06939	 178.00000	   0.08153	   0.95170	   0.14612	   0.96286	  -8.72859
2643372.16740	 178.00000	   0.06443	   0.97072	   0.17536	   0.98644	 -10.24017
2643393.75341	 178.00000	   0.05102	   0.98679	   0.21007	   1.00890	 -12.01766
2643420.99643	 178.00000	   0.04042	   1.00376	   0.24185	   1.03249	 -13.54693
2643455.49245	 178.00000	   0.03192	   1.02947	   0.27206	   1.06481	 -14.80349
2643499.03948	 178.00000	   0.02528	   1.06484	   0.30645	   1.10806	 -16.05524
2643554.10451	 178.00000	   0.01999	   1.10546	   0.34573	   1.15826	 -17.36703
2657336.11394	 179.00000	20004.45300	   0.28441	  -0.02192	   0.28525	   4.40640
2657336.25694	 179.00000	15829.12600	   0.29168	  -0.00564	   0.29174	   1.10825
2657336.39894	 179.00000	12516.70300	   0.29892	   0.00626	   0.29898	  -1.19897
2657336.54094	 179.00000	9909.44240	   0.30547	   0.01677	   0.30593	  -3.14169
2657336.70494	 179.00000	7835.48000	   0.31137	   0.02342	   0.31225	  -4.30133
2657336.90594	 179.00000	6217.24610	   0.32022	   0.02981	   0.32160	  -5.31877
2657337.14394	 179.00000	4905.29100	   0.32753	   0.03602	   0.32951	  -6.27560
2657337.38294	 179.00000	3881.27370	   0.33644	   0.04176	   0.33903	  -7.07522
2657337.62094	 179.00000	3070.98270	   0.34551	   0.04532	   0.34847	  -7.47333
2657337.85894	 179.00000	2430.77780	   0.35056	   0.04986	   0.35409	  -8.09528
2657338.09694	 179.00000	1923.15370	   0.36078	   0.05349	   0.36473	  -8.43406
2657338.33494	 179.00000	1522.43580	   0.36796	   0.05668	   0.37230	  -8.75625
2657338.57294	 179.00000	1203.84460	   0.37877	   0.06034	   0.38354	  -9.05211
2657338.81194	 179.00000	 952.86591	   0.38667	   0.06350	   0.39185	  -9.32541
2657339.04994	 179.00000	 754.27557	   0.39616	   0.06619	   0.40165	  -9.48580
2657339.28694	 179.00000	 596.71857	   0.40577	   0.07116	   0.41196	  -9.94752
2657339.52494	 179.00000	 471.96338	   0.41728	   0.07440	   0.42386	 -10.10989
2657339.76394	 179.00000	 373.20856	   0.42729	   0.07952	   0.43462	 -10.54262
2657340.00194	 179.00000	 295.47278	   0.44015	   0.08588	   0.44845	 -11.04008
2657340.24094	 179.00000	 233.87738	   0.45068	   0.08978	   0.45954	 -11.26625
2657340.47894	 179.00000	 185.05922	   0.46394	   0.09469	   0.47351	 -11.53531
2657340.71494	 179.00000	 146.35823	   0.47773	   0.09987	   0.48806	 -11.80774
2657340.95194	 179.00000	 115.77804	   0.48998	   0.10699	   0.50152	 -12.31752
2657341.18594	 179.00000	  91.67210	   0.50640	   0.11355	   0.51897	 -12.63817
2657341.43094	 179.00000	  72.51701	   0.52141	   0.12286	   0.53569	 -13.25864
2657341.65994	 179.00000	  57.36816	   0.54158	   0.13205	   0.55744	 -13.70313
2657341.89694	 179.00000	  45.36290	   0.56053	   0.14361	   0.57864	 -14.37049
2657342.12894	 179.00000	  35.93134	   0.58570	   0.15370	   0.60553	 -14.70368
2657342.37994	 179.00000	  28.40909	   0.61428	   0.16356	   0.63568	 -14.90965
2657342.59394	 179.00000	  22.48202	   0.64732	   0.16950	   0.66914	 -14.67360
2657342.85894	 179.00000	  17.79613	   0.68013	   0.17031	   0.70113	 -14.05823
2657343.11094	 179.00000	  14.06813	   0.71576	   0.16639	   0.73485	 -13.08676
2657343.32694	 179.00000	  11.14480	   0.74723	   0.15650	   0.76345	 -11.82910
2657343.59494	 179.00000	   8.81772	   0.77560	   0.14253	   0.78859	 -10.41304
2657343.77294	 179.00000	   6.97545	   0.79825	   0.12812	   0.80846	  -9.11796
2657343.99094	 179.00000	   5.51730	   0.81643	   0.11148	   0.82401	  -7.77531
2657344.25994	 179.00000	   4.36941	   0.82867	   0.09865	   0.83452	  -6.78902
2657344.59494	 179.00000	   3.45686	   0.83973	   0.08484	   0.84400	  -5.76949
2657345.01394	 179.00000	   2.73547	   0.84763	   0.07473	   0.85092	  -5.03810
2657345.53894	 179.00000	   2.16054	   0.85458	   0.06711	   0.85721	  -4.49017
2657346.19694	 179.00000	   1.70952	   0.86030	   0.06099	   0.86246	  -4.05503
2657347.02594	 179.00000	   1.35352	   0.86426	   0.05629	   0.86609	  -3.72629
2657348.06894	 179.00000	   1.07079	   0.86962	   0.05412	   0.87131	  -3.56138
2657349.38295	 179.00000	   0.84734	   0.87371	   0.05373	   0.87536	  -3.51888
2657351.03795	 179.00000	   0.67072	   0.87735	   0.05446	   0.87904	  -3.55171
2657353.12695	 179.00000	   0.53067	   0.88083	   0.05627	   0.88263	  -3.65508
2657355.76395	 179.00000	   0.41976	   0.88630	   0.05886	   0.88825	  -3.79933
2657359.09495	 179.00000	   0.33183	   0.89181	   0.06551	   0.89421	  -4.20119
2657363.30095	 179.00000	   0.26261	   0.89713	   0.07286	   0.90008	  -4.64277
2657368.60896	 179.00000	   0.20791	   0.90344	   0.08198	   0.90715	  -5.18491
2657375.31396	 179.00000	   0.16452	   0.91229	   0.09285	   0.91700	  -5.81120
2657383.78997	 179.00000	   0.13007	   0.92438	   0.10852	   0.93073	  -6.69541
2657394.47997	 179.00000	   0.10309	   0.93643	   0.13001	   0.94541	  -7.90417
2657407.99398	 179.00000	   0.08153	   0.94674	   0.15481	   0.95931	  -9.28679
2657425.09199	 179.00000	   0.06443	   0.95927	   0.18114	   0.97622	 -10.69321
2657446.67900	 179.00000	   0.05102	   0.97631	   0.20343	   0.99728	 -11.76996
2657473.92102	 179.00000	   0.04042	   1.00220	   0.23206	   1.02871	 -13.03699
2657508.41704	 179.00000	   0.03192	   1.03235	   0.26590	   1.06604	 -14.44356
2657551.96407	 179.00000	   0.02528	   1.06613	   0.30097	   1.10780	 -15.76455
2657607.03010	 179.00000	   0.01999	   1.11130	   0.33518	   1.16075	 -16.78377
2671390.44714	 180.00000	20004.45300	   0.28321	  -0.02179	   0.28404	   4.40062
2671390.59014	 180.00000	15829.12600	   0.29029	  -0.00703	   0.29037	   1.38778
2671390.73214	 180.00000	12516.70300	   0.29617	   0.00566	   0.29622	  -1.09567
2671390.87414	 180.00000	9909.44240	   0.30494	   0.01720	   0.30543	  -3.22753
2671391.03814	 180.00000	7835.48000	   0.31225	   0.02418	   0.31318	  -4.42763
2671391.23914	 180.00000	6217.24610	   0.31956	   0.03110	   0.32107	  -5.55839
2671391.47714	 180.00000	4905.29100	   0.32709	   0.03784	   0.32928	  -6.59916
2671391.71614	 180.00000	3881.27370	   0.33521	   0.04179	   0.33781	  -7.10605
2671391.95414	 180.00000	3070.98270	   0.34385	   0.04638	   0.34696	  -7.68184
2671392.19214	 180.00000	2430.77780	   0.35068	   0.05084	   0.35435	  -8.24901
2671392.43014	 180.00000	1923.15370	   0.35899	   0.05382	   0.36300	  -8.52601
2671392.66814	 180.00000	1522.43580	   0.36867	   0.05629	   0.37294	  -8.68105
2671392.90614	 180.00000	1203.84460	   0.37721	   0.06021	   0.38199	  -9.06930
2671393.14514	 180.00000	 952.86591	   0.38657	   0.06452	   0.39192	  -9.47512
2671393.38314	 180.00000	 754.27557	   0.39658	   0.06832	   0.40243	  -9.77499
2671393.62014	 180.00000	 596.71857	   0.40463	   0.07057	   0.41074	  -9.89300
2671393.85814	 180.00000	 471.96338	   0.41709	   0.07456	   0.42370	 -10.13512
2671394.09714	 180.00000	 373.20856	   0.42740	   0.08107	   0.43502	 -10.74037
2671394.33514	 180.00000	 295.47278	   0.43880	   0.08409	   0.44679	 -10.84896
2671394.57414	 180.00000	 233.87738	   0.45157	   0.08919	   0.46029	 -11.17246
2671394.81214	 180.00000	 185.05922	   0.46339	   0.09342	   0.47272	 -11.39864
2671395.04814	 180.00000	 146.35823	   0.47729	   0.09921	   0.48749	 -11.74233
2671395.28514	 180.00000	 115.77804	   0.48987	   0.10514	   0.50103	 -12.11326
2671395.51914	 180.00000	  91.67210	   0.50432	   0.11458	   0.51717	 -12.79982
2671395.76414	 180.00000	  72.51701	   0.52152	   0.12307	   0.53585	 -13.27785
2671395.99414	 180.00000	  57.36816	   0.53967	   0.13257	   0.55572	 -13.80142
2671396.23014	 180.00000	  45.36290	   0.56112	   0.14348	   0.57917	 -14.34327
2671396.46214	 180.00000	  35.93134	   0.58520	   0.15468	   0.60530	 -14.80627
2671396.71314	 180.00000	  28.40909	   0.61354	   0.16355	   0.63496	 -14.92657
2671396.92714	 180.00000	  22.48202	   0.64598	   0.16963	   0.66788	 -14.71331
2671397.19214	 180.00000	  17.79613	   0.68074	   0.17098	   0.70189	 -14.09901
2671397.44414	 180.00000	  14.06813	   0.71493	   0.16534	   0.73379	 -13.02167
2671397.66014	 180.00000	  11.14480	   0.74409	   0.15547	   0.76016	 -11.80160
2671397.92814	 180.00000	   8.81772	   0.77417	   0.14234	   0.78715	 -10.41801
2671398.10614	 180.00000	   6.97545	   0.79548	   0.12713	   0.80558	  -9.07996
2671398.32414	 180.00000	   5.51730	   0.81470	   0.11288	   0.82248	  -7.88854
2671398.59314	 180.00000	   4.36941	   0.82824	   0.09693	   0.83390	  -6.67535
2671398.92814	 180.00000	   3.45686	   0.83945	   0.08518	   0.84376	  -5.79382
2671399.34714	 180.00000	   2.73547	   0.84714	   0.07559	   0.85050	  -5.09875
2671399.87214	 180.00000	   2.16054	   0.85402	   0.06707	   0.85664	  -4.49025
2671400.53214	 180.00000	   1.70952	   0.85960	   0.06041	   0.86172	  -4.01981
2671401.36014	 180.00000	   1.35352	   0.86478	   0.05635	   0.86661	  -3.72813
2671402.40315	 180.00000	   1.07079	   0.86865	   0.05419	   0.87033	  -3.56958
2671403.71715	 180.00000	   0.84734	   0.87272	   0.05276	   0.87432	  -3.45987
2671405.37215	 180.00000	   0.67072	   0.87692	   0.05342	   0.87855	  -3.48632
2671407.46115	 180.00000	   0.53067	   0.88201	   0.05541	   0.88375	  -3.59471
2671410.09815	 180.00000	   0.41976	   0.88604	   0.05983	   0.88806	  -3.86288
2671413.42915	 180.00000	   0.33183	   0.89139	   0.06484	   0.89375	  -4.16040
2671417.63515	 180.00000	   0.26261	   0.89730	   0.07216	   0.90019	  -4.59800
2671422.94316	 180.00000	   0.20791	   0.90601	   0.08212	   0.90972	  -5.17910
2671429.64816	 180.00000	   0.16452	   0.91370	   0.09656	   0.91879	  -6.03266
2671438.12417	 180.00000	   0.13007	   0.92122	   0.11400	   0.92825	  -7.05444
2671448.81417	 180.00000	   0.10309	   0.92872	   0.13165	   0.93800	  -8.06799
2671462.32818	 180.00000	   0.08153	   0.94099	   0.14956	   0.95280	  -9.03068
2671479.42619	 180.00000	   0.06443	   0.95786	   0.17242	   0.97326	 -10.20405
2671501.01320	 180.00000	   0.05102	   0.97927	   0.20006	   0.99950	 -11.54611
2671528.25522	 180.00000	   0.04042	   1.00242	   0.22982	   1.02843	 -12.91292
2671562.75124	 180.00000	   0.03192	   1.03464	   0.25922	   1.06662	 -14.06546
2671606.29827	 180.00000	   0.02528	   1.08008	   0.29581	   1.11986	 -15.31617
2671661.36430	 180.00000	   0.01999	   1.13131	   0.34760	   1.18351	 -17.07984
2685436.48427	 181.00000	20004.45300	   0.28370	  -0.02255	   0.28459	   4.54402
2685436.62727	 181.00000	15829.12600	   0.29084	  -0.00623	   0.29091	   1.22762
2685436.76927	 181.00000	12516.70300	   0.29724	   0.00653	   0.29731	  -1.25917
2685436.91127	 181.00000	9909.44240	   0.30627	   0.01640	   0.30671	  -3.06538
2685437.07527	 181.00000	7835.48000	   0.31347	   0.02410	   0.31439	  -4.39691
2685437.27627	 181.00000	6217.24610	   0.32060	   0.03152	   0.32215	  -5.61530
2685437.51427	 181.00000	4905.29100	   0.32868	   0.03685	   0.33074	  -6.39768
2685437.75328	 181.00000	3881.27370	   0.33680	   0.04182	   0.33938	  -7.07785
2685437.99128	 181.00000	3070.98270	   0.34322	   0.04647	   0.34635	  -7.71097
2685438.22928	 181.00000	2430.77780	   0.35037	   0.05178	   0.35418	  -8.40587
2685438.46728	 181.00000	1923.15370	   0.36075	   0.05334	   0.36468	  -8.41014
2685438.70528	 181.00000	1522.43580	   0.36943	   0.05826	   0.37399	  -8.96261
2685438.94328	 181.00000	1203.84460	   0.37739	   0.06176	   0.38241	  -9.29337
2685439.18228	 181.00000	 952.86591	   0.38688	   0.06366	   0.39208	  -9.34435
2685439.42028	 181.00000	 754.27557	   0.39584	   0.06726	   0.40152	  -9.64368
2685439.65728	 181.00000	 596.71857	   0.40611	   0.07243	   0.41252	 -10.11286
2685439.89528	 181.00000	 471.96338	   0.41699	   0.07516	   0.42371	 -10.21740
2685440.13428	 181.00000	 373.20856	   0.42913	   0.07882	   0.43631	 -10.40807
2685440.37128	 181.00000	 295.47278	   0.44016	   0.08439	   0.44818	 -10.85287
2685440.61128	 181.00000	 233.87738	   0.45048	   0.08882	   0.45916	 -11.15335
2685440.84928	 181.00000	 185.05922	   0.46368	   0.09445	   0.47321	 -11.51335
2685441.08528	 181.00000	 146.35823	   0.47740	   0.10084	   0.48793	 -11.92757
2685441.32128	 181.00000	 115.77804	   0.49277	   0.10734	   0.50433	 -12.28896
2685441.55628	 181.00000	  91.67210	   0.50575	   0.11371	   0.51838	 -12.67099
2685441.80128	 181.00000	  72.51701	   0.52306	   0.12165	   0.53702	 -13.09308
2685442.03028	 181.00000	  57.36816	   0.54130	   0.13175	   0.55710	 -13.68001
2685442.26728	 181.00000	  45.36290	   0.56240	   0.14390	   0.58052	 -14.35246
2685442.49928	 181.00000	  35.93134	   0.58717	   0.15464	   0.60719	 -14.75450
2685442.75028	 181.00000	  28.40909	   0.61404	   0.16417	   0.63560	 -14.96881
2685442.96428	 181.00000	  22.48202	   0.64861	   0.17089	   0.67075	 -14.76061
2685443.22928	 181.00000	  17.79613	   0.68132	   0.17140	   0.70254	 -14.12092
2685443.48128	 181.00000	  14.06813	   0.71735	   0.16694	   0.73652	 -13.10058
2685443.69728	 181.00000	  11.14480	   0.74798	   0.15781	   0.76444	 -11.91399
2685443.96528	 181.00000	   8.81772	   0.77624	   0.14388	   0.78947	 -10.50068
2685444.14328	 181.00000	   6.97545	   0.80083	   0.12725	   0.81087	  -9.02873
2685444.36128	 181.00000	   5.51730	   0.81777	   0.11252	   0.82547	  -7.83463
2685444.63028	 181.00000	   4.36941	   0.83055	   0.09952	   0.83649	  -6.83313
2685444.96528	 181.00000	   3.45686	   0.84130	   0.08548	   0.84563	  -5.80155
2685445.38428	 181.00000	   2.73547	   0.85041	   0.07491	   0.85371	  -5.03395
2685445.90928	 181.00000	   2.16054	   0.85719	   0.06720	   0.85982	  -4.48248
2685446.56828	 181.00000	   1.70952	   0.86295	   0.06206	   0.86518	  -4.11330
2685447.39728	 181.00000	   1.35352	   0.86715	   0.05676	   0.86901	  -3.74518
2685448.44028	 181.00000	   1.07079	   0.87273	   0.05436	   0.87442	  -3.56401
2685449.75428	 181.00000	   0.84734	   0.87691	   0.05307	   0.87851	  -3.46323
2685451.40928	 181.00000	   0.67072	   0.88103	   0.05436	   0.88271	  -3.53056
2685453.49828	 181.00000	   0.53067	   0.88403	   0.05731	   0.88589	  -3.70902
2685456.13529	 181.00000	   0.41976	   0.88833	   0.06035	   0.89038	  -3.88626
2685459.46629	 181.00000	   0.33183	   0.89459	   0.06587	   0.89702	  -4.21123
2685463.67229	 181.00000	   0.26261	   0.90071	   0.07333	   0.90369	  -4.65462
2685468.98029	 181.00000	   0.20791	   0.90676	   0.08299	   0.91055	  -5.22940
2685475.68530	 181.00000	   0.16452	   0.91426	   0.09363	   0.91905	  -5.84739
2685484.16130	 181.00000	   0.13007	   0.92594	   0.10711	   0.93211	  -6.59842
2685494.85131	 181.00000	   0.10309	   0.94030	   0.12776	   0.94894	  -7.73759
2685508.36532	 181.00000	   0.08153	   0.95289	   0.15374	   0.96521	  -9.16503
2685525.46333	 181.00000	   0.06443	   0.96652	   0.18288	   0.98367	 -10.71479
2685547.04934	 181.00000	   0.05102	   0.98012	   0.20793	   1.00194	 -11.97749
2685574.29236	 181.00000	   0.04042	   1.00355	   0.23447	   1.03058	 -13.15090
2685608.78838	 181.00000	   0.03192	   1.03561	   0.26788	   1.06970	 -14.50268
2685652.33540	 181.00000	   0.02528	   1.06945	   0.30447	   1.11195	 -15.89172
2685707.40044	 181.00000	   0.01999	   1.11078	   0.34031	   1.16175	 -17.03368
2699462.64686	 182.00000	20004.45300	   0.28475	  -0.02120	   0.28554	   4.25685
2699462.78886	 182.00000	15829.12600	   0.29077	  -0.00657	   0.29085	   1.29428
2699462.93086	 182.00000	12516.70300	   0.29888	   0.00602	   0.29894	  -1.15442
2699463.07286	 182.00000	9909.44240	   0.30618	   0.01667	   0.30663	  -3.11609
2699463.23686	 182.00000	7835.48000	   0.31254	   0.02466	   0.31351	  -4.51174
2699463.43786	 182.00000	6217.24610	   0.32088	   0.03083	   0.32236	  -5.48749
2699463.67586	 182.00000	4905.29100	   0.32834	   0.03803	   0.33054	  -6.60721
2699463.91486	 182.00000	3881.27370	   0.33658	   0.04190	   0.33918	  -7.09670
2699464.15286	 182.00000	3070.98270	   0.34283	   0.04622	   0.34593	  -7.67843
2699464.39086	 182.00000	2430.77780	   0.35297	   0.05031	   0.35654	  -8.11198
2699464.62886	 182.00000	1923.15370	   0.36081	   0.05298	   0.36468	  -8.35405
2699464.86686	 182.00000	1522.43580	   0.36887	   0.05736	   0.37330	  -8.83903
2699465.10486	 182.00000	1203.84460	   0.37921	   0.06171	   0.38420	  -9.24275
2699465.34386	 182.00000	 952.86591	   0.38637	   0.06380	   0.39161	  -9.37651
2699465.58186	 182.00000	 754.27557	   0.39753	   0.06844	   0.40338	  -9.76799
2699465.81886	 182.00000	 596.71857	   0.40798	   0.07247	   0.41437	 -10.07301
2699466.05686	 182.00000	 471.96338	   0.41779	   0.07557	   0.42457	 -10.25233
2699466.29586	 182.00000	 373.20856	   0.43002	   0.08039	   0.43747	 -10.58860
2699466.53386	 182.00000	 295.47278	   0.44062	   0.08565	   0.44886	 -11.00023
2699466.77286	 182.00000	 233.87738	   0.45264	   0.08895	   0.46130	 -11.11768
2699467.01086	 182.00000	 185.05922	   0.46603	   0.09605	   0.47582	 -11.64558
2699467.24686	 182.00000	 146.35823	   0.47953	   0.10012	   0.48987	 -11.79292
2699467.48386	 182.00000	 115.77804	   0.49291	   0.10627	   0.50423	 -12.16629
2699467.71786	 182.00000	  91.67210	   0.50684	   0.11437	   0.51958	 -12.71551
2699467.96286	 182.00000	  72.51701	   0.52269	   0.12267	   0.53689	 -13.20763
2699468.19186	 182.00000	  57.36816	   0.54198	   0.13335	   0.55815	 -13.82243
2699468.42886	 182.00000	  45.36290	   0.56339	   0.14423	   0.58156	 -14.35940
2699468.66086	 182.00000	  35.93134	   0.58776	   0.15594	   0.60810	 -14.85924
2699468.91186	 182.00000	  28.40909	   0.61644	   0.16439	   0.63798	 -14.93232
2699469.12586	 182.00000	  22.48202	   0.64889	   0.17113	   0.67107	 -14.77411
2699469.39086	 182.00000	  17.79613	   0.68375	   0.17218	   0.70509	 -14.13415
2699469.64286	 182.00000	  14.06813	   0.71803	   0.16794	   0.73741	 -13.16429
2699469.85886	 182.00000	  11.14480	   0.75053	   0.15941	   0.76727	 -11.99085
2699470.12686	 182.00000	   8.81772	   0.77853	   0.14613	   0.79213	 -10.63051
2699470.30486	 182.00000	   6.97545	   0.80211	   0.12959	   0.81251	  -9.17729
2699470.52286	 182.00000	   5.51730	   0.81953	   0.11330	   0.82733	  -7.87112
2699470.79186	 182.00000	   4.36941	   0.83553	   0.10020	   0.84152	  -6.83874
2699471.12686	 182.00000	   3.45686	   0.84592	   0.08793	   0.85047	  -5.93460
2699471.54586	 182.00000	   2.73547	   0.85453	   0.07679	   0.85797	  -5.13518
2699472.07086	 182.00000	   2.16054	   0.86115	   0.06838	   0.86386	  -4.54008
2699472.73086	 182.00000	   1.70952	   0.86712	   0.06243	   0.86936	  -4.11801
2699473.55886	 182.00000	   1.35352	   0.87130	   0.05775	   0.87321	  -3.79227
2699474.60186	 182.00000	   1.07079	   0.87616	   0.05463	   0.87786	  -3.56787
2699475.91586	 182.00000	   0.84734	   0.88107	   0.05347	   0.88269	  -3.47261
2699477.57087	 182.00000	   0.67072	   0.88517	   0.05469	   0.88686	  -3.53580
2699479.65987	 182.00000	   0.53067	   0.88917	   0.05667	   0.89098	  -3.64673
2699482.29687	 182.00000	   0.41976	   0.89439	   0.05980	   0.89638	  -3.82512
2699485.62787	 182.00000	   0.33183	   0.90071	   0.06523	   0.90306	  -4.14211
2699489.83387	 182.00000	   0.26261	   0.90658	   0.07496	   0.90967	  -4.72690
2699495.14188	 182.00000	   0.20791	   0.91185	   0.08547	   0.91585	  -5.35509
2699501.84688	 182.00000	   0.16452	   0.91720	   0.09788	   0.92241	  -6.09119
2699510.32288	 182.00000	   0.13007	   0.92595	   0.11093	   0.93257	  -6.83183
2699521.01289	 182.00000	   0.10309	   0.93805	   0.12714	   0.94663	  -7.71852
2699534.52690	 182.00000	   0.08153	   0.95217	   0.14883	   0.96373	  -8.88382
2699551.62491	 182.00000	   0.06443	   0.96842	   0.17335	   0.98381	 -10.14831
2699573.21192	 182.00000	   0.05102	   0.98840	   0.19682	   1.00781	 -11.26210
2699600.45394	 182.00000	   0.04042	   1.01971	   0.22665	   1.04459	 -12.53133
2699634.94996	 182.00000	   0.03192	   1.05773	   0.26896	   1.09139	 -14.26677
2699678.49699	 182.00000	   0.02528	   1.09183	   0.32029	   1.13784	 -16.34921
2699733.56302	 182.00000	   0.01999	   1.12178	   0.37078	   1.18147	 -18.29018
2713468.63368	 183.00000	20004.45300	   0.28429	  -0.02201	   0.28514	   4.42710
2713468.77668	 183.00000	15829.12600	   0.29141	  -0.00702	   0.29150	   1.38010
2713468.91868	 183.00000	12516.70300	   0.29896	   0.00701	   0.29904	  -1.34310
2713469.06068	 183.00000	9909.44240	   0.30694	   0.01601	   0.30736	  -2.98570
2713469.22468	 183.00000	7835.48000	   0.31393	   0.02480	   0.31491	  -4.51613
2713469.42568	 183.00000	6217.24610	   0.32038	   0.03039	   0.32182	  -5.41785
2713469.66368	 183.00000	4905.29100	   0.32938	   0.03654	   0.33140	  -6.33079
2713469.90168	 183.00000	3881.27370	   0.33629	   0.04233	   0.33895	  -7.17492
2713470.14069	 183.00000	3070.98270	   0.34559	   0.04686	   0.34876	  -7.72194
2713470.37869	 183.00000	2430.77780	   0.35138	   0.05035	   0.35497	  -8.15452
2713470.61669	 183.00000	1923.15370	   0.36019	   0.05423	   0.36425	  -8.56194
2713470.85469	 183.00000	1522.43580	   0.36996	   0.05839	   0.37454	  -8.96877
2713471.09269	 183.00000	1203.84460	   0.37904	   0.06130	   0.38397	  -9.18664
2713471.33169	 183.00000	 952.86591	   0.38941	   0.06513	   0.39482	  -9.49475
2713471.56969	 183.00000	 754.27557	   0.39752	   0.06894	   0.40345	  -9.83830
2713471.80669	 183.00000	 596.71857	   0.40754	   0.07323	   0.41406	 -10.18698
2713472.04469	 183.00000	 471.96338	   0.41874	   0.07543	   0.42548	 -10.21209
2713472.28369	 183.00000	 373.20856	   0.42848	   0.08112	   0.43609	 -10.72076
2713472.52169	 183.00000	 295.47278	   0.44177	   0.08486	   0.44985	 -10.87311
2713472.76069	 183.00000	 233.87738	   0.45440	   0.08830	   0.46290	 -10.99741
2713472.99869	 183.00000	 185.05922	   0.46516	   0.09427	   0.47461	 -11.45639
2713473.23469	 183.00000	 146.35823	   0.47933	   0.09972	   0.48959	 -11.75205
2713473.47069	 183.00000	 115.77804	   0.49283	   0.10588	   0.50407	 -12.12560
2713473.70569	 183.00000	  91.67210	   0.50746	   0.11458	   0.52024	 -12.72336
2713473.95069	 183.00000	  72.51701	   0.52289	   0.12400	   0.53739	 -13.34108
2713474.17969	 183.00000	  57.36816	   0.54321	   0.13499	   0.55973	 -13.95537
2713474.41669	 183.00000	  45.36290	   0.56376	   0.14411	   0.58189	 -14.33881
2713474.64869	 183.00000	  35.93134	   0.58841	   0.15501	   0.60849	 -14.75843
2713474.89969	 183.00000	  28.40909	   0.61679	   0.16451	   0.63835	 -14.93461
2713475.11369	 183.00000	  22.48202	   0.64945	   0.17142	   0.67169	 -14.78555
2713475.37869	 183.00000	  17.79613	   0.68361	   0.17426	   0.70547	 -14.30075
2713475.63069	 183.00000	  14.06813	   0.71950	   0.17020	   0.73936	 -13.30882
2713475.84669	 183.00000	  11.14480	   0.75089	   0.16078	   0.76791	 -12.08532
2713476.11469	 183.00000	   8.81772	   0.77959	   0.14638	   0.79321	 -10.63414
2713476.29269	 183.00000	   6.97545	   0.80414	   0.12982	   0.81455	  -9.17038
2713476.51069	 183.00000	   5.51730	   0.82025	   0.11537	   0.82832	  -8.00651
2713476.77969	 183.00000	   4.36941	   0.83798	   0.10113	   0.84406	  -6.88134
2713477.11469	 183.00000	   3.45686	   0.84722	   0.08768	   0.85174	  -5.90829
2713477.53369	 183.00000	   2.73547	   0.85564	   0.07709	   0.85911	  -5.14815
2713478.05869	 183.00000	   2.16054	   0.86345	   0.06842	   0.86615	  -4.53044
2713478.71769	 183.00000	   1.70952	   0.86861	   0.06252	   0.87086	  -4.11710
2713479.54669	 183.00000	   1.35352	   0.87393	   0.05776	   0.87584	  -3.78153
2713480.58969	 183.00000	   1.07079	   0.87813	   0.05470	   0.87983	  -3.56441
2713481.90369	 183.00000	   0.84734	   0.88312	   0.05385	   0.88476	  -3.48928
2713483.55869	 183.00000	   0.67072	   0.88792	   0.05532	   0.88964	  -3.56519
2713485.64769	 183.00000	   0.53067	   0.89076	   0.05745	   0.89261	  -3.69003
2713488.28470	 183.00000	   0.41976	   0.89524	   0.06149	   0.89735	  -3.92904
2713491.61570	 183.00000	   0.33183	   0.90040	   0.06612	   0.90282	  -4.19977
2713495.82170	 183.00000	   0.26261	   0.90653	   0.07354	   0.90951	  -4.63786
2713501.12970	 183.00000	   0.20791	   0.91328	   0.08356	   0.91709	  -5.22777
2713507.83471	 183.00000	   0.16452	   0.92040	   0.09506	   0.92529	  -5.89669
2713516.31071	 183.00000	   0.13007	   0.93034	   0.10813	   0.93660	  -6.62961
2713527.00072	 183.00000	   0.10309	   0.94449	   0.12612	   0.95287	  -7.60598
2713540.51473	 183.00000	   0.08153	   0.96058	   0.15105	   0.97238	  -8.93628
2713557.61274	 183.00000	   0.06443	   0.97625	   0.18160	   0.99299	 -10.53758
2713579.19975	 183.00000	   0.05102	   0.98895	   0.21061	   1.01113	 -12.02218
2713606.44177	 183.00000	   0.04042	   1.00950	   0.23893	   1.03739	 -13.31564
2713640.93779	 183.00000	   0.03192	   1.04001	   0.26977	   1.07443	 -14.54165
2713684.48481	 183.00000	   0.02528	   1.07579	   0.30710	   1.11876	 -15.93203
2713739.55085	 183.00000	   0.01999	   1.11593	   0.34594	   1.16832	 -17.22327
2727458.77799	 184.00000	20004.45300	   0.28455	  -0.02116	   0.28534	   4.25185
2727458.91999	 184.00000	15829.12600	   0.29222	  -0.00554	   0.29227	   1.08554
2727459.06199	 184.00000	12516.70300	   0.29851	   0.00606	   0.29857	  -1.16325
2727459.20399	 184.00000	9909.44240	   0.30648	   0.01679	   0.30693	  -3.13552
2727459.36799	 184.00000	7835.48000	   0.31426	   0.02414	   0.31519	  -4.39292
2727459.56899	 184.00000	6217.24610	   0.32046	   0.03117	   0.32197	  -5.55577
2727459.80699	 184.00000	4905.29100	   0.32948	   0.03690	   0.33154	  -6.39033
2727460.04599	 184.00000	3881.27370	   0.33745	   0.04075	   0.33990	  -6.88500
2727460.28399	 184.00000	3070.98270	   0.34460	   0.04635	   0.34770	  -7.66091
2727460.52199	 184.00000	2430.77780	   0.35460	   0.05128	   0.35829	  -8.22929
2727460.75999	 184.00000	1923.15370	   0.36153	   0.05335	   0.36544	  -8.39449
2727460.99799	 184.00000	1522.43580	   0.36942	   0.05574	   0.37361	  -8.58045
2727461.23599	 184.00000	1203.84460	   0.38006	   0.06229	   0.38513	  -9.30799
2727461.47499	 184.00000	 952.86591	   0.38677	   0.06460	   0.39213	  -9.48203
2727461.71299	 184.00000	 754.27557	   0.39845	   0.06821	   0.40425	  -9.71421
2727461.94999	 184.00000	 596.71857	   0.40824	   0.07140	   0.41444	  -9.92028
2727462.18799	 184.00000	 471.96338	   0.41902	   0.07542	   0.42575	 -10.20348
2727462.42699	 184.00000	 373.20856	   0.43047	   0.08074	   0.43797	 -10.62343
2727462.66499	 184.00000	 295.47278	   0.44273	   0.08481	   0.45078	 -10.84417
2727462.90399	 184.00000	 233.87738	   0.45289	   0.09031	   0.46180	 -11.27763
2727463.14199	 184.00000	 185.05922	   0.46397	   0.09438	   0.47347	 -11.49787
2727463.37799	 184.00000	 146.35823	   0.47934	   0.10026	   0.48971	 -11.81403
2727463.61399	 184.00000	 115.77804	   0.49271	   0.10741	   0.50429	 -12.29822
2727463.84899	 184.00000	  91.67210	   0.50876	   0.11425	   0.52143	 -12.65712
2727464.09399	 184.00000	  72.51701	   0.52504	   0.12312	   0.53928	 -13.19696
2727464.32299	 184.00000	  57.36816	   0.54243	   0.13343	   0.55860	 -13.81919
2727464.55999	 184.00000	  45.36290	   0.56326	   0.14376	   0.58132	 -14.31792
2727464.79199	 184.00000	  35.93134	   0.58835	   0.15562	   0.60858	 -14.81599
2727465.04299	 184.00000	  28.40909	   0.61698	   0.16446	   0.63852	 -14.92523
2727465.25699	 184.00000	  22.48202	   0.64992	   0.17251	   0.67242	 -14.86531
2727465.52199	 184.00000	  17.79613	   0.68522	   0.17399	   0.70696	 -14.24744
2727465.77399	 184.00000	  14.06813	   0.72144	   0.17096	   0.74142	 -13.33165
2727465.98999	 184.00000	  11.14480	   0.75384	   0.16003	   0.77064	 -11.98547
2727466.25799	 184.00000	   8.81772	   0.78157	   0.14705	   0.79529	 -10.65527
2727466.43599	 184.00000	   6.97545	   0.80497	   0.13033	   0.81545	  -9.19682
2727466.65399	 184.00000	   5.51730	   0.82423	   0.11557	   0.83230	  -7.98169
2727466.92299	 184.00000	   4.36941	   0.83741	   0.10099	   0.84348	  -6.87661
2727467.25799	 184.00000	   3.45686	   0.84880	   0.08844	   0.85340	  -5.94814
2727467.67699	 184.00000	   2.73547	   0.85756	   0.07807	   0.86111	  -5.20144
2727468.20199	 184.00000	   2.16054	   0.86388	   0.06905	   0.86664	  -4.57001
2727468.86099	 184.00000	   1.70952	   0.86995	   0.06186	   0.87215	  -4.06705
2727469.69000	 184.00000	   1.35352	   0.87573	   0.05805	   0.87765	  -3.79222
2727470.73300	 184.00000	   1.07079	   0.88037	   0.05527	   0.88211	  -3.59209
2727472.04700	 184.00000	   0.84734	   0.88476	   0.05381	   0.88640	  -3.48058
2727473.70200	 184.00000	   0.67072	   0.88880	   0.05493	   0.89049	  -3.53681
2727475.79100	 184.00000	   0.53067	   0.89389	   0.05676	   0.89569	  -3.63354
2727478.42800	 184.00000	   0.41976	   0.89905	   0.06191	   0.90118	  -3.93932
2727481.75900	 184.00000	   0.33183	   0.90326	   0.06769	   0.90580	  -4.28555
2727485.96501	 184.00000	   0.26261	   0.90709	   0.07532	   0.91021	  -4.74637
2727491.27301	 184.00000	   0.20791	   0.91387	   0.08348	   0.91768	  -5.21922
2727497.97801	 184.00000	   0.16452	   0.92254	   0.09537	   0.92745	  -5.90201
