Repository: kbm2110/Battery_Diagnostics_Thesis

# Battery_Diagnostics_Thesis
 Data-driven battery diagnostics using EIS

**Author:** Bala Manikanta Yaswanth Kanagarla
**Institution:** Technische Hochschule Ingolstadt (THI)
**Supervisor:** Prof. Dr. H.-G. Schweiger

## Overview

This project implements a machine learning framework for 
non-invasive State of Health (SoH) estimation of lithium-ion 
batteries using Electrochemical Impedance Spectroscopy (EIS).

Eight physically interpretable features are extracted from 
impedance spectra and used to train six ML models under a 
strict cell-level train-test split. The stacking ensemble 
achieves R² = 0.9122 and RMSE = 0.0234 on completely unseen 
cells.

---

File: data/EIS/EIS_state_V_45C02.txt (part 22 of 37)
time/s	           cycle number	freq/Hz	           Re(Z)/Ohm	  -Im(Z)/Ohm	   |Z|/Ohm	   Phase(Z)/deg
2729046.70173	 176.00000	  17.79613	   0.70564	   0.11450	   0.71487	  -9.21686
2729046.95373	 176.00000	  14.06813	   0.72582	   0.10595	   0.73352	  -8.30472
2729047.16973	 176.00000	  11.14480	   0.74437	   0.09394	   0.75027	  -7.19240
2729047.43773	 176.00000	   8.81772	   0.75731	   0.08311	   0.76186	  -6.26312
2729047.61573	 176.00000	   6.97545	   0.76790	   0.07237	   0.77130	  -5.38362
2729047.83373	 176.00000	   5.51730	   0.77535	   0.06382	   0.77797	  -4.70563
2729048.10273	 176.00000	   4.36941	   0.78281	   0.05542	   0.78477	  -4.04942
2729048.43773	 176.00000	   3.45686	   0.78732	   0.04965	   0.78888	  -3.60850
2729048.85673	 176.00000	   2.73547	   0.79089	   0.04418	   0.79212	  -3.19762
2729049.38173	 176.00000	   2.16054	   0.79512	   0.04038	   0.79614	  -2.90728
2729050.04073	 176.00000	   1.70952	   0.79933	   0.03836	   0.80025	  -2.74788
2729050.86973	 176.00000	   1.35352	   0.80140	   0.03780	   0.80229	  -2.70022
2729051.91273	 176.00000	   1.07079	   0.80405	   0.03701	   0.80491	  -2.63531
2729053.22674	 176.00000	   0.84734	   0.80722	   0.03735	   0.80809	  -2.64935
2729054.88174	 176.00000	   0.67072	   0.81077	   0.03969	   0.81174	  -2.80230
2729056.97074	 176.00000	   0.53067	   0.81390	   0.04390	   0.81509	  -3.08725
2729059.60774	 176.00000	   0.41976	   0.81740	   0.04864	   0.81884	  -3.40521
2729062.93874	 176.00000	   0.33183	   0.82197	   0.05404	   0.82375	  -3.76162
2729067.14474	 176.00000	   0.26261	   0.82830	   0.06143	   0.83057	  -4.24168
2729072.45275	 176.00000	   0.20791	   0.83512	   0.07221	   0.83824	  -4.94164
2729079.15775	 176.00000	   0.16452	   0.84132	   0.08501	   0.84560	  -5.77006
2729087.63376	 176.00000	   0.13007	   0.84746	   0.09792	   0.85310	  -6.59132
2729098.32376	 176.00000	   0.10309	   0.85661	   0.11098	   0.86377	  -7.38197
2729111.83777	 176.00000	   0.08153	   0.87017	   0.12786	   0.87951	  -8.35930
2729128.93578	 176.00000	   0.06443	   0.88582	   0.14864	   0.89820	  -9.52563
2729150.52279	 176.00000	   0.05102	   0.90231	   0.17175	   0.91851	 -10.77700
2729177.76481	 176.00000	   0.04042	   0.92352	   0.19363	   0.94361	 -11.84164
2729212.26083	 176.00000	   0.03192	   0.95446	   0.22132	   0.97978	 -13.05505
2729255.80786	 176.00000	   0.02528	   0.99196	   0.25808	   1.02499	 -14.58352
2729310.87389	 176.00000	   0.01999	   1.02777	   0.30310	   1.07153	 -16.43108
2743882.69328	 177.00000	20004.45300	   0.37389	  -0.02065	   0.37446	   3.16161
2743882.83528	 177.00000	15829.12600	   0.38017	  -0.00574	   0.38022	   0.86512
2743882.97728	 177.00000	12516.70300	   0.38736	   0.00382	   0.38738	  -0.56553
2743883.11928	 177.00000	9909.44240	   0.39489	   0.01360	   0.39513	  -1.97288
2743883.28328	 177.00000	7835.48000	   0.40010	   0.02212	   0.40071	  -3.16450
2743883.48428	 177.00000	6217.24610	   0.40690	   0.02730	   0.40781	  -3.83784
2743883.72228	 177.00000	4905.29100	   0.41371	   0.03033	   0.41482	  -4.19253
2743883.96128	 177.00000	3881.27370	   0.41935	   0.03328	   0.42067	  -4.53720
2743884.19928	 177.00000	3070.98270	   0.42812	   0.03940	   0.42993	  -5.25774
2743884.43728	 177.00000	2430.77780	   0.43570	   0.04354	   0.43787	  -5.70687
2743884.67528	 177.00000	1923.15370	   0.44149	   0.04491	   0.44377	  -5.80895
2743884.91328	 177.00000	1522.43580	   0.44883	   0.04786	   0.45137	  -6.08624
2743885.15128	 177.00000	1203.84460	   0.45581	   0.05031	   0.45858	  -6.29868
2743885.39028	 177.00000	 952.86591	   0.46336	   0.05212	   0.46629	  -6.41732
2743885.62828	 177.00000	 754.27557	   0.46949	   0.05411	   0.47260	  -6.57464
2743885.86528	 177.00000	 596.71857	   0.47894	   0.05913	   0.48258	  -7.03818
2743886.10328	 177.00000	 471.96338	   0.48777	   0.05996	   0.49144	  -7.00856
2743886.34228	 177.00000	 373.20856	   0.49594	   0.06269	   0.49988	  -7.20490
2743886.58028	 177.00000	 295.47278	   0.50584	   0.06654	   0.51020	  -7.49434
2743886.81928	 177.00000	 233.87738	   0.51383	   0.07078	   0.51868	  -7.84311
2743887.05728	 177.00000	 185.05922	   0.52274	   0.07531	   0.52814	  -8.19805
2743887.29328	 177.00000	 146.35823	   0.53368	   0.07957	   0.53958	  -8.47980
2743887.53028	 177.00000	 115.77804	   0.54531	   0.08769	   0.55232	  -9.13519
2743887.76428	 177.00000	  91.67210	   0.55896	   0.09546	   0.56705	  -9.69137
2743888.00928	 177.00000	  72.51701	   0.57204	   0.10051	   0.58080	  -9.96500
2743888.23828	 177.00000	  57.36816	   0.59022	   0.10960	   0.60031	 -10.51982
2743888.47528	 177.00000	  45.36290	   0.61132	   0.11679	   0.62237	 -10.81619
2743888.70728	 177.00000	  35.93134	   0.63317	   0.12186	   0.64479	 -10.89434
2743888.95828	 177.00000	  28.40909	   0.65611	   0.12234	   0.66742	 -10.56246
2743889.17228	 177.00000	  22.48202	   0.68161	   0.11905	   0.69193	  -9.90752
2743889.43728	 177.00000	  17.79613	   0.70376	   0.11367	   0.71288	  -9.17488
2743889.68928	 177.00000	  14.06813	   0.72550	   0.10532	   0.73311	  -8.25995
2743889.90528	 177.00000	  11.14480	   0.74369	   0.09401	   0.74961	  -7.20437
2743890.17328	 177.00000	   8.81772	   0.75646	   0.08286	   0.76099	  -6.25079
2743890.35128	 177.00000	   6.97545	   0.76696	   0.07267	   0.77040	  -5.41286
2743890.56928	 177.00000	   5.51730	   0.77489	   0.06314	   0.77745	  -4.65826
2743890.83828	 177.00000	   4.36941	   0.78175	   0.05579	   0.78374	  -4.08206
2743891.17328	 177.00000	   3.45686	   0.78733	   0.04885	   0.78885	  -3.55021
2743891.59228	 177.00000	   2.73547	   0.79105	   0.04397	   0.79228	  -3.18135
2743892.11728	 177.00000	   2.16054	   0.79540	   0.04046	   0.79643	  -2.91186
2743892.77628	 177.00000	   1.70952	   0.79729	   0.03882	   0.79823	  -2.78730
2743893.60529	 177.00000	   1.35352	   0.80047	   0.03662	   0.80131	  -2.61940
2743894.64829	 177.00000	   1.07079	   0.80393	   0.03690	   0.80478	  -2.62830
2743895.96229	 177.00000	   0.84734	   0.80656	   0.03858	   0.80748	  -2.73820
2743897.61729	 177.00000	   0.67072	   0.80952	   0.04176	   0.81060	  -2.95272
2743899.70629	 177.00000	   0.53067	   0.81225	   0.04428	   0.81346	  -3.12047
2743902.34329	 177.00000	   0.41976	   0.81650	   0.04805	   0.81791	  -3.36762
2743905.67429	 177.00000	   0.33183	   0.82150	   0.05402	   0.82328	  -3.76225
2743909.88030	 177.00000	   0.26261	   0.82635	   0.06220	   0.82869	  -4.30443
2743915.18830	 177.00000	   0.20791	   0.83203	   0.07093	   0.83505	  -4.87285
2743921.89330	 177.00000	   0.16452	   0.83984	   0.08069	   0.84370	  -5.48773
2743930.36931	 177.00000	   0.13007	   0.85064	   0.09402	   0.85582	  -6.30703
2743941.05931	 177.00000	   0.10309	   0.86145	   0.11227	   0.86874	  -7.42541
2743954.57332	 177.00000	   0.08153	   0.87202	   0.13306	   0.88211	  -8.67549
2743971.67133	 177.00000	   0.06443	   0.88347	   0.15513	   0.89699	  -9.95944
2743993.25834	 177.00000	   0.05102	   0.89929	   0.17375	   0.91592	 -10.93493
2744020.50036	 177.00000	   0.04042	   0.92251	   0.19755	   0.94343	 -12.08691
2744054.99638	 177.00000	   0.03192	   0.94840	   0.22721	   0.97524	 -13.47279
2744098.54441	 177.00000	   0.02528	   0.97566	   0.25695	   1.00892	 -14.75424
2744153.60944	 177.00000	   0.01999	   1.01276	   0.28582	   1.05232	 -15.76014
2758721.69020	 178.00000	20004.45300	   0.37499	  -0.01899	   0.37547	   2.89943
2758721.83220	 178.00000	15829.12600	   0.37984	  -0.00682	   0.37990	   1.02817
2758721.97520	 178.00000	12516.70300	   0.38693	   0.00522	   0.38697	  -0.77360
2758722.11720	 178.00000	9909.44240	   0.39273	   0.01407	   0.39298	  -2.05164
2758722.28120	 178.00000	7835.48000	   0.40056	   0.02200	   0.40117	  -3.14362
2758722.48220	 178.00000	6217.24610	   0.40682	   0.02632	   0.40767	  -3.70198
2758722.72020	 178.00000	4905.29100	   0.41395	   0.03189	   0.41518	  -4.40467
2758722.95820	 178.00000	3881.27370	   0.42033	   0.03568	   0.42184	  -4.85175
2758723.19620	 178.00000	3070.98270	   0.42790	   0.03734	   0.42952	  -4.98751
2758723.43520	 178.00000	2430.77780	   0.43356	   0.04199	   0.43559	  -5.53161
2758723.67320	 178.00000	1923.15370	   0.44118	   0.04562	   0.44353	  -5.90393
2758723.91120	 178.00000	1522.43580	   0.44930	   0.04795	   0.45185	  -6.09224
2758724.14920	 178.00000	1203.84460	   0.45610	   0.04952	   0.45878	  -6.19671
2758724.38820	 178.00000	 952.86591	   0.46567	   0.05216	   0.46859	  -6.39076
2758724.62620	 178.00000	 754.27557	   0.47263	   0.05560	   0.47589	  -6.70941
2758724.86320	 178.00000	 596.71857	   0.48038	   0.05879	   0.48397	  -6.97770
2758725.10120	 178.00000	 471.96338	   0.48620	   0.05978	   0.48986	  -7.01005
2758725.34020	 178.00000	 373.20856	   0.49694	   0.06305	   0.50092	  -7.23045
2758725.57720	 178.00000	 295.47278	   0.50489	   0.06741	   0.50937	  -7.60442
2758725.81720	 178.00000	 233.87738	   0.51302	   0.06997	   0.51777	  -7.76603
2758726.05520	 178.00000	 185.05922	   0.52470	   0.07610	   0.53019	  -8.25232
2758726.29120	 178.00000	 146.35823	   0.53577	   0.08122	   0.54189	  -8.62026
2758726.52721	 178.00000	 115.77804	   0.54575	   0.08762	   0.55274	  -9.12108
2758726.76221	 178.00000	  91.67210	   0.55990	   0.09452	   0.56783	  -9.58161
2758727.00721	 178.00000	  72.51701	   0.57326	   0.09989	   0.58189	  -9.88406
2758727.23621	 178.00000	  57.36816	   0.59073	   0.10914	   0.60072	 -10.46773
2758727.47321	 178.00000	  45.36290	   0.61043	   0.11636	   0.62142	 -10.79206
2758727.70521	 178.00000	  35.93134	   0.63382	   0.12078	   0.64522	 -10.78872
2758727.95621	 178.00000	  28.40909	   0.65737	   0.12258	   0.66870	 -10.56270
2758728.17021	 178.00000	  22.48202	   0.68134	   0.12002	   0.69183	  -9.99017
2758728.43521	 178.00000	  17.79613	   0.70565	   0.11543	   0.71503	  -9.29045
2758728.68721	 178.00000	  14.06813	   0.72602	   0.10352	   0.73337	  -8.11482
2758728.90321	 178.00000	  11.14480	   0.74294	   0.09383	   0.74884	  -7.19834
2758729.17121	 178.00000	   8.81772	   0.75683	   0.08346	   0.76141	  -6.29293
2758729.34921	 178.00000	   6.97545	   0.76787	   0.07370	   0.77140	  -5.48212
2758729.56721	 178.00000	   5.51730	   0.77687	   0.06422	   0.77952	  -4.72529
2758729.83621	 178.00000	   4.36941	   0.78272	   0.05572	   0.78471	  -4.07216
2758730.17121	 178.00000	   3.45686	   0.78718	   0.04930	   0.78872	  -3.58372
2758730.59021	 178.00000	   2.73547	   0.79137	   0.04394	   0.79259	  -3.17810
2758731.11521	 178.00000	   2.16054	   0.79559	   0.04041	   0.79662	  -2.90740
2758731.77421	 178.00000	   1.70952	   0.79957	   0.03782	   0.80046	  -2.70801
2758732.60321	 178.00000	   1.35352	   0.80129	   0.03746	   0.80217	  -2.67639
2758733.64621	 178.00000	   1.07079	   0.80446	   0.03692	   0.80530	  -2.62790
2758734.96021	 178.00000	   0.84734	   0.80797	   0.03809	   0.80887	  -2.69901
2758736.61521	 178.00000	   0.67072	   0.81108	   0.04030	   0.81208	  -2.84467
2758738.70421	 178.00000	   0.53067	   0.81445	   0.04474	   0.81568	  -3.14426
2758741.34121	 178.00000	   0.41976	   0.81740	   0.04932	   0.81889	  -3.45303
2758744.67222	 178.00000	   0.33183	   0.82151	   0.05455	   0.82332	  -3.79904
2758748.87822	 178.00000	   0.26261	   0.82707	   0.06186	   0.82938	  -4.27761
2758754.18622	 178.00000	   0.20791	   0.83400	   0.07126	   0.83704	  -4.88359
2758760.89123	 178.00000	   0.16452	   0.84050	   0.08263	   0.84455	  -5.61460
2758769.36723	 178.00000	   0.13007	   0.84868	   0.09422	   0.85389	  -6.33523
2758780.05724	 178.00000	   0.10309	   0.86043	   0.10789	   0.86717	  -7.14715
2758793.57124	 178.00000	   0.08153	   0.87560	   0.12755	   0.88484	  -8.28801
2758810.66926	 178.00000	   0.06443	   0.89236	   0.15222	   0.90525	  -9.68069
2758832.25627	 178.00000	   0.05102	   0.90600	   0.17965	   0.92364	 -11.21583
2758859.49828	 178.00000	   0.04042	   0.92161	   0.20438	   0.94400	 -12.50394
2758893.99430	 178.00000	   0.03192	   0.94676	   0.22887	   0.97403	 -13.59007
2758937.54133	 178.00000	   0.02528	   0.97735	   0.25938	   1.01118	 -14.86335
2758992.60736	 178.00000	   0.01999	   1.01220	   0.29288	   1.05372	 -16.13793
2773556.48749	 179.00000	20004.45300	   0.37454	  -0.01915	   0.37502	   2.92747
2773556.63049	 179.00000	15829.12600	   0.38247	  -0.00780	   0.38255	   1.16846
2773556.77249	 179.00000	12516.70300	   0.38706	   0.00381	   0.38708	  -0.56422
2773556.91449	 179.00000	9909.44240	   0.39493	   0.01448	   0.39519	  -2.10040
2773557.07849	 179.00000	7835.48000	   0.40178	   0.02025	   0.40229	  -2.88530
2773557.27949	 179.00000	6217.24610	   0.40933	   0.02706	   0.41023	  -3.78252
2773557.51749	 179.00000	4905.29100	   0.41576	   0.03293	   0.41706	  -4.52917
2773557.75649	 179.00000	3881.27370	   0.42253	   0.03668	   0.42412	  -4.96202
2773557.99449	 179.00000	3070.98270	   0.42936	   0.03886	   0.43111	  -5.17091
2773558.23249	 179.00000	2430.77780	   0.43527	   0.04262	   0.43735	  -5.59296
2773558.47049	 179.00000	1923.15370	   0.44284	   0.04506	   0.44512	  -5.80979
2773558.70849	 179.00000	1522.43580	   0.45180	   0.04822	   0.45436	  -6.09226
2773558.94649	 179.00000	1203.84460	   0.45716	   0.05063	   0.45996	  -6.31967
2773559.18549	 179.00000	 952.86591	   0.46594	   0.05287	   0.46893	  -6.47367
2773559.42349	 179.00000	 754.27557	   0.47295	   0.05556	   0.47621	  -6.69980
2773559.66049	 179.00000	 596.71857	   0.48115	   0.05785	   0.48462	  -6.85540
2773559.89849	 179.00000	 471.96338	   0.48984	   0.05984	   0.49348	  -6.96544
2773560.13749	 179.00000	 373.20856	   0.49762	   0.06493	   0.50184	  -7.43441
2773560.37549	 179.00000	 295.47278	   0.50596	   0.06913	   0.51067	  -7.78033
2773560.61449	 179.00000	 233.87738	   0.51651	   0.07136	   0.52142	  -7.86553
2773560.85249	 179.00000	 185.05922	   0.52555	   0.07587	   0.53100	  -8.21472
2773561.08849	 179.00000	 146.35823	   0.53532	   0.08005	   0.54127	  -8.50504
2773561.32449	 179.00000	 115.77804	   0.54783	   0.08695	   0.55469	  -9.01883
2773561.55950	 179.00000	  91.67210	   0.56063	   0.09497	   0.56862	  -9.61454
2773561.80450	 179.00000	  72.51701	   0.57419	   0.10135	   0.58307	 -10.01045
2773562.03350	 179.00000	  57.36816	   0.59261	   0.10919	   0.60258	 -10.43993
2773562.27050	 179.00000	  45.36290	   0.61124	   0.11688	   0.62232	 -10.82523
2773562.50250	 179.00000	  35.93134	   0.63377	   0.12116	   0.64525	 -10.82287
2773562.75350	 179.00000	  28.40909	   0.65928	   0.12440	   0.67091	 -10.68543
2773562.96750	 179.00000	  22.48202	   0.68346	   0.12258	   0.69437	 -10.16798
2773563.23250	 179.00000	  17.79613	   0.70597	   0.11589	   0.71542	  -9.32257
2773563.48450	 179.00000	  14.06813	   0.72886	   0.10585	   0.73650	  -8.26331
2773563.70050	 179.00000	  11.14480	   0.74624	   0.09511	   0.75228	  -7.26365
2773563.96850	 179.00000	   8.81772	   0.75955	   0.08399	   0.76418	  -6.30994
2773564.14650	 179.00000	   6.97545	   0.77050	   0.07344	   0.77399	  -5.44483
2773564.36450	 179.00000	   5.51730	   0.77848	   0.06443	   0.78114	  -4.73093
2773564.63350	 179.00000	   4.36941	   0.78395	   0.05691	   0.78602	  -4.15168
2773564.96850	 179.00000	   3.45686	   0.78805	   0.04873	   0.78956	  -3.53868
2773565.38750	 179.00000	   2.73547	   0.79438	   0.04459	   0.79563	  -3.21293
2773565.91250	 179.00000	   2.16054	   0.79673	   0.04056	   0.79777	  -2.91430
2773566.57150	 179.00000	   1.70952	   0.80029	   0.03877	   0.80123	  -2.77380
2773567.40050	 179.00000	   1.35352	   0.80352	   0.03730	   0.80438	  -2.65800
2773568.44350	 179.00000	   1.07079	   0.80665	   0.03807	   0.80755	  -2.70185
2773569.75750	 179.00000	   0.84734	   0.80894	   0.03823	   0.80984	  -2.70582
2773571.41250	 179.00000	   0.67072	   0.81171	   0.04098	   0.81274	  -2.89008
2773573.50150	 179.00000	   0.53067	   0.81532	   0.04380	   0.81650	  -3.07511
2773576.13850	 179.00000	   0.41976	   0.81995	   0.04874	   0.82139	  -3.40186
2773579.46951	 179.00000	   0.33183	   0.82449	   0.05482	   0.82631	  -3.80374
2773583.67551	 179.00000	   0.26261	   0.82869	   0.06234	   0.83104	  -4.30220
2773588.98351	 179.00000	   0.20791	   0.83546	   0.07046	   0.83842	  -4.82083
2773595.68852	 179.00000	   0.16452	   0.84370	   0.08101	   0.84758	  -5.48444
2773604.16452	 179.00000	   0.13007	   0.85399	   0.09632	   0.85940	  -6.43542
2773614.85453	 179.00000	   0.10309	   0.86322	   0.11444	   0.87077	  -7.55201
2773628.36853	 179.00000	   0.08153	   0.87210	   0.13263	   0.88213	  -8.64756
2773645.46655	 179.00000	   0.06443	   0.88448	   0.15246	   0.89752	  -9.78028
2773667.05256	 179.00000	   0.05102	   0.90402	   0.17236	   0.92031	 -10.79460
2773694.29557	 179.00000	   0.04042	   0.92664	   0.19819	   0.94760	 -12.07279
2773728.79159	 179.00000	   0.03192	   0.95071	   0.22673	   0.97738	 -13.41375
2773772.33862	 179.00000	   0.02528	   0.98059	   0.25502	   1.01320	 -14.57767
2773827.40365	 179.00000	   0.01999	   1.02385	   0.28547	   1.06290	 -15.57926
2788372.49104	 180.00000	20004.45300	   0.37347	  -0.02039	   0.37403	   3.12556
2788372.63404	 180.00000	15829.12600	   0.38152	  -0.00613	   0.38157	   0.92103
2788372.77604	 180.00000	12516.70300	   0.38720	   0.00367	   0.38722	  -0.54243
2788372.91804	 180.00000	9909.44240	   0.39536	   0.01381	   0.39560	  -2.00082
2788373.08204	 180.00000	7835.48000	   0.39992	   0.02280	   0.40057	  -3.26349
2788373.28304	 180.00000	6217.24610	   0.40928	   0.02597	   0.41010	  -3.63018
2788373.52004	 180.00000	4905.29100	   0.41492	   0.03092	   0.41607	  -4.26212
2788373.75804	 180.00000	3881.27370	   0.42230	   0.03629	   0.42386	  -4.91102
2788373.99704	 180.00000	3070.98270	   0.42901	   0.04032	   0.43090	  -5.36860
2788374.23504	 180.00000	2430.77780	   0.43655	   0.04283	   0.43865	  -5.60320
2788374.47304	 180.00000	1923.15370	   0.44283	   0.04571	   0.44518	  -5.89397
2788374.71104	 180.00000	1522.43580	   0.44979	   0.04786	   0.45233	  -6.07381
2788374.94904	 180.00000	1203.84460	   0.45727	   0.05017	   0.46001	  -6.26169
2788375.18804	 180.00000	 952.86591	   0.46337	   0.05290	   0.46638	  -6.51302
2788375.42604	 180.00000	 754.27557	   0.47258	   0.05507	   0.47578	  -6.64657
2788375.66304	 180.00000	 596.71857	   0.47992	   0.05785	   0.48339	  -6.87294
2788375.90104	 180.00000	 471.96338	   0.48922	   0.05965	   0.49284	  -6.95230
2788376.14004	 180.00000	 373.20856	   0.49861	   0.06309	   0.50258	  -7.21190
2788376.37804	 180.00000	 295.47278	   0.50666	   0.06803	   0.51121	  -7.64770
2788376.61704	 180.00000	 233.87738	   0.51621	   0.07092	   0.52106	  -7.82287
2788376.85504	 180.00000	 185.05922	   0.52504	   0.07663	   0.53060	  -8.30411
2788377.09104	 180.00000	 146.35823	   0.53501	   0.07978	   0.54092	  -8.48127
2788377.32704	 180.00000	 115.77804	   0.54628	   0.08695	   0.55315	  -9.04419
2788377.56204	 180.00000	  91.67210	   0.56087	   0.09477	   0.56882	  -9.59085
2788377.80704	 180.00000	  72.51701	   0.57438	   0.10191	   0.58335	 -10.06056
2788378.03604	 180.00000	  57.36816	   0.59083	   0.11060	   0.60109	 -10.60239
2788378.27304	 180.00000	  45.36290	   0.61029	   0.11705	   0.62142	 -10.85681
2788378.50504	 180.00000	  35.93134	   0.63328	   0.12144	   0.64482	 -10.85543
2788378.75504	 180.00000	  28.40909	   0.65856	   0.12290	   0.66993	 -10.57089
2788378.97004	 180.00000	  22.48202	   0.68366	   0.12129	   0.69434	 -10.05998
2788379.23504	 180.00000	  17.79613	   0.70763	   0.11621	   0.71710	  -9.32593
2788379.48704	 180.00000	  14.06813	   0.72758	   0.10668	   0.73536	  -8.34108
2788379.70304	 180.00000	  11.14480	   0.74472	   0.09581	   0.75086	  -7.33077
2788379.97104	 180.00000	   8.81772	   0.75986	   0.08453	   0.76455	  -6.34768
2788380.14904	 180.00000	   6.97545	   0.76978	   0.07609	   0.77353	  -5.64537
2788380.36704	 180.00000	   5.51730	   0.77900	   0.06466	   0.78168	  -4.74484
2788380.63604	 180.00000	   4.36941	   0.78461	   0.05623	   0.78662	  -4.09899
2788380.97104	 180.00000	   3.45686	   0.79013	   0.04892	   0.79165	  -3.54299
2788381.39004	 180.00000	   2.73547	   0.79525	   0.04457	   0.79650	  -3.20760
2788381.91504	 180.00000	   2.16054	   0.79856	   0.04128	   0.79963	  -2.95951
2788382.57404	 180.00000	   1.70952	   0.80056	   0.03910	   0.80152	  -2.79627
2788383.40304	 180.00000	   1.35352	   0.80412	   0.03780	   0.80500	  -2.69125
2788384.44604	 180.00000	   1.07079	   0.80754	   0.03721	   0.80839	  -2.63841
2788385.76005	 180.00000	   0.84734	   0.80987	   0.03874	   0.81080	  -2.73847
2788387.41505	 180.00000	   0.67072	   0.81261	   0.04112	   0.81365	  -2.89698
2788389.50405	 180.00000	   0.53067	   0.81604	   0.04407	   0.81723	  -3.09145
2788392.14105	 180.00000	   0.41976	   0.82043	   0.04845	   0.82186	  -3.37935
2788395.47205	 180.00000	   0.33183	   0.82491	   0.05471	   0.82672	  -3.79443
2788399.67805	 180.00000	   0.26261	   0.82957	   0.06222	   0.83190	  -4.28966
2788404.98606	 180.00000	   0.20791	   0.83586	   0.07044	   0.83882	  -4.81680
2788411.69106	 180.00000	   0.16452	   0.84482	   0.08155	   0.84875	  -5.51390
2788420.16707	 180.00000	   0.13007	   0.85472	   0.09596	   0.86009	  -6.40577
2788430.85707	 180.00000	   0.10309	   0.86374	   0.11452	   0.87130	  -7.55244
2788444.37108	 180.00000	   0.08153	   0.87249	   0.13307	   0.88258	  -8.67190
2788461.46909	 180.00000	   0.06443	   0.88514	   0.15281	   0.89823	  -9.79490
2788483.05610	 180.00000	   0.05102	   0.90465	   0.17263	   0.92097	 -10.80347
2788510.29812	 180.00000	   0.04042	   0.92740	   0.19812	   0.94832	 -12.05889
2788544.79414	 180.00000	   0.03192	   0.95162	   0.22668	   0.97825	 -13.39863
2788588.34117	 180.00000	   0.02528	   0.98181	   0.25435	   1.01422	 -14.52401
2788643.40720	 180.00000	   0.01999	   1.02308	   0.28562	   1.06220	 -15.59862
2803184.49995	 181.00000	20004.45300	   0.37464	  -0.01902	   0.37512	   2.90674
2803184.64295	 181.00000	15829.12600	   0.38150	  -0.00648	   0.38156	   0.97288
2803184.78495	 181.00000	12516.70300	   0.38845	   0.00467	   0.38848	  -0.68912
2803184.92695	 181.00000	9909.44240	   0.39552	   0.01443	   0.39578	  -2.08985
2803185.09095	 181.00000	7835.48000	   0.40191	   0.02059	   0.40244	  -2.93318
2803185.29195	 181.00000	6217.24610	   0.40818	   0.02701	   0.40907	  -3.78562
2803185.52995	 181.00000	4905.29100	   0.41446	   0.03195	   0.41569	  -4.40797
2803185.76895	 181.00000	3881.27370	   0.42274	   0.03512	   0.42420	  -4.74959
2803186.00696	 181.00000	3070.98270	   0.42886	   0.03911	   0.43064	  -5.21004
2803186.24496	 181.00000	2430.77780	   0.43669	   0.04176	   0.43868	  -5.46280
2803186.48296	 181.00000	1923.15370	   0.44368	   0.04618	   0.44607	  -5.94164
2803186.72096	 181.00000	1522.43580	   0.45200	   0.04808	   0.45455	  -6.07188
2803186.95896	 181.00000	1203.84460	   0.45768	   0.05000	   0.46041	  -6.23502
2803187.19796	 181.00000	 952.86591	   0.46479	   0.05351	   0.46786	  -6.56699
2803187.43596	 181.00000	 754.27557	   0.47381	   0.05659	   0.47717	  -6.81067
2803187.67296	 181.00000	 596.71857	   0.48035	   0.05735	   0.48377	  -6.80876
2803187.91096	 181.00000	 471.96338	   0.48958	   0.06046	   0.49330	  -7.03979
2803188.14996	 181.00000	 373.20856	   0.49821	   0.06303	   0.50218	  -7.21088
2803188.38796	 181.00000	 295.47278	   0.50594	   0.06722	   0.51039	  -7.56799
2803188.62696	 181.00000	 233.87738	   0.51632	   0.07072	   0.52114	  -7.79898
2803188.86496	 181.00000	 185.05922	   0.52524	   0.07551	   0.53064	  -8.18115
2803189.10096	 181.00000	 146.35823	   0.53703	   0.08237	   0.54331	  -8.72017
2803189.33796	 181.00000	 115.77804	   0.54660	   0.08644	   0.55340	  -8.98637
2803189.57196	 181.00000	  91.67210	   0.55951	   0.09458	   0.56745	  -9.59476
2803189.81696	 181.00000	  72.51701	   0.57436	   0.10217	   0.58338	 -10.08642
2803190.04596	 181.00000	  57.36816	   0.59383	   0.11026	   0.60398	 -10.51853
2803190.28296	 181.00000	  45.36290	   0.61152	   0.11565	   0.62236	 -10.70902
2803190.51496	 181.00000	  35.93134	   0.63430	   0.12330	   0.64617	 -11.00028
2803190.76596	 181.00000	  28.40909	   0.65825	   0.12455	   0.66993	 -10.71459
2803190.97996	 181.00000	  22.48202	   0.68353	   0.12076	   0.69412	 -10.01897
2803191.24496	 181.00000	  17.79613	   0.70791	   0.11599	   0.71735	  -9.30487
2803191.49696	 181.00000	  14.06813	   0.72834	   0.10717	   0.73618	  -8.37101
2803191.71296	 181.00000	  11.14480	   0.74506	   0.09451	   0.75103	  -7.22894
2803191.98096	 181.00000	   8.81772	   0.76005	   0.08507	   0.76480	  -6.38627
2803192.15896	 181.00000	   6.97545	   0.77171	   0.07389	   0.77524	  -5.46917
2803192.37696	 181.00000	   5.51730	   0.77953	   0.06509	   0.78224	  -4.77334
2803192.64596	 181.00000	   4.36941	   0.78520	   0.05552	   0.78716	  -4.04422
2803192.98096	 181.00000	   3.45686	   0.79060	   0.04923	   0.79213	  -3.56326
2803193.39996	 181.00000	   2.73547	   0.79504	   0.04519	   0.79632	  -3.25301
2803193.92496	 181.00000	   2.16054	   0.79854	   0.04126	   0.79961	  -2.95772
2803194.58396	 181.00000	   1.70952	   0.80214	   0.03843	   0.80306	  -2.74294
2803195.41296	 181.00000	   1.35352	   0.80525	   0.03782	   0.80614	  -2.68878
2803196.45596	 181.00000	   1.07079	   0.80819	   0.03729	   0.80905	  -2.64206
2803197.76996	 181.00000	   0.84734	   0.81071	   0.03795	   0.81160	  -2.67980
2803199.42496	 181.00000	   0.67072	   0.81371	   0.04009	   0.81469	  -2.82060
2803201.51396	 181.00000	   0.53067	   0.81759	   0.04392	   0.81877	  -3.07520
2803204.15097	 181.00000	   0.41976	   0.82155	   0.04871	   0.82299	  -3.39319
2803207.48197	 181.00000	   0.33183	   0.82550	   0.05434	   0.82729	  -3.76616
2803211.68797	 181.00000	   0.26261	   0.83170	   0.06135	   0.83396	  -4.21894
2803216.99597	 181.00000	   0.20791	   0.83889	   0.07131	   0.84191	  -4.85853
2803223.70098	 181.00000	   0.16452	   0.84589	   0.08450	   0.85010	  -5.70465
2803232.17698	 181.00000	   0.13007	   0.85233	   0.09871	   0.85802	  -6.60584
2803242.86699	 181.00000	   0.10309	   0.86068	   0.11278	   0.86804	  -7.46525
2803256.38100	 181.00000	   0.08153	   0.87368	   0.12839	   0.88306	  -8.35983
2803273.47901	 181.00000	   0.06443	   0.88951	   0.14882	   0.90187	  -9.49788
2803295.06602	 181.00000	   0.05102	   0.90738	   0.17305	   0.92373	 -10.79720
2803322.30804	 181.00000	   0.04042	   0.92741	   0.19662	   0.94802	 -11.97010
2803356.80406	 181.00000	   0.03192	   0.95734	   0.22100	   0.98252	 -12.99904
2803400.35108	 181.00000	   0.02528	   0.99474	   0.25540	   1.02700	 -14.39955
2803455.41712	 181.00000	   0.01999	   1.03429	   0.30039	   1.07703	 -16.19490
2817987.94320	 182.00000	20004.45300	   0.37481	  -0.01953	   0.37532	   2.98294
2817988.08520	 182.00000	15829.12600	   0.38158	  -0.00687	   0.38164	   1.03168
2817988.22721	 182.00000	12516.70300	   0.38907	   0.00466	   0.38910	  -0.68662
2817988.36921	 182.00000	9909.44240	   0.39436	   0.01499	   0.39465	  -2.17714
2817988.53321	 182.00000	7835.48000	   0.40180	   0.02026	   0.40231	  -2.88651
2817988.73421	 182.00000	6217.24610	   0.40877	   0.02626	   0.40961	  -3.67613
2817988.97221	 182.00000	4905.29100	   0.41561	   0.03104	   0.41677	  -4.27114
2817989.21121	 182.00000	3881.27370	   0.41982	   0.03555	   0.42132	  -4.84070
2817989.44921	 182.00000	3070.98270	   0.42914	   0.03968	   0.43097	  -5.28299
2817989.68721	 182.00000	2430.77780	   0.43499	   0.04172	   0.43699	  -5.47895
2817989.92521	 182.00000	1923.15370	   0.44310	   0.04491	   0.44537	  -5.78695
2817990.16321	 182.00000	1522.43580	   0.45096	   0.04741	   0.45345	  -6.00174
2817990.40121	 182.00000	1203.84460	   0.45725	   0.05015	   0.45999	  -6.25863
2817990.64021	 182.00000	 952.86591	   0.46362	   0.05365	   0.46671	  -6.60113
2817990.87821	 182.00000	 754.27557	   0.47236	   0.05562	   0.47563	  -6.71610
2817991.11521	 182.00000	 596.71857	   0.48054	   0.05707	   0.48392	  -6.77325
2817991.35321	 182.00000	 471.96338	   0.48818	   0.06155	   0.49204	  -7.18608
2817991.59221	 182.00000	 373.20856	   0.49707	   0.06231	   0.50096	  -7.14515
2817991.83021	 182.00000	 295.47278	   0.50531	   0.06621	   0.50963	  -7.46449
2817992.06921	 182.00000	 233.87738	   0.51522	   0.07136	   0.52013	  -7.88522
2817992.30721	 182.00000	 185.05922	   0.52344	   0.07657	   0.52901	  -8.32262
2817992.54321	 182.00000	 146.35823	   0.53589	   0.08302	   0.54228	  -8.80585
2817992.78021	 182.00000	 115.77804	   0.54791	   0.08708	   0.55479	  -9.03098
2817993.01421	 182.00000	  91.67210	   0.56028	   0.09425	   0.56815	  -9.54872
2817993.25921	 182.00000	  72.51701	   0.57425	   0.10209	   0.58325	 -10.08075
2817993.48821	 182.00000	  57.36816	   0.59268	   0.10859	   0.60254	 -10.38265
2817993.72521	 182.00000	  45.36290	   0.61204	   0.11728	   0.62318	 -10.84719
2817993.95721	 182.00000	  35.93134	   0.63380	   0.12297	   0.64562	 -10.98027
2817994.20821	 182.00000	  28.40909	   0.65897	   0.12311	   0.67037	 -10.58250
2817994.42221	 182.00000	  22.48202	   0.68301	   0.12063	   0.69358	 -10.01567
2817994.68721	 182.00000	  17.79613	   0.70613	   0.11539	   0.71549	  -9.28115
2817994.93921	 182.00000	  14.06813	   0.72956	   0.10668	   0.73732	  -8.31928
2817995.15521	 182.00000	  11.14480	   0.74457	   0.09701	   0.75086	  -7.42318
2817995.42321	 182.00000	   8.81772	   0.75945	   0.08485	   0.76417	  -6.37508
2817995.60121	 182.00000	   6.97545	   0.77073	   0.07274	   0.77415	  -5.39114
2817995.81921	 182.00000	   5.51730	   0.77850	   0.06426	   0.78115	  -4.71883
2817996.08821	 182.00000	   4.36941	   0.78451	   0.05629	   0.78653	  -4.10439
2817996.42321	 182.00000	   3.45686	   0.79064	   0.04961	   0.79219	  -3.59051
2817996.84221	 182.00000	   2.73547	   0.79535	   0.04366	   0.79655	  -3.14180
2817997.36721	 182.00000	   2.16054	   0.79879	   0.04174	   0.79988	  -2.99120
2817998.02621	 182.00000	   1.70952	   0.80194	   0.03884	   0.80288	  -2.77260
2817998.85421	 182.00000	   1.35352	   0.80458	   0.03688	   0.80542	  -2.62423
2817999.89721	 182.00000	   1.07079	   0.80796	   0.03747	   0.80883	  -2.65522
2818001.21121	 182.00000	   0.84734	   0.81052	   0.03831	   0.81142	  -2.70588
2818002.86621	 182.00000	   0.67072	   0.81344	   0.04143	   0.81450	  -2.91558
2818004.95522	 182.00000	   0.53067	   0.81650	   0.04404	   0.81769	  -3.08726
2818007.59222	 182.00000	   0.41976	   0.82104	   0.04834	   0.82246	  -3.36964
2818010.92322	 182.00000	   0.33183	   0.82580	   0.05500	   0.82763	  -3.81006
2818015.12922	 182.00000	   0.26261	   0.83043	   0.06228	   0.83276	  -4.28884
2818020.43722	 182.00000	   0.20791	   0.83640	   0.07076	   0.83939	  -4.83563
2818027.14223	 182.00000	   0.16452	   0.84571	   0.08110	   0.84959	  -5.47783
2818035.61823	 182.00000	   0.13007	   0.85561	   0.09639	   0.86102	  -6.42739
2818046.30924	 182.00000	   0.10309	   0.86469	   0.11423	   0.87220	  -7.52522
2818059.82225	 182.00000	   0.08153	   0.87429	   0.13366	   0.88445	  -8.69169
2818076.92026	 182.00000	   0.06443	   0.88650	   0.15402	   0.89978	  -9.85640
2818098.50727	 182.00000	   0.05102	   0.90501	   0.17300	   0.92139	 -10.82190
2818125.74929	 182.00000	   0.04042	   0.92768	   0.19823	   0.94862	 -12.06191
2818160.24531	 182.00000	   0.03192	   0.95246	   0.22782	   0.97932	 -13.45175
2818203.79333	 182.00000	   0.02528	   0.98159	   0.25551	   1.01430	 -14.59021
2818258.85837	 182.00000	   0.01999	   1.02394	   0.28618	   1.06318	 -15.61527
2832790.00185	 183.00000	20004.45300	   0.37519	  -0.02067	   0.37576	   3.15325
2832790.14485	 183.00000	15829.12600	   0.38064	  -0.00545	   0.38067	   0.81994
2832790.28685	 183.00000	12516.70300	   0.38910	   0.00545	   0.38914	  -0.80291
2832790.42885	 183.00000	9909.44240	   0.39602	   0.01461	   0.39629	  -2.11310
2832790.59285	 183.00000	7835.48000	   0.40121	   0.02245	   0.40183	  -3.20269
2832790.79385	 183.00000	6217.24610	   0.40946	   0.02668	   0.41033	  -3.72846
2832791.03185	 183.00000	4905.29100	   0.41637	   0.03081	   0.41751	  -4.23220
2832791.27085	 183.00000	3881.27370	   0.42246	   0.03548	   0.42395	  -4.80100
2832791.50885	 183.00000	3070.98270	   0.42889	   0.03811	   0.43058	  -5.07757
2832791.74685	 183.00000	2430.77780	   0.43647	   0.04106	   0.43840	  -5.37441
2832791.98485	 183.00000	1923.15370	   0.44319	   0.04434	   0.44541	  -5.71304
2832792.22285	 183.00000	1522.43580	   0.45041	   0.04775	   0.45293	  -6.05193
2832792.46085	 183.00000	1203.84460	   0.45877	   0.05109	   0.46161	  -6.35452
2832792.69985	 183.00000	 952.86591	   0.46518	   0.05222	   0.46810	  -6.40476
2832792.93785	 183.00000	 754.27557	   0.47356	   0.05520	   0.47677	  -6.64918
2832793.17485	 183.00000	 596.71857	   0.48163	   0.05798	   0.48511	  -6.86395
2832793.41285	 183.00000	 471.96338	   0.48812	   0.06071	   0.49188	  -7.08946
2832793.65185	 183.00000	 373.20856	   0.49694	   0.06442	   0.50110	  -7.38599
2832793.88885	 183.00000	 295.47278	   0.50698	   0.06748	   0.51145	  -7.58161
2832794.12885	 183.00000	 233.87738	   0.51609	   0.07116	   0.52098	  -7.85029
2832794.36685	 183.00000	 185.05922	   0.52513	   0.07554	   0.53054	  -8.18540
2832794.60285	 183.00000	 146.35823	   0.53569	   0.08278	   0.54205	  -8.78402
2832794.83885	 183.00000	 115.77804	   0.54729	   0.08844	   0.55439	  -9.17947
2832795.07385	 183.00000	  91.67210	   0.55864	   0.09466	   0.56660	  -9.61751
2832795.31885	 183.00000	  72.51701	   0.57551	   0.10188	   0.58445	 -10.03895
2832795.54785	 183.00000	  57.36816	   0.59152	   0.10910	   0.60150	 -10.44984
2832795.78485	 183.00000	  45.36290	   0.61192	   0.11708	   0.62302	 -10.83171
2832796.01685	 183.00000	  35.93134	   0.63436	   0.12119	   0.64583	 -10.81552
2832796.26785	 183.00000	  28.40909	   0.65911	   0.12297	   0.67048	 -10.56793
2832796.48185	 183.00000	  22.48202	   0.68367	   0.12016	   0.69415	  -9.96852
2832796.74685	 183.00000	  17.79613	   0.70769	   0.11491	   0.71696	  -9.22254
2832796.99885	 183.00000	  14.06813	   0.72966	   0.10532	   0.73722	  -8.21317
2832797.21485	 183.00000	  11.14480	   0.74584	   0.09592	   0.75198	  -7.32879
2832797.48285	 183.00000	   8.81772	   0.76075	   0.08463	   0.76545	  -6.34774
2832797.66085	 183.00000	   6.97545	   0.77199	   0.07417	   0.77554	  -5.48808
2832797.87885	 183.00000	   5.51730	   0.77844	   0.06296	   0.78098	  -4.62384
2832798.14785	 183.00000	   4.36941	   0.78592	   0.05607	   0.78792	  -4.08053
2832798.48285	 183.00000	   3.45686	   0.78995	   0.04843	   0.79143	  -3.50865
2832798.90185	 183.00000	   2.73547	   0.79652	   0.04406	   0.79774	  -3.16599
2832799.42685	 183.00000	   2.16054	   0.79823	   0.04080	   0.79928	  -2.92598
2832800.08585	 183.00000	   1.70952	   0.80232	   0.03905	   0.80327	  -2.78659
2832800.91485	 183.00000	   1.35352	   0.80475	   0.03761	   0.80562	  -2.67613
2832801.95785	 183.00000	   1.07079	   0.80800	   0.03750	   0.80887	  -2.65747
2832803.27185	 183.00000	   0.84734	   0.81089	   0.03913	   0.81183	  -2.76263
2832804.92685	 183.00000	   0.67072	   0.81378	   0.04142	   0.81484	  -2.91365
2832807.01586	 183.00000	   0.53067	   0.81684	   0.04433	   0.81805	  -3.10633
2832809.65286	 183.00000	   0.41976	   0.82068	   0.04873	   0.82212	  -3.39784
2832812.98386	 183.00000	   0.33183	   0.82584	   0.05455	   0.82764	  -3.77892
2832817.18986	 183.00000	   0.26261	   0.83038	   0.06265	   0.83274	  -4.31478
2832822.49786	 183.00000	   0.20791	   0.83621	   0.07123	   0.83924	  -4.86864
2832829.20287	 183.00000	   0.16452	   0.84416	   0.08148	   0.84808	  -5.51298
2832837.67887	 183.00000	   0.13007	   0.85478	   0.09522	   0.86007	  -6.35626
2832848.36888	 183.00000	   0.10309	   0.86650	   0.11315	   0.87386	  -7.43997
2832861.88289	 183.00000	   0.08153	   0.87633	   0.13324	   0.88640	  -8.64493
2832878.98090	 183.00000	   0.06443	   0.88834	   0.15606	   0.90195	  -9.96410
2832900.56791	 183.00000	   0.05102	   0.90400	   0.17480	   0.92074	 -10.94412
2832927.80993	 183.00000	   0.04042	   0.92707	   0.19827	   0.94804	 -12.07152
2832962.30595	 183.00000	   0.03192	   0.95249	   0.22858	   0.97954	 -13.49460
2833005.85297	 183.00000	   0.02528	   0.98150	   0.25854	   1.01498	 -14.75719
2833060.91901	 183.00000	   0.01999	   1.01878	   0.28638	   1.05826	 -15.70058
2847590.41447	 184.00000	20004.45300	   0.37579	  -0.02012	   0.37633	   3.06533
2847590.55747	 184.00000	15829.12600	   0.38205	  -0.00547	   0.38208	   0.82098
2847590.69947	 184.00000	12516.70300	   0.38848	   0.00550	   0.38852	  -0.81065
2847590.84147	 184.00000	9909.44240	   0.39630	   0.01395	   0.39655	  -2.01613
2847591.00547	 184.00000	7835.48000	   0.40293	   0.01941	   0.40340	  -2.75825
2847591.20647	 184.00000	6217.24610	   0.40993	   0.02640	   0.41078	  -3.68530
2847591.44447	 184.00000	4905.29100	   0.41673	   0.03288	   0.41802	  -4.51121
2847591.68347	 184.00000	3881.27370	   0.42310	   0.03605	   0.42463	  -4.86994
2847591.92147	 184.00000	3070.98270	   0.42936	   0.03946	   0.43117	  -5.25123
2847592.15947	 184.00000	2430.77780	   0.43632	   0.04343	   0.43848	  -5.68410
2847592.39747	 184.00000	1923.15370	   0.44374	   0.04600	   0.44612	  -5.91855
2847592.63547	 184.00000	1522.43580	   0.45059	   0.04670	   0.45301	  -5.91728
2847592.87347	 184.00000	1203.84460	   0.46036	   0.04863	   0.46292	  -6.02966
2847593.11247	 184.00000	 952.86591	   0.46716	   0.05332	   0.47019	  -6.51132
2847593.35047	 184.00000	 754.27557	   0.47400	   0.05466	   0.47714	  -6.57793
2847593.58747	 184.00000	 596.71857	   0.48287	   0.05898	   0.48646	  -6.96363
2847593.82548	 184.00000	 471.96338	   0.49005	   0.06189	   0.49394	  -7.19746
2847594.06448	 184.00000	 373.20856	   0.49824	   0.06449	   0.50239	  -7.37501
2847594.30248	 184.00000	 295.47278	   0.50643	   0.06809	   0.51098	  -7.65745
2847594.54148	 184.00000	 233.87738	   0.51503	   0.07183	   0.52001	  -7.93982
2847594.77948	 184.00000	 185.05922	   0.52582	   0.07638	   0.53134	  -8.26491
2847595.01548	 184.00000	 146.35823	   0.53665	   0.08147	   0.54280	  -8.63175
2847595.25248	 184.00000	 115.77804	   0.54699	   0.08762	   0.55396	  -9.10043
2847595.48648	 184.00000	  91.67210	   0.55950	   0.09407	   0.56736	  -9.54375
2847595.73148	 184.00000	  72.51701	   0.57450	   0.10292	   0.58364	 -10.15692
2847595.96048	 184.00000	  57.36816	   0.59290	   0.10850	   0.60274	 -10.37026
2847596.19748	 184.00000	  45.36290	   0.61195	   0.11575	   0.62280	 -10.71063
2847596.42948	 184.00000	  35.93134	   0.63390	   0.12324	   0.64577	 -11.00184
2847596.68048	 184.00000	  28.40909	   0.65964	   0.12240	   0.67090	 -10.51175
2847596.89448	 184.00000	  22.48202	   0.68510	   0.12178	   0.69584	 -10.07956
2847597.15948	 184.00000	  17.79613	   0.70784	   0.11570	   0.71724	  -9.28293
2847597.41148	 184.00000	  14.06813	   0.72845	   0.10654	   0.73620	  -8.32069
2847597.62748	 184.00000	  11.14480	   0.74742	   0.09699	   0.75368	  -7.39401
2847597.89548	 184.00000	   8.81772	   0.76154	   0.08446	   0.76621	  -6.32862
2847598.07348	 184.00000	   6.97545	   0.77272	   0.07607	   0.77646	  -5.62252
2847598.29148	 184.00000	   5.51730	   0.77919	   0.06449	   0.78186	  -4.73122
2847598.56048	 184.00000	   4.36941	   0.78670	   0.05633	   0.78871	  -4.09555
2847598.89548	 184.00000	   3.45686	   0.79096	   0.04992	   0.79253	  -3.61104
2847599.31448	 184.00000	   2.73547	   0.79624	   0.04471	   0.79749	  -3.21365
2847599.83948	 184.00000	   2.16054	   0.79925	   0.04177	   0.80034	  -2.99170
2847600.49848	 184.00000	   1.70952	   0.80253	   0.03943	   0.80349	  -2.81262
2847601.32748	 184.00000	   1.35352	   0.80614	   0.03744	   0.80701	  -2.65936
2847602.37048	 184.00000	   1.07079	   0.80970	   0.03758	   0.81057	  -2.65718
2847603.68448	 184.00000	   0.84734	   0.81218	   0.03907	   0.81312	  -2.75386
2847605.33948	 184.00000	   0.67072	   0.81436	   0.04106	   0.81539	  -2.88675
2847607.42848	 184.00000	   0.53067	   0.81808	   0.04371	   0.81925	  -3.05809
2847610.06548	 184.00000	   0.41976	   0.82221	   0.04868	   0.82365	  -3.38799
2847613.39649	 184.00000	   0.33183	   0.82630	   0.05489	   0.82812	  -3.80039
2847617.60249	 184.00000	   0.26261	   0.83127	   0.06231	   0.83360	  -4.28653
