Repository: kbm2110/Battery_Diagnostics_Thesis

# Battery_Diagnostics_Thesis
 Data-driven battery diagnostics using EIS

**Author:** Bala Manikanta Yaswanth Kanagarla
**Institution:** Technische Hochschule Ingolstadt (THI)
**Supervisor:** Prof. Dr. H.-G. Schweiger

## Overview

This project implements a machine learning framework for 
non-invasive State of Health (SoH) estimation of lithium-ion 
batteries using Electrochemical Impedance Spectroscopy (EIS).

Eight physically interpretable features are extracted from 
impedance spectra and used to train six ML models under a 
strict cell-level train-test split. The stacking ensemble 
achieves R² = 0.9122 and RMSE = 0.0234 on completely unseen 
cells.

---

File: data/EIS/EIS_state_III_35C01.txt (part 23 of 39)
time/s	           cycle number	freq/Hz	           Re(Z)/Ohm	  -Im(Z)/Ohm	   |Z|/Ohm	   Phase(Z)/deg 10194.00151	   1.00000	20004.45300	   0.29797	  -0.02827	   0.29930	   5.42007
2724672.43106	 184.00000	   0.13007	   0.81980	   0.12895	   0.82988	  -8.93896
2724683.12106	 184.00000	   0.10309	   0.81486	   0.07365	   0.81818	  -5.16446
2724696.63507	 184.00000	   0.08153	   0.86632	   0.00912	   0.86637	  -0.60319
2724713.73308	 184.00000	   0.06443	   0.96968	  -0.02687	   0.97005	   1.58745
2724735.32010	 184.00000	   0.05102	   1.15367	   0.00513	   1.15368	  -0.25463
2724762.56211	 184.00000	   0.04042	   1.33614	   0.17116	   1.34705	  -7.29975
2724797.05813	 184.00000	   0.03192	   1.42327	   0.47373	   1.50003	 -18.40974
2724840.60516	 184.00000	   0.02528	   1.31012	   0.83439	   1.55326	 -32.49220
2724895.67119	 184.00000	   0.01999	   0.94010	   1.09087	   1.44007	 -49.24561
2738621.48858	 185.00000	20004.45300	   0.28867	  -0.01698	   0.28916	   3.36644
2738621.63159	 185.00000	15829.12600	   0.29469	  -0.00093	   0.29469	   0.18083
2738621.77359	 185.00000	12516.70300	   0.30350	   0.00845	   0.30362	  -1.59459
2738621.91559	 185.00000	9909.44240	   0.31175	   0.01903	   0.31233	  -3.49292
2738622.07959	 185.00000	7835.48000	   0.31896	   0.02793	   0.32018	  -5.00389
2738622.28059	 185.00000	6217.24610	   0.32789	   0.03297	   0.32954	  -5.74272
2738622.51859	 185.00000	4905.29100	   0.33458	   0.03806	   0.33673	  -6.48985
2738622.75759	 185.00000	3881.27370	   0.34351	   0.04269	   0.34615	  -7.08378
2738622.99559	 185.00000	3070.98270	   0.35076	   0.04734	   0.35394	  -7.68611
2738623.23359	 185.00000	2430.77780	   0.35904	   0.04954	   0.36244	  -7.85534
2738623.47159	 185.00000	1923.15370	   0.36835	   0.05569	   0.37254	  -8.59759
2738623.70959	 185.00000	1522.43580	   0.37703	   0.05668	   0.38126	  -8.54951
2738623.94759	 185.00000	1203.84460	   0.38404	   0.06016	   0.38872	  -8.90337
2738624.18659	 185.00000	 952.86591	   0.39428	   0.06488	   0.39958	  -9.34384
2738624.42459	 185.00000	 754.27557	   0.40547	   0.06931	   0.41136	  -9.70069
2738624.66159	 185.00000	 596.71857	   0.41500	   0.07187	   0.42118	  -9.82560
2738624.89959	 185.00000	 471.96338	   0.42420	   0.07620	   0.43099	 -10.18381
2738625.13859	 185.00000	 373.20856	   0.43417	   0.07818	   0.44115	 -10.20792
2738625.37659	 185.00000	 295.47278	   0.44723	   0.08347	   0.45495	 -10.57145
2738625.61559	 185.00000	 233.87738	   0.45906	   0.08726	   0.46728	 -10.76262
2738625.85359	 185.00000	 185.05922	   0.47116	   0.09307	   0.48026	 -11.17456
2738626.08959	 185.00000	 146.35823	   0.48419	   0.09964	   0.49434	 -11.62792
2738626.32659	 185.00000	 115.77804	   0.49774	   0.10461	   0.50861	 -11.86917
2738626.56059	 185.00000	  91.67210	   0.51235	   0.11341	   0.52475	 -12.48174
2738626.80559	 185.00000	  72.51701	   0.52816	   0.12023	   0.54168	 -12.82415
2738627.03459	 185.00000	  57.36816	   0.54613	   0.13000	   0.56139	 -13.38971
2738627.27159	 185.00000	  45.36290	   0.56972	   0.13963	   0.58658	 -13.77079
2738627.50359	 185.00000	  35.93134	   0.59261	   0.14924	   0.61111	 -14.13481
2738627.75459	 185.00000	  28.40909	   0.62295	   0.15697	   0.64243	 -14.14315
2738627.96859	 185.00000	  22.48202	   0.65363	   0.15971	   0.67286	 -13.73106
2738628.23359	 185.00000	  17.79613	   0.68497	   0.15930	   0.70325	 -13.09202
2738628.48559	 185.00000	  14.06813	   0.71801	   0.15515	   0.73458	 -12.19310
2738628.70159	 185.00000	  11.14480	   0.74568	   0.14244	   0.75916	 -10.81453
2738628.96959	 185.00000	   8.81772	   0.77028	   0.13150	   0.78143	  -9.68773
2738629.14759	 185.00000	   6.97545	   0.78772	   0.11633	   0.79627	  -8.40067
2738629.36559	 185.00000	   5.51730	   0.80257	   0.10123	   0.80892	  -7.18922
2738629.63459	 185.00000	   4.36941	   0.81661	   0.08593	   0.82112	  -6.00725
2738629.96959	 185.00000	   3.45686	   0.82939	   0.07786	   0.83304	  -5.36266
2738630.38859	 185.00000	   2.73547	   0.83685	   0.07353	   0.84007	  -5.02143
2738630.91359	 185.00000	   2.16054	   0.83888	   0.06963	   0.84176	  -4.74517
2738631.57259	 185.00000	   1.70952	   0.83902	   0.06208	   0.84132	  -4.23196
2738632.40159	 185.00000	   1.35352	   0.84231	   0.05359	   0.84401	  -3.64058
2738633.44459	 185.00000	   1.07079	   0.84869	   0.04463	   0.84986	  -3.01029
2738634.75859	 185.00000	   0.84734	   0.86214	   0.03974	   0.86306	  -2.63915
2738636.41359	 185.00000	   0.67072	   0.87784	   0.04198	   0.87884	  -2.73803
2738638.50260	 185.00000	   0.53067	   0.89489	   0.05663	   0.89668	  -3.62100
2738641.13960	 185.00000	   0.41976	   0.89962	   0.08139	   0.90330	  -5.16932
2738644.47060	 185.00000	   0.33183	   0.88977	   0.10572	   0.89603	  -6.77589
2738648.67660	 185.00000	   0.26261	   0.86635	   0.11876	   0.87445	  -7.80536
2738653.98460	 185.00000	   0.20791	   0.83972	   0.11055	   0.84697	  -7.50011
2738660.68961	 185.00000	   0.16452	   0.82874	   0.08018	   0.83261	  -5.52630
2738669.16561	 185.00000	   0.13007	   0.84973	   0.03779	   0.85057	  -2.54675
2738679.85562	 185.00000	   0.10309	   0.91291	   0.00512	   0.91293	  -0.32123
2738693.36963	 185.00000	   0.08153	   1.02120	   0.01529	   1.02131	  -0.85794
2738710.46764	 185.00000	   0.06443	   1.13571	   0.08570	   1.13894	  -4.31528
2738732.05465	 185.00000	   0.05102	   1.23077	   0.25817	   1.25756	 -11.84682
2738759.29667	 185.00000	   0.04042	   1.20968	   0.49246	   1.30608	 -22.15114
2738793.79269	 185.00000	   0.03192	   1.03361	   0.70149	   1.24917	 -34.16382
2738837.33971	 185.00000	   0.02528	   0.72124	   0.76231	   1.04943	 -46.58563
2738892.40475	 185.00000	   0.01999	   0.38035	   0.55619	   0.67381	 -55.63422
2752625.13999	 186.00000	20004.45300	   0.28612	  -0.01681	   0.28661	   3.36273
2752625.28199	 186.00000	15829.12600	   0.29488	  -0.00199	   0.29489	   0.38587
2752625.42399	 186.00000	12516.70300	   0.30301	   0.01155	   0.30323	  -2.18276
2752625.56599	 186.00000	9909.44240	   0.31239	   0.01906	   0.31297	  -3.49189
2752625.72999	 186.00000	7835.48000	   0.31925	   0.02738	   0.32043	  -4.90115
2752625.93100	 186.00000	6217.24610	   0.32780	   0.03422	   0.32958	  -5.95914
2752626.16900	 186.00000	4905.29100	   0.33514	   0.03858	   0.33735	  -6.56702
2752626.40800	 186.00000	3881.27370	   0.34165	   0.04412	   0.34449	  -7.35868
2752626.64600	 186.00000	3070.98270	   0.35163	   0.04695	   0.35475	  -7.60599
2752626.88400	 186.00000	2430.77780	   0.35728	   0.05066	   0.36085	  -8.07086
2752627.12200	 186.00000	1923.15370	   0.36734	   0.05391	   0.37127	  -8.34926
2752627.36000	 186.00000	1522.43580	   0.37516	   0.05644	   0.37938	  -8.55587
2752627.59800	 186.00000	1203.84460	   0.38433	   0.06139	   0.38920	  -9.07501
2752627.83700	 186.00000	 952.86591	   0.39484	   0.06380	   0.39996	  -9.17861
2752628.07500	 186.00000	 754.27557	   0.40288	   0.06809	   0.40859	  -9.59338
2752628.31200	 186.00000	 596.71857	   0.41407	   0.07108	   0.42013	  -9.74012
2752628.55000	 186.00000	 471.96338	   0.42412	   0.07589	   0.43085	 -10.14507
2752628.78900	 186.00000	 373.20856	   0.43447	   0.07885	   0.44157	 -10.28626
2752629.02600	 186.00000	 295.47278	   0.44689	   0.08278	   0.45450	 -10.49450
2752629.26600	 186.00000	 233.87738	   0.45844	   0.08713	   0.46664	 -10.76139
2752629.50400	 186.00000	 185.05922	   0.47038	   0.09348	   0.47958	 -11.24017
2752629.74000	 186.00000	 146.35823	   0.48293	   0.09967	   0.49310	 -11.66155
2752629.97600	 186.00000	 115.77804	   0.49521	   0.10485	   0.50619	 -11.95412
2752630.21100	 186.00000	  91.67210	   0.51048	   0.11224	   0.52268	 -12.40070
2752630.45600	 186.00000	  72.51701	   0.52845	   0.12101	   0.54213	 -12.89792
2752630.68500	 186.00000	  57.36816	   0.54679	   0.13037	   0.56211	 -13.41036
2752630.92200	 186.00000	  45.36290	   0.56877	   0.13952	   0.58563	 -13.78256
2752631.15400	 186.00000	  35.93134	   0.59334	   0.14867	   0.61168	 -14.06651
2752631.40400	 186.00000	  28.40909	   0.61942	   0.15667	   0.63892	 -14.19397
2752631.61900	 186.00000	  22.48202	   0.65114	   0.15959	   0.67041	 -13.77102
2752631.88400	 186.00000	  17.79613	   0.68366	   0.16069	   0.70229	 -13.22721
2752632.13600	 186.00000	  14.06813	   0.71827	   0.15423	   0.73465	 -12.11891
2752632.35200	 186.00000	  11.14480	   0.74347	   0.14319	   0.75713	 -10.90132
2752632.61900	 186.00000	   8.81772	   0.77009	   0.12813	   0.78068	  -9.44652
2752632.79800	 186.00000	   6.97545	   0.79078	   0.11794	   0.79952	  -8.48285
2752633.01600	 186.00000	   5.51730	   0.80182	   0.10396	   0.80854	  -7.38757
2752633.28500	 186.00000	   4.36941	   0.81192	   0.08869	   0.81675	  -6.23411
2752633.62000	 186.00000	   3.45686	   0.82407	   0.07425	   0.82741	  -5.14857
2752634.03900	 186.00000	   2.73547	   0.83503	   0.06794	   0.83779	  -4.65128
2752634.56400	 186.00000	   2.16054	   0.84460	   0.06555	   0.84714	  -4.43784
2752635.22300	 186.00000	   1.70952	   0.84774	   0.06567	   0.85028	  -4.42986
2752636.05200	 186.00000	   1.35352	   0.84591	   0.06454	   0.84837	  -4.36280
2752637.09500	 186.00000	   1.07079	   0.84329	   0.05892	   0.84534	  -3.99676
2752638.40900	 186.00000	   0.84734	   0.84467	   0.04936	   0.84611	  -3.34422
2752640.06400	 186.00000	   0.67072	   0.85261	   0.04089	   0.85359	  -2.74556
2752642.15300	 186.00000	   0.53067	   0.87045	   0.03455	   0.87113	  -2.27304
2752644.79001	 186.00000	   0.41976	   0.89498	   0.04078	   0.89591	  -2.60915
2752648.12101	 186.00000	   0.33183	   0.91887	   0.06462	   0.92114	  -4.02279
2752652.32701	 186.00000	   0.26261	   0.92691	   0.10324	   0.93264	  -6.35527
2752657.63501	 186.00000	   0.20791	   0.91102	   0.14427	   0.92237	  -8.99888
2752664.34002	 186.00000	   0.16452	   0.87256	   0.16892	   0.88876	 -10.95655
2752672.81602	 186.00000	   0.13007	   0.82677	   0.16032	   0.84217	 -10.97391
2752683.50603	 186.00000	   0.10309	   0.79856	   0.11420	   0.80668	  -8.13881
2752697.02004	 186.00000	   0.08153	   0.81860	   0.04190	   0.81967	  -2.92992
2752714.11805	 186.00000	   0.06443	   0.89837	  -0.02087	   0.89861	   1.33061
2752735.70406	 186.00000	   0.05102	   1.07511	  -0.04235	   1.07595	   2.25594
2752762.94708	 186.00000	   0.04042	   1.29444	   0.06158	   1.29590	  -2.72378
2752797.44310	 186.00000	   0.03192	   1.46880	   0.32859	   1.50511	 -12.61011
2752840.99012	 186.00000	   0.02528	   1.47345	   0.72375	   1.64161	 -26.16012
2752896.05516	 186.00000	   0.01999	   1.19776	   1.10893	   1.63228	 -42.79466
2766620.32054	 187.00000	20004.45300	   0.28956	  -0.01721	   0.29007	   3.40106
2766620.46254	 187.00000	15829.12600	   0.29533	  -0.00189	   0.29534	   0.36589
2766620.60454	 187.00000	12516.70300	   0.30298	   0.01015	   0.30315	  -1.91920
2766620.74654	 187.00000	9909.44240	   0.31282	   0.01959	   0.31343	  -3.58351
2766620.91054	 187.00000	7835.48000	   0.31839	   0.02754	   0.31957	  -4.94370
2766621.11154	 187.00000	6217.24610	   0.32740	   0.03370	   0.32913	  -5.87692
2766621.34954	 187.00000	4905.29100	   0.33519	   0.03907	   0.33746	  -6.64926
2766621.58854	 187.00000	3881.27370	   0.34092	   0.04192	   0.34349	  -7.00986
2766621.82654	 187.00000	3070.98270	   0.35083	   0.04772	   0.35406	  -7.74613
2766622.06454	 187.00000	2430.77780	   0.35856	   0.04867	   0.36185	  -7.73036
2766622.30254	 187.00000	1923.15370	   0.36658	   0.05437	   0.37059	  -8.43653
2766622.54054	 187.00000	1522.43580	   0.37699	   0.05716	   0.38130	  -8.62189
2766622.77854	 187.00000	1203.84460	   0.38572	   0.06102	   0.39052	  -8.98882
2766623.01754	 187.00000	 952.86591	   0.39346	   0.06373	   0.39859	  -9.20026
2766623.25554	 187.00000	 754.27557	   0.40303	   0.06795	   0.40872	  -9.56982
2766623.49254	 187.00000	 596.71857	   0.41353	   0.07074	   0.41954	  -9.70776
2766623.73054	 187.00000	 471.96338	   0.42399	   0.07430	   0.43045	  -9.94002
2766623.96954	 187.00000	 373.20856	   0.43622	   0.07872	   0.44326	 -10.22904
2766624.20754	 187.00000	 295.47278	   0.44692	   0.08359	   0.45467	 -10.59360
2766624.44654	 187.00000	 233.87738	   0.45739	   0.08922	   0.46601	 -11.03752
2766624.68454	 187.00000	 185.05922	   0.47086	   0.09209	   0.47978	 -11.06592
2766624.92054	 187.00000	 146.35823	   0.48365	   0.09846	   0.49357	 -11.50724
2766625.15754	 187.00000	 115.77804	   0.49697	   0.10510	   0.50796	 -11.94097
2766625.39154	 187.00000	  91.67210	   0.51214	   0.11315	   0.52449	 -12.45884
2766625.63654	 187.00000	  72.51701	   0.52802	   0.12026	   0.54155	 -12.83030
2766625.86554	 187.00000	  57.36816	   0.54554	   0.13012	   0.56085	 -13.41562
2766626.10254	 187.00000	  45.36290	   0.56689	   0.14068	   0.58408	 -13.93658
2766626.33454	 187.00000	  35.93134	   0.59289	   0.14929	   0.61140	 -14.13347
2766626.58554	 187.00000	  28.40909	   0.62116	   0.15678	   0.64065	 -14.16583
2766626.79954	 187.00000	  22.48202	   0.65176	   0.16134	   0.67143	 -13.90372
2766627.06454	 187.00000	  17.79613	   0.68347	   0.16085	   0.70214	 -13.24301
2766627.31654	 187.00000	  14.06813	   0.71644	   0.15425	   0.73286	 -12.14997
2766627.53254	 187.00000	  11.14480	   0.74539	   0.14351	   0.75908	 -10.89822
2766627.80054	 187.00000	   8.81772	   0.76951	   0.12900	   0.78024	  -9.51639
2766627.97854	 187.00000	   6.97545	   0.79125	   0.11789	   0.79998	  -8.47402
2766628.19654	 187.00000	   5.51730	   0.80348	   0.10273	   0.81002	  -7.28578
2766628.46554	 187.00000	   4.36941	   0.81385	   0.08880	   0.81868	  -6.22708
2766628.80054	 187.00000	   3.45686	   0.82468	   0.07552	   0.82813	  -5.23209
2766629.21955	 187.00000	   2.73547	   0.83701	   0.06706	   0.83969	  -4.58093
2766629.74455	 187.00000	   2.16054	   0.84537	   0.06601	   0.84794	  -4.46454
2766630.40355	 187.00000	   1.70952	   0.84799	   0.06637	   0.85058	  -4.47533
2766631.23255	 187.00000	   1.35352	   0.84604	   0.06531	   0.84856	  -4.41392
2766632.27555	 187.00000	   1.07079	   0.84467	   0.05846	   0.84669	  -3.95917
2766633.58955	 187.00000	   0.84734	   0.84597	   0.04953	   0.84742	  -3.35069
2766635.24455	 187.00000	   0.67072	   0.85475	   0.04039	   0.85571	  -2.70549
2766637.33355	 187.00000	   0.53067	   0.87186	   0.03478	   0.87256	  -2.28431
2766639.97055	 187.00000	   0.41976	   0.89688	   0.04100	   0.89782	  -2.61712
2766643.30155	 187.00000	   0.33183	   0.92001	   0.06543	   0.92234	  -4.06805
2766647.50756	 187.00000	   0.26261	   0.92803	   0.10467	   0.93391	  -6.43486
2766652.81556	 187.00000	   0.20791	   0.91074	   0.14481	   0.92218	  -9.03439
2766659.52056	 187.00000	   0.16452	   0.87225	   0.16821	   0.88832	 -10.91546
2766667.99657	 187.00000	   0.13007	   0.82668	   0.15879	   0.84180	 -10.87301
2766678.68657	 187.00000	   0.10309	   0.80010	   0.11173	   0.80787	  -7.94947
2766692.20058	 187.00000	   0.08153	   0.82365	   0.03987	   0.82462	  -2.77130
2766709.29859	 187.00000	   0.06443	   0.90450	  -0.02202	   0.90477	   1.39440
2766730.88561	 187.00000	   0.05102	   1.07834	  -0.04079	   1.07911	   2.16633
2766758.12762	 187.00000	   0.04042	   1.29748	   0.06548	   1.29913	  -2.88920
2766792.62364	 187.00000	   0.03192	   1.46833	   0.33511	   1.50609	 -12.85614
2766836.17067	 187.00000	   0.02528	   1.46547	   0.73172	   1.63799	 -26.53319
2766891.23670	 187.00000	   0.01999	   1.18736	   1.11006	   1.62544	 -43.07298
2780596.58274	 188.00000	20004.45300	   0.28897	  -0.01737	   0.28949	   3.44074
2780596.72574	 188.00000	15829.12600	   0.29735	  -0.00165	   0.29735	   0.31767
2780596.86774	 188.00000	12516.70300	   0.30551	   0.00991	   0.30568	  -1.85834
2780597.00974	 188.00000	9909.44240	   0.31076	   0.01976	   0.31139	  -3.63854
2780597.17374	 188.00000	7835.48000	   0.31969	   0.02666	   0.32080	  -4.76717
2780597.37474	 188.00000	6217.24610	   0.32740	   0.03419	   0.32918	  -5.96139
2780597.61274	 188.00000	4905.29100	   0.33419	   0.03772	   0.33632	  -6.43992
2780597.85174	 188.00000	3881.27370	   0.34262	   0.04364	   0.34539	  -7.25945
2780598.08974	 188.00000	3070.98270	   0.35007	   0.04608	   0.35309	  -7.49829
2780598.32774	 188.00000	2430.77780	   0.35858	   0.05074	   0.36215	  -8.05423
2780598.56574	 188.00000	1923.15370	   0.36801	   0.05431	   0.37200	  -8.39562
2780598.80374	 188.00000	1522.43580	   0.37583	   0.05849	   0.38036	  -8.84651
2780599.04174	 188.00000	1203.84460	   0.38608	   0.06242	   0.39110	  -9.18421
2780599.28074	 188.00000	 952.86591	   0.39461	   0.06600	   0.40009	  -9.49480
2780599.51874	 188.00000	 754.27557	   0.40491	   0.06898	   0.41075	  -9.66780
2780599.75574	 188.00000	 596.71857	   0.41398	   0.07134	   0.42009	  -9.77690
2780599.99374	 188.00000	 471.96338	   0.42474	   0.07456	   0.43123	  -9.95607
2780600.23274	 188.00000	 373.20856	   0.43606	   0.07767	   0.44293	 -10.09964
2780600.46974	 188.00000	 295.47278	   0.44747	   0.08321	   0.45515	 -10.53421
2780600.70974	 188.00000	 233.87738	   0.45983	   0.08979	   0.46851	 -11.04905
2780600.94774	 188.00000	 185.05922	   0.47293	   0.09426	   0.48223	 -11.27241
2780601.18374	 188.00000	 146.35823	   0.48509	   0.09876	   0.49505	 -11.50723
2780601.41974	 188.00000	 115.77804	   0.49819	   0.10540	   0.50921	 -11.94589
2780601.65474	 188.00000	  91.67210	   0.51425	   0.11353	   0.52663	 -12.44971
2780601.89974	 188.00000	  72.51701	   0.52952	   0.12203	   0.54340	 -12.97715
2780602.12874	 188.00000	  57.36816	   0.54870	   0.13193	   0.56433	 -13.51979
2780602.36574	 188.00000	  45.36290	   0.57028	   0.13972	   0.58714	 -13.76603
2780602.59774	 188.00000	  35.93134	   0.59431	   0.15092	   0.61317	 -14.24885
2780602.84874	 188.00000	  28.40909	   0.62287	   0.15822	   0.64265	 -14.25280
2780603.06274	 188.00000	  22.48202	   0.65337	   0.16157	   0.67305	 -13.89022
2780603.32774	 188.00000	  17.79613	   0.68558	   0.16163	   0.70437	 -13.26578
2780603.57974	 188.00000	  14.06813	   0.71955	   0.15412	   0.73587	 -12.08949
2780603.79574	 188.00000	  11.14480	   0.74694	   0.14469	   0.76082	 -10.96271
2780604.06374	 188.00000	   8.81772	   0.77398	   0.13157	   0.78508	  -9.64791
2780604.24174	 188.00000	   6.97545	   0.79433	   0.11906	   0.80320	  -8.52441
2780604.45974	 188.00000	   5.51730	   0.80551	   0.10487	   0.81231	  -7.41779
2780604.72874	 188.00000	   4.36941	   0.81837	   0.09024	   0.82333	  -6.29275
2780605.06374	 188.00000	   3.45686	   0.83018	   0.07629	   0.83368	  -5.25071
2780605.48274	 188.00000	   2.73547	   0.84199	   0.06907	   0.84481	  -4.68992
2780606.00774	 188.00000	   2.16054	   0.84915	   0.06850	   0.85190	  -4.61227
2780606.66674	 188.00000	   1.70952	   0.85107	   0.06719	   0.85372	  -4.51429
2780607.49575	 188.00000	   1.35352	   0.84911	   0.06364	   0.85149	  -4.28631
2780608.53875	 188.00000	   1.07079	   0.84791	   0.05554	   0.84973	  -3.74763
2780609.85275	 188.00000	   0.84734	   0.85304	   0.04637	   0.85430	  -3.11167
2780611.50775	 188.00000	   0.67072	   0.86353	   0.03873	   0.86440	  -2.56812
2780613.59675	 188.00000	   0.53067	   0.88303	   0.03705	   0.88381	  -2.40258
2780616.23375	 188.00000	   0.41976	   0.90688	   0.04833	   0.90816	  -3.05033
2780619.56475	 188.00000	   0.33183	   0.92360	   0.07708	   0.92681	  -4.77069
2780623.77075	 188.00000	   0.26261	   0.92172	   0.11500	   0.92887	  -7.11186
2780629.07876	 188.00000	   0.20791	   0.89738	   0.14721	   0.90937	  -9.31627
2780635.78376	 188.00000	   0.16452	   0.85805	   0.15573	   0.87207	 -10.28708
2780644.25977	 188.00000	   0.13007	   0.82177	   0.13236	   0.83236	  -9.15021
2780654.94977	 188.00000	   0.10309	   0.81438	   0.07774	   0.81808	  -5.45283
2780668.46378	 188.00000	   0.08153	   0.86222	   0.01248	   0.86231	  -0.82906
2780685.56179	 188.00000	   0.06443	   0.96327	  -0.02781	   0.96367	   1.65346
2780707.14780	 188.00000	   0.05102	   1.14687	  -0.00083	   1.14687	   0.04146
2780734.39082	 188.00000	   0.04042	   1.33655	   0.16112	   1.34623	  -6.87360
2780768.88684	 188.00000	   0.03192	   1.42980	   0.46493	   1.50349	 -18.01294
2780812.43387	 188.00000	   0.02528	   1.32142	   0.83076	   1.56087	 -32.15722
2780867.49990	 188.00000	   0.01999	   0.95829	   1.09692	   1.45656	 -48.85880
2794559.57744	 189.00000	20004.45300	   0.28686	  -0.01658	   0.28734	   3.30809
2794559.72044	 189.00000	15829.12600	   0.29744	  -0.00086	   0.29744	   0.16513
2794559.86244	 189.00000	12516.70300	   0.30363	   0.01059	   0.30382	  -1.99683
2794560.00444	 189.00000	9909.44240	   0.31331	   0.02002	   0.31394	  -3.65567
2794560.16844	 189.00000	7835.48000	   0.32019	   0.02829	   0.32143	  -5.04874
2794560.36944	 189.00000	6217.24610	   0.32841	   0.03356	   0.33012	  -5.83398
2794560.60744	 189.00000	4905.29100	   0.33554	   0.03859	   0.33775	  -6.56108
2794560.84644	 189.00000	3881.27370	   0.34341	   0.04370	   0.34618	  -7.25281
2794561.08444	 189.00000	3070.98270	   0.35030	   0.04795	   0.35357	  -7.79419
2794561.32244	 189.00000	2430.77780	   0.35973	   0.05259	   0.36355	  -8.31718
2794561.56044	 189.00000	1923.15370	   0.36768	   0.05465	   0.37171	  -8.45358
2794561.79844	 189.00000	1522.43580	   0.37582	   0.05763	   0.38021	  -8.71859
2794562.03644	 189.00000	1203.84460	   0.38574	   0.06003	   0.39038	  -8.84537
2794562.27544	 189.00000	 952.86591	   0.39434	   0.06368	   0.39945	  -9.17353
2794562.51344	 189.00000	 754.27557	   0.40621	   0.06940	   0.41210	  -9.69487
2794562.75044	 189.00000	 596.71857	   0.41564	   0.07250	   0.42192	  -9.89428
2794562.98844	 189.00000	 471.96338	   0.42572	   0.07570	   0.43240	 -10.08233
2794563.22744	 189.00000	 373.20856	   0.43666	   0.07880	   0.44371	 -10.22994
2794563.46544	 189.00000	 295.47278	   0.44696	   0.08292	   0.45459	 -10.50986
2794563.70444	 189.00000	 233.87738	   0.45983	   0.08885	   0.46833	 -10.93600
2794563.94244	 189.00000	 185.05922	   0.47124	   0.09350	   0.48043	 -11.22295
2794564.17844	 189.00000	 146.35823	   0.48540	   0.09735	   0.49506	 -11.34063
2794564.41444	 189.00000	 115.77804	   0.49900	   0.10564	   0.51006	 -11.95292
2794564.64944	 189.00000	  91.67210	   0.51314	   0.11289	   0.52541	 -12.40765
2794564.89444	 189.00000	  72.51701	   0.52980	   0.12060	   0.54335	 -12.82436
2794565.12344	 189.00000	  57.36816	   0.54863	   0.13020	   0.56387	 -13.35035
2794565.36044	 189.00000	  45.36290	   0.56955	   0.14187	   0.58695	 -13.98683
2794565.59244	 189.00000	  35.93134	   0.59347	   0.15097	   0.61237	 -14.27216
2794565.84244	 189.00000	  28.40909	   0.62419	   0.15990	   0.64435	 -14.36832
2794566.05744	 189.00000	  22.48202	   0.65404	   0.16405	   0.67430	 -14.08081
2794566.32244	 189.00000	  17.79613	   0.68669	   0.16224	   0.70559	 -13.29338
2794566.57444	 189.00000	  14.06813	   0.72015	   0.15688	   0.73704	 -12.28943
2794566.79044	 189.00000	  11.14480	   0.74780	   0.14431	   0.76160	 -10.92271
2794567.05744	 189.00000	   8.81772	   0.77477	   0.13477	   0.78640	  -9.86819
2794567.23644	 189.00000	   6.97545	   0.79293	   0.12046	   0.80203	  -8.63821
2794567.45444	 189.00000	   5.51730	   0.80558	   0.10404	   0.81227	  -7.35876
2794567.72344	 189.00000	   4.36941	   0.82171	   0.08832	   0.82645	  -6.13500
2794568.05844	 189.00000	   3.45686	   0.83557	   0.07944	   0.83933	  -5.43072
2794568.47744	 189.00000	   2.73547	   0.84278	   0.07536	   0.84614	  -5.10977
2794569.00244	 189.00000	   2.16054	   0.84501	   0.07065	   0.84795	  -4.77952
2794569.66144	 189.00000	   1.70952	   0.84567	   0.06511	   0.84817	  -4.40250
2794570.49044	 189.00000	   1.35352	   0.84710	   0.05533	   0.84891	  -3.73688
2794571.53344	 189.00000	   1.07079	   0.85417	   0.04636	   0.85542	  -3.10664
2794572.84744	 189.00000	   0.84734	   0.86731	   0.03952	   0.86821	  -2.60870
2794574.50244	 189.00000	   0.67072	   0.88339	   0.04215	   0.88440	  -2.73152
2794576.59145	 189.00000	   0.53067	   0.90042	   0.05590	   0.90215	  -3.55257
2794579.22845	 189.00000	   0.41976	   0.90711	   0.08049	   0.91068	  -5.07056
2794582.55945	 189.00000	   0.33183	   0.89821	   0.10596	   0.90443	  -6.72798
2794586.76545	 189.00000	   0.26261	   0.87390	   0.12057	   0.88218	  -7.85547
2794592.07345	 189.00000	   0.20791	   0.84760	   0.11343	   0.85516	  -7.62231
2794598.77846	 189.00000	   0.16452	   0.83455	   0.08443	   0.83881	  -5.77654
2794607.25446	 189.00000	   0.13007	   0.85222	   0.04145	   0.85323	  -2.78455
2794617.94447	 189.00000	   0.10309	   0.91283	   0.00637	   0.91285	  -0.39990
2794631.45848	 189.00000	   0.08153	   1.01983	   0.01160	   1.01989	  -0.65175
2794648.55649	 189.00000	   0.06443	   1.13740	   0.07618	   1.13995	  -3.83166
2794670.14250	 189.00000	   0.05102	   1.23988	   0.24454	   1.26376	 -11.15730
2794697.38552	 189.00000	   0.04042	   1.22857	   0.48336	   1.32024	 -21.47616
2794731.88154	 189.00000	   0.03192	   1.05717	   0.70243	   1.26926	 -33.60186
2794775.42856	 189.00000	   0.02528	   0.74782	   0.77937	   1.08012	 -46.18347
2794830.49360	 189.00000	   0.01999	   0.39421	   0.58748	   0.70749	 -56.13753
2808514.29227	 190.00000	20004.45300	   0.28667	  -0.01677	   0.28716	   3.34718
2808514.43527	 190.00000	15829.12600	   0.29595	  -0.00021	   0.29595	   0.03972
2808514.57727	 190.00000	12516.70300	   0.30384	   0.01116	   0.30405	  -2.10331
2808514.71927	 190.00000	9909.44240	   0.31136	   0.02049	   0.31203	  -3.76563
2808514.88327	 190.00000	7835.48000	   0.32143	   0.02826	   0.32267	  -5.02495
2808515.08427	 190.00000	6217.24610	   0.32662	   0.03391	   0.32838	  -5.92713
2808515.32227	 190.00000	4905.29100	   0.33553	   0.03863	   0.33775	  -6.56753
2808515.56127	 190.00000	3881.27370	   0.34404	   0.04384	   0.34682	  -7.26169
2808515.79927	 190.00000	3070.98270	   0.35284	   0.04676	   0.35593	  -7.54877
2808516.03727	 190.00000	2430.77780	   0.36115	   0.05215	   0.36490	  -8.21681
2808516.27527	 190.00000	1923.15370	   0.36870	   0.05460	   0.37272	  -8.42349
2808516.51327	 190.00000	1522.43580	   0.37756	   0.05871	   0.38209	  -8.83929
2808516.75127	 190.00000	1203.84460	   0.38672	   0.06075	   0.39146	  -8.92760
2808516.99027	 190.00000	 952.86591	   0.39521	   0.06423	   0.40039	  -9.23103
2808517.22827	 190.00000	 754.27557	   0.40534	   0.06713	   0.41086	  -9.40361
2808517.46527	 190.00000	 596.71857	   0.41563	   0.07117	   0.42168	  -9.71667
2808517.70327	 190.00000	 471.96338	   0.42603	   0.07435	   0.43247	  -9.89909
2808517.94227	 190.00000	 373.20856	   0.43820	   0.07996	   0.44544	 -10.34172
2808518.18027	 190.00000	 295.47278	   0.44926	   0.08321	   0.45690	 -10.49340
2808518.41927	 190.00000	 233.87738	   0.45909	   0.08795	   0.46744	 -10.84487
2808518.65727	 190.00000	 185.05922	   0.47243	   0.09425	   0.48174	 -11.28281
2808518.89327	 190.00000	 146.35823	   0.48546	   0.09818	   0.49529	 -11.43346
2808519.13027	 190.00000	 115.77804	   0.49896	   0.10552	   0.50999	 -11.94151
2808519.36427	 190.00000	  91.67210	   0.51388	   0.11322	   0.52621	 -12.42515
2808519.60927	 190.00000	  72.51701	   0.53022	   0.12186	   0.54404	 -12.94388
2808519.83827	 190.00000	  57.36816	   0.54782	   0.13047	   0.56314	 -13.39634
2808520.07527	 190.00000	  45.36290	   0.57154	   0.14113	   0.58871	 -13.87056
2808520.30727	 190.00000	  35.93134	   0.59530	   0.15174	   0.61433	 -14.30045
2808520.55827	 190.00000	  28.40909	   0.62305	   0.15870	   0.64294	 -14.28998
2808520.77227	 190.00000	  22.48202	   0.65384	   0.16361	   0.67400	 -14.04839
2808521.03727	 190.00000	  17.79613	   0.68627	   0.16295	   0.70534	 -13.35687
2808521.28927	 190.00000	  14.06813	   0.71924	   0.15703	   0.73618	 -12.31611
2808521.50527	 190.00000	  11.14480	   0.74927	   0.14584	   0.76333	 -11.01477
2808521.77327	 190.00000	   8.81772	   0.77600	   0.13249	   0.78723	  -9.68902
2808521.95127	 190.00000	   6.97545	   0.79286	   0.12037	   0.80195	  -8.63273
2808522.16927	 190.00000	   5.51730	   0.80765	   0.10279	   0.81417	  -7.25333
2808522.43827	 190.00000	   4.36941	   0.82218	   0.08924	   0.82701	  -6.19442
2808522.77327	 190.00000	   3.45686	   0.83752	   0.07889	   0.84123	  -5.38112
2808523.19227	 190.00000	   2.73547	   0.84474	   0.07566	   0.84812	  -5.11825
2808523.71727	 190.00000	   2.16054	   0.84717	   0.07141	   0.85017	  -4.81813
2808524.37627	 190.00000	   1.70952	   0.84676	   0.06545	   0.84929	  -4.42009
2808525.20527	 190.00000	   1.35352	   0.84873	   0.05706	   0.85065	  -3.84617
2808526.24828	 190.00000	   1.07079	   0.85497	   0.04691	   0.85625	  -3.14028
2808527.56228	 190.00000	   0.84734	   0.86672	   0.04065	   0.86767	  -2.68553
2808529.21728	 190.00000	   0.67072	   0.88304	   0.04031	   0.88396	  -2.61353
2808531.30628	 190.00000	   0.53067	   0.90141	   0.05286	   0.90296	  -3.35577
2808533.94328	 190.00000	   0.41976	   0.91022	   0.07729	   0.91350	  -4.85353
2808537.27428	 190.00000	   0.33183	   0.90354	   0.10444	   0.90956	  -6.59354
2808541.48028	 190.00000	   0.26261	   0.88069	   0.12279	   0.88921	  -7.93737
2808546.78829	 190.00000	   0.20791	   0.85244	   0.12004	   0.86085	  -8.01582
2808553.49329	 190.00000	   0.16452	   0.83416	   0.09352	   0.83939	  -6.39662
2808561.96930	 190.00000	   0.13007	   0.84502	   0.05002	   0.84650	  -3.38732
2808572.65930	 190.00000	   0.10309	   0.89956	   0.00941	   0.89961	  -0.59914
2808586.17331	 190.00000	   0.08153	   1.00478	   0.00303	   1.00478	  -0.17250
2808603.27132	 190.00000	   0.06443	   1.12701	   0.05838	   1.12852	  -2.96518
2808624.85733	 190.00000	   0.05102	   1.24462	   0.21768	   1.26351	  -9.92043
2808652.10035	 190.00000	   0.04042	   1.25570	   0.45892	   1.33693	 -20.07583
2808686.59637	 190.00000	   0.03192	   1.10741	   0.69896	   1.30954	 -32.25875
2808730.14340	 190.00000	   0.02528	   0.80140	   0.81166	   1.14062	 -45.36448
2808785.20843	 190.00000	   0.01999	   0.42464	   0.66279	   0.78715	 -57.35297
2822466.74168	 191.00000	20004.45300	   0.28681	  -0.01564	   0.28723	   3.12235
2822466.88468	 191.00000	15829.12600	   0.29677	  -0.00075	   0.29677	   0.14431
2822467.02668	 191.00000	12516.70300	   0.30398	   0.01061	   0.30416	  -1.99950
2822467.16868	 191.00000	9909.44240	   0.31184	   0.02089	   0.31254	  -3.83225
2822467.33268	 191.00000	7835.48000	   0.32061	   0.02657	   0.32171	  -4.73703
2822467.53368	 191.00000	6217.24610	   0.32901	   0.03401	   0.33076	  -5.90188
2822467.77168	 191.00000	4905.29100	   0.33501	   0.03881	   0.33725	  -6.60835
2822468.01068	 191.00000	3881.27370	   0.34287	   0.04336	   0.34560	  -7.20806
2822468.24868	 191.00000	3070.98270	   0.35097	   0.04637	   0.35402	  -7.52573
2822468.48668	 191.00000	2430.77780	   0.35987	   0.04972	   0.36329	  -7.86606
2822468.72468	 191.00000	1923.15370	   0.36832	   0.05378	   0.37223	  -8.30684
2822468.96268	 191.00000	1522.43580	   0.37670	   0.05819	   0.38117	  -8.78072
2822469.20069	 191.00000	1203.84460	   0.38525	   0.06025	   0.38994	  -8.88813
2822469.43969	 191.00000	 952.86591	   0.39400	   0.06461	   0.39926	  -9.31321
2822469.67769	 191.00000	 754.27557	   0.40555	   0.06701	   0.41105	  -9.38275
2822469.91469	 191.00000	 596.71857	   0.41438	   0.07089	   0.42040	  -9.70782
2822470.15269	 191.00000	 471.96338	   0.42617	   0.07585	   0.43287	 -10.09128
2822470.39169	 191.00000	 373.20856	   0.43686	   0.07945	   0.44402	 -10.30756
2822470.62969	 191.00000	 295.47278	   0.44746	   0.08328	   0.45515	 -10.54354
2822470.86869	 191.00000	 233.87738	   0.46020	   0.08876	   0.46868	 -10.91703
2822471.10669	 191.00000	 185.05922	   0.47262	   0.09303	   0.48169	 -11.13568
2822471.34269	 191.00000	 146.35823	   0.48426	   0.09984	   0.49444	 -11.64988
2822471.57969	 191.00000	 115.77804	   0.49817	   0.10492	   0.50909	 -11.89298
2822471.81369	 191.00000	  91.67210	   0.51308	   0.11141	   0.52503	 -12.25133
2822472.05869	 191.00000	  72.51701	   0.52955	   0.12116	   0.54323	 -12.88718
2822472.28769	 191.00000	  57.36816	   0.54799	   0.13203	   0.56367	 -13.54650
2822472.52469	 191.00000	  45.36290	   0.57000	   0.14110	   0.58720	 -13.90404
2822472.75669	 191.00000	  35.93134	   0.59291	   0.14914	   0.61138	 -14.11905
2822473.00769	 191.00000	  28.40909	   0.62207	   0.15619	   0.64138	 -14.09425
2822473.22169	 191.00000	  22.48202	   0.65318	   0.16171	   0.67290	 -13.90508
2822473.48669	 191.00000	  17.79613	   0.68567	   0.16157	   0.70445	 -13.25894
2822473.73869	 191.00000	  14.06813	   0.71750	   0.15641	   0.73435	 -12.29753
2822473.95469	 191.00000	  11.14480	   0.74835	   0.14405	   0.76208	 -10.89590
2822474.22269	 191.00000	   8.81772	   0.77170	   0.13481	   0.78339	  -9.90885
2822474.40069	 191.00000	   6.97545	   0.78905	   0.11869	   0.79793	  -8.55427
2822474.61869	 191.00000	   5.51730	   0.80442	   0.10176	   0.81083	  -7.20999
2822474.88769	 191.00000	   4.36941	   0.82028	   0.08794	   0.82499	  -6.11915
2822475.22269	 191.00000	   3.45686	   0.83398	   0.08113	   0.83792	  -5.55638
2822475.64169	 191.00000	   2.73547	   0.83868	   0.07546	   0.84207	  -5.14137
2822476.16669	 191.00000	   2.16054	   0.83982	   0.06917	   0.84267	  -4.70806
2822476.82569	 191.00000	   1.70952	   0.84204	   0.06089	   0.84424	  -4.13624
2822477.65469	 191.00000	   1.35352	   0.84746	   0.05046	   0.84896	  -3.40774
2822478.69769	 191.00000	   1.07079	   0.85776	   0.04350	   0.85887	  -2.90332
2822480.01169	 191.00000	   0.84734	   0.87283	   0.04245	   0.87386	  -2.78423
2822481.66669	 191.00000	   0.67072	   0.88714	   0.04983	   0.88853	  -3.21492
2822483.75569	 191.00000	   0.53067	   0.89682	   0.06887	   0.89946	  -4.39150
2822486.39270	 191.00000	   0.41976	   0.89232	   0.09113	   0.89697	  -5.83143
2822489.72370	 191.00000	   0.33183	   0.87607	   0.10569	   0.88242	  -6.87867
2822493.92970	 191.00000	   0.26261	   0.85319	   0.10446	   0.85956	  -6.98046
2822499.23770	 191.00000	   0.20791	   0.83838	   0.08378	   0.84255	  -5.70694
2822505.94271	 191.00000	   0.16452	   0.84793	   0.04944	   0.84937	  -3.33720
2822514.41871	 191.00000	   0.13007	   0.89216	   0.01767	   0.89233	  -1.13477
2822525.10872	 191.00000	   0.10309	   0.97336	   0.01370	   0.97345	  -0.80633
2822538.62273	 191.00000	   0.08153	   1.07679	   0.06878	   1.07898	  -3.65492
2822555.72074	 191.00000	   0.06443	   1.16052	   0.18110	   1.17457	  -8.86967
2822577.30775	 191.00000	   0.05102	   1.17553	   0.37328	   1.23337	 -17.61693
2822604.54977	 191.00000	   0.04042	   1.05862	   0.56019	   1.19771	 -27.88646
2822639.04579	 191.00000	   0.03192	   0.82680	   0.64763	   1.05025	 -38.07161
2822682.59281	 191.00000	   0.02528	   0.54709	   0.53956	   0.76840	 -44.60306
2822737.65885	 191.00000	   0.01999	   0.37024	   0.18147	   0.41232	 -26.11151
2836422.51332	 192.00000	20004.45300	   0.28566	  -0.01570	   0.28610	   3.14614
2836422.65633	 192.00000	15829.12600	   0.29561	   0.00000	   0.29561	  -0.00010
2836422.79833	 192.00000	12516.70300	   0.30371	   0.00985	   0.30387	  -1.85705
2836422.94033	 192.00000	9909.44240	   0.31189	   0.01976	   0.31252	  -3.62497
2836423.10433	 192.00000	7835.48000	   0.32126	   0.02707	   0.32240	  -4.81718
2836423.30533	 192.00000	6217.24610	   0.32802	   0.03303	   0.32967	  -5.74989
2836423.54333	 192.00000	4905.29100	   0.33593	   0.03873	   0.33815	  -6.57688
2836423.78233	 192.00000	3881.27370	   0.34283	   0.04392	   0.34563	  -7.29998
2836424.02033	 192.00000	3070.98270	   0.35190	   0.04751	   0.35509	  -7.68924
2836424.25833	 192.00000	2430.77780	   0.36000	   0.05192	   0.36372	  -8.20752
2836424.49633	 192.00000	1923.15370	   0.36894	   0.05269	   0.37268	  -8.12815
2836424.73433	 192.00000	1522.43580	   0.37712	   0.05714	   0.38142	  -8.61642
2836424.97233	 192.00000	1203.84460	   0.38632	   0.06100	   0.39111	  -8.97330
2836425.21133	 192.00000	 952.86591	   0.39569	   0.06386	   0.40081	  -9.16752
2836425.44933	 192.00000	 754.27557	   0.40340	   0.06762	   0.40903	  -9.51633
2836425.68633	 192.00000	 596.71857	   0.41330	   0.07131	   0.41941	  -9.78877
2836425.92433	 192.00000	 471.96338	   0.42421	   0.07537	   0.43085	 -10.07419
2836426.16333	 192.00000	 373.20856	   0.43607	   0.07800	   0.44299	 -10.14103
2836426.40133	 192.00000	 295.47278	   0.44729	   0.08271	   0.45487	 -10.47683
2836426.64033	 192.00000	 233.87738	   0.45913	   0.08627	   0.46716	 -10.64217
2836426.87833	 192.00000	 185.05922	   0.47172	   0.09438	   0.48106	 -11.31405
2836427.11433	 192.00000	 146.35823	   0.48445	   0.09816	   0.49429	 -11.45404
2836427.35033	 192.00000	 115.77804	   0.49952	   0.10504	   0.51044	 -11.87516
2836427.58533	 192.00000	  91.67210	   0.51268	   0.11180	   0.52472	 -12.30152
2836427.83033	 192.00000	  72.51701	   0.52804	   0.12058	   0.54163	 -12.86349
2836428.05933	 192.00000	  57.36816	   0.54763	   0.12936	   0.56270	 -13.29066
2836428.29633	 192.00000	  45.36290	   0.56775	   0.14240	   0.58534	 -14.08048
2836428.52833	 192.00000	  35.93134	   0.59263	   0.14979	   0.61127	 -14.18507
2836428.77933	 192.00000	  28.40909	   0.62097	   0.15759	   0.64065	 -14.23989
2836428.99333	 192.00000	  22.48202	   0.65342	   0.16264	   0.67336	 -13.97725
2836429.25833	 192.00000	  17.79613	   0.68423	   0.16051	   0.70281	 -13.20174
2836429.51033	 192.00000	  14.06813	   0.71869	   0.15627	   0.73548	 -12.26702
2836429.72633	 192.00000	  11.14480	   0.74438	   0.14485	   0.75835	 -11.01139
2836429.99433	 192.00000	   8.81772	   0.77340	   0.13374	   0.78488	  -9.81069
2836430.17233	 192.00000	   6.97545	   0.79026	   0.11969	   0.79927	  -8.61224
2836430.39033	 192.00000	   5.51730	   0.80513	   0.10357	   0.81176	  -7.32990
2836430.65933	 192.00000	   4.36941	   0.82081	   0.08875	   0.82560	  -6.17080
2836430.99433	 192.00000	   3.45686	   0.83295	   0.08033	   0.83681	  -5.50840
2836431.41333	 192.00000	   2.73547	   0.83966	   0.07597	   0.84309	  -5.17004
2836431.93833	 192.00000	   2.16054	   0.84156	   0.07032	   0.84449	  -4.77655
2836432.59733	 192.00000	   1.70952	   0.84226	   0.06250	   0.84458	  -4.24406
2836433.42633	 192.00000	   1.35352	   0.84615	   0.05290	   0.84780	  -3.57736
2836434.46933	 192.00000	   1.07079	   0.85432	   0.04438	   0.85547	  -2.97396
2836435.78333	 192.00000	   0.84734	   0.86867	   0.04087	   0.86963	  -2.69381
2836437.43833	 192.00000	   0.67072	   0.88466	   0.04499	   0.88580	  -2.91121
2836439.52734	 192.00000	   0.53067	   0.89850	   0.06120	   0.90058	  -3.89643
2836442.16434	 192.00000	   0.41976	   0.89970	   0.08595	   0.90379	  -5.45689
2836445.49534	 192.00000	   0.33183	   0.88614	   0.10758	   0.89264	  -6.92229
2836449.70134	 192.00000	   0.26261	   0.86219	   0.11385	   0.86967	  -7.52231
2836455.00934	 192.00000	   0.20791	   0.84058	   0.09959	   0.84646	  -6.75660
2836461.71435	 192.00000	   0.16452	   0.83720	   0.06691	   0.83987	  -4.56925
2836470.19035	 192.00000	   0.13007	   0.86836	   0.02748	   0.86880	  -1.81252
2836480.88036	 192.00000	   0.10309	   0.94121	   0.00562	   0.94123	  -0.34216
2836494.39437	 192.00000	   0.08153	   1.04993	   0.03500	   1.05052	  -1.90930
2836511.49238	 192.00000	   0.06443	   1.15384	   0.12347	   1.16043	  -6.10771
2836533.07839	 192.00000	   0.05102	   1.21736	   0.30815	   1.25575	 -14.20496
2836560.32141	 192.00000	   0.04042	   1.15697	   0.52995	   1.27257	 -24.61008
2836594.81743	 192.00000	   0.03192	   0.94787	   0.69421	   1.17490	 -36.21847
2836638.36445	 192.00000	   0.02528	   0.64010	   0.68585	   0.93814	 -46.97617
2836693.42949	 192.00000	   0.01999	   0.35557	   0.40536	   0.53921	 -48.74399
2850373.15593	 193.00000	20004.45300	   0.28916	  -0.01632	   0.28962	   3.23021
2850373.29793	 193.00000	15829.12600	   0.29664	  -0.00094	   0.29664	   0.18121
2850373.44093	 193.00000	12516.70300	   0.30468	   0.01006	   0.30485	  -1.89031
2850373.58293	 193.00000	9909.44240	   0.31180	   0.01786	   0.31231	  -3.27829
2850373.74693	 193.00000	7835.48000	   0.32193	   0.02705	   0.32306	  -4.80248
2850373.94793	 193.00000	6217.24610	   0.32717	   0.03329	   0.32886	  -5.81001
2850374.18593	 193.00000	4905.29100	   0.33528	   0.03851	   0.33749	  -6.55271
2850374.42393	 193.00000	3881.27370	   0.34319	   0.04355	   0.34594	  -7.23259
2850374.66193	 193.00000	3070.98270	   0.35129	   0.04707	   0.35443	  -7.63130
2850374.89993	 193.00000	2430.77780	   0.35998	   0.05187	   0.36370	  -8.19863
