Repository: kbm2110/Battery_Diagnostics_Thesis

# Battery_Diagnostics_Thesis
 Data-driven battery diagnostics using EIS

**Author:** Bala Manikanta Yaswanth Kanagarla
**Institution:** Technische Hochschule Ingolstadt (THI)
**Supervisor:** Prof. Dr. H.-G. Schweiger

## Overview

This project implements a machine learning framework for 
non-invasive State of Health (SoH) estimation of lithium-ion 
batteries using Electrochemical Impedance Spectroscopy (EIS).

Eight physically interpretable features are extracted from 
impedance spectra and used to train six ML models under a 
strict cell-level train-test split. The stacking ensemble 
achieves R² = 0.9122 and RMSE = 0.0234 on completely unseen 
cells.

---

File: data/EIS/EIS_state_II_45C01.txt (part 23 of 36)
time/s	           cycle number	freq/Hz	           Re(Z)/Ohm	  -Im(Z)/Ohm	   |Z|/Ohm	   Phase(Z)/deg
2941848.52174	 184.00000	   0.20791	   1.49775	   0.09276	   1.50062	  -3.54404
2941855.22574	 184.00000	   0.16452	   1.47186	   0.18083	   1.48293	  -7.00416
2941863.70274	 184.00000	   0.13007	   1.39337	   0.24704	   1.41510	 -10.05376
2941874.39275	 184.00000	   0.10309	   1.28523	   0.25502	   1.31029	 -11.22297
2941887.90676	 184.00000	   0.08153	   1.18980	   0.18741	   1.20447	  -8.95136
2941905.00377	 184.00000	   0.06443	   1.15382	   0.07574	   1.15630	  -3.75572
2941926.58978	 184.00000	   0.05102	   1.22724	  -0.09186	   1.23068	   4.28058
2941953.83280	 184.00000	   0.04042	   1.43995	  -0.20261	   1.45414	   8.00919
2941988.32782	 184.00000	   0.03192	   1.74475	  -0.15704	   1.75180	   5.14309
2942031.87484	 184.00000	   0.02528	   2.01097	   0.09590	   2.01325	  -2.73029
2942086.93988	 184.00000	   0.01999	   2.11448	   0.51820	   2.17705	 -13.77016
2957075.60334	 185.00000	20004.45300	   0.74358	  -0.00874	   0.74363	   0.67321
2957075.74634	 185.00000	15829.12600	   0.75435	   0.00604	   0.75437	  -0.45896
2957075.88834	 185.00000	12516.70300	   0.76403	   0.01654	   0.76421	  -1.23996
2957076.03034	 185.00000	9909.44240	   0.77199	   0.02453	   0.77238	  -1.82018
2957076.19434	 185.00000	7835.48000	   0.78062	   0.03076	   0.78123	  -2.25687
2957076.39534	 185.00000	6217.24610	   0.79050	   0.03660	   0.79134	  -2.65102
2957076.63334	 185.00000	4905.29100	   0.79713	   0.04018	   0.79814	  -2.88586
2957076.87134	 185.00000	3881.27370	   0.80336	   0.04226	   0.80447	  -3.01116
2957077.10934	 185.00000	3070.98270	   0.81195	   0.04656	   0.81329	  -3.28189
2957077.34834	 185.00000	2430.77780	   0.81949	   0.04900	   0.82096	  -3.42178
2957077.58634	 185.00000	1923.15370	   0.83030	   0.05100	   0.83187	  -3.51491
2957077.82434	 185.00000	1522.43580	   0.83519	   0.05387	   0.83692	  -3.69056
2957078.06234	 185.00000	1203.84460	   0.84484	   0.05705	   0.84676	  -3.86346
2957078.30134	 185.00000	 952.86591	   0.85430	   0.05632	   0.85615	  -3.77163
2957078.53934	 185.00000	 754.27557	   0.86254	   0.06002	   0.86463	  -3.98054
2957078.77634	 185.00000	 596.71857	   0.87146	   0.06080	   0.87357	  -3.99085
2957079.01434	 185.00000	 471.96338	   0.87956	   0.06731	   0.88213	  -4.37602
2957079.25334	 185.00000	 373.20856	   0.88824	   0.06875	   0.89090	  -4.42562
2957079.49134	 185.00000	 295.47278	   0.89803	   0.07314	   0.90100	  -4.65611
2957079.73034	 185.00000	 233.87738	   0.90882	   0.07619	   0.91201	  -4.79243
2957079.96834	 185.00000	 185.05922	   0.92033	   0.08046	   0.92384	  -4.99637
2957080.20434	 185.00000	 146.35823	   0.93070	   0.08564	   0.93463	  -5.25745
2957080.44134	 185.00000	 115.77804	   0.94166	   0.09153	   0.94610	  -5.55190
2957080.67534	 185.00000	  91.67210	   0.95356	   0.09710	   0.95849	  -5.81443
2957080.92034	 185.00000	  72.51701	   0.96655	   0.10733	   0.97250	  -6.33653
2957081.14934	 185.00000	  57.36816	   0.97964	   0.11281	   0.98611	  -6.56883
2957081.38634	 185.00000	  45.36290	   0.99506	   0.12343	   1.00268	  -7.07126
2957081.61834	 185.00000	  35.93134	   1.01592	   0.13649	   1.02505	  -7.65206
2957081.86934	 185.00000	  28.40909	   1.03440	   0.15162	   1.04546	  -8.33915
2957082.08334	 185.00000	  22.48202	   1.05874	   0.16553	   1.07160	  -8.88632
2957082.34834	 185.00000	  17.79613	   1.09190	   0.17661	   1.10609	  -9.18756
2957082.60034	 185.00000	  14.06813	   1.12032	   0.18115	   1.13487	  -9.18501
2957082.81634	 185.00000	  11.14480	   1.16374	   0.19515	   1.17999	  -9.51950
2957083.08434	 185.00000	   8.81772	   1.19245	   0.18611	   1.20689	  -8.87082
2957083.26234	 185.00000	   6.97545	   1.23580	   0.17252	   1.24778	  -7.94722
2957083.48034	 185.00000	   5.51730	   1.28154	   0.17039	   1.29282	  -7.57361
2957083.74934	 185.00000	   4.36941	   1.29647	   0.16600	   1.30706	  -7.29657
2957084.08434	 185.00000	   3.45686	   1.30742	   0.14309	   1.31523	  -6.24596
2957084.50334	 185.00000	   2.73547	   1.32111	   0.10976	   1.32566	  -4.74913
2957085.02834	 185.00000	   2.16054	   1.35006	   0.07848	   1.35234	  -3.32685
2957085.68734	 185.00000	   1.70952	   1.38247	   0.06624	   1.38405	  -2.74313
2957086.51634	 185.00000	   1.35352	   1.40660	   0.07549	   1.40862	  -3.07223
2957087.55934	 185.00000	   1.07079	   1.40854	   0.09735	   1.41190	  -3.95347
2957088.87335	 185.00000	   0.84734	   1.38545	   0.11349	   1.39009	  -4.68287
2957090.52835	 185.00000	   0.67072	   1.35384	   0.10964	   1.35827	  -4.63007
2957092.61735	 185.00000	   0.53067	   1.32145	   0.07859	   1.32379	  -3.40335
2957095.25435	 185.00000	   0.41976	   1.31440	   0.02906	   1.31472	  -1.26659
2957098.58535	 185.00000	   0.33183	   1.34463	  -0.01809	   1.34475	   0.77076
2957102.79135	 185.00000	   0.26261	   1.40527	  -0.03623	   1.40574	   1.47687
2957108.09936	 185.00000	   0.20791	   1.47594	  -0.00890	   1.47596	   0.34558
2957114.80336	 185.00000	   0.16452	   1.52722	   0.06869	   1.52876	  -2.57513
2957123.28037	 185.00000	   0.13007	   1.52756	   0.17941	   1.53806	  -6.69880
2957133.97037	 185.00000	   0.10309	   1.45978	   0.28401	   1.48715	 -11.00991
2957147.48438	 185.00000	   0.08153	   1.33511	   0.33607	   1.37676	 -14.12890
2957164.58139	 185.00000	   0.06443	   1.20768	   0.31553	   1.24822	 -14.64250
2957186.16740	 185.00000	   0.05102	   1.10369	   0.17080	   1.11682	  -8.79722
2957213.41042	 185.00000	   0.04042	   1.13284	  -0.04595	   1.13377	   2.32259
2957247.90544	 185.00000	   0.03192	   1.33837	  -0.23397	   1.35867	   9.91596
2957291.45247	 185.00000	   0.02528	   1.68089	  -0.27193	   1.70275	   9.18953
2957346.51750	 185.00000	   0.01999	   2.07019	  -0.07765	   2.07165	   2.14811
2972327.23695	 186.00000	20004.45300	   0.74840	  -0.00792	   0.74844	   0.60637
2972327.37995	 186.00000	15829.12600	   0.75832	   0.00516	   0.75833	  -0.39001
2972327.52195	 186.00000	12516.70300	   0.76697	   0.01550	   0.76712	  -1.15744
2972327.66395	 186.00000	9909.44240	   0.77731	   0.02407	   0.77768	  -1.77364
2972327.82795	 186.00000	7835.48000	   0.78455	   0.02983	   0.78512	  -2.17755
2972328.02895	 186.00000	6217.24610	   0.79367	   0.03619	   0.79450	  -2.61090
2972328.26695	 186.00000	4905.29100	   0.80101	   0.03960	   0.80199	  -2.83058
2972328.50595	 186.00000	3881.27370	   0.80913	   0.04258	   0.81025	  -3.01251
2972328.74395	 186.00000	3070.98270	   0.81717	   0.04591	   0.81846	  -3.21552
2972328.98195	 186.00000	2430.77780	   0.82461	   0.04945	   0.82609	  -3.43162
2972329.21995	 186.00000	1923.15370	   0.83206	   0.05129	   0.83364	  -3.52725
2972329.45795	 186.00000	1522.43580	   0.83963	   0.05308	   0.84131	  -3.61738
2972329.69595	 186.00000	1203.84460	   0.84895	   0.05551	   0.85077	  -3.74079
2972329.93495	 186.00000	 952.86591	   0.85710	   0.05829	   0.85908	  -3.89039
2972330.17295	 186.00000	 754.27557	   0.86621	   0.06077	   0.86834	  -4.01283
2972330.40995	 186.00000	 596.71857	   0.87450	   0.06211	   0.87671	  -4.06258
2972330.64795	 186.00000	 471.96338	   0.88368	   0.06605	   0.88615	  -4.27458
2972330.88695	 186.00000	 373.20856	   0.89309	   0.07056	   0.89587	  -4.51742
2972331.12495	 186.00000	 295.47278	   0.90284	   0.07227	   0.90573	  -4.57665
2972331.36395	 186.00000	 233.87738	   0.91339	   0.07650	   0.91659	  -4.78777
2972331.60195	 186.00000	 185.05922	   0.92378	   0.08142	   0.92736	  -5.03684
2972331.83795	 186.00000	 146.35823	   0.93488	   0.08600	   0.93883	  -5.25559
2972332.07395	 186.00000	 115.77804	   0.94505	   0.08982	   0.94931	  -5.42900
2972332.30896	 186.00000	  91.67210	   0.95804	   0.09824	   0.96306	  -5.85493
2972332.55396	 186.00000	  72.51701	   0.96979	   0.10458	   0.97541	  -6.15511
2972332.78296	 186.00000	  57.36816	   0.98705	   0.11320	   0.99352	  -6.54252
2972333.01996	 186.00000	  45.36290	   1.00122	   0.12301	   1.00874	  -7.00420
2972333.25196	 186.00000	  35.93134	   1.01713	   0.13532	   1.02609	  -7.57822
2972333.50296	 186.00000	  28.40909	   1.03979	   0.14670	   1.05009	  -8.03060
2972333.71696	 186.00000	  22.48202	   1.06208	   0.16105	   1.07422	  -8.62256
2972333.98196	 186.00000	  17.79613	   1.08880	   0.17579	   1.10290	  -9.17165
2972334.23396	 186.00000	  14.06813	   1.13171	   0.18708	   1.14707	  -9.38626
2972334.44996	 186.00000	  11.14480	   1.15918	   0.18780	   1.17429	  -9.20272
2972334.71796	 186.00000	   8.81772	   1.20958	   0.18711	   1.22397	  -8.79331
2972334.89596	 186.00000	   6.97545	   1.24350	   0.19119	   1.25811	  -8.74109
2972335.11396	 186.00000	   5.51730	   1.26469	   0.17203	   1.27634	  -7.74594
2972335.38296	 186.00000	   4.36941	   1.29496	   0.14381	   1.30292	  -6.33681
2972335.71796	 186.00000	   3.45686	   1.33635	   0.12123	   1.34183	  -5.18351
2972336.13696	 186.00000	   2.73547	   1.36750	   0.11919	   1.37268	  -4.98137
2972336.66196	 186.00000	   2.16054	   1.37468	   0.12425	   1.38028	  -5.16457
2972337.32096	 186.00000	   1.70952	   1.36258	   0.12023	   1.36788	  -5.04243
2972338.14996	 186.00000	   1.35352	   1.34510	   0.09744	   1.34862	  -4.14341
2972339.19296	 186.00000	   1.07079	   1.33939	   0.06077	   1.34077	  -2.59799
2972340.50696	 186.00000	   0.84734	   1.35603	   0.02177	   1.35621	  -0.91959
2972342.16196	 186.00000	   0.67072	   1.38883	   0.00027	   1.38883	  -0.01117
2972344.25096	 186.00000	   0.53067	   1.43652	   0.00662	   1.43654	  -0.26389
2972346.88796	 186.00000	   0.41976	   1.47046	   0.04744	   1.47122	  -1.84783
2972350.21897	 186.00000	   0.33183	   1.46881	   0.10883	   1.47283	  -4.23747
2972354.42497	 186.00000	   0.26261	   1.42502	   0.16055	   1.43403	  -6.42796
2972359.73297	 186.00000	   0.20791	   1.35279	   0.17813	   1.36447	  -7.50139
2972366.43698	 186.00000	   0.16452	   1.28085	   0.14669	   1.28922	  -6.53351
2972374.91398	 186.00000	   0.13007	   1.24395	   0.07114	   1.24598	  -3.27315
2972385.60399	 186.00000	   0.10309	   1.27175	  -0.02478	   1.27199	   1.11638
2972399.11799	 186.00000	   0.08153	   1.37858	  -0.10059	   1.38225	   4.17340
2972416.21501	 186.00000	   0.06443	   1.52909	  -0.10971	   1.53302	   4.10378
2972437.80102	 186.00000	   0.05102	   1.72555	  -0.00069	   1.72555	   0.02302
2972465.04403	 186.00000	   0.04042	   1.84979	   0.24599	   1.86608	  -7.57497
2972499.53905	 186.00000	   0.03192	   1.79931	   0.55933	   1.88424	 -17.26832
2972543.08608	 186.00000	   0.02528	   1.55169	   0.79392	   1.74300	 -27.09665
2972598.15111	 186.00000	   0.01999	   1.18256	   0.83639	   1.44844	 -35.27061
2987572.65112	 187.00000	20004.45300	   0.75367	  -0.00819	   0.75371	   0.62278
2987572.79412	 187.00000	15829.12600	   0.76217	   0.00583	   0.76220	  -0.43810
2987572.93612	 187.00000	12516.70300	   0.77214	   0.01499	   0.77229	  -1.11230
2987573.07812	 187.00000	9909.44240	   0.78179	   0.02315	   0.78213	  -1.69638
2987573.24212	 187.00000	7835.48000	   0.78799	   0.03130	   0.78861	  -2.27496
2987573.44312	 187.00000	6217.24610	   0.79636	   0.03417	   0.79709	  -2.45698
2987573.68112	 187.00000	4905.29100	   0.80502	   0.03992	   0.80601	  -2.83861
2987573.92012	 187.00000	3881.27370	   0.81290	   0.04216	   0.81399	  -2.96915
2987574.15812	 187.00000	3070.98270	   0.82188	   0.04666	   0.82321	  -3.24948
2987574.39612	 187.00000	2430.77780	   0.82851	   0.04821	   0.82991	  -3.32988
2987574.63412	 187.00000	1923.15370	   0.83665	   0.05054	   0.83818	  -3.45661
2987574.87212	 187.00000	1522.43580	   0.84579	   0.05415	   0.84753	  -3.66337
2987575.11012	 187.00000	1203.84460	   0.85261	   0.05645	   0.85448	  -3.78821
2987575.34912	 187.00000	 952.86591	   0.86163	   0.05793	   0.86358	  -3.84651
2987575.58712	 187.00000	 754.27557	   0.87068	   0.06095	   0.87281	  -4.00450
2987575.82412	 187.00000	 596.71857	   0.87895	   0.06267	   0.88118	  -4.07856
2987576.06212	 187.00000	 471.96338	   0.88816	   0.06607	   0.89061	  -4.25421
2987576.30112	 187.00000	 373.20856	   0.89772	   0.06954	   0.90041	  -4.42939
2987576.53912	 187.00000	 295.47278	   0.90668	   0.07330	   0.90963	  -4.62186
2987576.77812	 187.00000	 233.87738	   0.91790	   0.07514	   0.92097	  -4.67995
2987577.01612	 187.00000	 185.05922	   0.92951	   0.08101	   0.93303	  -4.98106
2987577.25212	 187.00000	 146.35823	   0.93850	   0.08711	   0.94253	  -5.30281
2987577.48812	 187.00000	 115.77804	   0.95124	   0.09142	   0.95563	  -5.48958
2987577.72312	 187.00000	  91.67210	   0.96317	   0.09855	   0.96820	  -5.84223
2987577.96812	 187.00000	  72.51701	   0.97601	   0.10605	   0.98175	  -6.20144
2987578.19712	 187.00000	  57.36816	   0.99032	   0.11268	   0.99671	  -6.49113
2987578.43412	 187.00000	  45.36290	   1.00552	   0.12343	   1.01306	  -6.99828
2987578.66612	 187.00000	  35.93134	   1.02154	   0.13617	   1.03058	  -7.59293
2987578.91712	 187.00000	  28.40909	   1.04244	   0.14697	   1.05275	  -8.02516
2987579.13112	 187.00000	  22.48202	   1.06596	   0.16259	   1.07829	  -8.67254
2987579.39612	 187.00000	  17.79613	   1.09691	   0.17857	   1.11135	  -9.24640
2987579.64812	 187.00000	  14.06813	   1.13648	   0.18440	   1.15134	  -9.21650
2987579.86412	 187.00000	  11.14480	   1.16446	   0.19395	   1.18050	  -9.45620
2987580.13212	 187.00000	   8.81772	   1.21084	   0.18263	   1.22454	  -8.57718
2987580.31012	 187.00000	   6.97545	   1.25532	   0.18475	   1.26884	  -8.37248
2987580.52812	 187.00000	   5.51730	   1.27401	   0.17882	   1.28650	  -7.98985
2987580.79712	 187.00000	   4.36941	   1.29663	   0.15462	   1.30582	  -6.80041
2987581.13212	 187.00000	   3.45686	   1.32610	   0.12185	   1.33169	  -5.24999
2987581.55112	 187.00000	   2.73547	   1.36367	   0.10331	   1.36758	  -4.33232
2987582.07612	 187.00000	   2.16054	   1.38961	   0.10431	   1.39352	  -4.29283
2987582.73512	 187.00000	   1.70952	   1.39441	   0.11347	   1.39902	  -4.65216
2987583.56412	 187.00000	   1.35352	   1.37814	   0.11475	   1.38291	  -4.75970
2987584.60712	 187.00000	   1.07079	   1.35405	   0.09675	   1.35750	  -4.08709
2987585.92113	 187.00000	   0.84734	   1.34096	   0.06171	   1.34238	  -2.63490
2987587.57613	 187.00000	   0.67072	   1.34818	   0.02348	   1.34839	  -0.99764
2987589.66513	 187.00000	   0.53067	   1.38291	  -0.00838	   1.38293	   0.34722
2987592.30213	 187.00000	   0.41976	   1.43573	  -0.01036	   1.43577	   0.41332
2987595.63313	 187.00000	   0.33183	   1.48223	   0.02728	   1.48248	  -1.05447
2987599.83913	 187.00000	   0.26261	   1.49744	   0.09496	   1.50044	  -3.62847
2987605.14714	 187.00000	   0.20791	   1.46572	   0.16831	   1.47535	  -6.55065
2987611.85114	 187.00000	   0.16452	   1.39066	   0.21441	   1.40709	  -8.76474
2987620.32815	 187.00000	   0.13007	   1.29808	   0.20674	   1.31444	  -9.04908
2987631.01815	 187.00000	   0.10309	   1.22637	   0.13740	   1.23404	  -6.39279
2987644.53216	 187.00000	   0.08153	   1.22065	   0.02025	   1.22081	  -0.95022
2987661.62917	 187.00000	   0.06443	   1.28913	  -0.08851	   1.29216	   3.92763
2987683.21618	 187.00000	   0.05102	   1.47697	  -0.16292	   1.48593	   6.29477
2987710.45820	 187.00000	   0.04042	   1.73583	  -0.09598	   1.73848	   3.16491
2987744.95322	 187.00000	   0.03192	   1.94519	   0.14643	   1.95069	  -4.30502
2987788.50025	 187.00000	   0.02528	   1.98054	   0.51522	   2.04646	 -14.58175
2987843.56528	 187.00000	   0.01999	   1.78690	   0.87311	   1.98880	 -26.04104
3002807.52180	 188.00000	20004.45300	   0.75502	  -0.00739	   0.75506	   0.56096
3002807.66480	 188.00000	15829.12600	   0.76441	   0.00548	   0.76443	  -0.41101
3002807.80680	 188.00000	12516.70300	   0.77409	   0.01625	   0.77426	  -1.20239
3002807.94880	 188.00000	9909.44240	   0.78208	   0.02455	   0.78247	  -1.79807
3002808.11280	 188.00000	7835.48000	   0.79195	   0.03044	   0.79253	  -2.20145
3002808.31380	 188.00000	6217.24610	   0.79961	   0.03492	   0.80037	  -2.50095
3002808.55180	 188.00000	4905.29100	   0.80915	   0.03949	   0.81011	  -2.79412
3002808.78980	 188.00000	3881.27370	   0.81606	   0.04312	   0.81720	  -3.02470
3002809.02880	 188.00000	3070.98270	   0.82472	   0.04575	   0.82599	  -3.17502
3002809.26680	 188.00000	2430.77780	   0.83310	   0.04866	   0.83452	  -3.34258
3002809.50480	 188.00000	1923.15370	   0.83973	   0.05023	   0.84123	  -3.42339
3002809.74280	 188.00000	1522.43580	   0.84774	   0.05165	   0.84932	  -3.48667
3002809.98080	 188.00000	1203.84460	   0.85821	   0.05582	   0.86002	  -3.72122
3002810.21980	 188.00000	 952.86591	   0.86332	   0.05773	   0.86525	  -3.82595
3002810.45780	 188.00000	 754.27557	   0.87211	   0.06181	   0.87430	  -4.05373
3002810.69480	 188.00000	 596.71857	   0.88188	   0.06401	   0.88420	  -4.15159
3002810.93280	 188.00000	 471.96338	   0.89071	   0.06769	   0.89328	  -4.34576
3002811.17180	 188.00000	 373.20856	   0.89964	   0.06908	   0.90229	  -4.39069
3002811.40880	 188.00000	 295.47278	   0.91009	   0.07250	   0.91297	  -4.55452
3002811.64880	 188.00000	 233.87738	   0.92193	   0.07709	   0.92515	  -4.78000
3002811.88680	 188.00000	 185.05922	   0.93094	   0.08000	   0.93437	  -4.91177
3002812.12280	 188.00000	 146.35823	   0.94089	   0.08605	   0.94482	  -5.22574
3002812.35880	 188.00000	 115.77804	   0.95191	   0.09076	   0.95622	  -5.44641
3002812.59381	 188.00000	  91.67210	   0.96533	   0.09793	   0.97029	  -5.79275
3002812.83881	 188.00000	  72.51701	   0.97848	   0.10603	   0.98421	  -6.18454
3002813.06781	 188.00000	  57.36816	   0.99112	   0.11315	   0.99756	  -6.51266
3002813.30481	 188.00000	  45.36290	   1.00733	   0.12298	   1.01481	  -6.96071
3002813.53681	 188.00000	  35.93134	   1.02627	   0.13900	   1.03564	  -7.71313
3002813.78681	 188.00000	  28.40909	   1.04351	   0.15011	   1.05426	  -8.18580
3002814.00181	 188.00000	  22.48202	   1.06779	   0.16652	   1.08069	  -8.86354
3002814.26681	 188.00000	  17.79613	   1.10218	   0.18024	   1.11682	  -9.28718
3002814.51881	 188.00000	  14.06813	   1.13646	   0.18077	   1.15075	  -9.03821
3002814.73481	 188.00000	  11.14480	   1.17286	   0.19757	   1.18938	  -9.56155
3002815.00181	 188.00000	   8.81772	   1.20634	   0.18431	   1.22034	  -8.68683
3002815.18081	 188.00000	   6.97545	   1.25747	   0.17593	   1.26972	  -7.96434
3002815.39881	 188.00000	   5.51730	   1.28719	   0.18308	   1.30015	  -8.09494
3002815.66781	 188.00000	   4.36941	   1.30162	   0.16477	   1.31200	  -7.21478
3002816.00281	 188.00000	   3.45686	   1.31929	   0.13237	   1.32591	  -5.72948
3002816.42181	 188.00000	   2.73547	   1.34827	   0.09931	   1.35193	  -4.21269
3002816.94681	 188.00000	   2.16054	   1.38674	   0.08361	   1.38925	  -3.45019
3002817.60581	 188.00000	   1.70952	   1.41130	   0.09052	   1.41420	  -3.66976
3002818.43481	 188.00000	   1.35352	   1.41326	   0.10731	   1.41733	  -4.34238
3002819.47781	 188.00000	   1.07079	   1.39071	   0.11658	   1.39559	  -4.79170
3002820.79081	 188.00000	   0.84734	   1.35870	   0.10393	   1.36267	  -4.37415
3002822.44681	 188.00000	   0.67072	   1.33635	   0.07264	   1.33832	  -3.11149
3002824.53581	 188.00000	   0.53067	   1.33701	   0.02285	   1.33720	  -0.97925
3002827.17281	 188.00000	   0.41976	   1.37146	  -0.01854	   1.37159	   0.77456
3002830.50382	 188.00000	   0.33183	   1.43122	  -0.02888	   1.43152	   1.15616
3002834.70982	 188.00000	   0.26261	   1.49133	   0.00586	   1.49134	  -0.22506
3002840.01782	 188.00000	   0.20791	   1.52331	   0.08119	   1.52548	  -3.05088
3002846.72183	 188.00000	   0.16452	   1.50575	   0.17554	   1.51595	  -6.64956
3002855.19883	 188.00000	   0.13007	   1.43082	   0.25134	   1.45273	  -9.96290
3002865.88884	 188.00000	   0.10309	   1.31899	   0.27039	   1.34642	 -11.58512
3002879.40284	 188.00000	   0.08153	   1.21460	   0.21175	   1.23292	  -9.88928
3002896.49986	 188.00000	   0.06443	   1.16223	   0.10284	   1.16677	  -5.05660
3002918.08587	 188.00000	   0.05102	   1.21729	  -0.07352	   1.21951	   3.45614
3002945.32888	 188.00000	   0.04042	   1.41776	  -0.20405	   1.43237	   8.18986
3002979.82390	 188.00000	   0.03192	   1.72556	  -0.18804	   1.73578	   6.21922
3003023.37093	 188.00000	   0.02528	   2.01515	   0.04094	   2.01557	  -1.16388
3003078.43596	 188.00000	   0.01999	   2.15957	   0.44954	   2.20587	 -11.75878
3018046.35132	 189.00000	20004.45300	   0.75873	  -0.00949	   0.75879	   0.71688
3018046.49432	 189.00000	15829.12600	   0.76837	   0.00550	   0.76839	  -0.40985
3018046.63632	 189.00000	12516.70300	   0.77716	   0.01597	   0.77733	  -1.17713
3018046.77832	 189.00000	9909.44240	   0.78591	   0.02436	   0.78628	  -1.77543
3018046.94232	 189.00000	7835.48000	   0.79591	   0.03087	   0.79651	  -2.22103
3018047.14332	 189.00000	6217.24610	   0.80260	   0.03369	   0.80331	  -2.40374
3018047.38132	 189.00000	4905.29100	   0.80980	   0.04037	   0.81081	  -2.85393
3018047.61932	 189.00000	3881.27370	   0.81689	   0.04357	   0.81806	  -3.05298
3018047.85732	 189.00000	3070.98270	   0.82592	   0.04579	   0.82719	  -3.17361
3018048.09532	 189.00000	2430.77780	   0.83490	   0.04760	   0.83626	  -3.26283
3018048.33432	 189.00000	1923.15370	   0.84188	   0.05113	   0.84343	  -3.47534
3018048.57232	 189.00000	1522.43580	   0.85119	   0.05375	   0.85288	  -3.61329
3018048.81032	 189.00000	1203.84460	   0.85839	   0.05663	   0.86025	  -3.77436
3018049.04832	 189.00000	 952.86591	   0.86590	   0.05702	   0.86777	  -3.76747
3018049.28732	 189.00000	 754.27557	   0.87351	   0.05999	   0.87557	  -3.92897
3018049.52432	 189.00000	 596.71857	   0.88240	   0.06409	   0.88472	  -4.15410
3018049.76232	 189.00000	 471.96338	   0.89212	   0.06687	   0.89462	  -4.28646
3018050.00132	 189.00000	 373.20856	   0.90321	   0.06739	   0.90573	  -4.26677
3018050.23832	 189.00000	 295.47278	   0.91212	   0.07263	   0.91501	  -4.55286
3018050.47832	 189.00000	 233.87738	   0.92206	   0.07769	   0.92533	  -4.81634
3018050.71632	 189.00000	 185.05922	   0.93445	   0.08128	   0.93798	  -4.97086
3018050.95232	 189.00000	 146.35823	   0.94349	   0.08523	   0.94733	  -5.16169
3018051.18832	 189.00000	 115.77804	   0.95460	   0.09198	   0.95902	  -5.50390
3018051.42232	 189.00000	  91.67210	   0.96574	   0.09886	   0.97079	  -5.84479
3018051.66832	 189.00000	  72.51701	   0.97914	   0.10478	   0.98473	  -6.10833
3018051.89732	 189.00000	  57.36816	   0.99531	   0.11355	   1.00177	  -6.50858
3018052.13432	 189.00000	  45.36290	   1.01039	   0.12203	   1.01773	  -6.88637
3018052.36632	 189.00000	  35.93134	   1.02616	   0.13742	   1.03532	  -7.62778
3018052.61632	 189.00000	  28.40909	   1.04699	   0.14718	   1.05728	  -8.00173
3018052.83132	 189.00000	  22.48202	   1.07065	   0.16109	   1.08270	  -8.55674
3018053.09532	 189.00000	  17.79613	   1.09993	   0.17875	   1.11436	  -9.23024
3018053.34832	 189.00000	  14.06813	   1.13981	   0.18448	   1.15464	  -9.19384
3018053.56432	 189.00000	  11.14480	   1.16769	   0.19114	   1.18323	  -9.29656
3018053.83132	 189.00000	   8.81772	   1.21712	   0.18335	   1.23086	  -8.56691
3018054.00932	 189.00000	   6.97545	   1.25780	   0.18709	   1.27163	  -8.46028
3018054.22732	 189.00000	   5.51730	   1.27778	   0.17717	   1.29000	  -7.89399
3018054.49732	 189.00000	   4.36941	   1.30125	   0.15002	   1.30987	  -6.57641
3018054.83232	 189.00000	   3.45686	   1.33499	   0.11957	   1.34034	  -5.11825
3018055.25032	 189.00000	   2.73547	   1.37287	   0.10760	   1.37708	  -4.48162
3018055.77632	 189.00000	   2.16054	   1.39336	   0.11139	   1.39780	  -4.57083
3018056.43532	 189.00000	   1.70952	   1.39088	   0.11861	   1.39592	  -4.87411
3018057.26332	 189.00000	   1.35352	   1.37296	   0.11266	   1.37758	  -4.69107
3018058.30632	 189.00000	   1.07079	   1.35196	   0.08688	   1.35474	  -3.67710
3018059.62033	 189.00000	   0.84734	   1.34771	   0.04761	   1.34855	  -2.02312
3018061.27633	 189.00000	   0.67072	   1.36452	   0.01174	   1.36457	  -0.49279
3018063.36433	 189.00000	   0.53067	   1.40657	  -0.01005	   1.40660	   0.40923
3018066.00133	 189.00000	   0.41976	   1.45803	   0.00188	   1.45803	  -0.07392
3018069.33333	 189.00000	   0.33183	   1.49296	   0.05106	   1.49383	  -1.95873
3018073.53833	 189.00000	   0.26261	   1.48943	   0.12117	   1.49435	  -4.65101
3018078.84634	 189.00000	   0.20791	   1.43987	   0.18349	   1.45152	  -7.26237
3018085.55134	 189.00000	   0.16452	   1.35726	   0.20586	   1.37279	  -8.62441
3018094.02735	 189.00000	   0.13007	   1.27397	   0.17199	   1.28553	  -7.68853
3018104.71735	 189.00000	   0.10309	   1.22957	   0.08399	   1.23243	  -3.90756
3018118.23136	 189.00000	   0.08153	   1.26099	  -0.03278	   1.26142	   1.48931
3018135.32937	 189.00000	   0.06443	   1.36755	  -0.12183	   1.37297	   5.09097
3018156.91538	 189.00000	   0.05102	   1.57744	  -0.14008	   1.58364	   5.07474
3018184.15740	 189.00000	   0.04042	   1.81473	  -0.00196	   1.81473	   0.06203
3018218.65342	 189.00000	   0.03192	   1.94962	   0.29305	   1.97152	  -8.54814
3018262.20045	 189.00000	   0.02528	   1.88196	   0.64825	   1.99048	 -19.00658
3018317.26448	 189.00000	   0.01999	   1.59943	   0.92314	   1.84672	 -29.99233
3033279.84519	 190.00000	20004.45300	   0.76052	  -0.00731	   0.76056	   0.55085
3033279.98819	 190.00000	15829.12600	   0.76889	   0.00578	   0.76891	  -0.43034
3033280.13019	 190.00000	12516.70300	   0.77992	   0.01711	   0.78010	  -1.25692
3033280.27219	 190.00000	9909.44240	   0.78879	   0.02341	   0.78914	  -1.69983
3033280.43619	 190.00000	7835.48000	   0.79869	   0.02938	   0.79923	  -2.10675
3033280.63719	 190.00000	6217.24610	   0.80621	   0.03615	   0.80702	  -2.56728
3033280.87519	 190.00000	4905.29100	   0.81241	   0.03953	   0.81337	  -2.78587
3033281.11319	 190.00000	3881.27370	   0.82220	   0.04275	   0.82331	  -2.97606
3033281.35219	 190.00000	3070.98270	   0.82789	   0.04656	   0.82920	  -3.21880
3033281.59019	 190.00000	2430.77780	   0.83680	   0.04705	   0.83812	  -3.21809
3033281.82819	 190.00000	1923.15370	   0.84351	   0.05136	   0.84507	  -3.48445
3033282.06619	 190.00000	1522.43580	   0.85170	   0.05413	   0.85341	  -3.63684
3033282.30419	 190.00000	1203.84460	   0.86101	   0.05582	   0.86282	  -3.70931
3033282.54319	 190.00000	 952.86591	   0.86974	   0.05833	   0.87169	  -3.83704
3033282.78119	 190.00000	 754.27557	   0.87998	   0.06161	   0.88213	  -4.00467
3033283.01819	 190.00000	 596.71857	   0.88630	   0.06443	   0.88864	  -4.15795
3033283.25619	 190.00000	 471.96338	   0.89590	   0.06543	   0.89829	  -4.17720
3033283.49519	 190.00000	 373.20856	   0.90475	   0.06765	   0.90727	  -4.27598
3033283.73219	 190.00000	 295.47278	   0.91595	   0.07341	   0.91889	  -4.58234
3033283.97219	 190.00000	 233.87738	   0.92467	   0.07737	   0.92790	  -4.78283
3033284.21019	 190.00000	 185.05922	   0.93578	   0.08131	   0.93931	  -4.96611
3033284.44619	 190.00000	 146.35823	   0.94741	   0.08514	   0.95122	  -5.13518
3033284.68219	 190.00000	 115.77804	   0.95864	   0.08989	   0.96285	  -5.35698
3033284.91719	 190.00000	  91.67210	   0.96926	   0.09778	   0.97418	  -5.76055
3033285.16219	 190.00000	  72.51701	   0.98329	   0.10411	   0.98879	  -6.04404
3033285.39119	 190.00000	  57.36816	   0.99909	   0.11489	   1.00567	  -6.55986
3033285.62819	 190.00000	  45.36290	   1.01594	   0.12603	   1.02373	  -7.07171
3033285.86019	 190.00000	  35.93134	   1.02883	   0.13540	   1.03770	  -7.49712
3033286.11019	 190.00000	  28.40909	   1.05199	   0.14656	   1.06215	  -7.93128
3033286.32519	 190.00000	  22.48202	   1.07598	   0.16043	   1.08787	  -8.48046
3033286.59019	 190.00000	  17.79613	   1.10126	   0.17425	   1.11496	  -8.99124
3033286.84219	 190.00000	  14.06813	   1.14086	   0.19161	   1.15684	  -9.53406
3033287.05819	 190.00000	  11.14480	   1.17351	   0.18756	   1.18840	  -9.08081
3033287.32519	 190.00000	   8.81772	   1.22358	   0.19359	   1.23880	  -8.99072
3033287.50419	 190.00000	   6.97545	   1.25145	   0.19342	   1.26631	  -8.78596
3033287.72220	 190.00000	   5.51730	   1.27852	   0.17107	   1.28991	  -7.62130
3033287.99120	 190.00000	   4.36941	   1.31675	   0.14163	   1.32435	  -6.13903
3033288.32620	 190.00000	   3.45686	   1.35875	   0.13053	   1.36501	  -5.48725
3033288.74520	 190.00000	   2.73547	   1.37967	   0.13420	   1.38618	  -5.55550
3033289.27020	 190.00000	   2.16054	   1.37738	   0.13224	   1.38371	  -5.48427
3033289.92920	 190.00000	   1.70952	   1.36187	   0.11481	   1.36670	  -4.81893
3033290.75820	 190.00000	   1.35352	   1.35328	   0.07961	   1.35562	  -3.36686
3033291.80120	 190.00000	   1.07079	   1.36416	   0.03882	   1.36472	  -1.63007
3033293.11420	 190.00000	   0.84734	   1.39753	   0.01020	   1.39757	  -0.41815
3033294.77020	 190.00000	   0.67072	   1.43724	   0.00693	   1.43726	  -0.27621
3033296.85920	 190.00000	   0.53067	   1.47446	   0.03645	   1.47491	  -1.41629
3033299.49620	 190.00000	   0.41976	   1.48301	   0.09135	   1.48582	  -3.52471
3033302.82720	 190.00000	   0.33183	   1.44993	   0.14387	   1.45705	  -5.66646
3033307.03321	 190.00000	   0.26261	   1.38456	   0.16686	   1.39458	  -6.87198
3033312.34121	 190.00000	   0.20791	   1.31529	   0.14356	   1.32310	  -6.22914
3033319.04521	 190.00000	   0.16452	   1.27422	   0.07826	   1.27662	  -3.51456
3033327.52222	 190.00000	   0.13007	   1.28743	  -0.00760	   1.28745	   0.33829
3033338.21223	 190.00000	   0.10309	   1.36998	  -0.07974	   1.37230	   3.33097
3033351.72523	 190.00000	   0.08153	   1.51457	  -0.09246	   1.51739	   3.49353
3033368.82324	 190.00000	   0.06443	   1.66315	  -0.02411	   1.66333	   0.83043
3033390.40926	 190.00000	   0.05102	   1.79081	   0.17628	   1.79947	  -5.62189
3033417.65227	 190.00000	   0.04042	   1.78011	   0.44923	   1.83592	 -14.16364
3033452.14729	 190.00000	   0.03192	   1.58800	   0.68465	   1.72930	 -23.32292
3033495.69432	 190.00000	   0.02528	   1.26654	   0.74799	   1.47092	 -30.56493
3033550.75935	 190.00000	   0.01999	   0.95247	   0.58145	   1.11592	 -31.40277
3048507.87642	 191.00000	20004.45300	   0.76402	  -0.00899	   0.76407	   0.67434
3048508.01942	 191.00000	15829.12600	   0.77246	   0.00553	   0.77248	  -0.40982
3048508.16142	 191.00000	12516.70300	   0.78375	   0.01637	   0.78392	  -1.19658
3048508.30342	 191.00000	9909.44240	   0.79138	   0.02420	   0.79175	  -1.75185
3048508.46742	 191.00000	7835.48000	   0.80004	   0.03055	   0.80062	  -2.18666
3048508.66842	 191.00000	6217.24610	   0.80777	   0.03588	   0.80857	  -2.54322
3048508.90642	 191.00000	4905.29100	   0.81634	   0.04103	   0.81737	  -2.87740
3048509.14442	 191.00000	3881.27370	   0.82418	   0.04355	   0.82533	  -3.02471
3048509.38342	 191.00000	3070.98270	   0.83021	   0.04548	   0.83145	  -3.13593
3048509.62142	 191.00000	2430.77780	   0.84053	   0.04808	   0.84191	  -3.27372
3048509.85942	 191.00000	1923.15370	   0.84723	   0.05088	   0.84875	  -3.43701
3048510.09742	 191.00000	1522.43580	   0.85562	   0.05245	   0.85723	  -3.50769
3048510.33542	 191.00000	1203.84460	   0.86289	   0.05659	   0.86475	  -3.75213
3048510.57442	 191.00000	 952.86591	   0.87179	   0.05739	   0.87368	  -3.76652
3048510.81242	 191.00000	 754.27557	   0.87963	   0.06042	   0.88171	  -3.92944
3048511.04942	 191.00000	 596.71857	   0.89022	   0.06321	   0.89246	  -4.06156
3048511.28742	 191.00000	 471.96338	   0.89809	   0.06539	   0.90047	  -4.16445
3048511.52642	 191.00000	 373.20856	   0.90740	   0.06874	   0.91000	  -4.33199
3048511.76442	 191.00000	 295.47278	   0.91861	   0.07333	   0.92153	  -4.56435
3048512.00342	 191.00000	 233.87738	   0.92813	   0.07716	   0.93133	  -4.75231
3048512.24142	 191.00000	 185.05922	   0.93928	   0.08068	   0.94274	  -4.90943
3048512.47742	 191.00000	 146.35823	   0.94873	   0.08640	   0.95265	  -5.20383
3048512.71342	 191.00000	 115.77804	   0.96056	   0.09192	   0.96495	  -5.46603
3048512.94842	 191.00000	  91.67210	   0.97325	   0.09816	   0.97818	  -5.75901
3048513.19342	 191.00000	  72.51701	   0.98522	   0.10660	   0.99097	  -6.17537
3048513.42243	 191.00000	  57.36816	   1.00128	   0.11249	   1.00758	  -6.41019
3048513.65943	 191.00000	  45.36290	   1.01478	   0.12316	   1.02223	  -6.91968
3048513.89143	 191.00000	  35.93134	   1.03251	   0.13744	   1.04162	  -7.58230
3048514.14143	 191.00000	  28.40909	   1.05128	   0.14923	   1.06182	  -8.07927
3048514.35643	 191.00000	  22.48202	   1.07761	   0.16609	   1.09033	  -8.76216
3048514.62143	 191.00000	  17.79613	   1.10946	   0.18051	   1.12405	  -9.24087
3048514.87343	 191.00000	  14.06813	   1.14473	   0.18200	   1.15911	  -9.03398
3048515.08943	 191.00000	  11.14480	   1.17941	   0.19621	   1.19562	  -9.44533
3048515.35643	 191.00000	   8.81772	   1.21600	   0.18447	   1.22991	  -8.62629
3048515.53543	 191.00000	   6.97545	   1.26528	   0.17696	   1.27760	  -7.96161
3048515.75343	 191.00000	   5.51730	   1.29543	   0.18158	   1.30809	  -7.97900
3048516.02243	 191.00000	   4.36941	   1.31140	   0.16309	   1.32151	  -7.08896
3048516.35743	 191.00000	   3.45686	   1.32818	   0.13293	   1.33481	  -5.71546
3048516.77643	 191.00000	   2.73547	   1.35683	   0.10006	   1.36051	  -4.21750
3048517.30143	 191.00000	   2.16054	   1.39192	   0.08451	   1.39449	  -3.47454
3048517.96043	 191.00000	   1.70952	   1.41750	   0.09092	   1.42041	  -3.66985
3048518.78943	 191.00000	   1.35352	   1.41887	   0.10600	   1.42283	  -4.27232
3048519.83143	 191.00000	   1.07079	   1.39843	   0.11404	   1.40308	  -4.66226
3048521.14543	 191.00000	   0.84734	   1.36856	   0.10175	   1.37233	  -4.25204
3048522.80143	 191.00000	   0.67072	   1.34734	   0.07091	   1.34921	  -3.01278
3048524.89043	 191.00000	   0.53067	   1.34858	   0.02247	   1.34876	  -0.95443
3048527.52643	 191.00000	   0.41976	   1.38339	  -0.01727	   1.38350	   0.71505
3048530.85844	 191.00000	   0.33183	   1.44175	  -0.02525	   1.44197	   1.00336
3048535.06444	 191.00000	   0.26261	   1.49967	   0.00969	   1.49970	  -0.37018
3048540.37244	 191.00000	   0.20791	   1.53137	   0.08566	   1.53376	  -3.20171
3048547.07645	 191.00000	   0.16452	   1.51167	   0.17898	   1.52223	  -6.75219
3048555.55345	 191.00000	   0.13007	   1.43567	   0.25356	   1.45789	 -10.01611
3048566.24346	 191.00000	   0.10309	   1.32367	   0.26969	   1.35086	 -11.51596
3048579.75646	 191.00000	   0.08153	   1.21911	   0.20716	   1.23658	  -9.64401
3048596.85447	 191.00000	   0.06443	   1.17090	   0.09139	   1.17446	  -4.46283
3048618.44049	 191.00000	   0.05102	   1.23343	  -0.08109	   1.23610	   3.76131
3048645.68350	 191.00000	   0.04042	   1.44264	  -0.20645	   1.45733	   8.14424
3048680.17852	 191.00000	   0.03192	   1.74778	  -0.17829	   1.75685	   5.82465
3048723.72555	 191.00000	   0.02528	   2.03269	   0.06056	   2.03359	  -1.70645
3048778.79058	 191.00000	   0.01999	   2.15882	   0.47544	   2.21056	 -12.42002
3063725.48537	 192.00000	20004.45300	   0.76707	  -0.00859	   0.76712	   0.64182
3063725.62837	 192.00000	15829.12600	   0.77736	   0.00502	   0.77738	  -0.37020
3063725.77037	 192.00000	12516.70300	   0.78536	   0.01543	   0.78551	  -1.12590
3063725.91237	 192.00000	9909.44240	   0.79354	   0.02636	   0.79398	  -1.90269
3063726.07637	 192.00000	7835.48000	   0.80284	   0.03011	   0.80341	  -2.14813
3063726.27737	 192.00000	6217.24610	   0.81063	   0.03799	   0.81152	  -2.68334
3063726.51537	 192.00000	4905.29100	   0.82074	   0.03924	   0.82167	  -2.73739
3063726.75337	 192.00000	3881.27370	   0.82631	   0.04494	   0.82753	  -3.11297
3063726.99237	 192.00000	3070.98270	   0.83362	   0.04634	   0.83491	  -3.18206
3063727.23037	 192.00000	2430.77780	   0.84367	   0.04861	   0.84507	  -3.29727
3063727.46837	 192.00000	1923.15370	   0.84989	   0.05119	   0.85143	  -3.44683
3063727.70638	 192.00000	1522.43580	   0.85889	   0.05262	   0.86050	  -3.50590
3063727.94438	 192.00000	1203.84460	   0.86700	   0.05559	   0.86878	  -3.66843
3063728.18338	 192.00000	 952.86591	   0.87644	   0.05852	   0.87839	  -3.82018
3063728.42138	 192.00000	 754.27557	   0.88412	   0.06093	   0.88622	  -3.94226
3063728.65838	 192.00000	 596.71857	   0.89304	   0.06265	   0.89523	  -4.01302
3063728.89638	 192.00000	 471.96338	   0.90231	   0.06589	   0.90471	  -4.17679
3063729.13538	 192.00000	 373.20856	   0.90920	   0.06989	   0.91188	  -4.39567
3063729.37338	 192.00000	 295.47278	   0.92078	   0.07228	   0.92361	  -4.48812
3063729.61238	 192.00000	 233.87738	   0.93151	   0.07580	   0.93459	  -4.65220
3063729.85038	 192.00000	 185.05922	   0.94484	   0.08112	   0.94831	  -4.90696
3063730.08638	 192.00000	 146.35823	   0.95313	   0.08631	   0.95703	  -5.17431
3063730.32238	 192.00000	 115.77804	   0.96603	   0.09340	   0.97053	  -5.52218
3063730.55738	 192.00000	  91.67210	   0.97713	   0.09821	   0.98205	  -5.73968
3063730.80238	 192.00000	  72.51701	   0.99035	   0.10626	   0.99604	  -6.12432
3063731.03138	 192.00000	  57.36816	   1.00428	   0.11293	   1.01061	  -6.41615
3063731.26838	 192.00000	  45.36290	   1.01781	   0.12181	   1.02507	  -6.82449
3063731.50038	 192.00000	  35.93134	   1.03697	   0.13708	   1.04599	  -7.53037
3063731.75038	 192.00000	  28.40909	   1.05597	   0.15034	   1.06662	  -8.10299
3063731.96538	 192.00000	  22.48202	   1.08112	   0.16686	   1.09392	  -8.77401
3063732.23038	 192.00000	  17.79613	   1.11404	   0.17835	   1.12823	  -9.09568
3063732.48238	 192.00000	  14.06813	   1.14657	   0.18121	   1.16081	  -8.98089
3063732.69838	 192.00000	  11.14480	   1.18346	   0.19779	   1.19988	  -9.48826
3063732.96538	 192.00000	   8.81772	   1.21751	   0.18548	   1.23156	  -8.66188
3063733.14438	 192.00000	   6.97545	   1.26650	   0.17663	   1.27876	  -7.93934
3063733.36238	 192.00000	   5.51730	   1.30157	   0.17964	   1.31391	  -7.85812
3063733.63138	 192.00000	   4.36941	   1.31655	   0.16514	   1.32687	  -7.14937
3063733.96638	 192.00000	   3.45686	   1.33135	   0.13801	   1.33849	  -5.91833
3063734.38538	 192.00000	   2.73547	   1.35735	   0.10280	   1.36124	  -4.33120
3063734.91038	 192.00000	   2.16054	   1.39166	   0.08253	   1.39410	  -3.39381
3063735.56938	 192.00000	   1.70952	   1.41974	   0.08397	   1.42222	  -3.38482
3063736.39838	 192.00000	   1.35352	   1.42875	   0.09941	   1.43221	  -3.98008
3063737.44138	 192.00000	   1.07079	   1.41271	   0.11279	   1.41720	  -4.56487
3063738.75438	 192.00000	   0.84734	   1.38272	   0.10866	   1.38698	  -4.49336
3063740.41038	 192.00000	   0.67072	   1.35631	   0.08486	   1.35896	  -3.58002
3063742.49938	 192.00000	   0.53067	   1.34726	   0.03782	   1.34779	  -1.60789
3063745.13639	 192.00000	   0.41976	   1.37117	  -0.00770	   1.37120	   0.32191
3063748.46739	 192.00000	   0.33183	   1.42430	  -0.02971	   1.42461	   1.19496
3063752.67339	 192.00000	   0.26261	   1.48909	  -0.00894	   1.48911	   0.34400
3063757.98139	 192.00000	   0.20791	   1.53592	   0.05650	   1.53696	  -2.10667
3063764.68540	 192.00000	   0.16452	   1.53800	   0.15240	   1.54553	  -5.65902
3063773.16240	 192.00000	   0.13007	   1.47968	   0.24547	   1.49990	  -9.41923
3063783.85241	 192.00000	   0.10309	   1.37163	   0.29058	   1.40207	 -11.96133
3063797.36642	 192.00000	   0.08153	   1.24905	   0.25752	   1.27532	 -11.64983
3063814.46343	 192.00000	   0.06443	   1.16947	   0.15903	   1.18023	  -7.74363
3063836.04944	 192.00000	   0.05102	   1.18599	  -0.02369	   1.18623	   1.14451
3063863.29246	 192.00000	   0.04042	   1.35598	  -0.18976	   1.36920	   7.96625
3063897.78748	 192.00000	   0.03192	   1.65558	  -0.22723	   1.67110	   7.81499
3063941.33450	 192.00000	   0.02528	   1.98206	  -0.05388	   1.98279	   1.55703
3063996.39954	 192.00000	   0.01999	   2.19490	   0.32447	   2.21876	  -8.40914
3078944.55154	 193.00000	20004.45300	   0.77211	  -0.00771	   0.77215	   0.57223
3078944.69454	 193.00000	15829.12600	   0.78079	   0.00629	   0.78082	  -0.46163
3078944.83654	 193.00000	12516.70300	   0.79008	   0.01583	   0.79024	  -1.14784
3078944.97854	 193.00000	9909.44240	   0.79884	   0.02420	   0.79921	  -1.73495
3078945.14254	 193.00000	7835.48000	   0.80755	   0.03157	   0.80817	  -2.23883
3078945.34354	 193.00000	6217.24610	   0.81677	   0.03502	   0.81752	  -2.45489
3078945.58154	 193.00000	4905.29100	   0.82386	   0.03936	   0.82480	  -2.73517
3078945.82054	 193.00000	3881.27370	   0.83149	   0.04140	   0.83252	  -2.85034
