Repository: kbm2110/Battery_Diagnostics_Thesis

# Battery_Diagnostics_Thesis
 Data-driven battery diagnostics using EIS

**Author:** Bala Manikanta Yaswanth Kanagarla
**Institution:** Technische Hochschule Ingolstadt (THI)
**Supervisor:** Prof. Dr. H.-G. Schweiger

## Overview

This project implements a machine learning framework for 
non-invasive State of Health (SoH) estimation of lithium-ion 
batteries using Electrochemical Impedance Spectroscopy (EIS).

Eight physically interpretable features are extracted from 
impedance spectra and used to train six ML models under a 
strict cell-level train-test split. The stacking ensemble 
achieves R² = 0.9122 and RMSE = 0.0234 on completely unseen 
cells.

---

File: data/EIS/EIS_state_IV_45C02.txt (part 23 of 37)
time/s	           cycle number	freq/Hz	           Re(Z)/Ohm	  -Im(Z)/Ohm	   |Z|/Ohm	   Phase(Z)/deg
2846451.84639	 184.00000	   0.20791	   0.82989	   0.06529	   0.83246	  -4.49832
2846458.55140	 184.00000	   0.16452	   0.84408	   0.06871	   0.84688	  -4.65358
2846467.02740	 184.00000	   0.13007	   0.86403	   0.07971	   0.86770	  -5.27068
2846477.71741	 184.00000	   0.10309	   0.88744	   0.10063	   0.89313	  -6.46923
2846491.23142	 184.00000	   0.08153	   0.90755	   0.13370	   0.91734	  -8.38030
2846508.32943	 184.00000	   0.06443	   0.92016	   0.17082	   0.93589	 -10.51690
2846529.91644	 184.00000	   0.05102	   0.92135	   0.20754	   0.94443	 -12.69456
2846557.15846	 184.00000	   0.04042	   0.92185	   0.23079	   0.95030	 -14.05531
2846591.65448	 184.00000	   0.03192	   0.93351	   0.24555	   0.96527	 -14.73705
2846635.20150	 184.00000	   0.02528	   0.95884	   0.25884	   0.99317	 -15.10688
2846690.26754	 184.00000	   0.01999	   0.99842	   0.27554	   1.03574	 -15.42837
2861209.37412	 185.00000	20004.45300	   0.37546	  -0.01924	   0.37595	   2.93396
2861209.51612	 185.00000	15829.12600	   0.38348	  -0.00682	   0.38354	   1.01920
2861209.65812	 185.00000	12516.70300	   0.39053	   0.00617	   0.39058	  -0.90541
2861209.80012	 185.00000	9909.44240	   0.39720	   0.01370	   0.39743	  -1.97476
2861209.96512	 185.00000	7835.48000	   0.40303	   0.02187	   0.40363	  -3.10555
2861210.16512	 185.00000	6217.24610	   0.41201	   0.02671	   0.41287	  -3.70942
2861210.40412	 185.00000	4905.29100	   0.41944	   0.03098	   0.42058	  -4.22443
2861210.64212	 185.00000	3881.27370	   0.42609	   0.03521	   0.42755	  -4.72383
2861210.88012	 185.00000	3070.98270	   0.43117	   0.03841	   0.43287	  -5.09045
2861211.11812	 185.00000	2430.77780	   0.43998	   0.04207	   0.44199	  -5.46253
2861211.35612	 185.00000	1923.15370	   0.44491	   0.04417	   0.44709	  -5.66980
2861211.59412	 185.00000	1522.43580	   0.45369	   0.04878	   0.45631	  -6.13641
2861211.83212	 185.00000	1203.84460	   0.46082	   0.05178	   0.46372	  -6.41121
2861212.07012	 185.00000	 952.86591	   0.47026	   0.05190	   0.47312	  -6.29804
2861212.30912	 185.00000	 754.27557	   0.47688	   0.05680	   0.48026	  -6.79275
2861212.54612	 185.00000	 596.71857	   0.48411	   0.05886	   0.48768	  -6.93186
2861212.78312	 185.00000	 471.96338	   0.49391	   0.06198	   0.49778	  -7.15314
2861213.02212	 185.00000	 373.20856	   0.50080	   0.06385	   0.50485	  -7.26614
2861213.26012	 185.00000	 295.47278	   0.51043	   0.06757	   0.51488	  -7.54129
2861213.49912	 185.00000	 233.87738	   0.51987	   0.07266	   0.52492	  -7.95620
2861213.73712	 185.00000	 185.05922	   0.53058	   0.07532	   0.53590	  -8.07977
2861213.97312	 185.00000	 146.35823	   0.53968	   0.08264	   0.54597	  -8.70596
2861214.21012	 185.00000	 115.77804	   0.55177	   0.08849	   0.55882	  -9.11103
2861214.44412	 185.00000	  91.67210	   0.56558	   0.09429	   0.57339	  -9.46515
2861214.69012	 185.00000	  72.51701	   0.57967	   0.10270	   0.58870	 -10.04713
2861214.91912	 185.00000	  57.36816	   0.59698	   0.11063	   0.60714	 -10.49838
2861215.15512	 185.00000	  45.36290	   0.61703	   0.11764	   0.62815	 -10.79378
2861215.38812	 185.00000	  35.93134	   0.63981	   0.12279	   0.65148	 -10.86430
2861215.63813	 185.00000	  28.40909	   0.66441	   0.12533	   0.67613	 -10.68247
2861215.85213	 185.00000	  22.48202	   0.68968	   0.12315	   0.70059	 -10.12426
2861216.11713	 185.00000	  17.79613	   0.71398	   0.11569	   0.72329	  -9.20399
2861216.37013	 185.00000	  14.06813	   0.73221	   0.10688	   0.73997	  -8.30473
2861216.58513	 185.00000	  11.14480	   0.75166	   0.09703	   0.75789	  -7.35537
2861216.85313	 185.00000	   8.81772	   0.76473	   0.08414	   0.76934	  -6.27912
2861217.03113	 185.00000	   6.97545	   0.77579	   0.07455	   0.77936	  -5.48913
2861217.24913	 185.00000	   5.51730	   0.78553	   0.06422	   0.78815	  -4.67402
2861217.51813	 185.00000	   4.36941	   0.79021	   0.05846	   0.79237	  -4.23081
2861217.85313	 185.00000	   3.45686	   0.79485	   0.04936	   0.79638	  -3.55352
2861218.27213	 185.00000	   2.73547	   0.79860	   0.04361	   0.79979	  -3.12548
2861218.79713	 185.00000	   2.16054	   0.80498	   0.03862	   0.80591	  -2.74695
2861219.45613	 185.00000	   1.70952	   0.81164	   0.03729	   0.81250	  -2.63066
2861220.28413	 185.00000	   1.35352	   0.81540	   0.03895	   0.81632	  -2.73453
2861221.32713	 185.00000	   1.07079	   0.81633	   0.04367	   0.81750	  -3.06227
2861222.64113	 185.00000	   0.84734	   0.81516	   0.04660	   0.81649	  -3.27165
2861224.29713	 185.00000	   0.67072	   0.81381	   0.04765	   0.81520	  -3.35127
2861226.38613	 185.00000	   0.53067	   0.81445	   0.04538	   0.81572	  -3.18920
2861229.02213	 185.00000	   0.41976	   0.81932	   0.04368	   0.82048	  -3.05171
2861232.35414	 185.00000	   0.33183	   0.83017	   0.04447	   0.83136	  -3.06638
2861236.55914	 185.00000	   0.26261	   0.84376	   0.05125	   0.84532	  -3.47599
2861241.86714	 185.00000	   0.20791	   0.85890	   0.06672	   0.86149	  -4.44204
2861248.57214	 185.00000	   0.16452	   0.87000	   0.08986	   0.87463	  -5.89700
2861257.04815	 185.00000	   0.13007	   0.87310	   0.11646	   0.88083	  -7.59786
2861267.73816	 185.00000	   0.10309	   0.86955	   0.13708	   0.88029	  -8.95893
2861281.25216	 185.00000	   0.08153	   0.86753	   0.15116	   0.88060	  -9.88384
2861298.35017	 185.00000	   0.06443	   0.87419	   0.16197	   0.88907	 -10.49661
2861319.93619	 185.00000	   0.05102	   0.89145	   0.16968	   0.90746	 -10.77670
2861347.17920	 185.00000	   0.04042	   0.91995	   0.18117	   0.93762	 -11.14121
2861381.67522	 185.00000	   0.03192	   0.96194	   0.20106	   0.98272	 -11.80576
2861425.22225	 185.00000	   0.02528	   1.01349	   0.23273	   1.03987	 -12.93248
2861480.28728	 185.00000	   0.01999	   1.06933	   0.28692	   1.10715	 -15.01985
2875987.47278	 186.00000	20004.45300	   0.37472	  -0.01947	   0.37523	   2.97386
2875987.61478	 186.00000	15829.12600	   0.38309	  -0.00627	   0.38314	   0.93802
2875987.75678	 186.00000	12516.70300	   0.38967	   0.00516	   0.38970	  -0.75940
2875987.89878	 186.00000	9909.44240	   0.39736	   0.01451	   0.39762	  -2.09115
2875988.06378	 186.00000	7835.48000	   0.40498	   0.02176	   0.40556	  -3.07604
2875988.26378	 186.00000	6217.24610	   0.41008	   0.02780	   0.41102	  -3.87852
2875988.50178	 186.00000	4905.29100	   0.41775	   0.03282	   0.41904	  -4.49224
2875988.74078	 186.00000	3881.27370	   0.42533	   0.03707	   0.42694	  -4.98161
2875988.97878	 186.00000	3070.98270	   0.43289	   0.03989	   0.43473	  -5.26524
2875989.21678	 186.00000	2430.77780	   0.43808	   0.04263	   0.44015	  -5.55856
2875989.45478	 186.00000	1923.15370	   0.44464	   0.04556	   0.44697	  -5.85016
2875989.69278	 186.00000	1522.43580	   0.45377	   0.04859	   0.45636	  -6.11264
2875989.93078	 186.00000	1203.84460	   0.46172	   0.05030	   0.46445	  -6.21770
2875990.16978	 186.00000	 952.86591	   0.46849	   0.05313	   0.47149	  -6.46960
2875990.40778	 186.00000	 754.27557	   0.47800	   0.05456	   0.48110	  -6.51116
2875990.64578	 186.00000	 596.71857	   0.48664	   0.05697	   0.48996	  -6.67770
2875990.88278	 186.00000	 471.96338	   0.49328	   0.06053	   0.49698	  -6.99579
2875991.12178	 186.00000	 373.20856	   0.50037	   0.06570	   0.50466	  -7.48052
2875991.35978	 186.00000	 295.47278	   0.51277	   0.06714	   0.51715	  -7.45915
2875991.59878	 186.00000	 233.87738	   0.52031	   0.07151	   0.52521	  -7.82525
2875991.83678	 186.00000	 185.05922	   0.53066	   0.07656	   0.53616	  -8.20914
2875992.07278	 186.00000	 146.35823	   0.54218	   0.08236	   0.54840	  -8.63742
2875992.30978	 186.00000	 115.77804	   0.55168	   0.08880	   0.55878	  -9.14367
2875992.54378	 186.00000	  91.67210	   0.56510	   0.09422	   0.57290	  -9.46561
2875992.78878	 186.00000	  72.51701	   0.57946	   0.10352	   0.58864	 -10.12904
2875993.01878	 186.00000	  57.36816	   0.59750	   0.11060	   0.60765	 -10.48660
2875993.25478	 186.00000	  45.36290	   0.61787	   0.11752	   0.62894	 -10.76943
2875993.48778	 186.00000	  35.93134	   0.64021	   0.12185	   0.65170	 -10.77588
2875993.73778	 186.00000	  28.40909	   0.66380	   0.12577	   0.67561	 -10.72857
2875993.95178	 186.00000	  22.48202	   0.68821	   0.12325	   0.69916	 -10.15335
2875994.21678	 186.00000	  17.79613	   0.71469	   0.11568	   0.72400	  -9.19418
2875994.46978	 186.00000	  14.06813	   0.73307	   0.10758	   0.74093	  -8.34862
2875994.68578	 186.00000	  11.14480	   0.75305	   0.09726	   0.75930	  -7.35931
2875994.95278	 186.00000	   8.81772	   0.76518	   0.08408	   0.76979	  -6.27035
2875995.13078	 186.00000	   6.97545	   0.77704	   0.07406	   0.78057	  -5.44473
2875995.34878	 186.00000	   5.51730	   0.78685	   0.06616	   0.78962	  -4.80649
2875995.61778	 186.00000	   4.36941	   0.79183	   0.05950	   0.79406	  -4.29719
2875995.95378	 186.00000	   3.45686	   0.79476	   0.05035	   0.79635	  -3.62483
2875996.37178	 186.00000	   2.73547	   0.79897	   0.04453	   0.80021	  -3.18999
2875996.89678	 186.00000	   2.16054	   0.80499	   0.03807	   0.80589	  -2.70760
2875997.55678	 186.00000	   1.70952	   0.81177	   0.03658	   0.81259	  -2.58012
2875998.38478	 186.00000	   1.35352	   0.81640	   0.03872	   0.81732	  -2.71571
2875999.42778	 186.00000	   1.07079	   0.81754	   0.04307	   0.81867	  -3.01558
2876000.74178	 186.00000	   0.84734	   0.81611	   0.04628	   0.81742	  -3.24595
2876002.39779	 186.00000	   0.67072	   0.81495	   0.04800	   0.81636	  -3.37086
2876004.48579	 186.00000	   0.53067	   0.81549	   0.04570	   0.81677	  -3.20774
2876007.12279	 186.00000	   0.41976	   0.81973	   0.04426	   0.82093	  -3.09031
2876010.45479	 186.00000	   0.33183	   0.82966	   0.04512	   0.83088	  -3.11301
2876014.65979	 186.00000	   0.26261	   0.84347	   0.05134	   0.84504	  -3.48286
2876019.96780	 186.00000	   0.20791	   0.85962	   0.06532	   0.86210	  -4.34532
2876026.67280	 186.00000	   0.16452	   0.87129	   0.08822	   0.87575	  -5.78158
2876035.14880	 186.00000	   0.13007	   0.87538	   0.11487	   0.88288	  -7.47570
2876045.83981	 186.00000	   0.10309	   0.87191	   0.13802	   0.88277	  -8.99477
2876059.35282	 186.00000	   0.08153	   0.87014	   0.15234	   0.88337	  -9.93013
2876076.45083	 186.00000	   0.06443	   0.87511	   0.16343	   0.89024	 -10.57842
2876098.03784	 186.00000	   0.05102	   0.89199	   0.17106	   0.90824	 -10.85607
2876125.27986	 186.00000	   0.04042	   0.92019	   0.18231	   0.93807	 -11.20632
2876159.77588	 186.00000	   0.03192	   0.96092	   0.19994	   0.98151	 -11.75410
2876203.32290	 186.00000	   0.02528	   1.01224	   0.23192	   1.03847	 -12.90483
2876258.38894	 186.00000	   0.01999	   1.06917	   0.28413	   1.10628	 -14.88237
2890757.97938	 187.00000	20004.45300	   0.37591	  -0.01885	   0.37638	   2.87000
2890758.12138	 187.00000	15829.12600	   0.38295	  -0.00576	   0.38299	   0.86183
2890758.26338	 187.00000	12516.70300	   0.38990	   0.00731	   0.38997	  -1.07383
2890758.40538	 187.00000	9909.44240	   0.39716	   0.01606	   0.39748	  -2.31569
2890758.57038	 187.00000	7835.48000	   0.40506	   0.02172	   0.40564	  -3.06876
2890758.77038	 187.00000	6217.24610	   0.41054	   0.02736	   0.41145	  -3.81246
2890759.00838	 187.00000	4905.29100	   0.41809	   0.03237	   0.41934	  -4.42716
2890759.24738	 187.00000	3881.27370	   0.42551	   0.03418	   0.42688	  -4.59218
2890759.48538	 187.00000	3070.98270	   0.43330	   0.04046	   0.43518	  -5.33507
2890759.72338	 187.00000	2430.77780	   0.43977	   0.04334	   0.44190	  -5.62898
2890759.96138	 187.00000	1923.15370	   0.44533	   0.04545	   0.44764	  -5.82730
2890760.19938	 187.00000	1522.43580	   0.45348	   0.04761	   0.45597	  -5.99342
2890760.43738	 187.00000	1203.84460	   0.46189	   0.05030	   0.46462	  -6.21504
2890760.67638	 187.00000	 952.86591	   0.47079	   0.05250	   0.47371	  -6.36297
2890760.91438	 187.00000	 754.27557	   0.47797	   0.05533	   0.48117	  -6.60314
2890761.15238	 187.00000	 596.71857	   0.48461	   0.05719	   0.48798	  -6.73041
2890761.38938	 187.00000	 471.96338	   0.49434	   0.06052	   0.49803	  -6.98032
2890761.62838	 187.00000	 373.20856	   0.50217	   0.06404	   0.50624	  -7.26779
2890761.86638	 187.00000	 295.47278	   0.51095	   0.06894	   0.51558	  -7.68417
2890762.10538	 187.00000	 233.87738	   0.52114	   0.07211	   0.52610	  -7.87842
2890762.34338	 187.00000	 185.05922	   0.53068	   0.07637	   0.53615	  -8.18866
2890762.57938	 187.00000	 146.35823	   0.54213	   0.08206	   0.54831	  -8.60732
2890762.81638	 187.00000	 115.77804	   0.55436	   0.08875	   0.56142	  -9.09568
2890763.05038	 187.00000	  91.67210	   0.56593	   0.09551	   0.57393	  -9.57931
2890763.29538	 187.00000	  72.51701	   0.58128	   0.10325	   0.59038	 -10.07226
2890763.52538	 187.00000	  57.36816	   0.59756	   0.11158	   0.60789	 -10.57658
2890763.76138	 187.00000	  45.36290	   0.61809	   0.11773	   0.62920	 -10.78369
2890763.99438	 187.00000	  35.93134	   0.64092	   0.12352	   0.65271	 -10.90854
2890764.24438	 187.00000	  28.40909	   0.66433	   0.12449	   0.67589	 -10.61351
2890764.45838	 187.00000	  22.48202	   0.68994	   0.12351	   0.70091	 -10.14902
2890764.72338	 187.00000	  17.79613	   0.71403	   0.11657	   0.72348	  -9.27185
2890764.97638	 187.00000	  14.06813	   0.73540	   0.10812	   0.74331	  -8.36393
2890765.19238	 187.00000	  11.14480	   0.75290	   0.09719	   0.75914	  -7.35577
2890765.45938	 187.00000	   8.81772	   0.76689	   0.08532	   0.77162	  -6.34836
2890765.63738	 187.00000	   6.97545	   0.77712	   0.07359	   0.78060	  -5.40977
2890765.85538	 187.00000	   5.51730	   0.78688	   0.06601	   0.78965	  -4.79548
2890766.12438	 187.00000	   4.36941	   0.79302	   0.05886	   0.79520	  -4.24495
2890766.46038	 187.00000	   3.45686	   0.79607	   0.05120	   0.79771	  -3.68019
2890766.87738	 187.00000	   2.73547	   0.80074	   0.04374	   0.80193	  -3.12670
2890767.40238	 187.00000	   2.16054	   0.80727	   0.03904	   0.80821	  -2.76842
2890768.06238	 187.00000	   1.70952	   0.81316	   0.03669	   0.81399	  -2.58333
2890768.89038	 187.00000	   1.35352	   0.81757	   0.04051	   0.81858	  -2.83641
2890769.93338	 187.00000	   1.07079	   0.81837	   0.04382	   0.81955	  -3.06522
2890771.24738	 187.00000	   0.84734	   0.81666	   0.04611	   0.81796	  -3.23147
2890772.90338	 187.00000	   0.67072	   0.81592	   0.04719	   0.81728	  -3.31028
2890774.99139	 187.00000	   0.53067	   0.81663	   0.04542	   0.81789	  -3.18317
2890777.62839	 187.00000	   0.41976	   0.82192	   0.04368	   0.82308	  -3.04211
2890780.95939	 187.00000	   0.33183	   0.83187	   0.04470	   0.83307	  -3.07566
2890785.16539	 187.00000	   0.26261	   0.84562	   0.05139	   0.84718	  -3.47759
2890790.47339	 187.00000	   0.20791	   0.86086	   0.06649	   0.86342	  -4.41684
2890797.17840	 187.00000	   0.16452	   0.87180	   0.09014	   0.87645	  -5.90340
2890805.65440	 187.00000	   0.13007	   0.87460	   0.11612	   0.88227	  -7.56296
2890816.34541	 187.00000	   0.10309	   0.87135	   0.13776	   0.88217	  -8.98435
2890829.85842	 187.00000	   0.08153	   0.86953	   0.15097	   0.88254	  -9.84951
2890846.95643	 187.00000	   0.06443	   0.87556	   0.16164	   0.89036	 -10.45958
2890868.54344	 187.00000	   0.05102	   0.89337	   0.16950	   0.90931	 -10.74340
2890895.78546	 187.00000	   0.04042	   0.92260	   0.18194	   0.94037	 -11.15609
2890930.28148	 187.00000	   0.03192	   0.96370	   0.20009	   0.98425	 -11.72968
2890973.82850	 187.00000	   0.02528	   1.01535	   0.23355	   1.04186	 -12.95369
2891028.89454	 187.00000	   0.01999	   1.07162	   0.28763	   1.10955	 -15.02469
2905521.20752	 188.00000	20004.45300	   0.37695	  -0.01908	   0.37743	   2.89800
2905521.34952	 188.00000	15829.12600	   0.38276	  -0.00479	   0.38279	   0.71656
2905521.49152	 188.00000	12516.70300	   0.39122	   0.00650	   0.39127	  -0.95243
2905521.63352	 188.00000	9909.44240	   0.39781	   0.01466	   0.39808	  -2.11113
2905521.79852	 188.00000	7835.48000	   0.40468	   0.02223	   0.40529	  -3.14409
2905521.99852	 188.00000	6217.24610	   0.41153	   0.02737	   0.41244	  -3.80444
2905522.23752	 188.00000	4905.29100	   0.41897	   0.03269	   0.42025	  -4.46092
2905522.47552	 188.00000	3881.27370	   0.42405	   0.03654	   0.42562	  -4.92429
2905522.71352	 188.00000	3070.98270	   0.43296	   0.03907	   0.43471	  -5.15662
2905522.95152	 188.00000	2430.77780	   0.44005	   0.04434	   0.44227	  -5.75345
2905523.18952	 188.00000	1923.15370	   0.44669	   0.04523	   0.44898	  -5.78173
2905523.42752	 188.00000	1522.43580	   0.45500	   0.04821	   0.45754	  -6.04825
2905523.66552	 188.00000	1203.84460	   0.46119	   0.05013	   0.46390	  -6.20367
2905523.90452	 188.00000	 952.86591	   0.46864	   0.05303	   0.47163	  -6.45611
2905524.14252	 188.00000	 754.27557	   0.47767	   0.05598	   0.48094	  -6.68393
2905524.38052	 188.00000	 596.71857	   0.48577	   0.05835	   0.48926	  -6.84922
2905524.61752	 188.00000	 471.96338	   0.49527	   0.06092	   0.49901	  -7.01203
2905524.85652	 188.00000	 373.20856	   0.50333	   0.06472	   0.50747	  -7.32711
2905525.09452	 188.00000	 295.47278	   0.51180	   0.06728	   0.51620	  -7.48848
2905525.33352	 188.00000	 233.87738	   0.52056	   0.07151	   0.52545	  -7.82160
2905525.57152	 188.00000	 185.05922	   0.53035	   0.07619	   0.53579	  -8.17488
2905525.80752	 188.00000	 146.35823	   0.54131	   0.08053	   0.54727	  -8.46178
2905526.04452	 188.00000	 115.77804	   0.55143	   0.08886	   0.55854	  -9.15464
2905526.27852	 188.00000	  91.67210	   0.56578	   0.09438	   0.57360	  -9.47080
2905526.52452	 188.00000	  72.51701	   0.58040	   0.10293	   0.58946	 -10.05664
2905526.75352	 188.00000	  57.36816	   0.59891	   0.11112	   0.60913	 -10.51098
2905526.98952	 188.00000	  45.36290	   0.61860	   0.11880	   0.62990	 -10.87087
2905527.22252	 188.00000	  35.93134	   0.63987	   0.12416	   0.65181	 -10.98113
2905527.47252	 188.00000	  28.40909	   0.66509	   0.12530	   0.67679	 -10.66904
2905527.68652	 188.00000	  22.48202	   0.68886	   0.12315	   0.69978	 -10.13568
2905527.95152	 188.00000	  17.79613	   0.71301	   0.11717	   0.72257	  -9.33251
2905528.20452	 188.00000	  14.06813	   0.73554	   0.10866	   0.74352	  -8.40375
2905528.42052	 188.00000	  11.14480	   0.75233	   0.09600	   0.75843	  -7.27150
2905528.68752	 188.00000	   8.81772	   0.76805	   0.08672	   0.77293	  -6.44178
2905528.86552	 188.00000	   6.97545	   0.77853	   0.07723	   0.78235	  -5.66503
2905529.08352	 188.00000	   5.51730	   0.78541	   0.06480	   0.78807	  -4.71687
2905529.35352	 188.00000	   4.36941	   0.79440	   0.05630	   0.79639	  -4.05366
2905529.68852	 188.00000	   3.45686	   0.80073	   0.05109	   0.80235	  -3.65072
2905530.10652	 188.00000	   2.73547	   0.80264	   0.04836	   0.80410	  -3.44782
2905530.63152	 188.00000	   2.16054	   0.80463	   0.04484	   0.80587	  -3.18940
2905531.29152	 188.00000	   1.70952	   0.80700	   0.04068	   0.80803	  -2.88584
2905532.11952	 188.00000	   1.35352	   0.80917	   0.03642	   0.80999	  -2.57689
2905533.16252	 188.00000	   1.07079	   0.81506	   0.03325	   0.81574	  -2.33605
2905534.47652	 188.00000	   0.84734	   0.82229	   0.03373	   0.82298	  -2.34920
2905536.13253	 188.00000	   0.67072	   0.83008	   0.03811	   0.83096	  -2.62845
2905538.22053	 188.00000	   0.53067	   0.83635	   0.04820	   0.83774	  -3.29825
2905540.85753	 188.00000	   0.41976	   0.83730	   0.06068	   0.83950	  -4.14493
2905544.18953	 188.00000	   0.33183	   0.83355	   0.06986	   0.83647	  -4.79043
2905548.39453	 188.00000	   0.26261	   0.82972	   0.07491	   0.83310	  -5.15901
2905553.70254	 188.00000	   0.20791	   0.83036	   0.07590	   0.83382	  -5.22270
2905560.40754	 188.00000	   0.16452	   0.83861	   0.07712	   0.84215	  -5.25430
2905568.88355	 188.00000	   0.13007	   0.85381	   0.08181	   0.85772	  -5.47317
2905579.57455	 188.00000	   0.10309	   0.87632	   0.09338	   0.88128	  -6.08220
2905593.08856	 188.00000	   0.08153	   0.90341	   0.11557	   0.91077	  -7.28988
2905610.18557	 188.00000	   0.06443	   0.92772	   0.14836	   0.93951	  -9.08562
2905631.77258	 188.00000	   0.05102	   0.94616	   0.19329	   0.96570	 -11.54625
2905659.01560	 188.00000	   0.04042	   0.95150	   0.23632	   0.98041	 -13.94821
2905693.51062	 188.00000	   0.03192	   0.95358	   0.26584	   0.98994	 -15.57761
2905737.05865	 188.00000	   0.02528	   0.96531	   0.28401	   1.00622	 -16.39505
2905792.12368	 188.00000	   0.01999	   0.99339	   0.29835	   1.03723	 -16.71709
2920276.50140	 189.00000	20004.45300	   0.37470	  -0.02027	   0.37524	   3.09725
2920276.64340	 189.00000	15829.12600	   0.38293	  -0.00483	   0.38296	   0.72261
2920276.78540	 189.00000	12516.70300	   0.39073	   0.00688	   0.39079	  -1.00842
2920276.92740	 189.00000	9909.44240	   0.39807	   0.01382	   0.39831	  -1.98771
2920277.09240	 189.00000	7835.48000	   0.40486	   0.02294	   0.40551	  -3.24293
2920277.29240	 189.00000	6217.24610	   0.41133	   0.02796	   0.41228	  -3.88809
2920277.53140	 189.00000	4905.29100	   0.41826	   0.03171	   0.41946	  -4.33612
2920277.76940	 189.00000	3881.27370	   0.42519	   0.03569	   0.42669	  -4.79854
2920278.00740	 189.00000	3070.98270	   0.43385	   0.03956	   0.43565	  -5.21059
2920278.24540	 189.00000	2430.77780	   0.43922	   0.04379	   0.44139	  -5.69359
2920278.48340	 189.00000	1923.15370	   0.44584	   0.04669	   0.44828	  -5.97830
2920278.72140	 189.00000	1522.43580	   0.45519	   0.04905	   0.45783	  -6.15030
2920278.95940	 189.00000	1203.84460	   0.46159	   0.05098	   0.46439	  -6.30249
2920279.19840	 189.00000	 952.86591	   0.46921	   0.05219	   0.47211	  -6.34740
2920279.43640	 189.00000	 754.27557	   0.47723	   0.05558	   0.48045	  -6.64331
2920279.67440	 189.00000	 596.71857	   0.48553	   0.05845	   0.48904	  -6.86433
2920279.91140	 189.00000	 471.96338	   0.49454	   0.06105	   0.49830	  -7.03695
2920280.15040	 189.00000	 373.20856	   0.50360	   0.06460	   0.50773	  -7.30981
2920280.38840	 189.00000	 295.47278	   0.51139	   0.06771	   0.51585	  -7.54195
2920280.62740	 189.00000	 233.87738	   0.52176	   0.07275	   0.52681	  -7.93719
2920280.86540	 189.00000	 185.05922	   0.53113	   0.07643	   0.53660	  -8.18875
2920281.10140	 189.00000	 146.35823	   0.54091	   0.08179	   0.54706	  -8.59900
2920281.33840	 189.00000	 115.77804	   0.55391	   0.08831	   0.56090	  -9.05893
2920281.57240	 189.00000	  91.67210	   0.56550	   0.09468	   0.57337	  -9.50506
2920281.81840	 189.00000	  72.51701	   0.58090	   0.10255	   0.58989	 -10.01147
2920282.04740	 189.00000	  57.36816	   0.59680	   0.10991	   0.60684	 -10.43481
2920282.28340	 189.00000	  45.36290	   0.61864	   0.11790	   0.62978	 -10.78983
2920282.51640	 189.00000	  35.93134	   0.64102	   0.12338	   0.65278	 -10.89453
2920282.76640	 189.00000	  28.40909	   0.66477	   0.12511	   0.67644	 -10.65845
2920282.98040	 189.00000	  22.48202	   0.68981	   0.12347	   0.70077	 -10.14795
2920283.24540	 189.00000	  17.79613	   0.71411	   0.11617	   0.72350	  -9.24021
2920283.49840	 189.00000	  14.06813	   0.73548	   0.10749	   0.74329	  -8.31474
2920283.71440	 189.00000	  11.14480	   0.75279	   0.09683	   0.75900	  -7.32986
2920283.98140	 189.00000	   8.81772	   0.76572	   0.08609	   0.77054	  -6.41457
2920284.15940	 189.00000	   6.97545	   0.77756	   0.07562	   0.78123	  -5.55495
2920284.37740	 189.00000	   5.51730	   0.78571	   0.06393	   0.78831	  -4.65178
2920284.64740	 189.00000	   4.36941	   0.79324	   0.05911	   0.79544	  -4.26197
2920284.98240	 189.00000	   3.45686	   0.79539	   0.05265	   0.79713	  -3.78693
2920285.40040	 189.00000	   2.73547	   0.80040	   0.04544	   0.80169	  -3.24950
2920285.92640	 189.00000	   2.16054	   0.80428	   0.03949	   0.80525	  -2.81076
2920286.58540	 189.00000	   1.70952	   0.81028	   0.03617	   0.81109	  -2.55589
2920287.41340	 189.00000	   1.35352	   0.81642	   0.03623	   0.81722	  -2.54087
2920288.45640	 189.00000	   1.07079	   0.82190	   0.04011	   0.82287	  -2.79426
2920289.77040	 189.00000	   0.84734	   0.82262	   0.04588	   0.82390	  -3.19227
2920291.42641	 189.00000	   0.67072	   0.82092	   0.05113	   0.82251	  -3.56414
2920293.51541	 189.00000	   0.53067	   0.81808	   0.05194	   0.81973	  -3.63257
2920296.15141	 189.00000	   0.41976	   0.81927	   0.05083	   0.82084	  -3.54991
2920299.48341	 189.00000	   0.33183	   0.82480	   0.04966	   0.82630	  -3.44579
2920303.68841	 189.00000	   0.26261	   0.83568	   0.05114	   0.83724	  -3.50157
2920308.99742	 189.00000	   0.20791	   0.85184	   0.05909	   0.85389	  -3.96812
2920315.70142	 189.00000	   0.16452	   0.86943	   0.07604	   0.87275	  -4.99827
2920324.17843	 189.00000	   0.13007	   0.88359	   0.10192	   0.88945	  -6.57979
2920334.86843	 189.00000	   0.10309	   0.88809	   0.13221	   0.89788	  -8.46743
2920348.38244	 189.00000	   0.08153	   0.88624	   0.15802	   0.90022	 -10.10990
2920365.48045	 189.00000	   0.06443	   0.88622	   0.17807	   0.90393	 -11.36119
2920387.06646	 189.00000	   0.05102	   0.89291	   0.18700	   0.91228	 -11.82804
2920414.30948	 189.00000	   0.04042	   0.91311	   0.19691	   0.93410	 -12.16925
2920448.80450	 189.00000	   0.03192	   0.94460	   0.20995	   0.96765	 -12.53115
2920492.35253	 189.00000	   0.02528	   0.98930	   0.22990	   1.01566	 -13.08234
2920547.41756	 189.00000	   0.01999	   1.04998	   0.26392	   1.08264	 -14.10938
2935032.02748	 190.00000	20004.45300	   0.37525	  -0.02186	   0.37588	   3.33464
2935032.16948	 190.00000	15829.12600	   0.38350	  -0.00592	   0.38354	   0.88370
2935032.31148	 190.00000	12516.70300	   0.39134	   0.00448	   0.39136	  -0.65630
2935032.45348	 190.00000	9909.44240	   0.39701	   0.01432	   0.39727	  -2.06505
2935032.61848	 190.00000	7835.48000	   0.40492	   0.02253	   0.40555	  -3.18430
2935032.81848	 190.00000	6217.24610	   0.41225	   0.02797	   0.41320	  -3.88146
2935033.05748	 190.00000	4905.29100	   0.41912	   0.03223	   0.42036	  -4.39794
2935033.29548	 190.00000	3881.27370	   0.42582	   0.03679	   0.42741	  -4.93734
2935033.53348	 190.00000	3070.98270	   0.43224	   0.03847	   0.43394	  -5.08635
2935033.77148	 190.00000	2430.77780	   0.44034	   0.04472	   0.44260	  -5.79964
2935034.00948	 190.00000	1923.15370	   0.44522	   0.04535	   0.44752	  -5.81594
2935034.24748	 190.00000	1522.43580	   0.45428	   0.04760	   0.45676	  -5.98159
2935034.48548	 190.00000	1203.84460	   0.46194	   0.05104	   0.46475	  -6.30474
2935034.72448	 190.00000	 952.86591	   0.46931	   0.05377	   0.47238	  -6.53539
2935034.96248	 190.00000	 754.27557	   0.47680	   0.05617	   0.48010	  -6.71877
2935035.20048	 190.00000	 596.71857	   0.48552	   0.05773	   0.48894	  -6.78118
2935035.43748	 190.00000	 471.96338	   0.49292	   0.06089	   0.49666	  -7.04167
2935035.67648	 190.00000	 373.20856	   0.50200	   0.06480	   0.50617	  -7.35497
2935035.91448	 190.00000	 295.47278	   0.51271	   0.06844	   0.51726	  -7.60346
2935036.15348	 190.00000	 233.87738	   0.52052	   0.07053	   0.52528	  -7.71673
2935036.39148	 190.00000	 185.05922	   0.53103	   0.07701	   0.53658	  -8.25142
2935036.62748	 190.00000	 146.35823	   0.54111	   0.08139	   0.54720	  -8.55423
2935036.86448	 190.00000	 115.77804	   0.55239	   0.08765	   0.55930	  -9.01627
2935037.09848	 190.00000	  91.67210	   0.56481	   0.09538	   0.57281	  -9.58527
2935037.34448	 190.00000	  72.51701	   0.58140	   0.10218	   0.59031	  -9.96738
2935037.57348	 190.00000	  57.36816	   0.59806	   0.11089	   0.60825	 -10.50408
2935037.80948	 190.00000	  45.36290	   0.61872	   0.11802	   0.62987	 -10.79956
2935038.04248	 190.00000	  35.93134	   0.64153	   0.12293	   0.65320	 -10.84731
2935038.29248	 190.00000	  28.40909	   0.66516	   0.12615	   0.67701	 -10.73868
2935038.50648	 190.00000	  22.48202	   0.68992	   0.12218	   0.70066	 -10.04223
2935038.77148	 190.00000	  17.79613	   0.71411	   0.11674	   0.72359	  -9.28416
2935039.02449	 190.00000	  14.06813	   0.73431	   0.10815	   0.74223	  -8.37824
2935039.24049	 190.00000	  11.14480	   0.75315	   0.09652	   0.75931	  -7.30324
2935039.50749	 190.00000	   8.81772	   0.76683	   0.08700	   0.77175	  -6.47275
2935039.68549	 190.00000	   6.97545	   0.77799	   0.07489	   0.78159	  -5.49830
2935039.90349	 190.00000	   5.51730	   0.78609	   0.06460	   0.78874	  -4.69776
2935040.17349	 190.00000	   4.36941	   0.79496	   0.05684	   0.79699	  -4.08979
2935040.50849	 190.00000	   3.45686	   0.79990	   0.05284	   0.80165	  -3.77911
2935040.92649	 190.00000	   2.73547	   0.80141	   0.04799	   0.80285	  -3.42663
2935041.45249	 190.00000	   2.16054	   0.80414	   0.04246	   0.80526	  -3.02283
2935042.11149	 190.00000	   1.70952	   0.80747	   0.03724	   0.80832	  -2.64066
2935042.93949	 190.00000	   1.35352	   0.81285	   0.03402	   0.81356	  -2.39651
2935043.98249	 190.00000	   1.07079	   0.81986	   0.03377	   0.82056	  -2.35894
2935045.29649	 190.00000	   0.84734	   0.82698	   0.03782	   0.82784	  -2.61831
2935046.95249	 190.00000	   0.67072	   0.83109	   0.04540	   0.83233	  -3.12670
2935049.04149	 190.00000	   0.53067	   0.83041	   0.05489	   0.83222	  -3.78190
2935051.67749	 190.00000	   0.41976	   0.82694	   0.06124	   0.82921	  -4.23552
2935055.00949	 190.00000	   0.33183	   0.82442	   0.06371	   0.82688	  -4.41871
2935059.21450	 190.00000	   0.26261	   0.82638	   0.06333	   0.82881	  -4.38238
2935064.52350	 190.00000	   0.20791	   0.83517	   0.06381	   0.83761	  -4.36943
2935071.22750	 190.00000	   0.16452	   0.85017	   0.06820	   0.85290	  -4.58649
2935079.70451	 190.00000	   0.13007	   0.87069	   0.08031	   0.87439	  -5.26967
2935090.39452	 190.00000	   0.10309	   0.89346	   0.10375	   0.89947	  -6.62358
2935103.90852	 190.00000	   0.08153	   0.91153	   0.13771	   0.92187	  -8.59088
2935121.00653	 190.00000	   0.06443	   0.92258	   0.17444	   0.93893	 -10.70718
2935142.59255	 190.00000	   0.05102	   0.92206	   0.20836	   0.94531	 -12.73320
2935169.83556	 190.00000	   0.04042	   0.92367	   0.22975	   0.95181	 -13.96785
2935204.33058	 190.00000	   0.03192	   0.93699	   0.24301	   0.96799	 -14.53955
2935247.87861	 190.00000	   0.02528	   0.96351	   0.25676	   0.99713	 -14.92155
2935302.94364	 190.00000	   0.01999	   1.00532	   0.27228	   1.04154	 -15.15456
2949780.03411	 191.00000	20004.45300	   0.37576	  -0.01941	   0.37626	   2.95638
2949780.17611	 191.00000	15829.12600	   0.38317	  -0.00553	   0.38321	   0.82665
2949780.31811	 191.00000	12516.70300	   0.38936	   0.00510	   0.38939	  -0.75054
2949780.46011	 191.00000	9909.44240	   0.39768	   0.01435	   0.39793	  -2.06691
2949780.62511	 191.00000	7835.48000	   0.40418	   0.02088	   0.40472	  -2.95691
2949780.82511	 191.00000	6217.24610	   0.41149	   0.02693	   0.41237	  -3.74493
2949781.06311	 191.00000	4905.29100	   0.41901	   0.03127	   0.42018	  -4.26793
2949781.30211	 191.00000	3881.27370	   0.42401	   0.03558	   0.42550	  -4.79689
2949781.54011	 191.00000	3070.98270	   0.43308	   0.03987	   0.43491	  -5.26028
2949781.77811	 191.00000	2430.77780	   0.44046	   0.04172	   0.44243	  -5.41079
2949782.01611	 191.00000	1923.15370	   0.44826	   0.04507	   0.45052	  -5.74103
2949782.25411	 191.00000	1522.43580	   0.45428	   0.04813	   0.45682	  -6.04794
2949782.49211	 191.00000	1203.84460	   0.46270	   0.05015	   0.46541	  -6.18607
2949782.73111	 191.00000	 952.86591	   0.46916	   0.05405	   0.47227	  -6.57160
2949782.96911	 191.00000	 754.27557	   0.47889	   0.05560	   0.48211	  -6.62197
2949783.20711	 191.00000	 596.71857	   0.48581	   0.05724	   0.48917	  -6.72029
2949783.44411	 191.00000	 471.96338	   0.49327	   0.06169	   0.49712	  -7.12901
2949783.68311	 191.00000	 373.20856	   0.50424	   0.06427	   0.50832	  -7.26425
2949783.92111	 191.00000	 295.47278	   0.50985	   0.06927	   0.51454	  -7.73741
2949784.16011	 191.00000	 233.87738	   0.52158	   0.07098	   0.52639	  -7.75011
2949784.39811	 191.00000	 185.05922	   0.53110	   0.07746	   0.53672	  -8.29856
2949784.63411	 191.00000	 146.35823	   0.54085	   0.08309	   0.54720	  -8.73416
2949784.87111	 191.00000	 115.77804	   0.55170	   0.08947	   0.55891	  -9.21176
2949785.10511	 191.00000	  91.67210	   0.56538	   0.09590	   0.57346	  -9.62725
2949785.35011	 191.00000	  72.51701	   0.58002	   0.10322	   0.58913	 -10.09080
2949785.58011	 191.00000	  57.36816	   0.59747	   0.11198	   0.60788	 -10.61579
2949785.81611	 191.00000	  45.36290	   0.61811	   0.11647	   0.62898	 -10.67106
2949786.04911	 191.00000	  35.93134	   0.63934	   0.12295	   0.65105	 -10.88554
2949786.29911	 191.00000	  28.40909	   0.66399	   0.12496	   0.67565	 -10.65811
2949786.51311	 191.00000	  22.48202	   0.69028	   0.12479	   0.70147	 -10.24699
2949786.77811	 191.00000	  17.79613	   0.71357	   0.11651	   0.72302	  -9.27294
2949787.03111	 191.00000	  14.06813	   0.73413	   0.10790	   0.74202	  -8.36154
2949787.24711	 191.00000	  11.14480	   0.75400	   0.09880	   0.76045	  -7.46529
2949787.51411	 191.00000	   8.81772	   0.76607	   0.08667	   0.77096	  -6.45478
2949787.69211	 191.00000	   6.97545	   0.77780	   0.07591	   0.78149	  -5.57440
2949787.91011	 191.00000	   5.51730	   0.78832	   0.06628	   0.79110	  -4.80587
2949788.17911	 191.00000	   4.36941	   0.79339	   0.06013	   0.79566	  -4.33376
2949788.51511	 191.00000	   3.45686	   0.79677	   0.05198	   0.79847	  -3.73260
2949788.93311	 191.00000	   2.73547	   0.80174	   0.04469	   0.80299	  -3.19021
2949789.45811	 191.00000	   2.16054	   0.80652	   0.03928	   0.80748	  -2.78811
2949790.11811	 191.00000	   1.70952	   0.81286	   0.03641	   0.81367	  -2.56482
2949790.94611	 191.00000	   1.35352	   0.81859	   0.03781	   0.81946	  -2.64425
2949791.98911	 191.00000	   1.07079	   0.82161	   0.04282	   0.82273	  -2.98360
2949793.30311	 191.00000	   0.84734	   0.82113	   0.04690	   0.82247	  -3.26901
2949794.95912	 191.00000	   0.67072	   0.81913	   0.05013	   0.82066	  -3.50238
2949797.04712	 191.00000	   0.53067	   0.81769	   0.04898	   0.81916	  -3.42797
2949799.68412	 191.00000	   0.41976	   0.82056	   0.04726	   0.82192	  -3.29630
2949803.01512	 191.00000	   0.33183	   0.82880	   0.04659	   0.83011	  -3.21768
2949807.22112	 191.00000	   0.26261	   0.84119	   0.05019	   0.84268	  -3.41457
2949812.52913	 191.00000	   0.20791	   0.85792	   0.06186	   0.86015	  -4.12399
2949819.23413	 191.00000	   0.16452	   0.87331	   0.08219	   0.87717	  -5.37625
2949827.71014	 191.00000	   0.13007	   0.88145	   0.10957	   0.88824	  -7.08571
2949838.40114	 191.00000	   0.10309	   0.88161	   0.13644	   0.89211	  -8.79742
2949851.91415	 191.00000	   0.08153	   0.87856	   0.15622	   0.89234	 -10.08238
2949869.01216	 191.00000	   0.06443	   0.88101	   0.17078	   0.89741	 -10.97045
2949890.59917	 191.00000	   0.05102	   0.89347	   0.17825	   0.91108	 -11.28262
2949917.84119	 191.00000	   0.04042	   0.91841	   0.18891	   0.93764	 -11.62313
2949952.33721	 191.00000	   0.03192	   0.95486	   0.20483	   0.97659	 -12.10692
2949995.88424	 191.00000	   0.02528	   1.00418	   0.22933	   1.03003	 -12.86446
2950050.95027	 191.00000	   0.01999	   1.06472	   0.27344	   1.09927	 -14.40346
2964518.88106	 192.00000	20004.45300	   0.37590	  -0.01973	   0.37642	   3.00448
2964519.02306	 192.00000	15829.12600	   0.38302	  -0.00484	   0.38305	   0.72455
2964519.16506	 192.00000	12516.70300	   0.39063	   0.00565	   0.39067	  -0.82856
2964519.30706	 192.00000	9909.44240	   0.39783	   0.01425	   0.39809	  -2.05070
2964519.47206	 192.00000	7835.48000	   0.40539	   0.02167	   0.40597	  -3.05984
2964519.67206	 192.00000	6217.24610	   0.41144	   0.02756	   0.41236	  -3.83158
2964519.91106	 192.00000	4905.29100	   0.41933	   0.03245	   0.42058	  -4.42441
2964520.14906	 192.00000	3881.27370	   0.42615	   0.03634	   0.42769	  -4.87380
2964520.38706	 192.00000	3070.98270	   0.43201	   0.03976	   0.43383	  -5.25899
2964520.62506	 192.00000	2430.77780	   0.44006	   0.04295	   0.44215	  -5.57472
2964520.86306	 192.00000	1923.15370	   0.44770	   0.04462	   0.44991	  -5.69158
2964521.10106	 192.00000	1522.43580	   0.45509	   0.04878	   0.45770	  -6.11819
2964521.33906	 192.00000	1203.84460	   0.46314	   0.05151	   0.46599	  -6.34618
2964521.57806	 192.00000	 952.86591	   0.47144	   0.05300	   0.47441	  -6.41463
2964521.81606	 192.00000	 754.27557	   0.47818	   0.05529	   0.48137	  -6.59563
2964522.05406	 192.00000	 596.71857	   0.48686	   0.05760	   0.49025	  -6.74752
2964522.29106	 192.00000	 471.96338	   0.49347	   0.06152	   0.49729	  -7.10591
2964522.53006	 192.00000	 373.20856	   0.50298	   0.06381	   0.50702	  -7.23034
2964522.76806	 192.00000	 295.47278	   0.51131	   0.06786	   0.51580	  -7.55980
2964523.00706	 192.00000	 233.87738	   0.52096	   0.07416	   0.52621	  -8.10197
2964523.24506	 192.00000	 185.05922	   0.53108	   0.07738	   0.53668	  -8.29005
2964523.48106	 192.00000	 146.35823	   0.54145	   0.08228	   0.54767	  -8.64110
2964523.71806	 192.00000	 115.77804	   0.55293	   0.08814	   0.55991	  -9.05675
2964523.95206	 192.00000	  91.67210	   0.56602	   0.09527	   0.57398	  -9.55412
2964524.19706	 192.00000	  72.51701	   0.58068	   0.10275	   0.58971	 -10.03435
2964524.42706	 192.00000	  57.36816	   0.59823	   0.11174	   0.60858	 -10.57991
2964524.66306	 192.00000	  45.36290	   0.61750	   0.11805	   0.62868	 -10.82296
2964524.89607	 192.00000	  35.93134	   0.64041	   0.12351	   0.65221	 -10.91569
2964525.14607	 192.00000	  28.40909	   0.66680	   0.12542	   0.67850	 -10.65253
2964525.36007	 192.00000	  22.48202	   0.69090	   0.12308	   0.70177	 -10.10070
2964525.62507	 192.00000	  17.79613	   0.71404	   0.11800	   0.72373	  -9.38354
2964525.87707	 192.00000	  14.06813	   0.73657	   0.10966	   0.74468	  -8.46771
2964526.09407	 192.00000	  11.14480	   0.75457	   0.09661	   0.76073	  -7.29593
2964526.36107	 192.00000	   8.81772	   0.76817	   0.08757	   0.77314	  -6.50367
2964526.53907	 192.00000	   6.97545	   0.77912	   0.07547	   0.78277	  -5.53238
2964526.75707	 192.00000	   5.51730	   0.78869	   0.06549	   0.79141	  -4.74669
2964527.02607	 192.00000	   4.36941	   0.79759	   0.05714	   0.79964	  -4.09783
2964527.36207	 192.00000	   3.45686	   0.80226	   0.05242	   0.80397	  -3.73848
2964527.78007	 192.00000	   2.73547	   0.80692	   0.04829	   0.80837	  -3.42505
2964528.30507	 192.00000	   2.16054	   0.80666	   0.04432	   0.80788	  -3.14473
2964528.96507	 192.00000	   1.70952	   0.80896	   0.03936	   0.80991	  -2.78525
2964529.79307	 192.00000	   1.35352	   0.81315	   0.03472	   0.81389	  -2.44464
2964530.83607	 192.00000	   1.07079	   0.81844	   0.03251	   0.81908	  -2.27456
2964532.15007	 192.00000	   0.84734	   0.82674	   0.03471	   0.82747	  -2.40437
2964533.80607	 192.00000	   0.67072	   0.83386	   0.04044	   0.83484	  -2.77632
2964535.89407	 192.00000	   0.53067	   0.83731	   0.05138	   0.83889	  -3.51171
2964538.53107	 192.00000	   0.41976	   0.83643	   0.06228	   0.83875	  -4.25812
2964541.86308	 192.00000	   0.33183	   0.83199	   0.06916	   0.83486	  -4.75193
2964546.06808	 192.00000	   0.26261	   0.83006	   0.07111	   0.83310	  -4.89627
2964551.37608	 192.00000	   0.20791	   0.83304	   0.07152	   0.83610	  -4.90714
2964558.08108	 192.00000	   0.16452	   0.84386	   0.07347	   0.84706	  -4.97607
2964566.55709	 192.00000	   0.13007	   0.86199	   0.07978	   0.86567	  -5.28759
2964577.24810	 192.00000	   0.10309	   0.88541	   0.09466	   0.89046	  -6.10242
2964590.76210	 192.00000	   0.08153	   0.91142	   0.12225	   0.91958	  -7.63977
2964607.85911	 192.00000	   0.06443	   0.93199	   0.15882	   0.94543	  -9.67087
2964629.44613	 192.00000	   0.05102	   0.94133	   0.20248	   0.96286	 -12.13917
2964656.68814	 192.00000	   0.04042	   0.94294	   0.23764	   0.97243	 -14.14493
2964691.18416	 192.00000	   0.03192	   0.94757	   0.25960	   0.98249	 -15.32111
2964734.73219	 192.00000	   0.02528	   0.96496	   0.27435	   1.00320	 -15.87121
2964789.79722	 192.00000	   0.01999	   0.99870	   0.28883	   1.03963	 -16.12999
2979253.17804	 193.00000	20004.45300	   0.37564	  -0.01779	   0.37606	   2.71098
2979253.32004	 193.00000	15829.12600	   0.38339	  -0.00517	   0.38343	   0.77260
2979253.46205	 193.00000	12516.70300	   0.39057	   0.00636	   0.39062	  -0.93318
2979253.60405	 193.00000	9909.44240	   0.39861	   0.01537	   0.39891	  -2.20863
2979253.76905	 193.00000	7835.48000	   0.40563	   0.02212	   0.40623	  -3.12119
2979253.96905	 193.00000	6217.24610	   0.41249	   0.02710	   0.41338	  -3.75925
2979254.20705	 193.00000	4905.29100	   0.41919	   0.03177	   0.42039	  -4.33352
2979254.44605	 193.00000	3881.27370	   0.42766	   0.03594	   0.42917	  -4.80397
