Repository: kbm2110/Battery_Diagnostics_Thesis

# Battery_Diagnostics_Thesis
 Data-driven battery diagnostics using EIS

**Author:** Bala Manikanta Yaswanth Kanagarla
**Institution:** Technische Hochschule Ingolstadt (THI)
**Supervisor:** Prof. Dr. H.-G. Schweiger

## Overview

This project implements a machine learning framework for 
non-invasive State of Health (SoH) estimation of lithium-ion 
batteries using Electrochemical Impedance Spectroscopy (EIS).

Eight physically interpretable features are extracted from 
impedance spectra and used to train six ML models under a 
strict cell-level train-test split. The stacking ensemble 
achieves R² = 0.9122 and RMSE = 0.0234 on completely unseen 
cells.

---

File: data/EIS/EIS_state_IX_45C02.txt (part 23 of 37)
time/s	           cycle number	freq/Hz	           Re(Z)/Ohm	  -Im(Z)/Ohm	   |Z|/Ohm	   Phase(Z)/deg
2850404.81889	 184.00000	   0.20791	   1.11179	   0.09444	   1.11579	  -4.85520
2850411.52390	 184.00000	   0.16452	   1.12232	   0.10630	   1.12734	  -5.41064
2850419.99990	 184.00000	   0.13007	   1.13294	   0.12286	   1.13958	  -6.18937
2850430.68991	 184.00000	   0.10309	   1.14381	   0.14121	   1.15249	  -7.03779
2850444.20392	 184.00000	   0.08153	   1.15844	   0.16018	   1.16946	  -7.87243
2850461.30193	 184.00000	   0.06443	   1.17998	   0.18387	   1.19422	  -8.85695
2850482.88794	 184.00000	   0.05102	   1.20799	   0.21350	   1.22671	 -10.02319
2850510.13096	 184.00000	   0.04042	   1.23512	   0.25083	   1.26033	 -11.47956
2850544.62698	 184.00000	   0.03192	   1.26208	   0.28692	   1.29428	 -12.80785
2850588.17400	 184.00000	   0.02528	   1.29691	   0.31564	   1.33477	 -13.67866
2850643.24004	 184.00000	   0.01999	   1.34753	   0.34834	   1.39182	 -14.49382
2865158.80899	 185.00000	20004.45300	   0.39815	  -0.00553	   0.39819	   0.79611
2865158.95199	 185.00000	15829.12600	   0.40662	   0.00824	   0.40670	  -1.16048
2865159.09399	 185.00000	12516.70300	   0.41702	   0.01841	   0.41742	  -2.52807
2865159.23599	 185.00000	9909.44240	   0.42477	   0.02846	   0.42572	  -3.83261
2865159.39999	 185.00000	7835.48000	   0.43514	   0.03346	   0.43643	  -4.39680
2865159.60099	 185.00000	6217.24610	   0.44399	   0.03828	   0.44563	  -4.92791
2865159.83899	 185.00000	4905.29100	   0.45127	   0.04205	   0.45322	  -5.32323
2865160.07699	 185.00000	3881.27370	   0.46024	   0.04564	   0.46250	  -5.66298
2865160.31499	 185.00000	3070.98270	   0.46684	   0.04882	   0.46939	  -5.96992
2865160.55299	 185.00000	2430.77780	   0.47653	   0.04949	   0.47909	  -5.92891
2865160.79199	 185.00000	1923.15370	   0.48587	   0.05271	   0.48872	  -6.19204
2865161.02999	 185.00000	1522.43580	   0.49474	   0.05592	   0.49789	  -6.44838
2865161.26799	 185.00000	1203.84460	   0.50144	   0.05809	   0.50479	  -6.60785
2865161.50599	 185.00000	 952.86591	   0.51083	   0.06102	   0.51446	  -6.81154
2865161.74499	 185.00000	 754.27557	   0.51928	   0.06242	   0.52302	  -6.85478
2865161.98200	 185.00000	 596.71857	   0.52954	   0.06527	   0.53355	  -7.02706
2865162.21900	 185.00000	 471.96338	   0.53733	   0.06824	   0.54165	  -7.23772
2865162.45900	 185.00000	 373.20856	   0.54709	   0.07037	   0.55160	  -7.32912
2865162.69600	 185.00000	 295.47278	   0.55776	   0.07404	   0.56265	  -7.56129
2865162.93600	 185.00000	 233.87738	   0.56713	   0.07808	   0.57248	  -7.83924
2865163.17400	 185.00000	 185.05922	   0.57893	   0.08326	   0.58489	  -8.18420
2865163.41000	 185.00000	 146.35823	   0.59014	   0.08848	   0.59674	  -8.52711
2865163.64600	 185.00000	 115.77804	   0.60164	   0.09278	   0.60876	  -8.76671
2865163.88100	 185.00000	  91.67210	   0.61355	   0.09928	   0.62153	  -9.19162
2865164.12600	 185.00000	  72.51701	   0.62759	   0.10717	   0.63668	  -9.69049
2865164.35500	 185.00000	  57.36816	   0.64068	   0.11547	   0.65100	 -10.21641
2865164.59200	 185.00000	  45.36290	   0.65688	   0.12605	   0.66887	 -10.86247
2865164.82400	 185.00000	  35.93134	   0.67536	   0.13895	   0.68950	 -11.62638
2865165.07400	 185.00000	  28.40909	   0.69653	   0.15355	   0.71325	 -12.43212
2865165.28900	 185.00000	  22.48202	   0.71886	   0.16809	   0.73825	 -13.16099
2865165.55400	 185.00000	  17.79613	   0.75099	   0.18181	   0.77268	 -13.60915
2865165.80600	 185.00000	  14.06813	   0.78552	   0.19364	   0.80903	 -13.84792
2865166.02200	 185.00000	  11.14480	   0.82317	   0.20051	   0.84724	 -13.68990
2865166.28900	 185.00000	   8.81772	   0.86497	   0.20209	   0.88826	 -13.15039
2865166.46700	 185.00000	   6.97545	   0.90549	   0.19407	   0.92605	 -12.09688
2865166.68500	 185.00000	   5.51730	   0.93999	   0.18494	   0.95801	 -11.13080
2865166.95500	 185.00000	   4.36941	   0.97386	   0.16768	   0.98819	  -9.76939
2865167.29000	 185.00000	   3.45686	   1.00154	   0.15270	   1.01312	  -8.66877
2865167.70900	 185.00000	   2.73547	   1.02127	   0.13446	   1.03009	  -7.50017
2865168.23400	 185.00000	   2.16054	   1.03782	   0.11792	   1.04450	  -6.48237
2865168.89300	 185.00000	   1.70952	   1.05160	   0.10398	   1.05673	  -5.64697
2865169.72100	 185.00000	   1.35352	   1.06105	   0.09291	   1.06511	  -5.00420
2865170.76400	 185.00000	   1.07079	   1.06909	   0.08395	   1.07238	  -4.48979
2865172.07800	 185.00000	   0.84734	   1.07602	   0.07736	   1.07880	  -4.11238
2865173.73400	 185.00000	   0.67072	   1.08221	   0.07432	   1.08476	  -3.92875
2865175.82300	 185.00000	   0.53067	   1.08814	   0.07451	   1.09069	  -3.91725
2865178.45900	 185.00000	   0.41976	   1.09320	   0.07661	   1.09588	  -4.00886
2865181.79101	 185.00000	   0.33183	   1.09862	   0.07996	   1.10152	  -4.16294
2865185.99601	 185.00000	   0.26261	   1.10648	   0.08531	   1.10976	  -4.40900
2865191.30501	 185.00000	   0.20791	   1.11507	   0.09480	   1.11910	  -4.85965
2865198.00902	 185.00000	   0.16452	   1.12336	   0.10806	   1.12855	  -5.49466
2865206.48602	 185.00000	   0.13007	   1.13243	   0.12285	   1.13908	  -6.19137
2865217.17603	 185.00000	   0.10309	   1.14589	   0.13759	   1.15412	  -6.84675
2865230.69004	 185.00000	   0.08153	   1.16492	   0.15912	   1.17574	  -7.77817
2865247.78805	 185.00000	   0.06443	   1.18651	   0.18649	   1.20108	  -8.93245
2865269.37406	 185.00000	   0.05102	   1.20759	   0.21904	   1.22730	 -10.28100
2865296.61708	 185.00000	   0.04042	   1.22947	   0.24728	   1.25409	 -11.37208
2865331.11210	 185.00000	   0.03192	   1.26239	   0.27470	   1.29193	 -12.27638
2865374.65912	 185.00000	   0.02528	   1.30606	   0.30786	   1.34186	 -13.26346
2865429.72515	 185.00000	   0.01999	   1.35358	   0.35213	   1.39863	 -14.58206
2879936.14724	 186.00000	20004.45300	   0.39663	  -0.00538	   0.39667	   0.77775
2879936.29024	 186.00000	15829.12600	   0.40743	   0.00930	   0.40753	  -1.30812
2879936.43224	 186.00000	12516.70300	   0.41620	   0.01939	   0.41666	  -2.66793
2879936.57424	 186.00000	9909.44240	   0.42658	   0.02604	   0.42737	  -3.49366
2879936.73824	 186.00000	7835.48000	   0.43620	   0.03315	   0.43746	  -4.34656
2879936.93924	 186.00000	6217.24610	   0.44342	   0.03676	   0.44494	  -4.73874
2879937.17724	 186.00000	4905.29100	   0.45430	   0.04188	   0.45623	  -5.26644
2879937.41524	 186.00000	3881.27370	   0.45895	   0.04613	   0.46126	  -5.73919
2879937.65424	 186.00000	3070.98270	   0.46901	   0.04879	   0.47154	  -5.93853
2879937.89224	 186.00000	2430.77780	   0.47783	   0.05055	   0.48050	  -6.03871
2879938.13025	 186.00000	1923.15370	   0.48401	   0.05290	   0.48690	  -6.23686
2879938.36825	 186.00000	1522.43580	   0.49296	   0.05564	   0.49609	  -6.43979
2879938.60625	 186.00000	1203.84460	   0.50322	   0.05705	   0.50644	  -6.46830
2879938.84525	 186.00000	 952.86591	   0.51119	   0.05967	   0.51466	  -6.65785
2879939.08325	 186.00000	 754.27557	   0.52051	   0.06341	   0.52436	  -6.94563
2879939.32025	 186.00000	 596.71857	   0.52922	   0.06434	   0.53311	  -6.93182
2879939.55825	 186.00000	 471.96338	   0.53761	   0.06787	   0.54188	  -7.19521
2879939.79725	 186.00000	 373.20856	   0.54743	   0.07075	   0.55199	  -7.36445
2879940.03525	 186.00000	 295.47278	   0.55796	   0.07441	   0.56290	  -7.59616
2879940.27425	 186.00000	 233.87738	   0.56954	   0.07776	   0.57483	  -7.77447
2879940.51225	 186.00000	 185.05922	   0.57857	   0.08252	   0.58443	  -8.11688
2879940.74825	 186.00000	 146.35823	   0.58957	   0.08767	   0.59605	  -8.45757
2879940.98425	 186.00000	 115.77804	   0.60076	   0.09493	   0.60821	  -8.97897
2879941.21925	 186.00000	  91.67210	   0.61336	   0.09936	   0.62135	  -9.20188
2879941.46425	 186.00000	  72.51701	   0.62734	   0.10720	   0.63643	  -9.69672
2879941.69325	 186.00000	  57.36816	   0.64180	   0.11729	   0.65243	 -10.35679
2879941.93025	 186.00000	  45.36290	   0.65751	   0.12726	   0.66971	 -10.95425
2879942.16225	 186.00000	  35.93134	   0.67466	   0.14100	   0.68924	 -11.80485
2879942.41325	 186.00000	  28.40909	   0.69482	   0.15305	   0.71148	 -12.42211
2879942.62725	 186.00000	  22.48202	   0.71885	   0.16777	   0.73817	 -13.13668
2879942.89225	 186.00000	  17.79613	   0.75071	   0.18208	   0.77248	 -13.63358
2879943.14425	 186.00000	  14.06813	   0.78482	   0.19340	   0.80830	 -13.84346
2879943.36025	 186.00000	  11.14480	   0.82395	   0.19856	   0.84754	 -13.54940
2879943.62825	 186.00000	   8.81772	   0.86418	   0.20090	   0.88723	 -13.08739
2879943.80625	 186.00000	   6.97545	   0.90598	   0.19528	   0.92679	 -12.16377
2879944.02425	 186.00000	   5.51730	   0.94152	   0.18465	   0.95946	 -11.09588
2879944.29325	 186.00000	   4.36941	   0.97593	   0.16905	   0.99046	  -9.82732
2879944.62825	 186.00000	   3.45686	   1.00117	   0.15452	   1.01303	  -8.77385
2879945.04725	 186.00000	   2.73547	   1.02251	   0.13441	   1.03131	  -7.48882
2879945.57225	 186.00000	   2.16054	   1.04059	   0.11781	   1.04724	  -6.45898
2879946.23125	 186.00000	   1.70952	   1.05304	   0.10481	   1.05824	  -5.68387
2879947.06025	 186.00000	   1.35352	   1.06243	   0.09354	   1.06654	  -5.03147
2879948.10325	 186.00000	   1.07079	   1.06979	   0.08478	   1.07314	  -4.53109
2879949.41725	 186.00000	   0.84734	   1.07752	   0.07810	   1.08034	  -4.14549
2879951.07225	 186.00000	   0.67072	   1.08353	   0.07532	   1.08614	  -3.97619
2879953.16125	 186.00000	   0.53067	   1.08901	   0.07445	   1.09155	  -3.91071
2879955.79826	 186.00000	   0.41976	   1.09423	   0.07568	   1.09684	  -3.95654
2879959.12926	 186.00000	   0.33183	   1.10047	   0.07882	   1.10329	  -4.09665
2879963.33526	 186.00000	   0.26261	   1.10899	   0.08598	   1.11232	  -4.43345
2879968.64326	 186.00000	   0.20791	   1.11673	   0.09716	   1.12095	  -4.97263
2879975.34727	 186.00000	   0.16452	   1.12403	   0.11010	   1.12941	  -5.59449
2879983.82327	 186.00000	   0.13007	   1.13363	   0.12233	   1.14021	  -6.15902
2879994.51328	 186.00000	   0.10309	   1.14841	   0.13795	   1.15667	  -6.84980
2880008.02729	 186.00000	   0.08153	   1.16634	   0.15973	   1.17723	  -7.79807
2880025.12530	 186.00000	   0.06443	   1.18640	   0.18687	   1.20102	  -8.95103
2880046.71231	 186.00000	   0.05102	   1.20417	   0.21384	   1.22301	 -10.06995
2880073.95433	 186.00000	   0.04042	   1.23211	   0.24005	   1.25527	 -11.02466
2880108.45035	 186.00000	   0.03192	   1.27158	   0.27375	   1.30071	 -12.14917
2880151.99737	 186.00000	   0.02528	   1.31396	   0.31759	   1.35180	 -13.58785
2880207.06341	 186.00000	   0.01999	   1.35515	   0.36578	   1.40365	 -15.10527
2894704.58543	 187.00000	20004.45300	   0.39785	  -0.00444	   0.39788	   0.63918
2894704.72843	 187.00000	15829.12600	   0.40797	   0.00944	   0.40808	  -1.32504
2894704.87043	 187.00000	12516.70300	   0.41751	   0.01854	   0.41793	  -2.54291
2894705.01243	 187.00000	9909.44240	   0.42684	   0.02629	   0.42765	  -3.52494
2894705.17643	 187.00000	7835.48000	   0.43474	   0.03385	   0.43605	  -4.45161
2894705.37743	 187.00000	6217.24610	   0.44269	   0.03736	   0.44426	  -4.82457
2894705.61543	 187.00000	4905.29100	   0.45098	   0.04238	   0.45296	  -5.36799
2894705.85443	 187.00000	3881.27370	   0.46053	   0.04604	   0.46283	  -5.70898
2894706.09243	 187.00000	3070.98270	   0.46916	   0.04840	   0.47165	  -5.88971
2894706.33043	 187.00000	2430.77780	   0.47625	   0.05022	   0.47889	  -6.01978
2894706.56843	 187.00000	1923.15370	   0.48479	   0.05198	   0.48757	  -6.11983
2894706.80643	 187.00000	1522.43580	   0.49341	   0.05594	   0.49657	  -6.46834
2894707.04443	 187.00000	1203.84460	   0.50233	   0.05854	   0.50573	  -6.64672
2894707.28343	 187.00000	 952.86591	   0.51143	   0.05996	   0.51493	  -6.68715
2894707.52143	 187.00000	 754.27557	   0.52053	   0.06465	   0.52453	  -7.07955
2894707.75843	 187.00000	 596.71857	   0.52925	   0.06612	   0.53337	  -7.12092
2894707.99643	 187.00000	 471.96338	   0.53840	   0.06735	   0.54260	  -7.13017
2894708.23543	 187.00000	 373.20856	   0.54771	   0.07116	   0.55232	  -7.40270
2894708.47343	 187.00000	 295.47278	   0.55898	   0.07500	   0.56399	  -7.64217
2894708.71243	 187.00000	 233.87738	   0.56930	   0.07853	   0.57470	  -7.85382
2894708.95043	 187.00000	 185.05922	   0.57754	   0.08231	   0.58337	  -8.11123
2894709.18643	 187.00000	 146.35823	   0.58969	   0.08874	   0.59633	  -8.55840
2894709.42343	 187.00000	 115.77804	   0.60293	   0.09138	   0.60981	  -8.61857
2894709.65743	 187.00000	  91.67210	   0.61437	   0.10002	   0.62246	  -9.24640
2894709.90243	 187.00000	  72.51701	   0.62669	   0.10773	   0.63588	  -9.75416
2894710.13143	 187.00000	  57.36816	   0.64123	   0.11546	   0.65155	 -10.20687
2894710.36843	 187.00000	  45.36290	   0.65697	   0.12812	   0.66934	 -11.03517
2894710.60043	 187.00000	  35.93134	   0.67403	   0.13842	   0.68809	 -11.60494
2894710.85143	 187.00000	  28.40909	   0.69545	   0.15365	   0.71222	 -12.45878
2894711.06543	 187.00000	  22.48202	   0.72050	   0.16717	   0.73964	 -13.06232
2894711.33043	 187.00000	  17.79613	   0.75028	   0.18108	   0.77182	 -13.56861
2894711.58243	 187.00000	  14.06813	   0.78547	   0.19444	   0.80918	 -13.90363
2894711.79843	 187.00000	  11.14480	   0.82415	   0.20092	   0.84828	 -13.70090
2894712.06643	 187.00000	   8.81772	   0.86550	   0.20094	   0.88851	 -13.07052
2894712.24443	 187.00000	   6.97545	   0.90280	   0.19591	   0.92381	 -12.24350
2894712.46243	 187.00000	   5.51730	   0.94355	   0.18514	   0.96155	 -11.10149
2894712.73143	 187.00000	   4.36941	   0.97324	   0.16972	   0.98793	  -9.89238
2894713.06643	 187.00000	   3.45686	   1.00316	   0.15226	   1.01465	  -8.63053
2894713.48543	 187.00000	   2.73547	   1.02396	   0.13620	   1.03298	  -7.57667
2894714.01043	 187.00000	   2.16054	   1.03938	   0.11935	   1.04621	  -6.55049
2894714.67043	 187.00000	   1.70952	   1.05269	   0.10439	   1.05786	  -5.66338
2894715.49843	 187.00000	   1.35352	   1.06248	   0.09323	   1.06657	  -5.01491
2894716.54143	 187.00000	   1.07079	   1.06991	   0.08451	   1.07324	  -4.51618
2894717.85543	 187.00000	   0.84734	   1.07675	   0.07822	   1.07959	  -4.15515
2894719.51044	 187.00000	   0.67072	   1.08337	   0.07471	   1.08594	  -3.94502
2894721.59944	 187.00000	   0.53067	   1.08892	   0.07370	   1.09141	  -3.87215
2894724.23644	 187.00000	   0.41976	   1.09581	   0.07609	   1.09845	  -3.97232
2894727.56744	 187.00000	   0.33183	   1.10106	   0.08079	   1.10402	  -4.19645
2894731.77344	 187.00000	   0.26261	   1.10660	   0.08688	   1.11000	  -4.48908
2894737.08145	 187.00000	   0.20791	   1.11469	   0.09416	   1.11866	  -4.82859
2894743.78645	 187.00000	   0.16452	   1.12531	   0.10607	   1.13030	  -5.38491
2894752.26246	 187.00000	   0.13007	   1.13630	   0.12241	   1.14288	  -6.14846
2894762.95246	 187.00000	   0.10309	   1.14726	   0.14151	   1.15596	  -7.03188
2894776.46647	 187.00000	   0.08153	   1.16135	   0.15996	   1.17231	  -7.84228
2894793.56448	 187.00000	   0.06443	   1.18330	   0.18305	   1.19738	  -8.79358
2894815.15149	 187.00000	   0.05102	   1.21189	   0.21219	   1.23032	  -9.93136
2894842.39351	 187.00000	   0.04042	   1.23880	   0.24915	   1.26360	 -11.37193
2894876.88953	 187.00000	   0.03192	   1.26531	   0.28480	   1.29696	 -12.68476
2894920.43656	 187.00000	   0.02528	   1.29957	   0.31493	   1.33718	 -13.62196
2894975.50259	 187.00000	   0.01999	   1.35002	   0.34639	   1.39375	 -14.39060
2909466.56936	 188.00000	20004.45300	   0.39747	  -0.00543	   0.39751	   0.78292
2909466.71236	 188.00000	15829.12600	   0.40748	   0.00909	   0.40759	  -1.27772
2909466.85436	 188.00000	12516.70300	   0.41731	   0.01832	   0.41771	  -2.51378
2909466.99636	 188.00000	9909.44240	   0.42547	   0.02867	   0.42643	  -3.85456
2909467.16036	 188.00000	7835.48000	   0.43387	   0.03288	   0.43511	  -4.33419
2909467.36136	 188.00000	6217.24610	   0.44369	   0.03851	   0.44536	  -4.96073
2909467.59936	 188.00000	4905.29100	   0.45206	   0.04132	   0.45394	  -5.22252
2909467.83836	 188.00000	3881.27370	   0.46265	   0.04648	   0.46498	  -5.73659
2909468.07536	 188.00000	3070.98270	   0.46964	   0.04911	   0.47220	  -5.96934
2909468.31436	 188.00000	2430.77780	   0.47732	   0.05102	   0.48004	  -6.10068
2909468.55236	 188.00000	1923.15370	   0.48539	   0.05329	   0.48831	  -6.26550
2909468.79036	 188.00000	1522.43580	   0.49303	   0.05548	   0.49614	  -6.42040
2909469.02836	 188.00000	1203.84460	   0.50111	   0.05783	   0.50444	  -6.58334
2909469.26736	 188.00000	 952.86591	   0.51142	   0.06015	   0.51494	  -6.70751
2909469.50536	 188.00000	 754.27557	   0.52076	   0.06452	   0.52474	  -7.06252
2909469.74236	 188.00000	 596.71857	   0.52894	   0.06546	   0.53297	  -7.05510
2909469.98036	 188.00000	 471.96338	   0.53931	   0.06952	   0.54377	  -7.34471
2909470.21936	 188.00000	 373.20856	   0.54926	   0.07148	   0.55389	  -7.41419
2909470.45736	 188.00000	 295.47278	   0.55798	   0.07542	   0.56305	  -7.69750
2909470.69636	 188.00000	 233.87738	   0.56986	   0.07935	   0.57536	  -7.92731
2909470.93436	 188.00000	 185.05922	   0.57884	   0.08294	   0.58475	  -8.15469
2909471.17036	 188.00000	 146.35823	   0.59132	   0.08735	   0.59773	  -8.40324
2909471.40636	 188.00000	 115.77804	   0.60230	   0.09325	   0.60947	  -8.80067
2909471.64136	 188.00000	  91.67210	   0.61385	   0.09919	   0.62181	  -9.17899
2909471.88636	 188.00000	  72.51701	   0.62494	   0.10738	   0.63410	  -9.74952
2909472.11536	 188.00000	  57.36816	   0.64012	   0.11629	   0.65059	 -10.29681
2909472.35236	 188.00000	  45.36290	   0.65680	   0.12714	   0.66899	 -10.95561
2909472.58436	 188.00000	  35.93134	   0.67510	   0.13881	   0.68922	 -11.61908
2909472.83536	 188.00000	  28.40909	   0.69548	   0.15478	   0.71250	 -12.54689
2909473.04936	 188.00000	  22.48202	   0.72084	   0.16873	   0.74032	 -13.17397
2909473.31436	 188.00000	  17.79613	   0.75196	   0.18225	   0.77373	 -13.62382
2909473.56636	 188.00000	  14.06813	   0.78491	   0.19422	   0.80859	 -13.89850
2909473.78236	 188.00000	  11.14480	   0.82370	   0.20065	   0.84779	 -13.69005
2909474.05036	 188.00000	   8.81772	   0.86594	   0.20141	   0.88905	 -13.09373
2909474.22836	 188.00000	   6.97545	   0.90469	   0.19383	   0.92522	 -12.09258
2909474.44636	 188.00000	   5.51730	   0.94155	   0.18669	   0.95988	 -11.21518
2909474.71536	 188.00000	   4.36941	   0.97597	   0.16937	   0.99055	  -9.84522
2909475.05036	 188.00000	   3.45686	   1.00267	   0.15384	   1.01440	  -8.72301
2909475.46936	 188.00000	   2.73547	   1.02325	   0.13597	   1.03225	  -7.56908
2909475.99436	 188.00000	   2.16054	   1.04112	   0.11858	   1.04785	  -6.49784
2909476.65336	 188.00000	   1.70952	   1.05489	   0.10501	   1.06011	  -5.68506
2909477.48236	 188.00000	   1.35352	   1.06392	   0.09369	   1.06803	  -5.03280
2909478.52537	 188.00000	   1.07079	   1.07189	   0.08545	   1.07529	  -4.55815
2909479.83937	 188.00000	   0.84734	   1.07849	   0.07879	   1.08136	  -4.17830
2909481.49437	 188.00000	   0.67072	   1.08495	   0.07505	   1.08754	  -3.95732
2909483.58337	 188.00000	   0.53067	   1.09038	   0.07447	   1.09292	  -3.90702
2909486.22037	 188.00000	   0.41976	   1.09618	   0.07619	   1.09883	  -3.97599
2909489.55137	 188.00000	   0.33183	   1.10148	   0.07988	   1.10437	  -4.14806
2909493.75737	 188.00000	   0.26261	   1.10887	   0.08555	   1.11217	  -4.41161
2909499.06538	 188.00000	   0.20791	   1.11807	   0.09535	   1.12212	  -4.87423
2909505.77038	 188.00000	   0.16452	   1.12713	   0.10931	   1.13241	  -5.53914
2909514.24639	 188.00000	   0.13007	   1.13613	   0.12517	   1.14300	  -6.28731
2909524.93639	 188.00000	   0.10309	   1.14754	   0.14070	   1.15614	  -6.99011
2909538.45040	 188.00000	   0.08153	   1.16492	   0.15899	   1.17572	  -7.77153
2909555.54841	 188.00000	   0.06443	   1.18712	   0.18360	   1.20124	  -8.79171
2909577.13442	 188.00000	   0.05102	   1.20959	   0.21433	   1.22843	 -10.04795
2909604.37744	 188.00000	   0.04042	   1.23255	   0.24458	   1.25658	 -11.22356
2909638.87346	 188.00000	   0.03192	   1.26640	   0.27396	   1.29570	 -12.20659
2909682.42049	 188.00000	   0.02528	   1.31135	   0.31049	   1.34761	 -13.32066
2909737.48652	 188.00000	   0.01999	   1.36221	   0.35848	   1.40858	 -14.74360
2924220.89583	 189.00000	20004.45300	   0.39816	  -0.00458	   0.39818	   0.65929
2924221.03883	 189.00000	15829.12600	   0.40755	   0.00941	   0.40766	  -1.32202
2924221.18083	 189.00000	12516.70300	   0.41682	   0.01910	   0.41725	  -2.62367
2924221.32283	 189.00000	9909.44240	   0.42518	   0.02797	   0.42610	  -3.76417
2924221.48683	 189.00000	7835.48000	   0.43479	   0.03502	   0.43620	  -4.60513
2924221.68783	 189.00000	6217.24610	   0.44495	   0.03814	   0.44659	  -4.89956
2924221.92583	 189.00000	4905.29100	   0.45192	   0.04182	   0.45385	  -5.28646
2924222.16383	 189.00000	3881.27370	   0.46090	   0.04689	   0.46328	  -5.80838
2924222.40183	 189.00000	3070.98270	   0.46820	   0.04842	   0.47070	  -5.90434
2924222.64083	 189.00000	2430.77780	   0.47733	   0.05046	   0.47999	  -6.03399
2924222.87883	 189.00000	1923.15370	   0.48488	   0.05349	   0.48782	  -6.29531
2924223.11683	 189.00000	1522.43580	   0.49317	   0.05530	   0.49626	  -6.39744
2924223.35483	 189.00000	1203.84460	   0.50122	   0.05804	   0.50456	  -6.60490
2924223.59383	 189.00000	 952.86591	   0.51022	   0.05976	   0.51371	  -6.68014
2924223.83183	 189.00000	 754.27557	   0.51957	   0.06378	   0.52347	  -6.99841
2924224.06883	 189.00000	 596.71857	   0.52917	   0.06480	   0.53313	  -6.98100
2924224.30683	 189.00000	 471.96338	   0.53929	   0.06697	   0.54343	  -7.07918
2924224.54583	 189.00000	 373.20856	   0.54915	   0.07047	   0.55365	  -7.31240
2924224.78283	 189.00000	 295.47278	   0.55887	   0.07401	   0.56374	  -7.54347
2924225.02283	 189.00000	 233.87738	   0.56859	   0.07817	   0.57393	  -7.82775
2924225.26083	 189.00000	 185.05922	   0.57991	   0.08259	   0.58576	  -8.10553
2924225.49683	 189.00000	 146.35823	   0.59197	   0.08650	   0.59825	  -8.31306
2924225.73283	 189.00000	 115.77804	   0.60196	   0.09187	   0.60893	  -8.67739
2924225.96783	 189.00000	  91.67210	   0.61575	   0.09870	   0.62361	  -9.10643
2924226.21283	 189.00000	  72.51701	   0.62761	   0.10722	   0.63670	  -9.69484
2924226.44183	 189.00000	  57.36816	   0.64037	   0.11648	   0.65088	 -10.30917
2924226.67884	 189.00000	  45.36290	   0.65813	   0.12781	   0.67042	 -10.99007
2924226.91084	 189.00000	  35.93134	   0.67443	   0.14117	   0.68904	 -11.82205
2924227.16084	 189.00000	  28.40909	   0.69546	   0.15295	   0.71208	 -12.40295
2924227.37584	 189.00000	  22.48202	   0.72060	   0.16821	   0.73997	 -13.13899
2924227.64084	 189.00000	  17.79613	   0.74970	   0.18155	   0.77137	 -13.61263
2924227.89284	 189.00000	  14.06813	   0.78621	   0.19413	   0.80982	 -13.86989
2924228.10884	 189.00000	  11.14480	   0.82520	   0.20151	   0.84945	 -13.72279
2924228.37584	 189.00000	   8.81772	   0.86624	   0.20235	   0.88956	 -13.14797
2924228.55484	 189.00000	   6.97545	   0.90393	   0.19742	   0.92524	 -12.31996
2924228.77284	 189.00000	   5.51730	   0.94289	   0.18493	   0.96085	 -11.09681
2924229.04184	 189.00000	   4.36941	   0.97399	   0.17057	   0.98881	  -9.93294
2924229.37684	 189.00000	   3.45686	   1.00299	   0.15211	   1.01446	  -8.62338
2924229.79584	 189.00000	   2.73547	   1.02524	   0.13458	   1.03403	  -7.47842
2924230.32084	 189.00000	   2.16054	   1.04127	   0.11979	   1.04813	  -6.56266
2924230.97984	 189.00000	   1.70952	   1.05288	   0.10493	   1.05810	  -5.69112
2924231.80884	 189.00000	   1.35352	   1.06328	   0.09407	   1.06743	  -5.05589
2924232.85184	 189.00000	   1.07079	   1.07219	   0.08542	   1.07558	  -4.55483
2924234.16484	 189.00000	   0.84734	   1.07862	   0.07907	   1.08151	  -4.19242
2924235.82084	 189.00000	   0.67072	   1.08443	   0.07563	   1.08706	  -3.98954
2924237.90984	 189.00000	   0.53067	   1.09003	   0.07418	   1.09255	  -3.89303
2924240.54684	 189.00000	   0.41976	   1.09767	   0.07585	   1.10029	  -3.95278
2924243.87785	 189.00000	   0.33183	   1.10334	   0.08057	   1.10628	  -4.17638
2924248.08385	 189.00000	   0.26261	   1.10878	   0.08798	   1.11227	  -4.53688
2924253.39185	 189.00000	   0.20791	   1.11602	   0.09583	   1.12013	  -4.90788
2924260.09685	 189.00000	   0.16452	   1.12638	   0.10604	   1.13136	  -5.37818
2924268.57286	 189.00000	   0.13007	   1.13879	   0.12182	   1.14529	  -6.10598
2924279.26287	 189.00000	   0.10309	   1.15050	   0.14117	   1.15913	  -6.99526
2924292.77687	 189.00000	   0.08153	   1.16390	   0.16233	   1.17517	  -7.93972
2924309.87488	 189.00000	   0.06443	   1.18308	   0.18556	   1.19755	  -8.91373
2924331.46090	 189.00000	   0.05102	   1.21139	   0.21073	   1.22958	  -9.86819
2924358.70391	 189.00000	   0.04042	   1.24284	   0.24645	   1.26704	 -11.21620
2924393.19993	 189.00000	   0.03192	   1.27226	   0.28716	   1.30426	 -12.71916
2924436.74696	 189.00000	   0.02528	   1.30384	   0.32150	   1.34289	 -13.85146
2924491.81199	 189.00000	   0.01999	   1.34892	   0.35135	   1.39393	 -14.59914
2938975.12491	 190.00000	20004.45300	   0.39794	  -0.00575	   0.39798	   0.82774
2938975.26791	 190.00000	15829.12600	   0.40759	   0.00887	   0.40769	  -1.24721
2938975.40991	 190.00000	12516.70300	   0.41630	   0.01974	   0.41677	  -2.71522
2938975.55191	 190.00000	9909.44240	   0.42593	   0.02814	   0.42686	  -3.77935
2938975.71591	 190.00000	7835.48000	   0.43520	   0.03325	   0.43647	  -4.36877
2938975.91691	 190.00000	6217.24610	   0.44419	   0.03911	   0.44590	  -5.03213
2938976.15491	 190.00000	4905.29100	   0.45121	   0.04079	   0.45305	  -5.16514
2938976.39391	 190.00000	3881.27370	   0.45867	   0.04406	   0.46078	  -5.48642
2938976.63191	 190.00000	3070.98270	   0.46854	   0.04993	   0.47120	  -6.08231
2938976.86991	 190.00000	2430.77780	   0.47685	   0.05001	   0.47947	  -5.98738
2938977.10791	 190.00000	1923.15370	   0.48480	   0.05307	   0.48770	  -6.24763
2938977.34591	 190.00000	1522.43580	   0.49452	   0.05613	   0.49769	  -6.47518
2938977.58391	 190.00000	1203.84460	   0.50386	   0.05788	   0.50717	  -6.55257
2938977.82291	 190.00000	 952.86591	   0.51107	   0.06074	   0.51467	  -6.77717
2938978.06091	 190.00000	 754.27557	   0.52075	   0.06110	   0.52432	  -6.69218
2938978.29791	 190.00000	 596.71857	   0.52861	   0.06685	   0.53282	  -7.20798
2938978.53591	 190.00000	 471.96338	   0.53994	   0.06876	   0.54430	  -7.25794
2938978.77491	 190.00000	 373.20856	   0.55016	   0.07162	   0.55480	  -7.41711
2938979.01291	 190.00000	 295.47278	   0.55912	   0.07480	   0.56410	  -7.61950
2938979.25191	 190.00000	 233.87738	   0.56925	   0.07812	   0.57459	  -7.81365
2938979.48991	 190.00000	 185.05922	   0.57987	   0.08227	   0.58568	  -8.07542
2938979.72591	 190.00000	 146.35823	   0.59118	   0.08621	   0.59744	  -8.29717
2938979.96291	 190.00000	 115.77804	   0.60224	   0.09368	   0.60949	  -8.84155
2938980.19691	 190.00000	  91.67210	   0.61492	   0.09993	   0.62298	  -9.23051
2938980.44191	 190.00000	  72.51701	   0.62742	   0.10683	   0.63645	  -9.66326
2938980.67091	 190.00000	  57.36816	   0.64081	   0.11736	   0.65146	 -10.37834
2938980.90791	 190.00000	  45.36290	   0.65719	   0.12565	   0.66910	 -10.82354
2938981.13991	 190.00000	  35.93134	   0.67509	   0.14023	   0.68950	 -11.73475
2938981.39091	 190.00000	  28.40909	   0.69562	   0.15335	   0.71233	 -12.43193
2938981.60491	 190.00000	  22.48202	   0.72094	   0.16768	   0.74018	 -13.09322
2938981.86991	 190.00000	  17.79613	   0.75139	   0.18244	   0.77322	 -13.64745
2938982.12191	 190.00000	  14.06813	   0.78493	   0.19355	   0.80844	 -13.85195
2938982.33791	 190.00000	  11.14480	   0.82397	   0.20183	   0.84833	 -13.76374
2938982.60591	 190.00000	   8.81772	   0.86519	   0.20203	   0.88847	 -13.14381
2938982.78391	 190.00000	   6.97545	   0.90500	   0.19404	   0.92557	 -12.10147
2938983.00191	 190.00000	   5.51730	   0.94088	   0.18495	   0.95889	 -11.12113
2938983.27091	 190.00000	   4.36941	   0.97611	   0.16889	   0.99061	  -9.81662
2938983.60591	 190.00000	   3.45686	   1.00302	   0.15317	   1.01465	  -8.68241
2938984.02491	 190.00000	   2.73547	   1.02375	   0.13544	   1.03267	  -7.53617
2938984.54991	 190.00000	   2.16054	   1.04114	   0.11941	   1.04796	  -6.54263
2938985.20991	 190.00000	   1.70952	   1.05442	   0.10502	   1.05963	  -5.68768
2938986.03791	 190.00000	   1.35352	   1.06407	   0.09366	   1.06819	  -5.03048
2938987.08091	 190.00000	   1.07079	   1.07155	   0.08424	   1.07486	  -4.49510
2938988.39491	 190.00000	   0.84734	   1.07903	   0.07828	   1.08187	  -4.14928
2938990.04991	 190.00000	   0.67072	   1.08550	   0.07504	   1.08810	  -3.95458
2938992.13892	 190.00000	   0.53067	   1.09139	   0.07483	   1.09396	  -3.92250
2938994.77592	 190.00000	   0.41976	   1.09599	   0.07705	   1.09869	  -4.02152
2938998.10692	 190.00000	   0.33183	   1.10175	   0.07948	   1.10462	  -4.12632
2939002.31292	 190.00000	   0.26261	   1.10964	   0.08526	   1.11291	  -4.39351
2939007.62093	 190.00000	   0.20791	   1.11815	   0.09500	   1.12218	  -4.85606
2939014.32593	 190.00000	   0.16452	   1.12648	   0.10825	   1.13167	  -5.48928
2939022.80193	 190.00000	   0.13007	   1.13512	   0.12253	   1.14171	  -6.16109
2939033.49194	 190.00000	   0.10309	   1.14874	   0.13799	   1.15700	  -6.84972
2939047.00595	 190.00000	   0.08153	   1.16800	   0.15906	   1.17878	  -7.75509
2939064.10396	 190.00000	   0.06443	   1.19010	   0.18713	   1.20472	  -8.93605
2939085.69097	 190.00000	   0.05102	   1.21122	   0.21856	   1.23079	 -10.22870
2939112.93299	 190.00000	   0.04042	   1.23312	   0.24686	   1.25758	 -11.32052
2939147.42901	 190.00000	   0.03192	   1.26632	   0.27309	   1.29543	 -12.16970
2939190.97603	 190.00000	   0.02528	   1.31041	   0.30776	   1.34606	 -13.21673
2939246.04207	 190.00000	   0.01999	   1.35831	   0.35242	   1.40328	 -14.54500
2953723.18793	 191.00000	20004.45300	   0.39859	  -0.00459	   0.39862	   0.65915
2953723.33093	 191.00000	15829.12600	   0.40727	   0.00888	   0.40737	  -1.24919
2953723.47293	 191.00000	12516.70300	   0.41784	   0.01877	   0.41826	  -2.57236
2953723.61493	 191.00000	9909.44240	   0.42633	   0.02613	   0.42713	  -3.50686
2953723.77893	 191.00000	7835.48000	   0.43487	   0.03447	   0.43623	  -4.53258
2953723.97993	 191.00000	6217.24610	   0.44312	   0.03862	   0.44480	  -4.98102
2953724.21793	 191.00000	4905.29100	   0.45310	   0.04159	   0.45500	  -5.24437
2953724.45693	 191.00000	3881.27370	   0.46111	   0.04484	   0.46329	  -5.55396
2953724.69493	 191.00000	3070.98270	   0.46889	   0.04810	   0.47135	  -5.85732
2953724.93293	 191.00000	2430.77780	   0.47600	   0.05144	   0.47877	  -6.16806
2953725.17093	 191.00000	1923.15370	   0.48607	   0.05239	   0.48888	  -6.15210
2953725.40893	 191.00000	1522.43580	   0.49394	   0.05522	   0.49702	  -6.37901
2953725.64693	 191.00000	1203.84460	   0.50178	   0.05800	   0.50512	  -6.59293
2953725.88593	 191.00000	 952.86591	   0.51131	   0.06108	   0.51494	  -6.81223
2953726.12393	 191.00000	 754.27557	   0.52061	   0.06155	   0.52424	  -6.74264
2953726.36093	 191.00000	 596.71857	   0.52903	   0.06511	   0.53302	  -7.01653
2953726.59893	 191.00000	 471.96338	   0.53874	   0.06820	   0.54304	  -7.21517
2953726.83793	 191.00000	 373.20856	   0.54850	   0.07112	   0.55309	  -7.38774
2953727.07593	 191.00000	 295.47278	   0.55985	   0.07385	   0.56470	  -7.51403
2953727.31493	 191.00000	 233.87738	   0.56991	   0.07964	   0.57545	  -7.95557
2953727.55293	 191.00000	 185.05922	   0.58210	   0.08296	   0.58798	  -8.11111
2953727.78893	 191.00000	 146.35823	   0.59144	   0.08755	   0.59789	  -8.41986
2953728.02593	 191.00000	 115.77804	   0.60195	   0.09286	   0.60907	  -8.76916
2953728.25993	 191.00000	  91.67210	   0.61365	   0.10023	   0.62178	  -9.27605
2953728.50493	 191.00000	  72.51701	   0.62894	   0.10873	   0.63827	  -9.80834
2953728.73394	 191.00000	  57.36816	   0.64272	   0.11716	   0.65331	 -10.33113
2953728.97094	 191.00000	  45.36290	   0.65676	   0.12696	   0.66892	 -10.94145
2953729.20294	 191.00000	  35.93134	   0.67644	   0.13864	   0.69050	 -11.58230
2953729.45394	 191.00000	  28.40909	   0.69528	   0.15252	   0.71181	 -12.37297
2953729.66794	 191.00000	  22.48202	   0.72043	   0.16746	   0.73963	 -13.08541
2953729.93294	 191.00000	  17.79613	   0.75117	   0.18271	   0.77308	 -13.67075
2953730.18494	 191.00000	  14.06813	   0.78787	   0.19426	   0.81146	 -13.85089
2953730.40094	 191.00000	  11.14480	   0.82539	   0.20133	   0.84959	 -13.70800
2953730.66894	 191.00000	   8.81772	   0.86644	   0.20172	   0.88961	 -13.10569
2953730.84694	 191.00000	   6.97545	   0.90680	   0.19955	   0.92850	 -12.41045
2953731.06494	 191.00000	   5.51730	   0.94529	   0.18591	   0.96340	 -11.12622
2953731.33394	 191.00000	   4.36941	   0.97585	   0.17359	   0.99117	 -10.08655
2953731.66994	 191.00000	   3.45686	   1.00455	   0.15389	   1.01627	  -8.70933
2953732.08794	 191.00000	   2.73547	   1.02777	   0.13711	   1.03688	  -7.59862
2953732.61294	 191.00000	   2.16054	   1.04335	   0.12123	   1.05037	  -6.62773
2953733.27294	 191.00000	   1.70952	   1.05609	   0.10661	   1.06146	  -5.76429
2953734.10094	 191.00000	   1.35352	   1.06611	   0.09451	   1.07029	  -5.06603
2953735.14394	 191.00000	   1.07079	   1.07534	   0.08606	   1.07878	  -4.57539
2953736.45794	 191.00000	   0.84734	   1.08122	   0.07974	   1.08415	  -4.21778
2953738.11394	 191.00000	   0.67072	   1.08732	   0.07636	   1.09000	  -4.01710
2953740.20194	 191.00000	   0.53067	   1.09370	   0.07400	   1.09620	  -3.87071
2953742.83894	 191.00000	   0.41976	   1.09982	   0.07574	   1.10243	  -3.93927
2953746.16995	 191.00000	   0.33183	   1.10656	   0.08088	   1.10951	  -4.18045
2953750.37595	 191.00000	   0.26261	   1.11241	   0.08820	   1.11590	  -4.53321
2953755.68395	 191.00000	   0.20791	   1.11900	   0.09663	   1.12316	  -4.93561
2953762.38896	 191.00000	   0.16452	   1.12879	   0.10642	   1.13380	  -5.38585
2953770.86496	 191.00000	   0.13007	   1.14159	   0.12120	   1.14801	  -6.06011
2953781.55597	 191.00000	   0.10309	   1.15430	   0.14076	   1.16285	  -6.95244
2953795.06897	 191.00000	   0.08153	   1.16766	   0.16293	   1.17897	  -7.94337
2953812.16698	 191.00000	   0.06443	   1.18596	   0.18652	   1.20054	  -8.93787
2953833.75400	 191.00000	   0.05102	   1.21378	   0.20981	   1.23178	  -9.80722
2953860.99601	 191.00000	   0.04042	   1.24596	   0.24457	   1.26974	 -11.10521
2953895.49203	 191.00000	   0.03192	   1.27748	   0.28620	   1.30914	 -12.62761
2953939.03906	 191.00000	   0.02528	   1.30856	   0.32338	   1.34793	 -13.88107
2953994.10509	 191.00000	   0.01999	   1.35008	   0.35472	   1.39590	 -14.72106
2968460.35634	 192.00000	20004.45300	   0.39821	  -0.00395	   0.39823	   0.56766
2968460.49934	 192.00000	15829.12600	   0.40916	   0.00947	   0.40927	  -1.32574
2968460.64134	 192.00000	12516.70300	   0.41834	   0.02103	   0.41887	  -2.87731
2968460.78334	 192.00000	9909.44240	   0.42689	   0.02675	   0.42772	  -3.58530
2968460.94734	 192.00000	7835.48000	   0.43646	   0.03271	   0.43768	  -4.28616
2968461.14834	 192.00000	6217.24610	   0.44360	   0.03858	   0.44527	  -4.97070
2968461.38634	 192.00000	4905.29100	   0.45373	   0.04286	   0.45575	  -5.39646
2968461.62534	 192.00000	3881.27370	   0.46226	   0.04485	   0.46443	  -5.54188
2968461.86334	 192.00000	3070.98270	   0.46825	   0.04809	   0.47072	  -5.86381
2968462.10134	 192.00000	2430.77780	   0.47650	   0.05071	   0.47919	  -6.07468
2968462.33934	 192.00000	1923.15370	   0.48616	   0.05335	   0.48908	  -6.26280
2968462.57734	 192.00000	1522.43580	   0.49475	   0.05574	   0.49788	  -6.42829
2968462.81534	 192.00000	1203.84460	   0.50290	   0.05784	   0.50621	  -6.56092
2968463.05434	 192.00000	 952.86591	   0.51097	   0.06116	   0.51461	  -6.82593
2968463.29234	 192.00000	 754.27557	   0.52021	   0.06425	   0.52416	  -7.04059
2968463.52934	 192.00000	 596.71857	   0.52952	   0.06535	   0.53354	  -7.03546
2968463.76734	 192.00000	 471.96338	   0.54033	   0.06845	   0.54465	  -7.21947
2968464.00634	 192.00000	 373.20856	   0.54935	   0.07179	   0.55402	  -7.44537
2968464.24434	 192.00000	 295.47278	   0.56006	   0.07588	   0.56518	  -7.71614
2968464.48334	 192.00000	 233.87738	   0.56912	   0.07774	   0.57441	  -7.77798
2968464.72134	 192.00000	 185.05922	   0.57998	   0.08159	   0.58569	  -8.00809
2968464.95734	 192.00000	 146.35823	   0.59016	   0.08765	   0.59663	  -8.44767
2968465.19434	 192.00000	 115.77804	   0.60181	   0.09357	   0.60904	  -8.83790
2968465.42834	 192.00000	  91.67210	   0.61509	   0.09976	   0.62313	  -9.21259
2968465.67334	 192.00000	  72.51701	   0.62794	   0.10863	   0.63727	  -9.81479
2968465.90234	 192.00000	  57.36816	   0.64261	   0.11729	   0.65323	 -10.34380
2968466.13934	 192.00000	  45.36290	   0.65796	   0.12703	   0.67011	 -10.92763
2968466.37134	 192.00000	  35.93134	   0.67633	   0.14093	   0.69086	 -11.77080
2968466.62234	 192.00000	  28.40909	   0.69590	   0.15262	   0.71244	 -12.36980
2968466.83634	 192.00000	  22.48202	   0.72129	   0.16859	   0.74073	 -13.15592
2968467.10134	 192.00000	  17.79613	   0.75092	   0.18273	   0.77284	 -13.67670
2968467.35334	 192.00000	  14.06813	   0.78869	   0.19521	   0.81249	 -13.90206
2968467.56934	 192.00000	  11.14480	   0.82658	   0.20126	   0.85073	 -13.68439
2968467.83734	 192.00000	   8.81772	   0.86568	   0.20230	   0.88900	 -13.15318
2968468.01534	 192.00000	   6.97545	   0.90620	   0.19945	   0.92789	 -12.41241
2968468.23334	 192.00000	   5.51730	   0.94416	   0.18742	   0.96258	 -11.22732
2968468.50234	 192.00000	   4.36941	   0.97595	   0.17216	   0.99101	 -10.00423
2968468.83734	 192.00000	   3.45686	   1.00425	   0.15350	   1.01591	  -8.69035
2968469.25634	 192.00000	   2.73547	   1.02735	   0.13682	   1.03643	  -7.58602
2968469.78134	 192.00000	   2.16054	   1.04431	   0.12144	   1.05134	  -6.63282
2968470.44034	 192.00000	   1.70952	   1.05613	   0.10601	   1.06143	  -5.73212
2968471.26934	 192.00000	   1.35352	   1.06708	   0.09432	   1.07124	  -5.05150
2968472.31234	 192.00000	   1.07079	   1.07534	   0.08555	   1.07874	  -4.54869
2968473.62635	 192.00000	   0.84734	   1.08163	   0.07941	   1.08454	  -4.19877
2968475.28135	 192.00000	   0.67072	   1.08762	   0.07585	   1.09026	  -3.98912
2968477.37035	 192.00000	   0.53067	   1.09378	   0.07415	   1.09629	  -3.87832
2968480.00735	 192.00000	   0.41976	   1.10011	   0.07564	   1.10271	  -3.93349
2968483.33835	 192.00000	   0.33183	   1.10672	   0.08099	   1.10968	  -4.18528
2968487.54435	 192.00000	   0.26261	   1.11232	   0.08783	   1.11578	  -4.51483
2968492.85236	 192.00000	   0.20791	   1.11919	   0.09531	   1.12324	  -4.86737
2968499.55736	 192.00000	   0.16452	   1.12933	   0.10591	   1.13429	  -5.35738
2968508.03337	 192.00000	   0.13007	   1.14219	   0.12159	   1.14864	  -6.07638
2968518.72337	 192.00000	   0.10309	   1.15398	   0.14096	   1.16256	  -6.96404
2968532.23738	 192.00000	   0.08153	   1.16710	   0.16191	   1.17828	  -7.89805
2968549.33539	 192.00000	   0.06443	   1.18592	   0.18505	   1.20027	  -8.86895
2968570.92140	 192.00000	   0.05102	   1.21389	   0.20981	   1.23189	  -9.80597
2968598.16442	 192.00000	   0.04042	   1.24550	   0.24536	   1.26944	 -11.14440
2968632.66044	 192.00000	   0.03192	   1.27584	   0.28561	   1.30741	 -12.61831
2968676.20747	 192.00000	   0.02528	   1.30717	   0.32015	   1.34580	 -13.76176
2968731.27350	 192.00000	   0.01999	   1.35299	   0.34914	   1.39731	 -14.46953
2983192.93611	 193.00000	20004.45300	   0.39811	  -0.00546	   0.39815	   0.78542
2983193.07911	 193.00000	15829.12600	   0.40690	   0.00971	   0.40702	  -1.36635
2983193.22111	 193.00000	12516.70300	   0.41841	   0.01934	   0.41885	  -2.64679
2983193.36311	 193.00000	9909.44240	   0.42659	   0.02786	   0.42750	  -3.73654
2983193.52711	 193.00000	7835.48000	   0.43577	   0.03364	   0.43706	  -4.41373
2983193.72811	 193.00000	6217.24610	   0.44471	   0.03824	   0.44635	  -4.91503
2983193.96611	 193.00000	4905.29100	   0.45229	   0.04220	   0.45425	  -5.33032
2983194.20511	 193.00000	3881.27370	   0.46162	   0.04514	   0.46383	  -5.58434
