Repository: kbm2110/Battery_Diagnostics_Thesis

# Battery_Diagnostics_Thesis
 Data-driven battery diagnostics using EIS

**Author:** Bala Manikanta Yaswanth Kanagarla
**Institution:** Technische Hochschule Ingolstadt (THI)
**Supervisor:** Prof. Dr. H.-G. Schweiger

## Overview

This project implements a machine learning framework for 
non-invasive State of Health (SoH) estimation of lithium-ion 
batteries using Electrochemical Impedance Spectroscopy (EIS).

Eight physically interpretable features are extracted from 
impedance spectra and used to train six ML models under a 
strict cell-level train-test split. The stacking ensemble 
achieves R² = 0.9122 and RMSE = 0.0234 on completely unseen 
cells.

---

File: data/EIS/EIS_state_V_35C01.txt (part 23 of 39)
time/s	           cycle number	freq/Hz	           Re(Z)/Ohm	  -Im(Z)/Ohm	   |Z|/Ohm	   Phase(Z)/deg
2727506.45402	 184.00000	   0.13007	   0.93150	   0.11021	   0.93799	  -6.74779
2727517.14402	 184.00000	   0.10309	   0.94230	   0.12709	   0.95083	  -7.68140
2727530.65803	 184.00000	   0.08153	   0.95655	   0.14612	   0.96765	  -8.68500
2727547.75604	 184.00000	   0.06443	   0.97642	   0.17076	   0.99123	  -9.91956
2727569.34305	 184.00000	   0.05102	   1.00261	   0.20286	   1.02292	 -11.43818
2727596.58507	 184.00000	   0.04042	   1.02591	   0.24410	   1.05455	 -13.38357
2727631.08109	 184.00000	   0.03192	   1.04715	   0.28412	   1.08501	 -15.18021
2727674.62812	 184.00000	   0.02528	   1.07422	   0.31875	   1.12051	 -16.52688
2727729.69415	 184.00000	   0.01999	   1.11354	   0.35473	   1.16868	 -17.66996
2741453.15213	 185.00000	20004.45300	   0.28452	  -0.02127	   0.28531	   4.27493
2741453.29513	 185.00000	15829.12600	   0.29065	  -0.00625	   0.29071	   1.23234
2741453.43713	 185.00000	12516.70300	   0.29852	   0.00643	   0.29859	  -1.23434
2741453.57913	 185.00000	9909.44240	   0.30577	   0.01565	   0.30617	  -2.93066
2741453.74313	 185.00000	7835.48000	   0.31244	   0.02501	   0.31344	  -4.57643
2741453.94413	 185.00000	6217.24610	   0.32064	   0.03097	   0.32214	  -5.51699
2741454.18213	 185.00000	4905.29100	   0.32802	   0.03782	   0.33019	  -6.57725
2741454.42113	 185.00000	3881.27370	   0.33543	   0.04173	   0.33802	  -7.09203
2741454.65913	 185.00000	3070.98270	   0.34422	   0.04583	   0.34726	  -7.58432
2741454.89713	 185.00000	2430.77780	   0.35147	   0.05065	   0.35510	  -8.19972
2741455.13513	 185.00000	1923.15370	   0.36061	   0.05378	   0.36459	  -8.48279
2741455.37313	 185.00000	1522.43580	   0.36862	   0.05793	   0.37314	  -8.93139
2741455.61113	 185.00000	1203.84460	   0.37846	   0.06111	   0.38337	  -9.17165
2741455.85013	 185.00000	 952.86591	   0.38733	   0.06357	   0.39252	  -9.32102
2741456.08813	 185.00000	 754.27557	   0.39727	   0.06747	   0.40296	  -9.63904
2741456.32513	 185.00000	 596.71857	   0.40703	   0.07249	   0.41343	 -10.09897
2741456.56313	 185.00000	 471.96338	   0.41749	   0.07624	   0.42439	 -10.34947
2741456.80213	 185.00000	 373.20856	   0.42833	   0.07979	   0.43570	 -10.55265
2741457.04013	 185.00000	 295.47278	   0.44032	   0.08419	   0.44830	 -10.82390
2741457.27913	 185.00000	 233.87738	   0.45106	   0.08907	   0.45977	 -11.17072
2741457.51713	 185.00000	 185.05922	   0.46355	   0.09361	   0.47291	 -11.41676
2741457.75313	 185.00000	 146.35823	   0.47792	   0.09987	   0.48824	 -11.80269
2741457.99013	 185.00000	 115.77804	   0.49107	   0.10683	   0.50256	 -12.27328
2741458.22413	 185.00000	  91.67210	   0.50790	   0.11408	   0.52056	 -12.65966
2741458.46913	 185.00000	  72.51701	   0.52309	   0.12242	   0.53722	 -13.17169
2741458.69813	 185.00000	  57.36816	   0.54191	   0.13290	   0.55797	 -13.77937
2741458.93513	 185.00000	  45.36290	   0.56229	   0.14345	   0.58030	 -14.31194
2741459.16713	 185.00000	  35.93134	   0.58524	   0.15369	   0.60509	 -14.71421
2741459.41713	 185.00000	  28.40909	   0.61495	   0.16446	   0.63657	 -14.97259
2741459.63213	 185.00000	  22.48202	   0.64654	   0.16981	   0.66847	 -14.71569
2741459.89713	 185.00000	  17.79613	   0.68087	   0.17151	   0.70214	 -14.13891
2741460.14913	 185.00000	  14.06813	   0.71534	   0.16787	   0.73477	 -13.20681
2741460.36513	 185.00000	  11.14480	   0.74789	   0.15832	   0.76446	 -11.95234
2741460.63313	 185.00000	   8.81772	   0.77744	   0.14497	   0.79084	 -10.56249
2741460.81113	 185.00000	   6.97545	   0.80056	   0.13002	   0.81105	  -9.22481
2741461.02913	 185.00000	   5.51730	   0.81937	   0.11472	   0.82736	  -7.97028
2741461.29813	 185.00000	   4.36941	   0.83243	   0.10012	   0.83843	  -6.85844
2741461.63313	 185.00000	   3.45686	   0.84420	   0.08715	   0.84868	  -5.89423
2741462.05213	 185.00000	   2.73547	   0.85246	   0.07670	   0.85591	  -5.14109
2741462.57713	 185.00000	   2.16054	   0.85905	   0.06863	   0.86179	  -4.56788
2741463.23613	 185.00000	   1.70952	   0.86497	   0.06226	   0.86720	  -4.11719
2741464.06513	 185.00000	   1.35352	   0.87070	   0.05716	   0.87257	  -3.75593
2741465.10813	 185.00000	   1.07079	   0.87566	   0.05549	   0.87742	  -3.62586
2741466.42213	 185.00000	   0.84734	   0.87889	   0.05461	   0.88059	  -3.55565
2741468.07714	 185.00000	   0.67072	   0.88264	   0.05486	   0.88435	  -3.55682
2741470.16614	 185.00000	   0.53067	   0.88721	   0.05656	   0.88901	  -3.64759
2741472.80314	 185.00000	   0.41976	   0.89183	   0.06006	   0.89385	  -3.85252
2741476.13414	 185.00000	   0.33183	   0.89717	   0.06633	   0.89962	  -4.22856
2741480.34014	 185.00000	   0.26261	   0.90234	   0.07322	   0.90531	  -4.63916
2741485.64815	 185.00000	   0.20791	   0.90963	   0.08216	   0.91333	  -5.16089
2741492.35315	 185.00000	   0.16452	   0.91978	   0.09421	   0.92459	  -5.84814
2741500.82916	 185.00000	   0.13007	   0.93016	   0.11186	   0.93687	  -6.85715
2741511.51916	 185.00000	   0.10309	   0.93926	   0.13295	   0.94862	  -8.05680
2741525.03317	 185.00000	   0.08153	   0.94864	   0.15450	   0.96114	  -9.25011
2741542.13118	 185.00000	   0.06443	   0.96280	   0.17839	   0.97918	 -10.49718
2741563.71719	 185.00000	   0.05102	   0.98337	   0.20152	   1.00381	 -11.58111
2741590.96021	 185.00000	   0.04042	   1.00894	   0.23289	   1.03547	 -12.99775
2741625.45623	 185.00000	   0.03192	   1.03810	   0.26627	   1.07170	 -14.38635
2741669.00326	 185.00000	   0.02528	   1.07555	   0.29859	   1.11623	 -15.51570
2741724.06829	 185.00000	   0.01999	   1.12798	   0.33712	   1.17728	 -16.63987
2755454.56552	 186.00000	20004.45300	   0.28525	  -0.02246	   0.28613	   4.50275
2755454.70852	 186.00000	15829.12600	   0.29080	  -0.00740	   0.29089	   1.45801
2755454.85052	 186.00000	12516.70300	   0.29767	   0.00695	   0.29776	  -1.33810
2755454.99252	 186.00000	9909.44240	   0.30592	   0.01676	   0.30638	  -3.13497
2755455.15652	 186.00000	7835.48000	   0.31266	   0.02333	   0.31353	  -4.26691
2755455.35752	 186.00000	6217.24610	   0.32085	   0.03092	   0.32234	  -5.50492
2755455.59552	 186.00000	4905.29100	   0.32886	   0.03634	   0.33086	  -6.30524
2755455.83452	 186.00000	3881.27370	   0.33769	   0.04189	   0.34028	  -7.07163
2755456.07252	 186.00000	3070.98270	   0.34361	   0.04465	   0.34650	  -7.40429
2755456.31052	 186.00000	2430.77780	   0.35360	   0.04923	   0.35701	  -7.92672
2755456.54852	 186.00000	1923.15370	   0.35944	   0.05309	   0.36334	  -8.40265
2755456.78652	 186.00000	1522.43580	   0.37008	   0.05651	   0.37437	  -8.68259
2755457.02452	 186.00000	1203.84460	   0.37886	   0.06137	   0.38380	  -9.20074
2755457.26352	 186.00000	 952.86591	   0.38754	   0.06462	   0.39289	  -9.46633
2755457.50152	 186.00000	 754.27557	   0.39722	   0.06747	   0.40291	  -9.63988
2755457.73852	 186.00000	 596.71857	   0.40823	   0.07067	   0.41430	  -9.82166
2755457.97652	 186.00000	 471.96338	   0.41623	   0.07526	   0.42297	 -10.24898
2755458.21552	 186.00000	 373.20856	   0.42716	   0.08018	   0.43462	 -10.63073
2755458.45252	 186.00000	 295.47278	   0.44154	   0.08263	   0.44920	 -10.59973
2755458.69252	 186.00000	 233.87738	   0.45290	   0.08990	   0.46173	 -11.22755
2755458.93052	 186.00000	 185.05922	   0.46392	   0.09341	   0.47323	 -11.38477
2755459.16652	 186.00000	 146.35823	   0.47723	   0.09897	   0.48739	 -11.71618
2755459.40252	 186.00000	 115.77804	   0.49262	   0.10641	   0.50398	 -12.18942
2755459.63752	 186.00000	  91.67210	   0.50687	   0.11449	   0.51964	 -12.72834
2755459.88252	 186.00000	  72.51701	   0.52232	   0.12332	   0.53668	 -13.28424
2755460.11152	 186.00000	  57.36816	   0.54039	   0.13299	   0.55651	 -13.82564
2755460.34852	 186.00000	  45.36290	   0.56111	   0.14549	   0.57967	 -14.53567
2755460.58052	 186.00000	  35.93134	   0.58657	   0.15445	   0.60656	 -14.75160
2755460.83052	 186.00000	  28.40909	   0.61488	   0.16289	   0.63609	 -14.83751
2755461.04552	 186.00000	  22.48202	   0.64605	   0.16941	   0.66789	 -14.69325
2755461.31052	 186.00000	  17.79613	   0.68187	   0.17313	   0.70351	 -14.24662
2755461.56252	 186.00000	  14.06813	   0.71620	   0.16826	   0.73569	 -13.22085
2755461.77852	 186.00000	  11.14480	   0.74821	   0.15864	   0.76485	 -11.97083
2755462.04552	 186.00000	   8.81772	   0.77773	   0.14502	   0.79114	 -10.56261
2755462.22452	 186.00000	   6.97545	   0.80133	   0.13161	   0.81207	  -9.32686
2755462.44252	 186.00000	   5.51730	   0.81894	   0.11322	   0.82673	  -7.87104
2755462.71152	 186.00000	   4.36941	   0.83318	   0.09910	   0.83905	  -6.78331
2755463.04652	 186.00000	   3.45686	   0.84427	   0.08748	   0.84879	  -5.91552
2755463.46553	 186.00000	   2.73547	   0.85279	   0.07634	   0.85620	  -5.11511
2755463.99053	 186.00000	   2.16054	   0.85940	   0.06811	   0.86210	  -4.53120
2755464.64953	 186.00000	   1.70952	   0.86507	   0.06198	   0.86729	  -4.09842
2755465.47853	 186.00000	   1.35352	   0.86929	   0.05703	   0.87116	  -3.75357
2755466.52153	 186.00000	   1.07079	   0.87432	   0.05482	   0.87604	  -3.58768
2755467.83453	 186.00000	   0.84734	   0.87901	   0.05341	   0.88064	  -3.47735
2755469.49053	 186.00000	   0.67072	   0.88421	   0.05443	   0.88588	  -3.52236
2755471.57953	 186.00000	   0.53067	   0.88717	   0.05794	   0.88906	  -3.73684
2755474.21653	 186.00000	   0.41976	   0.89130	   0.06086	   0.89338	  -3.90653
2755477.54753	 186.00000	   0.33183	   0.89639	   0.06577	   0.89880	  -4.19633
2755481.75354	 186.00000	   0.26261	   0.90238	   0.07325	   0.90535	  -4.64049
2755487.06154	 186.00000	   0.20791	   0.90941	   0.08343	   0.91323	  -5.24142
2755493.76654	 186.00000	   0.16452	   0.91661	   0.09435	   0.92145	  -5.87665
2755502.24255	 186.00000	   0.13007	   0.92663	   0.10794	   0.93290	  -6.64417
2755512.93255	 186.00000	   0.10309	   0.94072	   0.12605	   0.94912	  -7.63195
2755526.44656	 186.00000	   0.08153	   0.95676	   0.15138	   0.96866	  -8.99094
2755543.54457	 186.00000	   0.06443	   0.97241	   0.18218	   0.98933	 -10.61107
2755565.13059	 186.00000	   0.05102	   0.98500	   0.21073	   1.00729	 -12.07573
2755592.37360	 186.00000	   0.04042	   1.00584	   0.23791	   1.03360	 -13.30727
2755626.86962	 186.00000	   0.03192	   1.03659	   0.26944	   1.07104	 -14.57045
2755670.41665	 186.00000	   0.02528	   1.07153	   0.30655	   1.11452	 -15.96515
2755725.48168	 186.00000	   0.01999	   1.11196	   0.34449	   1.16409	 -17.21307
2769451.64268	 187.00000	20004.45300	   0.28476	  -0.02116	   0.28554	   4.25052
2769451.78568	 187.00000	15829.12600	   0.29110	  -0.00700	   0.29119	   1.37697
2769451.92768	 187.00000	12516.70300	   0.30047	   0.00608	   0.30053	  -1.15947
2769452.06968	 187.00000	9909.44240	   0.30588	   0.01702	   0.30635	  -3.18492
2769452.23368	 187.00000	7835.48000	   0.31386	   0.02399	   0.31477	  -4.37040
2769452.43468	 187.00000	6217.24610	   0.32115	   0.03124	   0.32266	  -5.55652
2769452.67268	 187.00000	4905.29100	   0.32951	   0.03820	   0.33172	  -6.61274
2769452.91168	 187.00000	3881.27370	   0.33594	   0.04148	   0.33849	  -7.03978
2769453.14968	 187.00000	3070.98270	   0.34325	   0.04488	   0.34618	  -7.44982
2769453.38768	 187.00000	2430.77780	   0.35086	   0.04955	   0.35434	  -8.03767
2769453.62568	 187.00000	1923.15370	   0.36011	   0.05377	   0.36411	  -8.49236
2769453.86368	 187.00000	1522.43580	   0.36875	   0.05765	   0.37323	  -8.88623
2769454.10168	 187.00000	1203.84460	   0.37732	   0.06017	   0.38209	  -9.05981
2769454.34068	 187.00000	 952.86591	   0.38850	   0.06385	   0.39371	  -9.33269
2769454.57868	 187.00000	 754.27557	   0.39691	   0.06672	   0.40248	  -9.54273
2769454.81568	 187.00000	 596.71857	   0.40769	   0.07285	   0.41415	 -10.13141
2769455.05368	 187.00000	 471.96338	   0.41713	   0.07592	   0.42398	 -10.31480
2769455.29268	 187.00000	 373.20856	   0.42778	   0.08113	   0.43541	 -10.73861
2769455.53068	 187.00000	 295.47278	   0.44023	   0.08463	   0.44829	 -10.88160
2769455.76968	 187.00000	 233.87738	   0.45217	   0.08815	   0.46068	 -11.03115
2769456.00768	 187.00000	 185.05922	   0.46459	   0.09432	   0.47407	 -11.47587
2769456.24368	 187.00000	 146.35823	   0.47771	   0.09981	   0.48802	 -11.80144
2769456.48068	 187.00000	 115.77804	   0.49169	   0.10768	   0.50334	 -12.35298
2769456.71468	 187.00000	  91.67210	   0.50696	   0.11448	   0.51972	 -12.72440
2769456.95968	 187.00000	  72.51701	   0.52089	   0.12373	   0.53538	 -13.36267
2769457.18868	 187.00000	  57.36816	   0.54120	   0.13306	   0.55732	 -13.81284
2769457.42568	 187.00000	  45.36290	   0.56115	   0.14248	   0.57895	 -14.24718
2769457.65768	 187.00000	  35.93134	   0.58579	   0.15572	   0.60614	 -14.88692
2769457.90868	 187.00000	  28.40909	   0.61452	   0.16320	   0.63582	 -14.87237
2769458.12268	 187.00000	  22.48202	   0.64726	   0.17174	   0.66965	 -14.85979
2769458.38768	 187.00000	  17.79613	   0.68228	   0.17208	   0.70364	 -14.15590
2769458.63968	 187.00000	  14.06813	   0.71653	   0.16951	   0.73631	 -13.30975
2769458.85568	 187.00000	  11.14480	   0.74783	   0.16001	   0.76475	 -12.07753
2769459.12268	 187.00000	   8.81772	   0.77784	   0.14605	   0.79143	 -10.63421
2769459.30168	 187.00000	   6.97545	   0.80186	   0.13133	   0.81254	  -9.30135
2769459.51968	 187.00000	   5.51730	   0.81847	   0.11558	   0.82659	  -8.03808
2769459.78868	 187.00000	   4.36941	   0.83386	   0.09957	   0.83978	  -6.80950
2769460.12368	 187.00000	   3.45686	   0.84535	   0.08679	   0.84979	  -5.86191
2769460.54268	 187.00000	   2.73547	   0.85416	   0.07689	   0.85761	  -5.14365
2769461.06768	 187.00000	   2.16054	   0.86108	   0.06839	   0.86379	  -4.54128
2769461.72669	 187.00000	   1.70952	   0.86631	   0.06189	   0.86852	  -4.08645
2769462.55569	 187.00000	   1.35352	   0.87148	   0.05803	   0.87341	  -3.80977
2769463.59869	 187.00000	   1.07079	   0.87578	   0.05568	   0.87755	  -3.63813
2769464.91269	 187.00000	   0.84734	   0.87966	   0.05453	   0.88134	  -3.54692
2769466.56769	 187.00000	   0.67072	   0.88361	   0.05486	   0.88532	  -3.55265
2769468.65669	 187.00000	   0.53067	   0.88838	   0.05612	   0.89015	  -3.61440
2769471.29369	 187.00000	   0.41976	   0.89337	   0.06048	   0.89542	  -3.87310
2769474.62469	 187.00000	   0.33183	   0.89860	   0.06625	   0.90104	  -4.21678
2769478.83070	 187.00000	   0.26261	   0.90425	   0.07309	   0.90720	  -4.62088
2769484.13870	 187.00000	   0.20791	   0.91170	   0.08202	   0.91538	  -5.14098
2769490.84370	 187.00000	   0.16452	   0.92200	   0.09539	   0.92692	  -5.90700
2769499.31971	 187.00000	   0.13007	   0.93129	   0.11340	   0.93817	  -6.94285
2769510.00971	 187.00000	   0.10309	   0.93858	   0.13382	   0.94807	  -8.11463
2769523.52372	 187.00000	   0.08153	   0.94845	   0.15312	   0.96073	  -9.17061
2769540.62173	 187.00000	   0.06443	   0.96334	   0.17600	   0.97928	 -10.35366
2769562.20775	 187.00000	   0.05102	   0.98605	   0.20163	   1.00645	 -11.55651
2769589.45076	 187.00000	   0.04042	   1.01078	   0.23310	   1.03731	 -12.98608
2769623.94678	 187.00000	   0.03192	   1.04001	   0.26403	   1.07300	 -14.24507
2769667.49381	 187.00000	   0.02528	   1.08136	   0.29764	   1.12157	 -15.38931
2769722.55884	 187.00000	   0.01999	   1.13652	   0.34194	   1.18685	 -16.74470
2783431.61431	 188.00000	20004.45300	   0.28373	  -0.02226	   0.28460	   4.48581
2783431.75631	 188.00000	15829.12600	   0.29243	  -0.00574	   0.29249	   1.12507
2783431.89831	 188.00000	12516.70300	   0.29977	   0.00574	   0.29983	  -1.09752
2783432.04031	 188.00000	9909.44240	   0.30642	   0.01755	   0.30692	  -3.27823
2783432.20431	 188.00000	7835.48000	   0.31402	   0.02491	   0.31500	  -4.53643
2783432.40531	 188.00000	6217.24610	   0.32102	   0.02991	   0.32241	  -5.32359
2783432.64331	 188.00000	4905.29100	   0.32814	   0.03536	   0.33004	  -6.15053
2783432.88231	 188.00000	3881.27370	   0.33574	   0.04264	   0.33844	  -7.23863
2783433.12031	 188.00000	3070.98270	   0.34462	   0.04547	   0.34761	  -7.51585
2783433.35831	 188.00000	2430.77780	   0.35272	   0.04858	   0.35605	  -7.84241
2783433.59631	 188.00000	1923.15370	   0.36229	   0.05301	   0.36615	  -8.32497
2783433.83431	 188.00000	1522.43580	   0.36939	   0.05814	   0.37394	  -8.94463
2783434.07231	 188.00000	1203.84460	   0.37868	   0.06238	   0.38378	  -9.35409
2783434.31131	 188.00000	 952.86591	   0.38975	   0.06454	   0.39506	  -9.40320
2783434.54931	 188.00000	 754.27557	   0.39773	   0.06847	   0.40358	  -9.76732
2783434.78631	 188.00000	 596.71857	   0.40895	   0.07120	   0.41510	  -9.87695
2783435.02431	 188.00000	 471.96338	   0.41912	   0.07794	   0.42630	 -10.53448
2783435.26331	 188.00000	 373.20856	   0.43083	   0.08121	   0.43842	 -10.67443
2783435.50131	 188.00000	 295.47278	   0.44104	   0.08352	   0.44888	 -10.72299
2783435.74031	 188.00000	 233.87738	   0.45248	   0.09108	   0.46155	 -11.38086
2783435.97831	 188.00000	 185.05922	   0.46487	   0.09476	   0.47443	 -11.52123
2783436.21431	 188.00000	 146.35823	   0.47925	   0.09996	   0.48957	 -11.78102
2783436.45131	 188.00000	 115.77804	   0.49265	   0.10682	   0.50410	 -12.23448
2783436.68531	 188.00000	  91.67210	   0.50883	   0.11435	   0.52152	 -12.66602
2783436.93031	 188.00000	  72.51701	   0.52368	   0.12192	   0.53768	 -13.10552
2783437.15931	 188.00000	  57.36816	   0.54266	   0.13309	   0.55875	 -13.77948
2783437.39631	 188.00000	  45.36290	   0.56270	   0.14515	   0.58112	 -14.46454
2783437.62831	 188.00000	  35.93134	   0.58764	   0.15420	   0.60754	 -14.70341
2783437.87931	 188.00000	  28.40909	   0.61580	   0.16619	   0.63784	 -15.10325
2783438.09331	 188.00000	  22.48202	   0.64796	   0.17238	   0.67050	 -14.89806
2783438.35831	 188.00000	  17.79613	   0.68386	   0.17462	   0.70580	 -14.32419
2783438.61031	 188.00000	  14.06813	   0.71879	   0.17004	   0.73863	 -13.30973
2783438.82631	 188.00000	  11.14480	   0.75178	   0.16109	   0.76884	 -12.09430
2783439.09431	 188.00000	   8.81772	   0.78014	   0.14884	   0.79421	 -10.80154
2783439.27231	 188.00000	   6.97545	   0.80467	   0.13207	   0.81543	  -9.32100
2783439.49031	 188.00000	   5.51730	   0.82387	   0.11683	   0.83211	  -8.07144
2783439.75931	 188.00000	   4.36941	   0.83816	   0.10206	   0.84435	  -6.94285
2783440.09431	 188.00000	   3.45686	   0.85006	   0.08916	   0.85472	  -5.98777
2783440.51331	 188.00000	   2.73547	   0.85835	   0.07815	   0.86191	  -5.20233
2783441.03831	 188.00000	   2.16054	   0.86536	   0.06930	   0.86813	  -4.57837
2783441.69731	 188.00000	   1.70952	   0.87143	   0.06253	   0.87367	  -4.10421
2783442.52631	 188.00000	   1.35352	   0.87632	   0.05859	   0.87828	  -3.82487
2783443.56931	 188.00000	   1.07079	   0.88062	   0.05564	   0.88238	  -3.61542
2783444.88331	 188.00000	   0.84734	   0.88527	   0.05441	   0.88694	  -3.51729
2783446.53832	 188.00000	   0.67072	   0.89045	   0.05490	   0.89214	  -3.52792
2783448.62732	 188.00000	   0.53067	   0.89396	   0.05766	   0.89582	  -3.69044
2783451.26432	 188.00000	   0.41976	   0.89875	   0.06234	   0.90091	  -3.96771
2783454.59532	 188.00000	   0.33183	   0.90284	   0.06734	   0.90535	  -4.26535
2783458.80132	 188.00000	   0.26261	   0.90838	   0.07410	   0.91139	  -4.66368
2783464.10933	 188.00000	   0.20791	   0.91572	   0.08357	   0.91953	  -5.21423
2783470.81433	 188.00000	   0.16452	   0.92348	   0.09610	   0.92847	  -5.94088
2783479.29034	 188.00000	   0.13007	   0.93203	   0.10984	   0.93848	  -6.72101
2783489.98034	 188.00000	   0.10309	   0.94361	   0.12563	   0.95194	  -7.58363
2783503.49435	 188.00000	   0.08153	   0.96113	   0.14690	   0.97230	  -8.69002
2783520.59236	 188.00000	   0.06443	   0.98179	   0.17563	   0.99737	 -10.14215
2783542.17937	 188.00000	   0.05102	   0.99988	   0.21151	   1.02201	 -11.94408
2783569.42139	 188.00000	   0.04042	   1.01671	   0.24593	   1.04603	 -13.59804
2783603.91741	 188.00000	   0.03192	   1.04139	   0.27772	   1.07778	 -14.93222
2783647.46444	 188.00000	   0.02528	   1.07600	   0.31110	   1.12007	 -16.12601
2783702.53047	 188.00000	   0.01999	   1.11825	   0.35111	   1.17207	 -17.43127
2797397.08562	 189.00000	20004.45300	   0.28323	  -0.02106	   0.28401	   4.25217
2797397.22862	 189.00000	15829.12600	   0.29122	  -0.00576	   0.29127	   1.13343
2797397.37062	 189.00000	12516.70300	   0.29886	   0.00722	   0.29895	  -1.38370
2797397.51262	 189.00000	9909.44240	   0.30766	   0.01754	   0.30816	  -3.26293
2797397.67662	 189.00000	7835.48000	   0.31397	   0.02437	   0.31491	  -4.43807
2797397.87762	 189.00000	6217.24610	   0.32166	   0.03115	   0.32317	  -5.53043
2797398.11562	 189.00000	4905.29100	   0.32929	   0.03603	   0.33125	  -6.24485
2797398.35462	 189.00000	3881.27370	   0.33739	   0.04126	   0.33990	  -6.97243
2797398.59262	 189.00000	3070.98270	   0.34564	   0.04639	   0.34874	  -7.64427
2797398.83062	 189.00000	2430.77780	   0.35270	   0.04997	   0.35622	  -8.06398
2797399.06862	 189.00000	1923.15370	   0.36211	   0.05534	   0.36631	  -8.68898
2797399.30662	 189.00000	1522.43580	   0.37169	   0.05712	   0.37605	  -8.73736
2797399.54462	 189.00000	1203.84460	   0.37734	   0.06179	   0.38237	  -9.30028
2797399.78362	 189.00000	 952.86591	   0.38873	   0.06417	   0.39399	  -9.37406
2797400.02162	 189.00000	 754.27557	   0.39793	   0.06840	   0.40376	  -9.75382
2797400.25862	 189.00000	 596.71857	   0.40740	   0.07211	   0.41373	 -10.03686
2797400.49662	 189.00000	 471.96338	   0.42011	   0.07570	   0.42688	 -10.21494
2797400.73562	 189.00000	 373.20856	   0.42981	   0.07929	   0.43706	 -10.45221
2797400.97363	 189.00000	 295.47278	   0.44134	   0.08525	   0.44950	 -10.93299
2797401.21263	 189.00000	 233.87738	   0.45335	   0.08818	   0.46184	 -11.00654
2797401.45063	 189.00000	 185.05922	   0.46631	   0.09441	   0.47577	 -11.44499
2797401.68663	 189.00000	 146.35823	   0.47926	   0.10022	   0.48962	 -11.81127
2797401.92363	 189.00000	 115.77804	   0.49344	   0.10838	   0.50521	 -12.38820
2797402.15763	 189.00000	  91.67210	   0.50876	   0.11406	   0.52139	 -12.63650
2797402.40263	 189.00000	  72.51701	   0.52416	   0.12316	   0.53844	 -13.22240
2797402.63163	 189.00000	  57.36816	   0.54267	   0.13298	   0.55873	 -13.76927
2797402.86863	 189.00000	  45.36290	   0.56339	   0.14471	   0.58167	 -14.40500
2797403.10063	 189.00000	  35.93134	   0.58697	   0.15632	   0.60743	 -14.91244
2797403.35063	 189.00000	  28.40909	   0.61634	   0.16508	   0.63806	 -14.99427
2797403.56563	 189.00000	  22.48202	   0.64900	   0.17329	   0.67173	 -14.95029
2797403.83063	 189.00000	  17.79613	   0.68423	   0.17494	   0.70624	 -14.34170
2797404.08263	 189.00000	  14.06813	   0.71919	   0.17079	   0.73919	 -13.35858
2797404.29863	 189.00000	  11.14480	   0.75251	   0.16227	   0.76981	 -12.16874
2797404.56563	 189.00000	   8.81772	   0.78109	   0.14872	   0.79512	 -10.77996
2797404.74463	 189.00000	   6.97545	   0.80417	   0.13295	   0.81509	  -9.38738
2797404.96263	 189.00000	   5.51730	   0.82545	   0.11675	   0.83367	  -8.05006
2797405.23163	 189.00000	   4.36941	   0.83937	   0.10084	   0.84541	  -6.85020
2797405.56663	 189.00000	   3.45686	   0.85186	   0.08852	   0.85644	  -5.93286
2797405.98563	 189.00000	   2.73547	   0.86068	   0.07928	   0.86432	  -5.26302
2797406.51063	 189.00000	   2.16054	   0.86688	   0.07011	   0.86971	  -4.62354
2797407.16963	 189.00000	   1.70952	   0.87257	   0.06291	   0.87483	  -4.12355
2797407.99863	 189.00000	   1.35352	   0.87801	   0.05815	   0.87993	  -3.78914
2797409.04163	 189.00000	   1.07079	   0.88272	   0.05579	   0.88448	  -3.61626
2797410.35563	 189.00000	   0.84734	   0.88633	   0.05490	   0.88803	  -3.54473
2797412.01063	 189.00000	   0.67072	   0.89038	   0.05524	   0.89209	  -3.54993
2797414.09963	 189.00000	   0.53067	   0.89531	   0.05727	   0.89714	  -3.66025
2797416.73663	 189.00000	   0.41976	   0.90024	   0.06107	   0.90231	  -3.88091
2797420.06764	 189.00000	   0.33183	   0.90499	   0.06646	   0.90743	  -4.20018
2797424.27364	 189.00000	   0.26261	   0.91079	   0.07280	   0.91370	  -4.56973
2797429.58164	 189.00000	   0.20791	   0.91870	   0.08244	   0.92239	  -5.12790
2797436.28665	 189.00000	   0.16452	   0.92865	   0.09652	   0.93365	  -5.93375
2797444.76265	 189.00000	   0.13007	   0.93687	   0.11473	   0.94387	  -6.98164
2797455.45266	 189.00000	   0.10309	   0.94407	   0.13385	   0.95351	  -8.06940
2797468.96667	 189.00000	   0.08153	   0.95517	   0.15266	   0.96730	  -9.08033
2797486.06468	 189.00000	   0.06443	   0.97068	   0.17554	   0.98643	 -10.25094
2797507.65069	 189.00000	   0.05102	   0.99331	   0.20269	   1.01378	 -11.53332
2797534.89370	 189.00000	   0.04042	   1.01739	   0.23351	   1.04384	 -12.92645
2797569.38973	 189.00000	   0.03192	   1.04809	   0.26428	   1.08090	 -14.15212
2797612.93675	 189.00000	   0.02528	   1.09169	   0.29893	   1.13188	 -15.31352
2797668.00178	 189.00000	   0.01999	   1.14582	   0.34753	   1.19736	 -16.87267
2811352.30666	 190.00000	20004.45300	   0.28492	  -0.02053	   0.28566	   4.12158
2811352.44966	 190.00000	15829.12600	   0.29140	  -0.00619	   0.29147	   1.21732
2811352.59166	 190.00000	12516.70300	   0.29950	   0.00746	   0.29959	  -1.42717
2811352.73366	 190.00000	9909.44240	   0.30638	   0.01611	   0.30680	  -3.01077
2811352.89766	 190.00000	7835.48000	   0.31292	   0.02333	   0.31379	  -4.26376
2811353.09866	 190.00000	6217.24610	   0.32187	   0.03070	   0.32333	  -5.44910
2811353.33666	 190.00000	4905.29100	   0.32923	   0.03636	   0.33123	  -6.30223
2811353.57566	 190.00000	3881.27370	   0.33778	   0.04272	   0.34047	  -7.20820
2811353.81366	 190.00000	3070.98270	   0.34504	   0.04610	   0.34811	  -7.61046
2811354.05166	 190.00000	2430.77780	   0.35323	   0.04930	   0.35666	  -7.94607
2811354.28966	 190.00000	1923.15370	   0.36189	   0.05443	   0.36596	  -8.55291
2811354.52766	 190.00000	1522.43580	   0.36984	   0.05725	   0.37424	  -8.79957
2811354.76566	 190.00000	1203.84460	   0.37981	   0.06090	   0.38466	  -9.10920
2811355.00466	 190.00000	 952.86591	   0.38954	   0.06511	   0.39494	  -9.48886
2811355.24266	 190.00000	 754.27557	   0.39815	   0.06851	   0.40400	  -9.76346
2811355.47966	 190.00000	 596.71857	   0.41002	   0.07250	   0.41638	 -10.02680
2811355.71766	 190.00000	 471.96338	   0.41983	   0.07675	   0.42678	 -10.36010
2811355.95666	 190.00000	 373.20856	   0.43125	   0.08049	   0.43870	 -10.57235
2811356.19466	 190.00000	 295.47278	   0.44148	   0.08512	   0.44961	 -10.91368
2811356.43366	 190.00000	 233.87738	   0.45215	   0.08847	   0.46073	 -11.07126
2811356.67166	 190.00000	 185.05922	   0.46703	   0.09255	   0.47612	 -11.20882
2811356.90766	 190.00000	 146.35823	   0.48046	   0.10094	   0.49095	 -11.86435
2811357.14366	 190.00000	 115.77804	   0.49438	   0.10829	   0.50611	 -12.35536
2811357.37866	 190.00000	  91.67210	   0.50767	   0.11511	   0.52056	 -12.77540
2811357.62366	 190.00000	  72.51701	   0.52490	   0.12382	   0.53931	 -13.27316
2811357.85266	 190.00000	  57.36816	   0.54126	   0.13333	   0.55744	 -13.83835
2811358.08966	 190.00000	  45.36290	   0.56325	   0.14441	   0.58146	 -14.37989
2811358.32166	 190.00000	  35.93134	   0.58845	   0.15558	   0.60867	 -14.80945
2811358.57166	 190.00000	  28.40909	   0.61605	   0.16493	   0.63775	 -14.98733
2811358.78666	 190.00000	  22.48202	   0.64910	   0.17394	   0.67200	 -15.00103
2811359.05166	 190.00000	  17.79613	   0.68497	   0.17612	   0.70725	 -14.41932
2811359.30366	 190.00000	  14.06813	   0.72105	   0.17184	   0.74124	 -13.40477
2811359.51966	 190.00000	  11.14480	   0.75255	   0.16245	   0.76989	 -12.18133
2811359.78666	 190.00000	   8.81772	   0.78271	   0.14981	   0.79692	 -10.83492
2811359.96566	 190.00000	   6.97545	   0.80536	   0.13281	   0.81624	  -9.36437
2811360.18366	 190.00000	   5.51730	   0.82405	   0.11771	   0.83241	  -8.12907
2811360.45266	 190.00000	   4.36941	   0.84120	   0.10272	   0.84745	  -6.96178
2811360.78766	 190.00000	   3.45686	   0.85185	   0.09032	   0.85663	  -6.05257
2811361.20666	 190.00000	   2.73547	   0.86051	   0.07921	   0.86415	  -5.25947
2811361.73166	 190.00000	   2.16054	   0.86828	   0.06959	   0.87106	  -4.58255
2811362.39066	 190.00000	   1.70952	   0.87410	   0.06343	   0.87640	  -4.15028
2811363.21967	 190.00000	   1.35352	   0.87896	   0.05915	   0.88094	  -3.84981
2811364.26267	 190.00000	   1.07079	   0.88297	   0.05612	   0.88475	  -3.63702
2811365.57667	 190.00000	   0.84734	   0.88767	   0.05419	   0.88932	  -3.49362
2811367.23167	 190.00000	   0.67072	   0.89246	   0.05532	   0.89417	  -3.54674
2811369.32067	 190.00000	   0.53067	   0.89711	   0.05711	   0.89892	  -3.64278
2811371.95767	 190.00000	   0.41976	   0.90163	   0.06130	   0.90371	  -3.88944
2811375.28867	 190.00000	   0.33183	   0.90670	   0.06587	   0.90909	  -4.15505
2811379.49467	 190.00000	   0.26261	   0.91358	   0.07321	   0.91651	  -4.58190
2811384.80268	 190.00000	   0.20791	   0.92160	   0.08474	   0.92549	  -5.25369
2811391.50768	 190.00000	   0.16452	   0.92820	   0.09960	   0.93352	  -6.12459
2811399.98369	 190.00000	   0.13007	   0.93437	   0.11497	   0.94142	  -7.01483
2811410.67369	 190.00000	   0.10309	   0.94340	   0.13044	   0.95238	  -7.87236
2811424.18770	 190.00000	   0.08153	   0.95812	   0.14983	   0.96976	  -8.88788
2811441.28571	 190.00000	   0.06443	   0.97582	   0.17451	   0.99130	 -10.13931
2811462.87172	 190.00000	   0.05102	   0.99461	   0.20215	   1.01495	 -11.48873
2811490.11474	 190.00000	   0.04042	   1.01982	   0.22939	   1.04530	 -12.67691
2811524.60976	 190.00000	   0.03192	   1.05827	   0.26234	   1.09030	 -13.92252
2811568.15779	 190.00000	   0.02528	   1.10379	   0.30770	   1.14587	 -15.57651
2811623.22282	 190.00000	   0.01999	   1.14765	   0.36598	   1.20459	 -17.68718
2825301.40305	 191.00000	20004.45300	   0.28396	  -0.02210	   0.28482	   4.45026
2825301.54605	 191.00000	15829.12600	   0.29261	  -0.00535	   0.29266	   1.04674
2825301.68805	 191.00000	12516.70300	   0.30100	   0.00578	   0.30106	  -1.10021
2825301.83005	 191.00000	9909.44240	   0.30668	   0.01741	   0.30717	  -3.24992
2825301.99405	 191.00000	7835.48000	   0.31454	   0.02368	   0.31543	  -4.30542
2825302.19505	 191.00000	6217.24610	   0.32205	   0.03050	   0.32349	  -5.40966
2825302.43305	 191.00000	4905.29100	   0.32860	   0.03700	   0.33068	  -6.42408
2825302.67205	 191.00000	3881.27370	   0.33691	   0.04183	   0.33950	  -7.07736
2825302.91005	 191.00000	3070.98270	   0.34455	   0.04771	   0.34784	  -7.88409
2825303.14805	 191.00000	2430.77780	   0.35326	   0.04991	   0.35677	  -8.04198
2825303.38605	 191.00000	1923.15370	   0.36026	   0.05303	   0.36414	  -8.37300
2825303.62405	 191.00000	1522.43580	   0.37028	   0.05794	   0.37478	  -8.89311
2825303.86205	 191.00000	1203.84460	   0.37829	   0.06119	   0.38321	  -9.18744
2825304.10105	 191.00000	 952.86591	   0.38737	   0.06410	   0.39264	  -9.39594
2825304.33905	 191.00000	 754.27557	   0.39885	   0.06677	   0.40440	  -9.50296
2825304.57605	 191.00000	 596.71857	   0.40846	   0.07201	   0.41476	  -9.99865
2825304.81405	 191.00000	 471.96338	   0.41737	   0.07600	   0.42423	 -10.32064
2825305.05305	 191.00000	 373.20856	   0.43051	   0.08084	   0.43803	 -10.63459
2825305.29105	 191.00000	 295.47278	   0.44130	   0.08455	   0.44933	 -10.84644
2825305.53005	 191.00000	 233.87738	   0.45354	   0.08877	   0.46214	 -11.07467
2825305.76805	 191.00000	 185.05922	   0.46528	   0.09525	   0.47493	 -11.56935
2825306.00405	 191.00000	 146.35823	   0.47810	   0.10104	   0.48866	 -11.93328
2825306.24005	 191.00000	 115.77804	   0.49316	   0.10542	   0.50430	 -12.06600
2825306.47505	 191.00000	  91.67210	   0.50680	   0.11429	   0.51953	 -12.70859
2825306.72005	 191.00000	  72.51701	   0.52295	   0.12350	   0.53734	 -13.28724
2825306.94905	 191.00000	  57.36816	   0.54054	   0.13169	   0.55635	 -13.69202
2825307.18605	 191.00000	  45.36290	   0.56252	   0.14498	   0.58090	 -14.45249
2825307.41805	 191.00000	  35.93134	   0.58702	   0.15524	   0.60720	 -14.81286
2825307.66905	 191.00000	  28.40909	   0.61471	   0.16516	   0.63652	 -15.03890
2825307.88305	 191.00000	  22.48202	   0.64815	   0.17209	   0.67061	 -14.86921
2825308.14805	 191.00000	  17.79613	   0.68300	   0.17406	   0.70483	 -14.29713
2825308.40005	 191.00000	  14.06813	   0.71780	   0.16979	   0.73761	 -13.30832
2825308.61605	 191.00000	  11.14480	   0.74991	   0.16187	   0.76718	 -12.18077
2825308.88405	 191.00000	   8.81772	   0.78047	   0.14787	   0.79435	 -10.72832
2825309.06205	 191.00000	   6.97545	   0.80307	   0.13248	   0.81393	  -9.36738
2825309.28005	 191.00000	   5.51730	   0.82223	   0.11690	   0.83050	  -8.09168
2825309.54905	 191.00000	   4.36941	   0.83701	   0.10243	   0.84325	  -6.97707
2825309.88405	 191.00000	   3.45686	   0.84850	   0.08788	   0.85304	  -5.91327
2825310.30305	 191.00000	   2.73547	   0.85754	   0.07801	   0.86108	  -5.19787
2825310.82805	 191.00000	   2.16054	   0.86480	   0.06998	   0.86763	  -4.62645
2825311.48705	 191.00000	   1.70952	   0.87004	   0.06250	   0.87228	  -4.10880
2825312.31606	 191.00000	   1.35352	   0.87530	   0.05811	   0.87723	  -3.79830
2825313.35906	 191.00000	   1.07079	   0.88028	   0.05602	   0.88206	  -3.64149
2825314.67306	 191.00000	   0.84734	   0.88387	   0.05522	   0.88559	  -3.57516
2825316.32806	 191.00000	   0.67072	   0.88832	   0.05527	   0.89003	  -3.56025
2825318.41706	 191.00000	   0.53067	   0.89244	   0.05712	   0.89426	  -3.66221
2825321.05406	 191.00000	   0.41976	   0.89744	   0.06094	   0.89951	  -3.88436
2825324.38506	 191.00000	   0.33183	   0.90256	   0.06673	   0.90502	  -4.22839
2825328.59106	 191.00000	   0.26261	   0.90774	   0.07330	   0.91070	  -4.61633
2825333.89907	 191.00000	   0.20791	   0.91574	   0.08203	   0.91941	  -5.11904
2825340.60407	 191.00000	   0.16452	   0.92524	   0.09457	   0.93006	  -5.83619
2825349.08008	 191.00000	   0.13007	   0.93536	   0.11261	   0.94212	  -6.86488
2825359.77008	 191.00000	   0.10309	   0.94458	   0.13380	   0.95401	  -8.06264
2825373.28409	 191.00000	   0.08153	   0.95396	   0.15610	   0.96665	  -9.29341
2825390.38210	 191.00000	   0.06443	   0.96826	   0.17921	   0.98471	 -10.48616
2825411.96811	 191.00000	   0.05102	   0.98965	   0.20297	   1.01024	 -11.59015
2825439.21113	 191.00000	   0.04042	   1.01502	   0.23455	   1.04176	 -13.01157
2825473.70715	 191.00000	   0.03192	   1.04405	   0.26802	   1.07791	 -14.39763
2825517.25418	 191.00000	   0.02528	   1.08210	   0.30049	   1.12305	 -15.51942
2825572.31921	 191.00000	   0.01999	   1.13524	   0.33906	   1.18479	 -16.62933
2839256.47508	 192.00000	20004.45300	   0.28516	  -0.01932	   0.28581	   3.87524
2839256.61808	 192.00000	15829.12600	   0.29118	  -0.00583	   0.29123	   1.14683
2839256.76008	 192.00000	12516.70300	   0.29922	   0.00713	   0.29930	  -1.36529
2839256.90208	 192.00000	9909.44240	   0.30581	   0.01594	   0.30623	  -2.98462
2839257.06608	 192.00000	7835.48000	   0.31429	   0.02391	   0.31520	  -4.35082
2839257.26708	 192.00000	6217.24610	   0.32251	   0.03132	   0.32403	  -5.54653
2839257.50508	 192.00000	4905.29100	   0.32873	   0.03661	   0.33076	  -6.35546
2839257.74308	 192.00000	3881.27370	   0.33632	   0.04183	   0.33891	  -7.08994
2839257.98108	 192.00000	3070.98270	   0.34487	   0.04539	   0.34784	  -7.49744
2839258.21908	 192.00000	2430.77780	   0.35167	   0.04978	   0.35518	  -8.05713
2839258.45809	 192.00000	1923.15370	   0.36210	   0.05338	   0.36601	  -8.38659
2839258.69509	 192.00000	1522.43580	   0.36996	   0.05837	   0.37453	  -8.96625
2839258.93409	 192.00000	1203.84460	   0.37842	   0.06126	   0.38335	  -9.19496
2839259.17209	 192.00000	 952.86591	   0.38811	   0.06484	   0.39349	  -9.48472
2839259.41109	 192.00000	 754.27557	   0.39760	   0.06760	   0.40331	  -9.64968
2839259.64809	 192.00000	 596.71857	   0.40756	   0.07147	   0.41377	  -9.94665
2839259.88509	 192.00000	 471.96338	   0.41875	   0.07590	   0.42558	 -10.27381
2839260.12509	 192.00000	 373.20856	   0.42964	   0.07803	   0.43667	 -10.29369
2839260.36209	 192.00000	 295.47278	   0.44056	   0.08498	   0.44868	 -10.91715
2839260.60109	 192.00000	 233.87738	   0.45256	   0.08772	   0.46099	 -10.97014
2839260.83909	 192.00000	 185.05922	   0.46463	   0.09308	   0.47386	 -11.32839
2839261.07509	 192.00000	 146.35823	   0.47730	   0.09948	   0.48755	 -11.77321
2839261.31209	 192.00000	 115.77804	   0.49187	   0.10691	   0.50336	 -12.26303
2839261.54609	 192.00000	  91.67210	   0.50549	   0.11281	   0.51792	 -12.58109
2839261.79209	 192.00000	  72.51701	   0.52211	   0.12332	   0.53647	 -13.28974
2839262.02109	 192.00000	  57.36816	   0.54137	   0.13375	   0.55765	 -13.87795
2839262.25709	 192.00000	  45.36290	   0.56071	   0.14315	   0.57870	 -14.32205
2839262.49009	 192.00000	  35.93134	   0.58610	   0.15529	   0.60632	 -14.83954
2839262.74009	 192.00000	  28.40909	   0.61495	   0.16575	   0.63689	 -15.08439
2839262.95409	 192.00000	  22.48202	   0.64750	   0.17081	   0.66965	 -14.77800
2839263.21909	 192.00000	  17.79613	   0.68234	   0.17345	   0.70404	 -14.26279
2839263.47209	 192.00000	  14.06813	   0.71666	   0.17006	   0.73656	 -13.34903
2839263.68809	 192.00000	  11.14480	   0.74862	   0.16201	   0.76595	 -12.21131
2839263.95509	 192.00000	   8.81772	   0.77899	   0.14909	   0.79313	 -10.83465
2839264.13309	 192.00000	   6.97545	   0.80346	   0.13241	   0.81430	  -9.35793
2839264.35109	 192.00000	   5.51730	   0.82271	   0.11575	   0.83081	  -8.00857
2839264.62009	 192.00000	   4.36941	   0.83569	   0.10226	   0.84193	  -6.97602
2839264.95509	 192.00000	   3.45686	   0.84697	   0.08874	   0.85161	  -5.98137
2839265.37409	 192.00000	   2.73547	   0.85652	   0.07844	   0.86011	  -5.23273
2839265.89909	 192.00000	   2.16054	   0.86371	   0.06968	   0.86652	  -4.61238
2839266.55809	 192.00000	   1.70952	   0.86909	   0.06213	   0.87131	  -4.08910
2839267.38709	 192.00000	   1.35352	   0.87521	   0.05805	   0.87713	  -3.79440
2839268.43009	 192.00000	   1.07079	   0.87965	   0.05564	   0.88140	  -3.61960
2839269.74309	 192.00000	   0.84734	   0.88379	   0.05459	   0.88548	  -3.53461
2839271.39909	 192.00000	   0.67072	   0.88781	   0.05447	   0.88948	  -3.51088
2839273.48809	 192.00000	   0.53067	   0.89244	   0.05653	   0.89423	  -3.62464
2839276.12410	 192.00000	   0.41976	   0.89825	   0.06126	   0.90034	  -3.90125
2839279.45610	 192.00000	   0.33183	   0.90232	   0.06812	   0.90489	  -4.31707
2839283.66110	 192.00000	   0.26261	   0.90679	   0.07551	   0.90993	  -4.75981
2839288.97010	 192.00000	   0.20791	   0.91244	   0.08468	   0.91636	  -5.30201
2839295.67411	 192.00000	   0.16452	   0.92113	   0.09557	   0.92607	  -5.92319
2839304.15111	 192.00000	   0.13007	   0.93039	   0.11081	   0.93696	  -6.79184
2839314.84112	 192.00000	   0.10309	   0.94088	   0.12818	   0.94958	  -7.75768
2839328.35513	 192.00000	   0.08153	   0.95439	   0.14732	   0.96569	  -8.77513
2839345.45214	 192.00000	   0.06443	   0.97411	   0.17151	   0.98909	  -9.98554
2839367.03915	 192.00000	   0.05102	   1.00112	   0.20135	   1.02117	 -11.37180
2839394.28117	 192.00000	   0.04042	   1.02736	   0.24217	   1.05551	 -13.26385
2839428.77719	 192.00000	   0.03192	   1.05011	   0.28568	   1.08828	 -15.21864
2839472.32421	 192.00000	   0.02528	   1.07541	   0.32341	   1.12299	 -16.73790
2839527.38925	 192.00000	   0.01999	   1.11278	   0.35829	   1.16904	 -17.84737
2853206.17868	 193.00000	20004.45300	   0.28452	  -0.02097	   0.28529	   4.21565
2853206.32168	 193.00000	15829.12600	   0.29096	  -0.00585	   0.29102	   1.15104
2853206.46368	 193.00000	12516.70300	   0.29862	   0.00608	   0.29869	  -1.16707
2853206.60568	 193.00000	9909.44240	   0.30648	   0.01716	   0.30696	  -3.20471
2853206.76968	 193.00000	7835.48000	   0.31349	   0.02417	   0.31442	  -4.40794
2853206.97068	 193.00000	6217.24610	   0.32078	   0.03089	   0.32227	  -5.50028
2853207.20868	 193.00000	4905.29100	   0.32836	   0.03781	   0.33053	  -6.56899
2853207.44668	 193.00000	3881.27370	   0.33642	   0.04236	   0.33907	  -7.17655
2853207.68568	 193.00000	3070.98270	   0.34424	   0.04524	   0.34719	  -7.48626
2853207.92368	 193.00000	2430.77780	   0.35232	   0.04859	   0.35566	  -7.85317
