Repository: kbm2110/Battery_Diagnostics_Thesis

# Battery_Diagnostics_Thesis
 Data-driven battery diagnostics using EIS

**Author:** Bala Manikanta Yaswanth Kanagarla
**Institution:** Technische Hochschule Ingolstadt (THI)
**Supervisor:** Prof. Dr. H.-G. Schweiger

## Overview

This project implements a machine learning framework for 
non-invasive State of Health (SoH) estimation of lithium-ion 
batteries using Electrochemical Impedance Spectroscopy (EIS).

Eight physically interpretable features are extracted from 
impedance spectra and used to train six ML models under a 
strict cell-level train-test split. The stacking ensemble 
achieves R² = 0.9122 and RMSE = 0.0234 on completely unseen 
cells.

---

File: data/EIS/EIS_state_V_45C02.txt (part 23 of 37)
time/s	           cycle number	freq/Hz	           Re(Z)/Ohm	  -Im(Z)/Ohm	   |Z|/Ohm	   Phase(Z)/deg
2847622.91049	 184.00000	   0.20791	   0.83763	   0.07034	   0.84058	  -4.79985
2847629.61550	 184.00000	   0.16452	   0.84606	   0.08136	   0.84997	  -5.49308
2847638.09150	 184.00000	   0.13007	   0.85632	   0.09691	   0.86179	  -6.45643
2847648.78151	 184.00000	   0.10309	   0.86480	   0.11492	   0.87240	  -7.56964
2847662.29552	 184.00000	   0.08153	   0.87413	   0.13334	   0.88425	  -8.67328
2847679.39353	 184.00000	   0.06443	   0.88714	   0.15301	   0.90024	  -9.78557
2847700.98054	 184.00000	   0.05102	   0.90695	   0.17275	   0.92326	 -10.78410
2847728.22256	 184.00000	   0.04042	   0.92880	   0.19899	   0.94987	 -12.09254
2847762.71858	 184.00000	   0.03192	   0.95291	   0.22726	   0.97963	 -13.41396
2847806.26560	 184.00000	   0.02528	   0.98401	   0.25524	   1.01657	 -14.54155
2847861.33163	 184.00000	   0.01999	   1.02711	   0.28562	   1.06609	 -15.54040
2862380.43322	 185.00000	20004.45300	   0.37459	  -0.01977	   0.37511	   3.02161
2862380.57622	 185.00000	15829.12600	   0.38173	  -0.00600	   0.38178	   0.90124
2862380.71822	 185.00000	12516.70300	   0.38913	   0.00377	   0.38915	  -0.55497
2862380.86022	 185.00000	9909.44240	   0.39608	   0.01358	   0.39631	  -1.96300
2862381.02422	 185.00000	7835.48000	   0.40108	   0.02151	   0.40165	  -3.07032
2862381.22522	 185.00000	6217.24610	   0.40838	   0.02711	   0.40928	  -3.79784
2862381.46322	 185.00000	4905.29100	   0.41586	   0.03228	   0.41712	  -4.43828
2862381.70222	 185.00000	3881.27370	   0.42236	   0.03583	   0.42387	  -4.84925
2862381.94022	 185.00000	3070.98270	   0.43119	   0.04003	   0.43304	  -5.30378
2862382.17822	 185.00000	2430.77780	   0.43685	   0.04212	   0.43888	  -5.50784
2862382.41622	 185.00000	1923.15370	   0.44385	   0.04595	   0.44622	  -5.91071
2862382.65422	 185.00000	1522.43580	   0.45092	   0.04643	   0.45330	  -5.87949
2862382.89222	 185.00000	1203.84460	   0.45867	   0.05010	   0.46140	  -6.23372
2862383.13122	 185.00000	 952.86591	   0.46631	   0.05271	   0.46928	  -6.44936
2862383.36922	 185.00000	 754.27557	   0.47436	   0.05397	   0.47742	  -6.49108
2862383.60622	 185.00000	 596.71857	   0.48248	   0.05816	   0.48597	  -6.87350
2862383.84422	 185.00000	 471.96338	   0.49144	   0.06115	   0.49523	  -7.09261
2862384.08322	 185.00000	 373.20856	   0.49851	   0.06305	   0.50249	  -7.20855
2862384.32122	 185.00000	 295.47278	   0.50654	   0.06776	   0.51105	  -7.61909
2862384.56022	 185.00000	 233.87738	   0.51602	   0.07237	   0.52107	  -7.98356
2862384.79822	 185.00000	 185.05922	   0.52618	   0.07694	   0.53178	  -8.31943
2862385.03422	 185.00000	 146.35823	   0.53623	   0.08072	   0.54227	  -8.56081
2862385.27022	 185.00000	 115.77804	   0.54834	   0.08836	   0.55541	  -9.15357
2862385.50522	 185.00000	  91.67210	   0.56108	   0.09529	   0.56911	  -9.63866
2862385.75022	 185.00000	  72.51701	   0.57613	   0.10103	   0.58492	  -9.94661
2862385.97922	 185.00000	  57.36816	   0.59363	   0.11021	   0.60377	 -10.51750
2862386.21622	 185.00000	  45.36290	   0.61390	   0.11734	   0.62502	 -10.82118
2862386.44822	 185.00000	  35.93134	   0.63608	   0.12199	   0.64767	 -10.85677
2862386.69822	 185.00000	  28.40909	   0.66027	   0.12479	   0.67196	 -10.70266
2862386.91322	 185.00000	  22.48202	   0.68369	   0.12233	   0.69455	 -10.14444
2862387.17822	 185.00000	  17.79613	   0.70824	   0.11614	   0.71770	  -9.31292
2862387.43022	 185.00000	  14.06813	   0.72886	   0.10709	   0.73668	  -8.35887
2862387.64622	 185.00000	  11.14480	   0.74733	   0.09737	   0.75365	  -7.42293
2862387.91322	 185.00000	   8.81772	   0.76172	   0.08507	   0.76645	  -6.37285
2862388.09222	 185.00000	   6.97545	   0.77422	   0.07457	   0.77780	  -5.50170
2862388.31022	 185.00000	   5.51730	   0.78053	   0.06415	   0.78316	  -4.69839
2862388.57922	 185.00000	   4.36941	   0.78853	   0.05692	   0.79059	  -4.12882
2862388.91422	 185.00000	   3.45686	   0.79335	   0.05100	   0.79499	  -3.67782
2862389.33322	 185.00000	   2.73547	   0.79666	   0.04449	   0.79790	  -3.19611
2862389.85822	 185.00000	   2.16054	   0.80123	   0.04096	   0.80228	  -2.92675
2862390.51723	 185.00000	   1.70952	   0.80438	   0.03875	   0.80531	  -2.75816
2862391.34623	 185.00000	   1.35352	   0.80704	   0.03839	   0.80795	  -2.72347
2862392.38923	 185.00000	   1.07079	   0.80977	   0.03742	   0.81063	  -2.64547
2862393.70223	 185.00000	   0.84734	   0.81375	   0.03919	   0.81470	  -2.75692
2862395.35823	 185.00000	   0.67072	   0.81655	   0.04139	   0.81759	  -2.90174
2862397.44723	 185.00000	   0.53067	   0.81920	   0.04520	   0.82044	  -3.15850
2862400.08423	 185.00000	   0.41976	   0.82255	   0.04912	   0.82402	  -3.41746
2862403.41523	 185.00000	   0.33183	   0.82761	   0.05441	   0.82940	  -3.76148
2862407.62124	 185.00000	   0.26261	   0.83334	   0.06252	   0.83569	  -4.29032
2862412.92924	 185.00000	   0.20791	   0.83901	   0.07224	   0.84212	  -4.92095
2862419.63324	 185.00000	   0.16452	   0.84567	   0.08225	   0.84966	  -5.55516
2862428.11025	 185.00000	   0.13007	   0.85531	   0.09428	   0.86049	  -6.29022
2862438.80025	 185.00000	   0.10309	   0.86845	   0.10993	   0.87538	  -7.21426
2862452.31426	 185.00000	   0.08153	   0.88215	   0.13123	   0.89186	  -8.46122
2862469.41227	 185.00000	   0.06443	   0.89623	   0.15626	   0.90975	  -9.89031
2862490.99829	 185.00000	   0.05102	   0.90802	   0.17957	   0.92560	 -11.18670
2862518.24130	 185.00000	   0.04042	   0.92728	   0.20150	   0.94892	 -12.25965
2862552.73632	 185.00000	   0.03192	   0.95466	   0.22829	   0.98157	 -13.44867
2862596.28435	 185.00000	   0.02528	   0.98422	   0.26011	   1.01801	 -14.80360
2862651.34938	 185.00000	   0.01999	   1.01931	   0.29360	   1.06075	 -16.06863
2877158.53587	 186.00000	20004.45300	   0.37423	  -0.01933	   0.37473	   2.95671
2877158.67887	 186.00000	15829.12600	   0.38249	  -0.00665	   0.38255	   0.99625
2877158.82087	 186.00000	12516.70300	   0.38955	   0.00476	   0.38958	  -0.70003
2877158.96287	 186.00000	9909.44240	   0.39588	   0.01445	   0.39615	  -2.09049
2877159.12687	 186.00000	7835.48000	   0.40214	   0.02154	   0.40272	  -3.06604
2877159.32787	 186.00000	6217.24610	   0.40979	   0.02525	   0.41056	  -3.52624
2877159.56587	 186.00000	4905.29100	   0.41675	   0.03104	   0.41791	  -4.25966
2877159.80488	 186.00000	3881.27370	   0.42224	   0.03567	   0.42375	  -4.82939
2877160.04288	 186.00000	3070.98270	   0.42971	   0.04017	   0.43158	  -5.34048
2877160.28088	 186.00000	2430.77780	   0.43761	   0.04263	   0.43968	  -5.56359
2877160.51888	 186.00000	1923.15370	   0.44428	   0.04550	   0.44660	  -5.84717
2877160.75688	 186.00000	1522.43580	   0.45038	   0.04861	   0.45300	  -6.15973
2877160.99488	 186.00000	1203.84460	   0.45930	   0.04942	   0.46195	  -6.14071
2877161.23388	 186.00000	 952.86591	   0.46651	   0.05344	   0.46956	  -6.53508
2877161.47188	 186.00000	 754.27557	   0.47557	   0.05671	   0.47894	  -6.79961
2877161.70888	 186.00000	 596.71857	   0.48175	   0.05767	   0.48519	  -6.82649
2877161.94688	 186.00000	 471.96338	   0.49048	   0.06131	   0.49429	  -7.12467
2877162.18588	 186.00000	 373.20856	   0.49972	   0.06525	   0.50396	  -7.43865
2877162.42388	 186.00000	 295.47278	   0.50795	   0.06773	   0.51245	  -7.59529
2877162.66288	 186.00000	 233.87738	   0.51886	   0.07171	   0.52380	  -7.86889
2877162.90088	 186.00000	 185.05922	   0.52707	   0.07653	   0.53259	  -8.26165
2877163.13688	 186.00000	 146.35823	   0.53859	   0.08315	   0.54497	  -8.77635
2877163.37388	 186.00000	 115.77804	   0.54988	   0.08655	   0.55665	  -8.94466
2877163.60788	 186.00000	  91.67210	   0.56120	   0.09628	   0.56940	  -9.73531
2877163.85288	 186.00000	  72.51701	   0.57852	   0.10289	   0.58760	 -10.08464
2877164.08188	 186.00000	  57.36816	   0.59474	   0.11022	   0.60486	 -10.49918
2877164.31888	 186.00000	  45.36290	   0.61259	   0.11751	   0.62376	 -10.85867
2877164.55088	 186.00000	  35.93134	   0.63533	   0.12287	   0.64711	 -10.94595
2877164.80188	 186.00000	  28.40909	   0.65954	   0.12505	   0.67130	 -10.73625
2877165.01588	 186.00000	  22.48202	   0.68399	   0.12276	   0.69492	 -10.17471
2877165.28088	 186.00000	  17.79613	   0.70874	   0.11717	   0.71836	  -9.38695
2877165.53288	 186.00000	  14.06813	   0.73019	   0.10654	   0.73792	  -8.30168
2877165.74888	 186.00000	  11.14480	   0.74860	   0.09723	   0.75489	  -7.40029
2877166.01688	 186.00000	   8.81772	   0.76311	   0.08592	   0.76793	  -6.42425
2877166.19488	 186.00000	   6.97545	   0.77329	   0.07587	   0.77700	  -5.60329
2877166.41288	 186.00000	   5.51730	   0.78133	   0.06498	   0.78402	  -4.75448
2877166.68188	 186.00000	   4.36941	   0.78910	   0.05683	   0.79114	  -4.11922
2877167.01688	 186.00000	   3.45686	   0.79496	   0.05163	   0.79663	  -3.71564
2877167.43588	 186.00000	   2.73547	   0.79815	   0.04538	   0.79944	  -3.25390
2877167.96088	 186.00000	   2.16054	   0.80158	   0.04153	   0.80266	  -2.96565
2877168.62088	 186.00000	   1.70952	   0.80516	   0.03878	   0.80610	  -2.75754
2877169.44888	 186.00000	   1.35352	   0.80809	   0.03795	   0.80898	  -2.68894
2877170.49188	 186.00000	   1.07079	   0.81120	   0.03760	   0.81207	  -2.65405
2877171.80588	 186.00000	   0.84734	   0.81523	   0.03836	   0.81613	  -2.69385
2877173.46088	 186.00000	   0.67072	   0.81741	   0.04075	   0.81842	  -2.85376
2877175.54988	 186.00000	   0.53067	   0.82098	   0.04470	   0.82219	  -3.11624
2877178.18689	 186.00000	   0.41976	   0.82446	   0.04859	   0.82589	  -3.37293
2877181.51789	 186.00000	   0.33183	   0.83029	   0.05446	   0.83208	  -3.75299
2877185.72389	 186.00000	   0.26261	   0.83595	   0.06316	   0.83833	  -4.32095
2877191.03189	 186.00000	   0.20791	   0.84126	   0.07402	   0.84451	  -5.02857
2877197.73690	 186.00000	   0.16452	   0.84661	   0.08467	   0.85083	  -5.71109
2877206.21290	 186.00000	   0.13007	   0.85419	   0.09665	   0.85964	  -6.45538
2877216.90291	 186.00000	   0.10309	   0.86511	   0.11072	   0.87216	  -7.29354
2877230.41692	 186.00000	   0.08153	   0.87881	   0.12896	   0.88822	  -8.34800
2877247.51493	 186.00000	   0.06443	   0.89417	   0.15058	   0.90676	  -9.55929
2877269.10194	 186.00000	   0.05102	   0.91017	   0.17178	   0.92624	 -10.68783
2877296.34396	 186.00000	   0.04042	   0.93625	   0.19356	   0.95605	 -11.68094
2877330.83998	 186.00000	   0.03192	   0.96795	   0.22643	   0.99408	 -13.16630
2877374.38700	 186.00000	   0.02528	   1.00026	   0.26810	   1.03556	 -15.00422
2877429.45304	 186.00000	   0.01999	   1.02930	   0.31092	   1.07523	 -16.80777
2891929.04147	 187.00000	20004.45300	   0.37600	  -0.01957	   0.37651	   2.97948
2891929.18447	 187.00000	15829.12600	   0.38145	  -0.00584	   0.38149	   0.87760
2891929.32647	 187.00000	12516.70300	   0.38788	   0.00532	   0.38791	  -0.78582
2891929.46847	 187.00000	9909.44240	   0.39795	   0.01370	   0.39819	  -1.97233
2891929.63247	 187.00000	7835.48000	   0.40184	   0.02153	   0.40242	  -3.06622
2891929.83347	 187.00000	6217.24610	   0.40959	   0.02842	   0.41057	  -3.96927
2891930.07147	 187.00000	4905.29100	   0.41531	   0.03195	   0.41654	  -4.39961
2891930.31047	 187.00000	3881.27370	   0.42378	   0.03677	   0.42537	  -4.95833
2891930.54847	 187.00000	3070.98270	   0.42983	   0.03992	   0.43168	  -5.30587
2891930.78647	 187.00000	2430.77780	   0.43712	   0.04165	   0.43910	  -5.44251
2891931.02447	 187.00000	1923.15370	   0.44373	   0.04495	   0.44600	  -5.78436
2891931.26247	 187.00000	1522.43580	   0.45123	   0.04813	   0.45379	  -6.08823
2891931.50047	 187.00000	1203.84460	   0.46032	   0.05005	   0.46304	  -6.20555
2891931.73948	 187.00000	 952.86591	   0.46637	   0.05282	   0.46935	  -6.46175
2891931.97748	 187.00000	 754.27557	   0.47513	   0.05441	   0.47823	  -6.53257
2891932.21448	 187.00000	 596.71857	   0.48231	   0.05815	   0.48581	  -6.87433
2891932.45248	 187.00000	 471.96338	   0.49039	   0.06082	   0.49415	  -7.06970
2891932.69148	 187.00000	 373.20856	   0.49867	   0.06403	   0.50276	  -7.31683
2891932.92848	 187.00000	 295.47278	   0.50755	   0.06679	   0.51192	  -7.49720
2891933.16848	 187.00000	 233.87738	   0.51726	   0.07189	   0.52224	  -7.91198
2891933.40648	 187.00000	 185.05922	   0.52628	   0.07651	   0.53181	  -8.27118
2891933.64248	 187.00000	 146.35823	   0.53969	   0.08231	   0.54594	  -8.67152
2891933.87848	 187.00000	 115.77804	   0.54801	   0.08826	   0.55507	  -9.14974
2891934.11348	 187.00000	  91.67210	   0.56160	   0.09496	   0.56958	  -9.59703
2891934.35848	 187.00000	  72.51701	   0.57719	   0.10351	   0.58639	 -10.16702
2891934.58748	 187.00000	  57.36816	   0.59289	   0.11099	   0.60319	 -10.60301
2891934.82448	 187.00000	  45.36290	   0.61453	   0.11642	   0.62546	 -10.72779
2891935.05648	 187.00000	  35.93134	   0.63558	   0.12261	   0.64729	 -10.91889
2891935.30748	 187.00000	  28.40909	   0.65995	   0.12503	   0.67169	 -10.72752
2891935.52148	 187.00000	  22.48202	   0.68546	   0.12334	   0.69647	 -10.20034
2891935.78648	 187.00000	  17.79613	   0.70881	   0.11707	   0.71841	  -9.37843
2891936.03848	 187.00000	  14.06813	   0.73064	   0.10839	   0.73863	  -8.43802
2891936.25448	 187.00000	  11.14480	   0.74754	   0.09645	   0.75374	  -7.35176
2891936.52248	 187.00000	   8.81772	   0.76301	   0.08567	   0.76781	  -6.40634
2891936.70048	 187.00000	   6.97545	   0.77338	   0.07425	   0.77694	  -5.48410
2891936.91848	 187.00000	   5.51730	   0.78236	   0.06579	   0.78512	  -4.80702
2891937.18748	 187.00000	   4.36941	   0.78881	   0.05784	   0.79093	  -4.19372
2891937.52248	 187.00000	   3.45686	   0.79433	   0.05072	   0.79595	  -3.65372
2891937.94148	 187.00000	   2.73547	   0.79904	   0.04500	   0.80031	  -3.22301
2891938.46648	 187.00000	   2.16054	   0.80298	   0.04136	   0.80405	  -2.94863
2891939.12548	 187.00000	   1.70952	   0.80644	   0.03987	   0.80743	  -2.83026
2891939.95448	 187.00000	   1.35352	   0.80848	   0.03757	   0.80936	  -2.66059
2891940.99748	 187.00000	   1.07079	   0.81208	   0.03773	   0.81296	  -2.65988
2891942.31148	 187.00000	   0.84734	   0.81563	   0.03872	   0.81655	  -2.71812
2891943.96648	 187.00000	   0.67072	   0.81847	   0.04137	   0.81951	  -2.89355
2891946.05548	 187.00000	   0.53067	   0.82132	   0.04478	   0.82254	  -3.12066
2891948.69249	 187.00000	   0.41976	   0.82461	   0.04881	   0.82606	  -3.38776
2891952.02349	 187.00000	   0.33183	   0.82985	   0.05490	   0.83167	  -3.78517
2891956.22949	 187.00000	   0.26261	   0.83558	   0.06265	   0.83793	  -4.28821
2891961.53749	 187.00000	   0.20791	   0.84106	   0.07189	   0.84412	  -4.88524
2891968.24250	 187.00000	   0.16452	   0.84778	   0.08184	   0.85172	  -5.51417
2891976.71850	 187.00000	   0.13007	   0.85764	   0.09467	   0.86285	  -6.29909
2891987.40851	 187.00000	   0.10309	   0.87044	   0.11068	   0.87744	  -7.24624
2892000.92252	 187.00000	   0.08153	   0.88331	   0.13276	   0.89323	  -8.54740
2892018.02053	 187.00000	   0.06443	   0.89628	   0.15697	   0.90992	  -9.93349
2892039.60654	 187.00000	   0.05102	   0.90884	   0.17855	   0.92621	 -11.11459
2892066.84956	 187.00000	   0.04042	   0.92994	   0.20077	   0.95137	 -12.18271
2892101.34558	 187.00000	   0.03192	   0.95762	   0.22896	   0.98461	 -13.44670
2892144.89260	 187.00000	   0.02528	   0.98715	   0.26149	   1.02119	 -14.83681
2892199.95864	 187.00000	   0.01999	   1.02099	   0.29240	   1.06203	 -15.98130
2906692.27061	 188.00000	20004.45300	   0.37579	  -0.01916	   0.37628	   2.91935
2906692.41361	 188.00000	15829.12600	   0.38304	  -0.00482	   0.38308	   0.72069
2906692.55561	 188.00000	12516.70300	   0.38892	   0.00580	   0.38896	  -0.85448
2906692.69762	 188.00000	9909.44240	   0.39616	   0.01461	   0.39643	  -2.11208
2906692.86162	 188.00000	7835.48000	   0.40194	   0.02139	   0.40251	  -3.04641
2906693.06262	 188.00000	6217.24610	   0.40930	   0.02687	   0.41018	  -3.75622
2906693.30062	 188.00000	4905.29100	   0.41723	   0.03203	   0.41846	  -4.38998
2906693.53962	 188.00000	3881.27370	   0.42221	   0.03718	   0.42384	  -5.03232
2906693.77762	 188.00000	3070.98270	   0.42888	   0.03879	   0.43063	  -5.16765
2906694.01562	 188.00000	2430.77780	   0.43763	   0.04230	   0.43967	  -5.52140
2906694.25362	 188.00000	1923.15370	   0.44511	   0.04572	   0.44745	  -5.86508
2906694.49162	 188.00000	1522.43580	   0.45109	   0.04801	   0.45363	  -6.07472
2906694.72962	 188.00000	1203.84460	   0.45956	   0.05122	   0.46241	  -6.35950
2906694.96862	 188.00000	 952.86591	   0.46671	   0.05323	   0.46973	  -6.50686
2906695.20662	 188.00000	 754.27557	   0.47311	   0.05584	   0.47639	  -6.73091
2906695.44362	 188.00000	 596.71857	   0.48215	   0.05777	   0.48559	  -6.83242
2906695.68162	 188.00000	 471.96338	   0.48902	   0.06174	   0.49290	  -7.19597
2906695.92062	 188.00000	 373.20856	   0.49809	   0.06411	   0.50220	  -7.33480
2906696.15862	 188.00000	 295.47278	   0.50777	   0.06620	   0.51207	  -7.42780
2906696.39762	 188.00000	 233.87738	   0.51697	   0.07044	   0.52175	  -7.75880
2906696.63562	 188.00000	 185.05922	   0.52546	   0.07787	   0.53120	  -8.42938
2906696.87162	 188.00000	 146.35823	   0.53683	   0.08126	   0.54294	  -8.60801
2906697.10762	 188.00000	 115.77804	   0.54740	   0.08816	   0.55445	  -9.14940
2906697.34262	 188.00000	  91.67210	   0.56065	   0.09489	   0.56862	  -9.60641
2906697.58762	 188.00000	  72.51701	   0.57625	   0.10152	   0.58513	  -9.99176
2906697.81662	 188.00000	  57.36816	   0.59254	   0.11109	   0.60286	 -10.61869
2906698.05362	 188.00000	  45.36290	   0.61272	   0.11859	   0.62409	 -10.95398
2906698.28562	 188.00000	  35.93134	   0.63395	   0.12331	   0.64583	 -11.00747
2906698.53662	 188.00000	  28.40909	   0.65835	   0.12439	   0.67000	 -10.69977
2906698.75062	 188.00000	  22.48202	   0.68578	   0.12407	   0.69691	 -10.25506
2906699.01562	 188.00000	  17.79613	   0.70979	   0.11789	   0.71951	  -9.43029
2906699.26762	 188.00000	  14.06813	   0.73057	   0.10871	   0.73861	  -8.46398
2906699.48362	 188.00000	  11.14480	   0.74841	   0.09815	   0.75482	  -7.47143
2906699.75162	 188.00000	   8.81772	   0.76353	   0.08637	   0.76840	  -6.45413
2906699.92962	 188.00000	   6.97545	   0.77398	   0.07546	   0.77765	  -5.56826
2906700.14762	 188.00000	   5.51730	   0.78422	   0.06592	   0.78699	  -4.80481
2906700.41662	 188.00000	   4.36941	   0.78889	   0.05671	   0.79092	  -4.11152
2906700.75162	 188.00000	   3.45686	   0.79521	   0.05037	   0.79680	  -3.62415
2906701.17062	 188.00000	   2.73547	   0.79920	   0.04504	   0.80047	  -3.22535
2906701.69562	 188.00000	   2.16054	   0.80222	   0.04163	   0.80330	  -2.97030
2906702.35462	 188.00000	   1.70952	   0.80602	   0.03922	   0.80698	  -2.78577
2906703.18362	 188.00000	   1.35352	   0.80987	   0.03819	   0.81077	  -2.69962
2906704.22662	 188.00000	   1.07079	   0.81213	   0.03842	   0.81303	  -2.70823
2906705.54062	 188.00000	   0.84734	   0.81488	   0.03935	   0.81583	  -2.76463
2906707.19562	 188.00000	   0.67072	   0.81822	   0.04102	   0.81925	  -2.86991
2906709.28462	 188.00000	   0.53067	   0.82162	   0.04398	   0.82280	  -3.06429
2906711.92163	 188.00000	   0.41976	   0.82593	   0.04908	   0.82738	  -3.40053
2906715.25263	 188.00000	   0.33183	   0.83025	   0.05516	   0.83208	  -3.80091
2906719.45863	 188.00000	   0.26261	   0.83505	   0.06236	   0.83738	  -4.27055
2906724.76663	 188.00000	   0.20791	   0.84218	   0.07062	   0.84513	  -4.79304
2906731.47164	 188.00000	   0.16452	   0.85106	   0.08267	   0.85507	  -5.54798
2906739.94764	 188.00000	   0.13007	   0.85942	   0.09841	   0.86504	  -6.53212
2906750.63765	 188.00000	   0.10309	   0.86675	   0.11534	   0.87439	  -7.58023
2906764.15166	 188.00000	   0.08153	   0.87689	   0.13199	   0.88677	  -8.55970
2906781.24967	 188.00000	   0.06443	   0.89132	   0.15100	   0.90402	  -9.61533
2906802.83668	 188.00000	   0.05102	   0.91142	   0.17334	   0.92776	 -10.76837
2906830.07870	 188.00000	   0.04042	   0.93181	   0.19919	   0.95286	 -12.06635
2906864.57472	 188.00000	   0.03192	   0.95733	   0.22613	   0.98368	 -13.29000
2906908.12174	 188.00000	   0.02528	   0.99093	   0.25394	   1.02295	 -14.37355
2906963.18778	 188.00000	   0.01999	   1.03657	   0.29044	   1.07649	 -15.65232
2921447.56349	 189.00000	20004.45300	   0.37673	  -0.02086	   0.37730	   3.16884
2921447.70650	 189.00000	15829.12600	   0.38293	  -0.00647	   0.38299	   0.96733
2921447.84850	 189.00000	12516.70300	   0.38889	   0.00555	   0.38893	  -0.81741
2921447.99050	 189.00000	9909.44240	   0.39571	   0.01411	   0.39597	  -2.04259
2921448.15450	 189.00000	7835.48000	   0.40074	   0.02183	   0.40134	  -3.11803
2921448.35550	 189.00000	6217.24610	   0.40873	   0.02876	   0.40974	  -4.02428
2921448.59350	 189.00000	4905.29100	   0.41721	   0.03187	   0.41842	  -4.36850
2921448.83250	 189.00000	3881.27370	   0.42203	   0.03590	   0.42356	  -4.86167
2921449.07050	 189.00000	3070.98270	   0.43039	   0.03910	   0.43216	  -5.19079
2921449.30850	 189.00000	2430.77780	   0.43739	   0.04254	   0.43945	  -5.55488
2921449.54650	 189.00000	1923.15370	   0.44483	   0.04503	   0.44710	  -5.78057
2921449.78450	 189.00000	1522.43580	   0.45218	   0.04867	   0.45479	  -6.14296
2921450.02250	 189.00000	1203.84460	   0.45929	   0.05022	   0.46203	  -6.23969
2921450.26150	 189.00000	 952.86591	   0.46565	   0.05324	   0.46868	  -6.52289
2921450.49950	 189.00000	 754.27557	   0.47399	   0.05559	   0.47724	  -6.68967
2921450.73650	 189.00000	 596.71857	   0.48237	   0.05844	   0.48590	  -6.90740
2921450.97450	 189.00000	 471.96338	   0.49120	   0.06182	   0.49507	  -7.17306
2921451.21350	 189.00000	 373.20856	   0.50094	   0.06490	   0.50513	  -7.38150
2921451.45150	 189.00000	 295.47278	   0.50892	   0.06732	   0.51336	  -7.53505
2921451.69050	 189.00000	 233.87738	   0.51674	   0.07105	   0.52161	  -7.82915
2921451.92850	 189.00000	 185.05922	   0.52847	   0.07586	   0.53388	  -8.16853
2921452.16450	 189.00000	 146.35823	   0.53892	   0.08338	   0.54534	  -8.79517
2921452.40150	 189.00000	 115.77804	   0.54861	   0.08757	   0.55556	  -9.06915
2921452.63550	 189.00000	  91.67210	   0.56167	   0.09392	   0.56947	  -9.49257
2921452.88050	 189.00000	  72.51701	   0.57719	   0.10301	   0.58631	 -10.11931
2921453.10950	 189.00000	  57.36816	   0.59390	   0.11007	   0.60401	 -10.50026
2921453.34650	 189.00000	  45.36290	   0.61376	   0.11638	   0.62469	 -10.73714
2921453.57850	 189.00000	  35.93134	   0.63550	   0.12420	   0.64753	 -11.05837
2921453.82950	 189.00000	  28.40909	   0.65950	   0.12424	   0.67110	 -10.66867
2921454.04350	 189.00000	  22.48202	   0.68563	   0.12388	   0.69673	 -10.24157
2921454.30850	 189.00000	  17.79613	   0.70904	   0.11692	   0.71861	  -9.36405
2921454.56050	 189.00000	  14.06813	   0.73046	   0.10920	   0.73857	  -8.50231
2921454.77650	 189.00000	  11.14480	   0.74985	   0.09772	   0.75619	  -7.42458
2921455.04450	 189.00000	   8.81772	   0.76349	   0.08669	   0.76839	  -6.47808
2921455.22250	 189.00000	   6.97545	   0.77380	   0.07588	   0.77751	  -5.60043
2921455.44050	 189.00000	   5.51730	   0.78307	   0.06520	   0.78578	  -4.75967
2921455.70950	 189.00000	   4.36941	   0.79036	   0.05681	   0.79240	  -4.11125
2921456.04450	 189.00000	   3.45686	   0.79496	   0.05117	   0.79661	  -3.68259
2921456.46350	 189.00000	   2.73547	   0.79951	   0.04591	   0.80082	  -3.28636
2921456.98850	 189.00000	   2.16054	   0.80291	   0.04164	   0.80399	  -2.96874
2921457.64850	 189.00000	   1.70952	   0.80645	   0.03933	   0.80741	  -2.79197
2921458.47650	 189.00000	   1.35352	   0.80928	   0.03868	   0.81021	  -2.73634
2921459.51950	 189.00000	   1.07079	   0.81196	   0.03802	   0.81285	  -2.68103
2921460.83350	 189.00000	   0.84734	   0.81546	   0.03846	   0.81637	  -2.70038
2921462.48850	 189.00000	   0.67072	   0.81893	   0.04059	   0.81993	  -2.83780
2921464.57750	 189.00000	   0.53067	   0.82218	   0.04434	   0.82337	  -3.08688
2921467.21451	 189.00000	   0.41976	   0.82513	   0.04896	   0.82658	  -3.39545
2921470.54551	 189.00000	   0.33183	   0.83037	   0.05440	   0.83215	  -3.74855
2921474.75151	 189.00000	   0.26261	   0.83651	   0.06221	   0.83882	  -4.25312
2921480.05951	 189.00000	   0.20791	   0.84343	   0.07294	   0.84658	  -4.94243
2921486.76452	 189.00000	   0.16452	   0.84900	   0.08509	   0.85326	  -5.72352
2921495.24052	 189.00000	   0.13007	   0.85497	   0.09813	   0.86059	  -6.54781
2921505.93053	 189.00000	   0.10309	   0.86489	   0.11175	   0.87208	  -7.36226
2921519.44454	 189.00000	   0.08153	   0.87893	   0.12887	   0.88833	  -8.34145
2921536.54255	 189.00000	   0.06443	   0.89480	   0.14981	   0.90725	  -9.50478
2921558.12956	 189.00000	   0.05102	   0.91023	   0.17279	   0.92649	 -10.74847
2921585.37158	 189.00000	   0.04042	   0.93256	   0.19556	   0.95284	 -11.84332
2921619.86760	 189.00000	   0.03192	   0.96551	   0.22269	   0.99086	 -12.98808
2921663.41462	 189.00000	   0.02528	   1.00175	   0.26209	   1.03547	 -14.66168
2921718.48066	 189.00000	   0.01999	   1.03542	   0.30842	   1.08038	 -16.58730
2936203.08958	 190.00000	20004.45300	   0.37508	  -0.01867	   0.37554	   2.84898
2936203.23258	 190.00000	15829.12600	   0.38270	  -0.00713	   0.38277	   1.06692
2936203.37458	 190.00000	12516.70300	   0.38854	   0.00442	   0.38856	  -0.65202
2936203.51658	 190.00000	9909.44240	   0.39581	   0.01571	   0.39612	  -2.27326
2936203.68058	 190.00000	7835.48000	   0.40252	   0.02074	   0.40306	  -2.94905
2936203.88158	 190.00000	6217.24610	   0.41019	   0.02828	   0.41116	  -3.94371
2936204.11958	 190.00000	4905.29100	   0.41697	   0.03271	   0.41825	  -4.48610
2936204.35858	 190.00000	3881.27370	   0.42506	   0.03495	   0.42650	  -4.70078
2936204.59658	 190.00000	3070.98270	   0.42985	   0.03905	   0.43162	  -5.19138
2936204.83458	 190.00000	2430.77780	   0.43758	   0.04218	   0.43960	  -5.50621
2936205.07258	 190.00000	1923.15370	   0.44610	   0.04541	   0.44841	  -5.81223
2936205.31058	 190.00000	1522.43580	   0.45269	   0.04868	   0.45530	  -6.13725
2936205.54858	 190.00000	1203.84460	   0.45907	   0.04996	   0.46178	  -6.21132
2936205.78758	 190.00000	 952.86591	   0.46727	   0.05256	   0.47022	  -6.41736
2936206.02558	 190.00000	 754.27557	   0.47472	   0.05427	   0.47781	  -6.52160
2936206.26258	 190.00000	 596.71857	   0.48198	   0.05787	   0.48544	  -6.84624
2936206.50058	 190.00000	 471.96338	   0.49088	   0.06019	   0.49455	  -6.99068
2936206.73958	 190.00000	 373.20856	   0.49922	   0.06456	   0.50337	  -7.36861
2936206.97758	 190.00000	 295.47278	   0.50780	   0.06825	   0.51236	  -7.65531
2936207.21658	 190.00000	 233.87738	   0.51663	   0.07140	   0.52154	  -7.86876
2936207.45458	 190.00000	 185.05922	   0.52603	   0.07579	   0.53146	  -8.19889
2936207.69058	 190.00000	 146.35823	   0.53652	   0.08209	   0.54277	  -8.69945
2936207.92758	 190.00000	 115.77804	   0.54904	   0.08756	   0.55598	  -9.06133
2936208.16158	 190.00000	  91.67210	   0.56292	   0.09478	   0.57084	  -9.55715
2936208.40658	 190.00000	  72.51701	   0.57586	   0.10219	   0.58485	 -10.06247
2936208.63558	 190.00000	  57.36816	   0.59406	   0.10950	   0.60407	 -10.44364
2936208.87258	 190.00000	  45.36290	   0.61196	   0.11699	   0.62304	 -10.82272
2936209.10458	 190.00000	  35.93134	   0.63406	   0.12267	   0.64582	 -10.94943
2936209.35558	 190.00000	  28.40909	   0.66030	   0.12441	   0.67192	 -10.67002
2936209.56958	 190.00000	  22.48202	   0.68457	   0.12317	   0.69556	 -10.19949
2936209.83458	 190.00000	  17.79613	   0.70994	   0.11937	   0.71991	  -9.54463
2936210.08658	 190.00000	  14.06813	   0.73013	   0.10794	   0.73807	  -8.40938
2936210.30258	 190.00000	  11.14480	   0.74822	   0.09763	   0.75456	  -7.43438
2936210.57058	 190.00000	   8.81772	   0.76394	   0.08665	   0.76884	  -6.47104
2936210.74858	 190.00000	   6.97545	   0.77499	   0.07515	   0.77863	  -5.53858
2936210.96658	 190.00000	   5.51730	   0.78522	   0.06606	   0.78799	  -4.80879
2936211.23558	 190.00000	   4.36941	   0.78989	   0.05811	   0.79203	  -4.20736
2936211.57058	 190.00000	   3.45686	   0.79586	   0.05010	   0.79744	  -3.60241
2936211.98958	 190.00000	   2.73547	   0.80056	   0.04610	   0.80189	  -3.29568
2936212.51458	 190.00000	   2.16054	   0.80427	   0.04246	   0.80539	  -3.02209
2936213.17358	 190.00000	   1.70952	   0.80735	   0.03941	   0.80831	  -2.79440
2936214.00259	 190.00000	   1.35352	   0.80989	   0.03842	   0.81080	  -2.71581
2936215.04559	 190.00000	   1.07079	   0.81354	   0.03782	   0.81442	  -2.66185
2936216.35959	 190.00000	   0.84734	   0.81640	   0.03905	   0.81733	  -2.73827
2936218.01459	 190.00000	   0.67072	   0.81923	   0.04135	   0.82027	  -2.88981
2936220.10359	 190.00000	   0.53067	   0.82225	   0.04417	   0.82343	  -3.07474
2936222.74059	 190.00000	   0.41976	   0.82698	   0.04860	   0.82841	  -3.36337
2936226.07159	 190.00000	   0.33183	   0.83119	   0.05510	   0.83301	  -3.79286
2936230.27760	 190.00000	   0.26261	   0.83604	   0.06317	   0.83842	  -4.32115
2936235.58560	 190.00000	   0.20791	   0.84197	   0.07111	   0.84497	  -4.82771
2936242.29060	 190.00000	   0.16452	   0.85050	   0.08149	   0.85440	  -5.47329
2936250.76661	 190.00000	   0.13007	   0.86067	   0.09608	   0.86602	  -6.36995
2936261.45661	 190.00000	   0.10309	   0.87068	   0.11496	   0.87824	  -7.52122
2936274.97062	 190.00000	   0.08153	   0.88004	   0.13420	   0.89021	  -8.67036
2936292.06863	 190.00000	   0.06443	   0.89224	   0.15522	   0.90564	  -9.86909
2936313.65564	 190.00000	   0.05102	   0.91062	   0.17388	   0.92707	 -10.81022
2936340.89766	 190.00000	   0.04042	   0.93313	   0.19974	   0.95427	 -12.08176
2936375.39368	 190.00000	   0.03192	   0.95800	   0.22929	   0.98506	 -13.46030
2936418.94071	 190.00000	   0.02528	   0.98811	   0.25682	   1.02094	 -14.56960
2936474.00674	 190.00000	   0.01999	   1.02920	   0.28731	   1.06855	 -15.59773
2950951.09720	 191.00000	20004.45300	   0.37440	  -0.01852	   0.37485	   2.83124
2950951.24020	 191.00000	15829.12600	   0.38350	  -0.00666	   0.38355	   0.99524
2950951.38220	 191.00000	12516.70300	   0.38814	   0.00670	   0.38820	  -0.98943
2950951.52420	 191.00000	9909.44240	   0.39669	   0.01502	   0.39698	  -2.16866
2950951.68821	 191.00000	7835.48000	   0.40220	   0.02200	   0.40280	  -3.13038
2950951.88921	 191.00000	6217.24610	   0.41120	   0.02731	   0.41211	  -3.79921
2950952.12721	 191.00000	4905.29100	   0.41580	   0.03252	   0.41707	  -4.47180
2950952.36521	 191.00000	3881.27370	   0.42224	   0.03712	   0.42387	  -5.02376
2950952.60421	 191.00000	3070.98270	   0.42939	   0.03963	   0.43121	  -5.27369
2950952.84221	 191.00000	2430.77780	   0.43636	   0.04275	   0.43845	  -5.59527
2950953.08021	 191.00000	1923.15370	   0.44510	   0.04644	   0.44751	  -5.95687
2950953.31821	 191.00000	1522.43580	   0.45191	   0.04788	   0.45444	  -6.04799
2950953.55621	 191.00000	1203.84460	   0.45969	   0.05071	   0.46248	  -6.29552
2950953.79521	 191.00000	 952.86591	   0.46718	   0.05265	   0.47013	  -6.42976
2950954.03321	 191.00000	 754.27557	   0.47324	   0.05529	   0.47646	  -6.66406
2950954.27021	 191.00000	 596.71857	   0.48314	   0.05762	   0.48656	  -6.80144
2950954.50821	 191.00000	 471.96338	   0.49027	   0.06039	   0.49398	  -7.02250
2950954.74721	 191.00000	 373.20856	   0.49987	   0.06360	   0.50390	  -7.25105
2950954.98521	 191.00000	 295.47278	   0.50731	   0.06852	   0.51192	  -7.69182
2950955.22421	 191.00000	 233.87738	   0.51763	   0.07029	   0.52238	  -7.73285
2950955.46221	 191.00000	 185.05922	   0.52746	   0.07588	   0.53289	  -8.18664
2950955.69821	 191.00000	 146.35823	   0.53722	   0.08201	   0.54344	  -8.67945
2950955.93421	 191.00000	 115.77804	   0.55047	   0.08914	   0.55764	  -9.19817
2950956.16921	 191.00000	  91.67210	   0.56211	   0.09519	   0.57012	  -9.61137
2950956.41421	 191.00000	  72.51701	   0.57607	   0.10230	   0.58508	 -10.06953
2950956.64321	 191.00000	  57.36816	   0.59389	   0.11248	   0.60445	 -10.72468
2950956.88021	 191.00000	  45.36290	   0.61451	   0.11742	   0.62563	 -10.81733
2950957.11221	 191.00000	  35.93134	   0.63461	   0.12256	   0.64634	 -10.93103
2950957.36321	 191.00000	  28.40909	   0.66024	   0.12473	   0.67192	 -10.69814
2950957.57721	 191.00000	  22.48202	   0.68447	   0.12420	   0.69565	 -10.28434
2950957.84221	 191.00000	  17.79613	   0.70970	   0.11892	   0.71959	  -9.51217
2950958.09421	 191.00000	  14.06813	   0.73178	   0.10905	   0.73986	  -8.47580
2950958.31021	 191.00000	  11.14480	   0.75062	   0.09864	   0.75708	  -7.48631
2950958.57821	 191.00000	   8.81772	   0.76388	   0.08745	   0.76886	  -6.53064
2950958.75621	 191.00000	   6.97545	   0.77620	   0.07682	   0.77999	  -5.65215
2950958.97421	 191.00000	   5.51730	   0.78403	   0.06526	   0.78674	  -4.75798
2950959.24321	 191.00000	   4.36941	   0.79048	   0.05766	   0.79258	  -4.17208
2950959.57821	 191.00000	   3.45686	   0.79671	   0.05074	   0.79832	  -3.64442
2950959.99721	 191.00000	   2.73547	   0.80069	   0.04706	   0.80208	  -3.36350
2950960.52221	 191.00000	   2.16054	   0.80425	   0.04159	   0.80532	  -2.96064
2950961.18121	 191.00000	   1.70952	   0.80796	   0.03914	   0.80890	  -2.77330
2950962.01021	 191.00000	   1.35352	   0.81141	   0.03838	   0.81232	  -2.70800
2950963.05321	 191.00000	   1.07079	   0.81448	   0.03799	   0.81537	  -2.67021
2950964.36721	 191.00000	   0.84734	   0.81660	   0.03878	   0.81752	  -2.71907
2950966.02221	 191.00000	   0.67072	   0.82018	   0.04117	   0.82121	  -2.87364
2950968.11121	 191.00000	   0.53067	   0.82358	   0.04448	   0.82478	  -3.09125
2950970.74822	 191.00000	   0.41976	   0.82731	   0.04991	   0.82881	  -3.45257
2950974.07922	 191.00000	   0.33183	   0.83136	   0.05607	   0.83325	  -3.85860
2950978.28522	 191.00000	   0.26261	   0.83586	   0.06294	   0.83823	  -4.30603
2950983.59322	 191.00000	   0.20791	   0.84255	   0.07125	   0.84556	  -4.83338
2950990.29823	 191.00000	   0.16452	   0.85057	   0.08275	   0.85459	  -5.55682
2950998.77423	 191.00000	   0.13007	   0.85858	   0.09646	   0.86398	  -6.41040
2951009.46424	 191.00000	   0.10309	   0.86796	   0.11046	   0.87496	  -7.25282
2951022.97825	 191.00000	   0.08153	   0.88246	   0.12710	   0.89156	  -8.19583
2951040.07626	 191.00000	   0.06443	   0.90107	   0.14882	   0.91327	  -9.37829
2951061.66227	 191.00000	   0.05102	   0.92126	   0.17837	   0.93837	 -10.95799
2951088.90529	 191.00000	   0.04042	   0.93821	   0.20935	   0.96128	 -12.57854
2951123.40131	 191.00000	   0.03192	   0.95790	   0.23716	   0.98682	 -13.90607
2951166.94833	 191.00000	   0.02528	   0.98538	   0.26536	   1.02048	 -15.07210
2951222.01437	 191.00000	   0.01999	   1.02369	   0.29776	   1.06612	 -16.21822
2965689.94316	 192.00000	20004.45300	   0.37491	  -0.02142	   0.37552	   3.27008
2965690.08616	 192.00000	15829.12600	   0.38353	  -0.00582	   0.38357	   0.86898
2965690.22816	 192.00000	12516.70300	   0.39024	   0.00534	   0.39028	  -0.78327
2965690.37016	 192.00000	9909.44240	   0.39696	   0.01374	   0.39720	  -1.98216
2965690.53416	 192.00000	7835.48000	   0.40264	   0.02221	   0.40326	  -3.15752
2965690.73516	 192.00000	6217.24610	   0.40979	   0.02646	   0.41065	  -3.69388
2965690.97316	 192.00000	4905.29100	   0.41654	   0.03242	   0.41780	  -4.45055
2965691.21216	 192.00000	3881.27370	   0.42632	   0.03647	   0.42788	  -4.88921
2965691.45016	 192.00000	3070.98270	   0.43044	   0.03985	   0.43228	  -5.28962
2965691.68816	 192.00000	2430.77780	   0.43812	   0.04321	   0.44025	  -5.63275
2965691.92616	 192.00000	1923.15370	   0.44533	   0.04429	   0.44752	  -5.67978
2965692.16416	 192.00000	1522.43580	   0.45133	   0.04810	   0.45388	  -6.08280
2965692.40216	 192.00000	1203.84460	   0.45958	   0.05087	   0.46239	  -6.31653
2965692.64116	 192.00000	 952.86591	   0.46683	   0.05205	   0.46972	  -6.36150
2965692.87916	 192.00000	 754.27557	   0.47540	   0.05592	   0.47868	  -6.70871
2965693.11616	 192.00000	 596.71857	   0.48327	   0.05768	   0.48670	  -6.80608
2965693.35416	 192.00000	 471.96338	   0.49200	   0.06089	   0.49575	  -7.05522
2965693.59316	 192.00000	 373.20856	   0.49808	   0.06451	   0.50224	  -7.37948
2965693.83116	 192.00000	 295.47278	   0.50782	   0.06718	   0.51224	  -7.53623
2965694.07016	 192.00000	 233.87738	   0.51811	   0.07188	   0.52307	  -7.89819
2965694.30816	 192.00000	 185.05922	   0.52765	   0.07619	   0.53312	  -8.21629
2965694.54416	 192.00000	 146.35823	   0.53695	   0.08134	   0.54307	  -8.61364
2965694.78016	 192.00000	 115.77804	   0.54862	   0.08902	   0.55579	  -9.21686
2965695.01516	 192.00000	  91.67210	   0.56157	   0.09510	   0.56957	  -9.61192
2965695.26016	 192.00000	  72.51701	   0.57652	   0.10230	   0.58553	 -10.06233
2965695.48916	 192.00000	  57.36816	   0.59323	   0.11047	   0.60343	 -10.54901
2965695.72616	 192.00000	  45.36290	   0.61338	   0.11776	   0.62458	 -10.86772
2965695.95816	 192.00000	  35.93134	   0.63608	   0.12420	   0.64809	 -11.04887
2965696.20816	 192.00000	  28.40909	   0.65848	   0.12566	   0.67036	 -10.80377
2965696.42316	 192.00000	  22.48202	   0.68708	   0.12380	   0.69815	 -10.21412
2965696.68816	 192.00000	  17.79613	   0.71063	   0.11876	   0.72049	  -9.48732
2965696.94016	 192.00000	  14.06813	   0.73329	   0.11097	   0.74164	  -8.60557
2965697.15616	 192.00000	  11.14480	   0.75194	   0.09880	   0.75840	  -7.48550
2965697.42316	 192.00000	   8.81772	   0.76563	   0.08683	   0.77054	  -6.47018
2965697.60216	 192.00000	   6.97545	   0.77760	   0.07653	   0.78136	  -5.62067
2965697.82016	 192.00000	   5.51730	   0.78540	   0.06700	   0.78826	  -4.87604
2965698.08916	 192.00000	   4.36941	   0.79364	   0.05801	   0.79575	  -4.18057
2965698.42416	 192.00000	   3.45686	   0.79759	   0.05209	   0.79929	  -3.73666
2965698.84316	 192.00000	   2.73547	   0.80212	   0.04542	   0.80340	  -3.24085
2965699.36817	 192.00000	   2.16054	   0.80608	   0.04079	   0.80711	  -2.89711
2965700.02717	 192.00000	   1.70952	   0.80960	   0.03995	   0.81059	  -2.82508
2965700.85617	 192.00000	   1.35352	   0.81239	   0.03873	   0.81332	  -2.72950
2965701.89917	 192.00000	   1.07079	   0.81469	   0.03815	   0.81558	  -2.68079
2965703.21317	 192.00000	   0.84734	   0.81861	   0.03850	   0.81951	  -2.69284
2965704.86817	 192.00000	   0.67072	   0.82232	   0.04160	   0.82337	  -2.89614
2965706.95717	 192.00000	   0.53067	   0.82484	   0.04539	   0.82609	  -3.14954
2965709.59417	 192.00000	   0.41976	   0.82815	   0.05002	   0.82966	  -3.45615
2965712.92517	 192.00000	   0.33183	   0.83237	   0.05485	   0.83418	  -3.77000
2965717.13118	 192.00000	   0.26261	   0.83798	   0.06242	   0.84031	  -4.26030
2965722.43918	 192.00000	   0.20791	   0.84457	   0.07190	   0.84763	  -4.86586
2965729.14318	 192.00000	   0.16452	   0.85128	   0.08313	   0.85533	  -5.57744
2965737.62019	 192.00000	   0.13007	   0.86007	   0.09496	   0.86530	  -6.30031
2965748.31019	 192.00000	   0.10309	   0.87186	   0.10942	   0.87870	  -7.15350
2965761.82420	 192.00000	   0.08153	   0.88694	   0.12918	   0.89630	  -8.28639
2965778.92221	 192.00000	   0.06443	   0.90358	   0.15465	   0.91672	  -9.71194
2965800.50823	 192.00000	   0.05102	   0.91678	   0.18214	   0.93470	 -11.23668
2965827.75124	 192.00000	   0.04042	   0.93288	   0.20651	   0.95547	 -12.48220
2965862.24726	 192.00000	   0.03192	   0.95917	   0.23150	   0.98671	 -13.56926
2965905.79429	 192.00000	   0.02528	   0.98950	   0.26220	   1.02365	 -14.84120
2965960.85932	 192.00000	   0.01999	   1.02439	   0.29653	   1.06644	 -16.14420
2980424.24214	 193.00000	20004.45300	   0.37647	  -0.01998	   0.37700	   3.03752
2980424.38414	 193.00000	15829.12600	   0.38370	  -0.00602	   0.38375	   0.89899
2980424.52614	 193.00000	12516.70300	   0.38889	   0.00573	   0.38893	  -0.84349
2980424.66814	 193.00000	9909.44240	   0.39620	   0.01465	   0.39647	  -2.11742
2980424.83214	 193.00000	7835.48000	   0.40281	   0.02180	   0.40340	  -3.09780
2980425.03314	 193.00000	6217.24610	   0.40988	   0.02691	   0.41076	  -3.75605
2980425.27114	 193.00000	4905.29100	   0.41616	   0.03246	   0.41742	  -4.46028
2980425.51014	 193.00000	3881.27370	   0.42574	   0.03596	   0.42725	  -4.82847
