Repository: kbm2110/Battery_Diagnostics_Thesis

# Battery_Diagnostics_Thesis
 Data-driven battery diagnostics using EIS

**Author:** Bala Manikanta Yaswanth Kanagarla
**Institution:** Technische Hochschule Ingolstadt (THI)
**Supervisor:** Prof. Dr. H.-G. Schweiger

## Overview

This project implements a machine learning framework for 
non-invasive State of Health (SoH) estimation of lithium-ion 
batteries using Electrochemical Impedance Spectroscopy (EIS).

Eight physically interpretable features are extracted from 
impedance spectra and used to train six ML models under a 
strict cell-level train-test split. The stacking ensemble 
achieves R² = 0.9122 and RMSE = 0.0234 on completely unseen 
cells.

---

File: data/EIS/EIS_state_III_35C01.txt (part 24 of 39)
time/s	           cycle number	freq/Hz	           Re(Z)/Ohm	  -Im(Z)/Ohm	   |Z|/Ohm	   Phase(Z)/deg 10194.00151	   1.00000	20004.45300	   0.29797	  -0.02827	   0.29930	   5.42007
2850375.13893	 193.00000	1923.15370	   0.36841	   0.05372	   0.37231	  -8.29671
2850375.37593	 193.00000	1522.43580	   0.37665	   0.05708	   0.38095	  -8.61769
2850375.61493	 193.00000	1203.84460	   0.38599	   0.06022	   0.39065	  -8.86688
2850375.85293	 193.00000	 952.86591	   0.39412	   0.06383	   0.39925	  -9.19995
2850376.09193	 193.00000	 754.27557	   0.40508	   0.06765	   0.41069	  -9.48178
2850376.32893	 193.00000	 596.71857	   0.41601	   0.07154	   0.42211	  -9.75711
2850376.56593	 193.00000	 471.96338	   0.42401	   0.07584	   0.43073	 -10.14118
2850376.80493	 193.00000	 373.20856	   0.43586	   0.07912	   0.44298	 -10.28818
2850377.04293	 193.00000	 295.47278	   0.44796	   0.08483	   0.45592	 -10.72326
2850377.28193	 193.00000	 233.87738	   0.46026	   0.08906	   0.46880	 -10.95151
2850377.51993	 193.00000	 185.05922	   0.47169	   0.09381	   0.48093	 -11.24867
2850377.75593	 193.00000	 146.35823	   0.48432	   0.09903	   0.49434	 -11.55552
2850377.99293	 193.00000	 115.77804	   0.49743	   0.10440	   0.50827	 -11.85266
2850378.22693	 193.00000	  91.67210	   0.51273	   0.11247	   0.52492	 -12.37275
2850378.47293	 193.00000	  72.51701	   0.52927	   0.12051	   0.54282	 -12.82701
2850378.70193	 193.00000	  57.36816	   0.54761	   0.12896	   0.56259	 -13.25160
2850378.93793	 193.00000	  45.36290	   0.56644	   0.14017	   0.58353	 -13.89868
2850379.17093	 193.00000	  35.93134	   0.59301	   0.15123	   0.61199	 -14.30718
2850379.42093	 193.00000	  28.40909	   0.62206	   0.16010	   0.64234	 -14.43314
2850379.63493	 193.00000	  22.48202	   0.65233	   0.16413	   0.67266	 -14.12281
2850379.89993	 193.00000	  17.79613	   0.68574	   0.16136	   0.70447	 -13.24131
2850380.15193	 193.00000	  14.06813	   0.71793	   0.15541	   0.73455	 -12.21419
2850380.36793	 193.00000	  11.14480	   0.74772	   0.14604	   0.76185	 -11.05151
2850380.63493	 193.00000	   8.81772	   0.77023	   0.13255	   0.78155	  -9.76419
2850380.81293	 193.00000	   6.97545	   0.79252	   0.11608	   0.80097	  -8.33262
2850381.03193	 193.00000	   5.51730	   0.81092	   0.10482	   0.81767	  -7.36502
2850381.30093	 193.00000	   4.36941	   0.82046	   0.09545	   0.82599	  -6.63584
2850381.63593	 193.00000	   3.45686	   0.82741	   0.08185	   0.83145	  -5.64921
2850382.05493	 193.00000	   2.73547	   0.83385	   0.07019	   0.83680	  -4.81153
2850382.57993	 193.00000	   2.16054	   0.84263	   0.05931	   0.84471	  -4.02600
2850383.23893	 193.00000	   1.70952	   0.85443	   0.05424	   0.85615	  -3.63200
2850384.06793	 193.00000	   1.35352	   0.86475	   0.05552	   0.86653	  -3.67357
2850385.10993	 193.00000	   1.07079	   0.86946	   0.06373	   0.87179	  -4.19212
2850386.42394	 193.00000	   0.84734	   0.86607	   0.07011	   0.86890	  -4.62804
2850388.07994	 193.00000	   0.67072	   0.85946	   0.07255	   0.86251	  -4.82513
2850390.16894	 193.00000	   0.53067	   0.85204	   0.06560	   0.85456	  -4.40241
2850392.80494	 193.00000	   0.41976	   0.85312	   0.05138	   0.85467	  -3.44625
2850396.13694	 193.00000	   0.33183	   0.86795	   0.03614	   0.86870	  -2.38402
2850400.34194	 193.00000	   0.26261	   0.90056	   0.02856	   0.90102	  -1.81656
2850405.64995	 193.00000	   0.20791	   0.94421	   0.04494	   0.94528	  -2.72495
2850412.35495	 193.00000	   0.16452	   0.98558	   0.09215	   0.98988	  -5.34180
2850420.83096	 193.00000	   0.13007	   0.99887	   0.16775	   1.01285	  -9.53314
2850431.52096	 193.00000	   0.10309	   0.96364	   0.24702	   0.99480	 -14.37767
2850445.03497	 193.00000	   0.08153	   0.88623	   0.29650	   0.93451	 -18.49827
2850462.13298	 193.00000	   0.06443	   0.79946	   0.29648	   0.85266	 -20.34747
2850483.71899	 193.00000	   0.05102	   0.72357	   0.19932	   0.75052	 -15.40127
2850510.96201	 193.00000	   0.04042	   0.74042	   0.02882	   0.74098	  -2.22894
2850545.45803	 193.00000	   0.03192	   0.91875	  -0.15983	   0.93255	   9.86875
2850589.00506	 193.00000	   0.02528	   1.29064	  -0.24103	   1.31296	  10.57819
2850644.07009	 193.00000	   0.01999	   1.78149	  -0.05554	   1.78235	   1.78562
2864299.41814	 194.00000	20004.45300	   0.28785	  -0.01550	   0.28827	   3.08250
2864299.56114	 194.00000	15829.12600	   0.29527	  -0.00077	   0.29527	   0.14922
2864299.70314	 194.00000	12516.70300	   0.30608	   0.01247	   0.30633	  -2.33357
2864299.84514	 194.00000	9909.44240	   0.31230	   0.02021	   0.31296	  -3.70353
2864300.00914	 194.00000	7835.48000	   0.32117	   0.02772	   0.32236	  -4.93326
2864300.21014	 194.00000	6217.24610	   0.32975	   0.03296	   0.33139	  -5.70778
2864300.44814	 194.00000	4905.29100	   0.33577	   0.03936	   0.33807	  -6.68515
2864300.68614	 194.00000	3881.27370	   0.34330	   0.04336	   0.34603	  -7.19871
2864300.92414	 194.00000	3070.98270	   0.35212	   0.04656	   0.35519	  -7.53208
2864301.16214	 194.00000	2430.77780	   0.35981	   0.04908	   0.36314	  -7.76785
2864301.40114	 194.00000	1923.15370	   0.36845	   0.05566	   0.37264	  -8.59094
2864301.63814	 194.00000	1522.43580	   0.37930	   0.05796	   0.38370	  -8.68854
2864301.87714	 194.00000	1203.84460	   0.38552	   0.06027	   0.39020	  -8.88556
2864302.11514	 194.00000	 952.86591	   0.39514	   0.06364	   0.40023	  -9.14987
2864302.35314	 194.00000	 754.27557	   0.40419	   0.06858	   0.40997	  -9.62959
2864302.59114	 194.00000	 596.71857	   0.41507	   0.07205	   0.42128	  -9.84773
2864302.82814	 194.00000	 471.96338	   0.42601	   0.07480	   0.43253	  -9.95911
2864303.06714	 194.00000	 373.20856	   0.43640	   0.07963	   0.44361	 -10.34087
2864303.30514	 194.00000	 295.47278	   0.44946	   0.08370	   0.45719	 -10.54931
2864303.54415	 194.00000	 233.87738	   0.45940	   0.08788	   0.46773	 -10.83002
2864303.78215	 194.00000	 185.05922	   0.47339	   0.09412	   0.48266	 -11.24438
2864304.01815	 194.00000	 146.35823	   0.48576	   0.09757	   0.49546	 -11.35759
2864304.25515	 194.00000	 115.77804	   0.49883	   0.10614	   0.50999	 -12.01251
2864304.48915	 194.00000	  91.67210	   0.51456	   0.11446	   0.52714	 -12.54110
2864304.73415	 194.00000	  72.51701	   0.52973	   0.12211	   0.54362	 -12.98115
2864304.96315	 194.00000	  57.36816	   0.54712	   0.13062	   0.56249	 -13.42721
2864305.20015	 194.00000	  45.36290	   0.56873	   0.14101	   0.58595	 -13.92515
2864305.43215	 194.00000	  35.93134	   0.59483	   0.15192	   0.61392	 -14.32684
2864305.68215	 194.00000	  28.40909	   0.62322	   0.15728	   0.64276	 -14.16346
2864305.89715	 194.00000	  22.48202	   0.65418	   0.16463	   0.67457	 -14.12565
2864306.16215	 194.00000	  17.79613	   0.68639	   0.16397	   0.70571	 -13.43575
2864306.41415	 194.00000	  14.06813	   0.72048	   0.15755	   0.73750	 -12.33472
2864306.63015	 194.00000	  11.14480	   0.74826	   0.14771	   0.76270	 -11.16706
2864306.89715	 194.00000	   8.81772	   0.77361	   0.13283	   0.78493	  -9.74307
2864307.07515	 194.00000	   6.97545	   0.79753	   0.11777	   0.80618	  -8.39995
2864307.29315	 194.00000	   5.51730	   0.81152	   0.10739	   0.81859	  -7.53813
2864307.56315	 194.00000	   4.36941	   0.82160	   0.09337	   0.82689	  -6.48378
2864307.89815	 194.00000	   3.45686	   0.83000	   0.07999	   0.83385	  -5.50463
2864308.31615	 194.00000	   2.73547	   0.84288	   0.06818	   0.84563	  -4.62438
2864308.84215	 194.00000	   2.16054	   0.85328	   0.06239	   0.85556	  -4.18165
2864309.50115	 194.00000	   1.70952	   0.86142	   0.06332	   0.86374	  -4.20389
2864310.32915	 194.00000	   1.35352	   0.86328	   0.06686	   0.86587	  -4.42881
2864311.37215	 194.00000	   1.07079	   0.85940	   0.06649	   0.86197	  -4.42401
2864312.68615	 194.00000	   0.84734	   0.85673	   0.06130	   0.85892	  -4.09244
2864314.34215	 194.00000	   0.67072	   0.85558	   0.05289	   0.85721	  -3.53721
2864316.43015	 194.00000	   0.53067	   0.86470	   0.04139	   0.86569	  -2.74039
2864319.06715	 194.00000	   0.41976	   0.88497	   0.03336	   0.88559	  -2.15914
2864322.39916	 194.00000	   0.33183	   0.91526	   0.03977	   0.91613	  -2.48776
2864326.60416	 194.00000	   0.26261	   0.94461	   0.06783	   0.94704	  -4.10748
2864331.91216	 194.00000	   0.20791	   0.95802	   0.11609	   0.96503	  -6.90932
2864338.61717	 194.00000	   0.16452	   0.94225	   0.16955	   0.95738	 -10.20076
2864347.09317	 194.00000	   0.13007	   0.89484	   0.20672	   0.91840	 -13.00769
2864357.78318	 194.00000	   0.10309	   0.83205	   0.20282	   0.85641	 -13.69896
2864371.29719	 194.00000	   0.08153	   0.78899	   0.14989	   0.80310	 -10.75652
2864388.39520	 194.00000	   0.06443	   0.79035	   0.07032	   0.79347	  -5.08422
2864409.98221	 194.00000	   0.05102	   0.88880	  -0.04172	   0.88978	   2.68748
2864437.22422	 194.00000	   0.04042	   1.10200	  -0.09438	   1.10604	   4.89514
2864471.72025	 194.00000	   0.03192	   1.39620	  -0.00028	   1.39620	   0.01154
2864515.26727	 194.00000	   0.02528	   1.66626	   0.31558	   1.69588	 -10.72429
2864570.33330	 194.00000	   0.01999	   1.72734	   0.83231	   1.91741	 -25.72692
2878220.64092	 195.00000	20004.45300	   0.28858	  -0.01548	   0.28900	   3.06997
2878220.78392	 195.00000	15829.12600	   0.29652	  -0.00154	   0.29652	   0.29742
2878220.92592	 195.00000	12516.70300	   0.30516	   0.01093	   0.30536	  -2.05148
2878221.06792	 195.00000	9909.44240	   0.31224	   0.01796	   0.31276	  -3.29200
2878221.23192	 195.00000	7835.48000	   0.32008	   0.02757	   0.32127	  -4.92292
2878221.43292	 195.00000	6217.24610	   0.32782	   0.03354	   0.32954	  -5.84181
2878221.67092	 195.00000	4905.29100	   0.33677	   0.03862	   0.33898	  -6.54250
2878221.90992	 195.00000	3881.27370	   0.34466	   0.04311	   0.34734	  -7.13021
2878222.14792	 195.00000	3070.98270	   0.35265	   0.04769	   0.35586	  -7.70097
2878222.38592	 195.00000	2430.77780	   0.35985	   0.05139	   0.36350	  -8.12662
2878222.62392	 195.00000	1923.15370	   0.36937	   0.05429	   0.37334	  -8.36191
2878222.86192	 195.00000	1522.43580	   0.37603	   0.05860	   0.38057	  -8.85703
2878223.09992	 195.00000	1203.84460	   0.38565	   0.06182	   0.39057	  -9.10675
2878223.33892	 195.00000	 952.86591	   0.39364	   0.06453	   0.39889	  -9.31021
2878223.57692	 195.00000	 754.27557	   0.40438	   0.06806	   0.41007	  -9.55414
2878223.81392	 195.00000	 596.71857	   0.41616	   0.07229	   0.42239	  -9.85498
2878224.05192	 195.00000	 471.96338	   0.42634	   0.07521	   0.43292	 -10.00453
2878224.29092	 195.00000	 373.20856	   0.43782	   0.07810	   0.44473	 -10.11445
2878224.52892	 195.00000	 295.47278	   0.44795	   0.08389	   0.45574	 -10.60756
2878224.76792	 195.00000	 233.87738	   0.46039	   0.08923	   0.46896	 -10.96824
2878225.00592	 195.00000	 185.05922	   0.47305	   0.09339	   0.48218	 -11.16771
2878225.24192	 195.00000	 146.35823	   0.48534	   0.09866	   0.49527	 -11.49051
2878225.47892	 195.00000	 115.77804	   0.49829	   0.10495	   0.50922	 -11.89427
2878225.71292	 195.00000	  91.67210	   0.51252	   0.11165	   0.52454	 -12.28985
2878225.95792	 195.00000	  72.51701	   0.53005	   0.12149	   0.54379	 -12.90960
2878226.18692	 195.00000	  57.36816	   0.54872	   0.13121	   0.56419	 -13.44771
2878226.42392	 195.00000	  45.36290	   0.57087	   0.14172	   0.58820	 -13.94202
2878226.65592	 195.00000	  35.93134	   0.59296	   0.15109	   0.61190	 -14.29487
2878226.90692	 195.00000	  28.40909	   0.62322	   0.15952	   0.64331	 -14.35698
2878227.12092	 195.00000	  22.48202	   0.65400	   0.16415	   0.67428	 -14.09012
2878227.38592	 195.00000	  17.79613	   0.68685	   0.16326	   0.70599	 -13.37071
2878227.63792	 195.00000	  14.06813	   0.71969	   0.15931	   0.73712	 -12.48157
2878227.85392	 195.00000	  11.14480	   0.74850	   0.14733	   0.76287	 -11.13527
2878228.12192	 195.00000	   8.81772	   0.77577	   0.13657	   0.78770	  -9.98406
2878228.29992	 195.00000	   6.97545	   0.79362	   0.12130	   0.80284	  -8.69004
2878228.51792	 195.00000	   5.51730	   0.80965	   0.10514	   0.81645	  -7.39885
2878228.78692	 195.00000	   4.36941	   0.82562	   0.09015	   0.83053	  -6.23121
2878229.12192	 195.00000	   3.45686	   0.83894	   0.08213	   0.84295	  -5.59124
2878229.54092	 195.00000	   2.73547	   0.84483	   0.07786	   0.84841	  -5.26565
2878230.06592	 195.00000	   2.16054	   0.84708	   0.07097	   0.85005	  -4.78902
2878230.72493	 195.00000	   1.70952	   0.84855	   0.06403	   0.85096	  -4.31511
2878231.55393	 195.00000	   1.35352	   0.85223	   0.05369	   0.85392	  -3.60472
2878232.59693	 195.00000	   1.07079	   0.86034	   0.04469	   0.86150	  -2.97354
2878233.90993	 195.00000	   0.84734	   0.87502	   0.04110	   0.87599	  -2.68932
2878235.56593	 195.00000	   0.67072	   0.89070	   0.04573	   0.89187	  -2.93940
2878237.65493	 195.00000	   0.53067	   0.90441	   0.06315	   0.90661	  -3.99425
2878240.29193	 195.00000	   0.41976	   0.90517	   0.08703	   0.90934	  -5.49218
2878243.62193	 195.00000	   0.33183	   0.89154	   0.10754	   0.89801	  -6.87802
2878247.82794	 195.00000	   0.26261	   0.86738	   0.11374	   0.87481	  -7.47085
2878253.13594	 195.00000	   0.20791	   0.84555	   0.09873	   0.85129	  -6.66009
2878259.84094	 195.00000	   0.16452	   0.84400	   0.06532	   0.84653	  -4.42521
2878268.31695	 195.00000	   0.13007	   0.87638	   0.02665	   0.87679	  -1.74207
2878279.00695	 195.00000	   0.10309	   0.94951	   0.00653	   0.94954	  -0.39413
2878292.52096	 195.00000	   0.08153	   1.05852	   0.03789	   1.05920	  -2.05027
2878309.61897	 195.00000	   0.06443	   1.16232	   0.13085	   1.16966	  -6.42331
2878331.20499	 195.00000	   0.05102	   1.22067	   0.31722	   1.26122	 -14.56745
2878358.44800	 195.00000	   0.04042	   1.15039	   0.53702	   1.26957	 -25.02401
2878392.94402	 195.00000	   0.03192	   0.93863	   0.69034	   1.16516	 -36.33352
2878436.49105	 195.00000	   0.02528	   0.63307	   0.67132	   0.92274	 -46.67953
2878491.55608	 195.00000	   0.01999	   0.35977	   0.37979	   0.52314	 -46.55097
2892130.00520	 196.00000	20004.45300	   0.28861	  -0.01686	   0.28910	   3.34386
2892130.14820	 196.00000	15829.12600	   0.29624	  -0.00156	   0.29624	   0.30219
2892130.29020	 196.00000	12516.70300	   0.30492	   0.01084	   0.30512	  -2.03515
2892130.43220	 196.00000	9909.44240	   0.31190	   0.01923	   0.31249	  -3.52835
2892130.59620	 196.00000	7835.48000	   0.32107	   0.02723	   0.32222	  -4.84681
2892130.79720	 196.00000	6217.24610	   0.32826	   0.03412	   0.33003	  -5.93475
2892131.03520	 196.00000	4905.29100	   0.33659	   0.03846	   0.33878	  -6.51827
2892131.27420	 196.00000	3881.27370	   0.34458	   0.04371	   0.34734	  -7.22940
2892131.51221	 196.00000	3070.98270	   0.35226	   0.04792	   0.35550	  -7.74660
2892131.75021	 196.00000	2430.77780	   0.35990	   0.05271	   0.36374	  -8.33227
2892131.98821	 196.00000	1923.15370	   0.37020	   0.05553	   0.37434	  -8.53123
2892132.22621	 196.00000	1522.43580	   0.37764	   0.06012	   0.38239	  -9.04534
2892132.46421	 196.00000	1203.84460	   0.38542	   0.06160	   0.39031	  -9.08121
2892132.70321	 196.00000	 952.86591	   0.39512	   0.06510	   0.40045	  -9.35605
2892132.94121	 196.00000	 754.27557	   0.40619	   0.06828	   0.41189	  -9.54251
2892133.17821	 196.00000	 596.71857	   0.41425	   0.07172	   0.42041	  -9.82290
2892133.41621	 196.00000	 471.96338	   0.42641	   0.07518	   0.43298	  -9.99891
2892133.65521	 196.00000	 373.20856	   0.43618	   0.07918	   0.44331	 -10.28919
2892133.89321	 196.00000	 295.47278	   0.44865	   0.08356	   0.45637	 -10.54969
2892134.13221	 196.00000	 233.87738	   0.46042	   0.08935	   0.46901	 -10.98286
2892134.37021	 196.00000	 185.05922	   0.47205	   0.09412	   0.48135	 -11.27565
2892134.60621	 196.00000	 146.35823	   0.48608	   0.10009	   0.49627	 -11.63506
2892134.84221	 196.00000	 115.77804	   0.49989	   0.10690	   0.51120	 -12.07087
2892135.07721	 196.00000	  91.67210	   0.51404	   0.11141	   0.52598	 -12.22875
2892135.32221	 196.00000	  72.51701	   0.53004	   0.12088	   0.54365	 -12.84725
2892135.55121	 196.00000	  57.36816	   0.54996	   0.13062	   0.56525	 -13.36054
2892135.78821	 196.00000	  45.36290	   0.57071	   0.14146	   0.58798	 -13.92100
2892136.02021	 196.00000	  35.93134	   0.59478	   0.15115	   0.61369	 -14.25859
2892136.27121	 196.00000	  28.40909	   0.62277	   0.15948	   0.64287	 -14.36329
2892136.48521	 196.00000	  22.48202	   0.65365	   0.16456	   0.67405	 -14.13044
2892136.75021	 196.00000	  17.79613	   0.68777	   0.16327	   0.70688	 -13.35462
2892137.00221	 196.00000	  14.06813	   0.72124	   0.15942	   0.73865	 -12.46413
2892137.21821	 196.00000	  11.14480	   0.75011	   0.14767	   0.76451	 -11.13714
2892137.48621	 196.00000	   8.81772	   0.77862	   0.13506	   0.79024	  -9.84036
2892137.66421	 196.00000	   6.97545	   0.79504	   0.12239	   0.80440	  -8.75151
2892137.88221	 196.00000	   5.51730	   0.81157	   0.10702	   0.81859	  -7.51241
2892138.15121	 196.00000	   4.36941	   0.82685	   0.09066	   0.83181	  -6.25739
2892138.48621	 196.00000	   3.45686	   0.84126	   0.08126	   0.84518	  -5.51719
2892138.90521	 196.00000	   2.73547	   0.84858	   0.07737	   0.85210	  -5.20963
2892139.43021	 196.00000	   2.16054	   0.85099	   0.07264	   0.85408	  -4.87872
2892140.08921	 196.00000	   1.70952	   0.85112	   0.06544	   0.85363	  -4.39686
2892140.91821	 196.00000	   1.35352	   0.85325	   0.05605	   0.85509	  -3.75822
2892141.96121	 196.00000	   1.07079	   0.86023	   0.04637	   0.86148	  -3.08562
2892143.27521	 196.00000	   0.84734	   0.87379	   0.04061	   0.87473	  -2.66117
2892144.93021	 196.00000	   0.67072	   0.88947	   0.04269	   0.89050	  -2.74758
2892147.01921	 196.00000	   0.53067	   0.90655	   0.05620	   0.90829	  -3.54732
2892149.65622	 196.00000	   0.41976	   0.91351	   0.08074	   0.91707	  -5.05099
2892152.98722	 196.00000	   0.33183	   0.90443	   0.10657	   0.91069	  -6.72052
2892157.19322	 196.00000	   0.26261	   0.88104	   0.12122	   0.88934	  -7.83412
2892162.50122	 196.00000	   0.20791	   0.85401	   0.11491	   0.86171	  -7.66319
2892169.20623	 196.00000	   0.16452	   0.83979	   0.08560	   0.84414	  -5.81994
2892177.68223	 196.00000	   0.13007	   0.85721	   0.04233	   0.85826	  -2.82735
2892188.37224	 196.00000	   0.10309	   0.91752	   0.00678	   0.91754	  -0.42308
2892201.88625	 196.00000	   0.08153	   1.02544	   0.01003	   1.02549	  -0.56024
2892218.98426	 196.00000	   0.06443	   1.14442	   0.07649	   1.14698	  -3.82397
2892240.57127	 196.00000	   0.05102	   1.24781	   0.24657	   1.27194	 -11.17783
2892267.81329	 196.00000	   0.04042	   1.23680	   0.48338	   1.32791	 -21.34688
2892302.30931	 196.00000	   0.03192	   1.06666	   0.70456	   1.27834	 -33.44597
2892345.85633	 196.00000	   0.02528	   0.75642	   0.78473	   1.08994	 -46.05255
2892400.92237	 196.00000	   0.01999	   0.40313	   0.59645	   0.71991	 -55.94555
2906025.71238	 197.00000	20004.45300	   0.28833	  -0.01407	   0.28867	   2.79303
2906025.85538	 197.00000	15829.12600	   0.29748	   0.00026	   0.29749	  -0.04927
2906025.99738	 197.00000	12516.70300	   0.30572	   0.01206	   0.30596	  -2.25985
2906026.13938	 197.00000	9909.44240	   0.31276	   0.01941	   0.31337	  -3.55084
2906026.30338	 197.00000	7835.48000	   0.32185	   0.02717	   0.32299	  -4.82549
2906026.50438	 197.00000	6217.24610	   0.32954	   0.03456	   0.33135	  -5.98664
2906026.74138	 197.00000	4905.29100	   0.33588	   0.03883	   0.33812	  -6.59457
2906026.98038	 197.00000	3881.27370	   0.34428	   0.04399	   0.34708	  -7.28113
2906027.21839	 197.00000	3070.98270	   0.35372	   0.04814	   0.35698	  -7.75014
2906027.45639	 197.00000	2430.77780	   0.36106	   0.05150	   0.36471	  -8.11705
2906027.69439	 197.00000	1923.15370	   0.36848	   0.05525	   0.37260	  -8.52796
2906027.93239	 197.00000	1522.43580	   0.37774	   0.05874	   0.38228	  -8.83865
2906028.17039	 197.00000	1203.84460	   0.38692	   0.06184	   0.39183	  -9.08049
2906028.40939	 197.00000	 952.86591	   0.39575	   0.06532	   0.40110	  -9.37272
2906028.64739	 197.00000	 754.27557	   0.40582	   0.06727	   0.41136	  -9.41135
2906028.88439	 197.00000	 596.71857	   0.41465	   0.07156	   0.42078	  -9.79203
2906029.12239	 197.00000	 471.96338	   0.42693	   0.07712	   0.43384	 -10.23908
2906029.36139	 197.00000	 373.20856	   0.43797	   0.07874	   0.44500	 -10.19211
2906029.59839	 197.00000	 295.47278	   0.44882	   0.08497	   0.45679	 -10.71985
2906029.83839	 197.00000	 233.87738	   0.46169	   0.08793	   0.46999	 -10.78241
2906030.07639	 197.00000	 185.05922	   0.47365	   0.09338	   0.48276	 -11.15303
2906030.31239	 197.00000	 146.35823	   0.48783	   0.09976	   0.49793	 -11.55777
2906030.54839	 197.00000	 115.77804	   0.49934	   0.10581	   0.51043	 -11.96381
2906030.78339	 197.00000	  91.67210	   0.51386	   0.11295	   0.52613	 -12.39632
2906031.02839	 197.00000	  72.51701	   0.53122	   0.12223	   0.54510	 -12.95729
2906031.25739	 197.00000	  57.36816	   0.54882	   0.13081	   0.56420	 -13.40575
2906031.49439	 197.00000	  45.36290	   0.57056	   0.14335	   0.58829	 -14.10298
2906031.72639	 197.00000	  35.93134	   0.59620	   0.15206	   0.61528	 -14.30817
2906031.97639	 197.00000	  28.40909	   0.62215	   0.16047	   0.64252	 -14.46325
2906032.19139	 197.00000	  22.48202	   0.65321	   0.16397	   0.67347	 -14.09141
2906032.45639	 197.00000	  17.79613	   0.68815	   0.16596	   0.70788	 -13.55896
2906032.70739	 197.00000	  14.06813	   0.72105	   0.15951	   0.73849	 -12.47410
2906032.92339	 197.00000	  11.14480	   0.75169	   0.14989	   0.76649	 -11.27719
2906033.19039	 197.00000	   8.81772	   0.77775	   0.13569	   0.78950	  -9.89652
2906033.36939	 197.00000	   6.97545	   0.80076	   0.12069	   0.80981	  -8.57088
2906033.58739	 197.00000	   5.51730	   0.81448	   0.10963	   0.82183	  -7.66590
2906033.85639	 197.00000	   4.36941	   0.82551	   0.09686	   0.83117	  -6.69231
2906034.19139	 197.00000	   3.45686	   0.83498	   0.08247	   0.83905	  -5.64067
2906034.61039	 197.00000	   2.73547	   0.84462	   0.06973	   0.84749	  -4.71967
2906035.13539	 197.00000	   2.16054	   0.85752	   0.06207	   0.85976	  -4.13986
2906035.79439	 197.00000	   1.70952	   0.86676	   0.06200	   0.86897	  -4.09147
2906036.62339	 197.00000	   1.35352	   0.87017	   0.06577	   0.87265	  -4.32232
2906037.66639	 197.00000	   1.07079	   0.86763	   0.06864	   0.87034	  -4.52345
2906038.98039	 197.00000	   0.84734	   0.86235	   0.06579	   0.86485	  -4.36286
2906040.63539	 197.00000	   0.67072	   0.86032	   0.05885	   0.86233	  -3.91326
2906042.72439	 197.00000	   0.53067	   0.86486	   0.04644	   0.86611	  -3.07359
2906045.36140	 197.00000	   0.41976	   0.88078	   0.03548	   0.88149	  -2.30660
2906048.69240	 197.00000	   0.33183	   0.91023	   0.03378	   0.91085	  -2.12556
2906052.89840	 197.00000	   0.26261	   0.94390	   0.05445	   0.94547	  -3.30175
2906058.20640	 197.00000	   0.20791	   0.96907	   0.09770	   0.97398	  -5.75719
2906064.91141	 197.00000	   0.16452	   0.96685	   0.15743	   0.97958	  -9.24792
2906073.38741	 197.00000	   0.13007	   0.92972	   0.21114	   0.95339	 -12.79522
2906084.07742	 197.00000	   0.10309	   0.86362	   0.22926	   0.89353	 -14.86735
2906097.59143	 197.00000	   0.08153	   0.80007	   0.19557	   0.82363	 -13.73595
2906114.68944	 197.00000	   0.06443	   0.77375	   0.12248	   0.78339	  -8.99494
2906136.27545	 197.00000	   0.05102	   0.83185	  -0.00363	   0.83185	   0.25014
2906163.51847	 197.00000	   0.04042	   1.01511	  -0.10598	   1.02063	   5.96012
2906198.01449	 197.00000	   0.03192	   1.31510	  -0.08724	   1.31799	   3.79537
2906241.56151	 197.00000	   0.02528	   1.65102	   0.15144	   1.65795	  -5.24079
2906296.62655	 197.00000	   0.01999	   1.84622	   0.64478	   1.95558	 -19.25147
2919922.37977	 198.00000	20004.45300	   0.28956	  -0.01505	   0.28996	   2.97541
2919922.52277	 198.00000	15829.12600	   0.29755	  -0.00042	   0.29755	   0.08045
2919922.66477	 198.00000	12516.70300	   0.30542	   0.00904	   0.30556	  -1.69586
2919922.80677	 198.00000	9909.44240	   0.31227	   0.02067	   0.31295	  -3.78752
2919922.97077	 198.00000	7835.48000	   0.32196	   0.02753	   0.32313	  -4.88820
2919923.17177	 198.00000	6217.24610	   0.32881	   0.03350	   0.33051	  -5.81701
2919923.40977	 198.00000	4905.29100	   0.33636	   0.03855	   0.33856	  -6.53837
2919923.64877	 198.00000	3881.27370	   0.34497	   0.04318	   0.34766	  -7.13428
2919923.88677	 198.00000	3070.98270	   0.35341	   0.04759	   0.35660	  -7.66965
2919924.12477	 198.00000	2430.77780	   0.36062	   0.05035	   0.36412	  -7.94835
2919924.36277	 198.00000	1923.15370	   0.36899	   0.05436	   0.37297	  -8.38125
2919924.60077	 198.00000	1522.43580	   0.37737	   0.05785	   0.38178	  -8.71558
2919924.83877	 198.00000	1203.84460	   0.38576	   0.05973	   0.39035	  -8.80175
2919925.07777	 198.00000	 952.86591	   0.39669	   0.06462	   0.40192	  -9.25207
2919925.31577	 198.00000	 754.27557	   0.40609	   0.06751	   0.41167	  -9.43921
2919925.55277	 198.00000	 596.71857	   0.41690	   0.07211	   0.42309	  -9.81344
2919925.79077	 198.00000	 471.96338	   0.42548	   0.07476	   0.43200	  -9.96588
2919926.02977	 198.00000	 373.20856	   0.43762	   0.07984	   0.44484	 -10.33913
2919926.26777	 198.00000	 295.47278	   0.44905	   0.08406	   0.45685	 -10.60332
2919926.50677	 198.00000	 233.87738	   0.46004	   0.08821	   0.46842	 -10.85411
2919926.74477	 198.00000	 185.05922	   0.47300	   0.09450	   0.48234	 -11.29828
2919926.98077	 198.00000	 146.35823	   0.48616	   0.09913	   0.49616	 -11.52454
2919927.21777	 198.00000	 115.77804	   0.49948	   0.10427	   0.51024	 -11.79141
2919927.45177	 198.00000	  91.67210	   0.51370	   0.11388	   0.52617	 -12.49926
2919927.69677	 198.00000	  72.51701	   0.53095	   0.12241	   0.54488	 -12.98240
2919927.92577	 198.00000	  57.36816	   0.54915	   0.13136	   0.56464	 -13.45271
2919928.16277	 198.00000	  45.36290	   0.56980	   0.14093	   0.58697	 -13.89230
2919928.39477	 198.00000	  35.93134	   0.59544	   0.15124	   0.61435	 -14.25140
2919928.64578	 198.00000	  28.40909	   0.62234	   0.15885	   0.64229	 -14.31902
2919928.85978	 198.00000	  22.48202	   0.65281	   0.16210	   0.67264	 -13.94528
2919929.12478	 198.00000	  17.79613	   0.68632	   0.16390	   0.70562	 -13.43128
2919929.37678	 198.00000	  14.06813	   0.72054	   0.16084	   0.73827	 -12.58361
2919929.59278	 198.00000	  11.14480	   0.75090	   0.14926	   0.76559	 -11.24232
2919929.86078	 198.00000	   8.81772	   0.77783	   0.13494	   0.78945	  -9.84161
2919930.03878	 198.00000	   6.97545	   0.79864	   0.12347	   0.80813	  -8.78834
2919930.25678	 198.00000	   5.51730	   0.80973	   0.10627	   0.81667	  -7.47651
2919930.52578	 198.00000	   4.36941	   0.82487	   0.09189	   0.82997	  -6.35637
2919930.86078	 198.00000	   3.45686	   0.83869	   0.07995	   0.84250	  -5.44548
2919931.27978	 198.00000	   2.73547	   0.84995	   0.07395	   0.85316	  -4.97223
2919931.80478	 198.00000	   2.16054	   0.85462	   0.07168	   0.85762	  -4.79459
2919932.46378	 198.00000	   1.70952	   0.85516	   0.06879	   0.85793	  -4.59889
2919933.29278	 198.00000	   1.35352	   0.85411	   0.06246	   0.85639	  -4.18236
2919934.33578	 198.00000	   1.07079	   0.85619	   0.05380	   0.85788	  -3.59585
2919935.64978	 198.00000	   0.84734	   0.86413	   0.04340	   0.86522	  -2.87518
2919937.30478	 198.00000	   0.67072	   0.87747	   0.03846	   0.87831	  -2.50942
2919939.39378	 198.00000	   0.53067	   0.89861	   0.04157	   0.89957	  -2.64880
2919942.03078	 198.00000	   0.41976	   0.91842	   0.06047	   0.92040	  -3.76705
2919945.36179	 198.00000	   0.33183	   0.92626	   0.09165	   0.93079	  -5.65096
2919949.56779	 198.00000	   0.26261	   0.91285	   0.12447	   0.92130	  -7.76434
2919954.87579	 198.00000	   0.20791	   0.88287	   0.14270	   0.89433	  -9.18149
2919961.58079	 198.00000	   0.16452	   0.84746	   0.13460	   0.85808	  -9.02453
2919970.05680	 198.00000	   0.13007	   0.82820	   0.09781	   0.83396	  -6.73565
2919980.74681	 198.00000	   0.10309	   0.84624	   0.04173	   0.84727	  -2.82302
2919994.26081	 198.00000	   0.08153	   0.92372	  -0.00739	   0.92374	   0.45867
2920011.35882	 198.00000	   0.06443	   1.04529	  -0.01132	   1.04535	   0.62036
2920032.94584	 198.00000	   0.05102	   1.21812	   0.07493	   1.22042	  -3.52007
2920060.18785	 198.00000	   0.04042	   1.34838	   0.28664	   1.37851	 -12.00122
2920094.68387	 198.00000	   0.03192	   1.34103	   0.59404	   1.46672	 -23.89216
2920138.23090	 198.00000	   0.02528	   1.12636	   0.88699	   1.43368	 -38.21984
2920193.29693	 198.00000	   0.01999	   0.71203	   0.99371	   1.22247	 -54.37710
2933812.74951	 199.00000	20004.45300	   0.29030	  -0.01449	   0.29066	   2.85663
2933812.89251	 199.00000	15829.12600	   0.29641	  -0.00040	   0.29641	   0.07784
2933813.03451	 199.00000	12516.70300	   0.30470	   0.01042	   0.30487	  -1.95901
2933813.17651	 199.00000	9909.44240	   0.31400	   0.01958	   0.31461	  -3.56749
2933813.34051	 199.00000	7835.48000	   0.32096	   0.02868	   0.32224	  -5.10598
2933813.54151	 199.00000	6217.24610	   0.32944	   0.03335	   0.33113	  -5.78076
2933813.77951	 199.00000	4905.29100	   0.33641	   0.04014	   0.33880	  -6.80471
2933814.01751	 199.00000	3881.27370	   0.34475	   0.04387	   0.34753	  -7.25257
2933814.25651	 199.00000	3070.98270	   0.35199	   0.04781	   0.35522	  -7.73554
2933814.49451	 199.00000	2430.77780	   0.36167	   0.05260	   0.36547	  -8.27479
2933814.73251	 199.00000	1923.15370	   0.36926	   0.05325	   0.37308	  -8.20625
2933814.97051	 199.00000	1522.43580	   0.37691	   0.05835	   0.38140	  -8.80020
2933815.20851	 199.00000	1203.84460	   0.38663	   0.06149	   0.39148	  -9.03655
2933815.44751	 199.00000	 952.86591	   0.39648	   0.06357	   0.40154	  -9.10843
2933815.68551	 199.00000	 754.27557	   0.40634	   0.06922	   0.41219	  -9.66770
2933815.92251	 199.00000	 596.71857	   0.41586	   0.07236	   0.42211	  -9.87084
2933816.16051	 199.00000	 471.96338	   0.42680	   0.07530	   0.43340	 -10.00511
2933816.39951	 199.00000	 373.20856	   0.43749	   0.07989	   0.44473	 -10.34837
2933816.63751	 199.00000	 295.47278	   0.44934	   0.08558	   0.45741	 -10.78329
2933816.87651	 199.00000	 233.87738	   0.46060	   0.08788	   0.46891	 -10.80184
2933817.11451	 199.00000	 185.05922	   0.47313	   0.09389	   0.48236	 -11.22447
2933817.35051	 199.00000	 146.35823	   0.48521	   0.09805	   0.49502	 -11.42455
2933817.58651	 199.00000	 115.77804	   0.50036	   0.10578	   0.51142	 -11.93744
2933817.82151	 199.00000	  91.67210	   0.51461	   0.11417	   0.52712	 -12.50852
2933818.06651	 199.00000	  72.51701	   0.52922	   0.12218	   0.54314	 -12.99944
2933818.29551	 199.00000	  57.36816	   0.54767	   0.13097	   0.56312	 -13.44938
2933818.53251	 199.00000	  45.36290	   0.56970	   0.14204	   0.58714	 -14.00002
2933818.76451	 199.00000	  35.93134	   0.59564	   0.15097	   0.61447	 -14.22266
2933819.01551	 199.00000	  28.40909	   0.62254	   0.16002	   0.64278	 -14.41507
2933819.22951	 199.00000	  22.48202	   0.65533	   0.16613	   0.67606	 -14.22554
2933819.49451	 199.00000	  17.79613	   0.68827	   0.16379	   0.70749	 -13.38634
2933819.74651	 199.00000	  14.06813	   0.72046	   0.16014	   0.73804	 -12.53167
2933819.96251	 199.00000	  11.14480	   0.75102	   0.15152	   0.76615	 -11.40626
2933820.23051	 199.00000	   8.81772	   0.77490	   0.13686	   0.78690	 -10.01587
2933820.40851	 199.00000	   6.97545	   0.79841	   0.12032	   0.80743	  -8.56960
2933820.62651	 199.00000	   5.51730	   0.81745	   0.10787	   0.82454	  -7.51716
2933820.89551	 199.00000	   4.36941	   0.82676	   0.09691	   0.83242	  -6.68559
2933821.23051	 199.00000	   3.45686	   0.83327	   0.08398	   0.83749	  -5.75474
2933821.64951	 199.00000	   2.73547	   0.84243	   0.07197	   0.84550	  -4.88311
2933822.17452	 199.00000	   2.16054	   0.85264	   0.06145	   0.85485	  -4.12247
2933822.83352	 199.00000	   1.70952	   0.86385	   0.05666	   0.86570	  -3.75271
2933823.66252	 199.00000	   1.35352	   0.87345	   0.05971	   0.87549	  -3.91090
2933824.70552	 199.00000	   1.07079	   0.87525	   0.06593	   0.87773	  -4.30812
2933826.01952	 199.00000	   0.84734	   0.87106	   0.07061	   0.87392	  -4.63444
2933827.67452	 199.00000	   0.67072	   0.86563	   0.07149	   0.86858	  -4.72136
2933829.76352	 199.00000	   0.53067	   0.86002	   0.06243	   0.86228	  -4.15185
2933832.40052	 199.00000	   0.41976	   0.86384	   0.04726	   0.86513	  -3.13182
2933835.73152	 199.00000	   0.33183	   0.88347	   0.03391	   0.88412	  -2.19818
2933839.93753	 199.00000	   0.26261	   0.91839	   0.03128	   0.91893	  -1.95071
2933845.24553	 199.00000	   0.20791	   0.96099	   0.05480	   0.96255	  -3.26393
2933851.95053	 199.00000	   0.16452	   0.99397	   0.10858	   0.99988	  -6.23397
2933860.42654	 199.00000	   0.13007	   0.99466	   0.18377	   1.01150	 -10.46780
2933871.11654	 199.00000	   0.10309	   0.94708	   0.25252	   0.98016	 -14.92950
2933884.63055	 199.00000	   0.08153	   0.86573	   0.28234	   0.91060	 -18.06273
2933901.72856	 199.00000	   0.06443	   0.78631	   0.26084	   0.82845	 -18.35211
2933923.31458	 199.00000	   0.05102	   0.73713	   0.14849	   0.75194	 -11.38913
2933950.55759	 199.00000	   0.04042	   0.79518	  -0.02006	   0.79543	   1.44491
2933985.05361	 199.00000	   0.03192	   1.01274	  -0.17384	   1.02755	   9.74004
2934028.60064	 199.00000	   0.02528	   1.39985	  -0.18793	   1.41241	   7.64640
2934083.66567	 199.00000	   0.01999	   1.85813	   0.08310	   1.85999	  -2.56070
2947662.10353	 200.00000	20004.45300	   0.28827	  -0.01528	   0.28868	   3.03457
2947662.24653	 200.00000	15829.12600	   0.29698	   0.00018	   0.29698	  -0.03427
2947662.38853	 200.00000	12516.70300	   0.30517	   0.01040	   0.30534	  -1.95217
2947662.53053	 200.00000	9909.44240	   0.31326	   0.01932	   0.31385	  -3.52988
2947662.69453	 200.00000	7835.48000	   0.32055	   0.02694	   0.32168	  -4.80349
2947662.89553	 200.00000	6217.24610	   0.32909	   0.03397	   0.33084	  -5.89428
2947663.13353	 200.00000	4905.29100	   0.33732	   0.03866	   0.33953	  -6.53773
2947663.37253	 200.00000	3881.27370	   0.34446	   0.04417	   0.34728	  -7.30681
2947663.61053	 200.00000	3070.98270	   0.35220	   0.04765	   0.35541	  -7.70502
2947663.84853	 200.00000	2430.77780	   0.35989	   0.05126	   0.36352	  -8.10576
2947664.08653	 200.00000	1923.15370	   0.36961	   0.05600	   0.37383	  -8.61559
2947664.32453	 200.00000	1522.43580	   0.37829	   0.05777	   0.38268	  -8.68342
2947664.56253	 200.00000	1203.84460	   0.38925	   0.06152	   0.39408	  -8.98166
2947664.80153	 200.00000	 952.86591	   0.39588	   0.06538	   0.40124	  -9.37852
2947665.03954	 200.00000	 754.27557	   0.40615	   0.06787	   0.41178	  -9.48639
2947665.27654	 200.00000	 596.71857	   0.41711	   0.07109	   0.42312	  -9.67255
2947665.51454	 200.00000	 471.96338	   0.42615	   0.07459	   0.43262	  -9.92768
2947665.75354	 200.00000	 373.20856	   0.43653	   0.07868	   0.44356	 -10.21715
2947665.99154	 200.00000	 295.47278	   0.44965	   0.08377	   0.45738	 -10.55348
2947666.23054	 200.00000	 233.87738	   0.46151	   0.08787	   0.46980	 -10.78050
2947666.46854	 200.00000	 185.05922	   0.47299	   0.09343	   0.48213	 -11.17347
2947666.70454	 200.00000	 146.35823	   0.48559	   0.09899	   0.49558	 -11.52194
2947666.94154	 200.00000	 115.77804	   0.50062	   0.10588	   0.51170	 -11.94162
2947667.17554	 200.00000	  91.67210	   0.51390	   0.11298	   0.52617	 -12.39925
2947667.42054	 200.00000	  72.51701	   0.53105	   0.12142	   0.54475	 -12.87865
2947667.64954	 200.00000	  57.36816	   0.54939	   0.13260	   0.56517	 -13.56971
2947667.88654	 200.00000	  45.36290	   0.57022	   0.14310	   0.58791	 -14.08768
2947668.11854	 200.00000	  35.93134	   0.59587	   0.15085	   0.61466	 -14.20661
2947668.36954	 200.00000	  28.40909	   0.62403	   0.16005	   0.64423	 -14.38514
2947668.58354	 200.00000	  22.48202	   0.65569	   0.16487	   0.67610	 -14.11411
2947668.84854	 200.00000	  17.79613	   0.68728	   0.16498	   0.70681	 -13.49834
2947669.10054	 200.00000	  14.06813	   0.72108	   0.16039	   0.73870	 -12.54056
2947669.31654	 200.00000	  11.14480	   0.75294	   0.14938	   0.76761	 -11.22193
2947669.58454	 200.00000	   8.81772	   0.77723	   0.13825	   0.78943	 -10.08602
2947669.76254	 200.00000	   6.97545	   0.79747	   0.12105	   0.80661	  -8.63090
2947669.98054	 200.00000	   5.51730	   0.81483	   0.10533	   0.82161	  -7.36579
2947670.24954	 200.00000	   4.36941	   0.83169	   0.09496	   0.83709	  -6.51347
2947670.58454	 200.00000	   3.45686	   0.83925	   0.08661	   0.84371	  -5.89211
2947671.00354	 200.00000	   2.73547	   0.84378	   0.07783	   0.84736	  -5.27032
2947671.52854	 200.00000	   2.16054	   0.84857	   0.06606	   0.85114	  -4.45161
2947672.18754	 200.00000	   1.70952	   0.85453	   0.05630	   0.85638	  -3.76965
2947673.01654	 200.00000	   1.35352	   0.86652	   0.04970	   0.86794	  -3.28260
2947674.05954	 200.00000	   1.07079	   0.87971	   0.04895	   0.88107	  -3.18470
2947675.37354	 200.00000	   0.84734	   0.89022	   0.05737	   0.89206	  -3.68705
2947677.02854	 200.00000	   0.67072	   0.89409	   0.07072	   0.89689	  -4.52220
2947679.11754	 200.00000	   0.53067	   0.88665	   0.08398	   0.89062	  -5.41085
2947681.75455	 200.00000	   0.41976	   0.87186	   0.08771	   0.87626	  -5.74479
2947685.08555	 200.00000	   0.33183	   0.85974	   0.07781	   0.86325	  -5.17172
2947689.29155	 200.00000	   0.26261	   0.86023	   0.05694	   0.86211	  -3.78667
2947694.59955	 200.00000	   0.20791	   0.88226	   0.03257	   0.88286	  -2.11395
2947701.30456	 200.00000	   0.16452	   0.93200	   0.02253	   0.93227	  -1.38488
2947709.78056	 200.00000	   0.13007	   0.99951	   0.04591	   1.00056	  -2.63010
2947720.47057	 200.00000	   0.10309	   1.06179	   0.11922	   1.06846	  -6.40633
2947733.98458	 200.00000	   0.08153	   1.08394	   0.23726	   1.10961	 -12.34654
2947751.08259	 200.00000	   0.06443	   1.04975	   0.35998	   1.10976	 -18.92774
2947772.66960	 200.00000	   0.05102	   0.92404	   0.45042	   1.02798	 -25.98666
2947799.91162	 200.00000	   0.04042	   0.75147	   0.43310	   0.86734	 -29.95634
2947834.40764	 200.00000	   0.03192	   0.61177	   0.26553	   0.66691	 -23.46242
2947877.95466	 200.00000	   0.02528	   0.62161	  -0.04413	   0.62318	   4.06073
2947933.02069	 200.00000	   0.01999	   0.90962	  -0.39162	   0.99034	  23.29350
2961529.91150	 201.00000	20004.45300	   0.28875	  -0.01491	   0.28913	   2.95613
2961530.05450	 201.00000	15829.12600	   0.29725	  -0.00164	   0.29726	   0.31631
2961530.19650	 201.00000	12516.70300	   0.30611	   0.01133	   0.30632	  -2.11917
2961530.33850	 201.00000	9909.44240	   0.31366	   0.01953	   0.31427	  -3.56363
2961530.50250	 201.00000	7835.48000	   0.32208	   0.02793	   0.32328	  -4.95581
2961530.70350	 201.00000	6217.24610	   0.32937	   0.03446	   0.33117	  -5.97314
2961530.94150	 201.00000	4905.29100	   0.33764	   0.03724	   0.33968	  -6.29414
2961531.18050	 201.00000	3881.27370	   0.34531	   0.04215	   0.34788	  -6.95940
2961531.41850	 201.00000	3070.98270	   0.35250	   0.04824	   0.35579	  -7.79262
2961531.65650	 201.00000	2430.77780	   0.36071	   0.05199	   0.36444	  -8.20111
2961531.89450	 201.00000	1923.15370	   0.36890	   0.05481	   0.37295	  -8.45142
2961532.13250	 201.00000	1522.43580	   0.37898	   0.05911	   0.38356	  -8.86524
2961532.37050	 201.00000	1203.84460	   0.38683	   0.06021	   0.39149	  -8.84749
2961532.60950	 201.00000	 952.86591	   0.39713	   0.06508	   0.40243	  -9.30677
2961532.84750	 201.00000	 754.27557	   0.40586	   0.06771	   0.41147	  -9.47126
2961533.08450	 201.00000	 596.71857	   0.41632	   0.07265	   0.42261	  -9.89876
2961533.32250	 201.00000	 471.96338	   0.42469	   0.07603	   0.43144	 -10.14974
2961533.56150	 201.00000	 373.20856	   0.43766	   0.07993	   0.44489	 -10.35007
2961533.79950	 201.00000	 295.47278	   0.44998	   0.08401	   0.45775	 -10.57537
2961534.03850	 201.00000	 233.87738	   0.46100	   0.08847	   0.46941	 -10.86294
2961534.27650	 201.00000	 185.05922	   0.47268	   0.09368	   0.48188	 -11.21028
2961534.51250	 201.00000	 146.35823	   0.48694	   0.09991	   0.49709	 -11.59513
2961534.74950	 201.00000	 115.77804	   0.49965	   0.10503	   0.51057	 -11.87135
2961534.98350	 201.00000	  91.67210	   0.51488	   0.11399	   0.52735	 -12.48292
2961535.22850	 201.00000	  72.51701	   0.53220	   0.12149	   0.54589	 -12.85896
2961535.45750	 201.00000	  57.36816	   0.54959	   0.13250	   0.56534	 -13.55424
2961535.69450	 201.00000	  45.36290	   0.57062	   0.14201	   0.58803	 -13.97472
2961535.92650	 201.00000	  35.93134	   0.59413	   0.15151	   0.61314	 -14.30613
2961536.17750	 201.00000	  28.40909	   0.62228	   0.15957	   0.64242	 -14.38217
