Repository: kbm2110/Battery_Diagnostics_Thesis

# Battery_Diagnostics_Thesis
 Data-driven battery diagnostics using EIS

**Author:** Bala Manikanta Yaswanth Kanagarla
**Institution:** Technische Hochschule Ingolstadt (THI)
**Supervisor:** Prof. Dr. H.-G. Schweiger

## Overview

This project implements a machine learning framework for 
non-invasive State of Health (SoH) estimation of lithium-ion 
batteries using Electrochemical Impedance Spectroscopy (EIS).

Eight physically interpretable features are extracted from 
impedance spectra and used to train six ML models under a 
strict cell-level train-test split. The stacking ensemble 
achieves R² = 0.9122 and RMSE = 0.0234 on completely unseen 
cells.

---

File: data/EIS/EIS_state_II_45C01.txt (part 24 of 36)
time/s	           cycle number	freq/Hz	           Re(Z)/Ohm	  -Im(Z)/Ohm	   |Z|/Ohm	   Phase(Z)/deg
3078946.05854	 193.00000	3070.98270	   0.84014	   0.04404	   0.84130	  -3.00075
3078946.29654	 193.00000	2430.77780	   0.84836	   0.04798	   0.84972	  -3.23715
3078946.53454	 193.00000	1923.15370	   0.85545	   0.05054	   0.85694	  -3.38102
3078946.77254	 193.00000	1522.43580	   0.86279	   0.05466	   0.86452	  -3.62490
3078947.01054	 193.00000	1203.84460	   0.87164	   0.05569	   0.87341	  -3.65573
3078947.24954	 193.00000	 952.86591	   0.87902	   0.05792	   0.88093	  -3.76989
3078947.48754	 193.00000	 754.27557	   0.88815	   0.06003	   0.89017	  -3.86663
3078947.72454	 193.00000	 596.71857	   0.89711	   0.06289	   0.89931	  -4.01019
3078947.96254	 193.00000	 471.96338	   0.90668	   0.06519	   0.90902	  -4.11247
3078948.20154	 193.00000	 373.20856	   0.91632	   0.06800	   0.91884	  -4.24388
3078948.43954	 193.00000	 295.47278	   0.92526	   0.07258	   0.92810	  -4.48527
3078948.67854	 193.00000	 233.87738	   0.93731	   0.07859	   0.94059	  -4.79271
3078948.91654	 193.00000	 185.05922	   0.94640	   0.08127	   0.94989	  -4.90807
3078949.15254	 193.00000	 146.35823	   0.95618	   0.08492	   0.95995	  -5.07536
3078949.38954	 193.00000	 115.77804	   0.96833	   0.09062	   0.97256	  -5.34655
3078949.62354	 193.00000	  91.67210	   0.98075	   0.09853	   0.98569	  -5.73673
3078949.86854	 193.00000	  72.51701	   0.99308	   0.10541	   0.99866	  -6.05906
3078950.09754	 193.00000	  57.36816	   1.00803	   0.11303	   1.01434	  -6.39784
3078950.33454	 193.00000	  45.36290	   1.02421	   0.12323	   1.03160	  -6.86079
3078950.56654	 193.00000	  35.93134	   1.03975	   0.13742	   1.04879	  -7.52889
3078950.81754	 193.00000	  28.40909	   1.05941	   0.14794	   1.06968	  -7.94950
3078951.03154	 193.00000	  22.48202	   1.08359	   0.16231	   1.09568	  -8.51886
3078951.29654	 193.00000	  17.79613	   1.11346	   0.17922	   1.12779	  -9.14358
3078951.54854	 193.00000	  14.06813	   1.15515	   0.18501	   1.16988	  -9.09946
3078951.76454	 193.00000	  11.14480	   1.18409	   0.19294	   1.19971	  -9.25488
3078952.03254	 193.00000	   8.81772	   1.22961	   0.18330	   1.24319	  -8.47887
3078952.21054	 193.00000	   6.97545	   1.27184	   0.18887	   1.28579	  -8.44668
3078952.42854	 193.00000	   5.51730	   1.29030	   0.17918	   1.30268	  -7.90599
3078952.69754	 193.00000	   4.36941	   1.31435	   0.15231	   1.32315	  -6.61030
3078953.03254	 193.00000	   3.45686	   1.34710	   0.12026	   1.35246	  -5.10151
3078953.45154	 193.00000	   2.73547	   1.38520	   0.10530	   1.38920	  -4.34730
3078953.97654	 193.00000	   2.16054	   1.40937	   0.10964	   1.41363	  -4.44828
3078954.63554	 193.00000	   1.70952	   1.40861	   0.11817	   1.41356	  -4.79540
3078955.46454	 193.00000	   1.35352	   1.39061	   0.11488	   1.39535	  -4.72237
3078956.50754	 193.00000	   1.07079	   1.36808	   0.09136	   1.37113	  -3.82041
3078957.82155	 193.00000	   0.84734	   1.36059	   0.05246	   1.36160	  -2.20803
3078959.47655	 193.00000	   0.67072	   1.37470	   0.01497	   1.37478	  -0.62408
3078961.56555	 193.00000	   0.53067	   1.41585	  -0.01096	   1.41589	   0.44348
3078964.20255	 193.00000	   0.41976	   1.46889	  -0.00199	   1.46889	   0.07776
3078967.53355	 193.00000	   0.33183	   1.50754	   0.04521	   1.50822	  -1.71775
3078971.73955	 193.00000	   0.26261	   1.50842	   0.11617	   1.51289	  -4.40404
3078977.04756	 193.00000	   0.20791	   1.46229	   0.18164	   1.47353	  -7.08085
3078983.75156	 193.00000	   0.16452	   1.37986	   0.21109	   1.39591	  -8.69765
3078992.22857	 193.00000	   0.13007	   1.29265	   0.18203	   1.30540	  -8.01564
3079002.91857	 193.00000	   0.10309	   1.24144	   0.09687	   1.24521	  -4.46182
3079016.43258	 193.00000	   0.08153	   1.26422	  -0.02162	   1.26441	   0.97967
3079033.52959	 193.00000	   0.06443	   1.36076	  -0.11532	   1.36564	   4.84425
3079055.11660	 193.00000	   0.05102	   1.56755	  -0.15027	   1.57474	   5.47572
3079082.35862	 193.00000	   0.04042	   1.81104	  -0.03280	   1.81134	   1.03745
3079116.85364	 193.00000	   0.03192	   1.96957	   0.24753	   1.98506	  -7.16334
3079160.40067	 193.00000	   0.02528	   1.93214	   0.61303	   2.02705	 -17.60311
3079215.46570	 193.00000	   0.01999	   1.66902	   0.91400	   1.90290	 -28.70612
3094168.62754	 194.00000	20004.45300	   0.77504	  -0.00854	   0.77509	   0.63165
3094168.77054	 194.00000	15829.12600	   0.78415	   0.00527	   0.78417	  -0.38533
3094168.91254	 194.00000	12516.70300	   0.79497	   0.01486	   0.79511	  -1.07081
3094169.05454	 194.00000	9909.44240	   0.80305	   0.02445	   0.80342	  -1.74402
3094169.21854	 194.00000	7835.48000	   0.81274	   0.02933	   0.81327	  -2.06714
3094169.41954	 194.00000	6217.24610	   0.82109	   0.03632	   0.82189	  -2.53289
3094169.65754	 194.00000	4905.29100	   0.82737	   0.03954	   0.82832	  -2.73595
3094169.89554	 194.00000	3881.27370	   0.83589	   0.04241	   0.83696	  -2.90425
3094170.13454	 194.00000	3070.98270	   0.84340	   0.04563	   0.84463	  -3.09681
3094170.37254	 194.00000	2430.77780	   0.85193	   0.04854	   0.85331	  -3.26070
3094170.61054	 194.00000	1923.15370	   0.86023	   0.04976	   0.86167	  -3.31033
3094170.84854	 194.00000	1522.43580	   0.86984	   0.05367	   0.87149	  -3.53081
3094171.08654	 194.00000	1203.84460	   0.87586	   0.05626	   0.87767	  -3.67532
3094171.32554	 194.00000	 952.86591	   0.88547	   0.05879	   0.88742	  -3.79827
3094171.56354	 194.00000	 754.27557	   0.89380	   0.06060	   0.89585	  -3.87856
3094171.80054	 194.00000	 596.71857	   0.90283	   0.06318	   0.90504	  -4.00318
3094172.03854	 194.00000	 471.96338	   0.91147	   0.06765	   0.91398	  -4.24463
3094172.27754	 194.00000	 373.20856	   0.92064	   0.06920	   0.92324	  -4.29847
3094172.51454	 194.00000	 295.47278	   0.93066	   0.07286	   0.93351	  -4.47642
3094172.75454	 194.00000	 233.87738	   0.94222	   0.07637	   0.94531	  -4.63381
3094172.99254	 194.00000	 185.05922	   0.95078	   0.08105	   0.95423	  -4.87261
3094173.22854	 194.00000	 146.35823	   0.96100	   0.08572	   0.96482	  -5.09729
3094173.46454	 194.00000	 115.77804	   0.97382	   0.09201	   0.97815	  -5.39759
3094173.69954	 194.00000	  91.67210	   0.98704	   0.09731	   0.99182	  -5.63046
3094173.94454	 194.00000	  72.51701	   0.99937	   0.10518	   1.00489	  -6.00815
3094174.17354	 194.00000	  57.36816	   1.01035	   0.11223	   1.01657	  -6.33855
3094174.41054	 194.00000	  45.36290	   1.02679	   0.12318	   1.03416	  -6.84080
3094174.64254	 194.00000	  35.93134	   1.04596	   0.13718	   1.05492	  -7.47207
3094174.89354	 194.00000	  28.40909	   1.06515	   0.15181	   1.07592	  -8.11143
3094175.10754	 194.00000	  22.48202	   1.09118	   0.16675	   1.10385	  -8.68830
3094175.37254	 194.00000	  17.79613	   1.12415	   0.17754	   1.13808	  -8.97466
3094175.62454	 194.00000	  14.06813	   1.15237	   0.18268	   1.16676	  -9.00804
3094175.84054	 194.00000	  11.14480	   1.19587	   0.19423	   1.21154	  -9.22539
3094176.10854	 194.00000	   8.81772	   1.22526	   0.18792	   1.23959	  -8.71958
3094176.28654	 194.00000	   6.97545	   1.27095	   0.17390	   1.28279	  -7.79142
3094176.50454	 194.00000	   5.51730	   1.31481	   0.17430	   1.32631	  -7.55160
3094176.77354	 194.00000	   4.36941	   1.33116	   0.16900	   1.34185	  -7.23542
3094177.10854	 194.00000	   3.45686	   1.33983	   0.14540	   1.34770	  -6.19367
3094177.52754	 194.00000	   2.73547	   1.35555	   0.11010	   1.36001	  -4.64363
3094178.05254	 194.00000	   2.16054	   1.38383	   0.07869	   1.38607	  -3.25469
3094178.71154	 194.00000	   1.70952	   1.41896	   0.06720	   1.42055	  -2.71148
3094179.54054	 194.00000	   1.35352	   1.44228	   0.07902	   1.44444	  -3.13591
3094180.58354	 194.00000	   1.07079	   1.44321	   0.10075	   1.44672	  -3.99320
3094181.89654	 194.00000	   0.84734	   1.41816	   0.11643	   1.42293	  -4.69331
3094183.55155	 194.00000	   0.67072	   1.38554	   0.11078	   1.38996	  -4.57116
3094185.64055	 194.00000	   0.53067	   1.35152	   0.07690	   1.35370	  -3.25661
3094188.27755	 194.00000	   0.41976	   1.34781	   0.02564	   1.34805	  -1.08990
3094191.60855	 194.00000	   0.33183	   1.38201	  -0.02161	   1.38218	   0.89574
3094195.81455	 194.00000	   0.26261	   1.44439	  -0.03783	   1.44489	   1.50011
3094201.12256	 194.00000	   0.20791	   1.51650	  -0.00577	   1.51651	   0.21802
3094207.82656	 194.00000	   0.16452	   1.56524	   0.07541	   1.56706	  -2.75840
3094216.30356	 194.00000	   0.13007	   1.56170	   0.18884	   1.57307	  -6.89457
3094226.99357	 194.00000	   0.10309	   1.48885	   0.29189	   1.51719	 -11.09231
3094240.50758	 194.00000	   0.08153	   1.35866	   0.33812	   1.40010	 -13.97492
3094257.60459	 194.00000	   0.06443	   1.22899	   0.30631	   1.26658	 -13.99536
3094279.19160	 194.00000	   0.05102	   1.13408	   0.15252	   1.14428	  -7.65950
3094306.43362	 194.00000	   0.04042	   1.17677	  -0.06146	   1.17837	   2.98966
3094340.92864	 194.00000	   0.03192	   1.39396	  -0.24062	   1.41457	   9.79365
3094384.47567	 194.00000	   0.02528	   1.74493	  -0.26194	   1.76449	   8.53707
3094439.54070	 194.00000	   0.01999	   2.12452	  -0.04354	   2.12496	   1.17395
3109392.55494	 195.00000	20004.45300	   0.77972	  -0.00841	   0.77977	   0.61761
3109392.69694	 195.00000	15829.12600	   0.78821	   0.00690	   0.78824	  -0.50133
3109392.83894	 195.00000	12516.70300	   0.79736	   0.01711	   0.79754	  -1.22909
3109392.98194	 195.00000	9909.44240	   0.80533	   0.02541	   0.80573	  -1.80731
3109393.14594	 195.00000	7835.48000	   0.81568	   0.02983	   0.81623	  -2.09421
3109393.34694	 195.00000	6217.24610	   0.82257	   0.03726	   0.82342	  -2.59335
3109393.58494	 195.00000	4905.29100	   0.83144	   0.04006	   0.83240	  -2.75824
3109393.82294	 195.00000	3881.27370	   0.83964	   0.04240	   0.84071	  -2.89078
3109394.06094	 195.00000	3070.98270	   0.84694	   0.04459	   0.84811	  -3.01343
3109394.29994	 195.00000	2430.77780	   0.85535	   0.04790	   0.85669	  -3.20494
3109394.53794	 195.00000	1923.15370	   0.86315	   0.05303	   0.86477	  -3.51549
3109394.77594	 195.00000	1522.43580	   0.87128	   0.05250	   0.87286	  -3.44820
3109395.01394	 195.00000	1203.84460	   0.87819	   0.05626	   0.87999	  -3.66567
3109395.25294	 195.00000	 952.86591	   0.88863	   0.05920	   0.89060	  -3.81125
3109395.49094	 195.00000	 754.27557	   0.89667	   0.05907	   0.89862	  -3.76906
3109395.72794	 195.00000	 596.71857	   0.90620	   0.06421	   0.90847	  -4.05325
3109395.96594	 195.00000	 471.96338	   0.91417	   0.06674	   0.91660	  -4.17570
3109396.20494	 195.00000	 373.20856	   0.92372	   0.06951	   0.92633	  -4.30339
3109396.44194	 195.00000	 295.47278	   0.93337	   0.07394	   0.93630	  -4.52962
3109396.68194	 195.00000	 233.87738	   0.94494	   0.07676	   0.94805	  -4.64396
3109396.91994	 195.00000	 185.05922	   0.95454	   0.08248	   0.95810	  -4.93829
3109397.15594	 195.00000	 146.35823	   0.96489	   0.08566	   0.96868	  -5.07341
3109397.39194	 195.00000	 115.77804	   0.97629	   0.09025	   0.98046	  -5.28166
3109397.62694	 195.00000	  91.67210	   0.98880	   0.09849	   0.99369	  -5.68799
3109397.87194	 195.00000	  72.51701	   1.00142	   0.10433	   1.00684	  -5.94765
3109398.10094	 195.00000	  57.36816	   1.01694	   0.11393	   1.02330	  -6.39223
3109398.33794	 195.00000	  45.36290	   1.03257	   0.12411	   1.04001	  -6.85403
3109398.56994	 195.00000	  35.93134	   1.04704	   0.13701	   1.05596	  -7.45486
3109398.81994	 195.00000	  28.40909	   1.06639	   0.14595	   1.07633	  -7.79330
3109399.03494	 195.00000	  22.48202	   1.09050	   0.16238	   1.10253	  -8.46954
3109399.29994	 195.00000	  17.79613	   1.12074	   0.17831	   1.13484	  -9.04010
3109399.55194	 195.00000	  14.06813	   1.16186	   0.18529	   1.17654	  -9.06102
3109399.76794	 195.00000	  11.14480	   1.18966	   0.19223	   1.20509	  -9.17865
3109400.03494	 195.00000	   8.81772	   1.23679	   0.18314	   1.25028	  -8.42309
3109400.21394	 195.00000	   6.97545	   1.27998	   0.18722	   1.29360	  -8.32147
3109400.43194	 195.00000	   5.51730	   1.29885	   0.17795	   1.31098	  -7.80111
3109400.70094	 195.00000	   4.36941	   1.32205	   0.15254	   1.33082	  -6.58193
3109401.03594	 195.00000	   3.45686	   1.35533	   0.12114	   1.36073	  -5.10753
3109401.45494	 195.00000	   2.73547	   1.39238	   0.10677	   1.39647	  -4.38499
3109401.97994	 195.00000	   2.16054	   1.41640	   0.10977	   1.42064	  -4.43145
3109402.63894	 195.00000	   1.70952	   1.41544	   0.11740	   1.42030	  -4.74132
3109403.46795	 195.00000	   1.35352	   1.39784	   0.11416	   1.40249	  -4.66886
3109404.51095	 195.00000	   1.07079	   1.37656	   0.09137	   1.37959	  -3.79739
3109405.82395	 195.00000	   0.84734	   1.36884	   0.05228	   1.36984	  -2.18716
3109407.47995	 195.00000	   0.67072	   1.38249	   0.01501	   1.38258	  -0.62211
3109409.56895	 195.00000	   0.53067	   1.42334	  -0.01032	   1.42338	   0.41544
3109412.20595	 195.00000	   0.41976	   1.47587	  -0.00135	   1.47587	   0.05229
3109415.53695	 195.00000	   0.33183	   1.51451	   0.04518	   1.51518	  -1.70876
3109419.74295	 195.00000	   0.26261	   1.51559	   0.11579	   1.52001	  -4.36881
3109425.05096	 195.00000	   0.20791	   1.47034	   0.18153	   1.48150	  -7.03822
3109431.75496	 195.00000	   0.16452	   1.38889	   0.21134	   1.40487	  -8.65215
3109440.23197	 195.00000	   0.13007	   1.30191	   0.18434	   1.31490	  -8.05901
3109450.92197	 195.00000	   0.10309	   1.25004	   0.09924	   1.25397	  -4.53915
3109464.43598	 195.00000	   0.08153	   1.26993	  -0.01994	   1.27009	   0.89955
3109481.53299	 195.00000	   0.06443	   1.36550	  -0.11466	   1.37031	   4.79994
3109503.12000	 195.00000	   0.05102	   1.57226	  -0.15087	   1.57948	   5.48116
3109530.36202	 195.00000	   0.04042	   1.81864	  -0.03308	   1.81894	   1.04213
3109564.85704	 195.00000	   0.03192	   1.97614	   0.24996	   1.99189	  -7.20888
3109608.40407	 195.00000	   0.02528	   1.93769	   0.61478	   2.03288	 -17.60296
3109663.46910	 195.00000	   0.01999	   1.67488	   0.91441	   1.90824	 -28.63271
3124611.45190	 196.00000	20004.45300	   0.78204	  -0.00800	   0.78208	   0.58598
3124611.59490	 196.00000	15829.12600	   0.79323	   0.00619	   0.79325	  -0.44708
3124611.73690	 196.00000	12516.70300	   0.80226	   0.01626	   0.80242	  -1.16101
3124611.87890	 196.00000	9909.44240	   0.80996	   0.02571	   0.81036	  -1.81801
3124612.04290	 196.00000	7835.48000	   0.81702	   0.03048	   0.81759	  -2.13654
3124612.24390	 196.00000	6217.24610	   0.82661	   0.03569	   0.82738	  -2.47215
3124612.48190	 196.00000	4905.29100	   0.83375	   0.03924	   0.83467	  -2.69434
3124612.71990	 196.00000	3881.27370	   0.84279	   0.04227	   0.84385	  -2.87125
3124612.95890	 196.00000	3070.98270	   0.85065	   0.04484	   0.85183	  -3.01729
3124613.19690	 196.00000	2430.77780	   0.85793	   0.04857	   0.85930	  -3.24001
3124613.43490	 196.00000	1923.15370	   0.86654	   0.05124	   0.86805	  -3.38421
3124613.67290	 196.00000	1522.43580	   0.87376	   0.05452	   0.87546	  -3.57056
3124613.91090	 196.00000	1203.84460	   0.88271	   0.05402	   0.88436	  -3.50225
3124614.14990	 196.00000	 952.86591	   0.89117	   0.05806	   0.89306	  -3.72775
3124614.38790	 196.00000	 754.27557	   0.89962	   0.06132	   0.90170	  -3.89966
3124614.62490	 196.00000	 596.71857	   0.90795	   0.06330	   0.91015	  -3.98812
3124614.86290	 196.00000	 471.96338	   0.91679	   0.06577	   0.91915	  -4.10350
3124615.10190	 196.00000	 373.20856	   0.92783	   0.06917	   0.93041	  -4.26368
3124615.33890	 196.00000	 295.47278	   0.93765	   0.07362	   0.94053	  -4.48954
3124615.57890	 196.00000	 233.87738	   0.94677	   0.07626	   0.94984	  -4.60537
3124615.81690	 196.00000	 185.05922	   0.95633	   0.07992	   0.95967	  -4.77684
3124616.05290	 196.00000	 146.35823	   0.96838	   0.08539	   0.97214	  -5.03904
3124616.28890	 196.00000	 115.77804	   0.98098	   0.09091	   0.98518	  -5.29463
3124616.52390	 196.00000	  91.67210	   0.99247	   0.09853	   0.99735	  -5.66950
3124616.76890	 196.00000	  72.51701	   1.00560	   0.10668	   1.01124	  -6.05562
3124616.99791	 196.00000	  57.36816	   1.01851	   0.11323	   1.02478	  -6.34340
3124617.23491	 196.00000	  45.36290	   1.03189	   0.12521	   1.03946	  -6.91846
3124617.46691	 196.00000	  35.93134	   1.05385	   0.13816	   1.06287	  -7.46913
3124617.71691	 196.00000	  28.40909	   1.07126	   0.15123	   1.08188	  -8.03555
3124617.93191	 196.00000	  22.48202	   1.09726	   0.16946	   1.11027	  -8.77931
3124618.19691	 196.00000	  17.79613	   1.13139	   0.17948	   1.14553	  -9.01396
3124618.44891	 196.00000	  14.06813	   1.16010	   0.18284	   1.17442	  -8.95667
3124618.66491	 196.00000	  11.14480	   1.20314	   0.19734	   1.21921	  -9.31457
3124618.93191	 196.00000	   8.81772	   1.23205	   0.18961	   1.24656	  -8.74903
3124619.11091	 196.00000	   6.97545	   1.27888	   0.17431	   1.29071	  -7.76142
3124619.32891	 196.00000	   5.51730	   1.32325	   0.17721	   1.33507	  -7.62761
3124619.59791	 196.00000	   4.36941	   1.33866	   0.17115	   1.34955	  -7.28574
3124619.93291	 196.00000	   3.45686	   1.34819	   0.14687	   1.35617	  -6.21704
3124620.35191	 196.00000	   2.73547	   1.36491	   0.11072	   1.36940	  -4.63749
3124620.87691	 196.00000	   2.16054	   1.39631	   0.07915	   1.39855	  -3.24452
3124621.53591	 196.00000	   1.70952	   1.43237	   0.07026	   1.43409	  -2.80822
3124622.36491	 196.00000	   1.35352	   1.45448	   0.08327	   1.45686	  -3.27654
3124623.40791	 196.00000	   1.07079	   1.45261	   0.10592	   1.45647	  -4.17063
3124624.72091	 196.00000	   0.84734	   1.42488	   0.11948	   1.42988	  -4.79307
3124626.37691	 196.00000	   0.67072	   1.38965	   0.11122	   1.39410	  -4.57577
3124628.46591	 196.00000	   0.53067	   1.35868	   0.07346	   1.36067	  -3.09461
3124631.10291	 196.00000	   0.41976	   1.35872	   0.01859	   1.35884	  -0.78398
3124634.43392	 196.00000	   0.33183	   1.39573	  -0.02668	   1.39599	   1.09501
3124638.63992	 196.00000	   0.26261	   1.46267	  -0.03846	   1.46318	   1.50608
3124643.94792	 196.00000	   0.20791	   1.53419	  -0.00001	   1.53419	   0.00027
3124650.65193	 196.00000	   0.16452	   1.57851	   0.08766	   1.58094	  -3.17863
3124659.12893	 196.00000	   0.13007	   1.56592	   0.20152	   1.57883	  -7.33302
3124669.81894	 196.00000	   0.10309	   1.48374	   0.29971	   1.51371	 -11.42000
3124683.33294	 196.00000	   0.08153	   1.34931	   0.33373	   1.38997	 -13.89252
3124700.42995	 196.00000	   0.06443	   1.22389	   0.29360	   1.25861	 -13.48965
3124722.01597	 196.00000	   0.05102	   1.14145	   0.13409	   1.14930	  -6.70025
3124749.25898	 196.00000	   0.04042	   1.19896	  -0.08073	   1.20168	   3.85203
3124783.75400	 196.00000	   0.03192	   1.42440	  -0.24814	   1.44585	   9.88210
3124827.30103	 196.00000	   0.02528	   1.78253	  -0.25170	   1.80021	   8.03731
3124882.36606	 196.00000	   0.01999	   2.14761	  -0.01606	   2.14767	   0.42857
3139813.20833	 197.00000	20004.45300	   0.78402	  -0.00856	   0.78406	   0.62572
3139813.35133	 197.00000	15829.12600	   0.79386	   0.00512	   0.79387	  -0.36943
3139813.49333	 197.00000	12516.70300	   0.80280	   0.01749	   0.80299	  -1.24830
3139813.63533	 197.00000	9909.44240	   0.81164	   0.02381	   0.81198	  -1.68011
3139813.79933	 197.00000	7835.48000	   0.81992	   0.03242	   0.82056	  -2.26463
3139814.00033	 197.00000	6217.24610	   0.82948	   0.03615	   0.83027	  -2.49538
3139814.23833	 197.00000	4905.29100	   0.83713	   0.03923	   0.83805	  -2.68331
3139814.47733	 197.00000	3881.27370	   0.84561	   0.04261	   0.84669	  -2.88456
3139814.71533	 197.00000	3070.98270	   0.85360	   0.04618	   0.85484	  -3.09650
3139814.95333	 197.00000	2430.77780	   0.86010	   0.04810	   0.86144	  -3.20083
3139815.19133	 197.00000	1923.15370	   0.86734	   0.05115	   0.86885	  -3.37519
3139815.42933	 197.00000	1522.43580	   0.87628	   0.05361	   0.87792	  -3.50061
3139815.66733	 197.00000	1203.84460	   0.88307	   0.05615	   0.88485	  -3.63814
3139815.90633	 197.00000	 952.86591	   0.89317	   0.05852	   0.89508	  -3.74853
3139816.14433	 197.00000	 754.27557	   0.90183	   0.05979	   0.90381	  -3.79325
3139816.38133	 197.00000	 596.71857	   0.91104	   0.06332	   0.91323	  -3.97595
3139816.61933	 197.00000	 471.96338	   0.91942	   0.06546	   0.92174	  -4.07244
3139816.85833	 197.00000	 373.20856	   0.93128	   0.06870	   0.93381	  -4.21901
3139817.09633	 197.00000	 295.47278	   0.93976	   0.07233	   0.94254	  -4.40104
3139817.33533	 197.00000	 233.87738	   0.95002	   0.07634	   0.95308	  -4.59401
3139817.57333	 197.00000	 185.05922	   0.96014	   0.08093	   0.96354	  -4.81833
3139817.80934	 197.00000	 146.35823	   0.97061	   0.08501	   0.97432	  -5.00570
3139818.04534	 197.00000	 115.77804	   0.98253	   0.09175	   0.98680	  -5.33499
3139818.28034	 197.00000	  91.67210	   0.99425	   0.09925	   0.99919	  -5.70068
3139818.52534	 197.00000	  72.51701	   1.00704	   0.10540	   1.01254	  -5.97518
3139818.75434	 197.00000	  57.36816	   1.02165	   0.11416	   1.02801	  -6.37577
3139818.99134	 197.00000	  45.36290	   1.03768	   0.12271	   1.04491	  -6.74393
3139819.22334	 197.00000	  35.93134	   1.05367	   0.13747	   1.06260	  -7.43324
3139819.47434	 197.00000	  28.40909	   1.07223	   0.14976	   1.08264	  -7.95125
3139819.68834	 197.00000	  22.48202	   1.09724	   0.16318	   1.10931	  -8.45889
3139819.95334	 197.00000	  17.79613	   1.12732	   0.18040	   1.14166	  -9.09159
3139820.20534	 197.00000	  14.06813	   1.16847	   0.18385	   1.18285	  -8.94159
3139820.42134	 197.00000	  11.14480	   1.19781	   0.19481	   1.21355	  -9.23775
3139820.68934	 197.00000	   8.81772	   1.24238	   0.18412	   1.25595	  -8.42980
3139820.86734	 197.00000	   6.97545	   1.28952	   0.18666	   1.30296	  -8.23657
3139821.08534	 197.00000	   5.51730	   1.30835	   0.18227	   1.32099	  -7.93091
3139821.35434	 197.00000	   4.36941	   1.33005	   0.15813	   1.33942	  -6.77997
3139821.68934	 197.00000	   3.45686	   1.35904	   0.12455	   1.36474	  -5.23620
3139822.10834	 197.00000	   2.73547	   1.39649	   0.10430	   1.40038	  -4.27122
3139822.63334	 197.00000	   2.16054	   1.42665	   0.10347	   1.43039	  -4.14802
3139823.29234	 197.00000	   1.70952	   1.43347	   0.11363	   1.43796	  -4.53240
3139824.12134	 197.00000	   1.35352	   1.41833	   0.11854	   1.42327	  -4.77733
3139825.16434	 197.00000	   1.07079	   1.39286	   0.10342	   1.39670	  -4.24621
3139826.47834	 197.00000	   0.84734	   1.37508	   0.06787	   1.37675	  -2.82558
3139828.13334	 197.00000	   0.67072	   1.37858	   0.02857	   1.37887	  -1.18718
3139830.22234	 197.00000	   0.53067	   1.41157	  -0.00862	   1.41160	   0.34972
3139832.85934	 197.00000	   0.41976	   1.46536	  -0.01655	   1.46546	   0.64711
3139836.19035	 197.00000	   0.33183	   1.51664	   0.01755	   1.51674	  -0.66297
3139840.39635	 197.00000	   0.26261	   1.53960	   0.08659	   1.54204	  -3.21914
3139845.70435	 197.00000	   0.20791	   1.51428	   0.16595	   1.52335	  -6.25407
3139852.40836	 197.00000	   0.16452	   1.44193	   0.22145	   1.45883	  -8.73122
3139860.88536	 197.00000	   0.13007	   1.34392	   0.22353	   1.36238	  -9.44361
3139871.57537	 197.00000	   0.10309	   1.26266	   0.15902	   1.27264	  -7.17785
3139885.08938	 197.00000	   0.08153	   1.24059	   0.04002	   1.24124	  -1.84761
3139902.18639	 197.00000	   0.06443	   1.29727	  -0.07734	   1.29957	   3.41191
3139923.77340	 197.00000	   0.05102	   1.48236	  -0.16949	   1.49202	   6.52277
3139951.01541	 197.00000	   0.04042	   1.74379	  -0.12517	   1.74828	   4.10580
3139985.51044	 197.00000	   0.03192	   1.97267	   0.10289	   1.97535	  -2.98575
3140029.05746	 197.00000	   0.02528	   2.04247	   0.47095	   2.09606	 -12.98433
3140084.12249	 197.00000	   0.01999	   1.87632	   0.84435	   2.05755	 -24.22791
3155010.43453	 198.00000	20004.45300	   0.78505	  -0.00779	   0.78509	   0.56852
3155010.57653	 198.00000	15829.12600	   0.79317	   0.00630	   0.79320	  -0.45475
3155010.71853	 198.00000	12516.70300	   0.80261	   0.01702	   0.80280	  -1.21486
3155010.86053	 198.00000	9909.44240	   0.81244	   0.02484	   0.81281	  -1.75147
3155011.02453	 198.00000	7835.48000	   0.81996	   0.03103	   0.82054	  -2.16700
3155011.22553	 198.00000	6217.24610	   0.82977	   0.03578	   0.83054	  -2.46879
3155011.46353	 198.00000	4905.29100	   0.83702	   0.04096	   0.83802	  -2.80189
3155011.70153	 198.00000	3881.27370	   0.84384	   0.04317	   0.84494	  -2.92866
3155011.93953	 198.00000	3070.98270	   0.85277	   0.04584	   0.85401	  -3.07723
3155012.17753	 198.00000	2430.77780	   0.86162	   0.04813	   0.86297	  -3.19692
3155012.41553	 198.00000	1923.15370	   0.86800	   0.05143	   0.86952	  -3.39099
3155012.65353	 198.00000	1522.43580	   0.87608	   0.05421	   0.87776	  -3.54095
3155012.89153	 198.00000	1203.84460	   0.88496	   0.05548	   0.88670	  -3.58753
3155013.13053	 198.00000	 952.86591	   0.89341	   0.05860	   0.89533	  -3.75266
3155013.36853	 198.00000	 754.27557	   0.90100	   0.06093	   0.90306	  -3.86891
3155013.60553	 198.00000	 596.71857	   0.91133	   0.06189	   0.91343	  -3.88495
3155013.84353	 198.00000	 471.96338	   0.92099	   0.06550	   0.92332	  -4.06819
3155014.08253	 198.00000	 373.20856	   0.93027	   0.06971	   0.93288	  -4.28534
3155014.32053	 198.00000	 295.47278	   0.93976	   0.07383	   0.94266	  -4.49203
3155014.55953	 198.00000	 233.87738	   0.94862	   0.07659	   0.95171	  -4.61608
3155014.79753	 198.00000	 185.05922	   0.96011	   0.08178	   0.96359	  -4.86835
3155015.03353	 198.00000	 146.35823	   0.97152	   0.08613	   0.97533	  -5.06633
3155015.27053	 198.00000	 115.77804	   0.98252	   0.09237	   0.98685	  -5.37096
3155015.50453	 198.00000	  91.67210	   0.99645	   0.09831	   1.00128	  -5.63483
3155015.74953	 198.00000	  72.51701	   1.00688	   0.10644	   1.01249	  -6.03465
3155015.97853	 198.00000	  57.36816	   1.02110	   0.11313	   1.02735	  -6.32207
3155016.21553	 198.00000	  45.36290	   1.03559	   0.12235	   1.04279	  -6.73798
3155016.44753	 198.00000	  35.93134	   1.05621	   0.13828	   1.06523	  -7.45865
3155016.69853	 198.00000	  28.40909	   1.07319	   0.15202	   1.08391	  -8.06227
3155016.91253	 198.00000	  22.48202	   1.09939	   0.16746	   1.11208	  -8.66073
3155017.17753	 198.00000	  17.79613	   1.13197	   0.17947	   1.14611	  -9.00891
3155017.42953	 198.00000	  14.06813	   1.16448	   0.18175	   1.17858	  -8.87122
3155017.64553	 198.00000	  11.14480	   1.20309	   0.19881	   1.21940	  -9.38311
3155017.91353	 198.00000	   8.81772	   1.23533	   0.18869	   1.24966	  -8.68450
3155018.09153	 198.00000	   6.97545	   1.28190	   0.17760	   1.29414	  -7.88795
3155018.30953	 198.00000	   5.51730	   1.32123	   0.18170	   1.33366	  -7.83057
3155018.57853	 198.00000	   4.36941	   1.33768	   0.16970	   1.34840	  -7.22980
3155018.91353	 198.00000	   3.45686	   1.35053	   0.14212	   1.35799	  -6.00729
3155019.33253	 198.00000	   2.73547	   1.37424	   0.10536	   1.37827	  -4.38408
3155019.85753	 198.00000	   2.16054	   1.40958	   0.08244	   1.41199	  -3.34700
3155020.51653	 198.00000	   1.70952	   1.44090	   0.08088	   1.44317	  -3.21259
3155021.34553	 198.00000	   1.35352	   1.45377	   0.09653	   1.45697	  -3.79871
3155022.38853	 198.00000	   1.07079	   1.44041	   0.11371	   1.44489	  -4.51390
3155023.70254	 198.00000	   0.84734	   1.40946	   0.11406	   1.41406	  -4.62661
3155025.35754	 198.00000	   0.67072	   1.37939	   0.09312	   1.38253	  -3.86219
3155027.44654	 198.00000	   0.53067	   1.36398	   0.04650	   1.36477	  -1.95254
3155030.08354	 198.00000	   0.41976	   1.38228	  -0.00296	   1.38228	   0.12260
3155033.41454	 198.00000	   0.33183	   1.43381	  -0.03298	   1.43419	   1.31748
3155037.62054	 198.00000	   0.26261	   1.50202	  -0.01929	   1.50215	   0.73578
3155042.92855	 198.00000	   0.20791	   1.55720	   0.04300	   1.55780	  -1.58172
3155049.63255	 198.00000	   0.16452	   1.57031	   0.14099	   1.57663	  -5.13060
3155058.10956	 198.00000	   0.13007	   1.52037	   0.24230	   1.53955	  -9.05522
3155068.79956	 198.00000	   0.10309	   1.41301	   0.30119	   1.44475	 -12.03274
3155082.31357	 198.00000	   0.08153	   1.28279	   0.28104	   1.31322	 -12.35742
3155099.41058	 198.00000	   0.06443	   1.18955	   0.19080	   1.20475	  -9.11222
3155120.99759	 198.00000	   0.05102	   1.18302	   0.00922	   1.18306	  -0.44658
3155148.23961	 198.00000	   0.04042	   1.32750	  -0.17366	   1.33881	   7.45276
3155182.73463	 198.00000	   0.03192	   1.61384	  -0.24518	   1.63236	   8.63850
3155226.28166	 198.00000	   0.02528	   1.95755	  -0.11754	   1.96107	   3.43619
3155281.34569	 198.00000	   0.01999	   2.21502	   0.23121	   2.22705	  -5.95922
3170200.10990	 199.00000	20004.45300	   0.78353	  -0.00891	   0.78358	   0.65159
3170200.25290	 199.00000	15829.12600	   0.79257	   0.00705	   0.79260	  -0.50969
3170200.39490	 199.00000	12516.70300	   0.80234	   0.01673	   0.80251	  -1.19450
3170200.53690	 199.00000	9909.44240	   0.81019	   0.02519	   0.81058	  -1.78084
3170200.70090	 199.00000	7835.48000	   0.81798	   0.03092	   0.81857	  -2.16503
3170200.90190	 199.00000	6217.24610	   0.82677	   0.03552	   0.82754	  -2.46028
3170201.13990	 199.00000	4905.29100	   0.83385	   0.04002	   0.83481	  -2.74776
3170201.37790	 199.00000	3881.27370	   0.84254	   0.04329	   0.84365	  -2.94134
3170201.61690	 199.00000	3070.98270	   0.84999	   0.04658	   0.85126	  -3.13670
3170201.85490	 199.00000	2430.77780	   0.85871	   0.04952	   0.86014	  -3.30070
3170202.09291	 199.00000	1923.15370	   0.86716	   0.05163	   0.86870	  -3.40734
3170202.33091	 199.00000	1522.43580	   0.87437	   0.05321	   0.87599	  -3.48266
3170202.56891	 199.00000	1203.84460	   0.88353	   0.05592	   0.88530	  -3.62173
3170202.80791	 199.00000	 952.86591	   0.89126	   0.05868	   0.89319	  -3.76713
3170203.04591	 199.00000	 754.27557	   0.89941	   0.06089	   0.90147	  -3.87328
3170203.28291	 199.00000	 596.71857	   0.90941	   0.06324	   0.91161	  -3.97765
3170203.52091	 199.00000	 471.96338	   0.91724	   0.06659	   0.91965	  -4.15238
3170203.75991	 199.00000	 373.20856	   0.92798	   0.07060	   0.93066	  -4.35090
3170203.99791	 199.00000	 295.47278	   0.93671	   0.07398	   0.93962	  -4.51598
3170204.23691	 199.00000	 233.87738	   0.94844	   0.07594	   0.95147	  -4.57777
3170204.47491	 199.00000	 185.05922	   0.95797	   0.08052	   0.96135	  -4.80444
3170204.71091	 199.00000	 146.35823	   0.96915	   0.08693	   0.97304	  -5.12565
3170204.94691	 199.00000	 115.77804	   0.97997	   0.09121	   0.98420	  -5.31749
3170205.18191	 199.00000	  91.67210	   0.99330	   0.09840	   0.99816	  -5.65722
3170205.42691	 199.00000	  72.51701	   1.00383	   0.10646	   1.00946	  -6.05380
3170205.65591	 199.00000	  57.36816	   1.01869	   0.11180	   1.02480	  -6.26298
3170205.89291	 199.00000	  45.36290	   1.03289	   0.12392	   1.04030	  -6.84153
3170206.12491	 199.00000	  35.93134	   1.05299	   0.13779	   1.06197	  -7.45536
3170206.37491	 199.00000	  28.40909	   1.07100	   0.15158	   1.08167	  -8.05555
3170206.58991	 199.00000	  22.48202	   1.09642	   0.16632	   1.10896	  -8.62559
3170206.85491	 199.00000	  17.79613	   1.12916	   0.18101	   1.14357	  -9.10718
3170207.10691	 199.00000	  14.06813	   1.16254	   0.18324	   1.17689	  -8.95713
3170207.32291	 199.00000	  11.14480	   1.19709	   0.20029	   1.21373	  -9.49825
3170207.58991	 199.00000	   8.81772	   1.23385	   0.18645	   1.24785	  -8.59298
3170207.76891	 199.00000	   6.97545	   1.28387	   0.17743	   1.29607	  -7.86844
3170207.98691	 199.00000	   5.51730	   1.31567	   0.18332	   1.32838	  -7.93249
3170208.25591	 199.00000	   4.36941	   1.33044	   0.16796	   1.34100	  -7.19538
3170208.59091	 199.00000	   3.45686	   1.34748	   0.13517	   1.35424	  -5.72849
3170209.00991	 199.00000	   2.73547	   1.37748	   0.10191	   1.38125	  -4.23138
3170209.53491	 199.00000	   2.16054	   1.41483	   0.08442	   1.41734	  -3.41464
3170210.19391	 199.00000	   1.70952	   1.44080	   0.08996	   1.44361	  -3.57259
3170211.02291	 199.00000	   1.35352	   1.44396	   0.10744	   1.44795	  -4.25525
3170212.06591	 199.00000	   1.07079	   1.42322	   0.11778	   1.42809	  -4.73087
3170213.37891	 199.00000	   0.84734	   1.39063	   0.10678	   1.39472	  -4.39072
3170215.03491	 199.00000	   0.67072	   1.36716	   0.07675	   1.36932	  -3.21306
3170217.12391	 199.00000	   0.53067	   1.36469	   0.02584	   1.36494	  -1.08480
3170219.76092	 199.00000	   0.41976	   1.39884	  -0.01797	   1.39896	   0.73581
3170223.09192	 199.00000	   0.33183	   1.45842	  -0.03065	   1.45874	   1.20379
3170227.29792	 199.00000	   0.26261	   1.52121	   0.00288	   1.52121	  -0.10849
3170232.60592	 199.00000	   0.20791	   1.55761	   0.07872	   1.55960	  -2.89331
3170239.30993	 199.00000	   0.16452	   1.54261	   0.17567	   1.55258	  -6.49678
3170247.78693	 199.00000	   0.13007	   1.46856	   0.25667	   1.49082	  -9.91388
3170258.47694	 199.00000	   0.10309	   1.35501	   0.28039	   1.38371	 -11.69102
3170271.99095	 199.00000	   0.08153	   1.24175	   0.22316	   1.26164	 -10.18822
3170289.08796	 199.00000	   0.06443	   1.18489	   0.10915	   1.18991	  -5.26319
3170310.67397	 199.00000	   0.05102	   1.23870	  -0.07118	   1.24074	   3.28894
3170337.91699	 199.00000	   0.04042	   1.43954	  -0.20625	   1.45424	   8.15346
3170372.41201	 199.00000	   0.03192	   1.74686	  -0.19358	   1.75756	   6.32353
3170415.95903	 199.00000	   0.02528	   2.04484	   0.03218	   2.04510	  -0.90157
3170471.02407	 199.00000	   0.01999	   2.19201	   0.43766	   2.23527	 -11.29124
3185388.20927	 200.00000	20004.45300	   0.78003	  -0.00662	   0.78005	   0.48640
3185388.35227	 200.00000	15829.12600	   0.79008	   0.00596	   0.79010	  -0.43236
3185388.49427	 200.00000	12516.70300	   0.79936	   0.01676	   0.79954	  -1.20128
3185388.63627	 200.00000	9909.44240	   0.80660	   0.02409	   0.80696	  -1.71037
3185388.80027	 200.00000	7835.48000	   0.81639	   0.03042	   0.81696	  -2.13404
3185389.00127	 200.00000	6217.24610	   0.82508	   0.03624	   0.82587	  -2.51507
3185389.23927	 200.00000	4905.29100	   0.83374	   0.03879	   0.83464	  -2.66356
3185389.47727	 200.00000	3881.27370	   0.84224	   0.04288	   0.84333	  -2.91478
3185389.71627	 200.00000	3070.98270	   0.84915	   0.04607	   0.85040	  -3.10525
3185389.95427	 200.00000	2430.77780	   0.85626	   0.04919	   0.85767	  -3.28782
3185390.19227	 200.00000	1923.15370	   0.86303	   0.05059	   0.86451	  -3.35451
3185390.43027	 200.00000	1522.43580	   0.87192	   0.05250	   0.87350	  -3.44586
3185390.66827	 200.00000	1203.84460	   0.88254	   0.05509	   0.88425	  -3.57221
3185390.90727	 200.00000	 952.86591	   0.88889	   0.05759	   0.89075	  -3.70698
3185391.14527	 200.00000	 754.27557	   0.89832	   0.06170	   0.90043	  -3.92888
3185391.38227	 200.00000	 596.71857	   0.90712	   0.06417	   0.90939	  -4.04616
3185391.62027	 200.00000	 471.96338	   0.91633	   0.06783	   0.91883	  -4.23361
3185391.85927	 200.00000	 373.20856	   0.92503	   0.06921	   0.92762	  -4.27865
3185392.09727	 200.00000	 295.47278	   0.93490	   0.07294	   0.93774	  -4.46133
3185392.33627	 200.00000	 233.87738	   0.94572	   0.07636	   0.94880	  -4.61599
3185392.57427	 200.00000	 185.05922	   0.95664	   0.07962	   0.95995	  -4.75773
3185392.81027	 200.00000	 146.35823	   0.96730	   0.08611	   0.97113	  -5.08682
3185393.04627	 200.00000	 115.77804	   0.97834	   0.09056	   0.98252	  -5.28846
3185393.28127	 200.00000	  91.67210	   0.99251	   0.09716	   0.99725	  -5.59080
3185393.52627	 200.00000	  72.51701	   1.00290	   0.10640	   1.00852	  -6.05596
3185393.75527	 200.00000	  57.36816	   1.01415	   0.11282	   1.02041	  -6.34786
3185393.99227	 200.00000	  45.36290	   1.02972	   0.12478	   1.03725	  -6.90930
3185394.22427	 200.00000	  35.93134	   1.05157	   0.13642	   1.06038	  -7.39168
3185394.47427	 200.00000	  28.40909	   1.06866	   0.15211	   1.07943	  -8.10096
3185394.68927	 200.00000	  22.48202	   1.09645	   0.16685	   1.10907	  -8.65268
3185394.95427	 200.00000	  17.79613	   1.12908	   0.17666	   1.14281	  -8.89274
3185395.20627	 200.00000	  14.06813	   1.15530	   0.18274	   1.16966	  -8.98813
3185395.42227	 200.00000	  11.14480	   1.20257	   0.19618	   1.21847	  -9.26543
3185395.69027	 200.00000	   8.81772	   1.23012	   0.19073	   1.24482	  -8.81363
3185395.86827	 200.00000	   6.97545	   1.27301	   0.17656	   1.28519	  -7.89607
3185396.08628	 200.00000	   5.51730	   1.32093	   0.17289	   1.33220	  -7.45691
3185396.35528	 200.00000	   4.36941	   1.34106	   0.17041	   1.35185	  -7.24196
3185396.69028	 200.00000	   3.45686	   1.35014	   0.15036	   1.35849	  -6.35463
3185397.10928	 200.00000	   2.73547	   1.36041	   0.11698	   1.36543	  -4.91490
3185397.63428	 200.00000	   2.16054	   1.38592	   0.08157	   1.38832	  -3.36813
3185398.29328	 200.00000	   1.70952	   1.42036	   0.06462	   1.42183	  -2.60472
3185399.12228	 200.00000	   1.35352	   1.44950	   0.07081	   1.45123	  -2.79668
3185400.16528	 200.00000	   1.07079	   1.45742	   0.09328	   1.46040	  -3.66222
3185401.47928	 200.00000	   0.84734	   1.43880	   0.11536	   1.44341	  -4.58414
3185403.13428	 200.00000	   0.67072	   1.40529	   0.11956	   1.41036	  -4.86276
3185405.22328	 200.00000	   0.53067	   1.36678	   0.09371	   1.36999	  -3.92225
3185407.86028	 200.00000	   0.41976	   1.34962	   0.04381	   1.35033	  -1.85936
3185411.19128	 200.00000	   0.33183	   1.36945	  -0.01109	   1.36950	   0.46399
3185415.39729	 200.00000	   0.26261	   1.42748	  -0.04208	   1.42810	   1.68839
3185420.70529	 200.00000	   0.20791	   1.50409	  -0.02711	   1.50434	   1.03249
3185427.40929	 200.00000	   0.16452	   1.57206	   0.04214	   1.57262	  -1.53537
3185435.88630	 200.00000	   0.13007	   1.59388	   0.15659	   1.60155	  -5.61116
3185446.57631	 200.00000	   0.10309	   1.54345	   0.27934	   1.56853	 -10.25866
3185460.09031	 200.00000	   0.08153	   1.42074	   0.35886	   1.46536	 -14.17559
3185477.18732	 200.00000	   0.06443	   1.27900	   0.36243	   1.32936	 -15.82105
3185498.77434	 200.00000	   0.05102	   1.14527	   0.23815	   1.16977	 -11.74702
3185526.01635	 200.00000	   0.04042	   1.12896	   0.01890	   1.12912	  -0.95907
3185560.51137	 200.00000	   0.03192	   1.28945	  -0.20283	   1.30531	   8.93943
3185604.05840	 200.00000	   0.02528	   1.62306	  -0.30444	   1.65137	  10.62365
3185659.12343	 200.00000	   0.01999	   2.03255	  -0.17907	   2.04043	   5.03494
3200570.96155	 201.00000	20004.45300	   0.77754	  -0.00731	   0.77757	   0.53894
3200571.10355	 201.00000	15829.12600	   0.78772	   0.00561	   0.78774	  -0.40789
3200571.24555	 201.00000	12516.70300	   0.79787	   0.01608	   0.79804	  -1.15460
3200571.38755	 201.00000	9909.44240	   0.80667	   0.02543	   0.80707	  -1.80538
3200571.55155	 201.00000	7835.48000	   0.81589	   0.03119	   0.81649	  -2.18920
3200571.75255	 201.00000	6217.24610	   0.82465	   0.03579	   0.82542	  -2.48484
3200571.99055	 201.00000	4905.29100	   0.83176	   0.03951	   0.83270	  -2.71978
3200572.22856	 201.00000	3881.27370	   0.84000	   0.04288	   0.84110	  -2.92222
3200572.46756	 201.00000	3070.98270	   0.84712	   0.04620	   0.84838	  -3.12174
3200572.70556	 201.00000	2430.77780	   0.85457	   0.04755	   0.85589	  -3.18495
3200572.94356	 201.00000	1923.15370	   0.86255	   0.05162	   0.86410	  -3.42475
3200573.18156	 201.00000	1522.43580	   0.87261	   0.05359	   0.87425	  -3.51415
3200573.41956	 201.00000	1203.84460	   0.87863	   0.05587	   0.88041	  -3.63822
3200573.65856	 201.00000	 952.86591	   0.88620	   0.05708	   0.88804	  -3.68546
3200573.89656	 201.00000	 754.27557	   0.89496	   0.06003	   0.89697	  -3.83737
3200574.13356	 201.00000	 596.71857	   0.90525	   0.06359	   0.90748	  -4.01814
3200574.37156	 201.00000	 471.96338	   0.91399	   0.06721	   0.91645	  -4.20538
3200574.61056	 201.00000	 373.20856	   0.92377	   0.06776	   0.92626	  -4.19517
3200574.84756	 201.00000	 295.47278	   0.93335	   0.07169	   0.93610	  -4.39195
3200575.08756	 201.00000	 233.87738	   0.94382	   0.07562	   0.94684	  -4.58091
3200575.32556	 201.00000	 185.05922	   0.95312	   0.08163	   0.95661	  -4.89514
3200575.56156	 201.00000	 146.35823	   0.96657	   0.08552	   0.97035	  -5.05607
3200575.79756	 201.00000	 115.77804	   0.97637	   0.09070	   0.98057	  -5.30732
3200576.03256	 201.00000	  91.67210	   0.98913	   0.09795	   0.99397	  -5.65527
3200576.27756	 201.00000	  72.51701	   1.00255	   0.10642	   1.00818	  -6.05920
3200576.50656	 201.00000	  57.36816	   1.01421	   0.11579	   1.02079	  -6.51297
3200576.74356	 201.00000	  45.36290	   1.02895	   0.12579	   1.03661	  -6.96998
