Repository: kbm2110/Battery_Diagnostics_Thesis

# Battery_Diagnostics_Thesis
 Data-driven battery diagnostics using EIS

**Author:** Bala Manikanta Yaswanth Kanagarla
**Institution:** Technische Hochschule Ingolstadt (THI)
**Supervisor:** Prof. Dr. H.-G. Schweiger

## Overview

This project implements a machine learning framework for 
non-invasive State of Health (SoH) estimation of lithium-ion 
batteries using Electrochemical Impedance Spectroscopy (EIS).

Eight physically interpretable features are extracted from 
impedance spectra and used to train six ML models under a 
strict cell-level train-test split. The stacking ensemble 
achieves R² = 0.9122 and RMSE = 0.0234 on completely unseen 
cells.

---

File: data/EIS/EIS_state_IV_45C02.txt (part 24 of 37)
time/s	           cycle number	freq/Hz	           Re(Z)/Ohm	  -Im(Z)/Ohm	   |Z|/Ohm	   Phase(Z)/deg
2979254.68405	 193.00000	3070.98270	   0.43398	   0.03981	   0.43581	  -5.24082
2979254.92205	 193.00000	2430.77780	   0.44027	   0.04374	   0.44244	  -5.67381
2979255.16005	 193.00000	1923.15370	   0.44767	   0.04487	   0.44991	  -5.72312
2979255.39805	 193.00000	1522.43580	   0.45619	   0.04809	   0.45872	  -6.01792
2979255.63605	 193.00000	1203.84460	   0.46186	   0.05169	   0.46475	  -6.38538
2979255.87505	 193.00000	 952.86591	   0.47011	   0.05311	   0.47310	  -6.44612
2979256.11305	 193.00000	 754.27557	   0.47792	   0.05529	   0.48111	  -6.59939
2979256.35105	 193.00000	 596.71857	   0.48673	   0.05772	   0.49014	  -6.76334
2979256.58805	 193.00000	 471.96338	   0.49504	   0.06130	   0.49882	  -7.05894
2979256.82705	 193.00000	 373.20856	   0.50379	   0.06463	   0.50792	  -7.31022
2979257.06505	 193.00000	 295.47278	   0.51229	   0.06722	   0.51668	  -7.47512
2979257.30405	 193.00000	 233.87738	   0.52111	   0.07112	   0.52594	  -7.77151
2979257.54205	 193.00000	 185.05922	   0.53194	   0.07738	   0.53754	  -8.27652
2979257.77805	 193.00000	 146.35823	   0.54266	   0.08260	   0.54891	  -8.65510
2979258.01505	 193.00000	 115.77804	   0.55269	   0.08741	   0.55956	  -8.98668
2979258.24905	 193.00000	  91.67210	   0.56614	   0.09403	   0.57389	  -9.42984
2979258.49405	 193.00000	  72.51701	   0.58131	   0.10357	   0.59047	 -10.10230
2979258.72405	 193.00000	  57.36816	   0.59839	   0.11167	   0.60872	 -10.57077
2979258.96005	 193.00000	  45.36290	   0.61932	   0.11906	   0.63067	 -10.88198
2979259.19305	 193.00000	  35.93134	   0.64099	   0.12373	   0.65282	 -10.92508
2979259.44305	 193.00000	  28.40909	   0.66534	   0.12583	   0.67713	 -10.70934
2979259.65705	 193.00000	  22.48202	   0.69072	   0.12315	   0.70161	 -10.10942
2979259.92205	 193.00000	  17.79613	   0.71519	   0.11806	   0.72487	  -9.37384
2979260.17405	 193.00000	  14.06813	   0.73603	   0.11139	   0.74441	  -8.60561
2979260.39105	 193.00000	  11.14480	   0.75378	   0.09755	   0.76007	  -7.37362
2979260.65805	 193.00000	   8.81772	   0.76870	   0.08903	   0.77384	  -6.60625
2979260.83605	 193.00000	   6.97545	   0.77941	   0.07638	   0.78314	  -5.59688
2979261.05405	 193.00000	   5.51730	   0.78791	   0.06473	   0.79057	  -4.69633
2979261.32305	 193.00000	   4.36941	   0.79765	   0.05721	   0.79970	  -4.10218
2979261.65905	 193.00000	   3.45686	   0.80304	   0.05444	   0.80488	  -3.87843
2979262.07705	 193.00000	   2.73547	   0.80484	   0.04852	   0.80630	  -3.44991
2979262.60205	 193.00000	   2.16054	   0.80634	   0.04379	   0.80753	  -3.10866
2979263.26205	 193.00000	   1.70952	   0.80982	   0.03820	   0.81072	  -2.70099
2979264.09005	 193.00000	   1.35352	   0.81469	   0.03422	   0.81541	  -2.40491
2979265.13305	 193.00000	   1.07079	   0.82211	   0.03349	   0.82279	  -2.33279
2979266.44705	 193.00000	   0.84734	   0.82916	   0.03766	   0.83001	  -2.60029
2979268.10305	 193.00000	   0.67072	   0.83382	   0.04505	   0.83504	  -3.09231
2979270.19106	 193.00000	   0.53067	   0.83400	   0.05495	   0.83581	  -3.76948
2979272.82806	 193.00000	   0.41976	   0.83072	   0.06220	   0.83305	  -4.28179
2979276.16006	 193.00000	   0.33183	   0.82760	   0.06470	   0.83013	  -4.47012
2979280.36506	 193.00000	   0.26261	   0.82931	   0.06438	   0.83181	  -4.43882
2979285.67306	 193.00000	   0.20791	   0.83705	   0.06461	   0.83954	  -4.41357
2979292.37807	 193.00000	   0.16452	   0.85162	   0.06901	   0.85441	  -4.63311
2979300.85407	 193.00000	   0.13007	   0.87233	   0.08021	   0.87601	  -5.25367
2979311.54508	 193.00000	   0.10309	   0.89517	   0.10231	   0.90100	  -6.52043
2979325.05909	 193.00000	   0.08153	   0.91465	   0.13543	   0.92462	  -8.42244
2979342.15610	 193.00000	   0.06443	   0.92717	   0.17280	   0.94314	 -10.55720
2979363.74311	 193.00000	   0.05102	   0.92734	   0.20862	   0.95052	 -12.67833
2979390.98513	 193.00000	   0.04042	   0.92847	   0.23157	   0.95691	 -14.00469
2979425.48115	 193.00000	   0.03192	   0.93994	   0.24622	   0.97165	 -14.67926
2979469.02917	 193.00000	   0.02528	   0.96515	   0.25940	   0.99940	 -15.04344
2979524.09421	 193.00000	   0.01999	   1.00636	   0.27564	   1.04343	 -15.31778
2993977.91235	 194.00000	20004.45300	   0.37645	  -0.01887	   0.37692	   2.86951
2993978.05435	 194.00000	15829.12600	   0.38501	  -0.00531	   0.38505	   0.78946
2993978.19636	 194.00000	12516.70300	   0.38991	   0.00500	   0.38994	  -0.73444
2993978.33836	 194.00000	9909.44240	   0.39812	   0.01385	   0.39836	  -1.99286
2993978.50336	 194.00000	7835.48000	   0.40560	   0.02142	   0.40617	  -3.02289
2993978.70336	 194.00000	6217.24610	   0.41178	   0.02830	   0.41275	  -3.93146
2993978.94136	 194.00000	4905.29100	   0.41786	   0.03266	   0.41913	  -4.46972
2993979.18036	 194.00000	3881.27370	   0.42443	   0.03652	   0.42600	  -4.91851
2993979.41836	 194.00000	3070.98270	   0.43308	   0.04033	   0.43495	  -5.32069
2993979.65636	 194.00000	2430.77780	   0.44069	   0.04251	   0.44273	  -5.50945
2993979.89436	 194.00000	1923.15370	   0.44800	   0.04490	   0.45025	  -5.72347
2993980.13236	 194.00000	1522.43580	   0.45540	   0.04923	   0.45805	  -6.17016
2993980.37036	 194.00000	1203.84460	   0.46277	   0.04995	   0.46546	  -6.16056
2993980.60936	 194.00000	 952.86591	   0.46957	   0.05266	   0.47251	  -6.39889
2993980.84736	 194.00000	 754.27557	   0.47872	   0.05572	   0.48195	  -6.63915
2993981.08536	 194.00000	 596.71857	   0.48522	   0.05801	   0.48868	  -6.81751
2993981.32236	 194.00000	 471.96338	   0.49410	   0.06167	   0.49793	  -7.11418
2993981.56136	 194.00000	 373.20856	   0.50315	   0.06379	   0.50717	  -7.22540
2993981.79936	 194.00000	 295.47278	   0.51118	   0.06887	   0.51579	  -7.67284
2993982.03836	 194.00000	 233.87738	   0.52140	   0.07178	   0.52632	  -7.83797
2993982.27636	 194.00000	 185.05922	   0.53240	   0.07596	   0.53779	  -8.11982
2993982.51236	 194.00000	 146.35823	   0.54251	   0.08227	   0.54871	  -8.62300
2993982.74936	 194.00000	 115.77804	   0.55408	   0.08968	   0.56129	  -9.19425
2993982.98336	 194.00000	  91.67210	   0.56812	   0.09477	   0.57597	  -9.47030
2993983.22936	 194.00000	  72.51701	   0.58260	   0.10379	   0.59177	 -10.10166
2993983.45836	 194.00000	  57.36816	   0.59915	   0.10980	   0.60912	 -10.38439
2993983.69436	 194.00000	  45.36290	   0.61688	   0.11770	   0.62801	 -10.80256
2993983.92736	 194.00000	  35.93134	   0.64096	   0.12322	   0.65269	 -10.88223
2993984.17736	 194.00000	  28.40909	   0.66575	   0.12577	   0.67752	 -10.69762
2993984.39136	 194.00000	  22.48202	   0.68944	   0.12493	   0.70067	 -10.27075
2993984.65636	 194.00000	  17.79613	   0.71507	   0.11952	   0.72499	  -9.48885
2993984.90936	 194.00000	  14.06813	   0.73691	   0.10982	   0.74505	  -8.47613
2993985.12536	 194.00000	  11.14480	   0.75420	   0.09939	   0.76072	  -7.50707
2993985.39236	 194.00000	   8.81772	   0.76932	   0.08711	   0.77423	  -6.46025
2993985.57036	 194.00000	   6.97545	   0.78284	   0.07729	   0.78665	  -5.63891
2993985.78836	 194.00000	   5.51730	   0.78973	   0.06775	   0.79263	  -4.90334
2993986.05836	 194.00000	   4.36941	   0.79559	   0.05797	   0.79770	  -4.16752
2993986.39336	 194.00000	   3.45686	   0.80151	   0.04894	   0.80300	  -3.49436
2993986.81136	 194.00000	   2.73547	   0.80827	   0.04466	   0.80951	  -3.16260
2993987.33636	 194.00000	   2.16054	   0.81336	   0.04297	   0.81449	  -3.02396
2993987.99636	 194.00000	   1.70952	   0.81543	   0.04351	   0.81659	  -3.05433
2993988.82436	 194.00000	   1.35352	   0.81641	   0.04337	   0.81756	  -3.04091
2993989.86736	 194.00000	   1.07079	   0.81536	   0.04197	   0.81644	  -2.94677
2993991.18136	 194.00000	   0.84734	   0.81651	   0.03892	   0.81744	  -2.72874
2993992.83736	 194.00000	   0.67072	   0.82116	   0.03705	   0.82199	  -2.58354
2993994.92537	 194.00000	   0.53067	   0.82985	   0.03625	   0.83064	  -2.50095
2993997.56237	 194.00000	   0.41976	   0.84097	   0.04156	   0.84199	  -2.82916
2994000.89437	 194.00000	   0.33183	   0.85179	   0.05393	   0.85350	  -3.62281
2994005.09937	 194.00000	   0.26261	   0.85772	   0.07189	   0.86073	  -4.79131
2994010.40737	 194.00000	   0.20791	   0.85715	   0.09044	   0.86191	  -6.02338
2994017.11238	 194.00000	   0.16452	   0.85216	   0.10422	   0.85851	  -6.97282
2994025.58838	 194.00000	   0.13007	   0.85029	   0.11104	   0.85751	  -7.43987
2994036.27939	 194.00000	   0.10309	   0.85630	   0.11506	   0.86400	  -7.65292
2994049.79340	 194.00000	   0.08153	   0.87088	   0.12137	   0.87930	  -7.93409
2994066.89041	 194.00000	   0.06443	   0.89469	   0.13342	   0.90458	  -8.48200
2994088.47742	 194.00000	   0.05102	   0.92741	   0.15012	   0.93948	  -9.19471
2994115.72044	 194.00000	   0.04042	   0.96946	   0.18267	   0.98652	 -10.67088
2994150.21546	 194.00000	   0.03192	   1.00926	   0.23261	   1.03572	 -12.97884
2994193.76348	 194.00000	   0.02528	   1.03238	   0.29257	   1.07304	 -15.82218
2994248.82852	 194.00000	   0.01999	   1.04357	   0.34409	   1.09883	 -18.24845
3008701.56519	 195.00000	20004.45300	   0.37661	  -0.01816	   0.37705	   2.76104
3008701.70719	 195.00000	15829.12600	   0.38322	  -0.00613	   0.38326	   0.91667
3008701.84919	 195.00000	12516.70300	   0.39108	   0.00694	   0.39114	  -1.01633
3008701.99119	 195.00000	9909.44240	   0.39908	   0.01572	   0.39939	  -2.25531
3008702.15619	 195.00000	7835.48000	   0.40480	   0.02163	   0.40538	  -3.05835
3008702.35619	 195.00000	6217.24610	   0.41177	   0.02765	   0.41270	  -3.84103
3008702.59519	 195.00000	4905.29100	   0.41878	   0.03164	   0.41997	  -4.32126
3008702.83319	 195.00000	3881.27370	   0.42652	   0.03588	   0.42803	  -4.80873
3008703.07119	 195.00000	3070.98270	   0.43257	   0.03990	   0.43440	  -5.27054
3008703.30919	 195.00000	2430.77780	   0.44119	   0.04237	   0.44322	  -5.48604
3008703.54719	 195.00000	1923.15370	   0.44858	   0.04586	   0.45092	  -5.83662
3008703.78519	 195.00000	1522.43580	   0.45450	   0.04859	   0.45709	  -6.10175
3008704.02319	 195.00000	1203.84460	   0.46237	   0.05098	   0.46517	  -6.29138
3008704.26219	 195.00000	 952.86591	   0.47229	   0.05373	   0.47534	  -6.49054
3008704.50019	 195.00000	 754.27557	   0.47883	   0.05509	   0.48199	  -6.56285
3008704.73819	 195.00000	 596.71857	   0.48764	   0.05927	   0.49123	  -6.93018
3008704.97519	 195.00000	 471.96338	   0.49503	   0.06025	   0.49868	  -6.93923
3008705.21420	 195.00000	 373.20856	   0.50276	   0.06438	   0.50687	  -7.29716
3008705.45220	 195.00000	 295.47278	   0.51301	   0.06744	   0.51742	  -7.48945
3008705.69120	 195.00000	 233.87738	   0.52313	   0.07322	   0.52823	  -7.96816
3008705.92920	 195.00000	 185.05922	   0.53145	   0.07715	   0.53703	  -8.25990
3008706.16520	 195.00000	 146.35823	   0.54086	   0.08197	   0.54704	  -8.61822
3008706.40220	 195.00000	 115.77804	   0.55435	   0.08741	   0.56120	  -8.96018
3008706.63620	 195.00000	  91.67210	   0.56618	   0.09423	   0.57397	  -9.44912
3008706.88220	 195.00000	  72.51701	   0.57976	   0.10267	   0.58878	 -10.04213
3008707.11120	 195.00000	  57.36816	   0.59875	   0.11115	   0.60898	 -10.51616
3008707.34720	 195.00000	  45.36290	   0.61757	   0.11890	   0.62892	 -10.89723
3008707.58020	 195.00000	  35.93134	   0.64136	   0.12418	   0.65327	 -10.95811
3008707.83020	 195.00000	  28.40909	   0.66716	   0.12621	   0.67899	 -10.71244
3008708.04420	 195.00000	  22.48202	   0.69173	   0.12543	   0.70301	 -10.27800
3008708.30820	 195.00000	  17.79613	   0.71464	   0.11871	   0.72443	  -9.43110
3008708.56120	 195.00000	  14.06813	   0.73739	   0.10925	   0.74544	  -8.42738
3008708.77720	 195.00000	  11.14480	   0.75455	   0.09853	   0.76096	  -7.43935
3008709.04420	 195.00000	   8.81772	   0.77040	   0.08803	   0.77542	  -6.51838
3008709.22220	 195.00000	   6.97545	   0.78087	   0.07861	   0.78481	  -5.74855
3008709.44020	 195.00000	   5.51730	   0.78821	   0.06636	   0.79099	  -4.81242
3008709.70920	 195.00000	   4.36941	   0.79605	   0.05740	   0.79812	  -4.12387
3008710.04520	 195.00000	   3.45686	   0.80303	   0.04948	   0.80455	  -3.52564
3008710.46320	 195.00000	   2.73547	   0.80941	   0.04673	   0.81076	  -3.30409
3008710.98820	 195.00000	   2.16054	   0.81149	   0.04533	   0.81275	  -3.19715
3008711.64820	 195.00000	   1.70952	   0.81179	   0.04339	   0.81295	  -3.05958
3008712.47620	 195.00000	   1.35352	   0.81274	   0.04108	   0.81378	  -2.89381
3008713.51920	 195.00000	   1.07079	   0.81369	   0.03720	   0.81454	  -2.61789
3008714.83320	 195.00000	   0.84734	   0.81937	   0.03453	   0.82010	  -2.41315
3008716.48820	 195.00000	   0.67072	   0.82664	   0.03415	   0.82734	  -2.36556
3008718.57720	 195.00000	   0.53067	   0.83620	   0.03910	   0.83711	  -2.67684
3008721.21420	 195.00000	   0.41976	   0.84614	   0.04981	   0.84760	  -3.36910
3008724.54521	 195.00000	   0.33183	   0.84936	   0.06531	   0.85187	  -4.39715
3008728.75121	 195.00000	   0.26261	   0.84704	   0.07977	   0.85079	  -5.37970
3008734.05921	 195.00000	   0.20791	   0.84242	   0.08928	   0.84714	  -6.04981
3008740.76422	 195.00000	   0.16452	   0.84088	   0.09307	   0.84601	  -6.31573
3008749.24022	 195.00000	   0.13007	   0.84747	   0.09548	   0.85283	  -6.42808
3008759.93023	 195.00000	   0.10309	   0.86183	   0.10019	   0.86763	  -6.63116
3008773.44424	 195.00000	   0.08153	   0.88512	   0.11091	   0.89205	  -7.14203
3008790.54225	 195.00000	   0.06443	   0.91383	   0.13125	   0.92321	  -8.17357
3008812.12926	 195.00000	   0.05102	   0.94984	   0.16280	   0.96369	  -9.72600
3008839.37127	 195.00000	   0.04042	   0.97860	   0.21097	   1.00108	 -12.16557
3008873.86730	 195.00000	   0.03192	   0.99479	   0.26452	   1.02936	 -14.89074
3008917.41432	 195.00000	   0.02528	   0.99867	   0.30510	   1.04423	 -16.98817
3008972.48035	 195.00000	   0.01999	   1.00926	   0.33277	   1.06270	 -18.24822
3023420.51379	 196.00000	20004.45300	   0.37576	  -0.01877	   0.37623	   2.86027
3023420.65579	 196.00000	15829.12600	   0.38406	  -0.00416	   0.38408	   0.62116
3023420.79779	 196.00000	12516.70300	   0.39138	   0.00665	   0.39144	  -0.97298
3023420.93979	 196.00000	9909.44240	   0.39739	   0.01509	   0.39768	  -2.17438
3023421.10479	 196.00000	7835.48000	   0.40578	   0.02149	   0.40635	  -3.03129
3023421.30479	 196.00000	6217.24610	   0.41396	   0.02707	   0.41484	  -3.74157
3023421.54279	 196.00000	4905.29100	   0.41868	   0.03328	   0.42000	  -4.54473
3023421.78079	 196.00000	3881.27370	   0.42822	   0.03747	   0.42986	  -5.00067
3023422.01880	 196.00000	3070.98270	   0.43321	   0.03956	   0.43501	  -5.21769
3023422.25680	 196.00000	2430.77780	   0.44054	   0.04210	   0.44255	  -5.45934
3023422.49480	 196.00000	1923.15370	   0.44701	   0.04573	   0.44934	  -5.84097
3023422.73280	 196.00000	1522.43580	   0.45569	   0.04813	   0.45822	  -6.02904
3023422.97080	 196.00000	1203.84460	   0.46306	   0.04902	   0.46565	  -6.04238
3023423.20980	 196.00000	 952.86591	   0.47070	   0.05363	   0.47375	  -6.49949
3023423.44780	 196.00000	 754.27557	   0.47919	   0.05504	   0.48234	  -6.55247
3023423.68580	 196.00000	 596.71857	   0.48576	   0.05848	   0.48926	  -6.86497
3023423.92280	 196.00000	 471.96338	   0.49514	   0.06055	   0.49883	  -6.97165
3023424.16180	 196.00000	 373.20856	   0.50333	   0.06439	   0.50743	  -7.29056
3023424.39980	 196.00000	 295.47278	   0.51044	   0.06753	   0.51489	  -7.53639
3023424.63880	 196.00000	 233.87738	   0.52163	   0.07307	   0.52673	  -7.97425
3023424.87680	 196.00000	 185.05922	   0.53199	   0.07678	   0.53750	  -8.21289
3023425.11280	 196.00000	 146.35823	   0.54260	   0.08217	   0.54879	  -8.61101
3023425.34980	 196.00000	 115.77804	   0.55318	   0.08846	   0.56021	  -9.08570
3023425.58380	 196.00000	  91.67210	   0.56766	   0.09618	   0.57575	  -9.61607
3023425.82880	 196.00000	  72.51701	   0.58049	   0.10292	   0.58955	 -10.05394
3023426.05880	 196.00000	  57.36816	   0.59753	   0.11117	   0.60779	 -10.53884
3023426.29480	 196.00000	  45.36290	   0.61888	   0.11845	   0.63011	 -10.83478
3023426.52780	 196.00000	  35.93134	   0.64099	   0.12337	   0.65275	 -10.89468
3023426.77780	 196.00000	  28.40909	   0.66568	   0.12620	   0.67753	 -10.73474
3023426.99180	 196.00000	  22.48202	   0.69132	   0.12392	   0.70234	 -10.16220
3023427.25680	 196.00000	  17.79613	   0.71528	   0.11831	   0.72499	  -9.39218
3023427.50980	 196.00000	  14.06813	   0.73828	   0.11160	   0.74666	  -8.59602
3023427.72580	 196.00000	  11.14480	   0.75554	   0.09949	   0.76206	  -7.50170
3023427.99280	 196.00000	   8.81772	   0.77175	   0.08843	   0.77680	  -6.53659
3023428.17080	 196.00000	   6.97545	   0.78287	   0.07647	   0.78660	  -5.57880
3023428.38880	 196.00000	   5.51730	   0.79068	   0.06562	   0.79340	  -4.74450
3023428.65780	 196.00000	   4.36941	   0.79669	   0.05738	   0.79875	  -4.11938
3023428.99380	 196.00000	   3.45686	   0.80322	   0.04961	   0.80475	  -3.53456
3023429.41180	 196.00000	   2.73547	   0.80971	   0.04718	   0.81108	  -3.33507
3023429.93680	 196.00000	   2.16054	   0.81260	   0.04549	   0.81387	  -3.20436
3023430.59680	 196.00000	   1.70952	   0.81243	   0.04384	   0.81361	  -3.08891
3023431.42480	 196.00000	   1.35352	   0.81282	   0.04041	   0.81382	  -2.84618
3023432.46780	 196.00000	   1.07079	   0.81520	   0.03716	   0.81605	  -2.60979
3023433.78180	 196.00000	   0.84734	   0.82026	   0.03437	   0.82098	  -2.39920
3023435.43780	 196.00000	   0.67072	   0.82744	   0.03460	   0.82816	  -2.39414
3023437.52580	 196.00000	   0.53067	   0.83795	   0.03901	   0.83886	  -2.66544
3023440.16281	 196.00000	   0.41976	   0.84625	   0.05021	   0.84774	  -3.39581
3023443.49381	 196.00000	   0.33183	   0.84962	   0.06539	   0.85213	  -4.40071
3023447.69881	 196.00000	   0.26261	   0.84717	   0.08022	   0.85096	  -5.40918
3023453.00681	 196.00000	   0.20791	   0.84255	   0.08899	   0.84724	  -6.02895
3023459.71182	 196.00000	   0.16452	   0.84158	   0.09304	   0.84671	  -6.30838
3023468.18782	 196.00000	   0.13007	   0.84792	   0.09515	   0.85324	  -6.40246
3023478.87883	 196.00000	   0.10309	   0.86269	   0.10021	   0.86849	  -6.62569
3023492.39284	 196.00000	   0.08153	   0.88626	   0.11014	   0.89307	  -7.08402
3023509.48985	 196.00000	   0.06443	   0.91466	   0.13120	   0.92402	  -8.16292
3023531.07686	 196.00000	   0.05102	   0.95128	   0.16290	   0.96512	  -9.71712
3023558.31888	 196.00000	   0.04042	   0.97967	   0.21194	   1.00233	 -12.20732
3023592.81490	 196.00000	   0.03192	   0.99508	   0.26464	   1.02967	 -14.89317
3023636.36292	 196.00000	   0.02528	   0.99845	   0.30584	   1.04424	 -17.03070
3023691.42796	 196.00000	   0.01999	   1.00905	   0.33237	   1.06238	 -18.23107
3038131.84414	 197.00000	20004.45300	   0.37576	  -0.01926	   0.37625	   2.93424
3038131.98614	 197.00000	15829.12600	   0.38199	  -0.00461	   0.38202	   0.69200
3038132.12814	 197.00000	12516.70300	   0.39205	   0.00615	   0.39209	  -0.89843
3038132.27014	 197.00000	9909.44240	   0.39775	   0.01505	   0.39803	  -2.16635
3038132.43514	 197.00000	7835.48000	   0.40462	   0.02265	   0.40526	  -3.20410
3038132.63514	 197.00000	6217.24610	   0.41258	   0.02764	   0.41350	  -3.83315
3038132.87414	 197.00000	4905.29100	   0.41927	   0.03213	   0.42050	  -4.38255
3038133.11214	 197.00000	3881.27370	   0.42755	   0.03695	   0.42914	  -4.93896
3038133.35014	 197.00000	3070.98270	   0.43253	   0.03853	   0.43424	  -5.09047
3038133.58814	 197.00000	2430.77780	   0.44158	   0.04305	   0.44367	  -5.56885
3038133.82614	 197.00000	1923.15370	   0.44788	   0.04684	   0.45033	  -5.97079
3038134.06414	 197.00000	1522.43580	   0.45398	   0.04801	   0.45651	  -6.03629
3038134.30214	 197.00000	1203.84460	   0.46346	   0.04988	   0.46614	  -6.14218
3038134.54114	 197.00000	 952.86591	   0.47106	   0.05193	   0.47392	  -6.29094
3038134.77914	 197.00000	 754.27557	   0.47846	   0.05658	   0.48179	  -6.74381
3038135.01714	 197.00000	 596.71857	   0.48591	   0.05669	   0.48920	  -6.65443
3038135.25414	 197.00000	 471.96338	   0.49601	   0.06205	   0.49988	  -7.13073
3038135.49314	 197.00000	 373.20856	   0.50444	   0.06442	   0.50854	  -7.27810
3038135.73114	 197.00000	 295.47278	   0.51324	   0.06770	   0.51768	  -7.51394
3038135.97014	 197.00000	 233.87738	   0.52128	   0.07147	   0.52616	  -7.80690
3038136.20814	 197.00000	 185.05922	   0.53131	   0.07608	   0.53673	  -8.14896
3038136.44414	 197.00000	 146.35823	   0.54174	   0.08159	   0.54785	  -8.56507
3038136.68114	 197.00000	 115.77804	   0.55321	   0.08779	   0.56013	  -9.01774
3038136.91514	 197.00000	  91.67210	   0.56674	   0.09544	   0.57472	  -9.55851
3038137.16014	 197.00000	  72.51701	   0.58199	   0.10241	   0.59093	  -9.98024
3038137.39014	 197.00000	  57.36816	   0.59926	   0.10987	   0.60925	 -10.38913
3038137.62614	 197.00000	  45.36290	   0.61943	   0.11693	   0.63037	 -10.69023
3038137.85814	 197.00000	  35.93134	   0.64205	   0.12385	   0.65388	 -10.91783
3038138.10914	 197.00000	  28.40909	   0.66694	   0.12556	   0.67866	 -10.66212
3038138.32314	 197.00000	  22.48202	   0.69181	   0.12481	   0.70298	 -10.22715
3038138.58814	 197.00000	  17.79613	   0.71526	   0.11932	   0.72514	  -9.47117
3038138.84014	 197.00000	  14.06813	   0.73916	   0.10993	   0.74729	  -8.45900
3038139.05614	 197.00000	  11.14480	   0.75611	   0.09886	   0.76254	  -7.44938
3038139.32414	 197.00000	   8.81772	   0.77223	   0.08777	   0.77720	  -6.48410
3038139.50214	 197.00000	   6.97545	   0.78205	   0.07829	   0.78596	  -5.71678
3038139.72014	 197.00000	   5.51730	   0.79176	   0.06607	   0.79451	  -4.76977
3038139.98914	 197.00000	   4.36941	   0.79783	   0.05763	   0.79991	  -4.13114
3038140.32414	 197.00000	   3.45686	   0.80426	   0.04994	   0.80580	  -3.55296
3038140.74314	 197.00000	   2.73547	   0.81079	   0.04722	   0.81217	  -3.33298
3038141.26814	 197.00000	   2.16054	   0.81312	   0.04572	   0.81441	  -3.21836
3038141.92814	 197.00000	   1.70952	   0.81318	   0.04352	   0.81435	  -3.06322
3038142.75614	 197.00000	   1.35352	   0.81344	   0.04077	   0.81447	  -2.86945
3038143.79914	 197.00000	   1.07079	   0.81621	   0.03707	   0.81705	  -2.60064
3038145.11314	 197.00000	   0.84734	   0.82121	   0.03429	   0.82193	  -2.39126
3038146.76815	 197.00000	   0.67072	   0.82891	   0.03445	   0.82963	  -2.37975
3038148.85715	 197.00000	   0.53067	   0.83949	   0.03918	   0.84040	  -2.67201
3038151.49415	 197.00000	   0.41976	   0.84750	   0.05091	   0.84903	  -3.43780
3038154.82515	 197.00000	   0.33183	   0.85093	   0.06640	   0.85351	  -4.46196
3038159.03115	 197.00000	   0.26261	   0.84781	   0.07987	   0.85156	  -5.38166
3038164.33916	 197.00000	   0.20791	   0.84317	   0.08898	   0.84785	  -6.02443
3038171.04416	 197.00000	   0.16452	   0.84248	   0.09256	   0.84755	  -6.26970
3038179.52017	 197.00000	   0.13007	   0.84932	   0.09473	   0.85459	  -6.36445
3038190.21017	 197.00000	   0.10309	   0.86447	   0.09962	   0.87019	  -6.57382
3038203.72418	 197.00000	   0.08153	   0.88807	   0.11023	   0.89488	  -7.07585
3038220.82219	 197.00000	   0.06443	   0.91679	   0.13166	   0.92619	  -8.17218
3038242.40920	 197.00000	   0.05102	   0.95233	   0.16453	   0.96644	  -9.80218
3038269.65122	 197.00000	   0.04042	   0.98010	   0.21301	   1.00298	 -12.26192
3038304.14724	 197.00000	   0.03192	   0.99489	   0.26602	   1.02984	 -14.96970
3038347.69427	 197.00000	   0.02528	   0.99817	   0.30514	   1.04377	 -16.99829
3038402.76030	 197.00000	   0.01999	   1.00977	   0.33067	   1.06254	 -18.13210
3052837.74244	 198.00000	20004.45300	   0.37672	  -0.01915	   0.37721	   2.91009
3052837.88444	 198.00000	15829.12600	   0.38390	  -0.00451	   0.38393	   0.67355
3052838.02644	 198.00000	12516.70300	   0.39265	   0.00761	   0.39272	  -1.10990
3052838.16844	 198.00000	9909.44240	   0.39755	   0.01535	   0.39784	  -2.21081
3052838.33344	 198.00000	7835.48000	   0.40562	   0.02239	   0.40624	  -3.15913
3052838.53344	 198.00000	6217.24610	   0.41310	   0.02723	   0.41399	  -3.77166
3052838.77144	 198.00000	4905.29100	   0.42012	   0.03228	   0.42136	  -4.39327
3052839.01044	 198.00000	3881.27370	   0.42736	   0.03713	   0.42897	  -4.96518
3052839.24844	 198.00000	3070.98270	   0.43384	   0.03979	   0.43566	  -5.23981
3052839.48644	 198.00000	2430.77780	   0.43982	   0.04292	   0.44191	  -5.57372
3052839.72444	 198.00000	1923.15370	   0.44887	   0.04598	   0.45122	  -5.84912
3052839.96244	 198.00000	1522.43580	   0.45444	   0.04777	   0.45695	  -6.00016
3052840.20044	 198.00000	1203.84460	   0.46297	   0.05003	   0.46567	  -6.16793
3052840.43944	 198.00000	 952.86591	   0.47123	   0.05348	   0.47425	  -6.47479
3052840.67744	 198.00000	 754.27557	   0.47940	   0.05528	   0.48258	  -6.57801
3052840.91544	 198.00000	 596.71857	   0.48650	   0.05908	   0.49007	  -6.92395
3052841.15244	 198.00000	 471.96338	   0.49556	   0.06189	   0.49941	  -7.11915
3052841.39144	 198.00000	 373.20856	   0.50406	   0.06443	   0.50816	  -7.28416
3052841.62944	 198.00000	 295.47278	   0.51293	   0.06866	   0.51751	  -7.62386
3052841.86844	 198.00000	 233.87738	   0.52257	   0.07210	   0.52752	  -7.85531
3052842.10644	 198.00000	 185.05922	   0.53106	   0.07515	   0.53635	  -8.05434
3052842.34244	 198.00000	 146.35823	   0.54232	   0.08304	   0.54865	  -8.70560
3052842.57944	 198.00000	 115.77804	   0.55402	   0.08821	   0.56099	  -9.04645
3052842.81344	 198.00000	  91.67210	   0.56576	   0.09544	   0.57375	  -9.57513
3052843.05844	 198.00000	  72.51701	   0.58178	   0.10349	   0.59092	 -10.08620
3052843.28844	 198.00000	  57.36816	   0.59976	   0.11134	   0.61001	 -10.51675
3052843.52444	 198.00000	  45.36290	   0.62037	   0.11897	   0.63168	 -10.85581
3052843.75744	 198.00000	  35.93134	   0.64206	   0.12393	   0.65391	 -10.92492
3052844.00744	 198.00000	  28.40909	   0.66765	   0.12602	   0.67943	 -10.68864
3052844.22144	 198.00000	  22.48202	   0.69105	   0.12442	   0.70216	 -10.20634
3052844.48644	 198.00000	  17.79613	   0.71544	   0.12020	   0.72547	  -9.53692
3052844.73944	 198.00000	  14.06813	   0.73958	   0.11024	   0.74775	  -8.47800
3052844.95544	 198.00000	  11.14480	   0.75647	   0.10025	   0.76308	  -7.54896
3052845.22244	 198.00000	   8.81772	   0.77175	   0.08768	   0.77672	  -6.48152
3052845.40044	 198.00000	   6.97545	   0.78351	   0.07732	   0.78732	  -5.63610
3052845.61844	 198.00000	   5.51730	   0.79091	   0.06831	   0.79385	  -4.93621
3052845.88744	 198.00000	   4.36941	   0.79812	   0.05857	   0.80027	  -4.19686
3052846.22344	 198.00000	   3.45686	   0.80326	   0.05120	   0.80489	  -3.64731
3052846.64144	 198.00000	   2.73547	   0.81044	   0.04379	   0.81162	  -3.09271
3052847.16644	 198.00000	   2.16054	   0.81614	   0.04290	   0.81727	  -3.00890
3052847.82644	 198.00000	   1.70952	   0.81894	   0.04333	   0.82008	  -3.02863
3052848.65444	 198.00000	   1.35352	   0.81892	   0.04382	   0.82009	  -3.06263
3052849.69745	 198.00000	   1.07079	   0.81777	   0.04266	   0.81888	  -2.98593
3052851.01145	 198.00000	   0.84734	   0.81875	   0.04084	   0.81977	  -2.85560
3052852.66745	 198.00000	   0.67072	   0.82180	   0.03862	   0.82270	  -2.69055
3052854.75545	 198.00000	   0.53067	   0.82887	   0.03724	   0.82971	  -2.57239
3052857.39245	 198.00000	   0.41976	   0.83957	   0.04016	   0.84053	  -2.73836
3052860.72445	 198.00000	   0.33183	   0.85244	   0.04989	   0.85390	  -3.34929
3052864.92945	 198.00000	   0.26261	   0.86122	   0.06730	   0.86384	  -4.46811
3052870.23746	 198.00000	   0.20791	   0.86370	   0.08806	   0.86818	  -5.82180
3052876.94246	 198.00000	   0.16452	   0.85986	   0.10517	   0.86627	  -6.97352
3052885.41847	 198.00000	   0.13007	   0.85606	   0.11570	   0.86385	  -7.69684
3052896.10947	 198.00000	   0.10309	   0.85853	   0.12078	   0.86698	  -8.00764
3052909.62348	 198.00000	   0.08153	   0.87059	   0.12641	   0.87972	  -8.26145
3052926.72049	 198.00000	   0.06443	   0.89150	   0.13648	   0.90189	  -8.70376
3052948.30750	 198.00000	   0.05102	   0.92254	   0.15156	   0.93491	  -9.32973
3052975.54952	 198.00000	   0.04042	   0.96399	   0.17738	   0.98017	 -10.42598
3053010.04554	 198.00000	   0.03192	   1.00844	   0.22244	   1.03268	 -12.43889
3053053.59257	 198.00000	   0.02528	   1.04105	   0.28197	   1.07856	 -15.15487
3053108.65760	 198.00000	   0.01999	   1.05864	   0.34111	   1.11224	 -17.85990
3067535.74234	 199.00000	20004.45300	   0.37809	  -0.01829	   0.37853	   2.76901
3067535.88434	 199.00000	15829.12600	   0.38310	  -0.00426	   0.38312	   0.63728
3067536.02634	 199.00000	12516.70300	   0.39075	   0.00528	   0.39078	  -0.77361
3067536.16834	 199.00000	9909.44240	   0.39825	   0.01519	   0.39854	  -2.18491
3067536.33334	 199.00000	7835.48000	   0.40502	   0.02298	   0.40567	  -3.24767
3067536.53334	 199.00000	6217.24610	   0.41276	   0.02697	   0.41364	  -3.73912
3067536.77134	 199.00000	4905.29100	   0.41949	   0.03215	   0.42072	  -4.38315
3067537.01034	 199.00000	3881.27370	   0.42773	   0.03664	   0.42930	  -4.89619
3067537.24834	 199.00000	3070.98270	   0.43396	   0.03903	   0.43571	  -5.13903
3067537.48634	 199.00000	2430.77780	   0.44180	   0.04253	   0.44384	  -5.49860
3067537.72434	 199.00000	1923.15370	   0.44810	   0.04641	   0.45049	  -5.91309
3067537.96234	 199.00000	1522.43580	   0.45661	   0.04856	   0.45918	  -6.07114
3067538.20035	 199.00000	1203.84460	   0.46371	   0.05038	   0.46644	  -6.20004
3067538.43935	 199.00000	 952.86591	   0.47148	   0.05337	   0.47449	  -6.45880
3067538.67735	 199.00000	 754.27557	   0.48074	   0.05668	   0.48407	  -6.72466
3067538.91535	 199.00000	 596.71857	   0.48713	   0.05739	   0.49050	  -6.71925
3067539.15235	 199.00000	 471.96338	   0.49623	   0.06057	   0.49991	  -6.95951
3067539.39135	 199.00000	 373.20856	   0.50533	   0.06352	   0.50931	  -7.16448
3067539.62935	 199.00000	 295.47278	   0.51271	   0.06693	   0.51706	  -7.43801
3067539.86835	 199.00000	 233.87738	   0.52370	   0.07123	   0.52852	  -7.74551
3067540.10635	 199.00000	 185.05922	   0.53107	   0.07639	   0.53654	  -8.18542
3067540.34235	 199.00000	 146.35823	   0.54297	   0.08197	   0.54912	  -8.58537
3067540.57935	 199.00000	 115.77804	   0.55392	   0.08842	   0.56093	  -9.06892
3067540.81335	 199.00000	  91.67210	   0.56791	   0.09553	   0.57589	  -9.54813
3067541.05835	 199.00000	  72.51701	   0.58179	   0.10317	   0.59087	 -10.05580
3067541.28835	 199.00000	  57.36816	   0.59850	   0.11039	   0.60860	 -10.44999
3067541.52435	 199.00000	  45.36290	   0.61825	   0.11933	   0.62966	 -10.92473
3067541.75735	 199.00000	  35.93134	   0.64326	   0.12332	   0.65498	 -10.85269
3067542.00735	 199.00000	  28.40909	   0.66704	   0.12686	   0.67900	 -10.76846
3067542.22135	 199.00000	  22.48202	   0.69356	   0.12635	   0.70498	 -10.32442
3067542.48635	 199.00000	  17.79613	   0.71626	   0.12036	   0.72631	  -9.53880
3067542.73835	 199.00000	  14.06813	   0.73726	   0.11101	   0.74557	  -8.56284
3067542.95535	 199.00000	  11.14480	   0.75665	   0.10043	   0.76329	  -7.56083
3067543.22235	 199.00000	   8.81772	   0.76996	   0.08868	   0.77505	  -6.57016
3067543.40035	 199.00000	   6.97545	   0.78489	   0.07548	   0.78851	  -5.49334
3067543.61835	 199.00000	   5.51730	   0.79511	   0.06748	   0.79797	  -4.85128
3067543.88735	 199.00000	   4.36941	   0.80057	   0.06016	   0.80282	  -4.29734
3067544.22335	 199.00000	   3.45686	   0.80355	   0.05398	   0.80536	  -3.84299
3067544.64135	 199.00000	   2.73547	   0.80605	   0.04614	   0.80737	  -3.27595
3067545.16635	 199.00000	   2.16054	   0.81046	   0.04100	   0.81150	  -2.89604
3067545.82635	 199.00000	   1.70952	   0.81680	   0.03682	   0.81763	  -2.58123
3067546.65435	 199.00000	   1.35352	   0.82297	   0.03586	   0.82375	  -2.49533
3067547.69735	 199.00000	   1.07079	   0.82833	   0.03980	   0.82929	  -2.75053
3067549.01135	 199.00000	   0.84734	   0.83083	   0.04597	   0.83211	  -3.16669
3067550.66735	 199.00000	   0.67072	   0.83009	   0.05139	   0.83168	  -3.54247
3067552.75535	 199.00000	   0.53067	   0.82691	   0.05370	   0.82865	  -3.71537
3067555.39236	 199.00000	   0.41976	   0.82602	   0.05317	   0.82773	  -3.68305
3067558.72436	 199.00000	   0.33183	   0.83046	   0.05217	   0.83210	  -3.59487
3067562.92936	 199.00000	   0.26261	   0.83985	   0.05254	   0.84149	  -3.57991
3067568.23736	 199.00000	   0.20791	   0.85543	   0.05830	   0.85741	  -3.89873
3067574.94237	 199.00000	   0.16452	   0.87314	   0.07300	   0.87618	  -4.77908
3067583.41837	 199.00000	   0.13007	   0.89066	   0.09759	   0.89599	  -6.25301
3067594.10838	 199.00000	   0.10309	   0.89870	   0.12886	   0.90789	  -8.15965
3067607.62239	 199.00000	   0.08153	   0.89912	   0.15876	   0.91303	 -10.01358
3067624.72040	 199.00000	   0.06443	   0.89864	   0.18257	   0.91700	 -11.48419
3067646.30741	 199.00000	   0.05102	   0.90244	   0.19313	   0.92287	 -12.07964
3067673.54943	 199.00000	   0.04042	   0.91863	   0.20349	   0.94089	 -12.49048
3067708.04545	 199.00000	   0.03192	   0.94808	   0.21600	   0.97238	 -12.83461
3067751.59247	 199.00000	   0.02528	   0.99041	   0.23359	   1.01758	 -13.27078
3067806.65851	 199.00000	   0.01999	   1.04971	   0.26285	   1.08212	 -14.05813
3082235.79427	 200.00000	20004.45300	   0.37830	  -0.01805	   0.37873	   2.73225
3082235.93627	 200.00000	15829.12600	   0.38462	  -0.00572	   0.38466	   0.85148
3082236.07827	 200.00000	12516.70300	   0.39174	   0.00560	   0.39178	  -0.81948
3082236.22027	 200.00000	9909.44240	   0.39850	   0.01475	   0.39878	  -2.11953
3082236.38527	 200.00000	7835.48000	   0.40599	   0.02299	   0.40664	  -3.24165
3082236.58527	 200.00000	6217.24610	   0.41421	   0.02577	   0.41501	  -3.56016
3082236.82427	 200.00000	4905.29100	   0.41970	   0.03157	   0.42089	  -4.30226
3082237.06227	 200.00000	3881.27370	   0.42728	   0.03751	   0.42892	  -5.01692
3082237.30027	 200.00000	3070.98270	   0.43412	   0.03844	   0.43582	  -5.05995
3082237.53827	 200.00000	2430.77780	   0.44044	   0.04279	   0.44251	  -5.54898
3082237.77627	 200.00000	1923.15370	   0.44833	   0.04700	   0.45078	  -5.98532
3082238.01427	 200.00000	1522.43580	   0.45730	   0.04741	   0.45976	  -5.91946
3082238.25227	 200.00000	1203.84460	   0.46454	   0.05152	   0.46738	  -6.32888
3082238.49127	 200.00000	 952.86591	   0.47144	   0.05306	   0.47442	  -6.42148
3082238.72927	 200.00000	 754.27557	   0.47747	   0.05586	   0.48073	  -6.67293
3082238.96727	 200.00000	 596.71857	   0.48707	   0.05950	   0.49069	  -6.96457
3082239.20427	 200.00000	 471.96338	   0.49703	   0.06078	   0.50074	  -6.97205
3082239.44327	 200.00000	 373.20856	   0.50445	   0.06483	   0.50859	  -7.32320
3082239.68127	 200.00000	 295.47278	   0.51099	   0.06777	   0.51546	  -7.55465
3082239.92027	 200.00000	 233.87738	   0.52427	   0.07113	   0.52907	  -7.72613
3082240.15827	 200.00000	 185.05922	   0.53254	   0.07724	   0.53811	  -8.25271
3082240.39427	 200.00000	 146.35823	   0.54255	   0.08300	   0.54887	  -8.69806
3082240.63127	 200.00000	 115.77804	   0.55499	   0.08877	   0.56205	  -9.08779
3082240.86527	 200.00000	  91.67210	   0.56741	   0.09627	   0.57552	  -9.62949
3082241.11027	 200.00000	  72.51701	   0.58001	   0.10324	   0.58913	 -10.09267
3082241.34027	 200.00000	  57.36816	   0.59933	   0.11006	   0.60935	 -10.40573
3082241.57627	 200.00000	  45.36290	   0.62024	   0.11823	   0.63140	 -10.79228
3082241.80927	 200.00000	  35.93134	   0.64227	   0.12331	   0.65400	 -10.86766
3082242.05927	 200.00000	  28.40909	   0.66751	   0.12705	   0.67949	 -10.77662
3082242.27327	 200.00000	  22.48202	   0.68949	   0.12435	   0.70061	 -10.22356
3082242.53827	 200.00000	  17.79613	   0.71594	   0.11815	   0.72562	  -9.37059
3082242.79027	 200.00000	  14.06813	   0.73786	   0.11230	   0.74636	  -8.65379
3082243.00727	 200.00000	  11.14480	   0.75752	   0.09957	   0.76403	  -7.48814
3082243.27427	 200.00000	   8.81772	   0.77196	   0.08922	   0.77710	  -6.59253
3082243.45227	 200.00000	   6.97545	   0.78065	   0.07795	   0.78454	  -5.70207
3082243.67027	 200.00000	   5.51730	   0.79034	   0.06583	   0.79308	  -4.76141
3082243.93927	 200.00000	   4.36941	   0.79898	   0.05833	   0.80110	  -4.17535
3082244.27527	 200.00000	   3.45686	   0.80448	   0.05161	   0.80614	  -3.67043
3082244.69327	 200.00000	   2.73547	   0.80965	   0.04836	   0.81109	  -3.41795
3082245.21827	 200.00000	   2.16054	   0.81053	   0.04594	   0.81183	  -3.24381
3082245.87827	 200.00000	   1.70952	   0.81247	   0.04196	   0.81356	  -2.95622
3082246.70627	 200.00000	   1.35352	   0.81363	   0.03719	   0.81448	  -2.61686
3082247.74927	 200.00000	   1.07079	   0.81833	   0.03382	   0.81903	  -2.36671
3082249.06327	 200.00000	   0.84734	   0.82596	   0.03371	   0.82665	  -2.33707
3082250.71927	 200.00000	   0.67072	   0.83431	   0.03638	   0.83510	  -2.49658
3082252.80728	 200.00000	   0.53067	   0.84184	   0.04574	   0.84308	  -3.11024
3082255.44428	 200.00000	   0.41976	   0.84395	   0.05905	   0.84602	  -4.00251
3082258.77528	 200.00000	   0.33183	   0.84183	   0.07073	   0.84480	  -4.80297
3082262.98128	 200.00000	   0.26261	   0.83694	   0.07734	   0.84050	  -5.27953
3082268.28929	 200.00000	   0.20791	   0.83653	   0.07923	   0.84027	  -5.41040
3082274.99429	 200.00000	   0.16452	   0.84216	   0.08060	   0.84601	  -5.46665
3082283.47029	 200.00000	   0.13007	   0.85593	   0.08464	   0.86010	  -5.64760
3082294.16130	 200.00000	   0.10309	   0.87714	   0.09413	   0.88218	  -6.12531
3082307.67431	 200.00000	   0.08153	   0.90490	   0.11349	   0.91199	  -7.14845
3082324.77232	 200.00000	   0.06443	   0.93168	   0.14409	   0.94276	  -8.79178
3082346.35933	 200.00000	   0.05102	   0.95594	   0.18868	   0.97438	 -11.16536
3082373.60135	 200.00000	   0.04042	   0.96501	   0.23370	   0.99290	 -13.61359
3082408.09737	 200.00000	   0.03192	   0.96729	   0.27124	   1.00460	 -15.66414
3082451.64539	 200.00000	   0.02528	   0.97539	   0.29183	   1.01811	 -16.65689
3082506.71043	 200.00000	   0.01999	   1.00019	   0.30701	   1.04625	 -17.06373
3096933.96217	 201.00000	20004.45300	   0.37741	  -0.01909	   0.37789	   2.89527
3096934.10417	 201.00000	15829.12600	   0.38502	  -0.00466	   0.38505	   0.69272
3096934.24617	 201.00000	12516.70300	   0.39178	   0.00608	   0.39183	  -0.88949
3096934.38817	 201.00000	9909.44240	   0.39926	   0.01499	   0.39954	  -2.15042
3096934.55317	 201.00000	7835.48000	   0.40653	   0.02209	   0.40713	  -3.11013
3096934.75317	 201.00000	6217.24610	   0.41395	   0.02798	   0.41489	  -3.86669
3096934.99217	 201.00000	4905.29100	   0.41900	   0.03297	   0.42030	  -4.49897
3096935.23017	 201.00000	3881.27370	   0.42675	   0.03702	   0.42835	  -4.95813
3096935.46817	 201.00000	3070.98270	   0.43267	   0.03984	   0.43450	  -5.26058
3096935.70617	 201.00000	2430.77780	   0.44168	   0.04438	   0.44390	  -5.73800
3096935.94417	 201.00000	1923.15370	   0.44787	   0.04736	   0.45037	  -6.03647
3096936.18217	 201.00000	1522.43580	   0.45667	   0.04714	   0.45910	  -5.89362
3096936.42017	 201.00000	1203.84460	   0.46418	   0.04980	   0.46684	  -6.12344
3096936.65917	 201.00000	 952.86591	   0.47128	   0.05425	   0.47439	  -6.56597
3096936.89717	 201.00000	 754.27557	   0.47990	   0.05685	   0.48326	  -6.75546
3096937.13517	 201.00000	 596.71857	   0.48745	   0.05679	   0.49074	  -6.64520
3096937.37218	 201.00000	 471.96338	   0.49538	   0.06148	   0.49918	  -7.07461
3096937.61118	 201.00000	 373.20856	   0.50589	   0.06440	   0.50997	  -7.25430
3096937.84918	 201.00000	 295.47278	   0.51195	   0.06681	   0.51629	  -7.43523
3096938.08818	 201.00000	 233.87738	   0.52269	   0.07130	   0.52753	  -7.76741
3096938.32618	 201.00000	 185.05922	   0.53180	   0.07521	   0.53709	  -8.05000
3096938.56218	 201.00000	 146.35823	   0.54288	   0.08171	   0.54899	  -8.55998
3096938.79918	 201.00000	 115.77804	   0.55483	   0.08854	   0.56185	  -9.06683
3096939.03318	 201.00000	  91.67210	   0.56765	   0.09543	   0.57562	  -9.54247
3096939.27918	 201.00000	  72.51701	   0.58209	   0.10166	   0.59090	  -9.90626
3096939.50818	 201.00000	  57.36816	   0.59912	   0.11055	   0.60923	 -10.45463
3096939.74418	 201.00000	  45.36290	   0.61925	   0.11776	   0.63035	 -10.76714
