Repository: kbm2110/Battery_Diagnostics_Thesis

# Battery_Diagnostics_Thesis
 Data-driven battery diagnostics using EIS

**Author:** Bala Manikanta Yaswanth Kanagarla
**Institution:** Technische Hochschule Ingolstadt (THI)
**Supervisor:** Prof. Dr. H.-G. Schweiger

## Overview

This project implements a machine learning framework for 
non-invasive State of Health (SoH) estimation of lithium-ion 
batteries using Electrochemical Impedance Spectroscopy (EIS).

Eight physically interpretable features are extracted from 
impedance spectra and used to train six ML models under a 
strict cell-level train-test split. The stacking ensemble 
achieves R² = 0.9122 and RMSE = 0.0234 on completely unseen 
cells.

---

File: data/EIS/EIS_state_IX_45C02.txt (part 24 of 37)
time/s	           cycle number	freq/Hz	           Re(Z)/Ohm	  -Im(Z)/Ohm	   |Z|/Ohm	   Phase(Z)/deg
2983194.44311	 193.00000	3070.98270	   0.46895	   0.04894	   0.47150	  -5.95774
2983194.68111	 193.00000	2430.77780	   0.47718	   0.05182	   0.47999	  -6.19722
2983194.91911	 193.00000	1923.15370	   0.48584	   0.05437	   0.48888	  -6.38566
2983195.15711	 193.00000	1522.43580	   0.49484	   0.05695	   0.49811	  -6.56562
2983195.39511	 193.00000	1203.84460	   0.50302	   0.05874	   0.50643	  -6.66115
2983195.63411	 193.00000	 952.86591	   0.51166	   0.06059	   0.51523	  -6.75324
2983195.87211	 193.00000	 754.27557	   0.52134	   0.06252	   0.52508	  -6.83833
2983196.10911	 193.00000	 596.71857	   0.53033	   0.06645	   0.53448	  -7.14158
2983196.34711	 193.00000	 471.96338	   0.54037	   0.06960	   0.54483	  -7.33930
2983196.58611	 193.00000	 373.20856	   0.54849	   0.07051	   0.55300	  -7.32555
2983196.82411	 193.00000	 295.47278	   0.55876	   0.07364	   0.56359	  -7.50798
2983197.06311	 193.00000	 233.87738	   0.57050	   0.07793	   0.57580	  -7.77884
2983197.30111	 193.00000	 185.05922	   0.58157	   0.08287	   0.58744	  -8.11000
2983197.53711	 193.00000	 146.35823	   0.59187	   0.08798	   0.59837	  -8.45493
2983197.77411	 193.00000	 115.77804	   0.60452	   0.09348	   0.61171	  -8.79062
2983198.00811	 193.00000	  91.67210	   0.61487	   0.10070	   0.62306	  -9.30124
2983198.25311	 193.00000	  72.51701	   0.62907	   0.10654	   0.63803	  -9.61246
2983198.48211	 193.00000	  57.36816	   0.64177	   0.11752	   0.65245	 -10.37666
2983198.71911	 193.00000	  45.36290	   0.65925	   0.12739	   0.67144	 -10.93655
2983198.95111	 193.00000	  35.93134	   0.67575	   0.14128	   0.69036	 -11.80890
2983199.20211	 193.00000	  28.40909	   0.69795	   0.15379	   0.71469	 -12.42610
2983199.41611	 193.00000	  22.48202	   0.72239	   0.16924	   0.74195	 -13.18569
2983199.68111	 193.00000	  17.79613	   0.75070	   0.18226	   0.77250	 -13.64690
2983199.93311	 193.00000	  14.06813	   0.78838	   0.19587	   0.81235	 -13.95230
2983200.14911	 193.00000	  11.14480	   0.82652	   0.20212	   0.85087	 -13.74136
2983200.41711	 193.00000	   8.81772	   0.86618	   0.20301	   0.88966	 -13.19073
2983200.59511	 193.00000	   6.97545	   0.90661	   0.19932	   0.92826	 -12.39944
2983200.81311	 193.00000	   5.51730	   0.94553	   0.18735	   0.96391	 -11.20751
2983201.08211	 193.00000	   4.36941	   0.97655	   0.17358	   0.99186	 -10.07874
2983201.41711	 193.00000	   3.45686	   1.00655	   0.15449	   1.01833	  -8.72570
2983201.83611	 193.00000	   2.73547	   1.02890	   0.13726	   1.03802	  -7.59867
2983202.36111	 193.00000	   2.16054	   1.04568	   0.12159	   1.05273	  -6.63240
2983203.02011	 193.00000	   1.70952	   1.05804	   0.10706	   1.06344	  -5.77806
2983203.84911	 193.00000	   1.35352	   1.06930	   0.09507	   1.07352	  -5.08066
2983204.89211	 193.00000	   1.07079	   1.07775	   0.08633	   1.08121	  -4.57953
2983206.20612	 193.00000	   0.84734	   1.08394	   0.07959	   1.08686	  -4.19946
2983207.86112	 193.00000	   0.67072	   1.09008	   0.07653	   1.09276	  -4.01584
2983209.95012	 193.00000	   0.53067	   1.09587	   0.07445	   1.09839	  -3.88643
2983212.58712	 193.00000	   0.41976	   1.10258	   0.07599	   1.10519	  -3.94258
2983215.91812	 193.00000	   0.33183	   1.10859	   0.08130	   1.11157	  -4.19426
2983220.12412	 193.00000	   0.26261	   1.11462	   0.08815	   1.11810	  -4.52159
2983225.43213	 193.00000	   0.20791	   1.12156	   0.09614	   1.12567	  -4.89935
2983232.13713	 193.00000	   0.16452	   1.13200	   0.10610	   1.13697	  -5.35468
2983240.61314	 193.00000	   0.13007	   1.14402	   0.12183	   1.15049	  -6.07866
2983251.30314	 193.00000	   0.10309	   1.15608	   0.14166	   1.16472	  -6.98572
2983264.81715	 193.00000	   0.08153	   1.16934	   0.16205	   1.18052	  -7.88969
2983281.91516	 193.00000	   0.06443	   1.18816	   0.18465	   1.20243	  -8.83336
2983303.50217	 193.00000	   0.05102	   1.21763	   0.21007	   1.23562	  -9.78839
2983330.74419	 193.00000	   0.04042	   1.24874	   0.24623	   1.27278	 -11.15448
2983365.24021	 193.00000	   0.03192	   1.27778	   0.28659	   1.30953	 -12.64168
2983408.78724	 193.00000	   0.02528	   1.31022	   0.32022	   1.34878	 -13.73384
2983463.85327	 193.00000	   0.01999	   1.35499	   0.34945	   1.39933	 -14.46131
2997916.98635	 194.00000	20004.45300	   0.39762	  -0.00338	   0.39763	   0.48770
2997917.12935	 194.00000	15829.12600	   0.40667	   0.01020	   0.40679	  -1.43658
2997917.27135	 194.00000	12516.70300	   0.41617	   0.02015	   0.41666	  -2.77261
2997917.41335	 194.00000	9909.44240	   0.42638	   0.02775	   0.42729	  -3.72374
2997917.57735	 194.00000	7835.48000	   0.43372	   0.03290	   0.43497	  -4.33840
2997917.77835	 194.00000	6217.24610	   0.44400	   0.03961	   0.44576	  -5.09806
2997918.01635	 194.00000	4905.29100	   0.45205	   0.04154	   0.45395	  -5.25086
2997918.25535	 194.00000	3881.27370	   0.46059	   0.04676	   0.46296	  -5.79654
2997918.49335	 194.00000	3070.98270	   0.46849	   0.04808	   0.47095	  -5.85918
2997918.73135	 194.00000	2430.77780	   0.47721	   0.05192	   0.48003	  -6.20949
2997918.96935	 194.00000	1923.15370	   0.48622	   0.05284	   0.48908	  -6.20254
2997919.20735	 194.00000	1522.43580	   0.49484	   0.05618	   0.49801	  -6.47746
2997919.44535	 194.00000	1203.84460	   0.50430	   0.05734	   0.50755	  -6.48714
2997919.68435	 194.00000	 952.86591	   0.51128	   0.06023	   0.51481	  -6.71847
2997919.92235	 194.00000	 754.27557	   0.52040	   0.06259	   0.52415	  -6.85842
2997920.15935	 194.00000	 596.71857	   0.53054	   0.06517	   0.53453	  -7.00268
2997920.39735	 194.00000	 471.96338	   0.53950	   0.06681	   0.54362	  -7.05973
2997920.63635	 194.00000	 373.20856	   0.55041	   0.07087	   0.55495	  -7.33692
2997920.87435	 194.00000	 295.47278	   0.55891	   0.07306	   0.56366	  -7.44737
2997921.11335	 194.00000	 233.87738	   0.56920	   0.07812	   0.57454	  -7.81459
2997921.35135	 194.00000	 185.05922	   0.57967	   0.08310	   0.58559	  -8.15797
2997921.58735	 194.00000	 146.35823	   0.59261	   0.08823	   0.59914	  -8.46834
2997921.82435	 194.00000	 115.77804	   0.60184	   0.09378	   0.60910	  -8.85655
2997922.05835	 194.00000	  91.67210	   0.61594	   0.09914	   0.62387	  -9.14392
2997922.30335	 194.00000	  72.51701	   0.62883	   0.10577	   0.63766	  -9.54747
2997922.53235	 194.00000	  57.36816	   0.64283	   0.11579	   0.65317	 -10.21085
2997922.76935	 194.00000	  45.36290	   0.65908	   0.12751	   0.67130	 -10.94937
2997923.00135	 194.00000	  35.93134	   0.67609	   0.13966	   0.69037	 -11.67143
2997923.25235	 194.00000	  28.40909	   0.69608	   0.15344	   0.71280	 -12.43115
2997923.46635	 194.00000	  22.48202	   0.72229	   0.16898	   0.74180	 -13.16773
2997923.73135	 194.00000	  17.79613	   0.75050	   0.18233	   0.77233	 -13.65548
2997923.98335	 194.00000	  14.06813	   0.78803	   0.19384	   0.81152	 -13.81912
2997924.19935	 194.00000	  11.14480	   0.82472	   0.20160	   0.84901	 -13.73668
2997924.46735	 194.00000	   8.81772	   0.86589	   0.20242	   0.88924	 -13.15778
2997924.64535	 194.00000	   6.97545	   0.90640	   0.19883	   0.92796	 -12.37261
2997924.86335	 194.00000	   5.51730	   0.94479	   0.18613	   0.96295	 -11.14504
2997925.13235	 194.00000	   4.36941	   0.97554	   0.17300	   0.99076	 -10.05623
2997925.46735	 194.00000	   3.45686	   1.00478	   0.15315	   1.01638	  -8.66619
2997925.88635	 194.00000	   2.73547	   1.02751	   0.13730	   1.03665	  -7.61087
2997926.41135	 194.00000	   2.16054	   1.04454	   0.12176	   1.05161	  -6.64887
2997927.07135	 194.00000	   1.70952	   1.05723	   0.10672	   1.06261	  -5.76417
2997927.89935	 194.00000	   1.35352	   1.06780	   0.09444	   1.07196	  -5.05417
2997928.94236	 194.00000	   1.07079	   1.07638	   0.08575	   1.07979	  -4.55499
2997930.25636	 194.00000	   0.84734	   1.08289	   0.07983	   1.08583	  -4.21612
2997931.91136	 194.00000	   0.67072	   1.08861	   0.07614	   1.09127	  -4.00108
2997934.00036	 194.00000	   0.53067	   1.09475	   0.07445	   1.09728	  -3.89050
2997936.63736	 194.00000	   0.41976	   1.10176	   0.07603	   1.10438	  -3.94761
2997939.96836	 194.00000	   0.33183	   1.10781	   0.08133	   1.11079	  -4.19884
2997944.17436	 194.00000	   0.26261	   1.11344	   0.08810	   1.11692	  -4.52407
2997949.48237	 194.00000	   0.20791	   1.11996	   0.09620	   1.12408	  -4.90961
2997956.18737	 194.00000	   0.16452	   1.13016	   0.10601	   1.13512	  -5.35847
2997964.66338	 194.00000	   0.13007	   1.14257	   0.12121	   1.14898	  -6.05569
2997975.35338	 194.00000	   0.10309	   1.15461	   0.14077	   1.16317	  -6.95136
2997988.86739	 194.00000	   0.08153	   1.16797	   0.16179	   1.17913	  -7.88671
2998005.96540	 194.00000	   0.06443	   1.18695	   0.18526	   1.20132	  -8.87104
2998027.55241	 194.00000	   0.05102	   1.21485	   0.20939	   1.23276	  -9.77949
2998054.79443	 194.00000	   0.04042	   1.24765	   0.24520	   1.27151	 -11.11873
2998089.29045	 194.00000	   0.03192	   1.27776	   0.28561	   1.30929	 -12.59998
2998132.83748	 194.00000	   0.02528	   1.30825	   0.32074	   1.34700	 -13.77544
2998187.90351	 194.00000	   0.01999	   1.35227	   0.35177	   1.39727	 -14.58120
3012641.20039	 195.00000	20004.45300	   0.39828	  -0.00405	   0.39830	   0.58208
3012641.34339	 195.00000	15829.12600	   0.40804	   0.00803	   0.40812	  -1.12721
3012641.48539	 195.00000	12516.70300	   0.41662	   0.01969	   0.41709	  -2.70641
3012641.62739	 195.00000	9909.44240	   0.42657	   0.02765	   0.42746	  -3.70839
3012641.79139	 195.00000	7835.48000	   0.43545	   0.03353	   0.43674	  -4.40343
3012641.99239	 195.00000	6217.24610	   0.44604	   0.03878	   0.44772	  -4.96911
3012642.23039	 195.00000	4905.29100	   0.45201	   0.04352	   0.45410	  -5.50000
3012642.46939	 195.00000	3881.27370	   0.46137	   0.04651	   0.46371	  -5.75708
3012642.70739	 195.00000	3070.98270	   0.46888	   0.04865	   0.47140	  -5.92420
3012642.94539	 195.00000	2430.77780	   0.47827	   0.05266	   0.48116	  -6.28313
3012643.18339	 195.00000	1923.15370	   0.48619	   0.05343	   0.48911	  -6.27120
3012643.42139	 195.00000	1522.43580	   0.49485	   0.05530	   0.49793	  -6.37620
3012643.65939	 195.00000	1203.84460	   0.50315	   0.05685	   0.50635	  -6.44674
3012643.89839	 195.00000	 952.86591	   0.51219	   0.05952	   0.51564	  -6.62882
3012644.13639	 195.00000	 754.27557	   0.52170	   0.06384	   0.52560	  -6.97605
3012644.37439	 195.00000	 596.71857	   0.52976	   0.06392	   0.53360	  -6.88033
3012644.61139	 195.00000	 471.96338	   0.54036	   0.06600	   0.54437	  -6.96328
3012644.85039	 195.00000	 373.20856	   0.54818	   0.07129	   0.55280	  -7.40986
3012645.08839	 195.00000	 295.47278	   0.56016	   0.07427	   0.56507	  -7.55273
3012645.32739	 195.00000	 233.87738	   0.56954	   0.07853	   0.57493	  -7.85065
3012645.56539	 195.00000	 185.05922	   0.58045	   0.08330	   0.58639	  -8.16628
3012645.80139	 195.00000	 146.35823	   0.59120	   0.08701	   0.59757	  -8.37266
3012646.03839	 195.00000	 115.77804	   0.60370	   0.09404	   0.61098	  -8.85427
3012646.27239	 195.00000	  91.67210	   0.61402	   0.09997	   0.62211	  -9.24765
3012646.51739	 195.00000	  72.51701	   0.62771	   0.10773	   0.63689	  -9.73885
3012646.74739	 195.00000	  57.36816	   0.64116	   0.11615	   0.65160	 -10.26776
3012646.98339	 195.00000	  45.36290	   0.65757	   0.12687	   0.66970	 -10.92079
3012647.21539	 195.00000	  35.93134	   0.67653	   0.13863	   0.69059	 -11.58054
3012647.46639	 195.00000	  28.40909	   0.69712	   0.15383	   0.71389	 -12.44358
3012647.68039	 195.00000	  22.48202	   0.72230	   0.16901	   0.74181	 -13.16983
3012647.94539	 195.00000	  17.79613	   0.75139	   0.18388	   0.77356	 -13.75127
3012648.19739	 195.00000	  14.06813	   0.78610	   0.19344	   0.80955	 -13.82415
3012648.41339	 195.00000	  11.14480	   0.82705	   0.20158	   0.85126	 -13.69811
3012648.68140	 195.00000	   8.81772	   0.86579	   0.20474	   0.88967	 -13.30473
3012648.85940	 195.00000	   6.97545	   0.90720	   0.19917	   0.92881	 -12.38230
3012649.07740	 195.00000	   5.51730	   0.94406	   0.18491	   0.96200	 -11.08183
3012649.34640	 195.00000	   4.36941	   0.97883	   0.17508	   0.99437	 -10.14111
3012649.68240	 195.00000	   3.45686	   1.00616	   0.15482	   1.01800	  -8.74733
3012650.10040	 195.00000	   2.73547	   1.02861	   0.13777	   1.03780	  -7.62892
3012650.62540	 195.00000	   2.16054	   1.04598	   0.12198	   1.05307	  -6.65181
3012651.28540	 195.00000	   1.70952	   1.05886	   0.10644	   1.06419	  -5.74034
3012652.11340	 195.00000	   1.35352	   1.06923	   0.09438	   1.07339	  -5.04453
3012653.15640	 195.00000	   1.07079	   1.07876	   0.08621	   1.08220	  -4.56930
3012654.47040	 195.00000	   0.84734	   1.08456	   0.08073	   1.08756	  -4.25706
3012656.12640	 195.00000	   0.67072	   1.09145	   0.07747	   1.09420	  -4.05990
3012658.21440	 195.00000	   0.53067	   1.09606	   0.07566	   1.09867	  -3.94860
3012660.85140	 195.00000	   0.41976	   1.10267	   0.07616	   1.10530	  -3.95121
3012664.18240	 195.00000	   0.33183	   1.10961	   0.08027	   1.11251	  -4.13751
3012668.38841	 195.00000	   0.26261	   1.11583	   0.08763	   1.11927	  -4.49044
3012673.69641	 195.00000	   0.20791	   1.12194	   0.09672	   1.12610	  -4.92708
3012680.40141	 195.00000	   0.16452	   1.13111	   0.10695	   1.13616	  -5.40167
3012688.87742	 195.00000	   0.13007	   1.14435	   0.12181	   1.15081	  -6.07612
3012699.56843	 195.00000	   0.10309	   1.15940	   0.14207	   1.16808	  -6.98627
3012713.08143	 195.00000	   0.08153	   1.17374	   0.16669	   1.18552	  -8.08272
3012730.17944	 195.00000	   0.06443	   1.19041	   0.19183	   1.20577	  -9.15445
3012751.76646	 195.00000	   0.05102	   1.21268	   0.21127	   1.23094	  -9.88268
3012779.00847	 195.00000	   0.04042	   1.24530	   0.23959	   1.26814	 -10.89056
3012813.50449	 195.00000	   0.03192	   1.28015	   0.27830	   1.31006	 -12.26522
3012857.05152	 195.00000	   0.02528	   1.31251	   0.31659	   1.35015	 -13.56121
3012912.11755	 195.00000	   0.01999	   1.35501	   0.35319	   1.40029	 -14.60940
3027358.50478	 196.00000	20004.45300	   0.39846	  -0.00566	   0.39850	   0.81414
3027358.64778	 196.00000	15829.12600	   0.40762	   0.00848	   0.40771	  -1.19176
3027358.78978	 196.00000	12516.70300	   0.41724	   0.01986	   0.41771	  -2.72480
3027358.93178	 196.00000	9909.44240	   0.42843	   0.02709	   0.42929	  -3.61802
3027359.09578	 196.00000	7835.48000	   0.43800	   0.03339	   0.43927	  -4.35914
3027359.29678	 196.00000	6217.24610	   0.44407	   0.03864	   0.44575	  -4.97262
3027359.53478	 196.00000	4905.29100	   0.45150	   0.04175	   0.45342	  -5.28365
3027359.77378	 196.00000	3881.27370	   0.46211	   0.04515	   0.46431	  -5.58026
3027360.01178	 196.00000	3070.98270	   0.47073	   0.04884	   0.47326	  -5.92312
3027360.24978	 196.00000	2430.77780	   0.47916	   0.05109	   0.48188	  -6.08597
3027360.48778	 196.00000	1923.15370	   0.48727	   0.05393	   0.49025	  -6.31519
3027360.72578	 196.00000	1522.43580	   0.49501	   0.05515	   0.49807	  -6.35724
3027360.96378	 196.00000	1203.84460	   0.50306	   0.05725	   0.50631	  -6.49232
3027361.20278	 196.00000	 952.86591	   0.51150	   0.06006	   0.51501	  -6.69654
3027361.44078	 196.00000	 754.27557	   0.52141	   0.06255	   0.52515	  -6.84080
3027361.67778	 196.00000	 596.71857	   0.53171	   0.06680	   0.53589	  -7.16042
3027361.91578	 196.00000	 471.96338	   0.53960	   0.06760	   0.54381	  -7.14067
3027362.15478	 196.00000	 373.20856	   0.54972	   0.07131	   0.55432	  -7.39132
3027362.39278	 196.00000	 295.47278	   0.56054	   0.07580	   0.56564	  -7.70124
3027362.63178	 196.00000	 233.87738	   0.56967	   0.07902	   0.57513	  -7.89685
3027362.86978	 196.00000	 185.05922	   0.58127	   0.08240	   0.58708	  -8.06807
3027363.10578	 196.00000	 146.35823	   0.59281	   0.08881	   0.59942	  -8.51981
3027363.34278	 196.00000	 115.77804	   0.60577	   0.09392	   0.61301	  -8.81305
3027363.57678	 196.00000	  91.67210	   0.61501	   0.10069	   0.62320	  -9.29767
3027363.82178	 196.00000	  72.51701	   0.63022	   0.10836	   0.63946	  -9.75650
3027364.05078	 196.00000	  57.36816	   0.64290	   0.11642	   0.65336	 -10.26406
3027364.28778	 196.00000	  45.36290	   0.65939	   0.12574	   0.67127	 -10.79656
3027364.51978	 196.00000	  35.93134	   0.67755	   0.13905	   0.69167	 -11.59769
3027364.77078	 196.00000	  28.40909	   0.69722	   0.15234	   0.71367	 -12.32531
3027364.98478	 196.00000	  22.48202	   0.72187	   0.16912	   0.74142	 -13.18561
3027365.24978	 196.00000	  17.79613	   0.75121	   0.18276	   0.77312	 -13.67330
3027365.50178	 196.00000	  14.06813	   0.78701	   0.19474	   0.81075	 -13.89849
3027365.71778	 196.00000	  11.14480	   0.82625	   0.20191	   0.85056	 -13.73202
3027365.98578	 196.00000	   8.81772	   0.86689	   0.20269	   0.89027	 -13.15998
3027366.16378	 196.00000	   6.97545	   0.90757	   0.20085	   0.92953	 -12.47897
3027366.38178	 196.00000	   5.51730	   0.94627	   0.18514	   0.96421	 -11.07021
3027366.65078	 196.00000	   4.36941	   0.97729	   0.17407	   0.99267	 -10.09915
3027366.98578	 196.00000	   3.45686	   1.00725	   0.15394	   1.01894	  -8.68918
3027367.40478	 196.00000	   2.73547	   1.02930	   0.13788	   1.03850	  -7.62983
3027367.92979	 196.00000	   2.16054	   1.04671	   0.12243	   1.05384	  -6.67146
3027368.58979	 196.00000	   1.70952	   1.05916	   0.10714	   1.06457	  -5.77619
3027369.41779	 196.00000	   1.35352	   1.07008	   0.09545	   1.07432	  -5.09735
3027370.46079	 196.00000	   1.07079	   1.07859	   0.08657	   1.08206	  -4.58877
3027371.77479	 196.00000	   0.84734	   1.08556	   0.08078	   1.08856	  -4.25568
3027373.42979	 196.00000	   0.67072	   1.09149	   0.07714	   1.09421	  -4.04238
3027375.51879	 196.00000	   0.53067	   1.09708	   0.07477	   1.09963	  -3.89901
3027378.15579	 196.00000	   0.41976	   1.10361	   0.07592	   1.10622	  -3.93529
3027381.48679	 196.00000	   0.33183	   1.11040	   0.08090	   1.11335	  -4.16700
3027385.69280	 196.00000	   0.26261	   1.11606	   0.08850	   1.11956	  -4.53413
3027391.00080	 196.00000	   0.20791	   1.12257	   0.09613	   1.12668	  -4.89451
3027397.70580	 196.00000	   0.16452	   1.13274	   0.10631	   1.13772	  -5.36179
3027406.18181	 196.00000	   0.13007	   1.14562	   0.12125	   1.15202	  -6.04168
3027416.87181	 196.00000	   0.10309	   1.15797	   0.14115	   1.16654	  -6.94992
3027430.38582	 196.00000	   0.08153	   1.17104	   0.16236	   1.18224	  -7.89369
3027447.48383	 196.00000	   0.06443	   1.18939	   0.18701	   1.20400	  -8.93556
3027469.07085	 196.00000	   0.05102	   1.21659	   0.20960	   1.23451	  -9.77526
3027496.31286	 196.00000	   0.04042	   1.24859	   0.24420	   1.27225	 -11.06646
3027530.80888	 196.00000	   0.03192	   1.28191	   0.28587	   1.31340	 -12.57137
3027574.35591	 196.00000	   0.02528	   1.31280	   0.32243	   1.35182	 -13.79912
3027629.42194	 196.00000	   0.01999	   1.35633	   0.35332	   1.40160	 -14.60093
3042069.67292	 197.00000	20004.45300	   0.39935	  -0.00401	   0.39937	   0.57494
3042069.81592	 197.00000	15829.12600	   0.40757	   0.00892	   0.40766	  -1.25397
3042069.95792	 197.00000	12516.70300	   0.41900	   0.01935	   0.41944	  -2.64378
3042070.09992	 197.00000	9909.44240	   0.42820	   0.02720	   0.42906	  -3.63436
3042070.26392	 197.00000	7835.48000	   0.43602	   0.03380	   0.43733	  -4.43301
3042070.46492	 197.00000	6217.24610	   0.44472	   0.03820	   0.44636	  -4.90946
3042070.70292	 197.00000	4905.29100	   0.45433	   0.04230	   0.45629	  -5.31900
3042070.94192	 197.00000	3881.27370	   0.46203	   0.04662	   0.46438	  -5.76193
3042071.17992	 197.00000	3070.98270	   0.47021	   0.04880	   0.47274	  -5.92551
3042071.41792	 197.00000	2430.77780	   0.47906	   0.05134	   0.48180	  -6.11712
3042071.65592	 197.00000	1923.15370	   0.48755	   0.05285	   0.49040	  -6.18699
3042071.89392	 197.00000	1522.43580	   0.49645	   0.05588	   0.49958	  -6.42261
3042072.13192	 197.00000	1203.84460	   0.50395	   0.05774	   0.50724	  -6.53654
3042072.37092	 197.00000	 952.86591	   0.51298	   0.06095	   0.51659	  -6.77609
3042072.60892	 197.00000	 754.27557	   0.52139	   0.06262	   0.52513	  -6.84890
3042072.84592	 197.00000	 596.71857	   0.53138	   0.06585	   0.53545	  -7.06373
3042073.08392	 197.00000	 471.96338	   0.53974	   0.06861	   0.54408	  -7.24485
3042073.32292	 197.00000	 373.20856	   0.54933	   0.07133	   0.55394	  -7.39815
3042073.56092	 197.00000	 295.47278	   0.56197	   0.07477	   0.56692	  -7.57820
3042073.79992	 197.00000	 233.87738	   0.56939	   0.07736	   0.57462	  -7.73734
3042074.03792	 197.00000	 185.05922	   0.58040	   0.08195	   0.58616	  -8.03649
3042074.27392	 197.00000	 146.35823	   0.59350	   0.08861	   0.60008	  -8.49201
3042074.51092	 197.00000	 115.77804	   0.60399	   0.09293	   0.61110	  -8.74651
3042074.74492	 197.00000	  91.67210	   0.61744	   0.10026	   0.62553	  -9.22359
3042074.98992	 197.00000	  72.51701	   0.63024	   0.10915	   0.63963	  -9.82571
3042075.21892	 197.00000	  57.36816	   0.64446	   0.11756	   0.65509	 -10.33800
3042075.45592	 197.00000	  45.36290	   0.65897	   0.12758	   0.67121	 -10.95685
3042075.68792	 197.00000	  35.93134	   0.67790	   0.13828	   0.69186	 -11.52888
3042075.93892	 197.00000	  28.40909	   0.69838	   0.15439	   0.71525	 -12.46562
3042076.15292	 197.00000	  22.48202	   0.72371	   0.16948	   0.74329	 -13.18025
3042076.41792	 197.00000	  17.79613	   0.75240	   0.18317	   0.77437	 -13.68206
3042076.66992	 197.00000	  14.06813	   0.78858	   0.19703	   0.81282	 -14.02859
3042076.88592	 197.00000	  11.14480	   0.82674	   0.20468	   0.85170	 -13.90516
3042077.15392	 197.00000	   8.81772	   0.86760	   0.20511	   0.89151	 -13.30131
3042077.33192	 197.00000	   6.97545	   0.90738	   0.19954	   0.92906	 -12.40218
3042077.54992	 197.00000	   5.51730	   0.94639	   0.18967	   0.96521	 -11.33253
3042077.81893	 197.00000	   4.36941	   0.97830	   0.17411	   0.99367	 -10.09144
3042078.15393	 197.00000	   3.45686	   1.00943	   0.15641	   1.02147	  -8.80785
3042078.57293	 197.00000	   2.73547	   1.02968	   0.13872	   1.03898	  -7.67277
3042079.09793	 197.00000	   2.16054	   1.04786	   0.12256	   1.05500	  -6.67132
3042079.75693	 197.00000	   1.70952	   1.06150	   0.10836	   1.06702	  -5.82876
3042080.58593	 197.00000	   1.35352	   1.07200	   0.09619	   1.07630	  -5.12765
3042081.62893	 197.00000	   1.07079	   1.07983	   0.08674	   1.08331	  -4.59280
3042082.94293	 197.00000	   0.84734	   1.08628	   0.07997	   1.08922	  -4.21038
3042084.59793	 197.00000	   0.67072	   1.09309	   0.07594	   1.09572	  -3.97394
3042086.68693	 197.00000	   0.53067	   1.09955	   0.07526	   1.10213	  -3.91578
3042089.32393	 197.00000	   0.41976	   1.10544	   0.07748	   1.10815	  -4.00916
3042092.65493	 197.00000	   0.33183	   1.11077	   0.08148	   1.11375	  -4.19528
3042096.86094	 197.00000	   0.26261	   1.11707	   0.08650	   1.12041	  -4.42773
3042102.16894	 197.00000	   0.20791	   1.12606	   0.09477	   1.13004	  -4.81073
3042108.87394	 197.00000	   0.16452	   1.13643	   0.10771	   1.14152	  -5.41412
3042117.34995	 197.00000	   0.13007	   1.14569	   0.12378	   1.15236	  -6.16634
3042128.03996	 197.00000	   0.10309	   1.15687	   0.14028	   1.16535	  -6.91391
3042141.55396	 197.00000	   0.08153	   1.17404	   0.15927	   1.18480	  -7.72563
3042158.65197	 197.00000	   0.06443	   1.19608	   0.18434	   1.21020	  -8.76135
3042180.23899	 197.00000	   0.05102	   1.22237	   0.21640	   1.24138	 -10.03905
3042207.48100	 197.00000	   0.04042	   1.24568	   0.25066	   1.27065	 -11.37726
3042241.97602	 197.00000	   0.03192	   1.27476	   0.28029	   1.30521	 -12.40081
3042285.52305	 197.00000	   0.02528	   1.31576	   0.30889	   1.35153	 -13.21169
3042340.58908	 197.00000	   0.01999	   1.36854	   0.34829	   1.41217	 -14.27850
3056772.85767	 198.00000	20004.45300	   0.39784	  -0.00344	   0.39786	   0.49557
3056773.00067	 198.00000	15829.12600	   0.40851	   0.00958	   0.40863	  -1.34335
3056773.14267	 198.00000	12516.70300	   0.41898	   0.01963	   0.41944	  -2.68251
3056773.28467	 198.00000	9909.44240	   0.42645	   0.02802	   0.42737	  -3.75955
3056773.44867	 198.00000	7835.48000	   0.43657	   0.03415	   0.43790	  -4.47304
3056773.64967	 198.00000	6217.24610	   0.44469	   0.03854	   0.44636	  -4.95317
3056773.88767	 198.00000	4905.29100	   0.45401	   0.04231	   0.45598	  -5.32426
3056774.12667	 198.00000	3881.27370	   0.46294	   0.04636	   0.46525	  -5.71838
3056774.36467	 198.00000	3070.98270	   0.47076	   0.04865	   0.47327	  -5.90019
3056774.60267	 198.00000	2430.77780	   0.47901	   0.05262	   0.48189	  -6.26843
3056774.84067	 198.00000	1923.15370	   0.48600	   0.05260	   0.48884	  -6.17760
3056775.07867	 198.00000	1522.43580	   0.49476	   0.05473	   0.49778	  -6.31217
3056775.31667	 198.00000	1203.84460	   0.50413	   0.05922	   0.50760	  -6.69936
3056775.55567	 198.00000	 952.86591	   0.51339	   0.05924	   0.51680	  -6.58262
3056775.79367	 198.00000	 754.27557	   0.52249	   0.06179	   0.52613	  -6.74469
3056776.03067	 198.00000	 596.71857	   0.53141	   0.06626	   0.53552	  -7.10759
3056776.26867	 198.00000	 471.96338	   0.54040	   0.06852	   0.54472	  -7.22587
3056776.50767	 198.00000	 373.20856	   0.55197	   0.07056	   0.55646	  -7.28470
3056776.74567	 198.00000	 295.47278	   0.56035	   0.07481	   0.56533	  -7.60447
3056776.98467	 198.00000	 233.87738	   0.57187	   0.07895	   0.57729	  -7.86055
3056777.22267	 198.00000	 185.05922	   0.58256	   0.08213	   0.58832	  -8.02439
3056777.45867	 198.00000	 146.35823	   0.59259	   0.08905	   0.59925	  -8.54632
3056777.69567	 198.00000	 115.77804	   0.60458	   0.09305	   0.61170	  -8.74991
3056777.92967	 198.00000	  91.67210	   0.61756	   0.09979	   0.62557	  -9.17873
3056778.17467	 198.00000	  72.51701	   0.63005	   0.10779	   0.63920	  -9.70856
3056778.40367	 198.00000	  57.36816	   0.64386	   0.11717	   0.65444	 -10.31375
3056778.64067	 198.00000	  45.36290	   0.65865	   0.12711	   0.67080	 -10.92317
3056778.87267	 198.00000	  35.93134	   0.67734	   0.14031	   0.69172	 -11.70346
3056779.12367	 198.00000	  28.40909	   0.69764	   0.15403	   0.71444	 -12.45076
3056779.33767	 198.00000	  22.48202	   0.72267	   0.16766	   0.74186	 -13.06136
3056779.60267	 198.00000	  17.79613	   0.75142	   0.18348	   0.77350	 -13.72215
3056779.85467	 198.00000	  14.06813	   0.78672	   0.19548	   0.81064	 -13.95372
3056780.07067	 198.00000	  11.14480	   0.82607	   0.20240	   0.85050	 -13.76750
3056780.33867	 198.00000	   8.81772	   0.86680	   0.20503	   0.89072	 -13.30789
3056780.51667	 198.00000	   6.97545	   0.91069	   0.20115	   0.93264	 -12.45523
3056780.73467	 198.00000	   5.51730	   0.94563	   0.18814	   0.96416	 -11.25238
3056781.00367	 198.00000	   4.36941	   0.98027	   0.17489	   0.99575	 -10.11564
3056781.33867	 198.00000	   3.45686	   1.00741	   0.15721	   1.01960	  -8.86948
3056781.75767	 198.00000	   2.73547	   1.03161	   0.13982	   1.04104	  -7.71839
3056782.28267	 198.00000	   2.16054	   1.04952	   0.12344	   1.05675	  -6.70823
3056782.94167	 198.00000	   1.70952	   1.06182	   0.10872	   1.06738	  -5.84597
3056783.77067	 198.00000	   1.35352	   1.07236	   0.09639	   1.07669	  -5.13636
3056784.81367	 198.00000	   1.07079	   1.08088	   0.08649	   1.08433	  -4.57505
3056786.12767	 198.00000	   0.84734	   1.08815	   0.08098	   1.09116	  -4.25598
3056787.78267	 198.00000	   0.67072	   1.09434	   0.07757	   1.09708	  -4.05472
3056789.87168	 198.00000	   0.53067	   1.09934	   0.07556	   1.10193	  -3.93196
3056792.50868	 198.00000	   0.41976	   1.10525	   0.07597	   1.10785	  -3.93226
3056795.83968	 198.00000	   0.33183	   1.11269	   0.08001	   1.11556	  -4.11304
3056800.04568	 198.00000	   0.26261	   1.11996	   0.08786	   1.12340	  -4.48582
3056805.35369	 198.00000	   0.20791	   1.12691	   0.09770	   1.13114	  -4.95483
3056812.05869	 198.00000	   0.16452	   1.13461	   0.10844	   1.13978	  -5.45954
3056820.53469	 198.00000	   0.13007	   1.14640	   0.12067	   1.15273	  -6.00905
3056831.22470	 198.00000	   0.10309	   1.16197	   0.13866	   1.17021	  -6.80482
3056844.73871	 198.00000	   0.08153	   1.17751	   0.16236	   1.18865	  -7.85076
3056861.83672	 198.00000	   0.06443	   1.19511	   0.18847	   1.20988	  -8.96188
3056883.42373	 198.00000	   0.05102	   1.21513	   0.21143	   1.23339	  -9.87043
3056910.66575	 198.00000	   0.04042	   1.24787	   0.23967	   1.27068	 -10.87189
3056945.16177	 198.00000	   0.03192	   1.28693	   0.27845	   1.31671	 -12.20863
3056988.70879	 198.00000	   0.02528	   1.32303	   0.32219	   1.36169	 -13.68641
3057043.77483	 198.00000	   0.01999	   1.36069	   0.36312	   1.40831	 -14.94225
3071469.41016	 199.00000	20004.45300	   0.39921	  -0.00385	   0.39923	   0.55200
3071469.55316	 199.00000	15829.12600	   0.40876	   0.00934	   0.40887	  -1.30954
3071469.69516	 199.00000	12516.70300	   0.41858	   0.02015	   0.41907	  -2.75627
3071469.83716	 199.00000	9909.44240	   0.42788	   0.02815	   0.42881	  -3.76356
3071470.00116	 199.00000	7835.48000	   0.43618	   0.03338	   0.43745	  -4.37662
3071470.20216	 199.00000	6217.24610	   0.44503	   0.03825	   0.44667	  -4.91283
3071470.44016	 199.00000	4905.29100	   0.45387	   0.04201	   0.45581	  -5.28789
3071470.67816	 199.00000	3881.27370	   0.46248	   0.04634	   0.46480	  -5.72237
3071470.91716	 199.00000	3070.98270	   0.47130	   0.04851	   0.47379	  -5.87707
3071471.15516	 199.00000	2430.77780	   0.47868	   0.05252	   0.48155	  -6.26127
3071471.39316	 199.00000	1923.15370	   0.48740	   0.05330	   0.49030	  -6.24131
3071471.63116	 199.00000	1522.43580	   0.49590	   0.05572	   0.49903	  -6.41124
3071471.86916	 199.00000	1203.84460	   0.50449	   0.05821	   0.50784	  -6.58213
3071472.10816	 199.00000	 952.86591	   0.51213	   0.06067	   0.51572	  -6.75572
3071472.34616	 199.00000	 754.27557	   0.52153	   0.06183	   0.52519	  -6.76108
3071472.58316	 199.00000	 596.71857	   0.53129	   0.06476	   0.53522	  -6.94934
3071472.82116	 199.00000	 471.96338	   0.54054	   0.06755	   0.54475	  -7.12365
3071473.06016	 199.00000	 373.20856	   0.54997	   0.07144	   0.55459	  -7.40149
3071473.29816	 199.00000	 295.47278	   0.56038	   0.07548	   0.56544	  -7.67171
3071473.53716	 199.00000	 233.87738	   0.57026	   0.07900	   0.57571	  -7.88726
3071473.77516	 199.00000	 185.05922	   0.58133	   0.08259	   0.58717	  -8.08617
3071474.01116	 199.00000	 146.35823	   0.59173	   0.08724	   0.59813	  -8.38660
3071474.24716	 199.00000	 115.77804	   0.60441	   0.09319	   0.61156	  -8.76472
3071474.48216	 199.00000	  91.67210	   0.61777	   0.10092	   0.62596	  -9.27767
3071474.72716	 199.00000	  72.51701	   0.62941	   0.10791	   0.63859	  -9.72852
3071474.95616	 199.00000	  57.36816	   0.64256	   0.11710	   0.65315	 -10.32831
3071475.19316	 199.00000	  45.36290	   0.66028	   0.12658	   0.67231	 -10.85256
3071475.42516	 199.00000	  35.93134	   0.67665	   0.14012	   0.69100	 -11.69961
3071475.67616	 199.00000	  28.40909	   0.69706	   0.15350	   0.71376	 -12.41928
3071475.89016	 199.00000	  22.48202	   0.72366	   0.16927	   0.74319	 -13.16512
3071476.15516	 199.00000	  17.79613	   0.75172	   0.18430	   0.77398	 -13.77548
3071476.40716	 199.00000	  14.06813	   0.78616	   0.19515	   0.81002	 -13.94047
3071476.62316	 199.00000	  11.14480	   0.82672	   0.20111	   0.85083	 -13.67247
3071476.89116	 199.00000	   8.81772	   0.86652	   0.20469	   0.89037	 -13.29104
3071477.06916	 199.00000	   6.97545	   0.90915	   0.19904	   0.93068	 -12.34915
3071477.28716	 199.00000	   5.51730	   0.94229	   0.18767	   0.96079	 -11.26384
3071477.55616	 199.00000	   4.36941	   0.98039	   0.17437	   0.99578	 -10.08524
3071477.89117	 199.00000	   3.45686	   1.00549	   0.15658	   1.01761	  -8.85124
3071478.31017	 199.00000	   2.73547	   1.02955	   0.13761	   1.03870	  -7.61312
3071478.83517	 199.00000	   2.16054	   1.04737	   0.12213	   1.05446	  -6.65103
3071479.49417	 199.00000	   1.70952	   1.06097	   0.10789	   1.06644	  -5.80644
3071480.32317	 199.00000	   1.35352	   1.07040	   0.09567	   1.07467	  -5.10745
3071481.36617	 199.00000	   1.07079	   1.07987	   0.08651	   1.08333	  -4.58041
3071482.68017	 199.00000	   0.84734	   1.08711	   0.08016	   1.09006	  -4.21740
3071484.33517	 199.00000	   0.67072	   1.09269	   0.07700	   1.09540	  -4.03089
3071486.42417	 199.00000	   0.53067	   1.09813	   0.07583	   1.10075	  -3.95003
3071489.06117	 199.00000	   0.41976	   1.10404	   0.07637	   1.10668	  -3.95687
3071492.39217	 199.00000	   0.33183	   1.11110	   0.07971	   1.11395	  -4.10343
3071496.59818	 199.00000	   0.26261	   1.11876	   0.08734	   1.12216	  -4.46390
3071501.90618	 199.00000	   0.20791	   1.12595	   0.09821	   1.13022	  -4.98490
3071508.61118	 199.00000	   0.16452	   1.13284	   0.10904	   1.13808	  -5.49779
3071517.08719	 199.00000	   0.13007	   1.14412	   0.12139	   1.15054	  -6.05644
3071527.77719	 199.00000	   0.10309	   1.15944	   0.13844	   1.16768	  -6.80915
3071541.29120	 199.00000	   0.08153	   1.17642	   0.16170	   1.18749	  -7.82641
3071558.38921	 199.00000	   0.06443	   1.19519	   0.18860	   1.20998	  -8.96739
3071579.97523	 199.00000	   0.05102	   1.21368	   0.21252	   1.23214	  -9.93210
3071607.21824	 199.00000	   0.04042	   1.24438	   0.24018	   1.26735	 -10.92437
3071641.71426	 199.00000	   0.03192	   1.28453	   0.27667	   1.31399	 -12.15506
3071685.26129	 199.00000	   0.02528	   1.32408	   0.32193	   1.36266	 -13.66539
3071740.32732	 199.00000	   0.01999	   1.36255	   0.36530	   1.41067	 -15.00804
3086170.64629	 200.00000	20004.45300	   0.39957	  -0.00368	   0.39959	   0.52776
3086170.78929	 200.00000	15829.12600	   0.40871	   0.00835	   0.40879	  -1.17030
3086170.93129	 200.00000	12516.70300	   0.41911	   0.01866	   0.41952	  -2.54977
3086171.07329	 200.00000	9909.44240	   0.42856	   0.02784	   0.42947	  -3.71617
3086171.23729	 200.00000	7835.48000	   0.43694	   0.03355	   0.43822	  -4.39119
3086171.43829	 200.00000	6217.24610	   0.44678	   0.03793	   0.44839	  -4.85300
3086171.67629	 200.00000	4905.29100	   0.45264	   0.04365	   0.45474	  -5.50845
3086171.91529	 200.00000	3881.27370	   0.46194	   0.04554	   0.46417	  -5.63049
3086172.15329	 200.00000	3070.98270	   0.47053	   0.04849	   0.47302	  -5.88392
3086172.39129	 200.00000	2430.77780	   0.47794	   0.05026	   0.48057	  -6.00280
3086172.62929	 200.00000	1923.15370	   0.48667	   0.05309	   0.48955	  -6.22575
3086172.86729	 200.00000	1522.43580	   0.49492	   0.05587	   0.49806	  -6.44107
3086173.10529	 200.00000	1203.84460	   0.50516	   0.05805	   0.50848	  -6.55499
3086173.34429	 200.00000	 952.86591	   0.51322	   0.06096	   0.51683	  -6.77418
3086173.58229	 200.00000	 754.27557	   0.52117	   0.06323	   0.52499	  -6.91772
3086173.81929	 200.00000	 596.71857	   0.53210	   0.06496	   0.53605	  -6.96062
3086174.05729	 200.00000	 471.96338	   0.54155	   0.06863	   0.54589	  -7.22294
3086174.29629	 200.00000	 373.20856	   0.54859	   0.07138	   0.55321	  -7.41336
3086174.53429	 200.00000	 295.47278	   0.56141	   0.07435	   0.56631	  -7.54431
3086174.77329	 200.00000	 233.87738	   0.57140	   0.07803	   0.57671	  -7.77617
3086175.01129	 200.00000	 185.05922	   0.58226	   0.08276	   0.58811	  -8.08952
3086175.24729	 200.00000	 146.35823	   0.59213	   0.08842	   0.59870	  -8.49255
3086175.48329	 200.00000	 115.77804	   0.60352	   0.09361	   0.61073	  -8.81722
3086175.71829	 200.00000	  91.67210	   0.61537	   0.09887	   0.62327	  -9.12792
3086175.96329	 200.00000	  72.51701	   0.62821	   0.10785	   0.63740	  -9.74141
3086176.19230	 200.00000	  57.36816	   0.64398	   0.11621	   0.65438	 -10.22945
3086176.42930	 200.00000	  45.36290	   0.65888	   0.12715	   0.67103	 -10.92222
3086176.66130	 200.00000	  35.93134	   0.67681	   0.13981	   0.69110	 -11.67186
3086176.91230	 200.00000	  28.40909	   0.69739	   0.15293	   0.71396	 -12.36894
3086177.12630	 200.00000	  22.48202	   0.72164	   0.16689	   0.74069	 -13.02139
3086177.39130	 200.00000	  17.79613	   0.75200	   0.18419	   0.77423	 -13.76233
3086177.64330	 200.00000	  14.06813	   0.78614	   0.19643	   0.81031	 -14.02939
3086177.85930	 200.00000	  11.14480	   0.82635	   0.20184	   0.85064	 -13.72577
3086178.12730	 200.00000	   8.81772	   0.86596	   0.20463	   0.88981	 -13.29546
3086178.30530	 200.00000	   6.97545	   0.91105	   0.19814	   0.93235	 -12.26991
3086178.52330	 200.00000	   5.51730	   0.94383	   0.18678	   0.96213	 -11.19413
3086178.79230	 200.00000	   4.36941	   0.98017	   0.17301	   0.99532	 -10.01026
3086179.12730	 200.00000	   3.45686	   1.00544	   0.15638	   1.01753	  -8.84049
3086179.54630	 200.00000	   2.73547	   1.02891	   0.13790	   1.03811	  -7.63336
3086180.07130	 200.00000	   2.16054	   1.04753	   0.12161	   1.05457	  -6.62206
3086180.73030	 200.00000	   1.70952	   1.06110	   0.10794	   1.06657	  -5.80867
3086181.55930	 200.00000	   1.35352	   1.07060	   0.09513	   1.07482	  -5.07757
3086182.60230	 200.00000	   1.07079	   1.07917	   0.08645	   1.08263	  -4.58011
3086183.91630	 200.00000	   0.84734	   1.08637	   0.08025	   1.08933	  -4.22490
3086185.57130	 200.00000	   0.67072	   1.09306	   0.07641	   1.09573	  -3.99858
3086187.66030	 200.00000	   0.53067	   1.09834	   0.07585	   1.10095	  -3.95030
3086190.29730	 200.00000	   0.41976	   1.10363	   0.07643	   1.10627	  -3.96178
3086193.62831	 200.00000	   0.33183	   1.11046	   0.07969	   1.11331	  -4.10491
3086197.83431	 200.00000	   0.26261	   1.11836	   0.08716	   1.12175	  -4.45615
3086203.14231	 200.00000	   0.20791	   1.12600	   0.09782	   1.13024	  -4.96494
3086209.84731	 200.00000	   0.16452	   1.13310	   0.11007	   1.13843	  -5.54812
3086218.32332	 200.00000	   0.13007	   1.14299	   0.12268	   1.14955	  -6.12631
3086229.01333	 200.00000	   0.10309	   1.15877	   0.13842	   1.16701	  -6.81196
3086242.52733	 200.00000	   0.08153	   1.17615	   0.16122	   1.18715	  -7.80503
3086259.62534	 200.00000	   0.06443	   1.19560	   0.18774	   1.21025	  -8.92414
3086281.21236	 200.00000	   0.05102	   1.21423	   0.21559	   1.23322	 -10.06801
3086308.45437	 200.00000	   0.04042	   1.24262	   0.24091	   1.26576	 -10.97210
3086342.95039	 200.00000	   0.03192	   1.28342	   0.27539	   1.31263	 -12.11058
3086386.49742	 200.00000	   0.02528	   1.32640	   0.31963	   1.36437	 -13.54872
3086441.56345	 200.00000	   0.01999	   1.36518	   0.36709	   1.41367	 -15.05059
3100868.67960	 201.00000	20004.45300	   0.40005	  -0.00469	   0.40008	   0.67198
3100868.82260	 201.00000	15829.12600	   0.40916	   0.01038	   0.40930	  -1.45366
3100868.96460	 201.00000	12516.70300	   0.41922	   0.02122	   0.41975	  -2.89735
3100869.10660	 201.00000	9909.44240	   0.42755	   0.02805	   0.42847	  -3.75306
3100869.27060	 201.00000	7835.48000	   0.43610	   0.03388	   0.43741	  -4.44185
3100869.47160	 201.00000	6217.24610	   0.44594	   0.03839	   0.44759	  -4.92040
3100869.70960	 201.00000	4905.29100	   0.45383	   0.04156	   0.45573	  -5.23187
3100869.94760	 201.00000	3881.27370	   0.46159	   0.04525	   0.46380	  -5.59917
3100870.18560	 201.00000	3070.98270	   0.47105	   0.04928	   0.47362	  -5.97259
3100870.42360	 201.00000	2430.77780	   0.47934	   0.05069	   0.48201	  -6.03660
3100870.66160	 201.00000	1923.15370	   0.48618	   0.05323	   0.48909	  -6.24866
3100870.89960	 201.00000	1522.43580	   0.49498	   0.05552	   0.49809	  -6.40001
3100871.13760	 201.00000	1203.84460	   0.50384	   0.05826	   0.50719	  -6.59629
3100871.37660	 201.00000	 952.86591	   0.51247	   0.05954	   0.51592	  -6.62681
3100871.61460	 201.00000	 754.27557	   0.52298	   0.06246	   0.52670	  -6.81062
3100871.85160	 201.00000	 596.71857	   0.53140	   0.06535	   0.53540	  -7.01036
3100872.08960	 201.00000	 471.96338	   0.54089	   0.06808	   0.54516	  -7.17384
3100872.32860	 201.00000	 373.20856	   0.55061	   0.07130	   0.55521	  -7.37794
3100872.56660	 201.00000	 295.47278	   0.56023	   0.07310	   0.56497	  -7.43421
3100872.80560	 201.00000	 233.87738	   0.57161	   0.07784	   0.57688	  -7.75518
3100873.04360	 201.00000	 185.05922	   0.58159	   0.08275	   0.58745	  -8.09749
3100873.27960	 201.00000	 146.35823	   0.59279	   0.08622	   0.59903	  -8.27546
3100873.51660	 201.00000	 115.77804	   0.60395	   0.09252	   0.61100	  -8.70926
3100873.75060	 201.00000	  91.67210	   0.61533	   0.09993	   0.62339	  -9.22396
3100873.99560	 201.00000	  72.51701	   0.63044	   0.10806	   0.63964	  -9.72592
3100874.22460	 201.00000	  57.36816	   0.64439	   0.11704	   0.65494	 -10.29470
3100874.46160	 201.00000	  45.36290	   0.65775	   0.12883	   0.67024	 -11.08177
