Repository: kbm2110/Battery_Diagnostics_Thesis

# Battery_Diagnostics_Thesis
 Data-driven battery diagnostics using EIS

**Author:** Bala Manikanta Yaswanth Kanagarla
**Institution:** Technische Hochschule Ingolstadt (THI)
**Supervisor:** Prof. Dr. H.-G. Schweiger

## Overview

This project implements a machine learning framework for 
non-invasive State of Health (SoH) estimation of lithium-ion 
batteries using Electrochemical Impedance Spectroscopy (EIS).

Eight physically interpretable features are extracted from 
impedance spectra and used to train six ML models under a 
strict cell-level train-test split. The stacking ensemble 
achieves R² = 0.9122 and RMSE = 0.0234 on completely unseen 
cells.

---

File: data/EIS/EIS_state_V_35C01.txt (part 24 of 39)
time/s	           cycle number	freq/Hz	           Re(Z)/Ohm	  -Im(Z)/Ohm	   |Z|/Ohm	   Phase(Z)/deg
2853208.16168	 193.00000	1923.15370	   0.36091	   0.05340	   0.36484	  -8.41555
2853208.39968	 193.00000	1522.43580	   0.37034	   0.05700	   0.37470	  -8.74978
2853208.63768	 193.00000	1203.84460	   0.37868	   0.06038	   0.38346	  -9.05950
2853208.87668	 193.00000	 952.86591	   0.38904	   0.06472	   0.39439	  -9.44454
2853209.11468	 193.00000	 754.27557	   0.39798	   0.06733	   0.40363	  -9.60220
2853209.35168	 193.00000	 596.71857	   0.40626	   0.07042	   0.41231	  -9.83349
2853209.58968	 193.00000	 471.96338	   0.41820	   0.07531	   0.42493	 -10.20826
2853209.82868	 193.00000	 373.20856	   0.42755	   0.08017	   0.43500	 -10.61999
2853210.06668	 193.00000	 295.47278	   0.44011	   0.08253	   0.44778	 -10.62041
2853210.30568	 193.00000	 233.87738	   0.45302	   0.08814	   0.46151	 -11.00987
2853210.54368	 193.00000	 185.05922	   0.46362	   0.09380	   0.47302	 -11.43793
2853210.77968	 193.00000	 146.35823	   0.47849	   0.09984	   0.48880	 -11.78615
2853211.01568	 193.00000	 115.77804	   0.49224	   0.10611	   0.50355	 -12.16515
2853211.25068	 193.00000	  91.67210	   0.50569	   0.11488	   0.51858	 -12.79886
2853211.49568	 193.00000	  72.51701	   0.52176	   0.12330	   0.53613	 -13.29555
2853211.72468	 193.00000	  57.36816	   0.53945	   0.13241	   0.55547	 -13.79074
2853211.96168	 193.00000	  45.36290	   0.56056	   0.14369	   0.57868	 -14.37711
2853212.19368	 193.00000	  35.93134	   0.58449	   0.15538	   0.60479	 -14.88719
2853212.44368	 193.00000	  28.40909	   0.61273	   0.16508	   0.63458	 -15.07826
2853212.65768	 193.00000	  22.48202	   0.64557	   0.17224	   0.66815	 -14.93874
2853212.92268	 193.00000	  17.79613	   0.68120	   0.17510	   0.70334	 -14.41565
2853213.17468	 193.00000	  14.06813	   0.71750	   0.16976	   0.73731	 -13.31114
2853213.39068	 193.00000	  11.14480	   0.75004	   0.16106	   0.76714	 -12.11935
2853213.65868	 193.00000	   8.81772	   0.77951	   0.14883	   0.79359	 -10.80927
2853213.83668	 193.00000	   6.97545	   0.80300	   0.13212	   0.81380	  -9.34331
2853214.05468	 193.00000	   5.51730	   0.82109	   0.11705	   0.82939	  -8.11277
2853214.32368	 193.00000	   4.36941	   0.83751	   0.10245	   0.84375	  -6.97420
2853214.65869	 193.00000	   3.45686	   0.84736	   0.08960	   0.85208	  -6.03606
2853215.07769	 193.00000	   2.73547	   0.85525	   0.07794	   0.85880	  -5.20693
2853215.60269	 193.00000	   2.16054	   0.86283	   0.06925	   0.86560	  -4.58859
2853216.26169	 193.00000	   1.70952	   0.87005	   0.06341	   0.87236	  -4.16816
2853217.09069	 193.00000	   1.35352	   0.87459	   0.05861	   0.87655	  -3.83404
2853218.13369	 193.00000	   1.07079	   0.87951	   0.05548	   0.88126	  -3.60963
2853219.44769	 193.00000	   0.84734	   0.88383	   0.05394	   0.88547	  -3.49250
2853221.10269	 193.00000	   0.67072	   0.88807	   0.05468	   0.88975	  -3.52323
2853223.19169	 193.00000	   0.53067	   0.89286	   0.05819	   0.89475	  -3.72883
2853225.82869	 193.00000	   0.41976	   0.89603	   0.06182	   0.89816	  -3.94684
2853229.15969	 193.00000	   0.33183	   0.90088	   0.06673	   0.90335	  -4.23616
2853233.36570	 193.00000	   0.26261	   0.90733	   0.07396	   0.91034	  -4.65981
2853238.67370	 193.00000	   0.20791	   0.91400	   0.08392	   0.91785	  -5.24600
2853245.37770	 193.00000	   0.16452	   0.92148	   0.09573	   0.92644	  -5.93118
2853253.85471	 193.00000	   0.13007	   0.93083	   0.10944	   0.93725	  -6.70585
2853264.54471	 193.00000	   0.10309	   0.94380	   0.12560	   0.95212	  -7.58060
2853278.05872	 193.00000	   0.08153	   0.96163	   0.14811	   0.97297	  -8.75604
2853295.15673	 193.00000	   0.06443	   0.98041	   0.17898	   0.99661	 -10.34566
2853316.74275	 193.00000	   0.05102	   0.99571	   0.21337	   1.01831	 -12.09487
2853343.98576	 193.00000	   0.04042	   1.01257	   0.24440	   1.04165	 -13.56996
2853378.48078	 193.00000	   0.03192	   1.04030	   0.27505	   1.07605	 -14.80961
2853422.02881	 193.00000	   0.02528	   1.07601	   0.30996	   1.11977	 -16.06985
2853477.09384	 193.00000	   0.01999	   1.11760	   0.35025	   1.17120	 -17.40073
2867137.27753	 194.00000	20004.45300	   0.28532	  -0.02159	   0.28613	   4.32770
2867137.42053	 194.00000	15829.12600	   0.29147	  -0.00536	   0.29152	   1.05413
2867137.56253	 194.00000	12516.70300	   0.30013	   0.00755	   0.30023	  -1.44121
2867137.70453	 194.00000	9909.44240	   0.30731	   0.01555	   0.30770	  -2.89600
2867137.86853	 194.00000	7835.48000	   0.31514	   0.02486	   0.31611	  -4.51112
2867138.06953	 194.00000	6217.24610	   0.32223	   0.03075	   0.32370	  -5.45115
2867138.30753	 194.00000	4905.29100	   0.33080	   0.03735	   0.33290	  -6.44168
2867138.54653	 194.00000	3881.27370	   0.33700	   0.04100	   0.33949	  -6.93728
2867138.78453	 194.00000	3070.98270	   0.34558	   0.04672	   0.34873	  -7.69916
2867139.02253	 194.00000	2430.77780	   0.35302	   0.04998	   0.35654	  -8.05803
2867139.26053	 194.00000	1923.15370	   0.36173	   0.05542	   0.36595	  -8.71011
2867139.49853	 194.00000	1522.43580	   0.37100	   0.05813	   0.37552	  -8.90435
2867139.73653	 194.00000	1203.84460	   0.37953	   0.06089	   0.38439	  -9.11418
2867139.97553	 194.00000	 952.86591	   0.38872	   0.06522	   0.39415	  -9.52378
2867140.21353	 194.00000	 754.27557	   0.39819	   0.06848	   0.40404	  -9.75812
2867140.45053	 194.00000	 596.71857	   0.40885	   0.07178	   0.41510	  -9.95706
2867140.68853	 194.00000	 471.96338	   0.41895	   0.07540	   0.42568	 -10.20221
2867140.92753	 194.00000	 373.20856	   0.43058	   0.08027	   0.43800	 -10.56045
2867141.16553	 194.00000	 295.47278	   0.44071	   0.08494	   0.44882	 -10.90845
2867141.40453	 194.00000	 233.87738	   0.45451	   0.08860	   0.46306	 -11.03072
2867141.64253	 194.00000	 185.05922	   0.46686	   0.09337	   0.47610	 -11.30930
2867141.87854	 194.00000	 146.35823	   0.48034	   0.09959	   0.49056	 -11.71277
2867142.11454	 194.00000	 115.77804	   0.49215	   0.10804	   0.50387	 -12.38109
2867142.34954	 194.00000	  91.67210	   0.50852	   0.11492	   0.52134	 -12.73401
2867142.59454	 194.00000	  72.51701	   0.52394	   0.12452	   0.53854	 -13.36896
2867142.82354	 194.00000	  57.36816	   0.54250	   0.13366	   0.55873	 -13.84105
2867143.06054	 194.00000	  45.36290	   0.56381	   0.14442	   0.58201	 -14.36783
2867143.29254	 194.00000	  35.93134	   0.58749	   0.15690	   0.60808	 -14.95311
2867143.54354	 194.00000	  28.40909	   0.61651	   0.16663	   0.63863	 -15.12468
2867143.75754	 194.00000	  22.48202	   0.65110	   0.17305	   0.67370	 -14.88436
2867144.02254	 194.00000	  17.79613	   0.68510	   0.17535	   0.70718	 -14.35631
2867144.27454	 194.00000	  14.06813	   0.72087	   0.17116	   0.74091	 -13.35714
2867144.49054	 194.00000	  11.14480	   0.75298	   0.16472	   0.77079	 -12.33960
2867144.75754	 194.00000	   8.81772	   0.78362	   0.14912	   0.79769	 -10.77453
2867144.93654	 194.00000	   6.97545	   0.80604	   0.13581	   0.81740	  -9.56361
2867145.15454	 194.00000	   5.51730	   0.82783	   0.11789	   0.83618	  -8.10484
2867145.42354	 194.00000	   4.36941	   0.84175	   0.10478	   0.84824	  -7.09558
2867145.75854	 194.00000	   3.45686	   0.85350	   0.09058	   0.85830	  -6.05783
2867146.17754	 194.00000	   2.73547	   0.86297	   0.07944	   0.86662	  -5.25921
2867146.70254	 194.00000	   2.16054	   0.86970	   0.07063	   0.87256	  -4.64322
2867147.36154	 194.00000	   1.70952	   0.87560	   0.06426	   0.87795	  -4.19737
2867148.19054	 194.00000	   1.35352	   0.88097	   0.05924	   0.88296	  -3.84677
2867149.23354	 194.00000	   1.07079	   0.88624	   0.05656	   0.88804	  -3.65190
2867150.54754	 194.00000	   0.84734	   0.89039	   0.05577	   0.89213	  -3.58391
2867152.20254	 194.00000	   0.67072	   0.89465	   0.05641	   0.89643	  -3.60788
2867154.29154	 194.00000	   0.53067	   0.89816	   0.05769	   0.90001	  -3.67546
2867156.92854	 194.00000	   0.41976	   0.90254	   0.06100	   0.90460	  -3.86647
2867160.25955	 194.00000	   0.33183	   0.90887	   0.06695	   0.91133	  -4.21328
2867164.46555	 194.00000	   0.26261	   0.91387	   0.07430	   0.91689	  -4.64781
2867169.77355	 194.00000	   0.20791	   0.92017	   0.08342	   0.92394	  -5.18019
2867176.47856	 194.00000	   0.16452	   0.92959	   0.09459	   0.93439	  -5.81039
2867184.95456	 194.00000	   0.13007	   0.94198	   0.11066	   0.94846	  -6.70042
2867195.64457	 194.00000	   0.10309	   0.95290	   0.13319	   0.96217	  -7.95711
2867209.15858	 194.00000	   0.08153	   0.96325	   0.15763	   0.97606	  -9.29393
2867226.25659	 194.00000	   0.06443	   0.97551	   0.18412	   0.99273	 -10.68850
2867247.84260	 194.00000	   0.05102	   0.99364	   0.20622	   1.01481	 -11.72487
2867275.08561	 194.00000	   0.04042	   1.01984	   0.23583	   1.04675	 -13.02035
2867309.58163	 194.00000	   0.03192	   1.05022	   0.27108	   1.08464	 -14.47305
2867353.12866	 194.00000	   0.02528	   1.08453	   0.30528	   1.12668	 -15.72100
2867408.19369	 194.00000	   0.01999	   1.13277	   0.34088	   1.18295	 -16.74810
2881059.71732	 195.00000	20004.45300	   0.28511	  -0.02122	   0.28590	   4.25695
2881059.86032	 195.00000	15829.12600	   0.29168	  -0.00553	   0.29173	   1.08534
2881060.00232	 195.00000	12516.70300	   0.30160	   0.00699	   0.30168	  -1.32823
2881060.14432	 195.00000	9909.44240	   0.30728	   0.01641	   0.30772	  -3.05644
2881060.30832	 195.00000	7835.48000	   0.31575	   0.02508	   0.31675	  -4.54210
2881060.50932	 195.00000	6217.24610	   0.32227	   0.03076	   0.32373	  -5.45176
2881060.74732	 195.00000	4905.29100	   0.32907	   0.03564	   0.33100	  -6.18065
2881060.98532	 195.00000	3881.27370	   0.33757	   0.04133	   0.34009	  -6.97944
2881061.22432	 195.00000	3070.98270	   0.34515	   0.04663	   0.34829	  -7.69435
2881061.46232	 195.00000	2430.77780	   0.35311	   0.05123	   0.35681	  -8.25469
2881061.70032	 195.00000	1923.15370	   0.36205	   0.05496	   0.36619	  -8.63112
2881061.93832	 195.00000	1522.43580	   0.37039	   0.05752	   0.37483	  -8.82712
2881062.17632	 195.00000	1203.84460	   0.37978	   0.06092	   0.38463	  -9.11292
2881062.41532	 195.00000	 952.86591	   0.38832	   0.06398	   0.39356	  -9.35570
2881062.65332	 195.00000	 754.27557	   0.39880	   0.06688	   0.40437	  -9.52076
2881062.89032	 195.00000	 596.71857	   0.40925	   0.07220	   0.41557	 -10.00579
2881063.12832	 195.00000	 471.96338	   0.42040	   0.07621	   0.42725	 -10.27455
2881063.36732	 195.00000	 373.20856	   0.43043	   0.07911	   0.43764	 -10.41455
2881063.60532	 195.00000	 295.47278	   0.44166	   0.08397	   0.44957	 -10.76517
2881063.84432	 195.00000	 233.87738	   0.45306	   0.09038	   0.46199	 -11.28138
2881064.08232	 195.00000	 185.05922	   0.46642	   0.09464	   0.47593	 -11.47040
2881064.31832	 195.00000	 146.35823	   0.48003	   0.10055	   0.49045	 -11.83005
2881064.55532	 195.00000	 115.77804	   0.49367	   0.10669	   0.50507	 -12.19436
2881064.78932	 195.00000	  91.67210	   0.50965	   0.11263	   0.52195	 -12.46179
2881065.03432	 195.00000	  72.51701	   0.52402	   0.12392	   0.53848	 -13.30514
2881065.26432	 195.00000	  57.36816	   0.54224	   0.13382	   0.55850	 -13.86295
2881065.50032	 195.00000	  45.36290	   0.56375	   0.14453	   0.58198	 -14.37936
2881065.73232	 195.00000	  35.93134	   0.58828	   0.15557	   0.60851	 -14.81295
2881065.98332	 195.00000	  28.40909	   0.61606	   0.16681	   0.63825	 -15.15096
2881066.19732	 195.00000	  22.48202	   0.64956	   0.17447	   0.67258	 -15.03459
2881066.46232	 195.00000	  17.79613	   0.68416	   0.17736	   0.70677	 -14.53326
2881066.71432	 195.00000	  14.06813	   0.72220	   0.17306	   0.74264	 -13.47553
2881066.93032	 195.00000	  11.14480	   0.75294	   0.16384	   0.77056	 -12.27591
2881067.19832	 195.00000	   8.81772	   0.78306	   0.15209	   0.79770	 -10.99142
2881067.37632	 195.00000	   6.97545	   0.80889	   0.13707	   0.82043	  -9.61779
2881067.59432	 195.00000	   5.51730	   0.82715	   0.12014	   0.83583	  -8.26413
2881067.86332	 195.00000	   4.36941	   0.84314	   0.10541	   0.84970	  -7.12599
2881068.19832	 195.00000	   3.45686	   0.85479	   0.09182	   0.85971	  -6.13089
2881068.61732	 195.00000	   2.73547	   0.86320	   0.08015	   0.86691	  -5.30501
2881069.14232	 195.00000	   2.16054	   0.87208	   0.07064	   0.87493	  -4.63126
2881069.80232	 195.00000	   1.70952	   0.87760	   0.06431	   0.87995	  -4.19091
2881070.63033	 195.00000	   1.35352	   0.88201	   0.05971	   0.88403	  -3.87301
2881071.67333	 195.00000	   1.07079	   0.88775	   0.05558	   0.88949	  -3.58269
2881072.98733	 195.00000	   0.84734	   0.89206	   0.05466	   0.89374	  -3.50633
2881074.64333	 195.00000	   0.67072	   0.89694	   0.05580	   0.89867	  -3.56003
2881076.73133	 195.00000	   0.53067	   0.90063	   0.05841	   0.90253	  -3.71091
2881079.36833	 195.00000	   0.41976	   0.90441	   0.06217	   0.90654	  -3.93242
2881082.69933	 195.00000	   0.33183	   0.90961	   0.06675	   0.91206	  -4.19690
2881086.90533	 195.00000	   0.26261	   0.91624	   0.07438	   0.91926	  -4.64092
2881092.21334	 195.00000	   0.20791	   0.92210	   0.08450	   0.92597	  -5.23602
2881098.91834	 195.00000	   0.16452	   0.92962	   0.09601	   0.93456	  -5.89629
2881107.39435	 195.00000	   0.13007	   0.93983	   0.10957	   0.94620	  -6.64986
2881118.08535	 195.00000	   0.10309	   0.95417	   0.12742	   0.96264	  -7.60654
2881131.59836	 195.00000	   0.08153	   0.97069	   0.15289	   0.98266	  -8.95071
2881148.69637	 195.00000	   0.06443	   0.98646	   0.18377	   1.00343	 -10.55294
2881170.28338	 195.00000	   0.05102	   0.99898	   0.21365	   1.02157	 -12.07174
2881197.52540	 195.00000	   0.04042	   1.01956	   0.24132	   1.04773	 -13.31605
2881232.02142	 195.00000	   0.03192	   1.05063	   0.27313	   1.08556	 -14.57237
2881275.56845	 195.00000	   0.02528	   1.08680	   0.31108	   1.13044	 -15.97316
2881330.63448	 195.00000	   0.01999	   1.12699	   0.34968	   1.17999	 -17.23809
2894971.11942	 196.00000	20004.45300	   0.28471	  -0.02129	   0.28551	   4.27628
2894971.26242	 196.00000	15829.12600	   0.29261	  -0.00536	   0.29266	   1.04919
2894971.40442	 196.00000	12516.70300	   0.30001	   0.00629	   0.30007	  -1.20196
2894971.54642	 196.00000	9909.44240	   0.30740	   0.01720	   0.30789	  -3.20328
2894971.71042	 196.00000	7835.48000	   0.31552	   0.02429	   0.31645	  -4.40197
2894971.91142	 196.00000	6217.24610	   0.32162	   0.03116	   0.32313	  -5.53338
2894972.14942	 196.00000	4905.29100	   0.33050	   0.03724	   0.33259	  -6.42871
2894972.38742	 196.00000	3881.27370	   0.33783	   0.04247	   0.34049	  -7.16599
2894972.62642	 196.00000	3070.98270	   0.34586	   0.04589	   0.34889	  -7.55743
2894972.86442	 196.00000	2430.77780	   0.35485	   0.05091	   0.35849	  -8.16448
2894973.10242	 196.00000	1923.15370	   0.36293	   0.05461	   0.36701	  -8.55779
2894973.34042	 196.00000	1522.43580	   0.37081	   0.05743	   0.37523	  -8.80351
2894973.57842	 196.00000	1203.84460	   0.37917	   0.06197	   0.38420	  -9.28278
2894973.81742	 196.00000	 952.86591	   0.39022	   0.06582	   0.39573	  -9.57471
2894974.05542	 196.00000	 754.27557	   0.40127	   0.06816	   0.40702	  -9.63977
2894974.29242	 196.00000	 596.71857	   0.40776	   0.07276	   0.41420	 -10.11774
2894974.53042	 196.00000	 471.96338	   0.42083	   0.07551	   0.42755	 -10.17199
2894974.76942	 196.00000	 373.20856	   0.43006	   0.08000	   0.43744	 -10.53827
2894975.00742	 196.00000	 295.47278	   0.44253	   0.08502	   0.45062	 -10.87542
2894975.24642	 196.00000	 233.87738	   0.45487	   0.08961	   0.46361	 -11.14437
2894975.48442	 196.00000	 185.05922	   0.46758	   0.09392	   0.47692	 -11.35792
2894975.72042	 196.00000	 146.35823	   0.48096	   0.10146	   0.49154	 -11.91200
2894975.95642	 196.00000	 115.77804	   0.49302	   0.10575	   0.50423	 -12.10574
2894976.19142	 196.00000	  91.67210	   0.50686	   0.11519	   0.51979	 -12.80414
2894976.43642	 196.00000	  72.51701	   0.52591	   0.12316	   0.54014	 -13.18040
2894976.66542	 196.00000	  57.36816	   0.54177	   0.13410	   0.55812	 -13.90295
2894976.90242	 196.00000	  45.36290	   0.56398	   0.14475	   0.58225	 -14.39461
2894977.13442	 196.00000	  35.93134	   0.58987	   0.15661	   0.61031	 -14.86848
2894977.38542	 196.00000	  28.40909	   0.61750	   0.16607	   0.63944	 -15.05300
2894977.59942	 196.00000	  22.48202	   0.64934	   0.17588	   0.67274	 -15.15557
2894977.86442	 196.00000	  17.79613	   0.68526	   0.17698	   0.70774	 -14.48092
2894978.11642	 196.00000	  14.06813	   0.71887	   0.17463	   0.73978	 -13.65362
2894978.33242	 196.00000	  11.14480	   0.75382	   0.16442	   0.77155	 -12.30402
2894978.60042	 196.00000	   8.81772	   0.78395	   0.15241	   0.79863	 -11.00153
2894978.77842	 196.00000	   6.97545	   0.80908	   0.13619	   0.82046	  -9.55475
2894978.99642	 196.00000	   5.51730	   0.82889	   0.12060	   0.83762	  -8.27811
2894979.26542	 196.00000	   4.36941	   0.84371	   0.10531	   0.85026	  -7.11439
2894979.60042	 196.00000	   3.45686	   0.85700	   0.09262	   0.86199	  -6.16846
2894980.01942	 196.00000	   2.73547	   0.86418	   0.08057	   0.86793	  -5.32668
2894980.54442	 196.00000	   2.16054	   0.87377	   0.07179	   0.87672	  -4.69691
2894981.20342	 196.00000	   1.70952	   0.87891	   0.06512	   0.88132	  -4.23757
2894982.03243	 196.00000	   1.35352	   0.88399	   0.05997	   0.88602	  -3.88068
2894983.07543	 196.00000	   1.07079	   0.88829	   0.05648	   0.89008	  -3.63842
2894984.38943	 196.00000	   0.84734	   0.89355	   0.05517	   0.89526	  -3.53327
2894986.04443	 196.00000	   0.67072	   0.89814	   0.05615	   0.89990	  -3.57709
2894988.13343	 196.00000	   0.53067	   0.90216	   0.05871	   0.90407	  -3.72334
2894990.77043	 196.00000	   0.41976	   0.90622	   0.06296	   0.90840	  -3.97417
2894994.10143	 196.00000	   0.33183	   0.91057	   0.06770	   0.91308	  -4.25192
2894998.30743	 196.00000	   0.26261	   0.91697	   0.07451	   0.91999	  -4.64541
2895003.61544	 196.00000	   0.20791	   0.92364	   0.08424	   0.92747	  -5.21152
2895010.32044	 196.00000	   0.16452	   0.93142	   0.09682	   0.93644	  -5.93479
2895018.79645	 196.00000	   0.13007	   0.94025	   0.11052	   0.94672	  -6.70397
2895029.48645	 196.00000	   0.10309	   0.95331	   0.12670	   0.96169	  -7.57083
2895043.00046	 196.00000	   0.08153	   0.97191	   0.15014	   0.98344	  -8.78187
2895060.09847	 196.00000	   0.06443	   0.99042	   0.18019	   1.00668	 -10.31113
2895081.68548	 196.00000	   0.05102	   1.00613	   0.21527	   1.02890	 -12.07675
2895108.92750	 196.00000	   0.04042	   1.02335	   0.24649	   1.05262	 -13.54255
2895143.42352	 196.00000	   0.03192	   1.05029	   0.27722	   1.08626	 -14.78557
2895186.97055	 196.00000	   0.02528	   1.08674	   0.31274	   1.13084	 -16.05460
2895242.03658	 196.00000	   0.01999	   1.12766	   0.35300	   1.18162	 -17.38215
2908866.70360	 197.00000	20004.45300	   0.28479	  -0.02212	   0.28565	   4.44132
2908866.84660	 197.00000	15829.12600	   0.29247	  -0.00485	   0.29251	   0.95019
2908866.98860	 197.00000	12516.70300	   0.30059	   0.00581	   0.30065	  -1.10815
2908867.13060	 197.00000	9909.44240	   0.30695	   0.01757	   0.30745	  -3.27517
2908867.29460	 197.00000	7835.48000	   0.31486	   0.02483	   0.31584	  -4.50813
2908867.49560	 197.00000	6217.24610	   0.32143	   0.03121	   0.32294	  -5.54575
2908867.73360	 197.00000	4905.29100	   0.32870	   0.03680	   0.33076	  -6.38843
2908867.97260	 197.00000	3881.27370	   0.33801	   0.04251	   0.34068	  -7.16816
2908868.21060	 197.00000	3070.98270	   0.34566	   0.04735	   0.34889	  -7.79980
2908868.44860	 197.00000	2430.77780	   0.35463	   0.05143	   0.35834	  -8.25117
2908868.68660	 197.00000	1923.15370	   0.36245	   0.05428	   0.36649	  -8.51663
2908868.92460	 197.00000	1522.43580	   0.37052	   0.05773	   0.37499	  -8.85536
2908869.16260	 197.00000	1203.84460	   0.37979	   0.06175	   0.38478	  -9.23428
2908869.40160	 197.00000	 952.86591	   0.38920	   0.06442	   0.39450	  -9.39789
2908869.63960	 197.00000	 754.27557	   0.39787	   0.06740	   0.40354	  -9.61508
2908869.87660	 197.00000	 596.71857	   0.40865	   0.07175	   0.41490	  -9.95818
2908870.11460	 197.00000	 471.96338	   0.42036	   0.07502	   0.42700	 -10.11893
2908870.35360	 197.00000	 373.20856	   0.43104	   0.08082	   0.43855	 -10.61935
2908870.59160	 197.00000	 295.47278	   0.44316	   0.08463	   0.45116	 -10.81186
2908870.83060	 197.00000	 233.87738	   0.45407	   0.08960	   0.46283	 -11.16266
2908871.06860	 197.00000	 185.05922	   0.46662	   0.09518	   0.47623	 -11.52926
2908871.30460	 197.00000	 146.35823	   0.47979	   0.10017	   0.49014	 -11.79324
2908871.54160	 197.00000	 115.77804	   0.49388	   0.10727	   0.50539	 -12.25446
2908871.77560	 197.00000	  91.67210	   0.50986	   0.11542	   0.52276	 -12.75569
2908872.02060	 197.00000	  72.51701	   0.52354	   0.12417	   0.53806	 -13.34292
2908872.25060	 197.00000	  57.36816	   0.54362	   0.13402	   0.55990	 -13.84873
2908872.48660	 197.00000	  45.36290	   0.56510	   0.14425	   0.58322	 -14.31995
2908872.71860	 197.00000	  35.93134	   0.58765	   0.15633	   0.60809	 -14.89763
2908872.96960	 197.00000	  28.40909	   0.61609	   0.16637	   0.63816	 -15.11142
2908873.18360	 197.00000	  22.48202	   0.65032	   0.17428	   0.67327	 -15.00251
2908873.44860	 197.00000	  17.79613	   0.68471	   0.17733	   0.70730	 -14.51975
2908873.70060	 197.00000	  14.06813	   0.72092	   0.17367	   0.74154	 -13.54464
2908873.91660	 197.00000	  11.14480	   0.75578	   0.16496	   0.77357	 -12.31225
2908874.18460	 197.00000	   8.81772	   0.78496	   0.15179	   0.79950	 -10.94443
2908874.36260	 197.00000	   6.97545	   0.80921	   0.13698	   0.82072	  -9.60750
2908874.58060	 197.00000	   5.51730	   0.82889	   0.12134	   0.83772	  -8.32814
2908874.84960	 197.00000	   4.36941	   0.84529	   0.10503	   0.85179	  -7.08305
2908875.18460	 197.00000	   3.45686	   0.85726	   0.09252	   0.86224	  -6.15964
2908875.60360	 197.00000	   2.73547	   0.86640	   0.08113	   0.87019	  -5.34979
2908876.12860	 197.00000	   2.16054	   0.87325	   0.07162	   0.87619	  -4.68883
2908876.78760	 197.00000	   1.70952	   0.87999	   0.06515	   0.88240	  -4.23410
2908877.61660	 197.00000	   1.35352	   0.88466	   0.06060	   0.88673	  -3.91902
2908878.65960	 197.00000	   1.07079	   0.88931	   0.05749	   0.89117	  -3.69888
2908879.97361	 197.00000	   0.84734	   0.89378	   0.05561	   0.89551	  -3.56053
2908881.62861	 197.00000	   0.67072	   0.89855	   0.05586	   0.90028	  -3.55718
2908883.71761	 197.00000	   0.53067	   0.90230	   0.05818	   0.90417	  -3.68925
2908886.35461	 197.00000	   0.41976	   0.90733	   0.06150	   0.90941	  -3.87789
2908889.68561	 197.00000	   0.33183	   0.91279	   0.06604	   0.91518	  -4.13841
2908893.89161	 197.00000	   0.26261	   0.92005	   0.07407	   0.92303	  -4.60294
2908899.19962	 197.00000	   0.20791	   0.92825	   0.08602	   0.93222	  -5.29430
2908905.90462	 197.00000	   0.16452	   0.93435	   0.10010	   0.93969	  -6.11522
2908914.38063	 197.00000	   0.13007	   0.94059	   0.11544	   0.94764	  -6.99683
2908925.07063	 197.00000	   0.10309	   0.94974	   0.13095	   0.95872	  -7.85072
2908938.58464	 197.00000	   0.08153	   0.96445	   0.15087	   0.97618	  -8.89052
2908955.68265	 197.00000	   0.06443	   0.98292	   0.17549	   0.99846	 -10.12289
2908977.26966	 197.00000	   0.05102	   1.00162	   0.20323	   1.02203	 -11.46994
2909004.51168	 197.00000	   0.04042	   1.02721	   0.23124	   1.05291	 -12.68691
2909039.00770	 197.00000	   0.03192	   1.06599	   0.26407	   1.09821	 -13.91331
2909082.55473	 197.00000	   0.02528	   1.11199	   0.31065	   1.15457	 -15.60825
2909137.62076	 197.00000	   0.01999	   1.15433	   0.36941	   1.21200	 -17.74562
2922763.31098	 198.00000	20004.45300	   0.28453	  -0.02021	   0.28525	   4.06294
2922763.45399	 198.00000	15829.12600	   0.29176	  -0.00468	   0.29179	   0.91811
2922763.59599	 198.00000	12516.70300	   0.29995	   0.00505	   0.29999	  -0.96495
2922763.73799	 198.00000	9909.44240	   0.30812	   0.01630	   0.30855	  -3.02845
2922763.90199	 198.00000	7835.48000	   0.31585	   0.02479	   0.31682	  -4.48738
2922764.10299	 198.00000	6217.24610	   0.32240	   0.03137	   0.32392	  -5.55686
2922764.34099	 198.00000	4905.29100	   0.32900	   0.03763	   0.33115	  -6.52561
2922764.57999	 198.00000	3881.27370	   0.33705	   0.04190	   0.33965	  -7.08686
2922764.81799	 198.00000	3070.98270	   0.34542	   0.04698	   0.34860	  -7.74556
2922765.05599	 198.00000	2430.77780	   0.35371	   0.05034	   0.35727	  -8.09970
2922765.29399	 198.00000	1923.15370	   0.36137	   0.05424	   0.36542	  -8.53642
2922765.53199	 198.00000	1522.43580	   0.37103	   0.05749	   0.37546	  -8.80732
2922765.76999	 198.00000	1203.84460	   0.38018	   0.06116	   0.38507	  -9.13870
2922766.00899	 198.00000	 952.86591	   0.38947	   0.06430	   0.39474	  -9.37506
2922766.24699	 198.00000	 754.27557	   0.39926	   0.06803	   0.40501	  -9.66952
2922766.48399	 198.00000	 596.71857	   0.40882	   0.07245	   0.41519	 -10.05010
2922766.72199	 198.00000	 471.96338	   0.42027	   0.07618	   0.42712	 -10.27467
2922766.96099	 198.00000	 373.20856	   0.43012	   0.08018	   0.43753	 -10.55921
2922767.19899	 198.00000	 295.47278	   0.44164	   0.08407	   0.44957	 -10.77826
2922767.43799	 198.00000	 233.87738	   0.45404	   0.08936	   0.46275	 -11.13423
2922767.67599	 198.00000	 185.05922	   0.46684	   0.09490	   0.47638	 -11.49024
2922767.91199	 198.00000	 146.35823	   0.48080	   0.10098	   0.49129	 -11.86056
2922768.14899	 198.00000	 115.77804	   0.49301	   0.10733	   0.50456	 -12.28203
2922768.38299	 198.00000	  91.67210	   0.50859	   0.11483	   0.52139	 -12.72341
2922768.62799	 198.00000	  72.51701	   0.52583	   0.12433	   0.54033	 -13.30275
2922768.85699	 198.00000	  57.36816	   0.54331	   0.13237	   0.55920	 -13.69247
2922769.09399	 198.00000	  45.36290	   0.56252	   0.14618	   0.58120	 -14.56667
2922769.32599	 198.00000	  35.93134	   0.58579	   0.15632	   0.60628	 -14.94168
2922769.57699	 198.00000	  28.40909	   0.61614	   0.16684	   0.63833	 -15.15145
2922769.79099	 198.00000	  22.48202	   0.64859	   0.17382	   0.67148	 -15.00259
2922770.05599	 198.00000	  17.79613	   0.68460	   0.17772	   0.70729	 -14.55246
2922770.30799	 198.00000	  14.06813	   0.72141	   0.17311	   0.74189	 -13.49340
2922770.52399	 198.00000	  11.14480	   0.75485	   0.16421	   0.77250	 -12.27270
2922770.79099	 198.00000	   8.81772	   0.78546	   0.15147	   0.79993	 -10.91505
2922770.96999	 198.00000	   6.97545	   0.80900	   0.13857	   0.82078	  -9.71965
2922771.18799	 198.00000	   5.51730	   0.82959	   0.11906	   0.83810	  -8.16726
2922771.45699	 198.00000	   4.36941	   0.84282	   0.10567	   0.84942	  -7.14618
2922771.79199	 198.00000	   3.45686	   0.85532	   0.09071	   0.86012	  -6.05363
2922772.21099	 198.00000	   2.73547	   0.86568	   0.08071	   0.86943	  -5.32666
2922772.73599	 198.00000	   2.16054	   0.87264	   0.07213	   0.87562	  -4.72518
2922773.39499	 198.00000	   1.70952	   0.87786	   0.06436	   0.88022	  -4.19301
2922774.22399	 198.00000	   1.35352	   0.88344	   0.05931	   0.88543	  -3.84066
2922775.26699	 198.00000	   1.07079	   0.88851	   0.05763	   0.89038	  -3.71116
2922776.57999	 198.00000	   0.84734	   0.89192	   0.05631	   0.89369	  -3.61227
2922778.23499	 198.00000	   0.67072	   0.89654	   0.05697	   0.89835	  -3.63560
2922780.32400	 198.00000	   0.53067	   0.90072	   0.05777	   0.90257	  -3.66962
2922782.96100	 198.00000	   0.41976	   0.90579	   0.06167	   0.90789	  -3.89465
2922786.29200	 198.00000	   0.33183	   0.91085	   0.06744	   0.91335	  -4.23470
2922790.49800	 198.00000	   0.26261	   0.91636	   0.07431	   0.91937	  -4.63609
2922795.80600	 198.00000	   0.20791	   0.92361	   0.08326	   0.92736	  -5.15138
2922802.51101	 198.00000	   0.16452	   0.93360	   0.09522	   0.93844	  -5.82370
2922810.98701	 198.00000	   0.13007	   0.94452	   0.11269	   0.95122	  -6.80402
2922821.67702	 198.00000	   0.10309	   0.95454	   0.13497	   0.96403	  -8.04814
2922835.19103	 198.00000	   0.08153	   0.96361	   0.15786	   0.97645	  -9.30350
2922852.28804	 198.00000	   0.06443	   0.97690	   0.18267	   0.99383	 -10.59164
2922873.87405	 198.00000	   0.05102	   0.99837	   0.20525	   1.01925	 -11.61701
2922901.11707	 198.00000	   0.04042	   1.02407	   0.23648	   1.05102	 -13.00295
2922935.61309	 198.00000	   0.03192	   1.05329	   0.27081	   1.08755	 -14.41886
2922979.16011	 198.00000	   0.02528	   1.09050	   0.30305	   1.13183	 -15.53051
2923034.22515	 198.00000	   0.01999	   1.14309	   0.34191	   1.19313	 -16.65219
2936652.39651	 199.00000	20004.45300	   0.28551	  -0.01990	   0.28620	   3.98712
2936652.53951	 199.00000	15829.12600	   0.29199	  -0.00417	   0.29202	   0.81782
2936652.68151	 199.00000	12516.70300	   0.29925	   0.00615	   0.29931	  -1.17727
2936652.82351	 199.00000	9909.44240	   0.30779	   0.01740	   0.30828	  -3.23608
2936652.98751	 199.00000	7835.48000	   0.31515	   0.02560	   0.31618	  -4.64460
2936653.18851	 199.00000	6217.24610	   0.32190	   0.03115	   0.32340	  -5.52788
2936653.42651	 199.00000	4905.29100	   0.32888	   0.03613	   0.33086	  -6.26988
2936653.66551	 199.00000	3881.27370	   0.33625	   0.04035	   0.33867	  -6.84278
2936653.90351	 199.00000	3070.98270	   0.34379	   0.04547	   0.34679	  -7.53416
2936654.14151	 199.00000	2430.77780	   0.35447	   0.04895	   0.35783	  -7.86243
2936654.37951	 199.00000	1923.15370	   0.36430	   0.05460	   0.36837	  -8.52437
2936654.61751	 199.00000	1522.43580	   0.37069	   0.05733	   0.37510	  -8.79144
2936654.85551	 199.00000	1203.84460	   0.38122	   0.06090	   0.38605	  -9.07639
2936655.09451	 199.00000	 952.86591	   0.38924	   0.06500	   0.39463	  -9.48124
2936655.33251	 199.00000	 754.27557	   0.39913	   0.06860	   0.40498	  -9.75281
2936655.56951	 199.00000	 596.71857	   0.40891	   0.07251	   0.41529	 -10.05557
2936655.80751	 199.00000	 471.96338	   0.41979	   0.07583	   0.42659	 -10.23988
2936656.04651	 199.00000	 373.20856	   0.43168	   0.07893	   0.43884	 -10.36202
2936656.28452	 199.00000	 295.47278	   0.44253	   0.08490	   0.45061	 -10.86017
2936656.52352	 199.00000	 233.87738	   0.45526	   0.08984	   0.46404	 -11.16265
2936656.76152	 199.00000	 185.05922	   0.46691	   0.09456	   0.47639	 -11.44901
2936656.99752	 199.00000	 146.35823	   0.47776	   0.10000	   0.48811	 -11.82208
2936657.23452	 199.00000	 115.77804	   0.49420	   0.10698	   0.50564	 -12.21427
2936657.46852	 199.00000	  91.67210	   0.50786	   0.11455	   0.52062	 -12.71053
2936657.71352	 199.00000	  72.51701	   0.52391	   0.12396	   0.53838	 -13.31154
2936657.94252	 199.00000	  57.36816	   0.54317	   0.13321	   0.55927	 -13.77943
2936658.17952	 199.00000	  45.36290	   0.56400	   0.14601	   0.58259	 -14.51440
2936658.41152	 199.00000	  35.93134	   0.58770	   0.15597	   0.60804	 -14.86308
2936658.66252	 199.00000	  28.40909	   0.61669	   0.16619	   0.63869	 -15.08231
2936658.87652	 199.00000	  22.48202	   0.64957	   0.17341	   0.67232	 -14.94716
2936659.14152	 199.00000	  17.79613	   0.68475	   0.17729	   0.70733	 -14.51625
2936659.39352	 199.00000	  14.06813	   0.72017	   0.17487	   0.74109	 -13.64829
2936659.60952	 199.00000	  11.14480	   0.75362	   0.16563	   0.77160	 -12.39551
2936659.87752	 199.00000	   8.81772	   0.78513	   0.15277	   0.79986	 -11.01087
2936660.05552	 199.00000	   6.97545	   0.80764	   0.13806	   0.81935	  -9.70036
2936660.27352	 199.00000	   5.51730	   0.82890	   0.12058	   0.83763	  -8.27690
2936660.54252	 199.00000	   4.36941	   0.84493	   0.10595	   0.85155	  -7.14760
2936660.87752	 199.00000	   3.45686	   0.85521	   0.09131	   0.86007	  -6.09415
2936661.29652	 199.00000	   2.73547	   0.86582	   0.08114	   0.86961	  -5.35356
2936661.82152	 199.00000	   2.16054	   0.87378	   0.07191	   0.87673	  -4.70443
2936662.48052	 199.00000	   1.70952	   0.87877	   0.06542	   0.88120	  -4.25722
2936663.30952	 199.00000	   1.35352	   0.88497	   0.05945	   0.88696	  -3.84323
2936664.35252	 199.00000	   1.07079	   0.88997	   0.05760	   0.89183	  -3.70277
2936665.66652	 199.00000	   0.84734	   0.89394	   0.05694	   0.89575	  -3.64465
2936667.32152	 199.00000	   0.67072	   0.89820	   0.05716	   0.90002	  -3.64149
2936669.41052	 199.00000	   0.53067	   0.90262	   0.05786	   0.90447	  -3.66788
2936672.04752	 199.00000	   0.41976	   0.90660	   0.06134	   0.90867	  -3.87086
2936675.37853	 199.00000	   0.33183	   0.91229	   0.06713	   0.91476	  -4.20846
2936679.58453	 199.00000	   0.26261	   0.91797	   0.07478	   0.92101	  -4.65700
2936684.89253	 199.00000	   0.20791	   0.92482	   0.08365	   0.92860	  -5.16834
2936691.59754	 199.00000	   0.16452	   0.93403	   0.09500	   0.93885	  -5.80732
2936700.07354	 199.00000	   0.13007	   0.94543	   0.11169	   0.95201	  -6.73739
2936710.76355	 199.00000	   0.10309	   0.95626	   0.13430	   0.96565	  -7.99445
2936724.27756	 199.00000	   0.08153	   0.96568	   0.15841	   0.97858	  -9.31578
2936741.37557	 199.00000	   0.06443	   0.97851	   0.18333	   0.99554	 -10.61178
2936762.96258	 199.00000	   0.05102	   0.99808	   0.20684	   1.01929	 -11.70782
2936790.20460	 199.00000	   0.04042	   1.02503	   0.23689	   1.05204	 -13.01296
2936824.70062	 199.00000	   0.03192	   1.05455	   0.27157	   1.08895	 -14.44123
2936868.24764	 199.00000	   0.02528	   1.09064	   0.30599	   1.13275	 -15.67186
2936923.31367	 199.00000	   0.01999	   1.14071	   0.34212	   1.19090	 -16.69495
2950504.56456	 200.00000	20004.45300	   0.28479	  -0.02014	   0.28550	   4.04601
2950504.70756	 200.00000	15829.12600	   0.29301	  -0.00470	   0.29304	   0.91951
2950504.84956	 200.00000	12516.70300	   0.30110	   0.00715	   0.30118	  -1.35990
2950504.99156	 200.00000	9909.44240	   0.30706	   0.01601	   0.30748	  -2.98427
2950505.15556	 200.00000	7835.48000	   0.31554	   0.02519	   0.31654	  -4.56501
2950505.35656	 200.00000	6217.24610	   0.32153	   0.03133	   0.32305	  -5.56540
2950505.59456	 200.00000	4905.29100	   0.32961	   0.03747	   0.33174	  -6.48484
2950505.83356	 200.00000	3881.27370	   0.33768	   0.04206	   0.34029	  -7.10010
2950506.07156	 200.00000	3070.98270	   0.34639	   0.04672	   0.34953	  -7.68202
2950506.30956	 200.00000	2430.77780	   0.35521	   0.05092	   0.35884	  -8.15838
2950506.54756	 200.00000	1923.15370	   0.36254	   0.05401	   0.36654	  -8.47332
2950506.78556	 200.00000	1522.43580	   0.37098	   0.05733	   0.37538	  -8.78516
2950507.02356	 200.00000	1203.84460	   0.38131	   0.06149	   0.38624	  -9.16100
2950507.26256	 200.00000	 952.86591	   0.39143	   0.06554	   0.39688	  -9.50482
2950507.50056	 200.00000	 754.27557	   0.39932	   0.06812	   0.40509	  -9.68085
2950507.73756	 200.00000	 596.71857	   0.40957	   0.07153	   0.41577	  -9.90597
2950507.97556	 200.00000	 471.96338	   0.42092	   0.07717	   0.42793	 -10.38911
2950508.21456	 200.00000	 373.20856	   0.43227	   0.08139	   0.43986	 -10.66358
2950508.45256	 200.00000	 295.47278	   0.44350	   0.08524	   0.45162	 -10.87915
2950508.69156	 200.00000	 233.87738	   0.45507	   0.08945	   0.46378	 -11.12096
2950508.92956	 200.00000	 185.05922	   0.46765	   0.09432	   0.47706	 -11.40261
2950509.16556	 200.00000	 146.35823	   0.48119	   0.09987	   0.49145	 -11.72535
2950509.40256	 200.00000	 115.77804	   0.49465	   0.10766	   0.50623	 -12.27862
2950509.63656	 200.00000	  91.67210	   0.50819	   0.11404	   0.52083	 -12.64810
2950509.88156	 200.00000	  72.51701	   0.52416	   0.12308	   0.53842	 -13.21478
2950510.11056	 200.00000	  57.36816	   0.54297	   0.13267	   0.55895	 -13.73103
2950510.34756	 200.00000	  45.36290	   0.56464	   0.14475	   0.58290	 -14.37840
2950510.57956	 200.00000	  35.93134	   0.58831	   0.15819	   0.60921	 -15.05058
2950510.83056	 200.00000	  28.40909	   0.61784	   0.16612	   0.63978	 -15.04896
2950511.04456	 200.00000	  22.48202	   0.64965	   0.17557	   0.67296	 -15.12267
2950511.30956	 200.00000	  17.79613	   0.68433	   0.17748	   0.70697	 -14.53912
2950511.56156	 200.00000	  14.06813	   0.72049	   0.17546	   0.74154	 -13.68657
2950511.77756	 200.00000	  11.14480	   0.75596	   0.16507	   0.77378	 -12.31761
2950512.04556	 200.00000	   8.81772	   0.78527	   0.15356	   0.80014	 -11.06480
2950512.22356	 200.00000	   6.97545	   0.81015	   0.13890	   0.82197	  -9.72840
2950512.44156	 200.00000	   5.51730	   0.82999	   0.12071	   0.83872	  -8.27508
2950512.71056	 200.00000	   4.36941	   0.84721	   0.10691	   0.85393	  -7.19245
2950513.04556	 200.00000	   3.45686	   0.85819	   0.09327	   0.86324	  -6.20271
2950513.46456	 200.00000	   2.73547	   0.86801	   0.08195	   0.87187	  -5.39365
2950513.98956	 200.00000	   2.16054	   0.87663	   0.07323	   0.87968	  -4.77503
2950514.64856	 200.00000	   1.70952	   0.88197	   0.06539	   0.88439	  -4.24007
2950515.47757	 200.00000	   1.35352	   0.88691	   0.06025	   0.88895	  -3.88658
2950516.52057	 200.00000	   1.07079	   0.89223	   0.05710	   0.89406	  -3.66204
2950517.83457	 200.00000	   0.84734	   0.89660	   0.05626	   0.89836	  -3.59075
2950519.48957	 200.00000	   0.67072	   0.90109	   0.05598	   0.90283	  -3.55486
2950521.57857	 200.00000	   0.53067	   0.90481	   0.05826	   0.90669	  -3.68389
2950524.21557	 200.00000	   0.41976	   0.91008	   0.06152	   0.91216	  -3.86732
2950527.54657	 200.00000	   0.33183	   0.91665	   0.06727	   0.91912	  -4.19701
2950531.75257	 200.00000	   0.26261	   0.92275	   0.07642	   0.92591	  -4.73440
2950537.06058	 200.00000	   0.20791	   0.92813	   0.08800	   0.93229	  -5.41622
2950543.76558	 200.00000	   0.16452	   0.93343	   0.09996	   0.93877	  -6.11262
2950552.24159	 200.00000	   0.13007	   0.94198	   0.11276	   0.94870	  -6.82618
2950562.93159	 200.00000	   0.10309	   0.95383	   0.12976	   0.96262	  -7.74671
2950576.44560	 200.00000	   0.08153	   0.96808	   0.15118	   0.97982	  -8.87601
2950593.54361	 200.00000	   0.06443	   0.98509	   0.17645	   1.00077	 -10.15523
2950615.12962	 200.00000	   0.05102	   1.00559	   0.20055	   1.02539	 -11.27884
2950642.37264	 200.00000	   0.04042	   1.03766	   0.23067	   1.06299	 -12.53303
2950676.86866	 200.00000	   0.03192	   1.07638	   0.27468	   1.11088	 -14.31564
2950720.41569	 200.00000	   0.02528	   1.11105	   0.32741	   1.15829	 -16.41962
2950775.48072	 200.00000	   0.01999	   1.14169	   0.37873	   1.20286	 -18.35208
2964374.66974	 201.00000	20004.45300	   0.28563	  -0.02006	   0.28634	   4.01668
2964374.81274	 201.00000	15829.12600	   0.29135	  -0.00549	   0.29140	   1.07955
2964374.95474	 201.00000	12516.70300	   0.30085	   0.00621	   0.30091	  -1.18214
2964375.09674	 201.00000	9909.44240	   0.30824	   0.01737	   0.30873	  -3.22570
2964375.26074	 201.00000	7835.48000	   0.31571	   0.02449	   0.31666	  -4.43509
2964375.46174	 201.00000	6217.24610	   0.32268	   0.03170	   0.32423	  -5.61018
2964375.69974	 201.00000	4905.29100	   0.33045	   0.03780	   0.33260	  -6.52624
2964375.93874	 201.00000	3881.27370	   0.33623	   0.04287	   0.33895	  -7.26633
2964376.17674	 201.00000	3070.98270	   0.34625	   0.04591	   0.34928	  -7.55301
2964376.41474	 201.00000	2430.77780	   0.35506	   0.04955	   0.35850	  -7.94472
2964376.65274	 201.00000	1923.15370	   0.36325	   0.05429	   0.36729	  -8.50022
2964376.89074	 201.00000	1522.43580	   0.37329	   0.05713	   0.37763	  -8.70177
2964377.12874	 201.00000	1203.84460	   0.38131	   0.06119	   0.38619	  -9.11727
2964377.36774	 201.00000	 952.86591	   0.39054	   0.06471	   0.39587	  -9.40807
2964377.60574	 201.00000	 754.27557	   0.39961	   0.06803	   0.40535	  -9.66142
2964377.84274	 201.00000	 596.71857	   0.40960	   0.07215	   0.41591	  -9.98976
2964378.08074	 201.00000	 471.96338	   0.42103	   0.07666	   0.42796	 -10.31960
2964378.31974	 201.00000	 373.20856	   0.43236	   0.07940	   0.43959	 -10.40661
2964378.55774	 201.00000	 295.47278	   0.44343	   0.08577	   0.45165	 -10.94771
2964378.79674	 201.00000	 233.87738	   0.45488	   0.08976	   0.46366	 -11.16241
2964379.03474	 201.00000	 185.05922	   0.46833	   0.09500	   0.47787	 -11.46650
2964379.27074	 201.00000	 146.35823	   0.48099	   0.10173	   0.49163	 -11.94183
2964379.50775	 201.00000	 115.77804	   0.49623	   0.10633	   0.50749	 -12.09472
2964379.74175	 201.00000	  91.67210	   0.50985	   0.11425	   0.52249	 -12.63091
2964379.98675	 201.00000	  72.51701	   0.52526	   0.12278	   0.53942	 -13.15645
2964380.21575	 201.00000	  57.36816	   0.54269	   0.13447	   0.55910	 -13.91651
2964380.45275	 201.00000	  45.36290	   0.56511	   0.14422	   0.58322	 -14.31647
2964380.68475	 201.00000	  35.93134	   0.58789	   0.15789	   0.60873	 -15.03316
2964380.93575	 201.00000	  28.40909	   0.61798	   0.16763	   0.64031	 -15.17643
