Repository: kbm2110/Battery_Diagnostics_Thesis

# Battery_Diagnostics_Thesis
 Data-driven battery diagnostics using EIS

**Author:** Bala Manikanta Yaswanth Kanagarla
**Institution:** Technische Hochschule Ingolstadt (THI)
**Supervisor:** Prof. Dr. H.-G. Schweiger

## Overview

This project implements a machine learning framework for 
non-invasive State of Health (SoH) estimation of lithium-ion 
batteries using Electrochemical Impedance Spectroscopy (EIS).

Eight physically interpretable features are extracted from 
impedance spectra and used to train six ML models under a 
strict cell-level train-test split. The stacking ensemble 
achieves R² = 0.9122 and RMSE = 0.0234 on completely unseen 
cells.

---

File: data/EIS/EIS_state_V_45C02.txt (part 24 of 37)
time/s	           cycle number	freq/Hz	           Re(Z)/Ohm	  -Im(Z)/Ohm	   |Z|/Ohm	   Phase(Z)/deg
2980425.74814	 193.00000	3070.98270	   0.43152	   0.03992	   0.43336	  -5.28527
2980425.98614	 193.00000	2430.77780	   0.43665	   0.04454	   0.43891	  -5.82490
2980426.22414	 193.00000	1923.15370	   0.44574	   0.04552	   0.44806	  -5.83108
2980426.46214	 193.00000	1522.43580	   0.45247	   0.04797	   0.45501	  -6.05192
2980426.70014	 193.00000	1203.84460	   0.45930	   0.04985	   0.46200	  -6.19447
2980426.93914	 193.00000	 952.86591	   0.46633	   0.05282	   0.46931	  -6.46270
2980427.17714	 193.00000	 754.27557	   0.47524	   0.05618	   0.47855	  -6.74166
2980427.41414	 193.00000	 596.71857	   0.48391	   0.05766	   0.48734	  -6.79444
2980427.65214	 193.00000	 471.96338	   0.49153	   0.06007	   0.49519	  -6.96811
2980427.89115	 193.00000	 373.20856	   0.50037	   0.06319	   0.50434	  -7.19717
2980428.12915	 193.00000	 295.47278	   0.50912	   0.06762	   0.51359	  -7.56605
2980428.36815	 193.00000	 233.87738	   0.51856	   0.07211	   0.52355	  -7.91700
2980428.60615	 193.00000	 185.05922	   0.52700	   0.07660	   0.53254	  -8.26997
2980428.84215	 193.00000	 146.35823	   0.53849	   0.08092	   0.54454	  -8.54587
2980429.07815	 193.00000	 115.77804	   0.54958	   0.08775	   0.55654	  -9.07164
2980429.31215	 193.00000	  91.67210	   0.56244	   0.09571	   0.57053	  -9.65791
2980429.55715	 193.00000	  72.51701	   0.57682	   0.10284	   0.58591	 -10.10947
2980429.78615	 193.00000	  57.36816	   0.59400	   0.11159	   0.60439	 -10.63992
2980430.02315	 193.00000	  45.36290	   0.61424	   0.11862	   0.62559	 -10.93018
2980430.25515	 193.00000	  35.93134	   0.63527	   0.12404	   0.64726	 -11.04857
2980430.50615	 193.00000	  28.40909	   0.66176	   0.12743	   0.67392	 -10.89986
2980430.72015	 193.00000	  22.48202	   0.68646	   0.12467	   0.69769	 -10.29334
2980430.98515	 193.00000	  17.79613	   0.71158	   0.11970	   0.72157	  -9.54845
2980431.23715	 193.00000	  14.06813	   0.73161	   0.11100	   0.73999	  -8.62718
2980431.45315	 193.00000	  11.14480	   0.75101	   0.09887	   0.75749	  -7.49995
2980431.72115	 193.00000	   8.81772	   0.76612	   0.08821	   0.77118	  -6.56773
2980431.89915	 193.00000	   6.97545	   0.77645	   0.07664	   0.78022	  -5.63729
2980432.11715	 193.00000	   5.51730	   0.78720	   0.06683	   0.79003	  -4.85265
2980432.38615	 193.00000	   4.36941	   0.79276	   0.05882	   0.79494	  -4.24312
2980432.72115	 193.00000	   3.45686	   0.79788	   0.05165	   0.79955	  -3.70359
2980433.14015	 193.00000	   2.73547	   0.80226	   0.04644	   0.80360	  -3.31261
2980433.66515	 193.00000	   2.16054	   0.80590	   0.04242	   0.80702	  -3.01308
2980434.32415	 193.00000	   1.70952	   0.80959	   0.04007	   0.81058	  -2.83326
2980435.15315	 193.00000	   1.35352	   0.81299	   0.03848	   0.81390	  -2.70969
2980436.19615	 193.00000	   1.07079	   0.81580	   0.03819	   0.81670	  -2.67998
2980437.51015	 193.00000	   0.84734	   0.81836	   0.03879	   0.81928	  -2.71378
2980439.16515	 193.00000	   0.67072	   0.82192	   0.04071	   0.82293	  -2.83583
2980441.25415	 193.00000	   0.53067	   0.82558	   0.04457	   0.82678	  -3.09028
2980443.89115	 193.00000	   0.41976	   0.82900	   0.04910	   0.83045	  -3.38977
2980447.22216	 193.00000	   0.33183	   0.83351	   0.05456	   0.83529	  -3.74533
2980451.42816	 193.00000	   0.26261	   0.83924	   0.06185	   0.84152	  -4.21485
2980456.73616	 193.00000	   0.20791	   0.84677	   0.07191	   0.84982	  -4.85413
2980463.44117	 193.00000	   0.16452	   0.85329	   0.08529	   0.85754	  -5.70772
2980471.91717	 193.00000	   0.13007	   0.85974	   0.09935	   0.86546	  -6.59162
2980482.60718	 193.00000	   0.10309	   0.86852	   0.11319	   0.87586	  -7.42506
2980496.12119	 193.00000	   0.08153	   0.88048	   0.12949	   0.88995	  -8.36637
2980513.21920	 193.00000	   0.06443	   0.89825	   0.15017	   0.91071	  -9.49130
2980534.80521	 193.00000	   0.05102	   0.91530	   0.17458	   0.93180	 -10.79853
2980562.04823	 193.00000	   0.04042	   0.93571	   0.19799	   0.95643	 -11.94728
2980596.54425	 193.00000	   0.03192	   0.96556	   0.22396	   0.99120	 -13.05843
2980640.09127	 193.00000	   0.02528	   1.00336	   0.25828	   1.03607	 -14.43565
2980695.15630	 193.00000	   0.01999	   1.04430	   0.30343	   1.08749	 -16.20154
2995148.97545	 194.00000	20004.45300	   0.37471	  -0.01760	   0.37512	   2.68856
2995149.11845	 194.00000	15829.12600	   0.38156	  -0.00509	   0.38159	   0.76475
2995149.26045	 194.00000	12516.70300	   0.38983	   0.00650	   0.38988	  -0.95491
2995149.40245	 194.00000	9909.44240	   0.39681	   0.01558	   0.39712	  -2.24907
2995149.56645	 194.00000	7835.48000	   0.40407	   0.02171	   0.40465	  -3.07553
2995149.76745	 194.00000	6217.24610	   0.41006	   0.02786	   0.41100	  -3.88627
2995150.00545	 194.00000	4905.29100	   0.41788	   0.03076	   0.41901	  -4.21013
2995150.24445	 194.00000	3881.27370	   0.42428	   0.03637	   0.42583	  -4.89923
2995150.48245	 194.00000	3070.98270	   0.43116	   0.03926	   0.43294	  -5.20288
2995150.72045	 194.00000	2430.77780	   0.43753	   0.04237	   0.43958	  -5.53187
2995150.95845	 194.00000	1923.15370	   0.44399	   0.04546	   0.44631	  -5.84617
2995151.19645	 194.00000	1522.43580	   0.45339	   0.04896	   0.45603	  -6.16327
2995151.43445	 194.00000	1203.84460	   0.46083	   0.05039	   0.46358	  -6.24059
2995151.67345	 194.00000	 952.86591	   0.46788	   0.05317	   0.47089	  -6.48351
2995151.91145	 194.00000	 754.27557	   0.47647	   0.05531	   0.47967	  -6.62152
2995152.14845	 194.00000	 596.71857	   0.48310	   0.05891	   0.48668	  -6.95186
2995152.38645	 194.00000	 471.96338	   0.49261	   0.06218	   0.49652	  -7.19353
2995152.62546	 194.00000	 373.20856	   0.49963	   0.06378	   0.50369	  -7.27522
2995152.86346	 194.00000	 295.47278	   0.50752	   0.06856	   0.51213	  -7.69395
2995153.10246	 194.00000	 233.87738	   0.51632	   0.07193	   0.52131	  -7.93100
2995153.34046	 194.00000	 185.05922	   0.52820	   0.07777	   0.53390	  -8.37540
2995153.57646	 194.00000	 146.35823	   0.53755	   0.08056	   0.54356	  -8.52295
2995153.81346	 194.00000	 115.77804	   0.54947	   0.08782	   0.55644	  -9.08029
2995154.04746	 194.00000	  91.67210	   0.56207	   0.09541	   0.57011	  -9.63365
2995154.29246	 194.00000	  72.51701	   0.57733	   0.10333	   0.58651	 -10.14715
2995154.52146	 194.00000	  57.36816	   0.59407	   0.10979	   0.60413	 -10.47048
2995154.75846	 194.00000	  45.36290	   0.61525	   0.11943	   0.62674	 -10.98514
2995154.99046	 194.00000	  35.93134	   0.63658	   0.12312	   0.64838	 -10.94656
2995155.24146	 194.00000	  28.40909	   0.66020	   0.12632	   0.67218	 -10.83143
2995155.45546	 194.00000	  22.48202	   0.68596	   0.12493	   0.69724	 -10.32170
2995155.72046	 194.00000	  17.79613	   0.71049	   0.11879	   0.72035	  -9.49137
2995155.97246	 194.00000	  14.06813	   0.73310	   0.10771	   0.74097	  -8.35810
2995156.18846	 194.00000	  11.14480	   0.75135	   0.10059	   0.75805	  -7.62541
2995156.45646	 194.00000	   8.81772	   0.76592	   0.08758	   0.77091	  -6.52348
2995156.63446	 194.00000	   6.97545	   0.77859	   0.07664	   0.78235	  -5.62170
2995156.85246	 194.00000	   5.51730	   0.78630	   0.06763	   0.78920	  -4.91580
2995157.12146	 194.00000	   4.36941	   0.79192	   0.05894	   0.79411	  -4.25676
2995157.45646	 194.00000	   3.45686	   0.79902	   0.05173	   0.80070	  -3.70443
2995157.87546	 194.00000	   2.73547	   0.80369	   0.04551	   0.80498	  -3.24096
2995158.40046	 194.00000	   2.16054	   0.80646	   0.04250	   0.80758	  -3.01689
2995159.05946	 194.00000	   1.70952	   0.81011	   0.04001	   0.81110	  -2.82710
2995159.88846	 194.00000	   1.35352	   0.81320	   0.03820	   0.81410	  -2.68961
2995160.93146	 194.00000	   1.07079	   0.81665	   0.03821	   0.81754	  -2.67873
2995162.24546	 194.00000	   0.84734	   0.81953	   0.03933	   0.82047	  -2.74723
2995163.90046	 194.00000	   0.67072	   0.82162	   0.04142	   0.82267	  -2.88615
2995165.98946	 194.00000	   0.53067	   0.82558	   0.04438	   0.82677	  -3.07672
2995168.62646	 194.00000	   0.41976	   0.83010	   0.04914	   0.83155	  -3.38788
2995171.95747	 194.00000	   0.33183	   0.83414	   0.05531	   0.83597	  -3.79338
2995176.16347	 194.00000	   0.26261	   0.83907	   0.06284	   0.84142	  -4.28292
2995181.47147	 194.00000	   0.20791	   0.84517	   0.07108	   0.84815	  -4.80767
2995188.17648	 194.00000	   0.16452	   0.85407	   0.08203	   0.85800	  -5.48606
2995196.65248	 194.00000	   0.13007	   0.86396	   0.09720	   0.86941	  -6.41900
2995207.34249	 194.00000	   0.10309	   0.87264	   0.11564	   0.88027	  -7.54901
2995220.85650	 194.00000	   0.08153	   0.88151	   0.13391	   0.89162	  -8.63785
2995237.95451	 194.00000	   0.06443	   0.89443	   0.15450	   0.90768	  -9.80002
2995259.54052	 194.00000	   0.05102	   0.91370	   0.17387	   0.93009	 -10.77391
2995286.78354	 194.00000	   0.04042	   0.93660	   0.20025	   0.95777	 -12.06836
2995321.27956	 194.00000	   0.03192	   0.96165	   0.22906	   0.98855	 -13.39778
2995364.82658	 194.00000	   0.02528	   0.99194	   0.25639	   1.02454	 -14.49205
2995419.89161	 194.00000	   0.01999	   1.03539	   0.28898	   1.07496	 -15.59434
3009872.62729	 195.00000	20004.45300	   0.37546	  -0.01893	   0.37594	   2.88689
3009872.77029	 195.00000	15829.12600	   0.38232	  -0.00494	   0.38236	   0.74054
3009872.91229	 195.00000	12516.70300	   0.38942	   0.00713	   0.38948	  -1.04943
3009873.05429	 195.00000	9909.44240	   0.39727	   0.01491	   0.39755	  -2.14932
3009873.21829	 195.00000	7835.48000	   0.40522	   0.02181	   0.40581	  -3.08148
3009873.41929	 195.00000	6217.24610	   0.41147	   0.02694	   0.41235	  -3.74587
3009873.65729	 195.00000	4905.29100	   0.41797	   0.03300	   0.41927	  -4.51377
3009873.89629	 195.00000	3881.27370	   0.42518	   0.03625	   0.42673	  -4.87375
3009874.13429	 195.00000	3070.98270	   0.43055	   0.04103	   0.43250	  -5.44417
3009874.37229	 195.00000	2430.77780	   0.43918	   0.04303	   0.44128	  -5.59595
3009874.61029	 195.00000	1923.15370	   0.44397	   0.04573	   0.44632	  -5.88118
3009874.84829	 195.00000	1522.43580	   0.45327	   0.04882	   0.45589	  -6.14782
3009875.08629	 195.00000	1203.84460	   0.46012	   0.05170	   0.46302	  -6.41045
3009875.32529	 195.00000	 952.86591	   0.46637	   0.05244	   0.46931	  -6.41600
3009875.56329	 195.00000	 754.27557	   0.47490	   0.05528	   0.47811	  -6.63993
3009875.80029	 195.00000	 596.71857	   0.48253	   0.05757	   0.48595	  -6.80403
3009876.03829	 195.00000	 471.96338	   0.49133	   0.06150	   0.49516	  -7.13460
3009876.27729	 195.00000	 373.20856	   0.49852	   0.06369	   0.50257	  -7.28068
3009876.51529	 195.00000	 295.47278	   0.50940	   0.06850	   0.51399	  -7.65870
3009876.75429	 195.00000	 233.87738	   0.51709	   0.07121	   0.52197	  -7.84089
3009876.99229	 195.00000	 185.05922	   0.52771	   0.07611	   0.53317	  -8.20694
3009877.22829	 195.00000	 146.35823	   0.53799	   0.08222	   0.54424	  -8.68942
3009877.46429	 195.00000	 115.77804	   0.54838	   0.08844	   0.55547	  -9.16179
3009877.69929	 195.00000	  91.67210	   0.56174	   0.09549	   0.56980	  -9.64705
3009877.94429	 195.00000	  72.51701	   0.57610	   0.10381	   0.58538	 -10.21454
3009878.17329	 195.00000	  57.36816	   0.59361	   0.11023	   0.60376	 -10.52006
3009878.41029	 195.00000	  45.36290	   0.61256	   0.11793	   0.62380	 -10.89742
3009878.64229	 195.00000	  35.93134	   0.63668	   0.12339	   0.64853	 -10.96778
3009878.89329	 195.00000	  28.40909	   0.66004	   0.12674	   0.67210	 -10.86928
3009879.10729	 195.00000	  22.48202	   0.68550	   0.12464	   0.69674	 -10.30505
3009879.37229	 195.00000	  17.79613	   0.70949	   0.11883	   0.71937	  -9.50811
3009879.62430	 195.00000	  14.06813	   0.73270	   0.11088	   0.74104	  -8.60535
3009879.84030	 195.00000	  11.14480	   0.75159	   0.09939	   0.75813	  -7.53317
3009880.10830	 195.00000	   8.81772	   0.76670	   0.08800	   0.77174	  -6.54767
3009880.28630	 195.00000	   6.97545	   0.77754	   0.07579	   0.78123	  -5.56757
3009880.50430	 195.00000	   5.51730	   0.78738	   0.06644	   0.79018	  -4.82293
3009880.77330	 195.00000	   4.36941	   0.79317	   0.05786	   0.79528	  -4.17249
3009881.10830	 195.00000	   3.45686	   0.79809	   0.05082	   0.79970	  -3.64373
3009881.52730	 195.00000	   2.73547	   0.80296	   0.04606	   0.80428	  -3.28327
3009882.05230	 195.00000	   2.16054	   0.80733	   0.04202	   0.80842	  -2.97914
3009882.71130	 195.00000	   1.70952	   0.81069	   0.04009	   0.81168	  -2.83074
3009883.54030	 195.00000	   1.35352	   0.81411	   0.03845	   0.81502	  -2.70377
3009884.58330	 195.00000	   1.07079	   0.81611	   0.03815	   0.81700	  -2.67627
3009885.89730	 195.00000	   0.84734	   0.81964	   0.03864	   0.82055	  -2.69885
3009887.55230	 195.00000	   0.67072	   0.82289	   0.04141	   0.82393	  -2.88080
3009889.64130	 195.00000	   0.53067	   0.82619	   0.04516	   0.82742	  -3.12871
3009892.27830	 195.00000	   0.41976	   0.82939	   0.04999	   0.83089	  -3.44896
3009895.60930	 195.00000	   0.33183	   0.83340	   0.05511	   0.83522	  -3.78351
3009899.81531	 195.00000	   0.26261	   0.83933	   0.06243	   0.84164	  -4.25390
3009905.12331	 195.00000	   0.20791	   0.84625	   0.07194	   0.84930	  -4.85907
3009911.82831	 195.00000	   0.16452	   0.85214	   0.08326	   0.85619	  -5.58022
3009920.30432	 195.00000	   0.13007	   0.86066	   0.09503	   0.86589	  -6.30082
3009930.99433	 195.00000	   0.10309	   0.87272	   0.10926	   0.87953	  -7.13582
3009944.50833	 195.00000	   0.08153	   0.88847	   0.12958	   0.89787	  -8.29807
3009961.60634	 195.00000	   0.06443	   0.90502	   0.15471	   0.91814	  -9.70051
3009983.19236	 195.00000	   0.05102	   0.91848	   0.18157	   0.93625	 -11.18212
3010010.43537	 195.00000	   0.04042	   0.93459	   0.20662	   0.95716	 -12.46655
3010044.93139	 195.00000	   0.03192	   0.95990	   0.23205	   0.98755	 -13.59031
3010088.47842	 195.00000	   0.02528	   0.99128	   0.26247	   1.02544	 -14.83042
3010143.54345	 195.00000	   0.01999	   1.02578	   0.29730	   1.06800	 -16.16315
3024591.57489	 196.00000	20004.45300	   0.37643	  -0.01808	   0.37687	   2.74988
3024591.71789	 196.00000	15829.12600	   0.38293	  -0.00458	   0.38296	   0.68483
3024591.85989	 196.00000	12516.70300	   0.38807	   0.00692	   0.38813	  -1.02157
3024592.00189	 196.00000	9909.44240	   0.39597	   0.01501	   0.39625	  -2.17114
3024592.16589	 196.00000	7835.48000	   0.40338	   0.02181	   0.40397	  -3.09483
3024592.36689	 196.00000	6217.24610	   0.41074	   0.02788	   0.41168	  -3.88349
3024592.60489	 196.00000	4905.29100	   0.41797	   0.03249	   0.41923	  -4.44544
3024592.84389	 196.00000	3881.27370	   0.42417	   0.03538	   0.42564	  -4.76788
3024593.08189	 196.00000	3070.98270	   0.43058	   0.04018	   0.43245	  -5.33098
3024593.31989	 196.00000	2430.77780	   0.43797	   0.04278	   0.44005	  -5.57840
3024593.55789	 196.00000	1923.15370	   0.44555	   0.04489	   0.44780	  -5.75267
3024593.79589	 196.00000	1522.43580	   0.45260	   0.04632	   0.45496	  -5.84384
3024594.03389	 196.00000	1203.84460	   0.45934	   0.05109	   0.46217	  -6.34634
3024594.27289	 196.00000	 952.86591	   0.46755	   0.05272	   0.47051	  -6.43300
3024594.51089	 196.00000	 754.27557	   0.47562	   0.05744	   0.47908	  -6.88650
3024594.74789	 196.00000	 596.71857	   0.48250	   0.05887	   0.48607	  -6.95584
3024594.98589	 196.00000	 471.96338	   0.49310	   0.06096	   0.49685	  -7.04775
3024595.22489	 196.00000	 373.20856	   0.50002	   0.06413	   0.50412	  -7.30850
3024595.46289	 196.00000	 295.47278	   0.50869	   0.06873	   0.51332	  -7.69491
3024595.70189	 196.00000	 233.87738	   0.52002	   0.07230	   0.52502	  -7.91486
3024595.93989	 196.00000	 185.05922	   0.52651	   0.07665	   0.53206	  -8.28286
3024596.17590	 196.00000	 146.35823	   0.53804	   0.08203	   0.54425	  -8.66898
3024596.41290	 196.00000	 115.77804	   0.54953	   0.08863	   0.55663	  -9.16211
3024596.64690	 196.00000	  91.67210	   0.56129	   0.09505	   0.56929	  -9.61104
3024596.89190	 196.00000	  72.51701	   0.57755	   0.10316	   0.58669	 -10.12718
3024597.12090	 196.00000	  57.36816	   0.59466	   0.11055	   0.60485	 -10.53106
3024597.35790	 196.00000	  45.36290	   0.61238	   0.11849	   0.62374	 -10.95116
3024597.58990	 196.00000	  35.93134	   0.63771	   0.12379	   0.64962	 -10.98502
3024597.84090	 196.00000	  28.40909	   0.66215	   0.12617	   0.67407	 -10.78824
3024598.05490	 196.00000	  22.48202	   0.68692	   0.12421	   0.69806	 -10.24934
3024598.31990	 196.00000	  17.79613	   0.71101	   0.11866	   0.72085	  -9.47481
3024598.57190	 196.00000	  14.06813	   0.73290	   0.11039	   0.74116	  -8.56536
3024598.78790	 196.00000	  11.14480	   0.75002	   0.10110	   0.75680	  -7.67699
3024599.05590	 196.00000	   8.81772	   0.76636	   0.08818	   0.77142	  -6.56411
3024599.23390	 196.00000	   6.97545	   0.77703	   0.07709	   0.78084	  -5.66575
3024599.45190	 196.00000	   5.51730	   0.78639	   0.06845	   0.78937	  -4.97499
3024599.72090	 196.00000	   4.36941	   0.79379	   0.05958	   0.79602	  -4.29276
3024600.05590	 196.00000	   3.45686	   0.79965	   0.05211	   0.80135	  -3.72865
3024600.47490	 196.00000	   2.73547	   0.80364	   0.04697	   0.80501	  -3.34478
3024600.99990	 196.00000	   2.16054	   0.80708	   0.04181	   0.80816	  -2.96536
3024601.65990	 196.00000	   1.70952	   0.81133	   0.03984	   0.81231	  -2.81143
3024602.48790	 196.00000	   1.35352	   0.81382	   0.03835	   0.81472	  -2.69821
3024603.53090	 196.00000	   1.07079	   0.81640	   0.03840	   0.81730	  -2.69326
3024604.84490	 196.00000	   0.84734	   0.81999	   0.03920	   0.82093	  -2.73697
3024606.49990	 196.00000	   0.67072	   0.82281	   0.04111	   0.82383	  -2.86009
3024608.58890	 196.00000	   0.53067	   0.82611	   0.04462	   0.82731	  -3.09139
3024611.22590	 196.00000	   0.41976	   0.83056	   0.04965	   0.83204	  -3.42133
3024614.55691	 196.00000	   0.33183	   0.83451	   0.05515	   0.83633	  -3.78067
3024618.76291	 196.00000	   0.26261	   0.84030	   0.06196	   0.84258	  -4.21725
3024624.07091	 196.00000	   0.20791	   0.84764	   0.07144	   0.85064	  -4.81768
3024630.77592	 196.00000	   0.16452	   0.85504	   0.08426	   0.85918	  -5.62810
3024639.25192	 196.00000	   0.13007	   0.86272	   0.09966	   0.86846	  -6.58926
3024649.94193	 196.00000	   0.10309	   0.87001	   0.11494	   0.87757	  -7.52582
3024663.45594	 196.00000	   0.08153	   0.88182	   0.13054	   0.89143	  -8.42088
3024680.55395	 196.00000	   0.06443	   0.89745	   0.15045	   0.90997	  -9.51676
3024702.14096	 196.00000	   0.05102	   0.91635	   0.17433	   0.93279	 -10.77117
3024729.38297	 196.00000	   0.04042	   0.93703	   0.20005	   0.95815	 -12.05146
3024763.87899	 196.00000	   0.03192	   0.96410	   0.22518	   0.99004	 -13.14669
3024807.42602	 196.00000	   0.02528	   1.00215	   0.25526	   1.03415	 -14.29019
3024862.49205	 196.00000	   0.01999	   1.04597	   0.29810	   1.08762	 -15.90748
3039302.90723	 197.00000	20004.45300	   0.37558	  -0.01885	   0.37606	   2.87390
3039303.05023	 197.00000	15829.12600	   0.38349	  -0.00486	   0.38353	   0.72586
3039303.19223	 197.00000	12516.70300	   0.39119	   0.00618	   0.39123	  -0.90449
3039303.33423	 197.00000	9909.44240	   0.39687	   0.01488	   0.39715	  -2.14681
3039303.49824	 197.00000	7835.48000	   0.40440	   0.02312	   0.40506	  -3.27207
3039303.69924	 197.00000	6217.24610	   0.41186	   0.02722	   0.41276	  -3.78058
3039303.93724	 197.00000	4905.29100	   0.41759	   0.03148	   0.41878	  -4.31072
3039304.17624	 197.00000	3881.27370	   0.42441	   0.03592	   0.42592	  -4.83741
3039304.41424	 197.00000	3070.98270	   0.43049	   0.03839	   0.43220	  -5.09561
3039304.65224	 197.00000	2430.77780	   0.43815	   0.04256	   0.44021	  -5.54869
3039304.89024	 197.00000	1923.15370	   0.44416	   0.04537	   0.44647	  -5.83223
3039305.12824	 197.00000	1522.43580	   0.45254	   0.04768	   0.45505	  -6.01395
3039305.36624	 197.00000	1203.84460	   0.46078	   0.05071	   0.46356	  -6.28068
3039305.60524	 197.00000	 952.86591	   0.46919	   0.05226	   0.47209	  -6.35616
3039305.84324	 197.00000	 754.27557	   0.47503	   0.05511	   0.47822	  -6.61762
3039306.08024	 197.00000	 596.71857	   0.48311	   0.05862	   0.48665	  -6.91813
3039306.31824	 197.00000	 471.96338	   0.49141	   0.05973	   0.49503	  -6.93061
3039306.55724	 197.00000	 373.20856	   0.50106	   0.06356	   0.50507	  -7.22910
3039306.79524	 197.00000	 295.47278	   0.50826	   0.06723	   0.51269	  -7.53457
3039307.03424	 197.00000	 233.87738	   0.51712	   0.07118	   0.52200	  -7.83706
3039307.27224	 197.00000	 185.05922	   0.52712	   0.07554	   0.53251	  -8.15489
3039307.50824	 197.00000	 146.35823	   0.53747	   0.08216	   0.54371	  -8.69068
3039307.74424	 197.00000	 115.77804	   0.54946	   0.08846	   0.55653	  -9.14616
3039307.97924	 197.00000	  91.67210	   0.56318	   0.09636	   0.57137	  -9.70886
3039308.22424	 197.00000	  72.51701	   0.57724	   0.10368	   0.58648	 -10.18203
3039308.45324	 197.00000	  57.36816	   0.59327	   0.11018	   0.60341	 -10.52125
3039308.69024	 197.00000	  45.36290	   0.61480	   0.11837	   0.62609	 -10.89808
3039308.92224	 197.00000	  35.93134	   0.63720	   0.12255	   0.64887	 -10.88633
3039309.17324	 197.00000	  28.40909	   0.66098	   0.12643	   0.67297	 -10.82883
3039309.38724	 197.00000	  22.48202	   0.68752	   0.12511	   0.69881	 -10.31379
3039309.65224	 197.00000	  17.79613	   0.71086	   0.11959	   0.72085	  -9.54967
3039309.90424	 197.00000	  14.06813	   0.73295	   0.11122	   0.74134	  -8.62850
3039310.12024	 197.00000	  11.14480	   0.75195	   0.10108	   0.75871	  -7.65579
3039310.38824	 197.00000	   8.81772	   0.76707	   0.08841	   0.77215	  -6.57470
3039310.56624	 197.00000	   6.97545	   0.78037	   0.07686	   0.78414	  -5.62507
3039310.78424	 197.00000	   5.51730	   0.78879	   0.06687	   0.79162	  -4.84572
3039311.05324	 197.00000	   4.36941	   0.79434	   0.05874	   0.79650	  -4.22931
3039311.38824	 197.00000	   3.45686	   0.79938	   0.05317	   0.80115	  -3.80527
3039311.80724	 197.00000	   2.73547	   0.80422	   0.04621	   0.80555	  -3.28874
3039312.33224	 197.00000	   2.16054	   0.80906	   0.04160	   0.81013	  -2.94352
3039312.99124	 197.00000	   1.70952	   0.81148	   0.04072	   0.81250	  -2.87236
3039313.82024	 197.00000	   1.35352	   0.81484	   0.03809	   0.81573	  -2.67612
3039314.86324	 197.00000	   1.07079	   0.81805	   0.03773	   0.81892	  -2.64076
3039316.17724	 197.00000	   0.84734	   0.82146	   0.03958	   0.82241	  -2.75827
3039317.83224	 197.00000	   0.67072	   0.82433	   0.04208	   0.82540	  -2.92250
3039319.92124	 197.00000	   0.53067	   0.82650	   0.04478	   0.82772	  -3.10137
3039322.55825	 197.00000	   0.41976	   0.83079	   0.04889	   0.83223	  -3.36812
3039325.88925	 197.00000	   0.33183	   0.83594	   0.05489	   0.83774	  -3.75675
3039330.09525	 197.00000	   0.26261	   0.84096	   0.06292	   0.84331	  -4.27903
3039335.40325	 197.00000	   0.20791	   0.84644	   0.07191	   0.84949	  -4.85571
3039342.10826	 197.00000	   0.16452	   0.85416	   0.08205	   0.85809	  -5.48694
3039350.58426	 197.00000	   0.13007	   0.86508	   0.09511	   0.87029	  -6.27417
3039361.27427	 197.00000	   0.10309	   0.87717	   0.11303	   0.88442	  -7.34246
3039374.78828	 197.00000	   0.08153	   0.88757	   0.13491	   0.89777	  -8.64246
3039391.88629	 197.00000	   0.06443	   0.89938	   0.15761	   0.91308	  -9.94000
3039413.47230	 197.00000	   0.05102	   0.91459	   0.17719	   0.93159	 -10.96449
3039440.71532	 197.00000	   0.04042	   0.93743	   0.20111	   0.95876	 -12.10811
3039475.21134	 197.00000	   0.03192	   0.96412	   0.23089	   0.99138	 -13.46803
3039518.75836	 197.00000	   0.02528	   0.99302	   0.26161	   1.02690	 -14.75946
3039573.82340	 197.00000	   0.01999	   1.02996	   0.29089	   1.07025	 -15.77115
3054008.80454	 198.00000	20004.45300	   0.37550	  -0.01975	   0.37602	   3.01039
3054008.94754	 198.00000	15829.12600	   0.38365	  -0.00454	   0.38367	   0.67797
3054009.08954	 198.00000	12516.70300	   0.38962	   0.00638	   0.38968	  -0.93833
3054009.23154	 198.00000	9909.44240	   0.39647	   0.01409	   0.39672	  -2.03477
3054009.39554	 198.00000	7835.48000	   0.40393	   0.02158	   0.40451	  -3.05843
3054009.59654	 198.00000	6217.24610	   0.41206	   0.02829	   0.41303	  -3.92760
3054009.83454	 198.00000	4905.29100	   0.41805	   0.03174	   0.41925	  -4.34201
3054010.07354	 198.00000	3881.27370	   0.42501	   0.03726	   0.42664	  -5.01016
3054010.31154	 198.00000	3070.98270	   0.43196	   0.04053	   0.43386	  -5.36019
3054010.54954	 198.00000	2430.77780	   0.43729	   0.04260	   0.43936	  -5.56355
3054010.78754	 198.00000	1923.15370	   0.44590	   0.04515	   0.44817	  -5.78147
3054011.02554	 198.00000	1522.43580	   0.45358	   0.04795	   0.45611	  -6.03473
3054011.26354	 198.00000	1203.84460	   0.46016	   0.04966	   0.46283	  -6.16001
3054011.50254	 198.00000	 952.86591	   0.46792	   0.05305	   0.47091	  -6.46808
3054011.74054	 198.00000	 754.27557	   0.47591	   0.05438	   0.47901	  -6.51914
3054011.97754	 198.00000	 596.71857	   0.48370	   0.05786	   0.48714	  -6.82076
3054012.21554	 198.00000	 471.96338	   0.49306	   0.06125	   0.49685	  -7.08110
3054012.45454	 198.00000	 373.20856	   0.50111	   0.06439	   0.50523	  -7.32233
3054012.69254	 198.00000	 295.47278	   0.50991	   0.06800	   0.51443	  -7.59633
3054012.93154	 198.00000	 233.87738	   0.51859	   0.07188	   0.52355	  -7.89099
3054013.16954	 198.00000	 185.05922	   0.52971	   0.07690	   0.53526	  -8.25981
3054013.40554	 198.00000	 146.35823	   0.53899	   0.08376	   0.54545	  -8.83308
3054013.64254	 198.00000	 115.77804	   0.55008	   0.08783	   0.55705	  -9.07219
3054013.87654	 198.00000	  91.67210	   0.56419	   0.09576	   0.57226	  -9.63344
3054014.12154	 198.00000	  72.51701	   0.57713	   0.10197	   0.58607	 -10.02016
3054014.35054	 198.00000	  57.36816	   0.59427	   0.11128	   0.60460	 -10.60577
3054014.58754	 198.00000	  45.36290	   0.61451	   0.11785	   0.62571	 -10.85651
3054014.81954	 198.00000	  35.93134	   0.63697	   0.12383	   0.64890	 -11.00102
3054015.07054	 198.00000	  28.40909	   0.66126	   0.12615	   0.67319	 -10.80074
3054015.28454	 198.00000	  22.48202	   0.68624	   0.12585	   0.69768	 -10.39197
3054015.54954	 198.00000	  17.79613	   0.71212	   0.11937	   0.72205	  -9.51554
3054015.80154	 198.00000	  14.06813	   0.73344	   0.11138	   0.74184	  -8.63463
3054016.01754	 198.00000	  11.14480	   0.75266	   0.09971	   0.75923	  -7.54625
3054016.28554	 198.00000	   8.81772	   0.76800	   0.08981	   0.77324	  -6.66986
3054016.46354	 198.00000	   6.97545	   0.77940	   0.07831	   0.78333	  -5.73720
3054016.68154	 198.00000	   5.51730	   0.78730	   0.06739	   0.79018	  -4.89213
3054016.95054	 198.00000	   4.36941	   0.79524	   0.05905	   0.79743	  -4.24649
3054017.28554	 198.00000	   3.45686	   0.80019	   0.05231	   0.80190	  -3.73999
3054017.70454	 198.00000	   2.73547	   0.80502	   0.04703	   0.80640	  -3.34318
3054018.22954	 198.00000	   2.16054	   0.80882	   0.04348	   0.80999	  -3.07719
3054018.88854	 198.00000	   1.70952	   0.81257	   0.03998	   0.81355	  -2.81663
3054019.71754	 198.00000	   1.35352	   0.81564	   0.03863	   0.81655	  -2.71170
3054020.76054	 198.00000	   1.07079	   0.81815	   0.03874	   0.81907	  -2.71116
3054022.07454	 198.00000	   0.84734	   0.82123	   0.03911	   0.82216	  -2.72665
3054023.72954	 198.00000	   0.67072	   0.82427	   0.04163	   0.82532	  -2.89101
3054025.81855	 198.00000	   0.53067	   0.82869	   0.04484	   0.82990	  -3.09743
3054028.45555	 198.00000	   0.41976	   0.83182	   0.04946	   0.83329	  -3.40248
3054031.78655	 198.00000	   0.33183	   0.83600	   0.05510	   0.83781	  -3.77062
3054035.99255	 198.00000	   0.26261	   0.84256	   0.06244	   0.84487	  -4.23813
3054041.30056	 198.00000	   0.20791	   0.84949	   0.07265	   0.85259	  -4.88794
3054048.00556	 198.00000	   0.16452	   0.85588	   0.08567	   0.86015	  -5.71611
3054056.48156	 198.00000	   0.13007	   0.86258	   0.09935	   0.86829	  -6.57045
3054067.17157	 198.00000	   0.10309	   0.87105	   0.11302	   0.87836	  -7.39306
3054080.68558	 198.00000	   0.08153	   0.88437	   0.12966	   0.89383	  -8.34084
3054097.78359	 198.00000	   0.06443	   0.90069	   0.15056	   0.91318	  -9.48993
3054119.36960	 198.00000	   0.05102	   0.91751	   0.17442	   0.93394	 -10.76325
3054146.61262	 198.00000	   0.04042	   0.93844	   0.19835	   0.95918	 -11.93420
3054181.10864	 198.00000	   0.03192	   0.96928	   0.22404	   0.99484	 -13.01484
3054224.65566	 198.00000	   0.02528	   1.00867	   0.26003	   1.04165	 -14.45560
3054279.72070	 198.00000	   0.01999	   1.04723	   0.30721	   1.09136	 -16.34957
3068706.80544	 199.00000	20004.45300	   0.37506	  -0.01881	   0.37553	   2.87080
3068706.94844	 199.00000	15829.12600	   0.38358	  -0.00503	   0.38361	   0.75155
3068707.09044	 199.00000	12516.70300	   0.38937	   0.00586	   0.38941	  -0.86210
3068707.23244	 199.00000	9909.44240	   0.39797	   0.01397	   0.39822	  -2.01030
3068707.39644	 199.00000	7835.48000	   0.40414	   0.02230	   0.40475	  -3.15877
3068707.59744	 199.00000	6217.24610	   0.41069	   0.02904	   0.41172	  -4.04516
3068707.83544	 199.00000	4905.29100	   0.41798	   0.03312	   0.41929	  -4.53042
3068708.07444	 199.00000	3881.27370	   0.42564	   0.03704	   0.42725	  -4.97385
3068708.31244	 199.00000	3070.98270	   0.43155	   0.03929	   0.43333	  -5.20253
3068708.55044	 199.00000	2430.77780	   0.43835	   0.04257	   0.44041	  -5.54739
3068708.78844	 199.00000	1923.15370	   0.44717	   0.04527	   0.44946	  -5.78101
3068709.02644	 199.00000	1522.43580	   0.45330	   0.05035	   0.45609	  -6.33818
3068709.26444	 199.00000	1203.84460	   0.46026	   0.05071	   0.46305	  -6.28756
3068709.50344	 199.00000	 952.86591	   0.46909	   0.05217	   0.47199	  -6.34654
3068709.74144	 199.00000	 754.27557	   0.47642	   0.05704	   0.47982	  -6.82770
3068709.97844	 199.00000	 596.71857	   0.48601	   0.05863	   0.48954	  -6.87833
3068710.21644	 199.00000	 471.96338	   0.49306	   0.06083	   0.49680	  -7.03317
3068710.45544	 199.00000	 373.20856	   0.50207	   0.06493	   0.50625	  -7.36912
3068710.69344	 199.00000	 295.47278	   0.51052	   0.06889	   0.51514	  -7.68475
3068710.93244	 199.00000	 233.87738	   0.52017	   0.07330	   0.52530	  -8.02118
3068711.17044	 199.00000	 185.05922	   0.53107	   0.07703	   0.53662	  -8.25336
3068711.40644	 199.00000	 146.35823	   0.54150	   0.08170	   0.54763	  -8.57955
3068711.64344	 199.00000	 115.77804	   0.55157	   0.08953	   0.55879	  -9.22018
3068711.87744	 199.00000	  91.67210	   0.56507	   0.09571	   0.57312	  -9.61358
3068712.12244	 199.00000	  72.51701	   0.57857	   0.10329	   0.58772	 -10.12238
3068712.35144	 199.00000	  57.36816	   0.59548	   0.11221	   0.60596	 -10.67162
3068712.58845	 199.00000	  45.36290	   0.61491	   0.11886	   0.62629	 -10.93982
3068712.82045	 199.00000	  35.93134	   0.63778	   0.12379	   0.64968	 -10.98400
3068713.07145	 199.00000	  28.40909	   0.66085	   0.12742	   0.67302	 -10.91378
3068713.28545	 199.00000	  22.48202	   0.68768	   0.12646	   0.69921	 -10.41999
3068713.55045	 199.00000	  17.79613	   0.71231	   0.12011	   0.72236	  -9.57101
3068713.80245	 199.00000	  14.06813	   0.73376	   0.11117	   0.74213	  -8.61517
3068714.01845	 199.00000	  11.14480	   0.75279	   0.10121	   0.75956	  -7.65737
3068714.28645	 199.00000	   8.81772	   0.76825	   0.08967	   0.77347	  -6.65771
3068714.46445	 199.00000	   6.97545	   0.77893	   0.07863	   0.78289	  -5.76410
3068714.68245	 199.00000	   5.51730	   0.79002	   0.06883	   0.79301	  -4.97937
3068714.95145	 199.00000	   4.36941	   0.79494	   0.05979	   0.79718	  -4.30096
3068715.28645	 199.00000	   3.45686	   0.80244	   0.05293	   0.80418	  -3.77377
3068715.70545	 199.00000	   2.73547	   0.80608	   0.04727	   0.80747	  -3.35629
3068716.23045	 199.00000	   2.16054	   0.81084	   0.04258	   0.81196	  -3.00624
3068716.88945	 199.00000	   1.70952	   0.81359	   0.04030	   0.81459	  -2.83585
3068717.71845	 199.00000	   1.35352	   0.81637	   0.03861	   0.81728	  -2.70764
3068718.76145	 199.00000	   1.07079	   0.81983	   0.03840	   0.82072	  -2.68168
3068720.07545	 199.00000	   0.84734	   0.82289	   0.03997	   0.82386	  -2.78049
3068721.73045	 199.00000	   0.67072	   0.82552	   0.04219	   0.82660	  -2.92538
3068723.81945	 199.00000	   0.53067	   0.82878	   0.04462	   0.82998	  -3.08152
3068726.45545	 199.00000	   0.41976	   0.83342	   0.04910	   0.83486	  -3.37147
3068729.78646	 199.00000	   0.33183	   0.83780	   0.05567	   0.83964	  -3.80172
3068733.99246	 199.00000	   0.26261	   0.84233	   0.06311	   0.84469	  -4.28473
3068739.30046	 199.00000	   0.20791	   0.84865	   0.07104	   0.85162	  -4.78515
3068746.00547	 199.00000	   0.16452	   0.85793	   0.08222	   0.86186	  -5.47423
3068754.48147	 199.00000	   0.13007	   0.86785	   0.09776	   0.87334	  -6.42689
3068765.17148	 199.00000	   0.10309	   0.87664	   0.11591	   0.88427	  -7.53191
3068778.68548	 199.00000	   0.08153	   0.88540	   0.13418	   0.89551	  -8.61738
3068795.78349	 199.00000	   0.06443	   0.89855	   0.15474	   0.91178	  -9.77130
3068817.37051	 199.00000	   0.05102	   0.91839	   0.17493	   0.93490	 -10.78430
3068844.61252	 199.00000	   0.04042	   0.94061	   0.20095	   0.96183	 -12.05936
3068879.10854	 199.00000	   0.03192	   0.96528	   0.23067	   0.99246	 -13.43988
3068922.65557	 199.00000	   0.02528	   0.99617	   0.25767	   1.02896	 -14.50251
3068977.72160	 199.00000	   0.01999	   1.04059	   0.28988	   1.08021	 -15.56635
3083406.85836	 200.00000	20004.45300	   0.37666	  -0.01771	   0.37708	   2.69239
3083407.00036	 200.00000	15829.12600	   0.38241	  -0.00413	   0.38243	   0.61854
3083407.14236	 200.00000	12516.70300	   0.39121	   0.00703	   0.39127	  -1.02981
3083407.28436	 200.00000	9909.44240	   0.39815	   0.01615	   0.39848	  -2.32215
3083407.44836	 200.00000	7835.48000	   0.40403	   0.02304	   0.40469	  -3.26353
3083407.64936	 200.00000	6217.24610	   0.40860	   0.02887	   0.40962	  -4.04101
3083407.88736	 200.00000	4905.29100	   0.41784	   0.03153	   0.41903	  -4.31497
3083408.12636	 200.00000	3881.27370	   0.42589	   0.03722	   0.42751	  -4.99393
3083408.36436	 200.00000	3070.98270	   0.43290	   0.03936	   0.43468	  -5.19525
3083408.60236	 200.00000	2430.77780	   0.43894	   0.04357	   0.44110	  -5.66814
3083408.84036	 200.00000	1923.15370	   0.44710	   0.04406	   0.44927	  -5.62856
3083409.07837	 200.00000	1522.43580	   0.45316	   0.04788	   0.45569	  -6.03153
3083409.31637	 200.00000	1203.84460	   0.46023	   0.05072	   0.46301	  -6.28930
3083409.55537	 200.00000	 952.86591	   0.46786	   0.05212	   0.47075	  -6.35707
3083409.79337	 200.00000	 754.27557	   0.47600	   0.05511	   0.47918	  -6.60443
3083410.03037	 200.00000	 596.71857	   0.48333	   0.05800	   0.48680	  -6.84239
3083410.26837	 200.00000	 471.96338	   0.49353	   0.06135	   0.49733	  -7.08549
3083410.50737	 200.00000	 373.20856	   0.49962	   0.06350	   0.50364	  -7.24372
3083410.74537	 200.00000	 295.47278	   0.50726	   0.06729	   0.51170	  -7.55594
3083410.98437	 200.00000	 233.87738	   0.51782	   0.07132	   0.52271	  -7.84210
3083411.22237	 200.00000	 185.05922	   0.52840	   0.07698	   0.53398	  -8.28832
3083411.45837	 200.00000	 146.35823	   0.53829	   0.08177	   0.54446	  -8.63723
3083411.69537	 200.00000	 115.77804	   0.54933	   0.08892	   0.55648	  -9.19453
3083411.92937	 200.00000	  91.67210	   0.56176	   0.09436	   0.56963	  -9.53472
3083412.17437	 200.00000	  72.51701	   0.57749	   0.10184	   0.58640	 -10.00143
3083412.40337	 200.00000	  57.36816	   0.59548	   0.10994	   0.60555	 -10.46048
3083412.64037	 200.00000	  45.36290	   0.61320	   0.11739	   0.62434	 -10.83738
3083412.87237	 200.00000	  35.93134	   0.63665	   0.12387	   0.64859	 -11.01007
3083413.12337	 200.00000	  28.40909	   0.66156	   0.12653	   0.67355	 -10.82734
3083413.33737	 200.00000	  22.48202	   0.68602	   0.12546	   0.69740	 -10.36372
3083413.60237	 200.00000	  17.79613	   0.71082	   0.12003	   0.72089	  -9.58437
3083413.85437	 200.00000	  14.06813	   0.73384	   0.11150	   0.74226	  -8.63917
3083414.07037	 200.00000	  11.14480	   0.75238	   0.10128	   0.75917	  -7.66648
3083414.33837	 200.00000	   8.81772	   0.76707	   0.08810	   0.77211	  -6.55178
3083414.51637	 200.00000	   6.97545	   0.77835	   0.07863	   0.78231	  -5.76853
3083414.73437	 200.00000	   5.51730	   0.78763	   0.06711	   0.79049	  -4.87028
3083415.00337	 200.00000	   4.36941	   0.79468	   0.05821	   0.79681	  -4.18949
3083415.33837	 200.00000	   3.45686	   0.80069	   0.05225	   0.80239	  -3.73385
3083415.75737	 200.00000	   2.73547	   0.80522	   0.04644	   0.80655	  -3.30102
3083416.28237	 200.00000	   2.16054	   0.80817	   0.04219	   0.80927	  -2.98819
3083416.94237	 200.00000	   1.70952	   0.81137	   0.03978	   0.81235	  -2.80711
3083417.77037	 200.00000	   1.35352	   0.81402	   0.03875	   0.81495	  -2.72546
3083418.81337	 200.00000	   1.07079	   0.81763	   0.03782	   0.81851	  -2.64811
3083420.12737	 200.00000	   0.84734	   0.82064	   0.03931	   0.82158	  -2.74270
3083421.78237	 200.00000	   0.67072	   0.82392	   0.04144	   0.82497	  -2.87930
3083423.87137	 200.00000	   0.53067	   0.82720	   0.04435	   0.82839	  -3.06864
3083426.50838	 200.00000	   0.41976	   0.83123	   0.04896	   0.83267	  -3.37074
3083429.83938	 200.00000	   0.33183	   0.83668	   0.05575	   0.83853	  -3.81235
3083434.04538	 200.00000	   0.26261	   0.84134	   0.06466	   0.84382	  -4.39485
3083439.35338	 200.00000	   0.20791	   0.84592	   0.07400	   0.84915	  -4.99963
3083446.05839	 200.00000	   0.16452	   0.85217	   0.08371	   0.85627	  -5.61018
3083454.53439	 200.00000	   0.13007	   0.86179	   0.09587	   0.86711	  -6.34775
3083465.22340	 200.00000	   0.10309	   0.87270	   0.11184	   0.87984	  -7.30316
3083478.73741	 200.00000	   0.08153	   0.88471	   0.12984	   0.89418	  -8.34906
3083495.83542	 200.00000	   0.06443	   0.89973	   0.15037	   0.91221	  -9.48828
3083517.42243	 200.00000	   0.05102	   0.92079	   0.17038	   0.93642	 -10.48305
3083544.66445	 200.00000	   0.04042	   0.94968	   0.19976	   0.97046	 -11.87887
3083579.16047	 200.00000	   0.03192	   0.97504	   0.23799	   1.00366	 -13.71692
3083622.70749	 200.00000	   0.02528	   0.99855	   0.27700	   1.03626	 -15.50436
3083677.77353	 200.00000	   0.01999	   1.02551	   0.30961	   1.07122	 -16.79952
3098105.02427	 201.00000	20004.45300	   0.37647	  -0.01839	   0.37692	   2.79677
3098105.16727	 201.00000	15829.12600	   0.38562	  -0.00577	   0.38566	   0.85679
3098105.30927	 201.00000	12516.70300	   0.39025	   0.00544	   0.39029	  -0.79935
3098105.45127	 201.00000	9909.44240	   0.39765	   0.01455	   0.39791	  -2.09502
3098105.61527	 201.00000	7835.48000	   0.40356	   0.02093	   0.40410	  -2.96876
3098105.81627	 201.00000	6217.24610	   0.41139	   0.02802	   0.41234	  -3.89651
3098106.05427	 201.00000	4905.29100	   0.41701	   0.03159	   0.41820	  -4.33244
3098106.29327	 201.00000	3881.27370	   0.42408	   0.03697	   0.42569	  -4.98163
3098106.53127	 201.00000	3070.98270	   0.43260	   0.03927	   0.43438	  -5.18751
3098106.76927	 201.00000	2430.77780	   0.43918	   0.04276	   0.44125	  -5.56065
3098107.00727	 201.00000	1923.15370	   0.44689	   0.04666	   0.44932	  -5.96027
3098107.24527	 201.00000	1522.43580	   0.45332	   0.04727	   0.45578	  -5.95308
3098107.48327	 201.00000	1203.84460	   0.46034	   0.04984	   0.46303	  -6.17890
3098107.72227	 201.00000	 952.86591	   0.46768	   0.05228	   0.47059	  -6.37880
3098107.96027	 201.00000	 754.27557	   0.47492	   0.05488	   0.47808	  -6.59201
3098108.19727	 201.00000	 596.71857	   0.48289	   0.05821	   0.48639	  -6.87405
3098108.43527	 201.00000	 471.96338	   0.49276	   0.06071	   0.49649	  -7.02373
3098108.67427	 201.00000	 373.20856	   0.49884	   0.06527	   0.50309	  -7.45401
3098108.91227	 201.00000	 295.47278	   0.50961	   0.06711	   0.51401	  -7.50205
3098109.15127	 201.00000	 233.87738	   0.51864	   0.07329	   0.52380	  -8.04274
3098109.38927	 201.00000	 185.05922	   0.52651	   0.07679	   0.53208	  -8.29800
3098109.62527	 201.00000	 146.35823	   0.53884	   0.08200	   0.54505	  -8.65326
3098109.86127	 201.00000	 115.77804	   0.54945	   0.08633	   0.55619	  -8.92885
3098110.09627	 201.00000	  91.67210	   0.56243	   0.09473	   0.57035	  -9.56087
3098110.34127	 201.00000	  72.51701	   0.57610	   0.10332	   0.58529	 -10.16721
3098110.57027	 201.00000	  57.36816	   0.59419	   0.10942	   0.60419	 -10.43445
3098110.80727	 201.00000	  45.36290	   0.61465	   0.11808	   0.62589	 -10.87432
