Repository: kbm2110/Battery_Diagnostics_Thesis

# Battery_Diagnostics_Thesis
 Data-driven battery diagnostics using EIS

**Author:** Bala Manikanta Yaswanth Kanagarla
**Institution:** Technische Hochschule Ingolstadt (THI)
**Supervisor:** Prof. Dr. H.-G. Schweiger

## Overview

This project implements a machine learning framework for 
non-invasive State of Health (SoH) estimation of lithium-ion 
batteries using Electrochemical Impedance Spectroscopy (EIS).

Eight physically interpretable features are extracted from 
impedance spectra and used to train six ML models under a 
strict cell-level train-test split. The stacking ensemble 
achieves R² = 0.9122 and RMSE = 0.0234 on completely unseen 
cells.

---

File: data/EIS/EIS_state_III_35C01.txt (part 25 of 39)
time/s	           cycle number	freq/Hz	           Re(Z)/Ohm	  -Im(Z)/Ohm	   |Z|/Ohm	   Phase(Z)/deg 10194.00151	   1.00000	20004.45300	   0.29797	  -0.02827	   0.29930	   5.42007
2961536.39150	 201.00000	  22.48202	   0.65548	   0.16446	   0.67579	 -14.08505
2961536.65650	 201.00000	  17.79613	   0.68873	   0.16570	   0.70838	 -13.52798
2961536.90850	 201.00000	  14.06813	   0.72291	   0.16085	   0.74059	 -12.54438
2961537.12450	 201.00000	  11.14480	   0.75141	   0.15199	   0.76663	 -11.43511
2961537.39250	 201.00000	   8.81772	   0.77905	   0.13711	   0.79103	  -9.98167
2961537.57050	 201.00000	   6.97545	   0.80175	   0.12454	   0.81136	  -8.82934
2961537.78850	 201.00000	   5.51730	   0.81500	   0.10971	   0.82235	  -7.66695
2961538.05750	 201.00000	   4.36941	   0.82759	   0.09419	   0.83294	  -6.49295
2961538.39250	 201.00000	   3.45686	   0.83941	   0.08031	   0.84324	  -5.46480
2961538.81150	 201.00000	   2.73547	   0.85266	   0.07242	   0.85573	  -4.85456
2961539.33650	 201.00000	   2.16054	   0.86057	   0.07051	   0.86345	  -4.68399
2961539.99651	 201.00000	   1.70952	   0.86283	   0.06929	   0.86561	  -4.59107
2961540.82451	 201.00000	   1.35352	   0.86208	   0.06602	   0.86461	  -4.37928
2961541.86751	 201.00000	   1.07079	   0.86001	   0.06031	   0.86212	  -4.01134
2961543.18151	 201.00000	   0.84734	   0.86297	   0.05024	   0.86443	  -3.33164
2961544.83651	 201.00000	   0.67072	   0.87268	   0.04127	   0.87366	  -2.70759
2961546.92551	 201.00000	   0.53067	   0.89151	   0.03664	   0.89226	  -2.35326
2961549.56251	 201.00000	   0.41976	   0.91609	   0.04574	   0.91724	  -2.85833
2961552.89351	 201.00000	   0.33183	   0.93701	   0.07206	   0.93978	  -4.39752
2961557.09952	 201.00000	   0.26261	   0.93970	   0.11049	   0.94618	  -6.70596
2961562.40752	 201.00000	   0.20791	   0.91983	   0.14764	   0.93160	  -9.11865
2961569.11252	 201.00000	   0.16452	   0.87975	   0.16475	   0.89505	 -10.60697
2961577.58853	 201.00000	   0.13007	   0.83767	   0.14895	   0.85080	 -10.08237
2961588.27953	 201.00000	   0.10309	   0.81900	   0.09780	   0.82482	  -6.80999
2961601.79254	 201.00000	   0.08153	   0.85355	   0.02773	   0.85400	  -1.86046
2961618.89055	 201.00000	   0.06443	   0.94527	  -0.02622	   0.94563	   1.58882
2961640.47756	 201.00000	   0.05102	   1.12566	  -0.02489	   1.12594	   1.26664
2961667.71958	 201.00000	   0.04042	   1.33480	   0.10603	   1.33901	  -4.54192
2961702.21560	 201.00000	   0.03192	   1.47414	   0.39390	   1.52585	 -14.96028
2961745.76263	 201.00000	   0.02528	   1.42948	   0.78161	   1.62921	 -28.66896
2961800.82866	 201.00000	   0.01999	   1.11220	   1.12115	   1.57922	 -45.22965
2975394.60184	 202.00000	20004.45300	   0.28762	  -0.01474	   0.28799	   2.93350
2975394.74484	 202.00000	15829.12600	   0.29657	  -0.00086	   0.29657	   0.16605
2975394.88684	 202.00000	12516.70300	   0.30540	   0.01128	   0.30561	  -2.11582
2975395.02884	 202.00000	9909.44240	   0.31274	   0.01912	   0.31333	  -3.49795
2975395.19284	 202.00000	7835.48000	   0.32194	   0.02790	   0.32315	  -4.95301
2975395.39384	 202.00000	6217.24610	   0.32839	   0.03444	   0.33019	  -5.98715
2975395.63184	 202.00000	4905.29100	   0.33661	   0.03884	   0.33884	  -6.58172
2975395.86984	 202.00000	3881.27370	   0.34443	   0.04500	   0.34736	  -7.44344
2975396.10784	 202.00000	3070.98270	   0.35277	   0.04677	   0.35586	  -7.55169
2975396.34584	 202.00000	2430.77780	   0.36203	   0.05150	   0.36567	  -8.09704
2975396.58484	 202.00000	1923.15370	   0.36932	   0.05558	   0.37348	  -8.55770
2975396.82284	 202.00000	1522.43580	   0.37786	   0.05835	   0.38233	  -8.77794
2975397.06084	 202.00000	1203.84460	   0.38815	   0.06234	   0.39313	  -9.12343
2975397.29884	 202.00000	 952.86591	   0.39789	   0.06563	   0.40326	  -9.36672
2975397.53784	 202.00000	 754.27557	   0.40737	   0.06980	   0.41331	  -9.72337
2975397.77484	 202.00000	 596.71857	   0.41627	   0.07236	   0.42251	  -9.86142
2975398.01284	 202.00000	 471.96338	   0.42784	   0.07475	   0.43432	  -9.91051
2975398.25184	 202.00000	 373.20856	   0.43860	   0.07841	   0.44555	 -10.13596
2975398.48884	 202.00000	 295.47278	   0.45087	   0.08283	   0.45842	 -10.41011
2975398.72884	 202.00000	 233.87738	   0.46302	   0.08876	   0.47145	 -10.85185
2975398.96684	 202.00000	 185.05922	   0.47405	   0.09414	   0.48331	 -11.23165
2975399.20284	 202.00000	 146.35823	   0.48631	   0.09891	   0.49626	 -11.49670
2975399.43884	 202.00000	 115.77804	   0.50024	   0.10530	   0.51120	 -11.88710
2975399.67384	 202.00000	  91.67210	   0.51599	   0.11475	   0.52860	 -12.53734
2975399.91884	 202.00000	  72.51701	   0.53063	   0.12216	   0.54451	 -12.96436
2975400.14784	 202.00000	  57.36816	   0.54983	   0.13089	   0.56520	 -13.39020
2975400.38484	 202.00000	  45.36290	   0.57244	   0.14311	   0.59006	 -14.03575
2975400.61684	 202.00000	  35.93134	   0.59553	   0.15214	   0.61465	 -14.33080
2975400.86684	 202.00000	  28.40909	   0.62309	   0.16125	   0.64361	 -14.50914
2975401.08184	 202.00000	  22.48202	   0.65588	   0.16550	   0.67644	 -14.16179
2975401.34684	 202.00000	  17.79613	   0.68935	   0.16650	   0.70917	 -13.57885
2975401.59884	 202.00000	  14.06813	   0.72388	   0.16074	   0.74151	 -12.51953
2975401.81484	 202.00000	  11.14480	   0.75292	   0.15201	   0.76811	 -11.41398
2975402.08184	 202.00000	   8.81772	   0.78076	   0.13667	   0.79263	  -9.92862
2975402.26084	 202.00000	   6.97545	   0.80372	   0.12607	   0.81355	  -8.91447
2975402.47885	 202.00000	   5.51730	   0.81662	   0.11035	   0.82404	  -7.69544
2975402.74785	 202.00000	   4.36941	   0.82795	   0.09530	   0.83341	  -6.56615
2975403.08285	 202.00000	   3.45686	   0.84115	   0.08207	   0.84514	  -5.57243
2975403.50185	 202.00000	   2.73547	   0.85336	   0.07177	   0.85637	  -4.80747
2975404.02685	 202.00000	   2.16054	   0.86318	   0.06909	   0.86594	  -4.57597
2975404.68585	 202.00000	   1.70952	   0.86643	   0.07025	   0.86927	  -4.63517
2975405.51485	 202.00000	   1.35352	   0.86520	   0.06808	   0.86787	  -4.49913
2975406.55785	 202.00000	   1.07079	   0.86240	   0.06202	   0.86462	  -4.11364
2975407.87185	 202.00000	   0.84734	   0.86402	   0.05228	   0.86560	  -3.46270
2975409.52685	 202.00000	   0.67072	   0.87213	   0.04311	   0.87320	  -2.82980
2975411.61585	 202.00000	   0.53067	   0.88958	   0.03701	   0.89035	  -2.38222
2975414.25285	 202.00000	   0.41976	   0.91467	   0.04177	   0.91562	  -2.61455
2975417.58385	 202.00000	   0.33183	   0.93857	   0.06492	   0.94081	  -3.95681
2975421.78986	 202.00000	   0.26261	   0.94731	   0.10384	   0.95298	  -6.25537
2975427.09786	 202.00000	   0.20791	   0.93279	   0.14571	   0.94410	  -8.87843
2975433.80286	 202.00000	   0.16452	   0.89445	   0.17130	   0.91071	 -10.84194
2975442.27887	 202.00000	   0.13007	   0.84771	   0.16416	   0.86346	 -10.95960
2975452.96888	 202.00000	   0.10309	   0.81714	   0.11865	   0.82571	  -8.26200
2975466.48288	 202.00000	   0.08153	   0.83589	   0.04570	   0.83713	  -3.12956
2975483.58089	 202.00000	   0.06443	   0.91345	  -0.01908	   0.91365	   1.19663
2975505.16691	 202.00000	   0.05102	   1.08657	  -0.04430	   1.08748	   2.33462
2975532.40992	 202.00000	   0.04042	   1.30995	   0.05317	   1.31103	  -2.32435
2975566.90594	 202.00000	   0.03192	   1.49330	   0.31731	   1.52664	 -11.99614
2975610.45297	 202.00000	   0.02528	   1.50818	   0.71708	   1.66997	 -25.42930
2975665.51800	 202.00000	   0.01999	   1.24241	   1.11431	   1.66891	 -41.88882
2989245.49348	 203.00000	20004.45300	   0.28783	  -0.01558	   0.28825	   3.09880
2989245.63648	 203.00000	15829.12600	   0.29670	  -0.00076	   0.29670	   0.14669
2989245.77848	 203.00000	12516.70300	   0.30490	   0.01018	   0.30507	  -1.91225
2989245.92048	 203.00000	9909.44240	   0.31282	   0.02042	   0.31349	  -3.73451
2989246.08448	 203.00000	7835.48000	   0.32187	   0.02803	   0.32308	  -4.97779
2989246.28548	 203.00000	6217.24610	   0.32959	   0.03508	   0.33145	  -6.07610
2989246.52348	 203.00000	4905.29100	   0.33870	   0.03915	   0.34096	  -6.59295
2989246.76248	 203.00000	3881.27370	   0.34469	   0.04418	   0.34751	  -7.30454
2989247.00048	 203.00000	3070.98270	   0.35231	   0.04768	   0.35552	  -7.70761
2989247.23848	 203.00000	2430.77780	   0.36238	   0.05121	   0.36598	  -8.04388
2989247.47648	 203.00000	1923.15370	   0.37119	   0.05562	   0.37533	  -8.52173
2989247.71448	 203.00000	1522.43580	   0.37980	   0.05851	   0.38428	  -8.75777
2989247.95248	 203.00000	1203.84460	   0.38873	   0.06228	   0.39368	  -9.10246
2989248.19148	 203.00000	 952.86591	   0.39943	   0.06473	   0.40464	  -9.20495
2989248.42948	 203.00000	 754.27557	   0.40689	   0.06838	   0.41260	  -9.53937
2989248.66648	 203.00000	 596.71857	   0.41713	   0.07241	   0.42337	  -9.84820
2989248.90448	 203.00000	 471.96338	   0.42664	   0.07626	   0.43340	 -10.13446
2989249.14348	 203.00000	 373.20856	   0.43837	   0.08006	   0.44562	 -10.34972
2989249.38148	 203.00000	 295.47278	   0.45138	   0.08325	   0.45899	 -10.44975
2989249.62048	 203.00000	 233.87738	   0.46252	   0.08861	   0.47093	 -10.84581
2989249.85848	 203.00000	 185.05922	   0.47484	   0.09310	   0.48388	 -11.09356
2989250.09448	 203.00000	 146.35823	   0.48812	   0.09991	   0.49824	 -11.56757
2989250.33048	 203.00000	 115.77804	   0.50195	   0.10590	   0.51300	 -11.91388
2989250.56548	 203.00000	  91.67210	   0.51585	   0.11512	   0.52854	 -12.58047
2989250.81048	 203.00000	  72.51701	   0.53263	   0.12112	   0.54622	 -12.81099
2989251.03948	 203.00000	  57.36816	   0.55008	   0.13130	   0.56553	 -13.42500
2989251.27648	 203.00000	  45.36290	   0.57109	   0.14278	   0.58867	 -14.03679
2989251.50848	 203.00000	  35.93134	   0.59592	   0.15311	   0.61528	 -14.40902
2989251.75948	 203.00000	  28.40909	   0.62335	   0.16205	   0.64407	 -14.57259
2989251.97348	 203.00000	  22.48202	   0.65663	   0.16824	   0.67784	 -14.37081
2989252.23848	 203.00000	  17.79613	   0.68930	   0.16821	   0.70952	 -13.71369
2989252.49048	 203.00000	  14.06813	   0.72402	   0.16233	   0.74200	 -12.63673
2989252.70648	 203.00000	  11.14480	   0.75244	   0.15469	   0.76817	 -11.61747
2989252.97348	 203.00000	   8.81772	   0.78021	   0.13752	   0.79224	  -9.99616
2989253.15248	 203.00000	   6.97545	   0.80379	   0.12317	   0.81317	  -8.71184
2989253.37048	 203.00000	   5.51730	   0.81852	   0.11241	   0.82620	  -7.81951
2989253.63848	 203.00000	   4.36941	   0.83008	   0.09892	   0.83595	  -6.79599
2989253.97348	 203.00000	   3.45686	   0.83989	   0.08340	   0.84402	  -5.67114
2989254.39248	 203.00000	   2.73547	   0.85165	   0.07068	   0.85457	  -4.74415
2989254.91748	 203.00000	   2.16054	   0.86332	   0.06464	   0.86574	  -4.28187
2989255.57648	 203.00000	   1.70952	   0.87176	   0.06494	   0.87418	  -4.26026
2989256.40548	 203.00000	   1.35352	   0.87443	   0.06753	   0.87704	  -4.41582
2989257.44848	 203.00000	   1.07079	   0.87133	   0.06853	   0.87402	  -4.49686
2989258.76248	 203.00000	   0.84734	   0.86654	   0.06435	   0.86892	  -4.24683
2989260.41748	 203.00000	   0.67072	   0.86576	   0.05653	   0.86761	  -3.73597
2989262.50649	 203.00000	   0.53067	   0.87331	   0.04351	   0.87440	  -2.85233
2989265.14349	 203.00000	   0.41976	   0.89253	   0.03363	   0.89316	  -2.15787
2989268.47449	 203.00000	   0.33183	   0.92320	   0.03786	   0.92398	  -2.34828
2989272.68049	 203.00000	   0.26261	   0.95436	   0.06307	   0.95644	  -3.78126
2989277.98850	 203.00000	   0.20791	   0.97199	   0.11015	   0.97821	  -6.46537
2989284.69350	 203.00000	   0.16452	   0.96067	   0.16701	   0.97508	  -9.86225
2989293.16950	 203.00000	   0.13007	   0.91606	   0.20984	   0.93979	 -12.90220
2989303.85951	 203.00000	   0.10309	   0.85088	   0.21387	   0.87735	 -14.10878
2989317.37352	 203.00000	   0.08153	   0.80008	   0.16712	   0.81735	 -11.79789
2989334.47153	 203.00000	   0.06443	   0.79199	   0.08694	   0.79675	  -6.26438
2989356.05754	 203.00000	   0.05102	   0.87894	  -0.03126	   0.87949	   2.03674
2989383.30056	 203.00000	   0.04042	   1.08565	  -0.09908	   1.09016	   5.21462
2989417.79658	 203.00000	   0.03192	   1.38440	  -0.02695	   1.38466	   1.11513
2989461.34360	 203.00000	   0.02528	   1.67777	   0.26942	   1.69927	  -9.12265
2989516.40864	 203.00000	   0.01999	   1.78200	   0.78263	   1.94628	 -23.71045
3003091.32527	 204.00000	20004.45300	   0.28895	  -0.01648	   0.28942	   3.26404
3003091.46827	 204.00000	15829.12600	   0.29742	  -0.00026	   0.29742	   0.05022
3003091.61027	 204.00000	12516.70300	   0.30593	   0.01111	   0.30613	  -2.07974
3003091.75227	 204.00000	9909.44240	   0.31295	   0.02141	   0.31368	  -3.91314
3003091.91627	 204.00000	7835.48000	   0.32190	   0.02765	   0.32308	  -4.90948
3003092.11727	 204.00000	6217.24610	   0.33025	   0.03408	   0.33200	  -5.89144
3003092.35527	 204.00000	4905.29100	   0.33753	   0.03876	   0.33975	  -6.55081
3003092.59427	 204.00000	3881.27370	   0.34648	   0.04359	   0.34922	  -7.17055
3003092.83227	 204.00000	3070.98270	   0.35438	   0.04788	   0.35760	  -7.69422
3003093.07027	 204.00000	2430.77780	   0.36197	   0.05068	   0.36550	  -7.97030
3003093.30827	 204.00000	1923.15370	   0.36979	   0.05580	   0.37397	  -8.58157
3003093.54627	 204.00000	1522.43580	   0.37822	   0.05777	   0.38261	  -8.68500
3003093.78427	 204.00000	1203.84460	   0.38773	   0.06049	   0.39242	  -8.86761
3003094.02327	 204.00000	 952.86591	   0.39821	   0.06421	   0.40336	  -9.16006
3003094.26127	 204.00000	 754.27557	   0.40734	   0.06859	   0.41308	  -9.55845
3003094.49827	 204.00000	 596.71857	   0.41766	   0.07056	   0.42358	  -9.58850
3003094.73627	 204.00000	 471.96338	   0.42687	   0.07684	   0.43374	 -10.20462
3003094.97527	 204.00000	 373.20856	   0.43816	   0.07928	   0.44527	 -10.25597
3003095.21227	 204.00000	 295.47278	   0.44957	   0.08421	   0.45739	 -10.60862
3003095.45227	 204.00000	 233.87738	   0.46118	   0.08796	   0.46949	 -10.79885
3003095.69027	 204.00000	 185.05922	   0.47397	   0.09370	   0.48314	 -11.18255
3003095.92627	 204.00000	 146.35823	   0.48672	   0.09925	   0.49674	 -11.52602
3003096.16227	 204.00000	 115.77804	   0.50098	   0.10434	   0.51173	 -11.76487
3003096.39728	 204.00000	  91.67210	   0.51529	   0.11408	   0.52777	 -12.48294
3003096.64228	 204.00000	  72.51701	   0.53128	   0.12172	   0.54504	 -12.90391
3003096.87128	 204.00000	  57.36816	   0.55006	   0.13154	   0.56557	 -13.44932
3003097.10828	 204.00000	  45.36290	   0.56953	   0.14113	   0.58675	 -13.91734
3003097.34028	 204.00000	  35.93134	   0.59518	   0.15348	   0.61465	 -14.46020
3003097.59028	 204.00000	  28.40909	   0.62341	   0.16065	   0.64377	 -14.45091
3003097.80528	 204.00000	  22.48202	   0.65432	   0.16506	   0.67482	 -14.15784
3003098.07028	 204.00000	  17.79613	   0.68838	   0.16683	   0.70831	 -13.62340
3003098.32228	 204.00000	  14.06813	   0.72230	   0.16083	   0.73999	 -12.55292
3003098.53828	 204.00000	  11.14480	   0.75179	   0.15153	   0.76691	 -11.39555
3003098.80528	 204.00000	   8.81772	   0.77945	   0.13734	   0.79146	  -9.99315
3003098.98428	 204.00000	   6.97545	   0.80271	   0.12525	   0.81242	  -8.86885
3003099.20228	 204.00000	   5.51730	   0.81606	   0.11118	   0.82360	  -7.75838
3003099.47128	 204.00000	   4.36941	   0.82842	   0.09579	   0.83394	  -6.59607
3003099.80628	 204.00000	   3.45686	   0.84116	   0.08089	   0.84504	  -5.49276
3003100.22528	 204.00000	   2.73547	   0.85517	   0.07232	   0.85823	  -4.83407
3003100.75028	 204.00000	   2.16054	   0.86293	   0.07017	   0.86578	  -4.64873
3003101.40928	 204.00000	   1.70952	   0.86522	   0.07066	   0.86810	  -4.66879
3003102.23828	 204.00000	   1.35352	   0.86311	   0.06699	   0.86571	  -4.43812
3003103.28128	 204.00000	   1.07079	   0.86212	   0.05946	   0.86417	  -3.94513
3003104.59528	 204.00000	   0.84734	   0.86501	   0.04989	   0.86644	  -3.30102
3003106.25028	 204.00000	   0.67072	   0.87450	   0.04099	   0.87546	  -2.68388
3003108.33928	 204.00000	   0.53067	   0.89382	   0.03638	   0.89456	  -2.33063
3003110.97628	 204.00000	   0.41976	   0.91806	   0.04592	   0.91921	  -2.86373
3003114.30729	 204.00000	   0.33183	   0.93903	   0.07231	   0.94181	  -4.40314
3003118.51329	 204.00000	   0.26261	   0.94143	   0.11105	   0.94796	  -6.72746
3003123.82129	 204.00000	   0.20791	   0.92138	   0.14798	   0.93319	  -9.12395
3003130.52630	 204.00000	   0.16452	   0.88173	   0.16532	   0.89709	 -10.61969
3003139.00230	 204.00000	   0.13007	   0.83954	   0.14854	   0.85258	 -10.03323
3003149.69231	 204.00000	   0.10309	   0.82074	   0.09730	   0.82649	  -6.76092
3003163.20631	 204.00000	   0.08153	   0.85564	   0.02690	   0.85607	  -1.80078
3003180.30432	 204.00000	   0.06443	   0.94575	  -0.02481	   0.94607	   1.50282
3003201.89034	 204.00000	   0.05102	   1.12859	  -0.02514	   1.12887	   1.27587
3003229.13335	 204.00000	   0.04042	   1.33734	   0.10633	   1.34156	  -4.54583
3003263.62937	 204.00000	   0.03192	   1.47702	   0.39476	   1.52886	 -14.96367
3003307.17640	 204.00000	   0.02528	   1.43154	   0.78393	   1.63213	 -28.70568
3003362.24143	 204.00000	   0.01999	   1.10969	   1.12271	   1.57857	 -45.33421
3016938.01948	 205.00000	20004.45300	   0.28950	  -0.01427	   0.28985	   2.82204
3016938.16248	 205.00000	15829.12600	   0.29622	   0.00047	   0.29622	  -0.09116
3016938.30448	 205.00000	12516.70300	   0.30532	   0.01070	   0.30551	  -2.00787
3016938.44648	 205.00000	9909.44240	   0.31394	   0.02115	   0.31465	  -3.85359
3016938.61048	 205.00000	7835.48000	   0.32132	   0.02772	   0.32252	  -4.93103
3016938.81148	 205.00000	6217.24610	   0.32921	   0.03394	   0.33096	  -5.88628
3016939.04948	 205.00000	4905.29100	   0.33693	   0.03985	   0.33928	  -6.74506
3016939.28848	 205.00000	3881.27370	   0.34554	   0.04423	   0.34836	  -7.29372
3016939.52648	 205.00000	3070.98270	   0.35484	   0.04774	   0.35804	  -7.66188
3016939.76448	 205.00000	2430.77780	   0.36186	   0.05153	   0.36551	  -8.10475
3016940.00248	 205.00000	1923.15370	   0.36918	   0.05505	   0.37326	  -8.48135
3016940.24048	 205.00000	1522.43580	   0.38047	   0.05721	   0.38475	  -8.55187
3016940.47848	 205.00000	1203.84460	   0.38781	   0.06143	   0.39264	  -9.00057
3016940.71748	 205.00000	 952.86591	   0.39763	   0.06434	   0.40280	  -9.19068
3016940.95548	 205.00000	 754.27557	   0.40842	   0.06852	   0.41412	  -9.52421
3016941.19248	 205.00000	 596.71857	   0.41526	   0.07172	   0.42141	  -9.79938
3016941.43048	 205.00000	 471.96338	   0.42857	   0.07715	   0.43546	 -10.20476
3016941.66948	 205.00000	 373.20856	   0.43848	   0.08033	   0.44578	 -10.38185
3016941.90648	 205.00000	 295.47278	   0.45185	   0.08408	   0.45961	 -10.54074
3016942.14648	 205.00000	 233.87738	   0.46083	   0.08802	   0.46916	 -10.81301
3016942.38448	 205.00000	 185.05922	   0.47350	   0.09440	   0.48281	 -11.27538
3016942.62048	 205.00000	 146.35823	   0.48666	   0.09878	   0.49658	 -11.47333
3016942.85648	 205.00000	 115.77804	   0.49839	   0.10586	   0.50951	 -11.99136
3016943.09148	 205.00000	  91.67210	   0.51510	   0.11372	   0.52750	 -12.44937
3016943.33648	 205.00000	  72.51701	   0.53300	   0.12218	   0.54683	 -12.91122
3016943.56548	 205.00000	  57.36816	   0.54983	   0.13212	   0.56548	 -13.51138
3016943.80248	 205.00000	  45.36290	   0.57154	   0.14202	   0.58892	 -13.95445
3016944.03448	 205.00000	  35.93134	   0.59465	   0.15156	   0.61366	 -14.29886
3016944.28448	 205.00000	  28.40909	   0.62358	   0.16113	   0.64406	 -14.48814
3016944.49948	 205.00000	  22.48202	   0.65677	   0.16606	   0.67743	 -14.18952
3016944.76448	 205.00000	  17.79613	   0.68922	   0.16616	   0.70896	 -13.55430
3016945.01648	 205.00000	  14.06813	   0.72092	   0.16190	   0.73888	 -12.65696
3016945.23248	 205.00000	  11.14480	   0.75367	   0.15175	   0.76879	 -11.38391
3016945.49948	 205.00000	   8.81772	   0.77936	   0.14002	   0.79184	 -10.18489
3016945.67848	 205.00000	   6.97545	   0.79994	   0.12310	   0.80935	  -8.74819
3016945.89648	 205.00000	   5.51730	   0.82018	   0.10698	   0.82712	  -7.43138
3016946.16548	 205.00000	   4.36941	   0.83580	   0.09848	   0.84158	  -6.71999
3016946.50048	 205.00000	   3.45686	   0.84356	   0.08910	   0.84825	  -6.02971
3016946.91948	 205.00000	   2.73547	   0.84714	   0.07964	   0.85087	  -5.37069
3016947.44448	 205.00000	   2.16054	   0.85245	   0.06690	   0.85507	  -4.48760
3016948.10348	 205.00000	   1.70952	   0.85952	   0.05658	   0.86138	  -3.76645
3016948.93248	 205.00000	   1.35352	   0.87136	   0.05064	   0.87283	  -3.32620
3016949.97548	 205.00000	   1.07079	   0.88397	   0.05027	   0.88540	  -3.25468
3016951.28948	 205.00000	   0.84734	   0.89431	   0.05950	   0.89629	  -3.80618
3016952.94448	 205.00000	   0.67072	   0.89707	   0.07154	   0.89992	  -4.55991
3016955.03349	 205.00000	   0.53067	   0.89066	   0.08411	   0.89463	  -5.39463
3016957.67049	 205.00000	   0.41976	   0.87577	   0.08746	   0.88012	  -5.70327
3016961.00149	 205.00000	   0.33183	   0.86369	   0.07665	   0.86708	  -5.07155
3016965.20749	 205.00000	   0.26261	   0.86537	   0.05523	   0.86713	  -3.65201
3016970.51549	 205.00000	   0.20791	   0.88854	   0.03197	   0.88912	  -2.06078
3016977.22050	 205.00000	   0.16452	   0.93941	   0.02275	   0.93968	  -1.38700
3016985.69650	 205.00000	   0.13007	   1.00665	   0.04912	   1.00784	  -2.79355
3016996.38651	 205.00000	   0.10309	   1.06720	   0.12434	   1.07442	  -6.64588
3017009.90052	 205.00000	   0.08153	   1.08482	   0.24244	   1.11158	 -12.59761
3017026.99853	 205.00000	   0.06443	   1.05048	   0.36333	   1.11154	 -19.07872
3017048.58454	 205.00000	   0.05102	   0.92320	   0.44995	   1.02701	 -25.98352
3017075.82756	 205.00000	   0.04042	   0.75083	   0.42673	   0.86362	 -29.61111
3017110.32358	 205.00000	   0.03192	   0.61511	   0.25292	   0.66508	 -22.35181
3017153.87060	 205.00000	   0.02528	   0.63655	  -0.05599	   0.63901	   5.02665
3017208.93564	 205.00000	   0.01999	   0.93548	  -0.39881	   1.01694	  23.08916
3030777.94323	 206.00000	20004.45300	   0.28911	  -0.01594	   0.28955	   3.15484
3030778.08623	 206.00000	15829.12600	   0.29793	  -0.00254	   0.29795	   0.48913
3030778.22823	 206.00000	12516.70300	   0.30633	   0.01128	   0.30654	  -2.10908
3030778.37023	 206.00000	9909.44240	   0.31322	   0.02013	   0.31387	  -3.67725
3030778.53423	 206.00000	7835.48000	   0.32141	   0.02899	   0.32272	  -5.15405
3030778.73523	 206.00000	6217.24610	   0.32975	   0.03316	   0.33141	  -5.74226
3030778.97323	 206.00000	4905.29100	   0.33772	   0.03898	   0.33996	  -6.58355
3030779.21223	 206.00000	3881.27370	   0.34554	   0.04514	   0.34848	  -7.44337
3030779.45023	 206.00000	3070.98270	   0.35261	   0.04891	   0.35598	  -7.89754
3030779.68823	 206.00000	2430.77780	   0.36334	   0.05143	   0.36696	  -8.05721
3030779.92623	 206.00000	1923.15370	   0.37122	   0.05388	   0.37511	  -8.25902
3030780.16423	 206.00000	1522.43580	   0.37844	   0.05670	   0.38267	  -8.52038
3030780.40223	 206.00000	1203.84460	   0.38725	   0.06255	   0.39227	  -9.17496
3030780.64123	 206.00000	 952.86591	   0.39756	   0.06452	   0.40277	  -9.21859
3030780.87923	 206.00000	 754.27557	   0.40662	   0.06843	   0.41234	  -9.55300
3030781.11623	 206.00000	 596.71857	   0.41796	   0.07312	   0.42431	  -9.92351
3030781.35423	 206.00000	 471.96338	   0.42670	   0.07578	   0.43338	 -10.07069
3030781.59323	 206.00000	 373.20856	   0.43890	   0.07892	   0.44594	 -10.19386
3030781.83123	 206.00000	 295.47278	   0.45058	   0.08422	   0.45838	 -10.58783
3030782.07023	 206.00000	 233.87738	   0.46208	   0.09050	   0.47086	 -11.08115
3030782.30823	 206.00000	 185.05922	   0.47425	   0.09445	   0.48356	 -11.26323
3030782.54423	 206.00000	 146.35823	   0.48711	   0.09867	   0.49701	 -11.45151
3030782.78023	 206.00000	 115.77804	   0.50029	   0.10667	   0.51153	 -12.03587
3030783.01523	 206.00000	  91.67210	   0.51507	   0.11336	   0.52740	 -12.41222
3030783.26023	 206.00000	  72.51701	   0.53141	   0.12142	   0.54511	 -12.87024
3030783.48923	 206.00000	  57.36816	   0.55143	   0.13042	   0.56664	 -13.30690
3030783.72623	 206.00000	  45.36290	   0.57234	   0.14286	   0.58990	 -14.01487
3030783.95823	 206.00000	  35.93134	   0.59418	   0.15316	   0.61361	 -14.45452
3030784.20923	 206.00000	  28.40909	   0.62419	   0.16045	   0.64448	 -14.41628
3030784.42323	 206.00000	  22.48202	   0.65550	   0.16644	   0.67630	 -14.24701
3030784.68823	 206.00000	  17.79613	   0.68951	   0.16636	   0.70929	 -13.56426
3030784.94023	 206.00000	  14.06813	   0.72205	   0.16463	   0.74058	 -12.84391
3030785.15623	 206.00000	  11.14480	   0.75290	   0.15201	   0.76809	 -11.41484
3030785.42423	 206.00000	   8.81772	   0.78207	   0.14060	   0.79461	 -10.19182
3030785.60223	 206.00000	   6.97545	   0.80062	   0.12768	   0.81074	  -9.06112
3030785.82023	 206.00000	   5.51730	   0.81792	   0.10964	   0.82524	  -7.63487
3030786.08923	 206.00000	   4.36941	   0.83274	   0.09344	   0.83796	  -6.40214
3030786.42423	 206.00000	   3.45686	   0.84905	   0.08505	   0.85330	  -5.72052
3030786.84323	 206.00000	   2.73547	   0.85513	   0.07957	   0.85882	  -5.31627
3030787.36823	 206.00000	   2.16054	   0.85794	   0.07430	   0.86115	  -4.94939
3030788.02723	 206.00000	   1.70952	   0.85826	   0.06697	   0.86087	  -4.46147
3030788.85623	 206.00000	   1.35352	   0.86139	   0.05720	   0.86329	  -3.79906
3030789.89923	 206.00000	   1.07079	   0.86928	   0.04737	   0.87057	  -3.11927
3030791.21323	 206.00000	   0.84734	   0.88270	   0.04191	   0.88370	  -2.71832
3030792.86824	 206.00000	   0.67072	   0.89816	   0.04404	   0.89924	  -2.80703
3030794.95724	 206.00000	   0.53067	   0.91539	   0.05814	   0.91723	  -3.63402
3030797.59424	 206.00000	   0.41976	   0.92052	   0.08237	   0.92420	  -5.11350
3030800.92524	 206.00000	   0.33183	   0.91025	   0.10788	   0.91662	  -6.75899
3030805.13124	 206.00000	   0.26261	   0.88663	   0.12062	   0.89480	  -7.74687
3030810.43925	 206.00000	   0.20791	   0.85992	   0.11216	   0.86720	  -7.43107
3030817.14425	 206.00000	   0.16452	   0.84888	   0.08130	   0.85276	  -5.47088
3030825.62026	 206.00000	   0.13007	   0.86927	   0.03854	   0.87012	  -2.53892
3030836.31026	 206.00000	   0.10309	   0.93338	   0.00620	   0.93340	  -0.38044
3030849.82427	 206.00000	   0.08153	   1.04246	   0.01575	   1.04258	  -0.86567
3030866.92228	 206.00000	   0.06443	   1.15761	   0.08737	   1.16090	  -4.31639
3030888.50829	 206.00000	   0.05102	   1.25329	   0.26123	   1.28023	 -11.77402
3030915.75131	 206.00000	   0.04042	   1.23045	   0.49915	   1.32784	 -22.08052
3030950.24733	 206.00000	   0.03192	   1.05087	   0.70852	   1.26741	 -33.98870
3030993.79436	 206.00000	   0.02528	   0.73639	   0.76624	   1.06274	 -46.13804
3031048.85939	 206.00000	   0.01999	   0.39438	   0.55686	   0.68237	 -54.69334
3044611.71713	 207.00000	20004.45300	   0.28936	  -0.01468	   0.28973	   2.90362
3044611.86013	 207.00000	15829.12600	   0.29735	  -0.00060	   0.29735	   0.11488
3044612.00213	 207.00000	12516.70300	   0.30655	   0.01224	   0.30680	  -2.28622
3044612.14413	 207.00000	9909.44240	   0.31399	   0.01966	   0.31461	  -3.58279
3044612.30813	 207.00000	7835.48000	   0.32327	   0.02703	   0.32440	  -4.78000
3044612.50913	 207.00000	6217.24610	   0.32987	   0.03347	   0.33156	  -5.79291
3044612.74713	 207.00000	4905.29100	   0.33813	   0.03906	   0.34038	  -6.58865
3044612.98613	 207.00000	3881.27370	   0.34769	   0.04389	   0.35045	  -7.19523
3044613.22413	 207.00000	3070.98270	   0.35476	   0.04908	   0.35814	  -7.87607
3044613.46213	 207.00000	2430.77780	   0.36246	   0.05294	   0.36630	  -8.31057
3044613.70013	 207.00000	1923.15370	   0.36892	   0.05572	   0.37310	  -8.58945
3044613.93813	 207.00000	1522.43580	   0.38037	   0.05759	   0.38470	  -8.60982
3044614.17613	 207.00000	1203.84460	   0.38804	   0.06041	   0.39272	  -8.84808
3044614.41513	 207.00000	 952.86591	   0.39748	   0.06486	   0.40273	  -9.26721
3044614.65313	 207.00000	 754.27557	   0.40657	   0.06784	   0.41219	  -9.47381
3044614.89013	 207.00000	 596.71857	   0.41759	   0.07329	   0.42397	  -9.95475
3044615.12813	 207.00000	 471.96338	   0.42720	   0.07561	   0.43384	 -10.03679
3044615.36713	 207.00000	 373.20856	   0.43966	   0.07957	   0.44680	 -10.25817
3044615.60513	 207.00000	 295.47278	   0.44994	   0.08354	   0.45763	 -10.51781
3044615.84413	 207.00000	 233.87738	   0.46183	   0.08845	   0.47022	 -10.84186
3044616.08213	 207.00000	 185.05922	   0.47537	   0.09511	   0.48479	 -11.31438
3044616.31813	 207.00000	 146.35823	   0.48727	   0.09888	   0.49720	 -11.47054
3044616.55513	 207.00000	 115.77804	   0.50142	   0.10482	   0.51226	 -11.80724
3044616.78913	 207.00000	  91.67210	   0.51568	   0.11377	   0.52808	 -12.44193
3044617.03413	 207.00000	  72.51701	   0.53200	   0.12190	   0.54579	 -12.90561
3044617.26313	 207.00000	  57.36816	   0.54922	   0.13141	   0.56472	 -13.45590
3044617.50013	 207.00000	  45.36290	   0.57199	   0.14173	   0.58929	 -13.91642
3044617.73213	 207.00000	  35.93134	   0.59558	   0.15324	   0.61498	 -14.42927
3044617.98313	 207.00000	  28.40909	   0.62475	   0.16150	   0.64528	 -14.49430
3044618.19713	 207.00000	  22.48202	   0.65679	   0.16672	   0.67762	 -14.24341
3044618.46214	 207.00000	  17.79613	   0.68922	   0.16647	   0.70904	 -13.57915
3044618.71414	 207.00000	  14.06813	   0.72320	   0.16378	   0.74151	 -12.76030
3044618.93014	 207.00000	  11.14480	   0.75357	   0.15325	   0.76899	 -11.49550
3044619.19814	 207.00000	   8.81772	   0.78163	   0.14226	   0.79448	 -10.31535
3044619.37614	 207.00000	   6.97545	   0.80109	   0.12602	   0.81094	  -8.93991
3044619.59414	 207.00000	   5.51730	   0.81807	   0.10838	   0.82522	  -7.54674
3044619.86314	 207.00000	   4.36941	   0.83515	   0.09425	   0.84045	  -6.43851
3044620.19814	 207.00000	   3.45686	   0.84987	   0.08607	   0.85421	  -5.78303
3044620.61714	 207.00000	   2.73547	   0.85533	   0.08095	   0.85916	  -5.40628
3044621.14214	 207.00000	   2.16054	   0.85786	   0.07482	   0.86112	  -4.98464
3044621.80114	 207.00000	   1.70952	   0.85953	   0.06536	   0.86201	  -4.34836
3044622.63014	 207.00000	   1.35352	   0.86372	   0.05556	   0.86550	  -3.68050
3044623.67314	 207.00000	   1.07079	   0.87295	   0.04589	   0.87416	  -3.00902
3044624.98714	 207.00000	   0.84734	   0.88745	   0.04289	   0.88849	  -2.76683
3044626.64214	 207.00000	   0.67072	   0.90290	   0.04786	   0.90417	  -3.03399
3044628.73114	 207.00000	   0.53067	   0.91635	   0.06502	   0.91865	  -4.05872
3044631.36814	 207.00000	   0.41976	   0.91589	   0.08870	   0.92017	  -5.53133
3044634.69914	 207.00000	   0.33183	   0.90143	   0.10855	   0.90795	  -6.86628
3044638.90515	 207.00000	   0.26261	   0.87714	   0.11317	   0.88441	  -7.35156
3044644.21315	 207.00000	   0.20791	   0.85706	   0.09725	   0.86256	  -6.47341
3044650.91815	 207.00000	   0.16452	   0.85666	   0.06319	   0.85899	  -4.21878
3044659.39416	 207.00000	   0.13007	   0.89091	   0.02515	   0.89127	  -1.61677
3044670.08417	 207.00000	   0.10309	   0.96622	   0.00700	   0.96624	  -0.41510
3044683.59817	 207.00000	   0.08153	   1.07486	   0.04230	   1.07569	  -2.25385
3044700.69618	 207.00000	   0.06443	   1.17518	   0.13738	   1.18318	  -6.66757
3044722.28320	 207.00000	   0.05102	   1.23085	   0.32597	   1.27328	 -14.83329
3044749.52521	 207.00000	   0.04042	   1.15770	   0.54315	   1.27878	 -25.13430
3044784.02123	 207.00000	   0.03192	   0.94332	   0.69356	   1.17085	 -36.32442
3044827.56826	 207.00000	   0.02528	   0.63576	   0.66550	   0.92037	 -46.30910
3044882.63429	 207.00000	   0.01999	   0.36852	   0.36624	   0.51956	 -44.82236
3058438.80078	 208.00000	20004.45300	   0.28967	  -0.01482	   0.29005	   2.92925
3058438.94378	 208.00000	15829.12600	   0.29757	  -0.00066	   0.29758	   0.12690
3058439.08578	 208.00000	12516.70300	   0.30503	   0.01170	   0.30526	  -2.19750
3058439.22778	 208.00000	9909.44240	   0.31386	   0.02115	   0.31457	  -3.85472
3058439.39178	 208.00000	7835.48000	   0.32280	   0.02819	   0.32403	  -4.99106
3058439.59278	 208.00000	6217.24610	   0.32919	   0.03455	   0.33100	  -5.99189
3058439.83078	 208.00000	4905.29100	   0.33780	   0.04051	   0.34022	  -6.83828
3058440.06978	 208.00000	3881.27370	   0.34508	   0.04440	   0.34792	  -7.33166
3058440.30778	 208.00000	3070.98270	   0.35387	   0.04807	   0.35712	  -7.73564
3058440.54578	 208.00000	2430.77780	   0.36258	   0.05164	   0.36624	  -8.10531
3058440.78378	 208.00000	1923.15370	   0.37011	   0.05581	   0.37429	  -8.57583
3058441.02178	 208.00000	1522.43580	   0.37816	   0.05740	   0.38250	  -8.63055
3058441.25979	 208.00000	1203.84460	   0.38789	   0.06050	   0.39258	  -8.86535
3058441.49879	 208.00000	 952.86591	   0.39788	   0.06502	   0.40315	  -9.28126
3058441.73679	 208.00000	 754.27557	   0.40758	   0.06843	   0.41329	  -9.53122
3058441.97379	 208.00000	 596.71857	   0.41775	   0.07152	   0.42382	  -9.71540
3058442.21179	 208.00000	 471.96338	   0.42706	   0.07613	   0.43379	 -10.10806
3058442.45079	 208.00000	 373.20856	   0.43811	   0.07909	   0.44519	 -10.23243
3058442.68879	 208.00000	 295.47278	   0.45015	   0.08374	   0.45787	 -10.53791
3058442.92779	 208.00000	 233.87738	   0.46150	   0.08853	   0.46991	 -10.85885
3058443.16579	 208.00000	 185.05922	   0.47498	   0.09377	   0.48415	 -11.16758
3058443.40179	 208.00000	 146.35823	   0.48860	   0.09782	   0.49829	 -11.32115
3058443.63779	 208.00000	 115.77804	   0.50058	   0.10756	   0.51201	 -12.12683
3058443.87279	 208.00000	  91.67210	   0.51551	   0.11423	   0.52801	 -12.49362
3058444.11779	 208.00000	  72.51701	   0.53148	   0.12274	   0.54547	 -13.00394
3058444.34679	 208.00000	  57.36816	   0.55060	   0.12992	   0.56572	 -13.27714
3058444.58379	 208.00000	  45.36290	   0.57248	   0.14225	   0.58989	 -13.95474
3058444.81579	 208.00000	  35.93134	   0.59670	   0.15319	   0.61605	 -14.39847
3058445.06679	 208.00000	  28.40909	   0.62447	   0.16138	   0.64498	 -14.48947
3058445.28079	 208.00000	  22.48202	   0.65547	   0.16704	   0.67642	 -14.29733
3058445.54579	 208.00000	  17.79613	   0.68962	   0.16840	   0.70988	 -13.72251
3058445.79779	 208.00000	  14.06813	   0.72462	   0.16239	   0.74259	 -12.63156
3058446.01379	 208.00000	  11.14480	   0.75352	   0.15484	   0.76927	 -11.61231
3058446.28179	 208.00000	   8.81772	   0.78194	   0.13964	   0.79432	 -10.12510
3058446.45979	 208.00000	   6.97545	   0.80534	   0.12479	   0.81495	  -8.80794
3058446.67779	 208.00000	   5.51730	   0.81937	   0.11310	   0.82714	  -7.85882
3058446.94679	 208.00000	   4.36941	   0.83299	   0.09806	   0.83874	  -6.71427
3058447.28179	 208.00000	   3.45686	   0.84234	   0.08301	   0.84642	  -5.62793
3058447.70079	 208.00000	   2.73547	   0.85422	   0.07197	   0.85725	  -4.81570
3058448.22579	 208.00000	   2.16054	   0.86660	   0.06632	   0.86914	  -4.37653
3058448.88479	 208.00000	   1.70952	   0.87363	   0.06758	   0.87624	  -4.42360
3058449.71379	 208.00000	   1.35352	   0.87466	   0.06921	   0.87739	  -4.52406
3058450.75679	 208.00000	   1.07079	   0.87098	   0.06704	   0.87355	  -4.40117
3058452.07079	 208.00000	   0.84734	   0.86789	   0.06064	   0.87000	  -3.99664
3058453.72579	 208.00000	   0.67072	   0.87006	   0.05104	   0.87155	  -3.35741
3058455.81479	 208.00000	   0.53067	   0.88104	   0.04041	   0.88197	  -2.62637
3058458.45180	 208.00000	   0.41976	   0.90312	   0.03486	   0.90379	  -2.21041
3058461.78280	 208.00000	   0.33183	   0.93381	   0.04481	   0.93488	  -2.74703
3058465.98880	 208.00000	   0.26261	   0.95949	   0.07671	   0.96255	  -4.57122
3058471.29680	 208.00000	   0.20791	   0.96645	   0.12509	   0.97451	  -7.37513
3058478.00181	 208.00000	   0.16452	   0.94384	   0.17520	   0.95996	 -10.51564
3058486.47781	 208.00000	   0.13007	   0.89310	   0.20220	   0.91570	 -12.75668
3058497.16782	 208.00000	   0.10309	   0.83426	   0.18718	   0.85500	 -12.64557
3058510.68183	 208.00000	   0.08153	   0.80270	   0.12563	   0.81247	  -8.89480
3058527.77984	 208.00000	   0.06443	   0.82363	   0.04259	   0.82473	  -2.96038
3058549.36685	 208.00000	   0.05102	   0.94384	  -0.05400	   0.94538	   3.27470
3058576.60887	 208.00000	   0.04042	   1.17003	  -0.07489	   1.17242	   3.66232
3058611.10489	 208.00000	   0.03192	   1.45431	   0.06740	   1.45587	  -2.65346
3058654.65191	 208.00000	   0.02528	   1.67306	   0.42232	   1.72554	 -14.16671
3058709.71795	 208.00000	   0.01999	   1.65061	   0.93688	   1.89796	 -29.57915
3072267.40245	 209.00000	20004.45300	   0.28896	  -0.01443	   0.28932	   2.85927
3072267.54545	 209.00000	15829.12600	   0.29790	  -0.00098	   0.29790	   0.18815
3072267.68745	 209.00000	12516.70300	   0.30673	   0.01019	   0.30690	  -1.90252
3072267.82945	 209.00000	9909.44240	   0.31365	   0.01979	   0.31427	  -3.61060
3072267.99345	 209.00000	7835.48000	   0.32186	   0.02886	   0.32315	  -5.12294
3072268.19445	 209.00000	6217.24610	   0.32978	   0.03364	   0.33149	  -5.82525
3072268.43245	 209.00000	4905.29100	   0.33802	   0.04052	   0.34044	  -6.83596
3072268.67145	 209.00000	3881.27370	   0.34557	   0.04301	   0.34824	  -7.09541
3072268.90945	 209.00000	3070.98270	   0.35453	   0.04729	   0.35767	  -7.59727
3072269.14745	 209.00000	2430.77780	   0.36199	   0.05134	   0.36561	  -8.07159
3072269.38545	 209.00000	1923.15370	   0.37021	   0.05486	   0.37425	  -8.42957
3072269.62345	 209.00000	1522.43580	   0.37909	   0.05713	   0.38337	  -8.56995
3072269.86145	 209.00000	1203.84460	   0.38723	   0.06166	   0.39210	  -9.04815
3072270.10045	 209.00000	 952.86591	   0.39709	   0.06417	   0.40224	  -9.17917
3072270.33845	 209.00000	 754.27557	   0.40689	   0.06723	   0.41241	  -9.38267
3072270.57545	 209.00000	 596.71857	   0.41642	   0.07189	   0.42258	  -9.79547
3072270.81345	 209.00000	 471.96338	   0.42852	   0.07503	   0.43503	  -9.93083
3072271.05245	 209.00000	 373.20856	   0.43747	   0.07835	   0.44443	 -10.15410
3072271.29045	 209.00000	 295.47278	   0.44999	   0.08315	   0.45761	 -10.46946
3072271.52945	 209.00000	 233.87738	   0.46258	   0.08792	   0.47086	 -10.76154
3072271.76745	 209.00000	 185.05922	   0.47322	   0.09439	   0.48254	 -11.27994
3072272.00345	 209.00000	 146.35823	   0.48656	   0.09799	   0.49633	 -11.38681
3072272.24045	 209.00000	 115.77804	   0.50034	   0.10593	   0.51143	 -11.95367
3072272.47445	 209.00000	  91.67210	   0.51420	   0.11241	   0.52634	 -12.33126
3072272.71945	 209.00000	  72.51701	   0.53217	   0.12165	   0.54590	 -12.87586
3072272.94845	 209.00000	  57.36816	   0.54826	   0.13405	   0.56441	 -13.73943
3072273.18545	 209.00000	  45.36290	   0.57147	   0.14178	   0.58879	 -13.93339
3072273.41745	 209.00000	  35.93134	   0.59442	   0.15260	   0.61370	 -14.39838
3072273.66845	 209.00000	  28.40909	   0.62306	   0.16177	   0.64372	 -14.55489
3072273.88245	 209.00000	  22.48202	   0.65339	   0.16712	   0.67442	 -14.34758
3072274.14745	 209.00000	  17.79613	   0.68842	   0.16597	   0.70815	 -13.55495
3072274.39945	 209.00000	  14.06813	   0.72064	   0.16349	   0.73895	 -12.78182
3072274.61545	 209.00000	  11.14480	   0.75229	   0.15038	   0.76718	 -11.30401
3072274.88345	 209.00000	   8.81772	   0.78217	   0.14086	   0.79475	 -10.20899
3072275.06145	 209.00000	   6.97545	   0.80021	   0.12684	   0.81019	  -9.00664
3072275.27945	 209.00000	   5.51730	   0.81544	   0.11035	   0.82288	  -7.70709
3072275.54845	 209.00000	   4.36941	   0.83211	   0.09302	   0.83729	  -6.37851
3072275.88345	 209.00000	   3.45686	   0.84563	   0.08393	   0.84979	  -5.66814
3072276.30245	 209.00000	   2.73547	   0.85504	   0.07952	   0.85873	  -5.31301
3072276.82745	 209.00000	   2.16054	   0.85712	   0.07422	   0.86032	  -4.94917
3072277.48645	 209.00000	   1.70952	   0.85765	   0.06710	   0.86027	  -4.47352
3072278.31545	 209.00000	   1.35352	   0.86060	   0.05700	   0.86248	  -3.78949
3072279.35845	 209.00000	   1.07079	   0.86785	   0.04725	   0.86913	  -3.11612
3072280.67246	 209.00000	   0.84734	   0.88176	   0.04172	   0.88274	  -2.70875
3072282.32746	 209.00000	   0.67072	   0.89781	   0.04424	   0.89890	  -2.82131
3072284.41646	 209.00000	   0.53067	   0.91360	   0.05872	   0.91548	  -3.67747
3072287.05346	 209.00000	   0.41976	   0.91947	   0.08291	   0.92320	  -5.15245
3072290.38446	 209.00000	   0.33183	   0.90860	   0.10824	   0.91502	  -6.79330
