Repository: kbm2110/Battery_Diagnostics_Thesis

# Battery_Diagnostics_Thesis
 Data-driven battery diagnostics using EIS

**Author:** Bala Manikanta Yaswanth Kanagarla
**Institution:** Technische Hochschule Ingolstadt (THI)
**Supervisor:** Prof. Dr. H.-G. Schweiger

## Overview

This project implements a machine learning framework for 
non-invasive State of Health (SoH) estimation of lithium-ion 
batteries using Electrochemical Impedance Spectroscopy (EIS).

Eight physically interpretable features are extracted from 
impedance spectra and used to train six ML models under a 
strict cell-level train-test split. The stacking ensemble 
achieves R² = 0.9122 and RMSE = 0.0234 on completely unseen 
cells.

---

File: data/EIS/EIS_state_II_45C01.txt (part 25 of 36)
time/s	           cycle number	freq/Hz	           Re(Z)/Ohm	  -Im(Z)/Ohm	   |Z|/Ohm	   Phase(Z)/deg
3200576.97556	 201.00000	  35.93134	   1.05046	   0.13627	   1.05926	  -7.39128
3200577.22556	 201.00000	  28.40909	   1.07133	   0.15296	   1.08219	  -8.12549
3200577.44056	 201.00000	  22.48202	   1.09910	   0.16678	   1.11169	  -8.62819
3200577.70556	 201.00000	  17.79613	   1.12689	   0.17494	   1.14038	  -8.82436
3200577.95756	 201.00000	  14.06813	   1.15336	   0.18613	   1.16828	  -9.16714
3200578.17356	 201.00000	  11.14480	   1.20256	   0.19021	   1.21751	  -8.98800
3200578.44056	 201.00000	   8.81772	   1.22872	   0.19727	   1.24446	  -9.12110
3200578.61856	 201.00000	   6.97545	   1.26772	   0.17997	   1.28044	  -8.08004
3200578.83656	 201.00000	   5.51730	   1.31656	   0.16299	   1.32661	  -7.05739
3200579.10556	 201.00000	   4.36941	   1.34956	   0.16704	   1.35986	  -7.05602
3200579.44056	 201.00000	   3.45686	   1.35880	   0.15907	   1.36808	  -6.67692
3200579.85956	 201.00000	   2.73547	   1.36237	   0.13289	   1.36883	  -5.57138
3200580.38456	 201.00000	   2.16054	   1.37157	   0.09636	   1.37496	  -4.01878
3200581.04356	 201.00000	   1.70952	   1.39801	   0.06124	   1.39935	  -2.50827
3200581.87256	 201.00000	   1.35352	   1.43420	   0.04781	   1.43500	  -1.90939
3200582.91556	 201.00000	   1.07079	   1.46427	   0.06043	   1.46552	  -2.36315
3200584.22856	 201.00000	   0.84734	   1.47192	   0.09170	   1.47477	  -3.56507
3200585.88456	 201.00000	   0.67072	   1.45402	   0.11781	   1.45878	  -4.63224
3200587.97356	 201.00000	   0.53067	   1.40840	   0.12975	   1.41437	  -5.26352
3200590.61057	 201.00000	   0.41976	   1.36054	   0.10559	   1.36463	  -4.43760
3200593.94157	 201.00000	   0.33183	   1.33443	   0.05185	   1.33543	  -2.22502
3200598.14757	 201.00000	   0.26261	   1.35215	  -0.01004	   1.35219	   0.42532
3200603.45557	 201.00000	   0.20791	   1.41359	  -0.05115	   1.41452	   2.07239
3200610.15958	 201.00000	   0.16452	   1.50444	  -0.04465	   1.50510	   1.69999
3200618.63658	 201.00000	   0.13007	   1.59412	   0.02653	   1.59434	  -0.95347
3200629.32659	 201.00000	   0.10309	   1.63747	   0.15746	   1.64502	  -5.49263
3200642.84060	 201.00000	   0.08153	   1.59863	   0.31374	   1.62913	 -11.10346
3200659.93761	 201.00000	   0.06443	   1.48701	   0.43177	   1.54842	 -16.19120
3200681.52462	 201.00000	   0.05102	   1.28536	   0.45144	   1.36234	 -19.35220
3200708.76664	 201.00000	   0.04042	   1.10779	   0.32373	   1.15412	 -16.28975
3200743.26166	 201.00000	   0.03192	   1.05333	   0.06638	   1.05542	  -3.60581
3200786.80868	 201.00000	   0.02528	   1.21094	  -0.21438	   1.22977	  10.03938
3200841.87372	 201.00000	   0.01999	   1.57734	  -0.38376	   1.62335	  13.67408
3215743.07480	 202.00000	20004.45300	   0.77749	  -0.00740	   0.77753	   0.54497
3215743.21780	 202.00000	15829.12600	   0.78773	   0.00580	   0.78775	  -0.42202
3215743.35980	 202.00000	12516.70300	   0.79625	   0.01608	   0.79641	  -1.15713
3215743.50180	 202.00000	9909.44240	   0.80354	   0.02362	   0.80389	  -1.68361
3215743.66580	 202.00000	7835.48000	   0.81167	   0.03147	   0.81228	  -2.22038
3215743.86680	 202.00000	6217.24610	   0.82112	   0.03656	   0.82193	  -2.54919
3215744.10480	 202.00000	4905.29100	   0.82901	   0.03959	   0.82995	  -2.73448
3215744.34380	 202.00000	3881.27370	   0.83769	   0.04274	   0.83878	  -2.92053
3215744.58180	 202.00000	3070.98270	   0.84513	   0.04703	   0.84643	  -3.18515
3215744.81980	 202.00000	2430.77780	   0.85286	   0.04815	   0.85422	  -3.23126
3215745.05780	 202.00000	1923.15370	   0.86058	   0.05174	   0.86213	  -3.44040
3215745.29580	 202.00000	1522.43580	   0.86852	   0.05354	   0.87017	  -3.52757
3215745.53380	 202.00000	1203.84460	   0.87846	   0.05588	   0.88024	  -3.63988
3215745.77280	 202.00000	 952.86591	   0.88641	   0.05858	   0.88834	  -3.78106
3215746.01080	 202.00000	 754.27557	   0.89420	   0.06025	   0.89623	  -3.85485
3215746.24780	 202.00000	 596.71857	   0.90413	   0.06318	   0.90634	  -3.99734
3215746.48580	 202.00000	 471.96338	   0.91203	   0.06587	   0.91440	  -4.13097
3215746.72480	 202.00000	 373.20856	   0.92230	   0.06903	   0.92488	  -4.28022
3215746.96280	 202.00000	 295.47278	   0.93263	   0.07374	   0.93554	  -4.52095
3215747.20180	 202.00000	 233.87738	   0.94196	   0.07672	   0.94508	  -4.65607
3215747.43980	 202.00000	 185.05922	   0.95295	   0.08149	   0.95643	  -4.88775
3215747.67580	 202.00000	 146.35823	   0.96294	   0.08458	   0.96665	  -5.01959
3215747.91280	 202.00000	 115.77804	   0.97549	   0.09090	   0.97971	  -5.32353
3215748.14680	 202.00000	  91.67210	   0.98743	   0.09923	   0.99241	  -5.73837
3215748.39080	 202.00000	  72.51701	   0.99867	   0.10537	   1.00421	  -6.02296
3215748.61980	 202.00000	  57.36816	   1.01546	   0.11386	   1.02182	  -6.39789
3215748.85680	 202.00000	  45.36290	   1.03118	   0.12383	   1.03859	  -6.84759
3215749.08880	 202.00000	  35.93134	   1.04513	   0.13939	   1.05438	  -7.59657
3215749.33980	 202.00000	  28.40909	   1.06653	   0.14869	   1.07685	  -7.93662
3215749.55380	 202.00000	  22.48202	   1.08985	   0.16144	   1.10174	  -8.42590
3215749.81880	 202.00000	  17.79613	   1.11802	   0.17849	   1.13218	  -9.07079
3215750.07080	 202.00000	  14.06813	   1.16039	   0.18957	   1.17577	  -9.27820
3215750.28680	 202.00000	  11.14480	   1.18826	   0.19281	   1.20380	  -9.21684
3215750.55480	 202.00000	   8.81772	   1.23961	   0.18813	   1.25381	  -8.62979
3215750.73280	 202.00000	   6.97545	   1.27876	   0.19495	   1.29353	  -8.66808
3215750.95080	 202.00000	   5.51730	   1.29844	   0.18116	   1.31102	  -7.94280
3215751.21980	 202.00000	   4.36941	   1.32396	   0.15300	   1.33277	  -6.59183
3215751.55480	 202.00000	   3.45686	   1.36423	   0.12462	   1.36991	  -5.21932
3215751.97380	 202.00000	   2.73547	   1.40163	   0.11594	   1.40642	  -4.72858
3215752.49880	 202.00000	   2.16054	   1.41906	   0.12199	   1.42430	  -4.91335
3215753.15780	 202.00000	   1.70952	   1.41155	   0.12587	   1.41715	  -5.09547
3215753.98680	 202.00000	   1.35352	   1.39211	   0.11292	   1.39668	  -4.63732
3215755.02980	 202.00000	   1.07079	   1.37447	   0.08015	   1.37680	  -3.33716
3215756.34380	 202.00000	   0.84734	   1.37767	   0.03681	   1.37816	  -1.53035
3215757.99880	 202.00000	   0.67072	   1.40404	   0.00307	   1.40404	  -0.12508
3215760.08781	 202.00000	   0.53067	   1.45265	  -0.00941	   1.45268	   0.37117
3215762.72481	 202.00000	   0.41976	   1.50062	   0.01700	   1.50072	  -0.64896
3215766.05581	 202.00000	   0.33183	   1.52383	   0.07726	   1.52578	  -2.90238
3215770.26181	 202.00000	   0.26261	   1.50214	   0.14805	   1.50942	  -5.62870
3215775.56981	 202.00000	   0.20791	   1.43583	   0.19650	   1.44921	  -7.79285
3215782.27382	 202.00000	   0.16452	   1.34930	   0.19659	   1.36355	  -8.28964
3215790.75082	 202.00000	   0.13007	   1.27733	   0.13880	   1.28485	  -6.20155
3215801.44083	 202.00000	   0.10309	   1.26174	   0.03629	   1.26226	  -1.64761
3215814.95484	 202.00000	   0.08153	   1.32712	  -0.07622	   1.32931	   3.28697
3215832.05185	 202.00000	   0.06443	   1.46310	  -0.13777	   1.46958	   5.37919
3215853.63886	 202.00000	   0.05102	   1.68347	  -0.10225	   1.68658	   3.47584
3215880.88088	 202.00000	   0.04042	   1.88573	   0.09060	   1.88790	  -2.75074
3215915.37590	 202.00000	   0.03192	   1.94516	   0.41010	   1.98792	 -11.90538
3215958.92292	 202.00000	   0.02528	   1.79496	   0.73886	   1.94108	 -22.37365
3216013.98796	 202.00000	   0.01999	   1.46091	   0.91930	   1.72609	 -32.18060
3230904.51216	 203.00000	20004.45300	   0.77671	  -0.00810	   0.77676	   0.59768
3230904.65516	 203.00000	15829.12600	   0.78637	   0.00572	   0.78639	  -0.41711
3230904.79716	 203.00000	12516.70300	   0.79410	   0.01822	   0.79431	  -1.31460
3230904.93916	 203.00000	9909.44240	   0.80319	   0.02631	   0.80362	  -1.87626
3230905.10316	 203.00000	7835.48000	   0.81302	   0.02948	   0.81356	  -2.07650
3230905.30416	 203.00000	6217.24610	   0.82002	   0.03593	   0.82081	  -2.50876
3230905.54216	 203.00000	4905.29100	   0.82899	   0.04059	   0.82999	  -2.80317
3230905.78116	 203.00000	3881.27370	   0.83726	   0.04297	   0.83836	  -2.93792
3230906.01916	 203.00000	3070.98270	   0.84621	   0.04687	   0.84750	  -3.17050
3230906.25716	 203.00000	2430.77780	   0.85235	   0.04957	   0.85379	  -3.32833
3230906.49516	 203.00000	1923.15370	   0.85970	   0.05127	   0.86123	  -3.41282
3230906.73316	 203.00000	1522.43580	   0.86824	   0.05452	   0.86995	  -3.59276
3230906.97116	 203.00000	1203.84460	   0.87704	   0.05620	   0.87884	  -3.66646
3230907.21016	 203.00000	 952.86591	   0.88479	   0.05857	   0.88672	  -3.78734
3230907.44816	 203.00000	 754.27557	   0.89438	   0.06161	   0.89650	  -3.94080
3230907.68516	 203.00000	 596.71857	   0.90276	   0.06301	   0.90495	  -3.99257
3230907.92316	 203.00000	 471.96338	   0.91244	   0.06638	   0.91485	  -4.16098
3230908.16216	 203.00000	 373.20856	   0.92152	   0.06917	   0.92411	  -4.29241
3230908.40016	 203.00000	 295.47278	   0.93135	   0.07276	   0.93419	  -4.46706
3230908.63916	 203.00000	 233.87738	   0.94021	   0.07774	   0.94341	  -4.72678
3230908.87716	 203.00000	 185.05922	   0.95170	   0.08128	   0.95517	  -4.88175
3230909.11316	 203.00000	 146.35823	   0.96369	   0.08555	   0.96748	  -5.07329
3230909.35016	 203.00000	 115.77804	   0.97425	   0.09063	   0.97846	  -5.31459
3230909.58416	 203.00000	  91.67210	   0.98699	   0.09687	   0.99174	  -5.60552
3230909.82916	 203.00000	  72.51701	   0.99982	   0.10465	   1.00529	  -5.97511
3230910.05816	 203.00000	  57.36816	   1.01311	   0.11579	   1.01971	  -6.52031
3230910.29516	 203.00000	  45.36290	   1.03025	   0.12584	   1.03791	  -6.96382
3230910.52716	 203.00000	  35.93134	   1.04554	   0.13450	   1.05415	  -7.33031
3230910.77716	 203.00000	  28.40909	   1.06954	   0.14969	   1.07997	  -7.96733
3230910.99216	 203.00000	  22.48202	   1.09171	   0.16256	   1.10374	  -8.46962
3230911.25716	 203.00000	  17.79613	   1.11842	   0.17373	   1.13183	  -8.82976
3230911.50916	 203.00000	  14.06813	   1.15496	   0.19487	   1.17129	  -9.57718
3230911.72516	 203.00000	  11.14480	   1.19192	   0.18953	   1.20689	  -9.03520
3230911.99316	 203.00000	   8.81772	   1.23947	   0.19951	   1.25542	  -9.14408
3230912.17116	 203.00000	   6.97545	   1.26560	   0.19411	   1.28040	  -8.71949
3230912.38916	 203.00000	   5.51730	   1.29570	   0.16937	   1.30673	  -7.44745
3230912.65816	 203.00000	   4.36941	   1.34108	   0.14549	   1.34895	  -6.19169
3230912.99316	 203.00000	   3.45686	   1.38259	   0.14095	   1.38976	  -5.82083
3230913.41216	 203.00000	   2.73547	   1.39581	   0.14382	   1.40320	  -5.88291
3230913.93716	 203.00000	   2.16054	   1.38897	   0.13519	   1.39553	  -5.55937
3230914.59616	 203.00000	   1.70952	   1.37645	   0.10848	   1.38072	  -4.50605
3230915.42516	 203.00000	   1.35352	   1.37811	   0.06860	   1.37981	  -2.84973
3230916.46816	 203.00000	   1.07079	   1.40109	   0.03039	   1.40142	  -1.24271
3230917.78216	 203.00000	   0.84734	   1.44058	   0.01354	   1.44065	  -0.53849
3230919.43716	 203.00000	   0.67072	   1.47918	   0.02273	   1.47936	  -0.88043
3230921.52617	 203.00000	   0.53067	   1.50381	   0.06552	   1.50523	  -2.49460
3230924.16317	 203.00000	   0.41976	   1.49013	   0.12024	   1.49498	  -4.61313
3230927.49417	 203.00000	   0.33183	   1.43805	   0.15856	   1.44677	  -6.29199
3230931.70017	 203.00000	   0.26261	   1.36711	   0.15563	   1.37594	  -6.49469
3230937.00817	 203.00000	   0.20791	   1.31158	   0.10637	   1.31589	  -4.63637
3230943.71218	 203.00000	   0.16452	   1.29997	   0.02788	   1.30027	  -1.22872
3230952.18918	 203.00000	   0.13007	   1.35083	  -0.05240	   1.35185	   2.22142
3230962.87919	 203.00000	   0.10309	   1.46560	  -0.09293	   1.46854	   3.62794
3230976.39320	 203.00000	   0.08153	   1.61577	  -0.05189	   1.61660	   1.83957
3230993.49021	 203.00000	   0.06443	   1.74102	   0.06763	   1.74233	  -2.22438
3231015.07722	 203.00000	   0.05102	   1.79427	   0.30560	   1.82011	  -9.66570
3231042.31924	 203.00000	   0.04042	   1.68867	   0.55350	   1.77707	 -18.14776
3231076.81426	 203.00000	   0.03192	   1.42671	   0.69270	   1.58598	 -25.89746
3231120.36128	 203.00000	   0.02528	   1.12040	   0.63003	   1.28539	 -29.35039
3231175.42632	 203.00000	   0.01999	   0.90552	   0.34676	   0.96965	 -20.95357
3246056.11124	 204.00000	20004.45300	   0.77509	  -0.00736	   0.77512	   0.54435
3246056.25424	 204.00000	15829.12600	   0.78437	   0.00726	   0.78440	  -0.53013
3246056.39624	 204.00000	12516.70300	   0.79419	   0.01808	   0.79440	  -1.30411
3246056.53824	 204.00000	9909.44240	   0.80243	   0.02494	   0.80282	  -1.78043
3246056.70224	 204.00000	7835.48000	   0.81156	   0.02983	   0.81211	  -2.10475
3246056.90324	 204.00000	6217.24610	   0.82084	   0.03537	   0.82160	  -2.46709
3246057.14024	 204.00000	4905.29100	   0.82871	   0.04048	   0.82970	  -2.79646
3246057.37824	 204.00000	3881.27370	   0.83618	   0.04317	   0.83729	  -2.95563
3246057.61724	 204.00000	3070.98270	   0.84519	   0.04782	   0.84654	  -3.23811
3246057.85524	 204.00000	2430.77780	   0.85225	   0.04875	   0.85364	  -3.27397
3246058.09324	 204.00000	1923.15370	   0.86030	   0.05172	   0.86185	  -3.44036
3246058.33124	 204.00000	1522.43580	   0.86666	   0.05358	   0.86831	  -3.53770
3246058.56924	 204.00000	1203.84460	   0.87594	   0.05582	   0.87771	  -3.64647
3246058.80824	 204.00000	 952.86591	   0.88505	   0.05776	   0.88693	  -3.73363
3246059.04624	 204.00000	 754.27557	   0.89350	   0.05949	   0.89547	  -3.80891
3246059.28324	 204.00000	 596.71857	   0.90131	   0.06232	   0.90346	  -3.95542
3246059.52124	 204.00000	 471.96338	   0.91064	   0.06630	   0.91305	  -4.16395
3246059.76024	 204.00000	 373.20856	   0.92056	   0.06928	   0.92316	  -4.30385
3246059.99824	 204.00000	 295.47278	   0.93111	   0.07345	   0.93400	  -4.51049
3246060.23724	 204.00000	 233.87738	   0.94195	   0.07664	   0.94506	  -4.65134
3246060.47524	 204.00000	 185.05922	   0.95296	   0.07947	   0.95626	  -4.76708
3246060.71124	 204.00000	 146.35823	   0.96255	   0.08660	   0.96643	  -5.14106
3246060.94724	 204.00000	 115.77804	   0.97356	   0.09217	   0.97791	  -5.40833
3246061.18224	 204.00000	  91.67210	   0.98712	   0.09900	   0.99207	  -5.72726
3246061.42724	 204.00000	  72.51701	   0.99916	   0.10690	   1.00486	  -6.10659
3246061.65624	 204.00000	  57.36816	   1.01246	   0.11216	   1.01865	  -6.32121
3246061.89324	 204.00000	  45.36290	   1.02677	   0.12391	   1.03422	  -6.88093
3246062.12524	 204.00000	  35.93134	   1.04620	   0.13704	   1.05514	  -7.46271
3246062.37624	 204.00000	  28.40909	   1.06388	   0.15085	   1.07452	  -8.07023
3246062.59024	 204.00000	  22.48202	   1.08903	   0.16850	   1.10199	  -8.79518
3246062.85524	 204.00000	  17.79613	   1.12388	   0.18107	   1.13838	  -9.15214
3246063.10724	 204.00000	  14.06813	   1.15533	   0.18306	   1.16974	  -9.00356
3246063.32324	 204.00000	  11.14480	   1.19328	   0.20120	   1.21012	  -9.57064
3246063.59024	 204.00000	   8.81772	   1.22566	   0.18977	   1.24026	  -8.80124
3246063.76924	 204.00000	   6.97545	   1.27521	   0.17714	   1.28745	  -7.90827
3246063.98724	 204.00000	   5.51730	   1.31408	   0.18402	   1.32690	  -7.97179
3246064.25624	 204.00000	   4.36941	   1.32840	   0.17253	   1.33956	  -7.40021
3246064.59124	 204.00000	   3.45686	   1.34235	   0.14223	   1.34986	  -6.04832
3246065.01024	 204.00000	   2.73547	   1.36786	   0.10691	   1.37203	  -4.46914
3246065.53524	 204.00000	   2.16054	   1.40305	   0.08160	   1.40542	  -3.32869
3246066.19424	 204.00000	   1.70952	   1.43593	   0.08204	   1.43827	  -3.26994
3246067.02325	 204.00000	   1.35352	   1.44899	   0.09975	   1.45242	  -3.93829
3246068.06625	 204.00000	   1.07079	   1.43559	   0.11674	   1.44033	  -4.64892
3246069.37925	 204.00000	   0.84734	   1.40124	   0.11747	   1.40615	  -4.79224
3246071.03525	 204.00000	   0.67072	   1.37036	   0.09598	   1.37372	  -4.00625
3246073.12425	 204.00000	   0.53067	   1.35396	   0.04647	   1.35476	  -1.96560
3246075.76125	 204.00000	   0.41976	   1.37383	  -0.00633	   1.37385	   0.26412
3246079.09225	 204.00000	   0.33183	   1.42754	  -0.03601	   1.42800	   1.44483
3246083.29825	 204.00000	   0.26261	   1.49815	  -0.02190	   1.49831	   0.83732
3246088.60626	 204.00000	   0.20791	   1.55466	   0.04276	   1.55525	  -1.57536
3246095.31026	 204.00000	   0.16452	   1.56728	   0.14252	   1.57375	  -5.19572
3246103.78727	 204.00000	   0.13007	   1.51659	   0.24590	   1.53640	  -9.20978
3246114.47727	 204.00000	   0.10309	   1.40696	   0.30708	   1.44008	 -12.31226
3246127.99128	 204.00000	   0.08153	   1.27322	   0.28694	   1.30515	 -12.70040
3246145.08829	 204.00000	   0.06443	   1.17805	   0.19866	   1.19468	  -9.57190
3246166.67530	 204.00000	   0.05102	   1.17014	   0.01138	   1.17020	  -0.55728
3246193.91732	 204.00000	   0.04042	   1.31786	  -0.17435	   1.32935	   7.53617
3246228.41234	 204.00000	   0.03192	   1.60730	  -0.24659	   1.62610	   8.72237
3246271.95937	 204.00000	   0.02528	   1.95285	  -0.11628	   1.95631	   3.40761
3246327.02440	 204.00000	   0.01999	   2.20416	   0.23625	   2.21679	  -6.11792
3261206.87752	 205.00000	20004.45300	   0.77481	  -0.00708	   0.77484	   0.52362
3261207.02052	 205.00000	15829.12600	   0.78692	   0.00699	   0.78695	  -0.50911
3261207.16252	 205.00000	12516.70300	   0.79396	   0.01704	   0.79414	  -1.22926
3261207.30452	 205.00000	9909.44240	   0.80269	   0.02420	   0.80305	  -1.72722
3261207.46852	 205.00000	7835.48000	   0.81113	   0.03166	   0.81174	  -2.23551
3261207.66952	 205.00000	6217.24610	   0.81974	   0.03513	   0.82050	  -2.45401
3261207.90752	 205.00000	4905.29100	   0.82956	   0.04032	   0.83054	  -2.78265
3261208.14552	 205.00000	3881.27370	   0.83743	   0.04309	   0.83853	  -2.94541
3261208.38352	 205.00000	3070.98270	   0.84492	   0.04789	   0.84628	  -3.24377
3261208.62252	 205.00000	2430.77780	   0.85171	   0.04853	   0.85309	  -3.26145
3261208.86052	 205.00000	1923.15370	   0.85921	   0.05242	   0.86081	  -3.49102
3261209.09852	 205.00000	1522.43580	   0.86733	   0.05413	   0.86902	  -3.57129
3261209.33652	 205.00000	1203.84460	   0.87810	   0.05559	   0.87986	  -3.62210
3261209.57552	 205.00000	 952.86591	   0.88420	   0.05801	   0.88610	  -3.75334
3261209.81352	 205.00000	 754.27557	   0.89394	   0.06153	   0.89605	  -3.93734
3261210.05052	 205.00000	 596.71857	   0.90239	   0.06481	   0.90471	  -4.10822
3261210.28852	 205.00000	 471.96338	   0.91145	   0.06604	   0.91384	  -4.14407
3261210.52752	 205.00000	 373.20856	   0.92155	   0.06891	   0.92412	  -4.27614
3261210.76452	 205.00000	 295.47278	   0.93125	   0.07087	   0.93394	  -4.35214
3261211.00452	 205.00000	 233.87738	   0.94104	   0.07724	   0.94421	  -4.69213
3261211.24252	 205.00000	 185.05922	   0.95178	   0.07891	   0.95504	  -4.73916
3261211.47852	 205.00000	 146.35823	   0.96267	   0.08635	   0.96654	  -5.12576
3261211.71452	 205.00000	 115.77804	   0.97415	   0.09066	   0.97836	  -5.31688
3261211.94952	 205.00000	  91.67210	   0.98685	   0.09761	   0.99167	  -5.64893
3261212.19452	 205.00000	  72.51701	   0.99785	   0.10650	   1.00352	  -6.09234
3261212.42352	 205.00000	  57.36816	   1.01072	   0.11313	   1.01703	  -6.38651
3261212.66052	 205.00000	  45.36290	   1.02758	   0.12322	   1.03495	  -6.83765
3261212.89252	 205.00000	  35.93134	   1.04792	   0.13858	   1.05704	  -7.53349
3261213.14252	 205.00000	  28.40909	   1.06503	   0.15139	   1.07574	  -8.09031
3261213.35752	 205.00000	  22.48202	   1.09047	   0.16679	   1.10315	  -8.69587
3261213.62252	 205.00000	  17.79613	   1.12399	   0.17925	   1.13819	  -9.06106
3261213.87452	 205.00000	  14.06813	   1.15310	   0.18254	   1.16746	  -8.99546
3261214.09052	 205.00000	  11.14480	   1.19513	   0.19901	   1.21159	  -9.45400
3261214.35752	 205.00000	   8.81772	   1.22427	   0.19112	   1.23909	  -8.87262
3261214.53652	 205.00000	   6.97545	   1.27248	   0.17636	   1.28464	  -7.89054
3261214.75452	 205.00000	   5.51730	   1.31578	   0.17821	   1.32779	  -7.71320
3261215.02352	 205.00000	   4.36941	   1.33317	   0.17246	   1.34428	  -7.37084
3261215.35852	 205.00000	   3.45686	   1.34497	   0.14791	   1.35308	  -6.27580
3261215.77752	 205.00000	   2.73547	   1.36200	   0.11225	   1.36662	  -4.71126
3261216.30252	 205.00000	   2.16054	   1.39266	   0.08185	   1.39507	  -3.36372
3261216.96152	 205.00000	   1.70952	   1.42697	   0.07164	   1.42877	  -2.87400
3261217.79052	 205.00000	   1.35352	   1.45107	   0.08395	   1.45349	  -3.31117
3261218.83352	 205.00000	   1.07079	   1.44834	   0.10622	   1.45223	  -4.19467
3261220.14652	 205.00000	   0.84734	   1.42123	   0.11965	   1.42626	  -4.81228
3261221.80253	 205.00000	   0.67072	   1.38655	   0.11207	   1.39107	  -4.62104
3261223.89153	 205.00000	   0.53067	   1.35536	   0.07478	   1.35742	  -3.15794
3261226.52853	 205.00000	   0.41976	   1.35365	   0.02053	   1.35381	  -0.86870
3261229.85953	 205.00000	   0.33183	   1.39056	  -0.02654	   1.39082	   1.09326
3261234.06553	 205.00000	   0.26261	   1.45823	  -0.03967	   1.45877	   1.55813
3261239.37354	 205.00000	   0.20791	   1.53143	  -0.00240	   1.53143	   0.08975
3261246.07754	 205.00000	   0.16452	   1.57885	   0.08665	   1.58122	  -3.14128
3261254.55454	 205.00000	   0.13007	   1.56854	   0.20327	   1.58166	  -7.38387
3261265.24455	 205.00000	   0.10309	   1.48528	   0.30468	   1.51620	 -11.59241
3261278.75856	 205.00000	   0.08153	   1.34812	   0.34189	   1.39080	 -14.23025
3261295.85557	 205.00000	   0.06443	   1.21909	   0.30251	   1.25607	 -13.93630
3261317.44258	 205.00000	   0.05102	   1.13326	   0.13766	   1.14160	  -6.92611
3261344.68460	 205.00000	   0.04042	   1.19185	  -0.08145	   1.19463	   3.90950
3261379.17962	 205.00000	   0.03192	   1.41865	  -0.24900	   1.44034	   9.95527
3261422.72665	 205.00000	   0.02528	   1.78028	  -0.25329	   1.79821	   8.09742
3261477.79168	 205.00000	   0.01999	   2.14074	  -0.01545	   2.14080	   0.41345
3276355.71998	 206.00000	20004.45300	   0.77599	  -0.00865	   0.77604	   0.63892
3276355.86298	 206.00000	15829.12600	   0.78708	   0.00600	   0.78711	  -0.43641
3276356.00498	 206.00000	12516.70300	   0.79719	   0.01603	   0.79735	  -1.15231
3276356.14698	 206.00000	9909.44240	   0.80486	   0.02592	   0.80528	  -1.84443
3276356.31098	 206.00000	7835.48000	   0.81335	   0.03135	   0.81396	  -2.20731
3276356.51198	 206.00000	6217.24610	   0.82193	   0.03543	   0.82270	  -2.46856
3276356.74998	 206.00000	4905.29100	   0.82948	   0.03918	   0.83040	  -2.70402
3276356.98898	 206.00000	3881.27370	   0.83626	   0.04260	   0.83735	  -2.91586
3276357.22698	 206.00000	3070.98270	   0.84564	   0.04668	   0.84692	  -3.15961
3276357.46498	 206.00000	2430.77780	   0.85422	   0.04816	   0.85557	  -3.22720
3276357.70298	 206.00000	1923.15370	   0.86158	   0.05129	   0.86311	  -3.40698
3276357.94098	 206.00000	1522.43580	   0.87005	   0.05396	   0.87172	  -3.54900
3276358.17898	 206.00000	1203.84460	   0.87778	   0.05594	   0.87956	  -3.64671
3276358.41798	 206.00000	 952.86591	   0.88676	   0.05755	   0.88862	  -3.71316
3276358.65598	 206.00000	 754.27557	   0.89524	   0.06122	   0.89733	  -3.91212
3276358.89298	 206.00000	 596.71857	   0.90367	   0.06367	   0.90591	  -4.03049
3276359.13098	 206.00000	 471.96338	   0.91130	   0.06725	   0.91378	  -4.22027
3276359.36998	 206.00000	 373.20856	   0.92065	   0.07043	   0.92334	  -4.37445
3276359.60698	 206.00000	 295.47278	   0.93204	   0.07271	   0.93487	  -4.46061
3276359.84698	 206.00000	 233.87738	   0.94330	   0.07644	   0.94639	  -4.63302
3276360.08498	 206.00000	 185.05922	   0.95215	   0.08119	   0.95560	  -4.87412
3276360.32098	 206.00000	 146.35823	   0.96446	   0.08661	   0.96834	  -5.13135
3276360.55698	 206.00000	 115.77804	   0.97423	   0.09307	   0.97867	  -5.45694
3276360.79198	 206.00000	  91.67210	   0.98713	   0.09862	   0.99204	  -5.70505
3276361.03698	 206.00000	  72.51701	   0.99936	   0.10594	   1.00496	  -6.05131
3276361.26598	 206.00000	  57.36816	   1.01253	   0.11392	   1.01891	  -6.41943
3276361.50298	 206.00000	  45.36290	   1.02744	   0.12395	   1.03489	  -6.87915
3276361.73498	 206.00000	  35.93134	   1.04886	   0.13848	   1.05796	  -7.52103
3276361.98498	 206.00000	  28.40909	   1.06670	   0.15300	   1.07762	  -8.16250
3276362.19998	 206.00000	  22.48202	   1.09179	   0.16857	   1.10472	  -8.77684
3276362.46498	 206.00000	  17.79613	   1.12400	   0.18002	   1.13832	  -9.09920
3276362.71698	 206.00000	  14.06813	   1.15553	   0.18433	   1.17014	  -9.06356
3276362.93298	 206.00000	  11.14480	   1.19674	   0.20092	   1.21349	  -9.53065
3276363.19998	 206.00000	   8.81772	   1.22560	   0.19114	   1.24042	  -8.86441
3276363.37898	 206.00000	   6.97545	   1.27303	   0.17708	   1.28528	  -7.91894
3276363.59698	 206.00000	   5.51730	   1.31774	   0.18130	   1.33016	  -7.83373
3276363.86598	 206.00000	   4.36941	   1.33377	   0.17468	   1.34516	  -7.46158
3276364.20099	 206.00000	   3.45686	   1.34475	   0.14738	   1.35280	  -6.25458
3276364.61999	 206.00000	   2.73547	   1.36462	   0.11056	   1.36909	  -4.63187
3276365.14499	 206.00000	   2.16054	   1.39835	   0.08017	   1.40065	  -3.28140
3276365.80399	 206.00000	   1.70952	   1.43435	   0.07464	   1.43629	  -2.97878
3276366.63299	 206.00000	   1.35352	   1.45410	   0.09027	   1.45690	  -3.55221
3276367.67599	 206.00000	   1.07079	   1.44822	   0.11222	   1.45257	  -4.43071
3276368.98899	 206.00000	   0.84734	   1.41734	   0.12215	   1.42259	  -4.92579
3276370.64499	 206.00000	   0.67072	   1.38222	   0.10948	   1.38655	  -4.52866
3276372.73399	 206.00000	   0.53067	   1.35481	   0.06721	   1.35648	  -2.84023
3276375.37099	 206.00000	   0.41976	   1.35978	   0.01162	   1.35983	  -0.48953
3276378.70199	 206.00000	   0.33183	   1.40192	  -0.03235	   1.40229	   1.32209
3276382.90800	 206.00000	   0.26261	   1.47246	  -0.03794	   1.47295	   1.47581
3276388.21600	 206.00000	   0.20791	   1.54293	   0.00766	   1.54295	  -0.28440
3276394.92000	 206.00000	   0.16452	   1.58158	   0.10151	   1.58483	  -3.67238
3276403.39701	 206.00000	   0.13007	   1.55918	   0.21741	   1.57427	  -7.93821
3276414.08701	 206.00000	   0.10309	   1.46623	   0.30945	   1.49853	 -11.91741
3276427.60102	 206.00000	   0.08153	   1.32734	   0.33038	   1.36784	 -13.97710
3276444.69803	 206.00000	   0.06443	   1.20563	   0.27553	   1.23671	 -12.87297
3276466.28505	 206.00000	   0.05102	   1.13923	   0.10577	   1.14413	  -5.30419
3276493.52706	 206.00000	   0.04042	   1.21898	  -0.10711	   1.22368	   5.02169
3276528.02208	 206.00000	   0.03192	   1.46258	  -0.25587	   1.48480	   9.92320
3276571.56911	 206.00000	   0.02528	   1.82630	  -0.22832	   1.84052	   7.12614
3276626.63414	 206.00000	   0.01999	   2.16882	   0.03975	   2.16919	  -1.04993
3291501.66942	 207.00000	20004.45300	   0.77849	  -0.00767	   0.77853	   0.56418
3291501.81242	 207.00000	15829.12600	   0.78781	   0.00578	   0.78783	  -0.42024
3291501.95442	 207.00000	12516.70300	   0.79569	   0.01681	   0.79587	  -1.21024
3291502.09642	 207.00000	9909.44240	   0.80662	   0.02427	   0.80699	  -1.72366
3291502.26042	 207.00000	7835.48000	   0.81421	   0.03044	   0.81478	  -2.14108
3291502.46142	 207.00000	6217.24610	   0.82166	   0.03561	   0.82243	  -2.48163
3291502.69942	 207.00000	4905.29100	   0.83053	   0.04034	   0.83151	  -2.78091
3291502.93842	 207.00000	3881.27370	   0.83874	   0.04372	   0.83987	  -2.98393
3291503.17642	 207.00000	3070.98270	   0.84842	   0.04692	   0.84971	  -3.16508
3291503.41442	 207.00000	2430.77780	   0.85559	   0.04761	   0.85691	  -3.18521
3291503.65242	 207.00000	1923.15370	   0.86310	   0.04981	   0.86454	  -3.30311
3291503.89042	 207.00000	1522.43580	   0.87029	   0.05309	   0.87191	  -3.49093
3291504.12842	 207.00000	1203.84460	   0.87834	   0.05483	   0.88005	  -3.57223
3291504.36742	 207.00000	 952.86591	   0.88676	   0.05830	   0.88867	  -3.76173
3291504.60542	 207.00000	 754.27557	   0.89669	   0.06160	   0.89880	  -3.92972
3291504.84242	 207.00000	 596.71857	   0.90496	   0.06354	   0.90719	  -4.01644
3291505.08042	 207.00000	 471.96338	   0.91454	   0.06572	   0.91689	  -4.11038
3291505.31942	 207.00000	 373.20856	   0.92375	   0.06778	   0.92624	  -4.19627
3291505.55742	 207.00000	 295.47278	   0.93286	   0.07326	   0.93573	  -4.49017
3291505.79642	 207.00000	 233.87738	   0.94344	   0.07648	   0.94654	  -4.63484
3291506.03442	 207.00000	 185.05922	   0.95397	   0.08105	   0.95740	  -4.85608
3291506.27042	 207.00000	 146.35823	   0.96448	   0.08632	   0.96834	  -5.11457
3291506.50642	 207.00000	 115.77804	   0.97624	   0.09106	   0.98047	  -5.32876
3291506.74142	 207.00000	  91.67210	   0.98796	   0.09715	   0.99272	  -5.61597
3291506.98642	 207.00000	  72.51701	   1.00187	   0.10396	   1.00725	  -5.92410
3291507.21542	 207.00000	  57.36816	   1.01711	   0.11563	   1.02367	  -6.48563
3291507.45242	 207.00000	  45.36290	   1.03252	   0.12437	   1.03998	  -6.86829
3291507.68443	 207.00000	  35.93134	   1.04639	   0.13743	   1.05537	  -7.48249
3291507.93543	 207.00000	  28.40909	   1.06910	   0.14691	   1.07915	  -7.82448
3291508.14943	 207.00000	  22.48202	   1.09247	   0.16173	   1.10437	  -8.42077
3291508.41443	 207.00000	  17.79613	   1.11918	   0.17900	   1.13340	  -9.08687
3291508.66643	 207.00000	  14.06813	   1.16300	   0.19215	   1.17877	  -9.38180
3291508.88243	 207.00000	  11.14480	   1.19025	   0.19316	   1.20582	  -9.21804
3291509.14943	 207.00000	   8.81772	   1.24348	   0.19201	   1.25821	  -8.77775
3291509.32843	 207.00000	   6.97545	   1.27928	   0.19864	   1.29461	  -8.82609
3291509.54643	 207.00000	   5.51730	   1.29758	   0.18075	   1.31010	  -7.93021
3291509.81543	 207.00000	   4.36941	   1.32989	   0.15134	   1.33848	  -6.49212
3291510.15043	 207.00000	   3.45686	   1.37359	   0.12589	   1.37935	  -5.23663
3291510.56943	 207.00000	   2.73547	   1.40882	   0.12336	   1.41421	  -5.00416
3291511.09443	 207.00000	   2.16054	   1.41982	   0.13039	   1.42580	  -5.24694
3291511.75343	 207.00000	   1.70952	   1.40752	   0.12881	   1.41340	  -5.22877
3291512.58243	 207.00000	   1.35352	   1.38779	   0.10705	   1.39191	  -4.41099
3291513.62543	 207.00000	   1.07079	   1.37749	   0.06878	   1.37921	  -2.85843
3291514.93843	 207.00000	   0.84734	   1.39090	   0.02397	   1.39111	  -0.98720
3291516.59443	 207.00000	   0.67072	   1.42540	  -0.00272	   1.42540	   0.10935
3291518.68243	 207.00000	   0.53067	   1.47649	  -0.00103	   1.47649	   0.03996
3291521.31943	 207.00000	   0.41976	   1.51781	   0.03843	   1.51829	  -1.45047
3291524.65044	 207.00000	   0.33183	   1.52262	   0.10549	   1.52627	  -3.96337
3291528.85644	 207.00000	   0.26261	   1.48210	   0.16817	   1.49161	  -6.47349
3291534.16444	 207.00000	   0.20791	   1.40474	   0.19597	   1.41835	  -7.94165
3291540.86844	 207.00000	   0.16452	   1.32270	   0.17070	   1.33367	  -7.35364
3291549.34545	 207.00000	   0.13007	   1.27222	   0.09371	   1.27567	  -4.21281
3291560.03546	 207.00000	   0.10309	   1.28928	  -0.01252	   1.28934	   0.55659
3291573.54946	 207.00000	   0.08153	   1.38920	  -0.10499	   1.39316	   4.32188
3291590.64647	 207.00000	   0.06443	   1.54505	  -0.13021	   1.55053	   4.81712
3291612.23349	 207.00000	   0.05102	   1.75780	  -0.03666	   1.75818	   1.19469
3291639.47550	 207.00000	   0.04042	   1.90503	   0.20381	   1.91590	  -6.10671
3291673.97052	 207.00000	   0.03192	   1.88133	   0.52339	   1.95278	 -15.54674
3291717.51755	 207.00000	   0.02528	   1.65702	   0.79437	   1.83759	 -25.61290
3291772.58258	 207.00000	   0.01999	   1.29220	   0.86943	   1.55746	 -33.93383
3306638.16799	 208.00000	20004.45300	   0.77999	  -0.00683	   0.78002	   0.50199
3306638.31099	 208.00000	15829.12600	   0.78901	   0.00600	   0.78903	  -0.43559
3306638.45299	 208.00000	12516.70300	   0.79889	   0.01591	   0.79905	  -1.14080
3306638.59499	 208.00000	9909.44240	   0.80698	   0.02582	   0.80739	  -1.83281
3306638.75899	 208.00000	7835.48000	   0.81388	   0.03054	   0.81445	  -2.14903
3306638.95999	 208.00000	6217.24610	   0.82441	   0.03652	   0.82522	  -2.53636
3306639.19799	 208.00000	4905.29100	   0.83193	   0.04002	   0.83289	  -2.75415
3306639.43599	 208.00000	3881.27370	   0.84057	   0.04327	   0.84169	  -2.94679
3306639.67499	 208.00000	3070.98270	   0.84765	   0.04594	   0.84890	  -3.10238
3306639.91299	 208.00000	2430.77780	   0.85592	   0.05022	   0.85739	  -3.35777
3306640.15099	 208.00000	1923.15370	   0.86333	   0.05093	   0.86483	  -3.37610
3306640.38899	 208.00000	1522.43580	   0.87095	   0.05350	   0.87259	  -3.51536
3306640.62699	 208.00000	1203.84460	   0.87873	   0.05574	   0.88049	  -3.62929
3306640.86599	 208.00000	 952.86591	   0.88899	   0.05859	   0.89092	  -3.77070
3306641.10399	 208.00000	 754.27557	   0.89698	   0.05993	   0.89898	  -3.82243
3306641.34099	 208.00000	 596.71857	   0.90784	   0.06451	   0.91013	  -4.06428
3306641.57899	 208.00000	 471.96338	   0.91535	   0.06712	   0.91780	  -4.19357
3306641.81799	 208.00000	 373.20856	   0.92509	   0.07000	   0.92773	  -4.32695
3306642.05599	 208.00000	 295.47278	   0.93514	   0.07302	   0.93799	  -4.46498
3306642.29499	 208.00000	 233.87738	   0.94532	   0.07691	   0.94844	  -4.65111
3306642.53299	 208.00000	 185.05922	   0.95712	   0.08077	   0.96052	  -4.82354
3306642.76899	 208.00000	 146.35823	   0.96770	   0.08492	   0.97142	  -5.01521
3306643.00499	 208.00000	 115.77804	   0.97991	   0.09138	   0.98416	  -5.32740
3306643.23999	 208.00000	  91.67210	   0.99234	   0.09865	   0.99723	  -5.67706
3306643.48499	 208.00000	  72.51701	   1.00247	   0.10795	   1.00827	  -6.14601
3306643.71399	 208.00000	  57.36816	   1.01571	   0.11320	   1.02200	  -6.35935
3306643.95099	 208.00000	  45.36290	   1.03025	   0.12347	   1.03762	  -6.83422
3306644.18299	 208.00000	  35.93134	   1.05075	   0.13778	   1.05974	  -7.47012
3306644.43399	 208.00000	  28.40909	   1.06919	   0.15258	   1.08002	  -8.12141
3306644.64799	 208.00000	  22.48202	   1.09431	   0.16887	   1.10726	  -8.77251
3306644.91299	 208.00000	  17.79613	   1.12824	   0.18177	   1.14279	  -9.15246
3306645.16499	 208.00000	  14.06813	   1.15991	   0.18489	   1.17456	  -9.05654
3306645.38099	 208.00000	  11.14480	   1.20028	   0.20148	   1.21707	  -9.52898
3306645.64799	 208.00000	   8.81772	   1.23048	   0.19067	   1.24516	  -8.80847
3306645.82699	 208.00000	   6.97545	   1.28073	   0.18035	   1.29336	  -8.01548
3306646.04499	 208.00000	   5.51730	   1.32171	   0.18659	   1.33482	  -8.03558
3306646.31399	 208.00000	   4.36941	   1.33673	   0.17507	   1.34815	  -7.46162
3306646.64899	 208.00000	   3.45686	   1.35077	   0.14546	   1.35858	  -6.14634
3306647.06799	 208.00000	   2.73547	   1.37403	   0.11028	   1.37845	  -4.58861
3306647.59300	 208.00000	   2.16054	   1.41038	   0.08298	   1.41282	  -3.36699
3306648.25200	 208.00000	   1.70952	   1.44381	   0.08106	   1.44609	  -3.21331
3306649.08100	 208.00000	   1.35352	   1.45972	   0.09790	   1.46300	  -3.83689
3306650.12400	 208.00000	   1.07079	   1.44719	   0.11803	   1.45200	  -4.66270
3306651.43700	 208.00000	   0.84734	   1.41327	   0.12112	   1.41845	  -4.89831
3306653.09300	 208.00000	   0.67072	   1.38063	   0.10160	   1.38436	  -4.20862
3306655.18200	 208.00000	   0.53067	   1.36007	   0.05288	   1.36110	  -2.22675
3306657.81900	 208.00000	   0.41976	   1.37586	  -0.00330	   1.37586	   0.13757
3306661.15000	 208.00000	   0.33183	   1.42836	  -0.03726	   1.42885	   1.49447
3306665.35601	 208.00000	   0.26261	   1.50088	  -0.02805	   1.50115	   1.07086
3306670.66401	 208.00000	   0.20791	   1.56276	   0.03277	   1.56310	  -1.20140
3306677.36801	 208.00000	   0.16452	   1.58161	   0.13437	   1.58731	  -4.85596
3306685.84502	 208.00000	   0.13007	   1.53722	   0.24226	   1.55619	  -8.95604
3306696.53502	 208.00000	   0.10309	   1.42948	   0.31199	   1.46313	 -12.31199
3306710.04903	 208.00000	   0.08153	   1.29127	   0.30186	   1.32609	 -13.15787
3306727.14604	 208.00000	   0.06443	   1.18766	   0.21671	   1.20727	 -10.34095
3306748.73306	 208.00000	   0.05102	   1.16626	   0.02909	   1.16662	  -1.42868
3306775.97507	 208.00000	   0.04042	   1.30245	  -0.16482	   1.31284	   7.21221
3306810.47009	 208.00000	   0.03192	   1.58422	  -0.25238	   1.60420	   9.05172
3306854.01712	 208.00000	   0.02528	   1.93778	  -0.14466	   1.94317	   4.26935
3306909.08215	 208.00000	   0.01999	   2.21172	   0.18996	   2.21986	  -4.90886
3321763.91608	 209.00000	20004.45300	   0.77916	  -0.00944	   0.77921	   0.69419
3321764.05908	 209.00000	15829.12600	   0.78822	   0.00638	   0.78825	  -0.46351
3321764.20108	 209.00000	12516.70300	   0.79754	   0.01777	   0.79774	  -1.27647
3321764.34308	 209.00000	9909.44240	   0.80723	   0.02671	   0.80768	  -1.89502
3321764.50708	 209.00000	7835.48000	   0.81666	   0.03210	   0.81730	  -2.25127
3321764.70808	 209.00000	6217.24610	   0.82498	   0.03594	   0.82576	  -2.49481
3321764.94608	 209.00000	4905.29100	   0.83165	   0.04054	   0.83264	  -2.79067
3321765.18508	 209.00000	3881.27370	   0.84012	   0.04391	   0.84126	  -2.99200
3321765.42208	 209.00000	3070.98270	   0.84919	   0.04621	   0.85044	  -3.11504
3321765.66008	 209.00000	2430.77780	   0.85747	   0.04921	   0.85888	  -3.28442
3321765.89808	 209.00000	1923.15370	   0.86470	   0.05213	   0.86627	  -3.45014
3321766.13608	 209.00000	1522.43580	   0.87299	   0.05378	   0.87465	  -3.52551
3321766.37408	 209.00000	1203.84460	   0.88031	   0.05610	   0.88209	  -3.64614
3321766.61308	 209.00000	 952.86591	   0.89022	   0.05771	   0.89209	  -3.70895
3321766.85108	 209.00000	 754.27557	   0.89952	   0.05948	   0.90149	  -3.78300
3321767.08808	 209.00000	 596.71857	   0.90615	   0.06407	   0.90842	  -4.04421
3321767.32608	 209.00000	 471.96338	   0.91639	   0.06512	   0.91870	  -4.06464
3321767.56508	 209.00000	 373.20856	   0.92588	   0.06946	   0.92848	  -4.29028
3321767.80308	 209.00000	 295.47278	   0.93667	   0.07310	   0.93952	  -4.46257
3321768.04208	 209.00000	 233.87738	   0.94572	   0.07580	   0.94876	  -4.58278
3321768.28008	 209.00000	 185.05922	   0.95533	   0.08161	   0.95881	  -4.88276
3321768.51608	 209.00000	 146.35823	   0.96792	   0.08625	   0.97175	  -5.09182
3321768.75308	 209.00000	 115.77804	   0.97861	   0.09214	   0.98294	  -5.37853
3321768.98708	 209.00000	  91.67210	   0.99031	   0.09688	   0.99504	  -5.58728
3321769.23208	 209.00000	  72.51701	   1.00228	   0.10542	   1.00781	  -6.00412
3321769.46108	 209.00000	  57.36816	   1.01955	   0.11433	   1.02594	  -6.39824
3321769.69808	 209.00000	  45.36290	   1.03574	   0.12228	   1.04293	  -6.73308
3321769.93008	 209.00000	  35.93134	   1.04933	   0.13746	   1.05829	  -7.46304
3321770.18108	 209.00000	  28.40909	   1.06929	   0.14792	   1.07947	  -7.87576
3321770.39508	 209.00000	  22.48202	   1.09344	   0.16395	   1.10567	  -8.52724
3321770.66008	 209.00000	  17.79613	   1.12240	   0.18064	   1.13684	  -9.14310
3321770.91208	 209.00000	  14.06813	   1.16555	   0.18720	   1.18049	  -9.12429
3321771.12808	 209.00000	  11.14480	   1.19231	   0.19647	   1.20839	  -9.35706
3321771.39608	 209.00000	   8.81772	   1.24225	   0.18859	   1.25649	  -8.63212
3321771.57408	 209.00000	   6.97545	   1.28570	   0.19532	   1.30045	  -8.63807
3321771.79208	 209.00000	   5.51730	   1.30372	   0.18571	   1.31688	  -8.10712
3321772.06108	 209.00000	   4.36941	   1.32935	   0.15677	   1.33856	  -6.72586
3321772.39608	 209.00000	   3.45686	   1.36575	   0.12643	   1.37158	  -5.28890
3321772.81508	 209.00000	   2.73547	   1.40572	   0.11380	   1.41032	  -4.62826
3321773.34008	 209.00000	   2.16054	   1.42705	   0.11849	   1.43196	  -4.74631
3321773.99908	 209.00000	   1.70952	   1.42430	   0.12478	   1.42975	  -5.00662
3321774.82808	 209.00000	   1.35352	   1.40565	   0.11809	   1.41060	  -4.80233
3321775.87108	 209.00000	   1.07079	   1.38392	   0.09072	   1.38689	  -3.75065
3321777.18508	 209.00000	   0.84734	   1.38040	   0.04855	   1.38125	  -2.01423
3321778.84008	 209.00000	   0.67072	   1.39840	   0.01106	   1.39845	  -0.45331
3321780.92909	 209.00000	   0.53067	   1.44338	  -0.01233	   1.44343	   0.48962
