Repository: kbm2110/Battery_Diagnostics_Thesis

# Battery_Diagnostics_Thesis
 Data-driven battery diagnostics using EIS

**Author:** Bala Manikanta Yaswanth Kanagarla
**Institution:** Technische Hochschule Ingolstadt (THI)
**Supervisor:** Prof. Dr. H.-G. Schweiger

## Overview

This project implements a machine learning framework for 
non-invasive State of Health (SoH) estimation of lithium-ion 
batteries using Electrochemical Impedance Spectroscopy (EIS).

Eight physically interpretable features are extracted from 
impedance spectra and used to train six ML models under a 
strict cell-level train-test split. The stacking ensemble 
achieves R² = 0.9122 and RMSE = 0.0234 on completely unseen 
cells.

---

File: data/EIS/EIS_state_IV_45C02.txt (part 25 of 37)
time/s	           cycle number	freq/Hz	           Re(Z)/Ohm	  -Im(Z)/Ohm	   |Z|/Ohm	   Phase(Z)/deg
3096939.97718	 201.00000	  35.93134	   0.64195	   0.12338	   0.65370	 -10.87964
3096940.22718	 201.00000	  28.40909	   0.66582	   0.12557	   0.67756	 -10.68028
3096940.44118	 201.00000	  22.48202	   0.69248	   0.12365	   0.70343	 -10.12413
3096940.70618	 201.00000	  17.79613	   0.71648	   0.11928	   0.72634	  -9.45189
3096940.95918	 201.00000	  14.06813	   0.73724	   0.11242	   0.74576	  -8.67011
3096941.17518	 201.00000	  11.14480	   0.75628	   0.09981	   0.76284	  -7.51830
3096941.44218	 201.00000	   8.81772	   0.77039	   0.08895	   0.77551	  -6.58610
3096941.62018	 201.00000	   6.97545	   0.78080	   0.07671	   0.78456	  -5.61114
3096941.83818	 201.00000	   5.51730	   0.79162	   0.06659	   0.79441	  -4.80813
3096942.10818	 201.00000	   4.36941	   0.79964	   0.05770	   0.80172	  -4.12681
3096942.44318	 201.00000	   3.45686	   0.80530	   0.05374	   0.80709	  -3.81804
3096942.86118	 201.00000	   2.73547	   0.80713	   0.04945	   0.80864	  -3.50607
3096943.38618	 201.00000	   2.16054	   0.80936	   0.04348	   0.81052	  -3.07514
3096944.04618	 201.00000	   1.70952	   0.81206	   0.03878	   0.81298	  -2.73391
3096944.87418	 201.00000	   1.35352	   0.81686	   0.03453	   0.81759	  -2.42035
3096945.91718	 201.00000	   1.07079	   0.82328	   0.03338	   0.82395	  -2.32169
3096947.23118	 201.00000	   0.84734	   0.83069	   0.03638	   0.83148	  -2.50746
3096948.88718	 201.00000	   0.67072	   0.83633	   0.04339	   0.83745	  -2.96986
3096950.97518	 201.00000	   0.53067	   0.83803	   0.05410	   0.83977	  -3.69334
3096953.61218	 201.00000	   0.41976	   0.83517	   0.06228	   0.83749	  -4.26468
3096956.94419	 201.00000	   0.33183	   0.83160	   0.06642	   0.83425	  -4.56639
3096961.14919	 201.00000	   0.26261	   0.83153	   0.06708	   0.83423	  -4.61209
3096966.45719	 201.00000	   0.20791	   0.83744	   0.06732	   0.84014	  -4.59617
3096973.16220	 201.00000	   0.16452	   0.85052	   0.07054	   0.85344	  -4.74138
3096981.63820	 201.00000	   0.13007	   0.87033	   0.07988	   0.87399	  -5.24395
3096992.32921	 201.00000	   0.10309	   0.89461	   0.09929	   0.90010	  -6.33290
3097005.84322	 201.00000	   0.08153	   0.91650	   0.13077	   0.92578	  -8.12048
3097022.94023	 201.00000	   0.06443	   0.93202	   0.16873	   0.94717	 -10.26137
3097044.52724	 201.00000	   0.05102	   0.93467	   0.20818	   0.95758	 -12.55649
3097071.77026	 201.00000	   0.04042	   0.93512	   0.23501	   0.96420	 -14.10734
3097106.26528	 201.00000	   0.03192	   0.94433	   0.25230	   0.97745	 -14.95860
3097149.81330	 201.00000	   0.02528	   0.96700	   0.26570	   1.00283	 -15.36365
3097204.87833	 201.00000	   0.01999	   1.00574	   0.28102	   1.04426	 -15.61130
3111628.64225	 202.00000	20004.45300	   0.37794	  -0.01839	   0.37838	   2.78583
3111628.78425	 202.00000	15829.12600	   0.38439	  -0.00382	   0.38441	   0.56947
3111628.92625	 202.00000	12516.70300	   0.39259	   0.00586	   0.39264	  -0.85576
3111629.06825	 202.00000	9909.44240	   0.40019	   0.01433	   0.40044	  -2.05064
3111629.23325	 202.00000	7835.48000	   0.40723	   0.02211	   0.40783	  -3.10770
3111629.43325	 202.00000	6217.24610	   0.41478	   0.02828	   0.41574	  -3.90008
3111629.67225	 202.00000	4905.29100	   0.41987	   0.03259	   0.42113	  -4.43846
3111629.91025	 202.00000	3881.27370	   0.42853	   0.03560	   0.43001	  -4.74887
3111630.14825	 202.00000	3070.98270	   0.43431	   0.04030	   0.43617	  -5.30133
3111630.38625	 202.00000	2430.77780	   0.44138	   0.04205	   0.44338	  -5.44212
3111630.62425	 202.00000	1923.15370	   0.44890	   0.04746	   0.45140	  -6.03511
3111630.86225	 202.00000	1522.43580	   0.45658	   0.04737	   0.45903	  -5.92288
3111631.10025	 202.00000	1203.84460	   0.46441	   0.04954	   0.46704	  -6.08887
3111631.33925	 202.00000	 952.86591	   0.47167	   0.05344	   0.47469	  -6.46376
3111631.57725	 202.00000	 754.27557	   0.47929	   0.05511	   0.48244	  -6.55930
3111631.81525	 202.00000	 596.71857	   0.48765	   0.05782	   0.49107	  -6.76157
3111632.05226	 202.00000	 471.96338	   0.49540	   0.06074	   0.49911	  -6.98963
3111632.29126	 202.00000	 373.20856	   0.50474	   0.06347	   0.50872	  -7.16732
3111632.52926	 202.00000	 295.47278	   0.51400	   0.06797	   0.51847	  -7.53258
3111632.76826	 202.00000	 233.87738	   0.52259	   0.07344	   0.52772	  -7.99935
3111633.00626	 202.00000	 185.05922	   0.53247	   0.07607	   0.53787	  -8.13068
3111633.24226	 202.00000	 146.35823	   0.54328	   0.08123	   0.54932	  -8.50415
3111633.47926	 202.00000	 115.77804	   0.55468	   0.08790	   0.56160	  -9.00437
3111633.71326	 202.00000	  91.67210	   0.56870	   0.09627	   0.57680	  -9.60795
3111633.95926	 202.00000	  72.51701	   0.58160	   0.10331	   0.59071	 -10.07227
3111634.18826	 202.00000	  57.36816	   0.59904	   0.11118	   0.60927	 -10.51461
3111634.42426	 202.00000	  45.36290	   0.61831	   0.11837	   0.62954	 -10.83784
3111634.65726	 202.00000	  35.93134	   0.64191	   0.12353	   0.65369	 -10.89271
3111634.90726	 202.00000	  28.40909	   0.66534	   0.12611	   0.67718	 -10.73270
3111635.12126	 202.00000	  22.48202	   0.69232	   0.12417	   0.70337	 -10.16788
3111635.38626	 202.00000	  17.79613	   0.71568	   0.11859	   0.72543	  -9.40887
3111635.63826	 202.00000	  14.06813	   0.73803	   0.11058	   0.74627	  -8.52153
3111635.85426	 202.00000	  11.14480	   0.75574	   0.09857	   0.76214	  -7.43139
3111636.12126	 202.00000	   8.81772	   0.77137	   0.08839	   0.77642	  -6.53723
3111636.29926	 202.00000	   6.97545	   0.78225	   0.07872	   0.78620	  -5.74628
3111636.51726	 202.00000	   5.51730	   0.79134	   0.06553	   0.79405	  -4.73347
3111636.78726	 202.00000	   4.36941	   0.79890	   0.05715	   0.80094	  -4.09158
3111637.12226	 202.00000	   3.45686	   0.80683	   0.05335	   0.80860	  -3.78272
3111637.54026	 202.00000	   2.73547	   0.81032	   0.05020	   0.81187	  -3.54490
3111638.06626	 202.00000	   2.16054	   0.81077	   0.04468	   0.81200	  -3.15455
3111638.72526	 202.00000	   1.70952	   0.81213	   0.04086	   0.81316	  -2.88024
3111639.55326	 202.00000	   1.35352	   0.81594	   0.03594	   0.81673	  -2.52191
3111640.59626	 202.00000	   1.07079	   0.82119	   0.03311	   0.82185	  -2.30887
3111641.91026	 202.00000	   0.84734	   0.82870	   0.03462	   0.82942	  -2.39248
3111643.56626	 202.00000	   0.67072	   0.83696	   0.04003	   0.83792	  -2.73846
3111645.65526	 202.00000	   0.53067	   0.84214	   0.05000	   0.84363	  -3.39794
3111648.29126	 202.00000	   0.41976	   0.84149	   0.06170	   0.84375	  -4.19361
3111651.62327	 202.00000	   0.33183	   0.83713	   0.06990	   0.84004	  -4.77296
3111655.82827	 202.00000	   0.26261	   0.83391	   0.07311	   0.83711	  -5.01008
3111661.13727	 202.00000	   0.20791	   0.83645	   0.07369	   0.83969	  -5.03455
3111667.84128	 202.00000	   0.16452	   0.84622	   0.07545	   0.84957	  -5.09507
3111676.31828	 202.00000	   0.13007	   0.86303	   0.08104	   0.86683	  -5.36425
3111687.00829	 202.00000	   0.10309	   0.88609	   0.09407	   0.89107	  -6.05969
3111700.52230	 202.00000	   0.08153	   0.91270	   0.11899	   0.92042	  -7.42805
3111717.61931	 202.00000	   0.06443	   0.93525	   0.15406	   0.94786	  -9.35435
3111739.20632	 202.00000	   0.05102	   0.94991	   0.19911	   0.97056	 -11.83816
3111766.44934	 202.00000	   0.04042	   0.95330	   0.23869	   0.98273	 -14.05700
3111800.94436	 202.00000	   0.03192	   0.95585	   0.26489	   0.99187	 -15.48928
3111844.49238	 202.00000	   0.02528	   0.96999	   0.28064	   1.00978	 -16.13644
3111899.55741	 202.00000	   0.01999	   1.00209	   0.29522	   1.04467	 -16.41497
3126312.09845	 203.00000	20004.45300	   0.37850	  -0.01827	   0.37894	   2.76368
3126312.24045	 203.00000	15829.12600	   0.38568	  -0.00419	   0.38570	   0.62172
3126312.38245	 203.00000	12516.70300	   0.39152	   0.00654	   0.39158	  -0.95694
3126312.52445	 203.00000	9909.44240	   0.39883	   0.01465	   0.39910	  -2.10345
3126312.68945	 203.00000	7835.48000	   0.40585	   0.02165	   0.40643	  -3.05372
3126312.88945	 203.00000	6217.24610	   0.41382	   0.02954	   0.41488	  -4.08297
3126313.12745	 203.00000	4905.29100	   0.41986	   0.03204	   0.42108	  -4.36380
3126313.36645	 203.00000	3881.27370	   0.42825	   0.03732	   0.42987	  -4.98075
3126313.60445	 203.00000	3070.98270	   0.43477	   0.04029	   0.43663	  -5.29478
3126313.84245	 203.00000	2430.77780	   0.44202	   0.04248	   0.44406	  -5.48931
3126314.08045	 203.00000	1923.15370	   0.45008	   0.04636	   0.45246	  -5.88117
3126314.31845	 203.00000	1522.43580	   0.45693	   0.04618	   0.45925	  -5.77046
3126314.55645	 203.00000	1203.84460	   0.46390	   0.05048	   0.46664	  -6.20986
3126314.79545	 203.00000	 952.86591	   0.47171	   0.05450	   0.47485	  -6.59090
3126315.03345	 203.00000	 754.27557	   0.48011	   0.05636	   0.48341	  -6.69512
3126315.27145	 203.00000	 596.71857	   0.48757	   0.05695	   0.49088	  -6.66223
3126315.50845	 203.00000	 471.96338	   0.49620	   0.06057	   0.49988	  -6.95947
3126315.74745	 203.00000	 373.20856	   0.50326	   0.06526	   0.50748	  -7.38816
3126315.98545	 203.00000	 295.47278	   0.51276	   0.06764	   0.51720	  -7.51490
3126316.22445	 203.00000	 233.87738	   0.52341	   0.07271	   0.52843	  -7.90824
3126316.46245	 203.00000	 185.05922	   0.53337	   0.07720	   0.53893	  -8.23590
3126316.69845	 203.00000	 146.35823	   0.54295	   0.08441	   0.54947	  -8.83683
3126316.93545	 203.00000	 115.77804	   0.55335	   0.08762	   0.56025	  -8.99802
3126317.16945	 203.00000	  91.67210	   0.56733	   0.09484	   0.57520	  -9.49062
3126317.41445	 203.00000	  72.51701	   0.58303	   0.10247	   0.59197	  -9.96856
3126317.64445	 203.00000	  57.36816	   0.59881	   0.11147	   0.60910	 -10.54489
3126317.88045	 203.00000	  45.36290	   0.62067	   0.11878	   0.63194	 -10.83392
3126318.11245	 203.00000	  35.93134	   0.64283	   0.12418	   0.65471	 -10.93356
3126318.36345	 203.00000	  28.40909	   0.66719	   0.12763	   0.67928	 -10.82929
3126318.57745	 203.00000	  22.48202	   0.69272	   0.12473	   0.70386	 -10.20720
3126318.84245	 203.00000	  17.79613	   0.71639	   0.12039	   0.72643	  -9.53966
3126319.09445	 203.00000	  14.06813	   0.74087	   0.11142	   0.74921	  -8.55266
3126319.31045	 203.00000	  11.14480	   0.75854	   0.09980	   0.76508	  -7.49523
3126319.57845	 203.00000	   8.81772	   0.77388	   0.08885	   0.77897	  -6.54984
3126319.75645	 203.00000	   6.97545	   0.78400	   0.07769	   0.78784	  -5.65946
3126319.97445	 203.00000	   5.51730	   0.79342	   0.06780	   0.79631	  -4.88453
3126320.24345	 203.00000	   4.36941	   0.80037	   0.05764	   0.80244	  -4.11897
3126320.57945	 203.00000	   3.45686	   0.80683	   0.05104	   0.80844	  -3.62005
3126320.99745	 203.00000	   2.73547	   0.81304	   0.04739	   0.81442	  -3.33558
3126321.52245	 203.00000	   2.16054	   0.81540	   0.04581	   0.81669	  -3.21577
3126322.18245	 203.00000	   1.70952	   0.81581	   0.04430	   0.81701	  -3.10795
3126323.01045	 203.00000	   1.35352	   0.81621	   0.04091	   0.81723	  -2.86920
3126324.05345	 203.00000	   1.07079	   0.81830	   0.03714	   0.81914	  -2.59901
3126325.36745	 203.00000	   0.84734	   0.82409	   0.03478	   0.82482	  -2.41703
3126327.02345	 203.00000	   0.67072	   0.83163	   0.03475	   0.83236	  -2.39269
3126329.11146	 203.00000	   0.53067	   0.84155	   0.03958	   0.84248	  -2.69256
3126331.74846	 203.00000	   0.41976	   0.84999	   0.05115	   0.85153	  -3.44402
3126335.07946	 203.00000	   0.33183	   0.85275	   0.06645	   0.85534	  -4.45569
3126339.28546	 203.00000	   0.26261	   0.84960	   0.08001	   0.85336	  -5.37972
3126344.59346	 203.00000	   0.20791	   0.84525	   0.08864	   0.84988	  -5.98664
3126351.29847	 203.00000	   0.16452	   0.84436	   0.09244	   0.84941	  -6.24789
3126359.77447	 203.00000	   0.13007	   0.85208	   0.09474	   0.85733	  -6.34440
3126370.46548	 203.00000	   0.10309	   0.86724	   0.09957	   0.87294	  -6.54929
3126383.97849	 203.00000	   0.08153	   0.89151	   0.11087	   0.89838	  -7.08891
3126401.07650	 203.00000	   0.06443	   0.91979	   0.13226	   0.92925	  -8.18283
3126422.66351	 203.00000	   0.05102	   0.95551	   0.16524	   0.96969	  -9.81133
3126449.90553	 203.00000	   0.04042	   0.98379	   0.21405	   1.00681	 -12.27474
3126484.40155	 203.00000	   0.03192	   0.99717	   0.26624	   1.03210	 -14.94878
3126527.94857	 203.00000	   0.02528	   1.00065	   0.30729	   1.04678	 -17.07129
3126583.01461	 203.00000	   0.01999	   1.01237	   0.33206	   1.06543	 -18.15969
3140987.98038	 204.00000	20004.45300	   0.37891	  -0.01864	   0.37937	   2.81576
3140988.12238	 204.00000	15829.12600	   0.38521	  -0.00531	   0.38525	   0.78997
3140988.26438	 204.00000	12516.70300	   0.39264	   0.00603	   0.39268	  -0.88036
3140988.40638	 204.00000	9909.44240	   0.39961	   0.01517	   0.39989	  -2.17452
3140988.57138	 204.00000	7835.48000	   0.40618	   0.02173	   0.40676	  -3.06223
3140988.77138	 204.00000	6217.24610	   0.41444	   0.02741	   0.41535	  -3.78390
3140989.01038	 204.00000	4905.29100	   0.42001	   0.03091	   0.42114	  -4.20969
3140989.24838	 204.00000	3881.27370	   0.42805	   0.03583	   0.42955	  -4.78447
3140989.48638	 204.00000	3070.98270	   0.43661	   0.03966	   0.43840	  -5.19092
3140989.72438	 204.00000	2430.77780	   0.44246	   0.04314	   0.44456	  -5.56887
3140989.96238	 204.00000	1923.15370	   0.44905	   0.04606	   0.45141	  -5.85639
3140990.20038	 204.00000	1522.43580	   0.45722	   0.04862	   0.45979	  -6.06952
3140990.43838	 204.00000	1203.84460	   0.46349	   0.05195	   0.46639	  -6.39467
3140990.67738	 204.00000	 952.86591	   0.47110	   0.05309	   0.47408	  -6.42953
3140990.91538	 204.00000	 754.27557	   0.48127	   0.05612	   0.48454	  -6.65095
3140991.15338	 204.00000	 596.71857	   0.48726	   0.05856	   0.49077	  -6.85280
3140991.39038	 204.00000	 471.96338	   0.49585	   0.06066	   0.49955	  -6.97446
3140991.62938	 204.00000	 373.20856	   0.50528	   0.06395	   0.50931	  -7.21314
3140991.86738	 204.00000	 295.47278	   0.51390	   0.06729	   0.51829	  -7.45985
3140992.10638	 204.00000	 233.87738	   0.52243	   0.07284	   0.52748	  -7.93689
3140992.34438	 204.00000	 185.05922	   0.53271	   0.07788	   0.53837	  -8.31791
3140992.58038	 204.00000	 146.35823	   0.54339	   0.08103	   0.54940	  -8.48147
3140992.81738	 204.00000	 115.77804	   0.55428	   0.08767	   0.56117	  -8.98770
3140993.05138	 204.00000	  91.67210	   0.56734	   0.09609	   0.57542	  -9.61291
3140993.29638	 204.00000	  72.51701	   0.58375	   0.10406	   0.59295	 -10.10761
3140993.52638	 204.00000	  57.36816	   0.59919	   0.11087	   0.60936	 -10.48326
3140993.76238	 204.00000	  45.36290	   0.62047	   0.11862	   0.63170	 -10.82320
3140993.99438	 204.00000	  35.93134	   0.64303	   0.12358	   0.65480	 -10.87860
3140994.24538	 204.00000	  28.40909	   0.66691	   0.12714	   0.67892	 -10.79349
3140994.45938	 204.00000	  22.48202	   0.69134	   0.12490	   0.70253	 -10.24082
3140994.72438	 204.00000	  17.79613	   0.71692	   0.12059	   0.72699	  -9.54788
3140994.97638	 204.00000	  14.06813	   0.73954	   0.11170	   0.74793	  -8.58884
3140995.19238	 204.00000	  11.14480	   0.75705	   0.10123	   0.76379	  -7.61625
3140995.46038	 204.00000	   8.81772	   0.77246	   0.08859	   0.77752	  -6.54208
3140995.63838	 204.00000	   6.97545	   0.78454	   0.07704	   0.78831	  -5.60859
3140995.85638	 204.00000	   5.51730	   0.79385	   0.06920	   0.79686	  -4.98187
3140996.12538	 204.00000	   4.36941	   0.79971	   0.06063	   0.80200	  -4.33566
3140996.46038	 204.00000	   3.45686	   0.80448	   0.05251	   0.80619	  -3.73479
3140996.87938	 204.00000	   2.73547	   0.81002	   0.04564	   0.81131	  -3.22481
3140997.40439	 204.00000	   2.16054	   0.81646	   0.04034	   0.81745	  -2.82855
3140998.06439	 204.00000	   1.70952	   0.82266	   0.04067	   0.82367	  -2.83025
3140998.89239	 204.00000	   1.35352	   0.82542	   0.04236	   0.82651	  -2.93814
3140999.93539	 204.00000	   1.07079	   0.82548	   0.04518	   0.82672	  -3.13252
3141001.24939	 204.00000	   0.84734	   0.82329	   0.04566	   0.82456	  -3.17442
3141002.90439	 204.00000	   0.67072	   0.82307	   0.04500	   0.82430	  -3.12971
3141004.99339	 204.00000	   0.53067	   0.82595	   0.04246	   0.82704	  -2.94253
3141007.63039	 204.00000	   0.41976	   0.83370	   0.04130	   0.83473	  -2.83627
3141010.96139	 204.00000	   0.33183	   0.84520	   0.04446	   0.84637	  -3.01117
3141015.16740	 204.00000	   0.26261	   0.85952	   0.05496	   0.86128	  -3.65859
3141020.47540	 204.00000	   0.20791	   0.87222	   0.07348	   0.87531	  -4.81582
3141027.18040	 204.00000	   0.16452	   0.87808	   0.09805	   0.88354	  -6.37149
3141035.65641	 204.00000	   0.13007	   0.87596	   0.12047	   0.88421	  -7.83094
3141046.34641	 204.00000	   0.10309	   0.87196	   0.13572	   0.88246	  -8.84722
3141059.86042	 204.00000	   0.08153	   0.87372	   0.14465	   0.88561	  -9.40014
3141076.95843	 204.00000	   0.06443	   0.88483	   0.15350	   0.89804	  -9.84161
3141098.54545	 204.00000	   0.05102	   0.90733	   0.16281	   0.92182	 -10.17283
3141125.78746	 204.00000	   0.04042	   0.94069	   0.17728	   0.95725	 -10.67291
3141160.28348	 204.00000	   0.03192	   0.98710	   0.20178	   1.00752	 -11.55286
3141203.83051	 204.00000	   0.02528	   1.03942	   0.24540	   1.06799	 -13.28368
3141258.89654	 204.00000	   0.01999	   1.08531	   0.30940	   1.12855	 -15.91174
3155666.67454	 205.00000	20004.45300	   0.37799	  -0.01878	   0.37846	   2.84462
3155666.81654	 205.00000	15829.12600	   0.38545	  -0.00395	   0.38547	   0.58704
3155666.95854	 205.00000	12516.70300	   0.39330	   0.00658	   0.39335	  -0.95792
3155667.10054	 205.00000	9909.44240	   0.39913	   0.01451	   0.39940	  -2.08239
3155667.26554	 205.00000	7835.48000	   0.40774	   0.02230	   0.40835	  -3.12993
3155667.46554	 205.00000	6217.24610	   0.41379	   0.02815	   0.41474	  -3.89194
3155667.70454	 205.00000	4905.29100	   0.42075	   0.03280	   0.42203	  -4.45757
3155667.94254	 205.00000	3881.27370	   0.42800	   0.03646	   0.42955	  -4.86973
3155668.18054	 205.00000	3070.98270	   0.43502	   0.04029	   0.43689	  -5.29170
3155668.41854	 205.00000	2430.77780	   0.44356	   0.04230	   0.44557	  -5.44743
3155668.65654	 205.00000	1923.15370	   0.44915	   0.04476	   0.45138	  -5.69128
3155668.89454	 205.00000	1522.43580	   0.45692	   0.04835	   0.45947	  -6.04071
3155669.13254	 205.00000	1203.84460	   0.46557	   0.05086	   0.46834	  -6.23412
3155669.37154	 205.00000	 952.86591	   0.47267	   0.05184	   0.47551	  -6.25826
3155669.60954	 205.00000	 754.27557	   0.47959	   0.05515	   0.48275	  -6.55957
3155669.84754	 205.00000	 596.71857	   0.48760	   0.05865	   0.49112	  -6.85847
3155670.08454	 205.00000	 471.96338	   0.49633	   0.06169	   0.50015	  -7.08508
3155670.32354	 205.00000	 373.20856	   0.50596	   0.06335	   0.50991	  -7.13631
3155670.56154	 205.00000	 295.47278	   0.51535	   0.06790	   0.51980	  -7.50623
3155670.80054	 205.00000	 233.87738	   0.52240	   0.07266	   0.52743	  -7.91889
3155671.03854	 205.00000	 185.05922	   0.53237	   0.07743	   0.53797	  -8.27483
3155671.27454	 205.00000	 146.35823	   0.54257	   0.08339	   0.54894	  -8.73767
3155671.51154	 205.00000	 115.77804	   0.55550	   0.08957	   0.56268	  -9.16004
3155671.74554	 205.00000	  91.67210	   0.56790	   0.09579	   0.57593	  -9.57369
3155671.99154	 205.00000	  72.51701	   0.58209	   0.10298	   0.59112	 -10.03229
3155672.22054	 205.00000	  57.36816	   0.59972	   0.11066	   0.60984	 -10.45486
3155672.45654	 205.00000	  45.36290	   0.61987	   0.11870	   0.63113	 -10.84050
3155672.68954	 205.00000	  35.93134	   0.64375	   0.12508	   0.65579	 -10.99585
3155672.93954	 205.00000	  28.40909	   0.66831	   0.12707	   0.68028	 -10.76521
3155673.15354	 205.00000	  22.48202	   0.69380	   0.12646	   0.70523	 -10.32985
3155673.41854	 205.00000	  17.79613	   0.71792	   0.12068	   0.72799	  -9.54197
3155673.67154	 205.00000	  14.06813	   0.74008	   0.11117	   0.74838	  -8.54258
3155673.88754	 205.00000	  11.14480	   0.75836	   0.10136	   0.76511	  -7.61270
3155674.15454	 205.00000	   8.81772	   0.77355	   0.09001	   0.77877	  -6.63679
3155674.33254	 205.00000	   6.97545	   0.78511	   0.07725	   0.78890	  -5.61952
3155674.55054	 205.00000	   5.51730	   0.79767	   0.06743	   0.80051	  -4.83166
3155674.82054	 205.00000	   4.36941	   0.80208	   0.06094	   0.80439	  -4.34489
3155675.15554	 205.00000	   3.45686	   0.80582	   0.05465	   0.80767	  -3.87998
3155675.57354	 205.00000	   2.73547	   0.81011	   0.04658	   0.81144	  -3.29061
3155676.09954	 205.00000	   2.16054	   0.81501	   0.04107	   0.81604	  -2.88452
3155676.75854	 205.00000	   1.70952	   0.82088	   0.03719	   0.82173	  -2.59368
3155677.58654	 205.00000	   1.35352	   0.82711	   0.03773	   0.82797	  -2.61214
3155678.62954	 205.00000	   1.07079	   0.83099	   0.04260	   0.83208	  -2.93493
3155679.94354	 205.00000	   0.84734	   0.83147	   0.04734	   0.83282	  -3.25883
3155681.59954	 205.00000	   0.67072	   0.82930	   0.05136	   0.83089	  -3.54415
3155683.68855	 205.00000	   0.53067	   0.82734	   0.05089	   0.82890	  -3.51986
3155686.32455	 205.00000	   0.41976	   0.82917	   0.04922	   0.83063	  -3.39712
3155689.65655	 205.00000	   0.33183	   0.83607	   0.04825	   0.83746	  -3.30297
3155693.86155	 205.00000	   0.26261	   0.84779	   0.05075	   0.84931	  -3.42560
3155699.17056	 205.00000	   0.20791	   0.86460	   0.06058	   0.86672	  -4.00772
3155705.87456	 205.00000	   0.16452	   0.88124	   0.07948	   0.88482	  -5.15334
3155714.35156	 205.00000	   0.13007	   0.89252	   0.10701	   0.89892	  -6.83709
3155725.04157	 205.00000	   0.10309	   0.89478	   0.13605	   0.90507	  -8.64570
3155738.55558	 205.00000	   0.08153	   0.89177	   0.15868	   0.90577	 -10.08951
3155755.65359	 205.00000	   0.06443	   0.89225	   0.17616	   0.90948	 -11.16817
3155777.23960	 205.00000	   0.05102	   0.90197	   0.18415	   0.92058	 -11.53924
3155804.48262	 205.00000	   0.04042	   0.92508	   0.19453	   0.94531	 -11.87536
3155838.97764	 205.00000	   0.03192	   0.95936	   0.20811	   0.98168	 -12.23946
3155882.52566	 205.00000	   0.02528	   1.00739	   0.23074	   1.03348	 -12.90086
3155937.59070	 205.00000	   0.01999	   1.06917	   0.27010	   1.10276	 -14.17757
3170325.33974	 206.00000	20004.45300	   0.37651	  -0.01873	   0.37697	   2.84814
3170325.48174	 206.00000	15829.12600	   0.38518	  -0.00580	   0.38523	   0.86320
3170325.62374	 206.00000	12516.70300	   0.39252	   0.00618	   0.39257	  -0.90157
3170325.76574	 206.00000	9909.44240	   0.40120	   0.01585	   0.40151	  -2.26304
3170325.93074	 206.00000	7835.48000	   0.40652	   0.02218	   0.40713	  -3.12347
3170326.13074	 206.00000	6217.24610	   0.41308	   0.02815	   0.41403	  -3.89864
3170326.36974	 206.00000	4905.29100	   0.42109	   0.03345	   0.42242	  -4.54124
3170326.60774	 206.00000	3881.27370	   0.42739	   0.03735	   0.42902	  -4.99438
3170326.84574	 206.00000	3070.98270	   0.43546	   0.03940	   0.43724	  -5.17004
3170327.08374	 206.00000	2430.77780	   0.44140	   0.04307	   0.44350	  -5.57268
3170327.32174	 206.00000	1923.15370	   0.44922	   0.04529	   0.45150	  -5.75699
3170327.55974	 206.00000	1522.43580	   0.45591	   0.04813	   0.45844	  -6.02613
3170327.79774	 206.00000	1203.84460	   0.46425	   0.04892	   0.46682	  -6.01504
3170328.03674	 206.00000	 952.86591	   0.47292	   0.05263	   0.47584	  -6.35018
3170328.27474	 206.00000	 754.27557	   0.47876	   0.05543	   0.48196	  -6.60364
3170328.51274	 206.00000	 596.71857	   0.48773	   0.05764	   0.49112	  -6.73978
3170328.74974	 206.00000	 471.96338	   0.49757	   0.06148	   0.50136	  -7.04426
3170328.98874	 206.00000	 373.20856	   0.50523	   0.06332	   0.50918	  -7.14311
3170329.22674	 206.00000	 295.47278	   0.51456	   0.06886	   0.51915	  -7.62175
3170329.46574	 206.00000	 233.87738	   0.52327	   0.07128	   0.52810	  -7.75693
3170329.70374	 206.00000	 185.05922	   0.53288	   0.07543	   0.53819	  -8.05627
3170329.93974	 206.00000	 146.35823	   0.54419	   0.08426	   0.55068	  -8.80198
3170330.17674	 206.00000	 115.77804	   0.55633	   0.08880	   0.56338	  -9.06862
3170330.41074	 206.00000	  91.67210	   0.56809	   0.09564	   0.57609	  -9.55651
3170330.65674	 206.00000	  72.51701	   0.58338	   0.10323	   0.59244	 -10.03454
3170330.88574	 206.00000	  57.36816	   0.59985	   0.11181	   0.61019	 -10.55881
3170331.12174	 206.00000	  45.36290	   0.61929	   0.11914	   0.63065	 -10.88920
3170331.35474	 206.00000	  35.93134	   0.64234	   0.12307	   0.65403	 -10.84595
3170331.60474	 206.00000	  28.40909	   0.66653	   0.12680	   0.67848	 -10.77095
3170331.81874	 206.00000	  22.48202	   0.69230	   0.12689	   0.70383	 -10.38610
3170332.08374	 206.00000	  17.79613	   0.71686	   0.12074	   0.72696	  -9.56086
3170332.33674	 206.00000	  14.06813	   0.73762	   0.11164	   0.74602	  -8.60632
3170332.55274	 206.00000	  11.14480	   0.75873	   0.10061	   0.76537	  -7.55373
3170332.81974	 206.00000	   8.81772	   0.77070	   0.09012	   0.77595	  -6.66963
3170332.99774	 206.00000	   6.97545	   0.78425	   0.07678	   0.78800	  -5.59138
3170333.21574	 206.00000	   5.51730	   0.79469	   0.06686	   0.79750	  -4.80931
3170333.48574	 206.00000	   4.36941	   0.80148	   0.06109	   0.80380	  -4.35852
3170333.82074	 206.00000	   3.45686	   0.80535	   0.05376	   0.80714	  -3.81920
3170334.23874	 206.00000	   2.73547	   0.80755	   0.04682	   0.80890	  -3.31817
3170334.76474	 206.00000	   2.16054	   0.81285	   0.04062	   0.81386	  -2.86082
3170335.42374	 206.00000	   1.70952	   0.81805	   0.03659	   0.81887	  -2.56073
3170336.25174	 206.00000	   1.35352	   0.82465	   0.03645	   0.82546	  -2.53079
3170337.29474	 206.00000	   1.07079	   0.82965	   0.04020	   0.83062	  -2.77388
3170338.60875	 206.00000	   0.84734	   0.83158	   0.04617	   0.83287	  -3.17790
3170340.26475	 206.00000	   0.67072	   0.83085	   0.05125	   0.83242	  -3.52975
3170342.35375	 206.00000	   0.53067	   0.82733	   0.05332	   0.82905	  -3.68722
3170344.98975	 206.00000	   0.41976	   0.82721	   0.05256	   0.82888	  -3.63544
3170348.32175	 206.00000	   0.33183	   0.83160	   0.05081	   0.83315	  -3.49612
3170352.52675	 206.00000	   0.26261	   0.84226	   0.05213	   0.84387	  -3.54149
3170357.83576	 206.00000	   0.20791	   0.85795	   0.05868	   0.85996	  -3.91280
3170364.53976	 206.00000	   0.16452	   0.87621	   0.07461	   0.87938	  -4.86720
3170373.01677	 206.00000	   0.13007	   0.89155	   0.09998	   0.89714	  -6.39834
3170383.70677	 206.00000	   0.10309	   0.89909	   0.13103	   0.90859	  -8.29194
3170397.22078	 206.00000	   0.08153	   0.89828	   0.15887	   0.91222	 -10.02937
3170414.31879	 206.00000	   0.06443	   0.89838	   0.18149	   0.91653	 -11.42093
3170435.90480	 206.00000	   0.05102	   0.90308	   0.19211	   0.92329	 -12.00921
3170463.14782	 206.00000	   0.04042	   0.92093	   0.20192	   0.94281	 -12.36690
3170497.64284	 206.00000	   0.03192	   0.95178	   0.21492	   0.97574	 -12.72476
3170541.19087	 206.00000	   0.02528	   0.99497	   0.23293	   1.02187	 -13.17608
3170596.25590	 206.00000	   0.01999	   1.05531	   0.26396	   1.08782	 -14.04295
3184986.56376	 207.00000	20004.45300	   0.37856	  -0.01734	   0.37896	   2.62330
3184986.70576	 207.00000	15829.12600	   0.38638	  -0.00447	   0.38641	   0.66353
3184986.84776	 207.00000	12516.70300	   0.39181	   0.00595	   0.39185	  -0.86956
3184986.98976	 207.00000	9909.44240	   0.40058	   0.01409	   0.40083	  -2.01510
3184987.15476	 207.00000	7835.48000	   0.40712	   0.02109	   0.40766	  -2.96583
3184987.35476	 207.00000	6217.24610	   0.41436	   0.02811	   0.41531	  -3.88091
3184987.59376	 207.00000	4905.29100	   0.42077	   0.03266	   0.42204	  -4.43837
3184987.83176	 207.00000	3881.27370	   0.42948	   0.03669	   0.43105	  -4.88280
3184988.06976	 207.00000	3070.98270	   0.43563	   0.04013	   0.43748	  -5.26340
3184988.30776	 207.00000	2430.77780	   0.44230	   0.04361	   0.44444	  -5.63059
3184988.54576	 207.00000	1923.15370	   0.44942	   0.04581	   0.45175	  -5.82049
3184988.78376	 207.00000	1522.43580	   0.45823	   0.04614	   0.46054	  -5.74978
3184989.02176	 207.00000	1203.84460	   0.46514	   0.05023	   0.46784	  -6.16388
3184989.26076	 207.00000	 952.86591	   0.47318	   0.05407	   0.47625	  -6.51845
3184989.49876	 207.00000	 754.27557	   0.47941	   0.05557	   0.48261	  -6.61163
3184989.73676	 207.00000	 596.71857	   0.48765	   0.05855	   0.49116	  -6.84688
3184989.97376	 207.00000	 471.96338	   0.49659	   0.06057	   0.50027	  -6.95381
3184990.21276	 207.00000	 373.20856	   0.50585	   0.06438	   0.50994	  -7.25338
3184990.45076	 207.00000	 295.47278	   0.51445	   0.06791	   0.51891	  -7.51995
3184990.68976	 207.00000	 233.87738	   0.52221	   0.07022	   0.52691	  -7.65836
3184990.92776	 207.00000	 185.05922	   0.53368	   0.07677	   0.53918	  -8.18580
3184991.16376	 207.00000	 146.35823	   0.54269	   0.08224	   0.54888	  -8.61715
3184991.40076	 207.00000	 115.77804	   0.55540	   0.08938	   0.56254	  -9.14188
3184991.63476	 207.00000	  91.67210	   0.56814	   0.09574	   0.57616	  -9.56563
3184991.88076	 207.00000	  72.51701	   0.58211	   0.10292	   0.59114	 -10.02655
3184992.10976	 207.00000	  57.36816	   0.59956	   0.11048	   0.60966	 -10.44057
3184992.34576	 207.00000	  45.36290	   0.61947	   0.11983	   0.63096	 -10.94792
3184992.57876	 207.00000	  35.93134	   0.64166	   0.12438	   0.65361	 -10.97008
3184992.82876	 207.00000	  28.40909	   0.66673	   0.12684	   0.67869	 -10.77090
3184993.04277	 207.00000	  22.48202	   0.69188	   0.12701	   0.70344	 -10.40213
3184993.30777	 207.00000	  17.79613	   0.71677	   0.12023	   0.72678	  -9.52170
3184993.56077	 207.00000	  14.06813	   0.73777	   0.11217	   0.74625	  -8.64487
3184993.77677	 207.00000	  11.14480	   0.75737	   0.10134	   0.76412	  -7.62088
3184994.04377	 207.00000	   8.81772	   0.77424	   0.08967	   0.77942	  -6.60666
3184994.22177	 207.00000	   6.97545	   0.78408	   0.07921	   0.78807	  -5.76846
3184994.43977	 207.00000	   5.51730	   0.79293	   0.06902	   0.79593	  -4.97462
3184994.70977	 207.00000	   4.36941	   0.80170	   0.05805	   0.80380	  -4.14115
3184995.04477	 207.00000	   3.45686	   0.80942	   0.05184	   0.81107	  -3.66448
3184995.46277	 207.00000	   2.73547	   0.81301	   0.04967	   0.81453	  -3.49595
3184995.98777	 207.00000	   2.16054	   0.81341	   0.04597	   0.81471	  -3.23471
3184996.64777	 207.00000	   1.70952	   0.81544	   0.04220	   0.81653	  -2.96265
3184997.47577	 207.00000	   1.35352	   0.81775	   0.03796	   0.81863	  -2.65803
3184998.51877	 207.00000	   1.07079	   0.82165	   0.03410	   0.82236	  -2.37624
3184999.83277	 207.00000	   0.84734	   0.82954	   0.03338	   0.83021	  -2.30457
3185001.48877	 207.00000	   0.67072	   0.83752	   0.03692	   0.83834	  -2.52399
3185003.57677	 207.00000	   0.53067	   0.84536	   0.04638	   0.84663	  -3.14013
3185006.21377	 207.00000	   0.41976	   0.84834	   0.05895	   0.85038	  -3.97508
3185009.54577	 207.00000	   0.33183	   0.84555	   0.07068	   0.84850	  -4.77798
3185013.75078	 207.00000	   0.26261	   0.84093	   0.07842	   0.84458	  -5.32774
3185019.05878	 207.00000	   0.20791	   0.83958	   0.08024	   0.84340	  -5.45957
3185025.76378	 207.00000	   0.16452	   0.84528	   0.08118	   0.84917	  -5.48582
3185034.23979	 207.00000	   0.13007	   0.85886	   0.08479	   0.86304	  -5.63851
3185044.93080	 207.00000	   0.10309	   0.87972	   0.09389	   0.88472	  -6.09211
3185058.44480	 207.00000	   0.08153	   0.90748	   0.11261	   0.91444	  -7.07391
3185075.54181	 207.00000	   0.06443	   0.93430	   0.14340	   0.94524	  -8.72611
3185097.12883	 207.00000	   0.05102	   0.95919	   0.18704	   0.97726	 -11.03429
3185124.37084	 207.00000	   0.04042	   0.97021	   0.23439	   0.99812	 -13.58181
3185158.86686	 207.00000	   0.03192	   0.97200	   0.27153	   1.00921	 -15.60782
3185202.41489	 207.00000	   0.02528	   0.97984	   0.29340	   1.02282	 -16.66947
3185257.47992	 207.00000	   0.01999	   1.00568	   0.30937	   1.05219	 -17.09922
3199638.53191	 208.00000	20004.45300	   0.37726	  -0.01851	   0.37771	   2.80838
3199638.67391	 208.00000	15829.12600	   0.38582	  -0.00526	   0.38586	   0.78036
3199638.81591	 208.00000	12516.70300	   0.39390	   0.00637	   0.39395	  -0.92607
3199638.95791	 208.00000	9909.44240	   0.40068	   0.01524	   0.40097	  -2.17813
3199639.12291	 208.00000	7835.48000	   0.40721	   0.02180	   0.40779	  -3.06485
3199639.32291	 208.00000	6217.24610	   0.41420	   0.02762	   0.41512	  -3.81563
3199639.56091	 208.00000	4905.29100	   0.42070	   0.03265	   0.42196	  -4.43763
3199639.79991	 208.00000	3881.27370	   0.42841	   0.03649	   0.42996	  -4.86807
3199640.03791	 208.00000	3070.98270	   0.43441	   0.03910	   0.43617	  -5.14308
3199640.27591	 208.00000	2430.77780	   0.44307	   0.04303	   0.44515	  -5.54647
3199640.51391	 208.00000	1923.15370	   0.45036	   0.04544	   0.45265	  -5.76128
3199640.75191	 208.00000	1522.43580	   0.45714	   0.04784	   0.45963	  -5.97390
3199640.98991	 208.00000	1203.84460	   0.46377	   0.05111	   0.46658	  -6.28895
3199641.22891	 208.00000	 952.86591	   0.47239	   0.05287	   0.47534	  -6.38569
3199641.46691	 208.00000	 754.27557	   0.47940	   0.05519	   0.48257	  -6.56707
3199641.70491	 208.00000	 596.71857	   0.48812	   0.05945	   0.49173	  -6.94420
3199641.94191	 208.00000	 471.96338	   0.49710	   0.06061	   0.50078	  -6.95139
3199642.18091	 208.00000	 373.20856	   0.50474	   0.06542	   0.50897	  -7.38550
3199642.41891	 208.00000	 295.47278	   0.51445	   0.06875	   0.51902	  -7.61174
3199642.65791	 208.00000	 233.87738	   0.52449	   0.07119	   0.52930	  -7.72936
3199642.89591	 208.00000	 185.05922	   0.53358	   0.07659	   0.53905	  -8.16891
3199643.13191	 208.00000	 146.35823	   0.54400	   0.08268	   0.55024	  -8.64208
3199643.36891	 208.00000	 115.77804	   0.55568	   0.08858	   0.56269	  -9.05719
3199643.60291	 208.00000	  91.67210	   0.56770	   0.09551	   0.57568	  -9.54964
3199643.84891	 208.00000	  72.51701	   0.58184	   0.10357	   0.59099	 -10.09307
3199644.07791	 208.00000	  57.36816	   0.59949	   0.11153	   0.60978	 -10.53909
3199644.31391	 208.00000	  45.36290	   0.61871	   0.11685	   0.62965	 -10.69488
3199644.54692	 208.00000	  35.93134	   0.64170	   0.12568	   0.65389	 -11.08116
3199644.79692	 208.00000	  28.40909	   0.66721	   0.12840	   0.67945	 -10.89318
3199645.01092	 208.00000	  22.48202	   0.69314	   0.12613	   0.70452	 -10.31321
3199645.27592	 208.00000	  17.79613	   0.71756	   0.12067	   0.72763	  -9.54626
3199645.52892	 208.00000	  14.06813	   0.74038	   0.11180	   0.74877	  -8.58701
3199645.74492	 208.00000	  11.14480	   0.75782	   0.10211	   0.76467	  -7.67428
3199646.01192	 208.00000	   8.81772	   0.77420	   0.08944	   0.77935	  -6.58988
3199646.18992	 208.00000	   6.97545	   0.78616	   0.07814	   0.79003	  -5.67642
3199646.40792	 208.00000	   5.51730	   0.79529	   0.06942	   0.79832	  -4.98878
3199646.67692	 208.00000	   4.36941	   0.79980	   0.06066	   0.80209	  -4.33755
3199647.01292	 208.00000	   3.45686	   0.80624	   0.05185	   0.80790	  -3.67934
3199647.43092	 208.00000	   2.73547	   0.81139	   0.04465	   0.81262	  -3.14964
3199647.95592	 208.00000	   2.16054	   0.81799	   0.04113	   0.81902	  -2.87834
3199648.61592	 208.00000	   1.70952	   0.82313	   0.04159	   0.82418	  -2.89248
3199649.44392	 208.00000	   1.35352	   0.82519	   0.04327	   0.82632	  -3.00140
3199650.48692	 208.00000	   1.07079	   0.82450	   0.04525	   0.82574	  -3.14133
3199651.80092	 208.00000	   0.84734	   0.82268	   0.04443	   0.82388	  -3.09137
3199653.45692	 208.00000	   0.67072	   0.82397	   0.04245	   0.82507	  -2.94932
3199655.54492	 208.00000	   0.53067	   0.82855	   0.04043	   0.82954	  -2.79364
3199658.18192	 208.00000	   0.41976	   0.83729	   0.04010	   0.83824	  -2.74189
3199661.51393	 208.00000	   0.33183	   0.85029	   0.04558	   0.85151	  -3.06840
3199665.71893	 208.00000	   0.26261	   0.86342	   0.05941	   0.86546	  -3.93640
3199671.02693	 208.00000	   0.20791	   0.87196	   0.07984	   0.87561	  -5.23131
3199677.73193	 208.00000	   0.16452	   0.87349	   0.10233	   0.87946	  -6.68157
3199686.20794	 208.00000	   0.13007	   0.86910	   0.12083	   0.87746	  -7.91501
3199696.89895	 208.00000	   0.10309	   0.86647	   0.13132	   0.87637	  -8.61771
3199710.41295	 208.00000	   0.08153	   0.87224	   0.13729	   0.88298	  -8.94521
3199727.50996	 208.00000	   0.06443	   0.88772	   0.14665	   0.89975	  -9.38067
3199749.09698	 208.00000	   0.05102	   0.91357	   0.15700	   0.92696	  -9.75139
3199776.33999	 208.00000	   0.04042	   0.95092	   0.17469	   0.96683	 -10.40937
3199810.83501	 208.00000	   0.03192	   0.99898	   0.20652	   1.02010	 -11.68029
3199854.38304	 208.00000	   0.02528	   1.04630	   0.25881	   1.07784	 -13.89384
3199909.44807	 208.00000	   0.01999	   1.08172	   0.32510	   1.12952	 -16.72773
3214293.98109	 209.00000	20004.45300	   0.37906	  -0.01909	   0.37954	   2.88250
3214294.12309	 209.00000	15829.12600	   0.38602	  -0.00288	   0.38603	   0.42721
3214294.26509	 209.00000	12516.70300	   0.39196	   0.00584	   0.39200	  -0.85402
3214294.40709	 209.00000	9909.44240	   0.39989	   0.01586	   0.40021	  -2.27134
3214294.57209	 209.00000	7835.48000	   0.40834	   0.02165	   0.40891	  -3.03502
3214294.77209	 209.00000	6217.24610	   0.41301	   0.02844	   0.41399	  -3.93930
3214295.01009	 209.00000	4905.29100	   0.42038	   0.03293	   0.42167	  -4.47959
3214295.24909	 209.00000	3881.27370	   0.42829	   0.03630	   0.42982	  -4.84517
3214295.48709	 209.00000	3070.98270	   0.43686	   0.03939	   0.43864	  -5.15280
3214295.72509	 209.00000	2430.77780	   0.44272	   0.04290	   0.44480	  -5.53409
3214295.96309	 209.00000	1923.15370	   0.45080	   0.04669	   0.45321	  -5.91357
3214296.20109	 209.00000	1522.43580	   0.45838	   0.04926	   0.46102	  -6.13341
3214296.43909	 209.00000	1203.84460	   0.46531	   0.05062	   0.46806	  -6.20843
3214296.67809	 209.00000	 952.86591	   0.47291	   0.05290	   0.47586	  -6.38304
3214296.91609	 209.00000	 754.27557	   0.48106	   0.05525	   0.48422	  -6.55140
3214297.15409	 209.00000	 596.71857	   0.48923	   0.05703	   0.49255	  -6.64841
3214297.39109	 209.00000	 471.96338	   0.49657	   0.06009	   0.50019	  -6.90039
3214297.63009	 209.00000	 373.20856	   0.50517	   0.06445	   0.50927	  -7.27033
3214297.86809	 209.00000	 295.47278	   0.51381	   0.07053	   0.51863	  -7.81586
3214298.10709	 209.00000	 233.87738	   0.52514	   0.07183	   0.53003	  -7.78854
3214298.34509	 209.00000	 185.05922	   0.53372	   0.07829	   0.53943	  -8.34503
3214298.58109	 209.00000	 146.35823	   0.54442	   0.08115	   0.55043	  -8.47756
3214298.81809	 209.00000	 115.77804	   0.55676	   0.08868	   0.56378	  -9.05018
3214299.05209	 209.00000	  91.67210	   0.56783	   0.09584	   0.57586	  -9.57989
3214299.29709	 209.00000	  72.51701	   0.58287	   0.10498	   0.59225	 -10.21005
3214299.52709	 209.00000	  57.36816	   0.59958	   0.11179	   0.60991	 -10.56113
3214299.76309	 209.00000	  45.36290	   0.61932	   0.12078	   0.63099	 -11.03581
3214299.99509	 209.00000	  35.93134	   0.64389	   0.12476	   0.65586	 -10.96598
3214300.24609	 209.00000	  28.40909	   0.66763	   0.12817	   0.67982	 -10.86716
3214300.46009	 209.00000	  22.48202	   0.69381	   0.12768	   0.70546	 -10.42751
3214300.72509	 209.00000	  17.79613	   0.71876	   0.12085	   0.72884	  -9.54430
3214300.97709	 209.00000	  14.06813	   0.74089	   0.11254	   0.74939	  -8.63681
3214301.19309	 209.00000	  11.14480	   0.76010	   0.10135	   0.76683	  -7.59477
3214301.46109	 209.00000	   8.81772	   0.77532	   0.09180	   0.78073	  -6.75226
3214301.63909	 209.00000	   6.97545	   0.78729	   0.07849	   0.79119	  -5.69320
3214301.85709	 209.00000	   5.51730	   0.79585	   0.06737	   0.79869	  -4.83856
3214302.12609	 209.00000	   4.36941	   0.80493	   0.06142	   0.80727	  -4.36381
3214302.46209	 209.00000	   3.45686	   0.80968	   0.05523	   0.81156	  -3.90213
3214302.88009	 209.00000	   2.73547	   0.81153	   0.04915	   0.81302	  -3.46559
3214303.40510	 209.00000	   2.16054	   0.81479	   0.04331	   0.81594	  -3.04258
3214304.06510	 209.00000	   1.70952	   0.81891	   0.03858	   0.81982	  -2.69706
3214304.89310	 209.00000	   1.35352	   0.82415	   0.03530	   0.82490	  -2.45281
3214305.93610	 209.00000	   1.07079	   0.83157	   0.03525	   0.83231	  -2.42760
3214307.25010	 209.00000	   0.84734	   0.83783	   0.04063	   0.83881	  -2.77622
3214308.90610	 209.00000	   0.67072	   0.84111	   0.04873	   0.84252	  -3.31577
3214310.99410	 209.00000	   0.53067	   0.83913	   0.05658	   0.84103	  -3.85738
