Repository: kbm2110/Battery_Diagnostics_Thesis

# Battery_Diagnostics_Thesis
 Data-driven battery diagnostics using EIS

**Author:** Bala Manikanta Yaswanth Kanagarla
**Institution:** Technische Hochschule Ingolstadt (THI)
**Supervisor:** Prof. Dr. H.-G. Schweiger

## Overview

This project implements a machine learning framework for 
non-invasive State of Health (SoH) estimation of lithium-ion 
batteries using Electrochemical Impedance Spectroscopy (EIS).

Eight physically interpretable features are extracted from 
impedance spectra and used to train six ML models under a 
strict cell-level train-test split. The stacking ensemble 
achieves R² = 0.9122 and RMSE = 0.0234 on completely unseen 
cells.

---

File: data/EIS/EIS_state_IX_45C02.txt (part 25 of 37)
time/s	           cycle number	freq/Hz	           Re(Z)/Ohm	  -Im(Z)/Ohm	   |Z|/Ohm	   Phase(Z)/deg
3100874.69360	 201.00000	  35.93134	   0.67613	   0.13954	   0.69038	 -11.66120
3100874.94460	 201.00000	  28.40909	   0.69897	   0.15348	   0.71563	 -12.38434
3100875.15860	 201.00000	  22.48202	   0.72165	   0.17000	   0.74140	 -13.25587
3100875.42360	 201.00000	  17.79613	   0.75275	   0.18278	   0.77462	 -13.64803
3100875.67560	 201.00000	  14.06813	   0.78736	   0.19321	   0.81072	 -13.78743
3100875.89160	 201.00000	  11.14480	   0.82566	   0.20275	   0.85019	 -13.79691
3100876.15960	 201.00000	   8.81772	   0.86531	   0.20325	   0.88886	 -13.21839
3100876.33760	 201.00000	   6.97545	   0.90967	   0.19997	   0.93139	 -12.39827
3100876.55560	 201.00000	   5.51730	   0.94405	   0.18548	   0.96210	 -11.11549
3100876.82460	 201.00000	   4.36941	   0.97956	   0.17366	   0.99483	 -10.05321
3100877.15960	 201.00000	   3.45686	   1.00620	   0.15620	   1.01825	  -8.82383
3100877.57860	 201.00000	   2.73547	   1.03041	   0.13733	   1.03953	  -7.59119
3100878.10360	 201.00000	   2.16054	   1.04764	   0.12301	   1.05484	  -6.69677
3100878.76260	 201.00000	   1.70952	   1.06063	   0.10809	   1.06613	  -5.81888
3100879.59160	 201.00000	   1.35352	   1.07020	   0.09578	   1.07448	  -5.11442
3100880.63460	 201.00000	   1.07079	   1.07890	   0.08619	   1.08234	  -4.56771
3100881.94861	 201.00000	   0.84734	   1.08633	   0.08020	   1.08929	  -4.22235
3100883.60361	 201.00000	   0.67072	   1.09270	   0.07694	   1.09541	  -4.02759
3100885.69261	 201.00000	   0.53067	   1.09758	   0.07519	   1.10015	  -3.91907
3100888.32961	 201.00000	   0.41976	   1.10286	   0.07599	   1.10547	  -3.94170
3100891.66061	 201.00000	   0.33183	   1.11070	   0.08028	   1.11360	  -4.13389
3100895.86661	 201.00000	   0.26261	   1.11819	   0.08815	   1.12166	  -4.50736
3100901.17462	 201.00000	   0.20791	   1.12441	   0.09819	   1.12869	  -4.99090
3100907.87962	 201.00000	   0.16452	   1.13183	   0.10893	   1.13705	  -5.49743
3100916.35563	 201.00000	   0.13007	   1.14377	   0.12145	   1.15020	  -6.06124
3100927.04563	 201.00000	   0.10309	   1.15876	   0.13946	   1.16712	  -6.86251
3100940.55964	 201.00000	   0.08153	   1.17539	   0.16270	   1.18660	  -7.88099
3100957.65765	 201.00000	   0.06443	   1.19351	   0.18914	   1.20841	  -9.00501
3100979.24366	 201.00000	   0.05102	   1.21411	   0.21225	   1.23253	  -9.91613
3101006.48568	 201.00000	   0.04042	   1.24649	   0.24037	   1.26946	 -10.91475
3101040.98170	 201.00000	   0.03192	   1.28565	   0.27897	   1.31557	 -12.24290
3101084.52873	 201.00000	   0.02528	   1.32175	   0.32429	   1.36095	 -13.78501
3101139.59476	 201.00000	   0.01999	   1.35883	   0.36541	   1.40710	 -15.05148
3115561.95787	 202.00000	20004.45300	   0.40000	  -0.00412	   0.40002	   0.58983
3115562.10087	 202.00000	15829.12600	   0.40668	   0.01129	   0.40684	  -1.58982
3115562.24287	 202.00000	12516.70300	   0.41932	   0.01942	   0.41977	  -2.65160
3115562.38487	 202.00000	9909.44240	   0.42700	   0.02839	   0.42794	  -3.80326
3115562.54887	 202.00000	7835.48000	   0.43873	   0.03491	   0.44012	  -4.54918
3115562.74987	 202.00000	6217.24610	   0.44628	   0.03984	   0.44806	  -5.10188
3115562.98787	 202.00000	4905.29100	   0.45360	   0.04225	   0.45557	  -5.32189
3115563.22687	 202.00000	3881.27370	   0.46210	   0.04598	   0.46438	  -5.68177
3115563.46487	 202.00000	3070.98270	   0.47025	   0.04937	   0.47283	  -5.99297
3115563.70287	 202.00000	2430.77780	   0.47865	   0.05136	   0.48139	  -6.12499
3115563.94087	 202.00000	1923.15370	   0.48816	   0.05221	   0.49095	  -6.10413
3115564.17887	 202.00000	1522.43580	   0.49520	   0.05740	   0.49851	  -6.61210
3115564.41687	 202.00000	1203.84460	   0.50353	   0.05745	   0.50680	  -6.50897
3115564.65587	 202.00000	 952.86591	   0.51446	   0.06096	   0.51806	  -6.75809
3115564.89387	 202.00000	 754.27557	   0.52257	   0.06355	   0.52642	  -6.93414
3115565.13087	 202.00000	 596.71857	   0.53323	   0.06449	   0.53712	  -6.89625
3115565.36887	 202.00000	 471.96338	   0.54027	   0.06764	   0.54448	  -7.13602
3115565.60787	 202.00000	 373.20856	   0.55121	   0.07159	   0.55584	  -7.40045
3115565.84487	 202.00000	 295.47278	   0.56170	   0.07387	   0.56653	  -7.49197
3115566.08487	 202.00000	 233.87738	   0.57073	   0.07833	   0.57608	  -7.81497
3115566.32287	 202.00000	 185.05922	   0.58155	   0.08218	   0.58733	  -8.04295
3115566.55887	 202.00000	 146.35823	   0.59293	   0.08727	   0.59931	  -8.37334
3115566.79487	 202.00000	 115.77804	   0.60477	   0.09259	   0.61182	  -8.70443
3115567.02987	 202.00000	  91.67210	   0.61570	   0.09927	   0.62365	  -9.15935
3115567.27487	 202.00000	  72.51701	   0.62937	   0.10797	   0.63856	  -9.73445
3115567.50387	 202.00000	  57.36816	   0.64425	   0.11546	   0.65452	 -10.16063
3115567.74087	 202.00000	  45.36290	   0.65947	   0.12681	   0.67155	 -10.88494
3115567.97287	 202.00000	  35.93134	   0.67733	   0.13976	   0.69160	 -11.65864
3115568.22287	 202.00000	  28.40909	   0.69797	   0.15381	   0.71472	 -12.42780
3115568.43787	 202.00000	  22.48202	   0.72281	   0.16968	   0.74246	 -13.21066
3115568.70287	 202.00000	  17.79613	   0.75182	   0.18419	   0.77405	 -13.76605
3115568.95487	 202.00000	  14.06813	   0.78612	   0.19600	   0.81018	 -14.00016
3115569.17087	 202.00000	  11.14480	   0.82492	   0.20251	   0.84942	 -13.79257
3115569.43787	 202.00000	   8.81772	   0.86689	   0.20632	   0.89110	 -13.38735
3115569.61687	 202.00000	   6.97545	   0.90992	   0.19919	   0.93147	 -12.34809
3115569.83487	 202.00000	   5.51730	   0.94358	   0.18993	   0.96250	 -11.38085
3115570.10387	 202.00000	   4.36941	   0.98075	   0.17422	   0.99610	 -10.07266
3115570.43887	 202.00000	   3.45686	   1.00784	   0.15734	   1.02004	  -8.87337
3115570.85787	 202.00000	   2.73547	   1.02976	   0.13969	   1.03919	  -7.72533
3115571.38287	 202.00000	   2.16054	   1.04944	   0.12229	   1.05654	  -6.64684
3115572.04187	 202.00000	   1.70952	   1.06342	   0.10858	   1.06895	  -5.82978
3115572.87087	 202.00000	   1.35352	   1.07268	   0.09662	   1.07702	  -5.14685
3115573.91387	 202.00000	   1.07079	   1.08076	   0.08746	   1.08430	  -4.62674
3115575.22787	 202.00000	   0.84734	   1.08820	   0.08005	   1.09114	  -4.20695
3115576.88287	 202.00000	   0.67072	   1.09475	   0.07682	   1.09744	  -4.01419
3115578.97188	 202.00000	   0.53067	   1.10022	   0.07633	   1.10286	  -3.96840
3115581.60888	 202.00000	   0.41976	   1.10553	   0.07740	   1.10823	  -4.00492
3115584.93988	 202.00000	   0.33183	   1.11185	   0.07992	   1.11472	  -4.11155
3115589.14588	 202.00000	   0.26261	   1.11971	   0.08696	   1.12308	  -4.44083
3115594.45389	 202.00000	   0.20791	   1.12818	   0.09764	   1.13239	  -4.94653
3115601.15889	 202.00000	   0.16452	   1.13577	   0.11092	   1.14118	  -5.57768
3115609.63489	 202.00000	   0.13007	   1.14531	   0.12375	   1.15198	  -6.16677
3115620.32490	 202.00000	   0.10309	   1.15920	   0.13936	   1.16755	  -6.85543
3115633.83891	 202.00000	   0.08153	   1.17866	   0.16046	   1.18953	  -7.75257
3115650.93692	 202.00000	   0.06443	   1.19839	   0.18732	   1.21294	  -8.88403
3115672.52293	 202.00000	   0.05102	   1.21679	   0.21579	   1.23577	 -10.05635
3115699.76595	 202.00000	   0.04042	   1.24349	   0.24179	   1.26678	 -11.00350
3115734.26197	 202.00000	   0.03192	   1.28250	   0.27394	   1.31143	 -12.05729
3115777.80899	 202.00000	   0.02528	   1.32728	   0.31675	   1.36455	 -13.42237
3115832.87403	 202.00000	   0.01999	   1.36890	   0.36565	   1.41689	 -14.95525
3130243.04424	 203.00000	20004.45300	   0.39914	  -0.00497	   0.39918	   0.71308
3130243.18724	 203.00000	15829.12600	   0.40974	   0.01030	   0.40987	  -1.43931
3130243.32924	 203.00000	12516.70300	   0.42029	   0.01983	   0.42076	  -2.70147
3130243.47124	 203.00000	9909.44240	   0.42825	   0.02883	   0.42922	  -3.85081
3130243.63524	 203.00000	7835.48000	   0.43870	   0.03421	   0.44003	  -4.45953
3130243.83624	 203.00000	6217.24610	   0.44654	   0.03902	   0.44824	  -4.99380
3130244.07424	 203.00000	4905.29100	   0.45509	   0.04237	   0.45706	  -5.31941
3130244.31224	 203.00000	3881.27370	   0.46281	   0.04665	   0.46516	  -5.75562
3130244.55024	 203.00000	3070.98270	   0.47076	   0.04766	   0.47317	  -5.78148
3130244.78924	 203.00000	2430.77780	   0.47956	   0.05016	   0.48218	  -5.97083
3130245.02724	 203.00000	1923.15370	   0.48854	   0.05372	   0.49149	  -6.27526
3130245.26524	 203.00000	1522.43580	   0.49669	   0.05603	   0.49984	  -6.43637
3130245.50324	 203.00000	1203.84460	   0.50421	   0.05896	   0.50764	  -6.66952
3130245.74224	 203.00000	 952.86591	   0.51407	   0.06078	   0.51765	  -6.74266
3130245.98024	 203.00000	 754.27557	   0.52159	   0.06153	   0.52521	  -6.72742
3130246.21724	 203.00000	 596.71857	   0.53202	   0.06432	   0.53589	  -6.89317
3130246.45524	 203.00000	 471.96338	   0.54127	   0.06974	   0.54574	  -7.34176
3130246.69424	 203.00000	 373.20856	   0.55112	   0.07242	   0.55586	  -7.48589
3130246.93124	 203.00000	 295.47278	   0.56138	   0.07588	   0.56648	  -7.69819
3130247.17124	 203.00000	 233.87738	   0.57090	   0.07872	   0.57630	  -7.85060
3130247.40924	 203.00000	 185.05922	   0.58138	   0.08310	   0.58729	  -8.13413
3130247.64524	 203.00000	 146.35823	   0.59350	   0.08674	   0.59980	  -8.31470
3130247.88124	 203.00000	 115.77804	   0.60528	   0.09285	   0.61236	  -8.72090
3130248.11624	 203.00000	  91.67210	   0.61683	   0.09950	   0.62481	  -9.16343
3130248.36124	 203.00000	  72.51701	   0.63129	   0.10858	   0.64056	  -9.75903
3130248.59024	 203.00000	  57.36816	   0.64450	   0.11663	   0.65497	 -10.25698
3130248.82724	 203.00000	  45.36290	   0.66007	   0.12705	   0.67219	 -10.89463
3130249.05924	 203.00000	  35.93134	   0.67745	   0.13882	   0.69153	 -11.58051
3130249.31024	 203.00000	  28.40909	   0.69788	   0.15441	   0.71476	 -12.47588
3130249.52424	 203.00000	  22.48202	   0.72243	   0.16875	   0.74188	 -13.14747
3130249.78924	 203.00000	  17.79613	   0.75282	   0.18403	   0.77499	 -13.73654
3130250.04124	 203.00000	  14.06813	   0.78757	   0.19591	   0.81157	 -13.96931
3130250.25624	 203.00000	  11.14480	   0.82588	   0.20254	   0.85035	 -13.77920
3130250.52424	 203.00000	   8.81772	   0.86717	   0.20601	   0.89131	 -13.36398
3130250.70225	 203.00000	   6.97545	   0.91022	   0.19879	   0.93168	 -12.31965
3130250.92025	 203.00000	   5.51730	   0.94449	   0.19123	   0.96365	 -11.44612
3130251.18925	 203.00000	   4.36941	   0.98085	   0.17407	   0.99617	 -10.06361
3130251.52425	 203.00000	   3.45686	   1.00926	   0.15890	   1.02169	  -8.94756
3130251.94325	 203.00000	   2.73547	   1.03114	   0.13946	   1.04053	  -7.70270
3130252.46825	 203.00000	   2.16054	   1.04985	   0.12251	   1.05697	  -6.65591
3130253.12725	 203.00000	   1.70952	   1.06408	   0.10878	   1.06962	  -5.83679
3130253.95625	 203.00000	   1.35352	   1.07378	   0.09675	   1.07813	  -5.14867
3130254.99925	 203.00000	   1.07079	   1.08208	   0.08720	   1.08559	  -4.60740
3130256.31325	 203.00000	   0.84734	   1.08970	   0.08005	   1.09264	  -4.20165
3130257.96825	 203.00000	   0.67072	   1.09668	   0.07697	   1.09937	  -4.01464
3130260.05725	 203.00000	   0.53067	   1.10210	   0.07657	   1.10475	  -3.97439
3130262.69425	 203.00000	   0.41976	   1.10728	   0.07780	   1.11001	  -4.01919
3130266.02525	 203.00000	   0.33183	   1.11355	   0.08055	   1.11646	  -4.13715
3130270.23126	 203.00000	   0.26261	   1.12133	   0.08653	   1.12466	  -4.41258
3130275.53926	 203.00000	   0.20791	   1.12943	   0.09613	   1.13351	  -4.86493
3130282.24426	 203.00000	   0.16452	   1.13735	   0.10942	   1.14260	  -5.49544
3130290.72027	 203.00000	   0.13007	   1.14664	   0.12301	   1.15322	  -6.12337
3130301.41028	 203.00000	   0.10309	   1.16110	   0.13841	   1.16932	  -6.79774
3130314.92428	 203.00000	   0.08153	   1.18098	   0.16088	   1.19189	  -7.75759
3130332.02229	 203.00000	   0.06443	   1.20205	   0.18905	   1.21683	  -8.93768
3130353.60931	 203.00000	   0.05102	   1.22090	   0.21970	   1.24051	 -10.20099
3130380.85132	 203.00000	   0.04042	   1.24502	   0.24495	   1.26889	 -11.13041
3130415.34734	 203.00000	   0.03192	   1.28137	   0.27258	   1.31004	 -12.00926
3130458.89437	 203.00000	   0.02528	   1.32548	   0.31036	   1.36133	 -13.17848
3130513.96040	 203.00000	   0.01999	   1.37051	   0.35500	   1.41574	 -14.52196
3144916.60496	 204.00000	20004.45300	   0.39897	  -0.00394	   0.39899	   0.56531
3144916.74796	 204.00000	15829.12600	   0.40803	   0.00920	   0.40813	  -1.29189
3144916.88996	 204.00000	12516.70300	   0.41845	   0.01968	   0.41891	  -2.69315
3144917.03196	 204.00000	9909.44240	   0.42897	   0.02739	   0.42984	  -3.65322
3144917.19596	 204.00000	7835.48000	   0.43704	   0.03348	   0.43832	  -4.38102
3144917.39696	 204.00000	6217.24610	   0.44610	   0.03948	   0.44784	  -5.05735
3144917.63496	 204.00000	4905.29100	   0.45459	   0.04219	   0.45654	  -5.30247
3144917.87296	 204.00000	3881.27370	   0.46306	   0.04700	   0.46544	  -5.79555
3144918.11196	 204.00000	3070.98270	   0.47067	   0.04892	   0.47320	  -5.93399
3144918.34996	 204.00000	2430.77780	   0.48037	   0.05115	   0.48309	  -6.07797
3144918.58796	 204.00000	1923.15370	   0.48707	   0.05369	   0.49002	  -6.29011
3144918.82596	 204.00000	1522.43580	   0.49609	   0.05582	   0.49922	  -6.41946
3144919.06396	 204.00000	1203.84460	   0.50543	   0.05863	   0.50882	  -6.61631
3144919.30296	 204.00000	 952.86591	   0.51422	   0.06129	   0.51786	  -6.79730
3144919.54096	 204.00000	 754.27557	   0.52312	   0.06195	   0.52678	  -6.75389
3144919.77796	 204.00000	 596.71857	   0.53179	   0.06548	   0.53581	  -7.01978
3144920.01596	 204.00000	 471.96338	   0.54258	   0.06815	   0.54684	  -7.15878
3144920.25496	 204.00000	 373.20856	   0.55171	   0.07158	   0.55633	  -7.39237
3144920.49296	 204.00000	 295.47278	   0.56250	   0.07432	   0.56739	  -7.52684
3144920.73196	 204.00000	 233.87738	   0.57022	   0.07842	   0.57559	  -7.83070
3144920.96996	 204.00000	 185.05922	   0.58153	   0.08203	   0.58728	  -8.02958
3144921.20596	 204.00000	 146.35823	   0.59376	   0.08723	   0.60013	  -8.35806
3144921.44196	 204.00000	 115.77804	   0.60506	   0.09473	   0.61243	  -8.89785
3144921.67696	 204.00000	  91.67210	   0.61712	   0.09922	   0.62505	  -9.13336
3144921.92196	 204.00000	  72.51701	   0.63087	   0.10853	   0.64014	  -9.76151
3144922.15096	 204.00000	  57.36816	   0.64409	   0.11753	   0.65472	 -10.34088
3144922.38796	 204.00000	  45.36290	   0.65930	   0.12854	   0.67171	 -11.03206
3144922.61996	 204.00000	  35.93134	   0.67712	   0.13962	   0.69137	 -11.65095
3144922.87096	 204.00000	  28.40909	   0.69793	   0.15318	   0.71454	 -12.37863
3144923.08496	 204.00000	  22.48202	   0.72236	   0.17075	   0.74226	 -13.29958
3144923.34996	 204.00000	  17.79613	   0.75392	   0.18368	   0.77597	 -13.69266
3144923.60196	 204.00000	  14.06813	   0.78731	   0.19631	   0.81141	 -14.00051
3144923.81796	 204.00000	  11.14480	   0.82741	   0.20466	   0.85234	 -13.89315
3144924.08596	 204.00000	   8.81772	   0.86932	   0.20597	   0.89338	 -13.32965
3144924.26396	 204.00000	   6.97545	   0.90880	   0.19903	   0.93034	 -12.35304
3144924.48196	 204.00000	   5.51730	   0.94718	   0.19186	   0.96642	 -11.45107
3144924.75096	 204.00000	   4.36941	   0.98055	   0.17393	   0.99586	 -10.05833
3144925.08596	 204.00000	   3.45686	   1.01083	   0.15868	   1.02321	  -8.92120
3144925.50496	 204.00000	   2.73547	   1.03339	   0.14080	   1.04294	  -7.75856
3144926.02996	 204.00000	   2.16054	   1.05093	   0.12234	   1.05803	  -6.64021
3144926.68896	 204.00000	   1.70952	   1.06434	   0.10850	   1.06985	  -5.82066
3144927.51796	 204.00000	   1.35352	   1.07472	   0.09708	   1.07910	  -5.16156
3144928.56096	 204.00000	   1.07079	   1.08241	   0.08829	   1.08601	  -4.66339
3144929.87497	 204.00000	   0.84734	   1.09022	   0.08112	   1.09323	  -4.25511
3144931.52997	 204.00000	   0.67072	   1.09630	   0.07691	   1.09900	  -4.01284
3144933.61897	 204.00000	   0.53067	   1.10274	   0.07586	   1.10535	  -3.93555
3144936.25597	 204.00000	   0.41976	   1.10867	   0.07780	   1.11139	  -4.01428
3144939.58697	 204.00000	   0.33183	   1.11378	   0.08106	   1.11673	  -4.16241
3144943.79297	 204.00000	   0.26261	   1.12120	   0.08604	   1.12449	  -4.38807
3144949.10098	 204.00000	   0.20791	   1.13075	   0.09586	   1.13481	  -4.84555
3144955.80598	 204.00000	   0.16452	   1.14014	   0.10986	   1.14542	  -5.50374
3144964.28199	 204.00000	   0.13007	   1.14925	   0.12561	   1.15610	  -6.23771
3144974.97199	 204.00000	   0.10309	   1.16054	   0.14003	   1.16895	  -6.87985
3144988.48600	 204.00000	   0.08153	   1.17893	   0.15858	   1.18955	  -7.66084
3145005.58401	 204.00000	   0.06443	   1.20124	   0.18384	   1.21522	  -8.70122
3145027.17102	 204.00000	   0.05102	   1.22354	   0.21468	   1.24223	  -9.95155
3145054.41304	 204.00000	   0.04042	   1.24638	   0.24414	   1.27007	 -11.08282
3145088.90906	 204.00000	   0.03192	   1.28138	   0.27318	   1.31018	 -12.03471
3145132.45609	 204.00000	   0.02528	   1.32724	   0.31123	   1.36324	 -13.19713
3145187.52212	 204.00000	   0.01999	   1.37681	   0.35819	   1.42264	 -14.58262
3159593.72670	 205.00000	20004.45300	   0.39931	  -0.00456	   0.39934	   0.65407
3159593.86970	 205.00000	15829.12600	   0.41063	   0.01023	   0.41075	  -1.42663
3159594.01170	 205.00000	12516.70300	   0.41907	   0.01983	   0.41954	  -2.70960
3159594.15370	 205.00000	9909.44240	   0.42958	   0.02874	   0.43054	  -3.82767
3159594.31770	 205.00000	7835.48000	   0.43782	   0.03521	   0.43924	  -4.59784
3159594.51870	 205.00000	6217.24610	   0.44520	   0.03908	   0.44692	  -5.01687
3159594.75670	 205.00000	4905.29100	   0.45516	   0.04270	   0.45716	  -5.35880
3159594.99570	 205.00000	3881.27370	   0.46339	   0.04613	   0.46568	  -5.68513
3159595.23370	 205.00000	3070.98270	   0.47141	   0.04863	   0.47391	  -5.88939
3159595.47170	 205.00000	2430.77780	   0.47911	   0.05164	   0.48189	  -6.15197
3159595.70970	 205.00000	1923.15370	   0.48693	   0.05420	   0.48994	  -6.35202
3159595.94770	 205.00000	1522.43580	   0.49650	   0.05535	   0.49958	  -6.36150
3159596.18570	 205.00000	1203.84460	   0.50555	   0.05770	   0.50883	  -6.51101
3159596.42470	 205.00000	 952.86591	   0.51390	   0.06134	   0.51755	  -6.80632
3159596.66270	 205.00000	 754.27557	   0.52284	   0.06271	   0.52659	  -6.83964
3159596.89970	 205.00000	 596.71857	   0.53234	   0.06605	   0.53642	  -7.07289
3159597.13770	 205.00000	 471.96338	   0.53988	   0.06844	   0.54420	  -7.22424
3159597.37670	 205.00000	 373.20856	   0.55155	   0.07229	   0.55627	  -7.46648
3159597.61470	 205.00000	 295.47278	   0.56257	   0.07404	   0.56742	  -7.49725
3159597.85370	 205.00000	 233.87738	   0.57250	   0.07884	   0.57791	  -7.84145
3159598.09170	 205.00000	 185.05922	   0.58282	   0.08343	   0.58876	  -8.14630
3159598.32770	 205.00000	 146.35823	   0.59337	   0.08907	   0.60002	  -8.53715
3159598.56470	 205.00000	 115.77804	   0.60471	   0.09331	   0.61186	  -8.77233
3159598.79870	 205.00000	  91.67210	   0.61664	   0.10084	   0.62484	  -9.28739
3159599.04370	 205.00000	  72.51701	   0.62993	   0.10744	   0.63903	  -9.67948
3159599.27270	 205.00000	  57.36816	   0.64553	   0.11546	   0.65577	 -10.14077
3159599.50970	 205.00000	  45.36290	   0.66088	   0.12799	   0.67316	 -10.96054
3159599.74170	 205.00000	  35.93134	   0.67847	   0.14115	   0.69300	 -11.75201
3159599.99270	 205.00000	  28.40909	   0.69853	   0.15317	   0.71513	 -12.36735
3159600.20670	 205.00000	  22.48202	   0.72404	   0.16917	   0.74354	 -13.15085
3159600.47170	 205.00000	  17.79613	   0.75303	   0.18365	   0.77510	 -13.70595
3159600.72371	 205.00000	  14.06813	   0.78738	   0.19558	   0.81131	 -13.94986
3159600.93971	 205.00000	  11.14480	   0.82693	   0.20144	   0.85111	 -13.69068
3159601.20771	 205.00000	   8.81772	   0.86749	   0.20619	   0.89165	 -13.37010
3159601.38571	 205.00000	   6.97545	   0.91157	   0.20213	   0.93371	 -12.50238
3159601.60371	 205.00000	   5.51730	   0.94641	   0.18904	   0.96511	 -11.29610
3159601.87271	 205.00000	   4.36941	   0.98206	   0.17561	   0.99764	 -10.13853
3159602.20771	 205.00000	   3.45686	   1.00876	   0.15909	   1.02123	  -8.96240
3159602.62671	 205.00000	   2.73547	   1.03280	   0.13897	   1.04210	  -7.66348
3159603.15171	 205.00000	   2.16054	   1.05097	   0.12290	   1.05813	  -6.66988
3159603.81171	 205.00000	   1.70952	   1.06388	   0.10931	   1.06948	  -5.86624
3159604.63971	 205.00000	   1.35352	   1.07440	   0.09660	   1.07874	  -5.13763
3159605.68271	 205.00000	   1.07079	   1.08322	   0.08711	   1.08672	  -4.59781
3159606.99671	 205.00000	   0.84734	   1.09083	   0.08103	   1.09384	  -4.24841
3159608.65271	 205.00000	   0.67072	   1.09696	   0.07776	   1.09971	  -4.05465
3159610.74071	 205.00000	   0.53067	   1.10187	   0.07673	   1.10454	  -3.98337
3159613.37771	 205.00000	   0.41976	   1.10770	   0.07681	   1.11036	  -3.96689
3159616.70871	 205.00000	   0.33183	   1.11470	   0.08020	   1.11758	  -4.11543
3159620.91472	 205.00000	   0.26261	   1.12243	   0.08729	   1.12582	  -4.44713
3159626.22272	 205.00000	   0.20791	   1.12904	   0.09697	   1.13320	  -4.90885
3159632.92772	 205.00000	   0.16452	   1.13615	   0.10793	   1.14126	  -5.42647
3159641.40373	 205.00000	   0.13007	   1.14851	   0.12128	   1.15489	  -6.02774
3159652.09474	 205.00000	   0.10309	   1.16402	   0.13952	   1.17235	  -6.83496
3159665.60774	 205.00000	   0.08153	   1.18143	   0.16395	   1.19275	  -7.90085
3159682.70575	 205.00000	   0.06443	   1.19955	   0.19192	   1.21480	  -9.08982
3159704.29277	 205.00000	   0.05102	   1.21781	   0.21562	   1.23675	 -10.04035
3159731.53478	 205.00000	   0.04042	   1.24757	   0.23962	   1.27038	 -10.87254
3159766.03080	 205.00000	   0.03192	   1.28732	   0.27266	   1.31588	 -11.95866
3159809.57783	 205.00000	   0.02528	   1.32481	   0.31396	   1.36150	 -13.33216
3159864.64386	 205.00000	   0.01999	   1.36405	   0.35601	   1.40975	 -14.62765
3174252.05310	 206.00000	20004.45300	   0.39958	  -0.00377	   0.39960	   0.54053
3174252.19610	 206.00000	15829.12600	   0.41038	   0.00974	   0.41050	  -1.35968
3174252.33810	 206.00000	12516.70300	   0.42083	   0.01905	   0.42126	  -2.59211
3174252.48010	 206.00000	9909.44240	   0.42809	   0.02858	   0.42904	  -3.81894
3174252.64410	 206.00000	7835.48000	   0.43909	   0.03487	   0.44047	  -4.54038
3174252.84510	 206.00000	6217.24610	   0.44694	   0.03841	   0.44859	  -4.91177
3174253.08310	 206.00000	4905.29100	   0.45587	   0.04403	   0.45799	  -5.51655
3174253.32110	 206.00000	3881.27370	   0.46389	   0.04534	   0.46611	  -5.58269
3174253.56010	 206.00000	3070.98270	   0.47178	   0.05017	   0.47444	  -6.07000
3174253.79810	 206.00000	2430.77780	   0.47963	   0.05180	   0.48242	  -6.16437
3174254.03610	 206.00000	1923.15370	   0.48913	   0.05324	   0.49202	  -6.21249
3174254.27410	 206.00000	1522.43580	   0.49644	   0.05604	   0.49960	  -6.44045
3174254.51210	 206.00000	1203.84460	   0.50452	   0.05835	   0.50789	  -6.59669
3174254.75110	 206.00000	 952.86591	   0.51300	   0.06075	   0.51658	  -6.75409
3174254.98910	 206.00000	 754.27557	   0.52206	   0.06274	   0.52582	  -6.85284
3174255.22610	 206.00000	 596.71857	   0.53313	   0.06501	   0.53708	  -6.95261
3174255.46410	 206.00000	 471.96338	   0.54126	   0.06878	   0.54561	  -7.24184
3174255.70310	 206.00000	 373.20856	   0.55314	   0.07038	   0.55760	  -7.25094
3174255.94110	 206.00000	 295.47278	   0.56051	   0.07476	   0.56547	  -7.59678
3174256.18010	 206.00000	 233.87738	   0.57249	   0.07863	   0.57787	  -7.82087
3174256.41810	 206.00000	 185.05922	   0.58162	   0.08313	   0.58753	  -8.13411
3174256.65410	 206.00000	 146.35823	   0.59299	   0.08646	   0.59926	  -8.29557
3174256.89010	 206.00000	 115.77804	   0.60506	   0.09168	   0.61196	  -8.61610
3174257.12510	 206.00000	  91.67210	   0.61810	   0.09969	   0.62609	  -9.16189
3174257.37010	 206.00000	  72.51701	   0.62984	   0.10735	   0.63892	  -9.67271
3174257.59910	 206.00000	  57.36816	   0.64588	   0.11718	   0.65642	 -10.28330
3174257.83610	 206.00000	  45.36290	   0.66065	   0.12666	   0.67269	 -10.85332
3174258.06810	 206.00000	  35.93134	   0.67783	   0.14110	   0.69236	 -11.75934
3174258.31811	 206.00000	  28.40909	   0.69837	   0.15497	   0.71536	 -12.51151
3174258.53311	 206.00000	  22.48202	   0.72483	   0.16908	   0.74429	 -13.13029
3174258.79811	 206.00000	  17.79613	   0.75299	   0.18368	   0.77507	 -13.70859
3174259.05011	 206.00000	  14.06813	   0.78870	   0.19561	   0.81259	 -13.92936
3174259.26611	 206.00000	  11.14480	   0.82831	   0.20259	   0.85273	 -13.74367
3174259.53311	 206.00000	   8.81772	   0.86745	   0.20532	   0.89142	 -13.31649
3174259.71211	 206.00000	   6.97545	   0.90947	   0.20270	   0.93179	 -12.56465
3174259.93011	 206.00000	   5.51730	   0.95026	   0.18860	   0.96879	 -11.22567
3174260.19911	 206.00000	   4.36941	   0.98082	   0.17780	   0.99681	 -10.27490
3174260.53411	 206.00000	   3.45686	   1.00984	   0.15733	   1.02203	  -8.85503
3174260.95311	 206.00000	   2.73547	   1.03344	   0.14117	   1.04303	  -7.77844
3174261.47811	 206.00000	   2.16054	   1.05056	   0.12378	   1.05782	  -6.71968
3174262.13711	 206.00000	   1.70952	   1.06462	   0.10842	   1.07013	  -5.81499
3174262.96611	 206.00000	   1.35352	   1.07556	   0.09688	   1.07992	  -5.14712
3174264.00911	 206.00000	   1.07079	   1.08449	   0.08769	   1.08803	  -4.62300
3174265.32311	 206.00000	   0.84734	   1.09166	   0.08225	   1.09475	  -4.30900
3174266.97811	 206.00000	   0.67072	   1.09748	   0.07777	   1.10023	  -4.05324
3174269.06711	 206.00000	   0.53067	   1.10334	   0.07579	   1.10594	  -3.92941
3174271.70411	 206.00000	   0.41976	   1.10989	   0.07716	   1.11256	  -3.97697
3174275.03512	 206.00000	   0.33183	   1.11636	   0.08205	   1.11938	  -4.20361
3174279.24012	 206.00000	   0.26261	   1.12190	   0.08770	   1.12532	  -4.46970
3174284.54812	 206.00000	   0.20791	   1.12934	   0.09619	   1.13343	  -4.86807
3174291.25312	 206.00000	   0.16452	   1.13987	   0.10727	   1.14490	  -5.37623
3174299.72913	 206.00000	   0.13007	   1.15292	   0.12339	   1.15951	  -6.10862
3174310.41914	 206.00000	   0.10309	   1.16579	   0.14415	   1.17466	  -7.04887
3174323.93314	 206.00000	   0.08153	   1.17809	   0.16568	   1.18969	  -8.00530
3174341.03115	 206.00000	   0.06443	   1.19620	   0.18926	   1.21108	  -8.99077
3174362.61717	 206.00000	   0.05102	   1.22272	   0.21022	   1.24066	  -9.75543
3174389.86018	 206.00000	   0.04042	   1.25437	   0.24202	   1.27751	 -10.92053
3174424.35620	 206.00000	   0.03192	   1.28473	   0.28048	   1.31499	 -12.31552
3174467.90323	 206.00000	   0.02528	   1.31877	   0.31540	   1.35596	 -13.45014
3174522.96926	 206.00000	   0.01999	   1.36642	   0.34957	   1.41042	 -14.35005
3188913.02832	 207.00000	20004.45300	   0.40017	  -0.00263	   0.40018	   0.37596
3188913.17132	 207.00000	15829.12600	   0.41002	   0.01008	   0.41014	  -1.40821
3188913.31332	 207.00000	12516.70300	   0.42009	   0.02048	   0.42059	  -2.79076
3188913.45532	 207.00000	9909.44240	   0.42849	   0.02855	   0.42944	  -3.81257
3188913.61932	 207.00000	7835.48000	   0.43895	   0.03346	   0.44023	  -4.35968
3188913.82032	 207.00000	6217.24610	   0.44623	   0.03806	   0.44785	  -4.87513
3188914.05832	 207.00000	4905.29100	   0.45443	   0.04306	   0.45647	  -5.41271
3188914.29732	 207.00000	3881.27370	   0.46477	   0.04535	   0.46698	  -5.57245
3188914.53532	 207.00000	3070.98270	   0.47219	   0.04853	   0.47467	  -5.86771
3188914.77332	 207.00000	2430.77780	   0.48033	   0.05207	   0.48315	  -6.18680
3188915.01132	 207.00000	1923.15370	   0.48703	   0.05436	   0.49006	  -6.36901
3188915.24932	 207.00000	1522.43580	   0.49659	   0.05737	   0.49989	  -6.59048
3188915.48732	 207.00000	1203.84460	   0.50472	   0.05961	   0.50823	  -6.73549
3188915.72632	 207.00000	 952.86591	   0.51340	   0.05993	   0.51689	  -6.65792
3188915.96432	 207.00000	 754.27557	   0.52202	   0.06131	   0.52560	  -6.69890
3188916.20132	 207.00000	 596.71857	   0.53232	   0.06493	   0.53627	  -6.95395
3188916.43932	 207.00000	 471.96338	   0.54221	   0.06842	   0.54651	  -7.19164
3188916.67832	 207.00000	 373.20856	   0.55139	   0.07066	   0.55590	  -7.30286
3188916.91632	 207.00000	 295.47278	   0.56163	   0.07572	   0.56671	  -7.67858
3188917.15532	 207.00000	 233.87738	   0.57345	   0.07915	   0.57889	  -7.85898
3188917.39332	 207.00000	 185.05922	   0.58203	   0.08334	   0.58797	  -8.14823
3188917.62932	 207.00000	 146.35823	   0.59377	   0.08713	   0.60013	  -8.34782
3188917.86532	 207.00000	 115.77804	   0.60643	   0.09372	   0.61363	  -8.78565
3188918.10033	 207.00000	  91.67210	   0.61798	   0.09956	   0.62594	  -9.15206
3188918.34533	 207.00000	  72.51701	   0.62990	   0.10748	   0.63900	  -9.68288
3188918.57433	 207.00000	  57.36816	   0.64520	   0.11618	   0.65558	 -10.20737
3188918.81133	 207.00000	  45.36290	   0.66012	   0.12811	   0.67243	 -10.98314
3188919.04333	 207.00000	  35.93134	   0.67804	   0.13950	   0.69224	 -11.62551
3188919.29433	 207.00000	  28.40909	   0.69778	   0.15381	   0.71454	 -12.43087
3188919.50833	 207.00000	  22.48202	   0.72207	   0.16902	   0.74159	 -13.17465
3188919.77333	 207.00000	  17.79613	   0.75357	   0.18375	   0.77565	 -13.70345
3188920.02533	 207.00000	  14.06813	   0.78796	   0.19806	   0.81247	 -14.10906
3188920.24133	 207.00000	  11.14480	   0.82651	   0.20486	   0.85152	 -13.92090
3188920.50933	 207.00000	   8.81772	   0.86949	   0.20488	   0.89330	 -13.25910
3188920.68733	 207.00000	   6.97545	   0.90889	   0.20085	   0.93081	 -12.46111
3188920.90533	 207.00000	   5.51730	   0.95052	   0.19238	   0.96979	 -11.44156
3188921.17433	 207.00000	   4.36941	   0.98040	   0.17609	   0.99609	 -10.18213
3188921.50933	 207.00000	   3.45686	   1.01078	   0.15753	   1.02298	  -8.85816
3188921.92833	 207.00000	   2.73547	   1.03379	   0.14139	   1.04342	  -7.78799
3188922.45333	 207.00000	   2.16054	   1.05121	   0.12377	   1.05847	  -6.71511
3188923.11233	 207.00000	   1.70952	   1.06456	   0.10921	   1.07015	  -5.85736
3188923.94133	 207.00000	   1.35352	   1.07551	   0.09632	   1.07981	  -5.11765
3188924.98433	 207.00000	   1.07079	   1.08370	   0.08832	   1.08730	  -4.65924
3188926.29833	 207.00000	   0.84734	   1.08974	   0.08097	   1.09274	  -4.24953
3188927.95333	 207.00000	   0.67072	   1.09633	   0.07726	   1.09905	  -4.03118
3188930.04233	 207.00000	   0.53067	   1.10296	   0.07503	   1.10550	  -3.89144
3188932.67933	 207.00000	   0.41976	   1.10964	   0.07739	   1.11234	  -3.98974
3188936.01034	 207.00000	   0.33183	   1.11533	   0.08184	   1.11833	  -4.19695
3188940.21634	 207.00000	   0.26261	   1.12113	   0.08822	   1.12460	  -4.49924
3188945.52434	 207.00000	   0.20791	   1.12898	   0.09496	   1.13297	  -4.80772
3188952.22935	 207.00000	   0.16452	   1.13943	   0.10636	   1.14438	  -5.33268
3188960.70535	 207.00000	   0.13007	   1.15134	   0.12276	   1.15787	  -6.08610
3188971.39536	 207.00000	   0.10309	   1.16284	   0.14183	   1.17146	  -6.95382
3188984.90936	 207.00000	   0.08153	   1.17652	   0.16124	   1.18752	  -7.80367
3189002.00738	 207.00000	   0.06443	   1.19747	   0.18446	   1.21160	  -8.75716
3189023.59439	 207.00000	   0.05102	   1.22660	   0.21135	   1.24468	  -9.77634
3189050.83640	 207.00000	   0.04042	   1.25620	   0.24810	   1.28047	 -11.17226
3189085.33242	 207.00000	   0.03192	   1.28377	   0.28581	   1.31520	 -12.55145
3189128.87945	 207.00000	   0.02528	   1.31743	   0.31544	   1.35466	 -13.46502
3189183.94548	 207.00000	   0.01999	   1.36696	   0.34664	   1.41022	 -14.22935
3203565.74568	 208.00000	20004.45300	   0.39931	  -0.00222	   0.39932	   0.31853
3203565.88868	 208.00000	15829.12600	   0.41063	   0.00988	   0.41075	  -1.37846
3203566.03068	 208.00000	12516.70300	   0.42028	   0.02025	   0.42077	  -2.75825
3203566.17268	 208.00000	9909.44240	   0.42887	   0.02884	   0.42984	  -3.84695
3203566.33668	 208.00000	7835.48000	   0.43862	   0.03427	   0.43995	  -4.46773
3203566.53768	 208.00000	6217.24610	   0.44779	   0.04007	   0.44958	  -5.11388
3203566.77568	 208.00000	4905.29100	   0.45461	   0.04250	   0.45659	  -5.34071
3203567.01368	 208.00000	3881.27370	   0.46407	   0.04705	   0.46645	  -5.78888
3203567.25268	 208.00000	3070.98270	   0.47306	   0.04875	   0.47557	  -5.88426
3203567.49068	 208.00000	2430.77780	   0.47976	   0.05095	   0.48246	  -6.06150
3203567.72868	 208.00000	1923.15370	   0.48798	   0.05411	   0.49097	  -6.32762
3203567.96668	 208.00000	1522.43580	   0.49605	   0.05367	   0.49894	  -6.17558
3203568.20468	 208.00000	1203.84460	   0.50632	   0.05900	   0.50975	  -6.64631
3203568.44368	 208.00000	 952.86591	   0.51528	   0.06001	   0.51877	  -6.64292
3203568.68168	 208.00000	 754.27557	   0.52328	   0.06312	   0.52708	  -6.87843
3203568.91868	 208.00000	 596.71857	   0.53275	   0.06508	   0.53671	  -6.96450
3203569.15668	 208.00000	 471.96338	   0.54163	   0.06905	   0.54602	  -7.26565
3203569.39568	 208.00000	 373.20856	   0.55210	   0.07120	   0.55667	  -7.34814
3203569.63368	 208.00000	 295.47278	   0.56279	   0.07541	   0.56782	  -7.63205
3203569.87268	 208.00000	 233.87738	   0.57145	   0.07705	   0.57662	  -7.67891
3203570.11068	 208.00000	 185.05922	   0.58316	   0.08340	   0.58909	  -8.13896
3203570.34668	 208.00000	 146.35823	   0.59409	   0.08797	   0.60057	  -8.42283
3203570.58268	 208.00000	 115.77804	   0.60658	   0.09247	   0.61359	  -8.66796
3203570.81768	 208.00000	  91.67210	   0.61957	   0.09932	   0.62748	  -9.10701
3203571.06268	 208.00000	  72.51701	   0.62953	   0.10769	   0.63867	  -9.70740
3203571.29168	 208.00000	  57.36816	   0.64575	   0.11673	   0.65622	 -10.24678
3203571.52868	 208.00000	  45.36290	   0.66171	   0.12646	   0.67369	 -10.81895
3203571.76068	 208.00000	  35.93134	   0.67927	   0.14013	   0.69358	 -11.65621
3203572.01168	 208.00000	  28.40909	   0.69950	   0.15388	   0.71623	 -12.40677
3203572.22568	 208.00000	  22.48202	   0.72295	   0.16868	   0.74237	 -13.13302
3203572.49068	 208.00000	  17.79613	   0.75343	   0.18463	   0.77572	 -13.76890
3203572.74268	 208.00000	  14.06813	   0.78716	   0.19620	   0.81124	 -13.99576
3203572.95868	 208.00000	  11.14480	   0.82556	   0.20460	   0.85054	 -13.91915
3203573.22568	 208.00000	   8.81772	   0.86702	   0.20778	   0.89157	 -13.47676
3203573.40468	 208.00000	   6.97545	   0.91207	   0.20109	   0.93398	 -12.43329
3203573.62268	 208.00000	   5.51730	   0.94582	   0.19149	   0.96501	 -11.44558
3203573.89168	 208.00000	   4.36941	   0.98524	   0.17684	   1.00098	 -10.17567
3203574.22668	 208.00000	   3.45686	   1.00975	   0.16047	   1.02242	  -9.02979
3203574.64568	 208.00000	   2.73547	   1.03420	   0.14124	   1.04380	  -7.77663
3203575.17068	 208.00000	   2.16054	   1.05252	   0.12417	   1.05982	  -6.72856
3203575.82968	 208.00000	   1.70952	   1.06736	   0.10981	   1.07300	  -5.87409
3203576.65868	 208.00000	   1.35352	   1.07806	   0.09866	   1.08257	  -5.22900
3203577.70169	 208.00000	   1.07079	   1.08588	   0.08807	   1.08944	  -4.63692
3203579.01569	 208.00000	   0.84734	   1.09335	   0.08122	   1.09636	  -4.24850
3203580.67069	 208.00000	   0.67072	   1.10043	   0.07761	   1.10316	  -4.03403
3203582.75969	 208.00000	   0.53067	   1.10527	   0.07683	   1.10793	  -3.97631
3203585.39669	 208.00000	   0.41976	   1.11095	   0.07789	   1.11368	  -4.01061
3203588.72769	 208.00000	   0.33183	   1.11755	   0.08059	   1.12045	  -4.12440
3203592.93369	 208.00000	   0.26261	   1.12553	   0.08730	   1.12891	  -4.43534
3203598.24170	 208.00000	   0.20791	   1.13429	   0.09795	   1.13851	  -4.93545
3203604.94670	 208.00000	   0.16452	   1.14152	   0.11092	   1.14690	  -5.54968
3203613.42271	 208.00000	   0.13007	   1.15080	   0.12436	   1.15750	  -6.16768
3203624.11271	 208.00000	   0.10309	   1.16497	   0.13938	   1.17328	  -6.82252
3203637.62672	 208.00000	   0.08153	   1.18389	   0.16044	   1.19471	  -7.71750
3203654.72473	 208.00000	   0.06443	   1.20464	   0.18710	   1.21909	  -8.82847
3203676.31074	 208.00000	   0.05102	   1.22303	   0.21601	   1.24196	 -10.01646
3203703.55376	 208.00000	   0.04042	   1.24986	   0.24292	   1.27325	 -10.99860
3203738.04978	 208.00000	   0.03192	   1.28895	   0.27461	   1.31788	 -12.02715
3203781.59681	 208.00000	   0.02528	   1.33342	   0.31779	   1.37076	 -13.40526
3203836.66284	 208.00000	   0.01999	   1.37698	   0.36599	   1.42479	 -14.88453
3218218.23543	 209.00000	20004.45300	   0.40025	  -0.00336	   0.40026	   0.48053
3218218.37843	 209.00000	15829.12600	   0.40994	   0.00921	   0.41005	  -1.28658
3218218.52043	 209.00000	12516.70300	   0.42000	   0.02017	   0.42048	  -2.75001
3218218.66243	 209.00000	9909.44240	   0.42901	   0.02929	   0.43001	  -3.90590
3218218.82643	 209.00000	7835.48000	   0.43859	   0.03541	   0.44002	  -4.61614
3218219.02743	 209.00000	6217.24610	   0.44657	   0.03928	   0.44830	  -5.02641
3218219.26543	 209.00000	4905.29100	   0.45640	   0.04444	   0.45856	  -5.56089
3218219.50443	 209.00000	3881.27370	   0.46460	   0.04663	   0.46693	  -5.73171
3218219.74243	 209.00000	3070.98270	   0.47232	   0.05005	   0.47497	  -6.04929
3218219.98043	 209.00000	2430.77780	   0.47918	   0.05169	   0.48196	  -6.15686
3218220.21843	 209.00000	1923.15370	   0.48922	   0.05400	   0.49219	  -6.29821
3218220.45643	 209.00000	1522.43580	   0.49692	   0.05613	   0.50008	  -6.44509
3218220.69444	 209.00000	1203.84460	   0.50566	   0.05873	   0.50906	  -6.62483
3218220.93344	 209.00000	 952.86591	   0.51320	   0.06106	   0.51682	  -6.78494
3218221.17144	 209.00000	 754.27557	   0.52470	   0.06337	   0.52851	  -6.88678
3218221.40844	 209.00000	 596.71857	   0.53284	   0.06691	   0.53702	  -7.15784
3218221.64644	 209.00000	 471.96338	   0.54311	   0.06818	   0.54737	  -7.15580
3218221.88544	 209.00000	 373.20856	   0.55301	   0.07106	   0.55756	  -7.32271
3218222.12344	 209.00000	 295.47278	   0.56200	   0.07305	   0.56673	  -7.40615
3218222.36244	 209.00000	 233.87738	   0.57195	   0.07921	   0.57741	  -7.88432
3218222.60044	 209.00000	 185.05922	   0.58404	   0.08267	   0.58986	  -8.05628
3218222.83644	 209.00000	 146.35823	   0.59556	   0.08848	   0.60209	  -8.45053
3218223.07244	 209.00000	 115.77804	   0.60550	   0.09261	   0.61254	  -8.69562
3218223.30744	 209.00000	  91.67210	   0.61899	   0.09921	   0.62689	  -9.10528
3218223.55244	 209.00000	  72.51701	   0.63153	   0.10834	   0.64076	  -9.73403
3218223.78144	 209.00000	  57.36816	   0.64588	   0.11652	   0.65630	 -10.22638
3218224.01844	 209.00000	  45.36290	   0.66086	   0.12731	   0.67301	 -10.90432
3218224.25044	 209.00000	  35.93134	   0.67846	   0.13959	   0.69267	 -11.62632
3218224.50144	 209.00000	  28.40909	   0.69949	   0.15442	   0.71633	 -12.44916
3218224.71544	 209.00000	  22.48202	   0.72390	   0.17126	   0.74388	 -13.30993
3218224.98044	 209.00000	  17.79613	   0.75345	   0.18461	   0.77574	 -13.76704
3218225.23244	 209.00000	  14.06813	   0.78866	   0.19852	   0.81326	 -14.12874
3218225.44844	 209.00000	  11.14480	   0.82572	   0.20505	   0.85080	 -13.94589
3218225.71644	 209.00000	   8.81772	   0.86905	   0.20819	   0.89364	 -13.47199
3218225.89444	 209.00000	   6.97545	   0.91335	   0.20176	   0.93537	 -12.45650
3218226.11244	 209.00000	   5.51730	   0.94745	   0.19330	   0.96697	 -11.53134
3218226.38144	 209.00000	   4.36941	   0.98495	   0.17660	   1.00066	 -10.16474
3218226.71644	 209.00000	   3.45686	   1.01199	   0.16144	   1.02479	  -9.06398
3218227.13544	 209.00000	   2.73547	   1.03664	   0.14218	   1.04634	  -7.80961
3218227.66044	 209.00000	   2.16054	   1.05502	   0.12449	   1.06234	  -6.72963
3218228.31944	 209.00000	   1.70952	   1.06883	   0.11116	   1.07459	  -5.93764
3218229.14844	 209.00000	   1.35352	   1.07923	   0.09904	   1.08376	  -5.24308
3218230.19144	 209.00000	   1.07079	   1.08769	   0.08872	   1.09130	  -4.66324
3218231.50544	 209.00000	   0.84734	   1.09469	   0.08214	   1.09777	  -4.29115
3218233.16044	 209.00000	   0.67072	   1.10135	   0.07777	   1.10409	  -4.03903
3218235.24944	 209.00000	   0.53067	   1.10775	   0.07747	   1.11045	  -4.00059
