Repository: kbm2110/Battery_Diagnostics_Thesis

# Battery_Diagnostics_Thesis
 Data-driven battery diagnostics using EIS

**Author:** Bala Manikanta Yaswanth Kanagarla
**Institution:** Technische Hochschule Ingolstadt (THI)
**Supervisor:** Prof. Dr. H.-G. Schweiger

## Overview

This project implements a machine learning framework for 
non-invasive State of Health (SoH) estimation of lithium-ion 
batteries using Electrochemical Impedance Spectroscopy (EIS).

Eight physically interpretable features are extracted from 
impedance spectra and used to train six ML models under a 
strict cell-level train-test split. The stacking ensemble 
achieves R² = 0.9122 and RMSE = 0.0234 on completely unseen 
cells.

---

File: data/EIS/EIS_state_V_35C01.txt (part 25 of 39)
time/s	           cycle number	freq/Hz	           Re(Z)/Ohm	  -Im(Z)/Ohm	   |Z|/Ohm	   Phase(Z)/deg
2964381.14975	 201.00000	  22.48202	   0.65118	   0.17534	   0.67437	 -15.06999
2964381.41475	 201.00000	  17.79613	   0.68539	   0.17936	   0.70847	 -14.66502
2964381.66675	 201.00000	  14.06813	   0.72060	   0.17546	   0.74165	 -13.68504
2964381.88275	 201.00000	  11.14480	   0.75500	   0.16727	   0.77331	 -12.49177
2964382.15075	 201.00000	   8.81772	   0.78680	   0.15490	   0.80190	 -11.13757
2964382.32875	 201.00000	   6.97545	   0.81040	   0.14017	   0.82243	  -9.81335
2964382.54675	 201.00000	   5.51730	   0.83189	   0.12192	   0.84078	  -8.33767
2964382.81575	 201.00000	   4.36941	   0.84734	   0.10761	   0.85415	  -7.23766
2964383.15075	 201.00000	   3.45686	   0.85954	   0.09254	   0.86451	  -6.14465
2964383.56975	 201.00000	   2.73547	   0.87011	   0.08180	   0.87395	  -5.37057
2964384.09475	 201.00000	   2.16054	   0.87683	   0.07358	   0.87991	  -4.79665
2964384.75375	 201.00000	   1.70952	   0.88282	   0.06570	   0.88527	  -4.25642
2964385.58275	 201.00000	   1.35352	   0.88852	   0.05966	   0.89052	  -3.84113
2964386.62575	 201.00000	   1.07079	   0.89360	   0.05814	   0.89548	  -3.72256
2964387.93975	 201.00000	   0.84734	   0.89730	   0.05692	   0.89910	  -3.62948
2964389.59475	 201.00000	   0.67072	   0.90160	   0.05777	   0.90345	  -3.66607
2964391.68375	 201.00000	   0.53067	   0.90561	   0.05860	   0.90751	  -3.70223
2964394.32075	 201.00000	   0.41976	   0.91096	   0.06183	   0.91306	  -3.88309
2964397.65176	 201.00000	   0.33183	   0.91642	   0.06791	   0.91893	  -4.23788
2964401.85776	 201.00000	   0.26261	   0.92205	   0.07519	   0.92511	  -4.66184
2964407.16576	 201.00000	   0.20791	   0.92878	   0.08391	   0.93256	  -5.16232
2964413.87077	 201.00000	   0.16452	   0.93832	   0.09580	   0.94320	  -5.82976
2964422.34677	 201.00000	   0.13007	   0.94971	   0.11296	   0.95640	  -6.78269
2964433.03678	 201.00000	   0.10309	   0.96029	   0.13505	   0.96974	  -8.00532
2964446.55078	 201.00000	   0.08153	   0.96921	   0.15826	   0.98204	  -9.27370
2964463.64880	 201.00000	   0.06443	   0.98246	   0.18321	   0.99940	 -10.56347
2964485.23581	 201.00000	   0.05102	   1.00329	   0.20660	   1.02435	 -11.63584
2964512.47782	 201.00000	   0.04042	   1.02986	   0.23748	   1.05688	 -12.98515
2964546.97384	 201.00000	   0.03192	   1.05905	   0.27229	   1.09350	 -14.41903
2964590.52087	 201.00000	   0.02528	   1.09593	   0.30581	   1.13779	 -15.59153
2964645.58690	 201.00000	   0.01999	   1.14783	   0.34381	   1.19821	 -16.67453
2978239.13948	 202.00000	20004.45300	   0.28498	  -0.02055	   0.28572	   4.12493
2978239.28248	 202.00000	15829.12600	   0.29384	  -0.00358	   0.29387	   0.69781
2978239.42448	 202.00000	12516.70300	   0.30205	   0.00691	   0.30213	  -1.31079
2978239.56648	 202.00000	9909.44240	   0.30910	   0.01736	   0.30959	  -3.21510
2978239.73048	 202.00000	7835.48000	   0.31698	   0.02646	   0.31808	  -4.77152
2978239.93148	 202.00000	6217.24610	   0.32221	   0.03168	   0.32376	  -5.61558
2978240.16948	 202.00000	4905.29100	   0.33252	   0.03773	   0.33465	  -6.47309
2978240.40848	 202.00000	3881.27370	   0.33987	   0.04241	   0.34251	  -7.11298
2978240.64648	 202.00000	3070.98270	   0.34716	   0.04752	   0.35040	  -7.79409
2978240.88448	 202.00000	2430.77780	   0.35768	   0.05133	   0.36134	  -8.16708
2978241.12248	 202.00000	1923.15370	   0.36321	   0.05481	   0.36733	  -8.58162
2978241.36048	 202.00000	1522.43580	   0.37190	   0.05840	   0.37646	  -8.92490
2978241.59848	 202.00000	1203.84460	   0.38148	   0.06163	   0.38643	  -9.17746
2978241.83748	 202.00000	 952.86591	   0.38980	   0.06567	   0.39529	  -9.56231
2978242.07548	 202.00000	 754.27557	   0.40040	   0.06816	   0.40616	  -9.66107
2978242.31248	 202.00000	 596.71857	   0.40936	   0.07314	   0.41584	 -10.13082
2978242.55048	 202.00000	 471.96338	   0.42097	   0.07477	   0.42756	 -10.07102
2978242.78948	 202.00000	 373.20856	   0.43171	   0.08072	   0.43919	 -10.59119
2978243.02748	 202.00000	 295.47278	   0.44314	   0.08561	   0.45133	 -10.93490
2978243.26648	 202.00000	 233.87738	   0.45489	   0.09065	   0.46384	 -11.27017
2978243.50448	 202.00000	 185.05922	   0.46783	   0.09348	   0.47708	 -11.30008
2978243.74048	 202.00000	 146.35823	   0.48160	   0.10007	   0.49189	 -11.73877
2978243.97648	 202.00000	 115.77804	   0.49519	   0.10721	   0.50667	 -12.21552
2978244.21148	 202.00000	  91.67210	   0.51014	   0.11469	   0.52287	 -12.67042
2978244.45649	 202.00000	  72.51701	   0.52837	   0.12360	   0.54264	 -13.16651
2978244.68549	 202.00000	  57.36816	   0.54533	   0.13582	   0.56199	 -13.98517
2978244.92249	 202.00000	  45.36290	   0.56624	   0.14674	   0.58494	 -14.52858
2978245.15449	 202.00000	  35.93134	   0.58994	   0.15703	   0.61048	 -14.90551
2978245.40549	 202.00000	  28.40909	   0.61829	   0.16705	   0.64046	 -15.11919
2978245.61949	 202.00000	  22.48202	   0.65074	   0.17668	   0.67429	 -15.19033
2978245.88449	 202.00000	  17.79613	   0.68555	   0.17995	   0.70878	 -14.70791
2978246.13649	 202.00000	  14.06813	   0.72274	   0.17529	   0.74369	 -13.63328
2978246.35249	 202.00000	  11.14480	   0.75777	   0.16815	   0.77620	 -12.51121
2978246.62049	 202.00000	   8.81772	   0.78873	   0.15449	   0.80372	 -11.08208
2978246.79849	 202.00000	   6.97545	   0.81450	   0.14111	   0.82663	  -9.82862
2978247.01649	 202.00000	   5.51730	   0.83416	   0.12168	   0.84298	  -8.29924
2978247.28549	 202.00000	   4.36941	   0.84961	   0.10871	   0.85654	  -7.29167
2978247.62049	 202.00000	   3.45686	   0.86131	   0.09380	   0.86640	  -6.21505
2978248.03949	 202.00000	   2.73547	   0.87215	   0.08229	   0.87602	  -5.39041
2978248.56449	 202.00000	   2.16054	   0.87920	   0.07347	   0.88226	  -4.77711
2978249.22449	 202.00000	   1.70952	   0.88465	   0.06563	   0.88709	  -4.24308
2978250.05249	 202.00000	   1.35352	   0.89013	   0.06113	   0.89223	  -3.92843
2978251.09549	 202.00000	   1.07079	   0.89569	   0.05774	   0.89754	  -3.68847
2978252.40949	 202.00000	   0.84734	   0.89985	   0.05663	   0.90163	  -3.60120
2978254.06449	 202.00000	   0.67072	   0.90405	   0.05760	   0.90589	  -3.64576
2978256.15349	 202.00000	   0.53067	   0.90722	   0.05974	   0.90918	  -3.76765
2978258.79049	 202.00000	   0.41976	   0.91203	   0.06237	   0.91416	  -3.91238
2978262.12150	 202.00000	   0.33183	   0.91793	   0.06779	   0.92043	  -4.22381
2978266.32750	 202.00000	   0.26261	   0.92355	   0.07536	   0.92662	  -4.66503
2978271.63550	 202.00000	   0.20791	   0.93018	   0.08489	   0.93404	  -5.21421
2978278.34051	 202.00000	   0.16452	   0.93857	   0.09586	   0.94345	  -5.83165
2978286.81651	 202.00000	   0.13007	   0.95089	   0.11102	   0.95735	  -6.65932
2978297.50652	 202.00000	   0.10309	   0.96415	   0.13239	   0.97320	  -7.81852
2978311.02052	 202.00000	   0.08153	   0.97660	   0.15903	   0.98946	  -9.24877
2978328.11853	 202.00000	   0.06443	   0.98850	   0.18677	   1.00599	 -10.69947
2978349.70555	 202.00000	   0.05102	   1.00412	   0.21088	   1.02602	 -11.86040
2978376.94756	 202.00000	   0.04042	   1.02966	   0.23877	   1.05698	 -13.05548
2978411.44358	 202.00000	   0.03192	   1.06100	   0.27430	   1.09588	 -14.49529
2978454.99061	 202.00000	   0.02528	   1.09606	   0.31095	   1.13931	 -15.83881
2978510.05664	 202.00000	   0.01999	   1.14135	   0.34651	   1.19279	 -16.88786
2992091.03392	 203.00000	20004.45300	   0.28525	  -0.02166	   0.28607	   4.34293
2992091.17692	 203.00000	15829.12600	   0.29308	  -0.00408	   0.29311	   0.79680
2992091.31892	 203.00000	12516.70300	   0.30121	   0.00801	   0.30132	  -1.52281
2992091.46092	 203.00000	9909.44240	   0.30870	   0.01631	   0.30913	  -3.02472
2992091.62492	 203.00000	7835.48000	   0.31519	   0.02522	   0.31620	  -4.57417
2992091.82592	 203.00000	6217.24610	   0.32329	   0.03193	   0.32486	  -5.63991
2992092.06392	 203.00000	4905.29100	   0.33088	   0.03834	   0.33309	  -6.61010
2992092.30292	 203.00000	3881.27370	   0.33905	   0.04135	   0.34156	  -6.95351
2992092.54092	 203.00000	3070.98270	   0.34645	   0.04602	   0.34949	  -7.56640
2992092.77893	 203.00000	2430.77780	   0.35461	   0.05065	   0.35821	  -8.12810
2992093.01693	 203.00000	1923.15370	   0.36511	   0.05459	   0.36917	  -8.50385
2992093.25493	 203.00000	1522.43580	   0.37226	   0.05736	   0.37665	  -8.75994
2992093.49293	 203.00000	1203.84460	   0.38108	   0.06121	   0.38596	  -9.12502
2992093.73193	 203.00000	 952.86591	   0.39019	   0.06569	   0.39568	  -9.55686
2992093.96993	 203.00000	 754.27557	   0.40007	   0.06773	   0.40576	  -9.60911
2992094.20693	 203.00000	 596.71857	   0.41090	   0.07183	   0.41713	  -9.91592
2992094.44493	 203.00000	 471.96338	   0.42090	   0.07635	   0.42776	 -10.28151
2992094.68393	 203.00000	 373.20856	   0.43342	   0.07954	   0.44066	 -10.39864
2992094.92193	 203.00000	 295.47278	   0.44310	   0.08665	   0.45150	 -11.06511
2992095.16093	 203.00000	 233.87738	   0.45867	   0.08859	   0.46715	 -10.93159
2992095.39893	 203.00000	 185.05922	   0.46863	   0.09516	   0.47819	 -11.47846
2992095.63493	 203.00000	 146.35823	   0.48098	   0.10084	   0.49144	 -11.84091
2992095.87193	 203.00000	 115.77804	   0.49436	   0.10836	   0.50609	 -12.36313
2992096.10593	 203.00000	  91.67210	   0.50954	   0.11513	   0.52238	 -12.73243
2992096.35093	 203.00000	  72.51701	   0.52606	   0.12385	   0.54044	 -13.24737
2992096.57993	 203.00000	  57.36816	   0.54516	   0.13527	   0.56169	 -13.93487
2992096.81693	 203.00000	  45.36290	   0.56487	   0.14473	   0.58312	 -14.37120
2992097.04893	 203.00000	  35.93134	   0.58857	   0.15636	   0.60899	 -14.87772
2992097.29993	 203.00000	  28.40909	   0.61782	   0.16876	   0.64045	 -15.27791
2992097.51393	 203.00000	  22.48202	   0.65071	   0.17571	   0.67402	 -15.11150
2992097.77893	 203.00000	  17.79613	   0.68714	   0.17967	   0.71024	 -14.65329
2992098.03093	 203.00000	  14.06813	   0.72393	   0.17797	   0.74549	 -13.81132
2992098.24693	 203.00000	  11.14480	   0.75826	   0.16894	   0.77686	 -12.56034
2992098.51493	 203.00000	   8.81772	   0.78895	   0.15476	   0.80399	 -11.09792
2992098.69293	 203.00000	   6.97545	   0.81497	   0.14074	   0.82704	  -9.79819
2992098.91093	 203.00000	   5.51730	   0.83415	   0.12463	   0.84341	  -8.49793
2992099.17993	 203.00000	   4.36941	   0.84994	   0.10900	   0.85690	  -7.30767
2992099.51493	 203.00000	   3.45686	   0.86343	   0.09382	   0.86851	  -6.20133
2992099.93393	 203.00000	   2.73547	   0.87243	   0.08319	   0.87639	  -5.44714
2992100.45893	 203.00000	   2.16054	   0.88110	   0.07433	   0.88423	  -4.82197
2992101.11793	 203.00000	   1.70952	   0.88594	   0.06648	   0.88843	  -4.29167
2992101.94693	 203.00000	   1.35352	   0.89164	   0.06135	   0.89374	  -3.93579
2992102.98993	 203.00000	   1.07079	   0.89772	   0.05868	   0.89964	  -3.73955
2992104.30393	 203.00000	   0.84734	   0.90128	   0.05756	   0.90311	  -3.65413
2992105.95893	 203.00000	   0.67072	   0.90518	   0.05736	   0.90699	  -3.62617
2992108.04793	 203.00000	   0.53067	   0.90919	   0.05832	   0.91106	  -3.66994
2992110.68494	 203.00000	   0.41976	   0.91477	   0.06253	   0.91691	  -3.91064
2992114.01594	 203.00000	   0.33183	   0.92019	   0.06782	   0.92268	  -4.21530
2992118.22194	 203.00000	   0.26261	   0.92546	   0.07543	   0.92853	  -4.65929
2992123.52994	 203.00000	   0.20791	   0.93282	   0.08434	   0.93663	  -5.16618
2992130.23495	 203.00000	   0.16452	   0.94225	   0.09609	   0.94713	  -5.82272
2992138.71095	 203.00000	   0.13007	   0.95394	   0.11346	   0.96066	  -6.78256
2992149.40096	 203.00000	   0.10309	   0.96411	   0.13550	   0.97359	  -8.00028
2992162.91497	 203.00000	   0.08153	   0.97352	   0.15913	   0.98644	  -9.28333
2992180.01298	 203.00000	   0.06443	   0.98634	   0.18374	   1.00331	 -10.55248
2992201.59999	 203.00000	   0.05102	   1.00676	   0.20714	   1.02785	 -11.62652
2992228.84201	 203.00000	   0.04042	   1.03376	   0.23814	   1.06084	 -12.97251
2992263.33803	 203.00000	   0.03192	   1.06319	   0.27336	   1.09777	 -14.41935
2992306.88505	 203.00000	   0.02528	   1.09957	   0.30666	   1.14154	 -15.58343
2992361.95109	 203.00000	   0.01999	   1.15206	   0.34461	   1.20250	 -16.65314
3005937.21592	 204.00000	20004.45300	   0.28692	  -0.02014	   0.28763	   4.01425
3005937.35792	 204.00000	15829.12600	   0.29251	  -0.00531	   0.29256	   1.03988
3005937.49992	 204.00000	12516.70300	   0.29986	   0.00777	   0.29996	  -1.48462
3005937.64192	 204.00000	9909.44240	   0.30830	   0.01690	   0.30877	  -3.13743
3005937.80592	 204.00000	7835.48000	   0.31612	   0.02441	   0.31706	  -4.41605
3005938.00692	 204.00000	6217.24610	   0.32188	   0.03187	   0.32346	  -5.65371
3005938.24492	 204.00000	4905.29100	   0.33180	   0.03663	   0.33381	  -6.29922
3005938.48392	 204.00000	3881.27370	   0.33816	   0.04125	   0.34067	  -6.95545
3005938.72192	 204.00000	3070.98270	   0.34630	   0.04640	   0.34939	  -7.63078
3005938.95992	 204.00000	2430.77780	   0.35628	   0.05106	   0.35992	  -8.15582
3005939.19792	 204.00000	1923.15370	   0.36255	   0.05389	   0.36653	  -8.45417
3005939.43592	 204.00000	1522.43580	   0.37134	   0.05850	   0.37592	  -8.95230
3005939.67392	 204.00000	1203.84460	   0.38193	   0.06084	   0.38674	  -9.05143
3005939.91292	 204.00000	 952.86591	   0.39041	   0.06420	   0.39565	  -9.33838
3005940.15092	 204.00000	 754.27557	   0.39996	   0.06923	   0.40591	  -9.81971
3005940.38792	 204.00000	 596.71857	   0.41061	   0.07306	   0.41706	 -10.08960
3005940.62593	 204.00000	 471.96338	   0.41958	   0.07586	   0.42638	 -10.24850
3005940.86493	 204.00000	 373.20856	   0.43165	   0.07938	   0.43889	 -10.41980
3005941.10293	 204.00000	 295.47278	   0.44380	   0.08543	   0.45195	 -10.89563
3005941.34193	 204.00000	 233.87738	   0.45574	   0.08798	   0.46415	 -10.92624
3005941.57993	 204.00000	 185.05922	   0.46722	   0.09399	   0.47658	 -11.37403
3005941.81593	 204.00000	 146.35823	   0.48048	   0.10097	   0.49097	 -11.86798
3005942.05293	 204.00000	 115.77804	   0.49458	   0.10724	   0.50607	 -12.23411
3005942.28693	 204.00000	  91.67210	   0.50884	   0.11450	   0.52157	 -12.68184
3005942.53193	 204.00000	  72.51701	   0.52530	   0.12381	   0.53970	 -13.26260
3005942.76093	 204.00000	  57.36816	   0.54424	   0.13471	   0.56066	 -13.90286
3005942.99793	 204.00000	  45.36290	   0.56255	   0.14476	   0.58088	 -14.43107
3005943.22993	 204.00000	  35.93134	   0.58868	   0.15612	   0.60903	 -14.85357
3005943.48093	 204.00000	  28.40909	   0.61762	   0.16891	   0.64030	 -15.29546
3005943.69493	 204.00000	  22.48202	   0.65025	   0.17691	   0.67388	 -15.21955
3005943.95993	 204.00000	  17.79613	   0.68561	   0.18019	   0.70890	 -14.72549
3005944.21193	 204.00000	  14.06813	   0.72205	   0.17636	   0.74328	 -13.72576
3005944.42793	 204.00000	  11.14480	   0.75530	   0.16813	   0.77379	 -12.54973
3005944.69593	 204.00000	   8.81772	   0.78677	   0.15565	   0.80201	 -11.19059
3005944.87393	 204.00000	   6.97545	   0.81154	   0.13912	   0.82338	  -9.72714
3005945.09193	 204.00000	   5.51730	   0.83253	   0.12452	   0.84179	  -8.50651
3005945.36093	 204.00000	   4.36941	   0.84940	   0.10668	   0.85607	  -7.15827
3005945.69593	 204.00000	   3.45686	   0.86311	   0.09422	   0.86824	  -6.22981
3005946.11493	 204.00000	   2.73547	   0.87163	   0.08292	   0.87556	  -5.43442
3005946.63993	 204.00000	   2.16054	   0.87905	   0.07297	   0.88207	  -4.74547
3005947.29893	 204.00000	   1.70952	   0.88559	   0.06588	   0.88804	  -4.25461
3005948.12793	 204.00000	   1.35352	   0.89051	   0.06116	   0.89261	  -3.92867
3005949.17093	 204.00000	   1.07079	   0.89510	   0.05806	   0.89698	  -3.71097
3005950.48493	 204.00000	   0.84734	   0.89894	   0.05623	   0.90070	  -3.57948
3005952.13993	 204.00000	   0.67072	   0.90341	   0.05678	   0.90519	  -3.59607
3005954.22893	 204.00000	   0.53067	   0.90914	   0.05853	   0.91102	  -3.68344
3005956.86593	 204.00000	   0.41976	   0.91351	   0.06257	   0.91565	  -3.91818
3005960.19694	 204.00000	   0.33183	   0.91814	   0.06722	   0.92060	  -4.18733
3005964.40294	 204.00000	   0.26261	   0.92561	   0.07441	   0.92860	  -4.59631
3005969.71094	 204.00000	   0.20791	   0.93420	   0.08473	   0.93803	  -5.18263
3005976.41595	 204.00000	   0.16452	   0.94173	   0.09981	   0.94701	  -6.05016
3005984.89195	 204.00000	   0.13007	   0.94836	   0.11718	   0.95557	  -7.04354
3005995.58196	 204.00000	   0.10309	   0.95639	   0.13387	   0.96572	  -7.96836
3006009.09597	 204.00000	   0.08153	   0.96898	   0.15301	   0.98098	  -8.97361
3006026.19398	 204.00000	   0.06443	   0.98719	   0.17664	   1.00287	 -10.14448
3006047.77999	 204.00000	   0.05102	   1.00800	   0.20591	   1.02882	 -11.54533
3006075.02301	 204.00000	   0.04042	   1.03209	   0.23510	   1.05853	 -12.83240
3006109.51903	 204.00000	   0.03192	   1.06793	   0.26505	   1.10033	 -13.93840
3006153.06605	 204.00000	   0.02528	   1.11505	   0.30677	   1.15648	 -15.38240
3006208.13108	 204.00000	   0.01999	   1.16581	   0.36393	   1.22129	 -17.33661
3019784.09353	 205.00000	20004.45300	   0.28660	  -0.02107	   0.28737	   4.20481
3019784.23653	 205.00000	15829.12600	   0.29377	  -0.00589	   0.29383	   1.14924
3019784.37853	 205.00000	12516.70300	   0.30048	   0.00660	   0.30055	  -1.25809
3019784.52053	 205.00000	9909.44240	   0.30936	   0.01750	   0.30985	  -3.23769
3019784.68453	 205.00000	7835.48000	   0.31716	   0.02510	   0.31815	  -4.52498
3019784.88553	 205.00000	6217.24610	   0.32509	   0.03159	   0.32662	  -5.55013
3019785.12353	 205.00000	4905.29100	   0.33155	   0.03754	   0.33367	  -6.45969
3019785.36153	 205.00000	3881.27370	   0.33928	   0.04241	   0.34192	  -7.12549
3019785.60053	 205.00000	3070.98270	   0.34847	   0.04501	   0.35137	  -7.35895
3019785.83853	 205.00000	2430.77780	   0.35461	   0.05067	   0.35821	  -8.13138
3019786.07653	 205.00000	1923.15370	   0.36314	   0.05547	   0.36735	  -8.68433
3019786.31453	 205.00000	1522.43580	   0.37347	   0.05842	   0.37801	  -8.89002
3019786.55253	 205.00000	1203.84460	   0.38164	   0.06206	   0.38665	  -9.23593
3019786.79153	 205.00000	 952.86591	   0.39037	   0.06560	   0.39584	  -9.53861
3019787.02953	 205.00000	 754.27557	   0.39940	   0.06859	   0.40525	  -9.74474
3019787.26653	 205.00000	 596.71857	   0.40958	   0.07244	   0.41594	 -10.03047
3019787.50453	 205.00000	 471.96338	   0.41998	   0.07550	   0.42672	 -10.19175
3019787.74353	 205.00000	 373.20856	   0.43221	   0.08072	   0.43969	 -10.57925
3019787.98053	 205.00000	 295.47278	   0.44322	   0.08339	   0.45100	 -10.65521
3019788.22053	 205.00000	 233.87738	   0.45434	   0.09057	   0.46328	 -11.27330
3019788.45853	 205.00000	 185.05922	   0.46772	   0.09502	   0.47728	 -11.48386
3019788.69453	 205.00000	 146.35823	   0.48167	   0.10104	   0.49215	 -11.84725
3019788.93053	 205.00000	 115.77804	   0.49698	   0.10808	   0.50860	 -12.26961
3019789.16553	 205.00000	  91.67210	   0.50973	   0.11588	   0.52273	 -12.80777
3019789.41053	 205.00000	  72.51701	   0.52825	   0.12468	   0.54276	 -13.28024
3019789.63953	 205.00000	  57.36816	   0.54473	   0.13493	   0.56119	 -13.91240
3019789.87653	 205.00000	  45.36290	   0.56545	   0.14532	   0.58383	 -14.41330
3019790.10853	 205.00000	  35.93134	   0.58984	   0.15767	   0.61055	 -14.96594
3019790.35953	 205.00000	  28.40909	   0.61876	   0.16743	   0.64102	 -15.14112
3019790.57353	 205.00000	  22.48202	   0.65078	   0.17580	   0.67411	 -15.11710
3019790.83853	 205.00000	  17.79613	   0.68502	   0.17931	   0.70810	 -14.66842
3019791.09053	 205.00000	  14.06813	   0.72314	   0.17835	   0.74481	 -13.85429
3019791.30653	 205.00000	  11.14480	   0.75760	   0.16930	   0.77628	 -12.59708
3019791.57453	 205.00000	   8.81772	   0.78852	   0.15643	   0.80389	 -11.22060
3019791.75253	 205.00000	   6.97545	   0.81313	   0.14028	   0.82514	  -9.78841
3019791.97053	 205.00000	   5.51730	   0.83506	   0.12372	   0.84417	  -8.42739
3019792.23953	 205.00000	   4.36941	   0.85049	   0.10887	   0.85743	  -7.29438
3019792.57453	 205.00000	   3.45686	   0.86295	   0.09407	   0.86806	  -6.22156
3019792.99353	 205.00000	   2.73547	   0.87180	   0.08299	   0.87575	  -5.43758
3019793.51853	 205.00000	   2.16054	   0.87924	   0.07416	   0.88237	  -4.82133
3019794.17753	 205.00000	   1.70952	   0.88616	   0.06655	   0.88865	  -4.29489
3019795.00653	 205.00000	   1.35352	   0.89119	   0.06120	   0.89329	  -3.92820
3019796.04953	 205.00000	   1.07079	   0.89592	   0.05837	   0.89782	  -3.72751
3019797.36354	 205.00000	   0.84734	   0.90060	   0.05707	   0.90241	  -3.62567
3019799.01854	 205.00000	   0.67072	   0.90505	   0.05668	   0.90682	  -3.58338
3019801.10754	 205.00000	   0.53067	   0.91014	   0.05835	   0.91201	  -3.66807
3019803.74454	 205.00000	   0.41976	   0.91591	   0.06301	   0.91807	  -3.93569
3019807.07554	 205.00000	   0.33183	   0.91969	   0.06987	   0.92234	  -4.34424
3019811.28154	 205.00000	   0.26261	   0.92409	   0.07725	   0.92731	  -4.77860
3019816.58955	 205.00000	   0.20791	   0.93069	   0.08605	   0.93466	  -5.28258
3019823.29455	 205.00000	   0.16452	   0.93872	   0.09735	   0.94375	  -5.92041
3019831.77056	 205.00000	   0.13007	   0.94859	   0.11248	   0.95524	  -6.76215
3019842.46056	 205.00000	   0.10309	   0.95874	   0.13009	   0.96752	  -7.72702
3019855.97457	 205.00000	   0.08153	   0.97316	   0.14954	   0.98458	  -8.73586
3019873.07258	 205.00000	   0.06443	   0.99292	   0.17397	   1.00804	  -9.93824
3019894.65959	 205.00000	   0.05102	   1.02051	   0.20510	   1.04091	 -11.36374
3019921.90161	 205.00000	   0.04042	   1.04647	   0.24753	   1.07534	 -13.30792
3019956.39763	 205.00000	   0.03192	   1.06868	   0.29110	   1.10762	 -15.23719
3019999.94466	 205.00000	   0.02528	   1.09513	   0.32880	   1.14342	 -16.71180
3020055.01069	 205.00000	   0.01999	   1.13353	   0.36507	   1.19086	 -17.85176
3033626.92630	 206.00000	20004.45300	   0.28610	  -0.02072	   0.28685	   4.14229
3033627.06930	 206.00000	15829.12600	   0.29473	  -0.00586	   0.29479	   1.13843
3033627.21130	 206.00000	12516.70300	   0.30208	   0.00773	   0.30218	  -1.46538
3033627.35330	 206.00000	9909.44240	   0.30885	   0.01687	   0.30931	  -3.12736
3033627.51730	 206.00000	7835.48000	   0.31709	   0.02550	   0.31812	  -4.59687
3033627.71830	 206.00000	6217.24610	   0.32398	   0.03279	   0.32563	  -5.77916
3033627.95630	 206.00000	4905.29100	   0.33226	   0.03887	   0.33453	  -6.67327
3033628.19530	 206.00000	3881.27370	   0.34021	   0.04189	   0.34278	  -7.02006
3033628.43330	 206.00000	3070.98270	   0.34759	   0.04692	   0.35074	  -7.68772
3033628.67130	 206.00000	2430.77780	   0.35404	   0.04953	   0.35748	  -7.96337
3033628.90930	 206.00000	1923.15370	   0.36469	   0.05441	   0.36873	  -8.48526
3033629.14730	 206.00000	1522.43580	   0.37245	   0.05873	   0.37705	  -8.96149
3033629.38530	 206.00000	1203.84460	   0.38185	   0.06126	   0.38674	  -9.11448
3033629.62430	 206.00000	 952.86591	   0.39053	   0.06580	   0.39603	  -9.56404
3033629.86230	 206.00000	 754.27557	   0.40056	   0.06787	   0.40627	  -9.61697
3033630.09930	 206.00000	 596.71857	   0.41072	   0.07152	   0.41690	  -9.87762
3033630.33730	 206.00000	 471.96338	   0.42182	   0.07543	   0.42851	 -10.13899
3033630.57630	 206.00000	 373.20856	   0.43137	   0.07927	   0.43859	 -10.41241
3033630.81430	 206.00000	 295.47278	   0.44307	   0.08457	   0.45106	 -10.80588
3033631.05330	 206.00000	 233.87738	   0.45568	   0.08879	   0.46425	 -11.02595
3033631.29130	 206.00000	 185.05922	   0.46896	   0.09359	   0.47820	 -11.28654
3033631.52730	 206.00000	 146.35823	   0.48093	   0.10193	   0.49161	 -11.96589
3033631.76331	 206.00000	 115.77804	   0.49760	   0.10802	   0.50919	 -12.24836
3033631.99831	 206.00000	  91.67210	   0.51092	   0.11600	   0.52392	 -12.79140
3033632.24331	 206.00000	  72.51701	   0.52712	   0.12305	   0.54129	 -13.14012
3033632.47231	 206.00000	  57.36816	   0.54660	   0.13461	   0.56293	 -13.83498
3033632.70931	 206.00000	  45.36290	   0.56516	   0.14656	   0.58386	 -14.53778
3033632.94131	 206.00000	  35.93134	   0.58962	   0.15753	   0.61030	 -14.95825
3033633.19231	 206.00000	  28.40909	   0.61874	   0.16716	   0.64093	 -15.11825
3033633.40631	 206.00000	  22.48202	   0.64955	   0.17616	   0.67301	 -15.17371
3033633.67131	 206.00000	  17.79613	   0.68583	   0.18016	   0.70910	 -14.71859
3033633.92331	 206.00000	  14.06813	   0.72424	   0.17686	   0.74552	 -13.72297
3033634.13931	 206.00000	  11.14480	   0.75621	   0.16984	   0.77505	 -12.65831
3033634.40731	 206.00000	   8.81772	   0.78891	   0.15608	   0.80420	 -11.19082
3033634.58531	 206.00000	   6.97545	   0.81389	   0.14214	   0.82621	  -9.90635
3033634.80331	 206.00000	   5.51730	   0.83685	   0.12618	   0.84631	  -8.57455
3033635.07231	 206.00000	   4.36941	   0.85091	   0.10995	   0.85798	  -7.36271
3033635.40731	 206.00000	   3.45686	   0.86278	   0.09400	   0.86788	  -6.21803
3033635.82631	 206.00000	   2.73547	   0.87291	   0.08342	   0.87688	  -5.45874
3033636.35131	 206.00000	   2.16054	   0.88023	   0.07433	   0.88337	  -4.82692
3033637.01031	 206.00000	   1.70952	   0.88726	   0.06653	   0.88975	  -4.28830
3033637.83931	 206.00000	   1.35352	   0.89257	   0.06127	   0.89467	  -3.92719
3033638.88231	 206.00000	   1.07079	   0.89785	   0.05801	   0.89973	  -3.69656
3033640.19631	 206.00000	   0.84734	   0.90162	   0.05770	   0.90347	  -3.66171
3033641.85131	 206.00000	   0.67072	   0.90570	   0.05832	   0.90757	  -3.68412
3033643.94031	 206.00000	   0.53067	   0.91038	   0.05845	   0.91225	  -3.67359
3033646.57731	 206.00000	   0.41976	   0.91558	   0.06224	   0.91770	  -3.88859
3033649.90832	 206.00000	   0.33183	   0.92076	   0.06827	   0.92328	  -4.24027
3033654.11432	 206.00000	   0.26261	   0.92626	   0.07507	   0.92930	  -4.63371
3033659.42232	 206.00000	   0.20791	   0.93371	   0.08374	   0.93746	  -5.12471
3033666.12733	 206.00000	   0.16452	   0.94359	   0.09662	   0.94852	  -5.84648
3033674.60233	 206.00000	   0.13007	   0.95454	   0.11487	   0.96143	  -6.86200
3033685.29234	 206.00000	   0.10309	   0.96339	   0.13620	   0.97297	  -8.04709
3033698.80635	 206.00000	   0.08153	   0.97250	   0.15851	   0.98533	  -9.25754
3033715.90436	 206.00000	   0.06443	   0.98639	   0.18264	   1.00316	 -10.49015
3033737.49037	 206.00000	   0.05102	   1.00801	   0.20655	   1.02895	 -11.58005
3033764.73338	 206.00000	   0.04042	   1.03437	   0.23849	   1.06151	 -12.98339
3033799.22940	 206.00000	   0.03192	   1.06372	   0.27250	   1.09807	 -14.36885
3033842.77643	 206.00000	   0.02528	   1.10256	   0.30625	   1.14430	 -15.52327
3033897.84146	 206.00000	   0.01999	   1.15717	   0.34622	   1.20785	 -16.65697
3047461.35761	 207.00000	20004.45300	   0.28681	  -0.02057	   0.28755	   4.10187
3047461.50061	 207.00000	15829.12600	   0.29511	  -0.00522	   0.29515	   1.01375
3047461.64261	 207.00000	12516.70300	   0.30265	   0.00747	   0.30274	  -1.41370
3047461.78461	 207.00000	9909.44240	   0.30927	   0.01639	   0.30970	  -3.03283
3047461.94861	 207.00000	7835.48000	   0.31640	   0.02410	   0.31731	  -4.35579
3047462.14961	 207.00000	6217.24610	   0.32355	   0.03254	   0.32518	  -5.74323
3047462.38761	 207.00000	4905.29100	   0.33256	   0.03648	   0.33456	  -6.26009
3047462.62561	 207.00000	3881.27370	   0.34052	   0.04288	   0.34321	  -7.17751
3047462.86361	 207.00000	3070.98270	   0.34745	   0.04613	   0.35050	  -7.56266
3047463.10261	 207.00000	2430.77780	   0.35473	   0.05021	   0.35827	  -8.05568
3047463.34061	 207.00000	1923.15370	   0.36380	   0.05375	   0.36775	  -8.40478
3047463.57861	 207.00000	1522.43580	   0.37356	   0.05730	   0.37793	  -8.72072
3047463.81661	 207.00000	1203.84460	   0.38263	   0.06162	   0.38756	  -9.14857
3047464.05561	 207.00000	 952.86591	   0.39145	   0.06502	   0.39681	  -9.43036
3047464.29361	 207.00000	 754.27557	   0.40168	   0.06877	   0.40752	  -9.71575
3047464.53061	 207.00000	 596.71857	   0.41109	   0.07258	   0.41745	 -10.01199
3047464.76861	 207.00000	 471.96338	   0.42162	   0.07488	   0.42821	 -10.07030
3047465.00761	 207.00000	 373.20856	   0.43337	   0.08023	   0.44073	 -10.48892
3047465.24561	 207.00000	 295.47278	   0.44342	   0.08490	   0.45148	 -10.83936
3047465.48461	 207.00000	 233.87738	   0.45584	   0.09002	   0.46464	 -11.17109
3047465.72261	 207.00000	 185.05922	   0.46799	   0.09496	   0.47753	 -11.47039
3047465.95861	 207.00000	 146.35823	   0.48243	   0.10065	   0.49281	 -11.78477
3047466.19461	 207.00000	 115.77804	   0.49805	   0.10769	   0.50956	 -12.20100
3047466.42961	 207.00000	  91.67210	   0.51179	   0.11425	   0.52439	 -12.58356
3047466.67461	 207.00000	  72.51701	   0.52636	   0.12375	   0.54071	 -13.23026
3047466.90361	 207.00000	  57.36816	   0.54439	   0.13616	   0.56116	 -14.04238
3047467.14062	 207.00000	  45.36290	   0.56617	   0.14429	   0.58427	 -14.29753
3047467.37262	 207.00000	  35.93134	   0.58995	   0.15750	   0.61061	 -14.94749
3047467.62362	 207.00000	  28.40909	   0.61724	   0.16869	   0.63988	 -15.28538
3047467.83762	 207.00000	  22.48202	   0.65044	   0.17720	   0.67414	 -15.23950
3047468.10262	 207.00000	  17.79613	   0.68647	   0.17952	   0.70956	 -14.65553
3047468.35462	 207.00000	  14.06813	   0.72271	   0.17833	   0.74439	 -13.86120
3047468.57062	 207.00000	  11.14480	   0.75987	   0.16888	   0.77841	 -12.52987
3047468.83862	 207.00000	   8.81772	   0.78988	   0.15650	   0.80523	 -11.20685
3047469.01662	 207.00000	   6.97545	   0.81630	   0.14213	   0.82858	  -9.87730
3047469.23462	 207.00000	   5.51730	   0.83649	   0.12489	   0.84576	  -8.49187
3047469.50362	 207.00000	   4.36941	   0.85359	   0.10893	   0.86052	  -7.27261
3047469.83862	 207.00000	   3.45686	   0.86459	   0.09568	   0.86987	  -6.31488
3047470.25762	 207.00000	   2.73547	   0.87424	   0.08363	   0.87823	  -5.46434
3047470.78262	 207.00000	   2.16054	   0.88254	   0.07446	   0.88567	  -4.82238
3047471.44162	 207.00000	   1.70952	   0.88840	   0.06776	   0.89098	  -4.36187
3047472.27062	 207.00000	   1.35352	   0.89339	   0.06120	   0.89549	  -3.91892
3047473.31362	 207.00000	   1.07079	   0.89878	   0.05781	   0.90064	  -3.67998
3047474.62762	 207.00000	   0.84734	   0.90383	   0.05770	   0.90567	  -3.65307
3047476.28262	 207.00000	   0.67072	   0.90768	   0.05732	   0.90949	  -3.61336
3047478.37162	 207.00000	   0.53067	   0.91191	   0.05790	   0.91375	  -3.63296
3047481.00862	 207.00000	   0.41976	   0.91711	   0.06201	   0.91921	  -3.86820
3047484.33963	 207.00000	   0.33183	   0.92363	   0.06886	   0.92620	  -4.26345
3047488.54563	 207.00000	   0.26261	   0.92884	   0.07851	   0.93215	  -4.83164
3047493.85363	 207.00000	   0.20791	   0.93365	   0.08865	   0.93784	  -5.42370
3047500.55863	 207.00000	   0.16452	   0.93989	   0.09902	   0.94509	  -6.01419
3047509.03464	 207.00000	   0.13007	   0.95008	   0.11229	   0.95669	  -6.74050
3047519.72465	 207.00000	   0.10309	   0.96207	   0.13073	   0.97091	  -7.73834
3047533.23865	 207.00000	   0.08153	   0.97483	   0.15204	   0.98661	  -8.86501
3047550.33666	 207.00000	   0.06443	   0.99215	   0.17669	   1.00777	 -10.09805
3047571.92268	 207.00000	   0.05102	   1.01653	   0.20084	   1.03618	 -11.17612
3047599.16569	 207.00000	   0.04042	   1.05000	   0.23685	   1.07638	 -12.71153
3047633.66171	 207.00000	   0.03192	   1.08361	   0.28517	   1.12050	 -14.74397
3047677.20874	 207.00000	   0.02528	   1.11095	   0.33460	   1.16024	 -16.76127
3047732.27377	 207.00000	   0.01999	   1.14089	   0.37773	   1.20180	 -18.31898
3061288.44586	 208.00000	20004.45300	   0.28717	  -0.01897	   0.28780	   3.78006
3061288.58886	 208.00000	15829.12600	   0.29478	  -0.00365	   0.29480	   0.70899
3061288.73086	 208.00000	12516.70300	   0.30109	   0.00717	   0.30118	  -1.36343
3061288.87286	 208.00000	9909.44240	   0.30960	   0.01707	   0.31007	  -3.15562
3061289.03686	 208.00000	7835.48000	   0.31695	   0.02516	   0.31795	  -4.53788
3061289.23786	 208.00000	6217.24610	   0.32529	   0.03145	   0.32680	  -5.52299
3061289.47586	 208.00000	4905.29100	   0.33150	   0.03705	   0.33357	  -6.37778
3061289.71486	 208.00000	3881.27370	   0.33963	   0.04180	   0.34219	  -7.01606
3061289.95286	 208.00000	3070.98270	   0.34864	   0.04657	   0.35174	  -7.60792
3061290.19086	 208.00000	2430.77780	   0.35597	   0.05082	   0.35958	  -8.12417
3061290.42886	 208.00000	1923.15370	   0.36527	   0.05370	   0.36919	  -8.36288
3061290.66686	 208.00000	1522.43580	   0.37258	   0.05752	   0.37699	  -8.77631
3061290.90487	 208.00000	1203.84460	   0.38258	   0.06109	   0.38743	  -9.07278
3061291.14387	 208.00000	 952.86591	   0.39181	   0.06471	   0.39712	  -9.37853
3061291.38187	 208.00000	 754.27557	   0.40007	   0.06977	   0.40611	  -9.89259
3061291.61887	 208.00000	 596.71857	   0.41008	   0.07196	   0.41635	  -9.95323
3061291.85687	 208.00000	 471.96338	   0.42065	   0.07483	   0.42726	 -10.08622
3061292.09587	 208.00000	 373.20856	   0.43276	   0.07982	   0.44006	 -10.45006
3061292.33387	 208.00000	 295.47278	   0.44309	   0.08409	   0.45100	 -10.74592
3061292.57287	 208.00000	 233.87738	   0.45730	   0.08930	   0.46594	 -11.04985
3061292.81087	 208.00000	 185.05922	   0.46829	   0.09429	   0.47769	 -11.38445
3061293.04687	 208.00000	 146.35823	   0.48120	   0.10039	   0.49156	 -11.78383
3061293.28287	 208.00000	 115.77804	   0.49595	   0.10887	   0.50776	 -12.38120
3061293.51787	 208.00000	  91.67210	   0.51058	   0.11451	   0.52327	 -12.64075
3061293.76287	 208.00000	  72.51701	   0.52942	   0.12476	   0.54392	 -13.25995
3061293.99187	 208.00000	  57.36816	   0.54536	   0.13493	   0.56180	 -13.89722
3061294.22887	 208.00000	  45.36290	   0.56526	   0.14576	   0.58376	 -14.45956
3061294.46087	 208.00000	  35.93134	   0.59077	   0.15809	   0.61156	 -14.98165
3061294.71187	 208.00000	  28.40909	   0.61753	   0.16802	   0.63998	 -15.22050
3061294.92587	 208.00000	  22.48202	   0.65009	   0.17585	   0.67345	 -15.13638
3061295.19087	 208.00000	  17.79613	   0.68661	   0.18036	   0.70990	 -14.71810
3061295.44287	 208.00000	  14.06813	   0.72398	   0.17752	   0.74542	 -13.77685
3061295.65887	 208.00000	  11.14480	   0.75832	   0.17067	   0.77729	 -12.68357
3061295.92687	 208.00000	   8.81772	   0.78956	   0.15631	   0.80489	 -11.19835
3061296.10487	 208.00000	   6.97545	   0.81654	   0.14216	   0.82882	  -9.87619
3061296.32287	 208.00000	   5.51730	   0.83794	   0.12465	   0.84716	  -8.46085
3061296.59187	 208.00000	   4.36941	   0.85214	   0.11037	   0.85926	  -7.37964
3061296.92687	 208.00000	   3.45686	   0.86517	   0.09590	   0.87047	  -6.32522
3061297.34587	 208.00000	   2.73547	   0.87443	   0.08397	   0.87845	  -5.48514
3061297.87087	 208.00000	   2.16054	   0.88255	   0.07479	   0.88572	  -4.84363
3061298.52987	 208.00000	   1.70952	   0.88922	   0.06730	   0.89176	  -4.32806
3061299.35887	 208.00000	   1.35352	   0.89446	   0.06209	   0.89661	  -3.97073
3061300.40187	 208.00000	   1.07079	   0.90002	   0.05857	   0.90192	  -3.72361
3061301.71587	 208.00000	   0.84734	   0.90407	   0.05815	   0.90593	  -3.68038
3061303.37087	 208.00000	   0.67072	   0.90778	   0.05828	   0.90965	  -3.67309
3061305.45987	 208.00000	   0.53067	   0.91254	   0.05965	   0.91449	  -3.74010
3061308.09688	 208.00000	   0.41976	   0.91709	   0.06222	   0.91920	  -3.88098
3061311.42788	 208.00000	   0.33183	   0.92291	   0.06831	   0.92543	  -4.23282
3061315.63388	 208.00000	   0.26261	   0.92855	   0.07612	   0.93166	  -4.68651
3061320.94188	 208.00000	   0.20791	   0.93498	   0.08510	   0.93884	  -5.20067
3061327.64689	 208.00000	   0.16452	   0.94381	   0.09634	   0.94872	  -5.82839
3061336.12289	 208.00000	   0.13007	   0.95559	   0.11144	   0.96207	  -6.65155
3061346.81290	 208.00000	   0.10309	   0.96866	   0.13323	   0.97778	  -7.83112
3061360.32691	 208.00000	   0.08153	   0.97986	   0.15964	   0.99278	  -9.25308
3061377.42492	 208.00000	   0.06443	   0.99275	   0.18822	   1.01044	 -10.73542
3061399.01193	 208.00000	   0.05102	   1.00850	   0.21142	   1.03043	 -11.84005
3061426.25395	 208.00000	   0.04042	   1.03459	   0.24041	   1.06216	 -13.08183
3061460.74997	 208.00000	   0.03192	   1.06636	   0.27576	   1.10144	 -14.49904
3061504.29699	 208.00000	   0.02528	   1.10104	   0.31246	   1.14451	 -15.84328
3061559.36302	 208.00000	   0.01999	   1.14693	   0.34811	   1.19860	 -16.88357
3075114.70491	 209.00000	20004.45300	   0.28609	  -0.02027	   0.28681	   4.05209
3075114.84691	 209.00000	15829.12600	   0.29441	  -0.00436	   0.29444	   0.84828
3075114.98891	 209.00000	12516.70300	   0.30289	   0.00855	   0.30301	  -1.61695
3075115.13091	 209.00000	9909.44240	   0.30874	   0.01677	   0.30920	  -3.10905
3075115.29491	 209.00000	7835.48000	   0.31734	   0.02499	   0.31832	  -4.50241
3075115.49591	 209.00000	6217.24610	   0.32345	   0.03099	   0.32493	  -5.47378
3075115.73391	 209.00000	4905.29100	   0.33117	   0.03732	   0.33327	  -6.42977
3075115.97291	 209.00000	3881.27370	   0.33873	   0.04202	   0.34132	  -7.07233
3075116.21091	 209.00000	3070.98270	   0.34729	   0.04619	   0.35035	  -7.57656
3075116.44891	 209.00000	2430.77780	   0.35580	   0.05031	   0.35933	  -8.04791
3075116.68691	 209.00000	1923.15370	   0.36464	   0.05383	   0.36859	  -8.39803
3075116.92491	 209.00000	1522.43580	   0.37177	   0.05826	   0.37631	  -8.90595
3075117.16291	 209.00000	1203.84460	   0.38107	   0.06111	   0.38594	  -9.11132
3075117.40191	 209.00000	 952.86591	   0.39284	   0.06396	   0.39801	  -9.24705
3075117.63991	 209.00000	 754.27557	   0.39973	   0.06735	   0.40536	  -9.56357
3075117.87691	 209.00000	 596.71857	   0.40901	   0.07078	   0.41509	  -9.81726
3075118.11491	 209.00000	 471.96338	   0.42055	   0.07552	   0.42728	 -10.18024
3075118.35391	 209.00000	 373.20856	   0.43137	   0.08040	   0.43879	 -10.55793
3075118.59191	 209.00000	 295.47278	   0.44327	   0.08585	   0.45151	 -10.96110
3075118.83091	 209.00000	 233.87738	   0.45526	   0.08937	   0.46395	 -11.10622
3075119.06891	 209.00000	 185.05922	   0.46765	   0.09319	   0.47684	 -11.26944
3075119.30491	 209.00000	 146.35823	   0.48134	   0.10002	   0.49162	 -11.73848
3075119.54091	 209.00000	 115.77804	   0.49453	   0.10773	   0.50613	 -12.28921
3075119.77591	 209.00000	  91.67210	   0.51038	   0.11427	   0.52301	 -12.61964
3075120.02091	 209.00000	  72.51701	   0.52491	   0.12379	   0.53931	 -13.26920
3075120.24991	 209.00000	  57.36816	   0.54204	   0.13255	   0.55802	 -13.74121
3075120.48691	 209.00000	  45.36290	   0.56467	   0.14528	   0.58306	 -14.42800
3075120.71891	 209.00000	  35.93134	   0.58846	   0.15826	   0.60937	 -15.05285
3075120.96991	 209.00000	  28.40909	   0.61635	   0.16853	   0.63898	 -15.29285
3075121.18391	 209.00000	  22.48202	   0.64937	   0.17606	   0.67282	 -15.16927
3075121.44891	 209.00000	  17.79613	   0.68473	   0.17877	   0.70769	 -14.63222
3075121.70091	 209.00000	  14.06813	   0.71925	   0.17639	   0.74056	 -13.77960
3075121.91691	 209.00000	  11.14480	   0.75531	   0.16891	   0.77396	 -12.60550
3075122.18491	 209.00000	   8.81772	   0.78661	   0.15576	   0.80189	 -11.20078
3075122.36291	 209.00000	   6.97545	   0.81417	   0.13973	   0.82608	  -9.73849
3075122.58091	 209.00000	   5.51730	   0.83317	   0.12380	   0.84232	  -8.45191
3075122.84991	 209.00000	   4.36941	   0.84964	   0.10879	   0.85657	  -7.29669
3075123.18492	 209.00000	   3.45686	   0.86131	   0.09486	   0.86651	  -6.28483
3075123.60392	 209.00000	   2.73547	   0.87033	   0.08266	   0.87425	  -5.42570
3075124.12892	 209.00000	   2.16054	   0.87872	   0.07391	   0.88183	  -4.80772
3075124.78892	 209.00000	   1.70952	   0.88487	   0.06676	   0.88738	  -4.31478
3075125.61692	 209.00000	   1.35352	   0.89009	   0.06206	   0.89225	  -3.98848
3075126.65992	 209.00000	   1.07079	   0.89459	   0.05764	   0.89644	  -3.68651
3075127.97392	 209.00000	   0.84734	   0.90028	   0.05695	   0.90208	  -3.61988
3075129.62992	 209.00000	   0.67072	   0.90481	   0.05761	   0.90664	  -3.64322
3075131.71792	 209.00000	   0.53067	   0.90802	   0.05959	   0.90997	  -3.75444
3075134.35492	 209.00000	   0.41976	   0.91226	   0.06292	   0.91442	  -3.94542
3075137.68692	 209.00000	   0.33183	   0.91787	   0.06777	   0.92036	  -4.22254
