Repository: kbm2110/Battery_Diagnostics_Thesis

# Battery_Diagnostics_Thesis
 Data-driven battery diagnostics using EIS

**Author:** Bala Manikanta Yaswanth Kanagarla
**Institution:** Technische Hochschule Ingolstadt (THI)
**Supervisor:** Prof. Dr. H.-G. Schweiger

## Overview

This project implements a machine learning framework for 
non-invasive State of Health (SoH) estimation of lithium-ion 
batteries using Electrochemical Impedance Spectroscopy (EIS).

Eight physically interpretable features are extracted from 
impedance spectra and used to train six ML models under a 
strict cell-level train-test split. The stacking ensemble 
achieves R² = 0.9122 and RMSE = 0.0234 on completely unseen 
cells.

---

File: data/EIS/EIS_state_V_45C02.txt (part 25 of 37)
time/s	           cycle number	freq/Hz	           Re(Z)/Ohm	  -Im(Z)/Ohm	   |Z|/Ohm	   Phase(Z)/deg
3098111.03927	 201.00000	  35.93134	   0.63645	   0.12307	   0.64824	 -10.94422
3098111.28927	 201.00000	  28.40909	   0.66104	   0.12613	   0.67296	 -10.80212
3098111.50427	 201.00000	  22.48202	   0.68585	   0.12576	   0.69728	 -10.39038
3098111.76927	 201.00000	  17.79613	   0.71132	   0.11915	   0.72123	  -9.50900
3098112.02128	 201.00000	  14.06813	   0.73307	   0.11143	   0.74149	  -8.64324
3098112.23728	 201.00000	  11.14480	   0.75161	   0.10097	   0.75836	  -7.65106
3098112.50428	 201.00000	   8.81772	   0.76689	   0.08790	   0.77191	  -6.53841
3098112.68328	 201.00000	   6.97545	   0.77940	   0.07779	   0.78327	  -5.69996
3098112.90128	 201.00000	   5.51730	   0.78819	   0.06765	   0.79108	  -4.90553
3098113.17028	 201.00000	   4.36941	   0.79335	   0.05856	   0.79551	  -4.22186
3098113.50528	 201.00000	   3.45686	   0.79966	   0.05102	   0.80129	  -3.65067
3098113.92428	 201.00000	   2.73547	   0.80435	   0.04631	   0.80568	  -3.29518
3098114.44928	 201.00000	   2.16054	   0.80877	   0.04254	   0.80989	  -3.01114
3098115.10828	 201.00000	   1.70952	   0.81065	   0.03981	   0.81163	  -2.81121
3098115.93728	 201.00000	   1.35352	   0.81404	   0.03801	   0.81493	  -2.67366
3098116.98028	 201.00000	   1.07079	   0.81687	   0.03853	   0.81777	  -2.70051
3098118.29428	 201.00000	   0.84734	   0.82070	   0.03952	   0.82165	  -2.75684
3098119.94928	 201.00000	   0.67072	   0.82253	   0.04207	   0.82361	  -2.92814
3098122.03828	 201.00000	   0.53067	   0.82645	   0.04459	   0.82765	  -3.08839
3098124.67528	 201.00000	   0.41976	   0.83031	   0.04886	   0.83174	  -3.36804
3098128.00628	 201.00000	   0.33183	   0.83489	   0.05563	   0.83675	  -3.81235
3098132.21229	 201.00000	   0.26261	   0.83984	   0.06266	   0.84217	  -4.26666
3098137.52029	 201.00000	   0.20791	   0.84637	   0.07117	   0.84936	  -4.80661
3098144.22529	 201.00000	   0.16452	   0.85495	   0.08198	   0.85887	  -5.47714
3098152.70130	 201.00000	   0.13007	   0.86510	   0.09772	   0.87060	  -6.44467
3098163.39131	 201.00000	   0.10309	   0.87409	   0.11592	   0.88174	  -7.55461
3098176.90531	 201.00000	   0.08153	   0.88297	   0.13464	   0.89317	  -8.66969
3098194.00332	 201.00000	   0.06443	   0.89567	   0.15452	   0.90890	  -9.78806
3098215.58934	 201.00000	   0.05102	   0.91517	   0.17405	   0.93158	 -10.76828
3098242.83235	 201.00000	   0.04042	   0.93755	   0.20049	   0.95875	 -12.07066
3098277.32837	 201.00000	   0.03192	   0.96215	   0.22972	   0.98919	 -13.42833
3098320.87540	 201.00000	   0.02528	   0.99348	   0.25741	   1.02629	 -14.52601
3098375.94143	 201.00000	   0.01999	   1.03728	   0.28873	   1.07672	 -15.55461
3112799.70335	 202.00000	20004.45300	   0.37605	  -0.01823	   0.37649	   2.77575
3112799.84635	 202.00000	15829.12600	   0.38317	  -0.00467	   0.38320	   0.69779
3112799.98835	 202.00000	12516.70300	   0.39023	   0.00529	   0.39026	  -0.77632
3112800.13035	 202.00000	9909.44240	   0.39672	   0.01578	   0.39703	  -2.27834
3112800.29435	 202.00000	7835.48000	   0.40430	   0.02132	   0.40486	  -3.01822
3112800.49535	 202.00000	6217.24610	   0.41000	   0.02911	   0.41103	  -4.06129
3112800.73335	 202.00000	4905.29100	   0.41810	   0.03322	   0.41941	  -4.54291
3112800.97235	 202.00000	3881.27370	   0.42541	   0.03629	   0.42696	  -4.87651
3112801.21035	 202.00000	3070.98270	   0.43284	   0.04060	   0.43474	  -5.35828
3112801.44835	 202.00000	2430.77780	   0.43770	   0.04215	   0.43973	  -5.50028
3112801.68635	 202.00000	1923.15370	   0.44591	   0.04499	   0.44818	  -5.76086
3112801.92435	 202.00000	1522.43580	   0.45254	   0.04757	   0.45503	  -6.00091
3112802.16235	 202.00000	1203.84460	   0.45992	   0.05017	   0.46264	  -6.22541
3112802.40135	 202.00000	 952.86591	   0.46858	   0.05377	   0.47166	  -6.54596
3112802.63935	 202.00000	 754.27557	   0.47739	   0.05530	   0.48059	  -6.60783
3112802.87635	 202.00000	 596.71857	   0.48484	   0.05782	   0.48828	  -6.80029
3112803.11435	 202.00000	 471.96338	   0.49241	   0.06112	   0.49619	  -7.07533
3112803.35335	 202.00000	 373.20856	   0.50106	   0.06442	   0.50519	  -7.32597
3112803.59135	 202.00000	 295.47278	   0.50885	   0.06609	   0.51313	  -7.40013
3112803.83035	 202.00000	 233.87738	   0.51762	   0.07276	   0.52271	  -8.00167
3112804.06835	 202.00000	 185.05922	   0.52845	   0.07638	   0.53395	  -8.22420
3112804.30435	 202.00000	 146.35823	   0.53945	   0.08169	   0.54560	  -8.61155
3112804.54135	 202.00000	 115.77804	   0.54905	   0.08660	   0.55584	  -8.96370
3112804.77535	 202.00000	  91.67210	   0.56234	   0.09565	   0.57042	  -9.65367
3112805.02035	 202.00000	  72.51701	   0.57775	   0.10349	   0.58694	 -10.15535
3112805.24935	 202.00000	  57.36816	   0.59493	   0.11038	   0.60508	 -10.51055
3112805.48635	 202.00000	  45.36290	   0.61395	   0.11814	   0.62522	 -10.89207
3112805.71835	 202.00000	  35.93134	   0.63539	   0.12308	   0.64720	 -10.96264
3112805.96935	 202.00000	  28.40909	   0.66251	   0.12691	   0.67456	 -10.84397
3112806.18336	 202.00000	  22.48202	   0.68769	   0.12553	   0.69905	 -10.34454
3112806.44836	 202.00000	  17.79613	   0.71125	   0.11935	   0.72119	  -9.52564
3112806.70036	 202.00000	  14.06813	   0.73464	   0.11166	   0.74308	  -8.64225
3112806.91636	 202.00000	  11.14480	   0.75086	   0.09946	   0.75742	  -7.54521
3112807.18336	 202.00000	   8.81772	   0.76693	   0.08880	   0.77205	  -6.60485
3112807.36236	 202.00000	   6.97545	   0.77822	   0.07882	   0.78220	  -5.78318
3112807.58036	 202.00000	   5.51730	   0.78864	   0.06748	   0.79152	  -4.89043
3112807.84936	 202.00000	   4.36941	   0.79604	   0.06033	   0.79832	  -4.33435
3112808.18436	 202.00000	   3.45686	   0.80006	   0.05204	   0.80175	  -3.72148
3112808.60336	 202.00000	   2.73547	   0.80534	   0.04601	   0.80665	  -3.27003
3112809.12836	 202.00000	   2.16054	   0.80883	   0.04293	   0.80997	  -3.03785
3112809.78736	 202.00000	   1.70952	   0.81185	   0.04042	   0.81286	  -2.85012
3112810.61636	 202.00000	   1.35352	   0.81556	   0.03839	   0.81646	  -2.69492
3112811.65936	 202.00000	   1.07079	   0.81830	   0.03835	   0.81919	  -2.68319
3112812.97236	 202.00000	   0.84734	   0.82140	   0.03944	   0.82234	  -2.74869
3112814.62836	 202.00000	   0.67072	   0.82361	   0.04170	   0.82466	  -2.89818
3112816.71736	 202.00000	   0.53067	   0.82680	   0.04473	   0.82801	  -3.09680
3112819.35436	 202.00000	   0.41976	   0.83154	   0.04873	   0.83297	  -3.35377
3112822.68536	 202.00000	   0.33183	   0.83617	   0.05543	   0.83801	  -3.79243
3112826.89137	 202.00000	   0.26261	   0.84101	   0.06327	   0.84339	  -4.30256
3112832.19937	 202.00000	   0.20791	   0.84738	   0.07109	   0.85036	  -4.79520
3112838.90337	 202.00000	   0.16452	   0.85558	   0.08235	   0.85953	  -5.49761
3112847.38038	 202.00000	   0.13007	   0.86606	   0.09673	   0.87144	  -6.37275
3112858.07039	 202.00000	   0.10309	   0.87650	   0.11493	   0.88400	  -7.47039
3112871.58439	 202.00000	   0.08153	   0.88512	   0.13516	   0.89538	  -8.68219
3112888.68240	 202.00000	   0.06443	   0.89825	   0.15681	   0.91184	  -9.90268
3112910.26842	 202.00000	   0.05102	   0.91480	   0.17532	   0.93145	 -10.84914
3112937.51143	 202.00000	   0.04042	   0.93932	   0.20054	   0.96049	 -12.05174
3112972.00745	 202.00000	   0.03192	   0.96437	   0.23013	   0.99145	 -13.42188
3113015.55448	 202.00000	   0.02528	   0.99367	   0.25959	   1.02702	 -14.64099
3113070.61951	 202.00000	   0.01999	   1.03458	   0.28937	   1.07429	 -15.62617
3127483.16154	 203.00000	20004.45300	   0.37569	  -0.01841	   0.37614	   2.80505
3127483.30454	 203.00000	15829.12600	   0.38301	  -0.00623	   0.38306	   0.93182
3127483.44654	 203.00000	12516.70300	   0.39084	   0.00777	   0.39092	  -1.13957
3127483.58854	 203.00000	9909.44240	   0.39848	   0.01599	   0.39880	  -2.29791
3127483.75254	 203.00000	7835.48000	   0.40460	   0.02103	   0.40514	  -2.97492
3127483.95354	 203.00000	6217.24610	   0.41259	   0.02788	   0.41353	  -3.86584
3127484.19154	 203.00000	4905.29100	   0.41770	   0.03193	   0.41892	  -4.37103
3127484.43054	 203.00000	3881.27370	   0.42624	   0.03743	   0.42788	  -5.01850
3127484.66854	 203.00000	3070.98270	   0.43154	   0.03905	   0.43330	  -5.17030
3127484.90654	 203.00000	2430.77780	   0.44010	   0.04286	   0.44218	  -5.56238
3127485.14454	 203.00000	1923.15370	   0.44697	   0.04564	   0.44930	  -5.83014
3127485.38254	 203.00000	1522.43580	   0.45422	   0.04742	   0.45669	  -5.95975
3127485.62054	 203.00000	1203.84460	   0.46196	   0.05080	   0.46474	  -6.27574
3127485.85954	 203.00000	 952.86591	   0.46863	   0.05336	   0.47165	  -6.49580
3127486.09755	 203.00000	 754.27557	   0.47681	   0.05647	   0.48015	  -6.75474
3127486.33455	 203.00000	 596.71857	   0.48509	   0.05701	   0.48843	  -6.70340
3127486.57255	 203.00000	 471.96338	   0.49265	   0.06070	   0.49638	  -7.02382
3127486.81155	 203.00000	 373.20856	   0.50017	   0.06432	   0.50429	  -7.32804
3127487.04955	 203.00000	 295.47278	   0.50976	   0.06723	   0.51417	  -7.51323
3127487.28855	 203.00000	 233.87738	   0.51813	   0.07187	   0.52309	  -7.89725
3127487.52655	 203.00000	 185.05922	   0.52937	   0.07763	   0.53503	  -8.34260
3127487.76255	 203.00000	 146.35823	   0.53913	   0.08188	   0.54531	  -8.63631
3127487.99955	 203.00000	 115.77804	   0.55122	   0.08870	   0.55831	  -9.14090
3127488.23355	 203.00000	  91.67210	   0.56396	   0.09431	   0.57180	  -9.49395
3127488.47855	 203.00000	  72.51701	   0.57545	   0.10298	   0.58460	 -10.14579
3127488.70755	 203.00000	  57.36816	   0.59349	   0.11197	   0.60396	 -10.68380
3127488.94455	 203.00000	  45.36290	   0.61522	   0.11789	   0.62642	 -10.84751
3127489.17655	 203.00000	  35.93134	   0.63638	   0.12457	   0.64846	 -11.07520
3127489.42755	 203.00000	  28.40909	   0.66227	   0.12738	   0.67441	 -10.88713
3127489.64155	 203.00000	  22.48202	   0.68711	   0.12558	   0.69849	 -10.35734
3127489.90655	 203.00000	  17.79613	   0.71259	   0.12067	   0.72274	  -9.61117
3127490.15855	 203.00000	  14.06813	   0.73423	   0.11119	   0.74261	  -8.61140
3127490.37455	 203.00000	  11.14480	   0.75336	   0.10079	   0.76008	  -7.62051
3127490.64255	 203.00000	   8.81772	   0.76793	   0.08956	   0.77313	  -6.65201
3127490.82055	 203.00000	   6.97545	   0.78058	   0.07856	   0.78453	  -5.74673
3127491.03855	 203.00000	   5.51730	   0.79051	   0.06831	   0.79346	  -4.93868
3127491.30755	 203.00000	   4.36941	   0.79676	   0.06027	   0.79903	  -4.32592
3127491.64255	 203.00000	   3.45686	   0.80242	   0.05204	   0.80410	  -3.71057
3127492.06155	 203.00000	   2.73547	   0.80772	   0.04620	   0.80904	  -3.27381
3127492.58655	 203.00000	   2.16054	   0.81089	   0.04247	   0.81200	  -2.99777
3127493.24555	 203.00000	   1.70952	   0.81365	   0.04090	   0.81467	  -2.87780
3127494.07455	 203.00000	   1.35352	   0.81721	   0.03817	   0.81810	  -2.67408
3127495.11755	 203.00000	   1.07079	   0.82036	   0.03815	   0.82125	  -2.66235
3127496.43155	 203.00000	   0.84734	   0.82348	   0.03932	   0.82442	  -2.73361
3127498.08655	 203.00000	   0.67072	   0.82620	   0.04210	   0.82727	  -2.91724
3127500.17555	 203.00000	   0.53067	   0.82914	   0.04464	   0.83034	  -3.08156
3127502.81256	 203.00000	   0.41976	   0.83337	   0.04885	   0.83480	  -3.35480
3127506.14356	 203.00000	   0.33183	   0.83850	   0.05546	   0.84033	  -3.78384
3127510.34956	 203.00000	   0.26261	   0.84272	   0.06320	   0.84509	  -4.28869
3127515.65756	 203.00000	   0.20791	   0.84873	   0.07181	   0.85176	  -4.83591
3127522.36257	 203.00000	   0.16452	   0.85755	   0.08203	   0.86146	  -5.46392
3127530.83857	 203.00000	   0.13007	   0.86787	   0.09629	   0.87319	  -6.33136
3127541.52858	 203.00000	   0.10309	   0.87840	   0.11501	   0.88589	  -7.45932
3127555.04259	 203.00000	   0.08153	   0.88806	   0.13514	   0.89828	  -8.65230
3127572.14060	 203.00000	   0.06443	   0.90023	   0.15742	   0.91389	  -9.91900
3127593.72761	 203.00000	   0.05102	   0.91780	   0.17655	   0.93463	 -10.88829
3127620.96963	 203.00000	   0.04042	   0.94074	   0.20141	   0.96206	 -12.08426
3127655.46565	 203.00000	   0.03192	   0.96724	   0.23123	   0.99450	 -13.44491
3127699.01267	 203.00000	   0.02528	   0.99604	   0.26037	   1.02951	 -14.64975
3127754.07870	 203.00000	   0.01999	   1.03612	   0.29037	   1.07604	 -15.65511
3142159.04448	 204.00000	20004.45300	   0.37509	  -0.01910	   0.37557	   2.91555
3142159.18648	 204.00000	15829.12600	   0.38342	  -0.00375	   0.38344	   0.56027
3142159.32848	 204.00000	12516.70300	   0.39027	   0.00632	   0.39032	  -0.92843
3142159.47048	 204.00000	9909.44240	   0.39765	   0.01519	   0.39794	  -2.18727
3142159.63448	 204.00000	7835.48000	   0.40521	   0.02132	   0.40577	  -3.01243
3142159.83548	 204.00000	6217.24610	   0.41076	   0.02799	   0.41171	  -3.89818
3142160.07348	 204.00000	4905.29100	   0.41963	   0.03302	   0.42093	  -4.49857
3142160.31248	 204.00000	3881.27370	   0.42542	   0.03670	   0.42700	  -4.93087
3142160.55048	 204.00000	3070.98270	   0.43193	   0.03947	   0.43373	  -5.22147
3142160.78848	 204.00000	2430.77780	   0.43868	   0.04284	   0.44076	  -5.57707
3142161.02648	 204.00000	1923.15370	   0.44745	   0.04566	   0.44977	  -5.82710
3142161.26448	 204.00000	1522.43580	   0.45389	   0.04813	   0.45643	  -6.05269
3142161.50248	 204.00000	1203.84460	   0.46227	   0.05089	   0.46506	  -6.28244
3142161.74148	 204.00000	 952.86591	   0.46972	   0.05198	   0.47258	  -6.31459
3142161.97948	 204.00000	 754.27557	   0.47627	   0.05540	   0.47948	  -6.63518
3142162.21648	 204.00000	 596.71857	   0.48528	   0.05880	   0.48883	  -6.90918
3142162.45448	 204.00000	 471.96338	   0.49317	   0.06078	   0.49690	  -7.02635
3142162.69348	 204.00000	 373.20856	   0.50208	   0.06416	   0.50617	  -7.28223
3142162.93148	 204.00000	 295.47278	   0.51178	   0.06828	   0.51632	  -7.59900
3142163.17048	 204.00000	 233.87738	   0.51945	   0.07253	   0.52449	  -7.94827
3142163.40848	 204.00000	 185.05922	   0.53086	   0.07622	   0.53630	  -8.17112
3142163.64448	 204.00000	 146.35823	   0.54134	   0.08235	   0.54757	  -8.64929
3142163.88148	 204.00000	 115.77804	   0.55288	   0.08878	   0.55996	  -9.12237
3142164.11548	 204.00000	  91.67210	   0.56546	   0.09574	   0.57351	  -9.60967
3142164.36048	 204.00000	  72.51701	   0.57834	   0.10363	   0.58755	 -10.15866
3142164.58948	 204.00000	  57.36816	   0.59572	   0.11155	   0.60607	 -10.60609
3142164.82648	 204.00000	  45.36290	   0.61549	   0.11838	   0.62677	 -10.88705
3142165.05848	 204.00000	  35.93134	   0.63741	   0.12508	   0.64957	 -11.10191
3142165.30948	 204.00000	  28.40909	   0.66238	   0.12855	   0.67473	 -10.98290
3142165.52348	 204.00000	  22.48202	   0.68838	   0.12614	   0.69984	 -10.38388
3142165.78848	 204.00000	  17.79613	   0.71310	   0.12115	   0.72332	  -9.64193
3142166.04048	 204.00000	  14.06813	   0.73582	   0.11054	   0.74408	  -8.54325
3142166.25648	 204.00000	  11.14480	   0.75348	   0.10182	   0.76033	  -7.69608
3142166.52448	 204.00000	   8.81772	   0.76977	   0.09020	   0.77503	  -6.68365
3142166.70248	 204.00000	   6.97545	   0.78163	   0.07747	   0.78546	  -5.65995
3142166.92048	 204.00000	   5.51730	   0.78946	   0.06905	   0.79247	  -4.99865
3142167.18948	 204.00000	   4.36941	   0.79838	   0.06126	   0.80073	  -4.38736
3142167.52448	 204.00000	   3.45686	   0.80387	   0.05313	   0.80562	  -3.78157
3142167.94348	 204.00000	   2.73547	   0.80818	   0.04747	   0.80957	  -3.36134
3142168.46848	 204.00000	   2.16054	   0.81215	   0.04335	   0.81330	  -3.05516
3142169.12748	 204.00000	   1.70952	   0.81607	   0.03999	   0.81705	  -2.80531
3142169.95648	 204.00000	   1.35352	   0.81840	   0.03885	   0.81932	  -2.71789
3142170.99948	 204.00000	   1.07079	   0.82168	   0.03902	   0.82260	  -2.71858
3142172.31349	 204.00000	   0.84734	   0.82475	   0.03932	   0.82569	  -2.72925
3142173.96849	 204.00000	   0.67072	   0.82762	   0.04114	   0.82864	  -2.84567
3142176.05749	 204.00000	   0.53067	   0.83179	   0.04452	   0.83298	  -3.06393
3142178.69449	 204.00000	   0.41976	   0.83606	   0.05018	   0.83757	  -3.43495
3142182.02549	 204.00000	   0.33183	   0.83923	   0.05721	   0.84117	  -3.89965
3142186.23149	 204.00000	   0.26261	   0.84397	   0.06374	   0.84637	  -4.31936
3142191.53950	 204.00000	   0.20791	   0.85008	   0.07213	   0.85313	  -4.85033
3142198.24450	 204.00000	   0.16452	   0.85831	   0.08307	   0.86232	  -5.52784
3142206.72051	 204.00000	   0.13007	   0.86654	   0.09694	   0.87195	  -6.38318
3142217.41051	 204.00000	   0.10309	   0.87581	   0.11186	   0.88293	  -7.27816
3142230.92452	 204.00000	   0.08153	   0.88923	   0.12821	   0.89842	  -8.20415
3142248.02253	 204.00000	   0.06443	   0.90716	   0.14922	   0.91935	  -9.34087
3142269.60854	 204.00000	   0.05102	   0.92977	   0.17687	   0.94645	 -10.77060
3142296.85156	 204.00000	   0.04042	   0.94877	   0.21018	   0.97177	 -12.49068
3142331.34758	 204.00000	   0.03192	   0.96802	   0.24166	   0.99773	 -14.01683
3142374.89461	 204.00000	   0.02528	   0.99449	   0.26969	   1.03040	 -15.17282
3142429.95964	 204.00000	   0.01999	   1.03021	   0.30132	   1.07337	 -16.30360
3156837.73663	 205.00000	20004.45300	   0.37605	  -0.01878	   0.37652	   2.85903
3156837.87963	 205.00000	15829.12600	   0.38283	  -0.00463	   0.38286	   0.69339
3156838.02163	 205.00000	12516.70300	   0.38988	   0.00650	   0.38994	  -0.95440
3156838.16363	 205.00000	9909.44240	   0.39639	   0.01500	   0.39667	  -2.16680
3156838.32763	 205.00000	7835.48000	   0.40511	   0.02311	   0.40576	  -3.26569
3156838.52863	 205.00000	6217.24610	   0.41066	   0.02617	   0.41150	  -3.64669
3156838.76663	 205.00000	4905.29100	   0.41875	   0.03315	   0.42006	  -4.52635
3156839.00563	 205.00000	3881.27370	   0.42490	   0.03655	   0.42647	  -4.91610
3156839.24363	 205.00000	3070.98270	   0.43240	   0.04023	   0.43427	  -5.31607
3156839.48163	 205.00000	2430.77780	   0.44072	   0.04123	   0.44264	  -5.34455
3156839.71963	 205.00000	1923.15370	   0.44495	   0.04629	   0.44736	  -5.93895
3156839.95764	 205.00000	1522.43580	   0.45392	   0.04649	   0.45629	  -5.84837
3156840.19564	 205.00000	1203.84460	   0.46063	   0.05004	   0.46334	  -6.19950
3156840.43464	 205.00000	 952.86591	   0.46911	   0.05366	   0.47217	  -6.52508
3156840.67264	 205.00000	 754.27557	   0.47621	   0.05469	   0.47934	  -6.55083
3156840.90964	 205.00000	 596.71857	   0.48544	   0.05850	   0.48895	  -6.87112
3156841.14764	 205.00000	 471.96338	   0.49255	   0.05924	   0.49610	  -6.85817
3156841.38664	 205.00000	 373.20856	   0.50311	   0.06573	   0.50738	  -7.44377
3156841.62464	 205.00000	 295.47278	   0.50993	   0.06836	   0.51449	  -7.63548
3156841.86364	 205.00000	 233.87738	   0.52108	   0.07219	   0.52606	  -7.88767
3156842.10164	 205.00000	 185.05922	   0.53040	   0.07682	   0.53594	  -8.24107
3156842.33764	 205.00000	 146.35823	   0.54097	   0.08143	   0.54707	  -8.55983
3156842.57364	 205.00000	 115.77804	   0.55335	   0.08993	   0.56061	  -9.23074
3156842.80864	 205.00000	  91.67210	   0.56536	   0.09598	   0.57345	  -9.63502
3156843.05364	 205.00000	  72.51701	   0.57980	   0.10288	   0.58886	 -10.06218
3156843.28264	 205.00000	  57.36816	   0.59762	   0.11121	   0.60788	 -10.54138
3156843.51964	 205.00000	  45.36290	   0.61708	   0.11750	   0.62817	 -10.78088
3156843.75164	 205.00000	  35.93134	   0.63791	   0.12552	   0.65014	 -11.13170
3156844.00264	 205.00000	  28.40909	   0.66345	   0.12791	   0.67567	 -10.91239
3156844.21664	 205.00000	  22.48202	   0.68743	   0.12668	   0.69900	 -10.44104
3156844.48164	 205.00000	  17.79613	   0.71377	   0.12184	   0.72410	  -9.68700
3156844.73364	 205.00000	  14.06813	   0.73484	   0.11214	   0.74335	  -8.67663
3156844.94964	 205.00000	  11.14480	   0.75560	   0.10313	   0.76261	  -7.77216
3156845.21764	 205.00000	   8.81772	   0.76977	   0.09034	   0.77506	  -6.69384
3156845.39564	 205.00000	   6.97545	   0.78227	   0.08062	   0.78642	  -5.88370
3156845.61364	 205.00000	   5.51730	   0.79126	   0.06932	   0.79429	  -5.00642
3156845.88264	 205.00000	   4.36941	   0.79867	   0.05974	   0.80090	  -4.27746
3156846.21764	 205.00000	   3.45686	   0.80337	   0.05298	   0.80511	  -3.77324
3156846.63664	 205.00000	   2.73547	   0.80942	   0.04617	   0.81074	  -3.26475
3156847.16164	 205.00000	   2.16054	   0.81234	   0.04287	   0.81347	  -3.02101
3156847.82064	 205.00000	   1.70952	   0.81612	   0.04073	   0.81713	  -2.85699
3156848.64964	 205.00000	   1.35352	   0.81928	   0.03827	   0.82017	  -2.67459
3156849.69264	 205.00000	   1.07079	   0.82226	   0.03813	   0.82315	  -2.65503
3156851.00664	 205.00000	   0.84734	   0.82545	   0.03957	   0.82640	  -2.74453
3156852.66164	 205.00000	   0.67072	   0.82904	   0.04175	   0.83009	  -2.88273
3156854.75064	 205.00000	   0.53067	   0.83151	   0.04581	   0.83277	  -3.15328
3156857.38765	 205.00000	   0.41976	   0.83491	   0.04956	   0.83638	  -3.39701
3156860.71865	 205.00000	   0.33183	   0.83971	   0.05500	   0.84151	  -3.74738
3156864.92465	 205.00000	   0.26261	   0.84563	   0.06314	   0.84798	  -4.27012
3156870.23265	 205.00000	   0.20791	   0.85144	   0.07267	   0.85454	  -4.87812
3156876.93766	 205.00000	   0.16452	   0.85785	   0.08333	   0.86189	  -5.54789
3156885.41366	 205.00000	   0.13007	   0.86733	   0.09527	   0.87254	  -6.26827
3156896.10367	 205.00000	   0.10309	   0.88060	   0.11091	   0.88755	  -7.17875
3156909.61768	 205.00000	   0.08153	   0.89449	   0.13292	   0.90431	  -8.45225
3156926.71569	 205.00000	   0.06443	   0.90846	   0.15812	   0.92212	  -9.87377
3156948.30270	 205.00000	   0.05102	   0.92044	   0.18221	   0.93830	 -11.19770
3156975.54472	 205.00000	   0.04042	   0.93953	   0.20481	   0.96159	 -12.29779
3157010.04074	 205.00000	   0.03192	   0.96756	   0.23152	   0.99487	 -13.45692
3157053.58776	 205.00000	   0.02528	   0.99446	   0.26071	   1.02807	 -14.69015
3157108.65380	 205.00000	   0.01999	   1.03236	   0.29548	   1.07382	 -15.97213
3171496.40184	 206.00000	20004.45300	   0.37679	  -0.01790	   0.37721	   2.72065
3171496.54484	 206.00000	15829.12600	   0.38368	  -0.00591	   0.38372	   0.88221
3171496.68684	 206.00000	12516.70300	   0.39087	   0.00624	   0.39092	  -0.91398
3171496.82884	 206.00000	9909.44240	   0.39720	   0.01620	   0.39753	  -2.33538
3171496.99284	 206.00000	7835.48000	   0.40330	   0.02250	   0.40392	  -3.19290
3171497.19384	 206.00000	6217.24610	   0.41199	   0.02837	   0.41297	  -3.93899
3171497.43184	 206.00000	4905.29100	   0.41859	   0.03179	   0.41979	  -4.34247
3171497.66984	 206.00000	3881.27370	   0.42536	   0.03608	   0.42689	  -4.84827
3171497.90884	 206.00000	3070.98270	   0.43211	   0.04019	   0.43397	  -5.31392
3171498.14684	 206.00000	2430.77780	   0.44014	   0.04276	   0.44221	  -5.54948
3171498.38484	 206.00000	1923.15370	   0.44878	   0.04588	   0.45112	  -5.83748
3171498.62284	 206.00000	1522.43580	   0.45508	   0.04810	   0.45762	  -6.03391
3171498.86084	 206.00000	1203.84460	   0.46068	   0.05176	   0.46358	  -6.41058
3171499.09984	 206.00000	 952.86591	   0.47048	   0.05301	   0.47346	  -6.42844
3171499.33784	 206.00000	 754.27557	   0.47770	   0.05502	   0.48086	  -6.57006
3171499.57484	 206.00000	 596.71857	   0.48573	   0.05919	   0.48933	  -6.94810
3171499.81284	 206.00000	 471.96338	   0.49268	   0.06066	   0.49639	  -7.01879
3171500.05184	 206.00000	 373.20856	   0.50327	   0.06303	   0.50720	  -7.13858
3171500.28984	 206.00000	 295.47278	   0.51166	   0.06648	   0.51596	  -7.40298
3171500.52884	 206.00000	 233.87738	   0.52057	   0.07105	   0.52540	  -7.77188
3171500.76684	 206.00000	 185.05922	   0.53008	   0.07683	   0.53562	  -8.24657
3171501.00284	 206.00000	 146.35823	   0.54114	   0.08249	   0.54739	  -8.66705
3171501.23884	 206.00000	 115.77804	   0.55265	   0.08773	   0.55957	  -9.01958
3171501.47384	 206.00000	  91.67210	   0.56515	   0.09421	   0.57295	  -9.46401
3171501.71884	 206.00000	  72.51701	   0.57938	   0.10367	   0.58858	 -10.14476
3171501.94784	 206.00000	  57.36816	   0.59682	   0.10980	   0.60684	 -10.42472
3171502.18484	 206.00000	  45.36290	   0.61692	   0.11884	   0.62826	 -10.90341
3171502.41684	 206.00000	  35.93134	   0.63814	   0.12418	   0.65011	 -11.01246
3171502.66784	 206.00000	  28.40909	   0.66288	   0.12740	   0.67501	 -10.87894
3171502.88184	 206.00000	  22.48202	   0.68651	   0.12612	   0.69800	 -10.40946
3171503.14684	 206.00000	  17.79613	   0.71234	   0.12059	   0.72248	  -9.60856
3171503.39884	 206.00000	  14.06813	   0.73453	   0.11247	   0.74309	  -8.70505
3171503.61484	 206.00000	  11.14480	   0.75526	   0.10191	   0.76211	  -7.68452
3171503.88284	 206.00000	   8.81772	   0.77109	   0.08954	   0.77627	  -6.62382
3171504.06084	 206.00000	   6.97545	   0.78139	   0.07806	   0.78528	  -5.70485
3171504.27884	 206.00000	   5.51730	   0.79012	   0.06805	   0.79304	  -4.92278
3171504.54784	 206.00000	   4.36941	   0.79733	   0.05965	   0.79956	  -4.27864
3171504.88284	 206.00000	   3.45686	   0.80407	   0.05235	   0.80578	  -3.72488
3171505.30184	 206.00000	   2.73547	   0.80825	   0.04732	   0.80963	  -3.35047
3171505.82684	 206.00000	   2.16054	   0.81184	   0.04256	   0.81295	  -3.00093
3171506.48584	 206.00000	   1.70952	   0.81508	   0.04073	   0.81609	  -2.86094
3171507.31484	 206.00000	   1.35352	   0.81858	   0.03881	   0.81950	  -2.71431
3171508.35784	 206.00000	   1.07079	   0.82193	   0.03911	   0.82286	  -2.72434
3171509.67184	 206.00000	   0.84734	   0.82379	   0.03968	   0.82474	  -2.75738
3171511.32684	 206.00000	   0.67072	   0.82732	   0.04204	   0.82839	  -2.90900
3171513.41585	 206.00000	   0.53067	   0.83079	   0.04490	   0.83201	  -3.09381
3171516.05285	 206.00000	   0.41976	   0.83508	   0.04921	   0.83653	  -3.37234
3171519.38385	 206.00000	   0.33183	   0.83983	   0.05552	   0.84166	  -3.78200
3171523.58985	 206.00000	   0.26261	   0.84409	   0.06363	   0.84648	  -4.31079
3171528.89786	 206.00000	   0.20791	   0.85025	   0.07114	   0.85322	  -4.78254
3171535.60286	 206.00000	   0.16452	   0.85914	   0.08225	   0.86307	  -5.46866
3171544.07886	 206.00000	   0.13007	   0.86900	   0.09717	   0.87442	  -6.38011
3171554.76887	 206.00000	   0.10309	   0.87849	   0.11577	   0.88609	  -7.50719
3171568.28188	 206.00000	   0.08153	   0.88750	   0.13573	   0.89782	  -8.69541
3171585.37989	 206.00000	   0.06443	   0.90010	   0.15589	   0.91349	  -9.82550
3171606.96590	 206.00000	   0.05102	   0.91925	   0.17552	   0.93585	 -10.80986
3171634.20892	 206.00000	   0.04042	   0.94294	   0.20120	   0.96417	 -12.04456
3171668.70494	 206.00000	   0.03192	   0.96752	   0.23077	   0.99466	 -13.41515
3171712.25196	 206.00000	   0.02528	   0.99784	   0.25865	   1.03082	 -14.53178
3171767.31800	 206.00000	   0.01999	   1.04075	   0.28908	   1.08015	 -15.52307
3186157.62686	 207.00000	20004.45300	   0.37785	  -0.01975	   0.37836	   2.99147
3186157.76986	 207.00000	15829.12600	   0.38485	  -0.00380	   0.38487	   0.56598
3186157.91186	 207.00000	12516.70300	   0.39131	   0.00625	   0.39136	  -0.91436
3186158.05386	 207.00000	9909.44240	   0.39820	   0.01605	   0.39852	  -2.30829
3186158.21786	 207.00000	7835.48000	   0.40564	   0.02213	   0.40624	  -3.12323
3186158.41886	 207.00000	6217.24610	   0.41274	   0.02798	   0.41368	  -3.87765
3186158.65686	 207.00000	4905.29100	   0.41930	   0.03297	   0.42059	  -4.49629
3186158.89586	 207.00000	3881.27370	   0.42453	   0.03761	   0.42620	  -5.06323
3186159.13386	 207.00000	3070.98270	   0.43234	   0.03959	   0.43415	  -5.23245
3186159.37186	 207.00000	2430.77780	   0.44064	   0.04301	   0.44273	  -5.57551
3186159.60986	 207.00000	1923.15370	   0.44667	   0.04544	   0.44898	  -5.80842
3186159.84786	 207.00000	1522.43580	   0.45542	   0.04950	   0.45811	  -6.20281
3186160.08586	 207.00000	1203.84460	   0.46160	   0.04944	   0.46424	  -6.11326
3186160.32486	 207.00000	 952.86591	   0.46939	   0.05410	   0.47250	  -6.57490
3186160.56286	 207.00000	 754.27557	   0.47758	   0.05542	   0.48078	  -6.61976
3186160.79986	 207.00000	 596.71857	   0.48459	   0.05783	   0.48803	  -6.80581
3186161.03786	 207.00000	 471.96338	   0.49295	   0.05964	   0.49655	  -6.89829
3186161.27686	 207.00000	 373.20856	   0.50127	   0.06421	   0.50537	  -7.29987
3186161.51486	 207.00000	 295.47278	   0.51065	   0.06719	   0.51505	  -7.49555
3186161.75386	 207.00000	 233.87738	   0.51841	   0.07101	   0.52325	  -7.80017
3186161.99186	 207.00000	 185.05922	   0.52799	   0.07589	   0.53341	  -8.17892
3186162.22786	 207.00000	 146.35823	   0.54054	   0.08200	   0.54673	  -8.62579
3186162.46386	 207.00000	 115.77804	   0.55102	   0.08701	   0.55785	  -8.97373
3186162.69886	 207.00000	  91.67210	   0.56350	   0.09450	   0.57137	  -9.51975
3186162.94386	 207.00000	  72.51701	   0.57807	   0.10277	   0.58713	 -10.08109
3186163.17286	 207.00000	  57.36816	   0.59544	   0.11216	   0.60591	 -10.66748
3186163.40986	 207.00000	  45.36290	   0.61415	   0.11762	   0.62531	 -10.84155
3186163.64186	 207.00000	  35.93134	   0.63712	   0.12345	   0.64897	 -10.96600
3186163.89286	 207.00000	  28.40909	   0.66072	   0.12650	   0.67272	 -10.83827
3186164.10686	 207.00000	  22.48202	   0.68748	   0.12554	   0.69885	 -10.34842
3186164.37186	 207.00000	  17.79613	   0.71318	   0.12099	   0.72337	  -9.62872
3186164.62386	 207.00000	  14.06813	   0.73400	   0.11293	   0.74264	  -8.74678
3186164.83986	 207.00000	  11.14480	   0.75396	   0.10146	   0.76076	  -7.66454
3186165.10786	 207.00000	   8.81772	   0.76966	   0.08954	   0.77485	  -6.63580
3186165.28586	 207.00000	   6.97545	   0.78053	   0.07862	   0.78447	  -5.75175
3186165.50386	 207.00000	   5.51730	   0.79046	   0.06687	   0.79329	  -4.83554
3186165.77186	 207.00000	   4.36941	   0.79719	   0.06033	   0.79947	  -4.32744
3186166.10686	 207.00000	   3.45686	   0.80394	   0.05325	   0.80571	  -3.78984
3186166.52586	 207.00000	   2.73547	   0.80814	   0.04664	   0.80948	  -3.30313
3186167.05086	 207.00000	   2.16054	   0.81195	   0.04314	   0.81309	  -3.04170
3186167.70987	 207.00000	   1.70952	   0.81463	   0.03997	   0.81561	  -2.80912
3186168.53887	 207.00000	   1.35352	   0.81851	   0.03888	   0.81943	  -2.71941
3186169.58187	 207.00000	   1.07079	   0.82115	   0.03872	   0.82207	  -2.70002
3186170.89587	 207.00000	   0.84734	   0.82359	   0.03983	   0.82456	  -2.76840
3186172.55087	 207.00000	   0.67072	   0.82657	   0.04217	   0.82765	  -2.92056
3186174.63987	 207.00000	   0.53067	   0.83010	   0.04457	   0.83130	  -3.07341
3186177.27687	 207.00000	   0.41976	   0.83425	   0.04917	   0.83570	  -3.37277
3186180.60787	 207.00000	   0.33183	   0.83934	   0.05561	   0.84118	  -3.79065
3186184.81388	 207.00000	   0.26261	   0.84395	   0.06272	   0.84628	  -4.25022
3186190.12188	 207.00000	   0.20791	   0.85015	   0.07120	   0.85313	  -4.78756
3186196.82688	 207.00000	   0.16452	   0.85913	   0.08223	   0.86306	  -5.46697
3186205.30289	 207.00000	   0.13007	   0.86894	   0.09776	   0.87442	  -6.41873
3186215.99289	 207.00000	   0.10309	   0.87812	   0.11655	   0.88582	  -7.56043
3186229.50690	 207.00000	   0.08153	   0.88678	   0.13443	   0.89691	  -8.62001
3186246.60491	 207.00000	   0.06443	   0.89996	   0.15472	   0.91317	  -9.75482
3186268.19093	 207.00000	   0.05102	   0.92016	   0.17493	   0.93664	 -10.76410
3186295.43394	 207.00000	   0.04042	   0.94173	   0.20123	   0.96299	 -12.06178
3186329.92996	 207.00000	   0.03192	   0.96677	   0.23045	   0.99386	 -13.40759
3186373.47699	 207.00000	   0.02528	   0.99883	   0.25882	   1.03182	 -14.52735
3186428.54302	 207.00000	   0.01999	   1.04294	   0.29108	   1.08279	 -15.59422
3200809.59401	 208.00000	20004.45300	   0.37659	  -0.01903	   0.37707	   2.89304
3200809.73701	 208.00000	15829.12600	   0.38414	  -0.00471	   0.38417	   0.70319
3200809.87901	 208.00000	12516.70300	   0.39174	   0.00634	   0.39179	  -0.92763
3200810.02101	 208.00000	9909.44240	   0.39741	   0.01403	   0.39766	  -2.02186
3200810.18501	 208.00000	7835.48000	   0.40451	   0.02229	   0.40512	  -3.15466
3200810.38601	 208.00000	6217.24610	   0.41196	   0.02775	   0.41289	  -3.85358
3200810.62401	 208.00000	4905.29100	   0.41889	   0.03136	   0.42007	  -4.28105
3200810.86301	 208.00000	3881.27370	   0.42579	   0.03667	   0.42737	  -4.92267
3200811.10101	 208.00000	3070.98270	   0.43296	   0.04051	   0.43485	  -5.34471
3200811.33901	 208.00000	2430.77780	   0.43972	   0.04275	   0.44180	  -5.55318
3200811.57701	 208.00000	1923.15370	   0.44734	   0.04579	   0.44967	  -5.84403
3200811.81501	 208.00000	1522.43580	   0.45559	   0.04801	   0.45811	  -6.01503
3200812.05301	 208.00000	1203.84460	   0.46158	   0.04981	   0.46426	  -6.15945
3200812.29201	 208.00000	 952.86591	   0.46960	   0.05144	   0.47241	  -6.25111
3200812.53001	 208.00000	 754.27557	   0.47831	   0.05438	   0.48139	  -6.48612
3200812.76701	 208.00000	 596.71857	   0.48443	   0.05706	   0.48778	  -6.71790
3200813.00501	 208.00000	 471.96338	   0.49368	   0.06145	   0.49749	  -7.09537
3200813.24401	 208.00000	 373.20856	   0.50283	   0.06493	   0.50700	  -7.35840
3200813.48101	 208.00000	 295.47278	   0.51068	   0.06758	   0.51513	  -7.53837
3200813.72101	 208.00000	 233.87738	   0.52180	   0.07310	   0.52690	  -7.97513
3200813.95901	 208.00000	 185.05922	   0.52903	   0.07618	   0.53449	  -8.19425
3200814.19501	 208.00000	 146.35823	   0.54082	   0.08208	   0.54701	  -8.62976
3200814.43101	 208.00000	 115.77804	   0.55210	   0.08855	   0.55916	  -9.11151
3200814.66601	 208.00000	  91.67210	   0.56577	   0.09512	   0.57371	  -9.54366
3200814.91101	 208.00000	  72.51701	   0.57890	   0.10339	   0.58806	 -10.12579
3200815.14001	 208.00000	  57.36816	   0.59718	   0.11120	   0.60744	 -10.54792
3200815.37701	 208.00000	  45.36290	   0.61687	   0.11822	   0.62810	 -10.84891
3200815.60901	 208.00000	  35.93134	   0.63932	   0.12466	   0.65136	 -11.03366
3200815.86001	 208.00000	  28.40909	   0.66248	   0.12875	   0.67488	 -10.99784
3200816.07401	 208.00000	  22.48202	   0.68882	   0.12603	   0.70026	 -10.36811
3200816.33901	 208.00000	  17.79613	   0.71307	   0.12111	   0.72328	  -9.63917
3200816.59101	 208.00000	  14.06813	   0.73696	   0.11183	   0.74540	  -8.62858
3200816.80701	 208.00000	  11.14480	   0.75488	   0.10214	   0.76176	  -7.70555
3200817.07501	 208.00000	   8.81772	   0.77117	   0.09097	   0.77651	  -6.72754
3200817.25301	 208.00000	   6.97545	   0.78322	   0.07980	   0.78727	  -5.81760
3200817.47101	 208.00000	   5.51730	   0.79153	   0.06809	   0.79445	  -4.91642
3200817.74001	 208.00000	   4.36941	   0.79856	   0.06015	   0.80083	  -4.30725
3200818.07501	 208.00000	   3.45686	   0.80332	   0.05279	   0.80505	  -3.75961
3200818.49401	 208.00000	   2.73547	   0.80804	   0.04601	   0.80935	  -3.25917
3200819.01902	 208.00000	   2.16054	   0.81253	   0.04314	   0.81367	  -3.03927
3200819.67802	 208.00000	   1.70952	   0.81607	   0.04060	   0.81708	  -2.84818
3200820.50702	 208.00000	   1.35352	   0.81872	   0.03816	   0.81961	  -2.66841
3200821.55002	 208.00000	   1.07079	   0.82247	   0.03910	   0.82339	  -2.72157
3200822.86402	 208.00000	   0.84734	   0.82521	   0.04024	   0.82619	  -2.79141
3200824.51902	 208.00000	   0.67072	   0.82811	   0.04243	   0.82919	  -2.93284
3200826.60802	 208.00000	   0.53067	   0.83120	   0.04501	   0.83241	  -3.09977
3200829.24502	 208.00000	   0.41976	   0.83559	   0.04911	   0.83703	  -3.36334
3200832.57602	 208.00000	   0.33183	   0.84040	   0.05579	   0.84225	  -3.79816
3200836.78203	 208.00000	   0.26261	   0.84490	   0.06318	   0.84726	  -4.27628
3200842.09003	 208.00000	   0.20791	   0.85091	   0.07149	   0.85390	  -4.80222
3200848.79503	 208.00000	   0.16452	   0.85961	   0.08180	   0.86349	  -5.43590
3200857.27104	 208.00000	   0.13007	   0.86949	   0.09729	   0.87492	  -6.38457
3200867.96104	 208.00000	   0.10309	   0.87946	   0.11547	   0.88701	  -7.48021
3200881.47505	 208.00000	   0.08153	   0.88862	   0.13594	   0.89895	  -8.69734
3200898.57306	 208.00000	   0.06443	   0.90141	   0.15585	   0.91478	  -9.80939
3200920.16008	 208.00000	   0.05102	   0.91956	   0.17534	   0.93613	 -10.79559
3200947.40209	 208.00000	   0.04042	   0.94239	   0.20184	   0.96376	 -12.08882
3200981.89811	 208.00000	   0.03192	   0.96750	   0.23116	   0.99473	 -13.43736
3201025.44514	 208.00000	   0.02528	   0.99787	   0.25976	   1.03112	 -14.59130
3201080.51117	 208.00000	   0.01999	   1.03983	   0.29011	   1.07954	 -15.58892
3215465.04419	 209.00000	20004.45300	   0.37686	  -0.01883	   0.37733	   2.85989
3215465.18619	 209.00000	15829.12600	   0.38416	  -0.00306	   0.38418	   0.45564
3215465.32919	 209.00000	12516.70300	   0.39107	   0.00618	   0.39111	  -0.90566
3215465.47119	 209.00000	9909.44240	   0.39779	   0.01658	   0.39813	  -2.38628
3215465.63519	 209.00000	7835.48000	   0.40560	   0.02328	   0.40627	  -3.28432
3215465.83619	 209.00000	6217.24610	   0.41211	   0.02862	   0.41310	  -3.97251
3215466.07419	 209.00000	4905.29100	   0.41925	   0.03355	   0.42059	  -4.57495
3215466.31319	 209.00000	3881.27370	   0.42590	   0.03480	   0.42732	  -4.67140
3215466.55119	 209.00000	3070.98270	   0.43173	   0.03912	   0.43350	  -5.17788
3215466.78919	 209.00000	2430.77780	   0.43995	   0.04335	   0.44208	  -5.62689
3215467.02719	 209.00000	1923.15370	   0.44772	   0.04595	   0.45007	  -5.85941
3215467.26519	 209.00000	1522.43580	   0.45475	   0.04922	   0.45741	  -6.17761
3215467.50319	 209.00000	1203.84460	   0.46129	   0.05013	   0.46400	  -6.20239
3215467.74219	 209.00000	 952.86591	   0.47015	   0.05251	   0.47307	  -6.37342
3215467.98019	 209.00000	 754.27557	   0.47818	   0.05595	   0.48144	  -6.67322
3215468.21719	 209.00000	 596.71857	   0.48686	   0.05886	   0.49040	  -6.89406
3215468.45519	 209.00000	 471.96338	   0.49433	   0.06084	   0.49806	  -7.01668
3215468.69419	 209.00000	 373.20856	   0.50267	   0.06369	   0.50669	  -7.22162
3215468.93219	 209.00000	 295.47278	   0.51187	   0.06751	   0.51630	  -7.51284
3215469.17119	 209.00000	 233.87738	   0.52017	   0.07326	   0.52530	  -8.01696
3215469.40919	 209.00000	 185.05922	   0.53082	   0.07745	   0.53644	  -8.30107
3215469.64519	 209.00000	 146.35823	   0.54113	   0.08221	   0.54734	  -8.63854
3215469.88219	 209.00000	 115.77804	   0.55237	   0.08896	   0.55948	  -9.14911
3215470.11619	 209.00000	  91.67210	   0.56609	   0.09481	   0.57397	  -9.50750
3215470.36119	 209.00000	  72.51701	   0.57890	   0.10451	   0.58826	 -10.23392
3215470.59119	 209.00000	  57.36816	   0.59741	   0.11084	   0.60761	 -10.51046
3215470.82719	 209.00000	  45.36290	   0.61635	   0.11950	   0.62783	 -10.97228
3215471.05919	 209.00000	  35.93134	   0.63792	   0.12382	   0.64983	 -10.98460
3215471.31019	 209.00000	  28.40909	   0.66367	   0.12892	   0.67607	 -10.99321
3215471.52419	 209.00000	  22.48202	   0.68904	   0.12760	   0.70076	 -10.49108
3215471.78919	 209.00000	  17.79613	   0.71461	   0.12222	   0.72499	  -9.70503
3215472.04119	 209.00000	  14.06813	   0.73788	   0.11379	   0.74660	  -8.76688
3215472.25719	 209.00000	  11.14480	   0.75571	   0.10231	   0.76260	  -7.70993
3215472.52519	 209.00000	   8.81772	   0.77223	   0.09131	   0.77760	  -6.74348
3215472.70319	 209.00000	   6.97545	   0.78614	   0.07920	   0.79012	  -5.75274
3215472.92119	 209.00000	   5.51730	   0.79193	   0.06907	   0.79493	  -4.98482
3215473.19019	 209.00000	   4.36941	   0.79926	   0.06051	   0.80155	  -4.32946
3215473.52619	 209.00000	   3.45686	   0.80701	   0.05254	   0.80871	  -3.72465
3215473.94419	 209.00000	   2.73547	   0.81102	   0.04808	   0.81245	  -3.39258
3215474.46919	 209.00000	   2.16054	   0.81458	   0.04365	   0.81575	  -3.06736
3215475.12919	 209.00000	   1.70952	   0.81807	   0.04105	   0.81910	  -2.87272
3215475.95719	 209.00000	   1.35352	   0.82104	   0.03960	   0.82199	  -2.76119
3215477.00019	 209.00000	   1.07079	   0.82389	   0.03963	   0.82484	  -2.75375
3215478.31420	 209.00000	   0.84734	   0.82667	   0.03947	   0.82761	  -2.73353
3215479.97020	 209.00000	   0.67072	   0.83019	   0.04153	   0.83123	  -2.86371
3215482.05820	 209.00000	   0.53067	   0.83383	   0.04493	   0.83504	  -3.08399
