Repository: kbm2110/Battery_Diagnostics_Thesis

# Battery_Diagnostics_Thesis
 Data-driven battery diagnostics using EIS

**Author:** Bala Manikanta Yaswanth Kanagarla
**Institution:** Technische Hochschule Ingolstadt (THI)
**Supervisor:** Prof. Dr. H.-G. Schweiger

## Overview

This project implements a machine learning framework for 
non-invasive State of Health (SoH) estimation of lithium-ion 
batteries using Electrochemical Impedance Spectroscopy (EIS).

Eight physically interpretable features are extracted from 
impedance spectra and used to train six ML models under a 
strict cell-level train-test split. The stacking ensemble 
achieves R² = 0.9122 and RMSE = 0.0234 on completely unseen 
cells.

---

File: data/EIS/EIS_state_III_35C01.txt (part 26 of 39)
time/s	           cycle number	freq/Hz	           Re(Z)/Ohm	  -Im(Z)/Ohm	   |Z|/Ohm	   Phase(Z)/deg 10194.00151	   1.00000	20004.45300	   0.29797	  -0.02827	   0.29930	   5.42007
3072294.59046	 209.00000	   0.26261	   0.88422	   0.12023	   0.89236	  -7.74294
3072299.89847	 209.00000	   0.20791	   0.85904	   0.11115	   0.86620	  -7.37211
3072306.60247	 209.00000	   0.16452	   0.84762	   0.08019	   0.85140	  -5.40435
3072315.07948	 209.00000	   0.13007	   0.86942	   0.03719	   0.87021	  -2.44935
3072325.76948	 209.00000	   0.10309	   0.93438	   0.00511	   0.93439	  -0.31343
3072339.28349	 209.00000	   0.08153	   1.04415	   0.01765	   1.04430	  -0.96844
3072356.38150	 209.00000	   0.06443	   1.15900	   0.08993	   1.16248	  -4.43692
3072377.96751	 209.00000	   0.05102	   1.25201	   0.26605	   1.27997	 -11.99678
3072405.21053	 209.00000	   0.04042	   1.22376	   0.50353	   1.32331	 -22.36521
3072439.70555	 209.00000	   0.03192	   1.03779	   0.70891	   1.25680	 -34.33670
3072483.25358	 209.00000	   0.02528	   0.72527	   0.76116	   1.05137	 -46.38340
3072538.31861	 209.00000	   0.01999	   0.38832	   0.53851	   0.66392	 -54.20449
3086105.07738	 210.00000	20004.45300	   0.28933	  -0.01681	   0.28982	   3.32593
3086105.22038	 210.00000	15829.12600	   0.29806	  -0.00164	   0.29806	   0.31501
3086105.36238	 210.00000	12516.70300	   0.30624	   0.01096	   0.30643	  -2.04876
3086105.50438	 210.00000	9909.44240	   0.31448	   0.02085	   0.31517	  -3.79323
3086105.66838	 210.00000	7835.48000	   0.32183	   0.02830	   0.32308	  -5.02612
3086105.86938	 210.00000	6217.24610	   0.32857	   0.03339	   0.33026	  -5.80186
3086106.10738	 210.00000	4905.29100	   0.33856	   0.03856	   0.34074	  -6.49696
3086106.34638	 210.00000	3881.27370	   0.34559	   0.04402	   0.34838	  -7.25979
3086106.58438	 210.00000	3070.98270	   0.35118	   0.04743	   0.35437	  -7.69182
3086106.82238	 210.00000	2430.77780	   0.36340	   0.05190	   0.36709	  -8.12734
3086107.06038	 210.00000	1923.15370	   0.37078	   0.05528	   0.37488	  -8.47981
3086107.29838	 210.00000	1522.43580	   0.37906	   0.05721	   0.38335	  -8.58332
3086107.53638	 210.00000	1203.84460	   0.38849	   0.06128	   0.39329	  -8.96336
3086107.77538	 210.00000	 952.86591	   0.39734	   0.06447	   0.40254	  -9.21614
3086108.01338	 210.00000	 754.27557	   0.40742	   0.06725	   0.41293	  -9.37273
3086108.25038	 210.00000	 596.71857	   0.41742	   0.07045	   0.42332	  -9.57936
3086108.48838	 210.00000	 471.96338	   0.42688	   0.07579	   0.43355	 -10.06762
3086108.72738	 210.00000	 373.20856	   0.43881	   0.07799	   0.44568	 -10.07840
3086108.96538	 210.00000	 295.47278	   0.44946	   0.08395	   0.45724	 -10.57976
3086109.20438	 210.00000	 233.87738	   0.46217	   0.08733	   0.47035	 -10.70015
3086109.44238	 210.00000	 185.05922	   0.47331	   0.09402	   0.48256	 -11.23493
3086109.67838	 210.00000	 146.35823	   0.48671	   0.09864	   0.49660	 -11.45654
3086109.91438	 210.00000	 115.77804	   0.49944	   0.10433	   0.51022	 -11.79959
3086110.14938	 210.00000	  91.67210	   0.51443	   0.11198	   0.52647	 -12.28032
3086110.39438	 210.00000	  72.51701	   0.52974	   0.12198	   0.54360	 -12.96683
3086110.62338	 210.00000	  57.36816	   0.55003	   0.12962	   0.56509	 -13.26001
3086110.86039	 210.00000	  45.36290	   0.56831	   0.14141	   0.58564	 -13.97237
3086111.09239	 210.00000	  35.93134	   0.59329	   0.15087	   0.61217	 -14.26728
3086111.34339	 210.00000	  28.40909	   0.62198	   0.15845	   0.64185	 -14.29236
3086111.55739	 210.00000	  22.48202	   0.65428	   0.16460	   0.67467	 -14.12114
3086111.82239	 210.00000	  17.79613	   0.68704	   0.16670	   0.70698	 -13.63802
3086112.07439	 210.00000	  14.06813	   0.72115	   0.16208	   0.73914	 -12.66659
3086112.29039	 210.00000	  11.14480	   0.75116	   0.15138	   0.76626	 -11.39414
3086112.55839	 210.00000	   8.81772	   0.78040	   0.13998	   0.79286	 -10.16885
3086112.73639	 210.00000	   6.97545	   0.79940	   0.12610	   0.80929	  -8.96402
3086112.95439	 210.00000	   5.51730	   0.81418	   0.10884	   0.82142	  -7.61399
3086113.22339	 210.00000	   4.36941	   0.82846	   0.09374	   0.83375	  -6.45572
3086113.55839	 210.00000	   3.45686	   0.84423	   0.08250	   0.84825	  -5.58115
3086113.97739	 210.00000	   2.73547	   0.85398	   0.07659	   0.85740	  -5.12504
3086114.50239	 210.00000	   2.16054	   0.85767	   0.07377	   0.86083	  -4.91615
3086115.16139	 210.00000	   1.70952	   0.85745	   0.06935	   0.86025	  -4.62409
3086115.99039	 210.00000	   1.35352	   0.85825	   0.06056	   0.86038	  -4.03591
3086117.03339	 210.00000	   1.07079	   0.86234	   0.05012	   0.86379	  -3.32646
3086118.34739	 210.00000	   0.84734	   0.87340	   0.04259	   0.87444	  -2.79164
3086120.00239	 210.00000	   0.67072	   0.88840	   0.03966	   0.88929	  -2.55603
3086122.09139	 210.00000	   0.53067	   0.90825	   0.04765	   0.90950	  -3.00320
3086124.72839	 210.00000	   0.41976	   0.92284	   0.07050	   0.92553	  -4.36888
3086128.05940	 210.00000	   0.33183	   0.92264	   0.10130	   0.92818	  -6.26567
3086132.26540	 210.00000	   0.26261	   0.90386	   0.12625	   0.91264	  -7.95127
3086137.57340	 210.00000	   0.20791	   0.87248	   0.13348	   0.88263	  -8.69838
3086144.27840	 210.00000	   0.16452	   0.84559	   0.11425	   0.85327	  -7.69497
3086152.75441	 210.00000	   0.13007	   0.84097	   0.07107	   0.84396	  -4.83089
3086163.44442	 210.00000	   0.10309	   0.87926	   0.02029	   0.87949	  -1.32213
3086176.95842	 210.00000	   0.08153	   0.97542	  -0.00817	   0.97546	   0.48012
3086194.05643	 210.00000	   0.06443	   1.10040	   0.01742	   1.10054	  -0.90691
3086215.64345	 210.00000	   0.05102	   1.25207	   0.14524	   1.26047	  -6.61671
3086242.88546	 210.00000	   0.04042	   1.32301	   0.38389	   1.37758	 -16.18082
3086277.38148	 210.00000	   0.03192	   1.23787	   0.66977	   1.40745	 -28.41611
3086320.92851	 210.00000	   0.02528	   0.96348	   0.87745	   1.30315	 -42.32420
3086375.99454	 210.00000	   0.01999	   0.54772	   0.84890	   1.01026	 -57.16953
3099935.75946	 211.00000	20004.45300	   0.28941	  -0.01577	   0.28984	   3.11863
3099935.90246	 211.00000	15829.12600	   0.29693	  -0.00207	   0.29694	   0.39997
3099936.04446	 211.00000	12516.70300	   0.30641	   0.01067	   0.30660	  -1.99528
3099936.18646	 211.00000	9909.44240	   0.31275	   0.02148	   0.31349	  -3.92845
3099936.35046	 211.00000	7835.48000	   0.32131	   0.02888	   0.32260	  -5.13664
3099936.55146	 211.00000	6217.24610	   0.33162	   0.03416	   0.33337	  -5.88082
3099936.78946	 211.00000	4905.29100	   0.33788	   0.03877	   0.34009	  -6.54665
3099937.02746	 211.00000	3881.27370	   0.34573	   0.04417	   0.34854	  -7.28101
3099937.26646	 211.00000	3070.98270	   0.35466	   0.04772	   0.35786	  -7.66363
3099937.50446	 211.00000	2430.77780	   0.36288	   0.05080	   0.36642	  -7.96903
3099937.74246	 211.00000	1923.15370	   0.37124	   0.05411	   0.37517	  -8.29196
3099937.98046	 211.00000	1522.43580	   0.37925	   0.05681	   0.38348	  -8.51980
3099938.21846	 211.00000	1203.84460	   0.38715	   0.06014	   0.39180	  -8.82934
3099938.45746	 211.00000	 952.86591	   0.39575	   0.06499	   0.40105	  -9.32622
3099938.69546	 211.00000	 754.27557	   0.40581	   0.06867	   0.41158	  -9.60455
3099938.93246	 211.00000	 596.71857	   0.41621	   0.07168	   0.42234	  -9.77118
3099939.17046	 211.00000	 471.96338	   0.42777	   0.07489	   0.43427	  -9.92988
3099939.40946	 211.00000	 373.20856	   0.43787	   0.07937	   0.44501	 -10.27465
3099939.64646	 211.00000	 295.47278	   0.44941	   0.08132	   0.45671	 -10.25662
3099939.88646	 211.00000	 233.87738	   0.46104	   0.08707	   0.46919	 -10.69517
3099940.12446	 211.00000	 185.05922	   0.47234	   0.09223	   0.48126	 -11.04867
3099940.36046	 211.00000	 146.35823	   0.48632	   0.09882	   0.49626	 -11.48657
3099940.59646	 211.00000	 115.77804	   0.49978	   0.10552	   0.51079	 -11.92178
3099940.83146	 211.00000	  91.67210	   0.51357	   0.11291	   0.52584	 -12.39941
3099941.07646	 211.00000	  72.51701	   0.53039	   0.12099	   0.54402	 -12.85017
3099941.30546	 211.00000	  57.36816	   0.54880	   0.13050	   0.56411	 -13.37572
3099941.54246	 211.00000	  45.36290	   0.56995	   0.14130	   0.58721	 -13.92421
3099941.77447	 211.00000	  35.93134	   0.59338	   0.15122	   0.61234	 -14.29726
3099942.02447	 211.00000	  28.40909	   0.62055	   0.16072	   0.64102	 -14.52000
3099942.23947	 211.00000	  22.48202	   0.65132	   0.16573	   0.67207	 -14.27583
3099942.50447	 211.00000	  17.79613	   0.68664	   0.16718	   0.70670	 -13.68405
3099942.75647	 211.00000	  14.06813	   0.72153	   0.16186	   0.73947	 -12.64407
3099942.97247	 211.00000	  11.14480	   0.75002	   0.15345	   0.76555	 -11.56319
3099943.23947	 211.00000	   8.81772	   0.77808	   0.13765	   0.79016	 -10.03235
3099943.41847	 211.00000	   6.97545	   0.80206	   0.12464	   0.81169	  -8.83273
3099943.63647	 211.00000	   5.51730	   0.81491	   0.11058	   0.82238	  -7.72774
3099943.90547	 211.00000	   4.36941	   0.82696	   0.09628	   0.83255	  -6.64083
3099944.24047	 211.00000	   3.45686	   0.84005	   0.08105	   0.84396	  -5.51124
3099944.65947	 211.00000	   2.73547	   0.85153	   0.07189	   0.85456	  -4.82600
3099945.18447	 211.00000	   2.16054	   0.86170	   0.06926	   0.86448	  -4.59521
3099945.84347	 211.00000	   1.70952	   0.86555	   0.06924	   0.86832	  -4.57382
3099946.67247	 211.00000	   1.35352	   0.86304	   0.06827	   0.86574	  -4.52265
3099947.71547	 211.00000	   1.07079	   0.86117	   0.06251	   0.86344	  -4.15135
3099949.02947	 211.00000	   0.84734	   0.86289	   0.05275	   0.86450	  -3.49791
3099950.68447	 211.00000	   0.67072	   0.86985	   0.04333	   0.87093	  -2.85147
3099952.77347	 211.00000	   0.53067	   0.88668	   0.03587	   0.88740	  -2.31640
3099955.41047	 211.00000	   0.41976	   0.91191	   0.04079	   0.91282	  -2.56133
3099958.74148	 211.00000	   0.33183	   0.93730	   0.06319	   0.93943	  -3.85662
3099962.94748	 211.00000	   0.26261	   0.94774	   0.10203	   0.95321	  -6.14438
3099968.25548	 211.00000	   0.20791	   0.93378	   0.14483	   0.94495	  -8.81618
3099974.96048	 211.00000	   0.16452	   0.89715	   0.17303	   0.91368	 -10.91637
3099983.43649	 211.00000	   0.13007	   0.84803	   0.16844	   0.86460	 -11.23434
3099994.12650	 211.00000	   0.10309	   0.81468	   0.12494	   0.82421	  -8.71924
3100007.64050	 211.00000	   0.08153	   0.82857	   0.05170	   0.83019	  -3.57035
3100024.73851	 211.00000	   0.06443	   0.89958	  -0.01572	   0.89972	   1.00123
3100046.32453	 211.00000	   0.05102	   1.06931	  -0.05151	   1.07055	   2.75798
3100073.56754	 211.00000	   0.04042	   1.29726	   0.03374	   1.29770	  -1.48990
3100108.06356	 211.00000	   0.03192	   1.49592	   0.29058	   1.52388	 -10.99254
3100151.61059	 211.00000	   0.02528	   1.53455	   0.69129	   1.68307	 -24.25069
3100206.67562	 211.00000	   0.01999	   1.29048	   1.10692	   1.70018	 -40.62181
3113762.65111	 212.00000	20004.45300	   0.28977	  -0.01479	   0.29015	   2.92206
3113762.79411	 212.00000	15829.12600	   0.29690	  -0.00040	   0.29690	   0.07719
3113762.93611	 212.00000	12516.70300	   0.30786	   0.01061	   0.30804	  -1.97460
3113763.07811	 212.00000	9909.44240	   0.31476	   0.02036	   0.31542	  -3.70188
3113763.24211	 212.00000	7835.48000	   0.32285	   0.02708	   0.32398	  -4.79542
3113763.44311	 212.00000	6217.24610	   0.33014	   0.03367	   0.33185	  -5.82332
3113763.68111	 212.00000	4905.29100	   0.33708	   0.03835	   0.33925	  -6.49081
3113763.92011	 212.00000	3881.27370	   0.34535	   0.04325	   0.34805	  -7.13853
3113764.15711	 212.00000	3070.98270	   0.35448	   0.04897	   0.35785	  -7.86455
3113764.39611	 212.00000	2430.77780	   0.36282	   0.05145	   0.36645	  -8.07113
3113764.63411	 212.00000	1923.15370	   0.37035	   0.05481	   0.37439	  -8.41775
3113764.87211	 212.00000	1522.43580	   0.37842	   0.05801	   0.38284	  -8.71502
3113765.11011	 212.00000	1203.84460	   0.38759	   0.06137	   0.39242	  -8.99672
3113765.34911	 212.00000	 952.86591	   0.39780	   0.06323	   0.40279	  -9.03165
3113765.58711	 212.00000	 754.27557	   0.40724	   0.06780	   0.41285	  -9.45289
3113765.82411	 212.00000	 596.71857	   0.41746	   0.07090	   0.42344	  -9.63826
3113766.06211	 212.00000	 471.96338	   0.42796	   0.07465	   0.43442	  -9.89516
3113766.30111	 212.00000	 373.20856	   0.43783	   0.07901	   0.44490	 -10.22975
3113766.53912	 212.00000	 295.47278	   0.44794	   0.08226	   0.45543	 -10.40577
3113766.77812	 212.00000	 233.87738	   0.46078	   0.08690	   0.46891	 -10.68033
3113767.01612	 212.00000	 185.05922	   0.47412	   0.09209	   0.48298	 -10.99239
3113767.25212	 212.00000	 146.35823	   0.48706	   0.09971	   0.49716	 -11.56990
3113767.48812	 212.00000	 115.77804	   0.50030	   0.10668	   0.51155	 -12.03685
3113767.72312	 212.00000	  91.67210	   0.51409	   0.11307	   0.52638	 -12.40435
3113767.96812	 212.00000	  72.51701	   0.52947	   0.12179	   0.54330	 -12.95412
3113768.19712	 212.00000	  57.36816	   0.54930	   0.13247	   0.56505	 -13.55852
3113768.43412	 212.00000	  45.36290	   0.56899	   0.14142	   0.58630	 -13.95777
3113768.66612	 212.00000	  35.93134	   0.59388	   0.15195	   0.61301	 -14.35143
3113768.91712	 212.00000	  28.40909	   0.62143	   0.16086	   0.64191	 -14.51263
3113769.13112	 212.00000	  22.48202	   0.65404	   0.16676	   0.67497	 -14.30418
3113769.39612	 212.00000	  17.79613	   0.68804	   0.16691	   0.70799	 -13.63604
3113769.64812	 212.00000	  14.06813	   0.71985	   0.16160	   0.73776	 -12.65242
3113769.86412	 212.00000	  11.14480	   0.75134	   0.15357	   0.76687	 -11.55203
3113770.13212	 212.00000	   8.81772	   0.77731	   0.13972	   0.78977	 -10.18994
3113770.31012	 212.00000	   6.97545	   0.79996	   0.12308	   0.80937	  -8.74697
3113770.52812	 212.00000	   5.51730	   0.81897	   0.11262	   0.82667	  -7.83001
3113770.79712	 212.00000	   4.36941	   0.82992	   0.09946	   0.83586	  -6.83357
3113771.13212	 212.00000	   3.45686	   0.83772	   0.08542	   0.84206	  -5.82246
3113771.55112	 212.00000	   2.73547	   0.84760	   0.07176	   0.85064	  -4.83939
3113772.07612	 212.00000	   2.16054	   0.85856	   0.06247	   0.86083	  -4.16179
3113772.73512	 212.00000	   1.70952	   0.87107	   0.06070	   0.87318	  -3.98647
3113773.56412	 212.00000	   1.35352	   0.87709	   0.06437	   0.87945	  -4.19717
3113774.60712	 212.00000	   1.07079	   0.87651	   0.06861	   0.87919	  -4.47555
3113775.92112	 212.00000	   0.84734	   0.87156	   0.06993	   0.87436	  -4.58763
3113777.57612	 212.00000	   0.67072	   0.86620	   0.06599	   0.86871	  -4.35656
3113779.66512	 212.00000	   0.53067	   0.86586	   0.05486	   0.86760	  -3.62551
3113782.30212	 212.00000	   0.41976	   0.87585	   0.04044	   0.87678	  -2.64345
3113785.63313	 212.00000	   0.33183	   0.90129	   0.03169	   0.90184	  -2.01357
3113789.83913	 212.00000	   0.26261	   0.93834	   0.03973	   0.93919	  -2.42430
3113795.14713	 212.00000	   0.20791	   0.97411	   0.07513	   0.97700	  -4.41008
3113801.85214	 212.00000	   0.16452	   0.99148	   0.13569	   1.00072	  -7.79308
3113810.32814	 212.00000	   0.13007	   0.97098	   0.20468	   0.99232	 -11.90377
3113821.01815	 212.00000	   0.10309	   0.90907	   0.25052	   0.94296	 -15.40705
3113834.53216	 212.00000	   0.08153	   0.82998	   0.24852	   0.86638	 -16.66916
3113851.63017	 212.00000	   0.06443	   0.77166	   0.19581	   0.79612	 -14.23840
3113873.21618	 212.00000	   0.05102	   0.77310	   0.06501	   0.77583	  -4.80675
3113900.45919	 212.00000	   0.04042	   0.89973	  -0.08415	   0.90366	   5.34340
3113934.95522	 212.00000	   0.03192	   1.17566	  -0.16088	   1.18662	   7.79225
3113978.50224	 212.00000	   0.02528	   1.56603	  -0.04243	   1.56661	   1.55217
3114033.56727	 212.00000	   0.01999	   1.91272	   0.36541	   1.94731	 -10.81563
3127573.73284	 213.00000	20004.45300	   0.28865	  -0.01325	   0.28896	   2.62904
3127573.87584	 213.00000	15829.12600	   0.29970	  -0.00108	   0.29970	   0.20581
3127574.01784	 213.00000	12516.70300	   0.30748	   0.01088	   0.30767	  -2.02726
3127574.15984	 213.00000	9909.44240	   0.31393	   0.02098	   0.31463	  -3.82303
3127574.32384	 213.00000	7835.48000	   0.32214	   0.02845	   0.32339	  -5.04710
3127574.52484	 213.00000	6217.24610	   0.33062	   0.03411	   0.33237	  -5.89007
3127574.76284	 213.00000	4905.29100	   0.33742	   0.03921	   0.33969	  -6.62831
3127575.00184	 213.00000	3881.27370	   0.34783	   0.04397	   0.35060	  -7.20526
3127575.23984	 213.00000	3070.98270	   0.35345	   0.04733	   0.35661	  -7.62729
3127575.47784	 213.00000	2430.77780	   0.36308	   0.05021	   0.36653	  -7.87284
3127575.71584	 213.00000	1923.15370	   0.37114	   0.05505	   0.37520	  -8.43647
3127575.95384	 213.00000	1522.43580	   0.37995	   0.05744	   0.38427	  -8.59631
3127576.19184	 213.00000	1203.84460	   0.38808	   0.06130	   0.39289	  -8.97660
3127576.43084	 213.00000	 952.86591	   0.39746	   0.06340	   0.40249	  -9.06288
3127576.66884	 213.00000	 754.27557	   0.40654	   0.06871	   0.41230	  -9.59296
3127576.90584	 213.00000	 596.71857	   0.41878	   0.07236	   0.42498	  -9.80346
3127577.14384	 213.00000	 471.96338	   0.42716	   0.07553	   0.43379	 -10.02665
3127577.38284	 213.00000	 373.20856	   0.43992	   0.07885	   0.44693	 -10.16114
3127577.62084	 213.00000	 295.47278	   0.45056	   0.08325	   0.45819	 -10.46852
3127577.85985	 213.00000	 233.87738	   0.46167	   0.08805	   0.47000	 -10.79778
3127578.09785	 213.00000	 185.05922	   0.47519	   0.09242	   0.48409	 -11.00662
3127578.33385	 213.00000	 146.35823	   0.48761	   0.10010	   0.49778	 -11.60141
3127578.57085	 213.00000	 115.77804	   0.50145	   0.10602	   0.51254	 -11.93787
3127578.80485	 213.00000	  91.67210	   0.51583	   0.11298	   0.52805	 -12.35378
3127579.04985	 213.00000	  72.51701	   0.53339	   0.12172	   0.54710	 -12.85465
3127579.27885	 213.00000	  57.36816	   0.55044	   0.13185	   0.56601	 -13.47048
3127579.51585	 213.00000	  45.36290	   0.57128	   0.14389	   0.58913	 -14.13734
3127579.74785	 213.00000	  35.93134	   0.59451	   0.15207	   0.61365	 -14.34780
3127579.99885	 213.00000	  28.40909	   0.62351	   0.16123	   0.64402	 -14.49784
3127580.21285	 213.00000	  22.48202	   0.65476	   0.16646	   0.67558	 -14.26420
3127580.47785	 213.00000	  17.79613	   0.68868	   0.16772	   0.70881	 -13.68721
3127580.72985	 213.00000	  14.06813	   0.72449	   0.16447	   0.74293	 -12.78983
3127580.94585	 213.00000	  11.14480	   0.75391	   0.15267	   0.76921	 -11.44793
3127581.21385	 213.00000	   8.81772	   0.78347	   0.14083	   0.79602	 -10.19010
3127581.39185	 213.00000	   6.97545	   0.80365	   0.12794	   0.81377	  -9.04546
3127581.60985	 213.00000	   5.51730	   0.81793	   0.11207	   0.82557	  -7.80212
3127581.87885	 213.00000	   4.36941	   0.83420	   0.09634	   0.83974	  -6.58808
3127582.21385	 213.00000	   3.45686	   0.84967	   0.08304	   0.85372	  -5.58179
3127582.63285	 213.00000	   2.73547	   0.85973	   0.07787	   0.86325	  -5.17543
3127583.15785	 213.00000	   2.16054	   0.86468	   0.07470	   0.86790	  -4.93721
3127583.81685	 213.00000	   1.70952	   0.86540	   0.07071	   0.86828	  -4.67103
3127584.64585	 213.00000	   1.35352	   0.86424	   0.06340	   0.86657	  -4.19531
3127585.68885	 213.00000	   1.07079	   0.86832	   0.05340	   0.86996	  -3.51933
3127587.00285	 213.00000	   0.84734	   0.87686	   0.04339	   0.87794	  -2.83269
3127588.65785	 213.00000	   0.67072	   0.89188	   0.03981	   0.89277	  -2.55596
3127590.74685	 213.00000	   0.53067	   0.91239	   0.04563	   0.91353	  -2.86293
3127593.38385	 213.00000	   0.41976	   0.92956	   0.06602	   0.93190	  -4.06269
3127596.71486	 213.00000	   0.33183	   0.93364	   0.09736	   0.93871	  -5.95356
3127600.92086	 213.00000	   0.26261	   0.91783	   0.12605	   0.92644	  -7.81976
3127606.22886	 213.00000	   0.20791	   0.88645	   0.13953	   0.89736	  -8.94501
3127612.93387	 213.00000	   0.16452	   0.85408	   0.12592	   0.86331	  -8.38713
3127621.40987	 213.00000	   0.13007	   0.84190	   0.08558	   0.84624	  -5.80425
3127632.09988	 213.00000	   0.10309	   0.86933	   0.03134	   0.86989	  -2.06458
3127645.61389	 213.00000	   0.08153	   0.95676	  -0.00892	   0.95681	   0.53416
3127662.71190	 213.00000	   0.06443	   1.08327	   0.00093	   1.08327	  -0.04912
3127684.29791	 213.00000	   0.05102	   1.24776	   0.10932	   1.25254	  -5.00691
3127711.54092	 213.00000	   0.04042	   1.35036	   0.33913	   1.39229	 -14.09784
3127746.03695	 213.00000	   0.03192	   1.30113	   0.63950	   1.44979	 -26.17397
3127789.58397	 213.00000	   0.02528	   1.05453	   0.89217	   1.38130	 -40.23235
3127844.65000	 213.00000	   0.01999	   0.63166	   0.93079	   1.12488	 -55.83811
3141386.41238	 214.00000	20004.45300	   0.29092	  -0.01552	   0.29133	   3.05288
3141386.55538	 214.00000	15829.12600	   0.29739	  -0.00039	   0.29739	   0.07580
3141386.69739	 214.00000	12516.70300	   0.30590	   0.01098	   0.30610	  -2.05538
3141386.83939	 214.00000	9909.44240	   0.31377	   0.01952	   0.31437	  -3.55951
3141387.00339	 214.00000	7835.48000	   0.32340	   0.02889	   0.32469	  -5.10507
3141387.20439	 214.00000	6217.24610	   0.33047	   0.03407	   0.33222	  -5.88645
3141387.44239	 214.00000	4905.29100	   0.33924	   0.03932	   0.34151	  -6.61227
3141387.68139	 214.00000	3881.27370	   0.34540	   0.04403	   0.34819	  -7.26420
3141387.91939	 214.00000	3070.98270	   0.35479	   0.04793	   0.35801	  -7.69352
3141388.15739	 214.00000	2430.77780	   0.36234	   0.05093	   0.36590	  -8.00160
3141388.39539	 214.00000	1923.15370	   0.37272	   0.05476	   0.37672	  -8.35857
3141388.63339	 214.00000	1522.43580	   0.37990	   0.05704	   0.38416	  -8.53929
3141388.87139	 214.00000	1203.84460	   0.38949	   0.06023	   0.39412	  -8.78989
3141389.11039	 214.00000	 952.86591	   0.39779	   0.06350	   0.40282	  -9.07050
3141389.34839	 214.00000	 754.27557	   0.40861	   0.06806	   0.41424	  -9.45600
3141389.58539	 214.00000	 596.71857	   0.41754	   0.07143	   0.42361	  -9.70824
3141389.82339	 214.00000	 471.96338	   0.42884	   0.07455	   0.43527	  -9.86234
3141390.06239	 214.00000	 373.20856	   0.43921	   0.07991	   0.44642	 -10.31220
3141390.30039	 214.00000	 295.47278	   0.45044	   0.08309	   0.45804	 -10.45160
3141390.53939	 214.00000	 233.87738	   0.46161	   0.08805	   0.46993	 -10.79875
3141390.77739	 214.00000	 185.05922	   0.47506	   0.09204	   0.48390	 -10.96504
3141391.01339	 214.00000	 146.35823	   0.48626	   0.10042	   0.49652	 -11.66794
3141391.24939	 214.00000	 115.77804	   0.50075	   0.10472	   0.51158	 -11.81229
3141391.48439	 214.00000	  91.67210	   0.51528	   0.11465	   0.52788	 -12.54422
3141391.72939	 214.00000	  72.51701	   0.53342	   0.12168	   0.54712	 -12.85057
3141391.95839	 214.00000	  57.36816	   0.55031	   0.13198	   0.56591	 -13.48649
3141392.19539	 214.00000	  45.36290	   0.57008	   0.14260	   0.58764	 -14.04428
3141392.42739	 214.00000	  35.93134	   0.59557	   0.15236	   0.61475	 -14.34991
3141392.67839	 214.00000	  28.40909	   0.62260	   0.16024	   0.64289	 -14.43288
3141392.89239	 214.00000	  22.48202	   0.65415	   0.16811	   0.67541	 -14.41285
3141393.15739	 214.00000	  17.79613	   0.68873	   0.16901	   0.70916	 -13.78730
3141393.40939	 214.00000	  14.06813	   0.72521	   0.16306	   0.74331	 -12.67236
3141393.62539	 214.00000	  11.14480	   0.75315	   0.15490	   0.76892	 -11.62191
3141393.89339	 214.00000	   8.81772	   0.78186	   0.14054	   0.79439	 -10.19015
3141394.07139	 214.00000	   6.97545	   0.80550	   0.12838	   0.81566	  -9.05561
3141394.28939	 214.00000	   5.51730	   0.82233	   0.11476	   0.83030	  -7.94485
3141394.55839	 214.00000	   4.36941	   0.83302	   0.09898	   0.83888	  -6.77603
3141394.89339	 214.00000	   3.45686	   0.84523	   0.08380	   0.84937	  -5.66230
3141395.31239	 214.00000	   2.73547	   0.85751	   0.07271	   0.86059	  -4.84658
3141395.83739	 214.00000	   2.16054	   0.86963	   0.06857	   0.87233	  -4.50833
3141396.49639	 214.00000	   1.70952	   0.87463	   0.06852	   0.87731	  -4.47984
3141397.32539	 214.00000	   1.35352	   0.87487	   0.06957	   0.87763	  -4.54679
3141398.36839	 214.00000	   1.07079	   0.87157	   0.06676	   0.87412	  -4.38016
3141399.68239	 214.00000	   0.84734	   0.86968	   0.05929	   0.87170	  -3.90035
3141401.33739	 214.00000	   0.67072	   0.87285	   0.04964	   0.87426	  -3.25513
3141403.42640	 214.00000	   0.53067	   0.88528	   0.03897	   0.88613	  -2.52080
3141406.06340	 214.00000	   0.41976	   0.90917	   0.03575	   0.90987	  -2.25178
3141409.39440	 214.00000	   0.33183	   0.93928	   0.04890	   0.94056	  -2.97989
3141413.60040	 214.00000	   0.26261	   0.96159	   0.08403	   0.96526	  -4.99443
3141418.90840	 214.00000	   0.20791	   0.96254	   0.13250	   0.97162	  -7.83802
3141425.61341	 214.00000	   0.16452	   0.93419	   0.17712	   0.95084	 -10.73541
3141434.08941	 214.00000	   0.13007	   0.88243	   0.19537	   0.90380	 -12.48356
3141444.77942	 214.00000	   0.10309	   0.82934	   0.17181	   0.84695	 -11.70412
3141458.29343	 214.00000	   0.08153	   0.80879	   0.10477	   0.81555	  -7.38117
3141475.39144	 214.00000	   0.06443	   0.84244	   0.02497	   0.84281	  -1.69749
3141496.97745	 214.00000	   0.05102	   0.98003	  -0.05946	   0.98184	   3.47218
3141524.21947	 214.00000	   0.04042	   1.21536	  -0.05131	   1.21645	   2.41769
3141558.71549	 214.00000	   0.03192	   1.48271	   0.12773	   1.48820	  -4.92356
3141602.26251	 214.00000	   0.02528	   1.65107	   0.50698	   1.72716	 -17.06966
3141657.32855	 214.00000	   0.01999	   1.56052	   1.00439	   1.85581	 -32.76649
3155193.41308	 215.00000	20004.45300	   0.29129	  -0.01530	   0.29170	   3.00710
3155193.55608	 215.00000	15829.12600	   0.29909	  -0.00067	   0.29910	   0.12885
3155193.69808	 215.00000	12516.70300	   0.30692	   0.01191	   0.30715	  -2.22188
3155193.84008	 215.00000	9909.44240	   0.31520	   0.02126	   0.31591	  -3.85947
3155194.00408	 215.00000	7835.48000	   0.32262	   0.02865	   0.32389	  -5.07446
3155194.20508	 215.00000	6217.24610	   0.32995	   0.03365	   0.33166	  -5.82405
3155194.44308	 215.00000	4905.29100	   0.33876	   0.04029	   0.34115	  -6.78300
3155194.68208	 215.00000	3881.27370	   0.34737	   0.04403	   0.35015	  -7.22344
3155194.92008	 215.00000	3070.98270	   0.35594	   0.04757	   0.35910	  -7.61266
3155195.15808	 215.00000	2430.77780	   0.36296	   0.05165	   0.36662	  -8.09974
3155195.39608	 215.00000	1923.15370	   0.37046	   0.05366	   0.37433	  -8.24199
3155195.63408	 215.00000	1522.43580	   0.38043	   0.05793	   0.38482	  -8.65760
3155195.87208	 215.00000	1203.84460	   0.38815	   0.06145	   0.39298	  -8.99667
3155196.11108	 215.00000	 952.86591	   0.39756	   0.06531	   0.40289	  -9.32879
3155196.34908	 215.00000	 754.27557	   0.40793	   0.06831	   0.41361	  -9.50692
3155196.58608	 215.00000	 596.71857	   0.41813	   0.07095	   0.42410	  -9.63085
3155196.82409	 215.00000	 471.96338	   0.42856	   0.07563	   0.43519	 -10.00870
3155197.06309	 215.00000	 373.20856	   0.43966	   0.07940	   0.44678	 -10.23747
3155197.30109	 215.00000	 295.47278	   0.45036	   0.08378	   0.45809	 -10.53857
3155197.54009	 215.00000	 233.87738	   0.46288	   0.08930	   0.47142	 -10.91955
3155197.77809	 215.00000	 185.05922	   0.47463	   0.09346	   0.48374	 -11.13989
3155198.01409	 215.00000	 146.35823	   0.48814	   0.09957	   0.49819	 -11.52891
3155198.25109	 215.00000	 115.77804	   0.50237	   0.10604	   0.51344	 -11.91948
3155198.48509	 215.00000	  91.67210	   0.51619	   0.11263	   0.52834	 -12.30870
3155198.73009	 215.00000	  72.51701	   0.53081	   0.12168	   0.54458	 -12.91136
3155198.95909	 215.00000	  57.36816	   0.55131	   0.13210	   0.56692	 -13.47499
3155199.19609	 215.00000	  45.36290	   0.57194	   0.14438	   0.58988	 -14.16746
3155199.42809	 215.00000	  35.93134	   0.59635	   0.15229	   0.61549	 -14.32593
3155199.67909	 215.00000	  28.40909	   0.62505	   0.16139	   0.64555	 -14.47774
3155199.89309	 215.00000	  22.48202	   0.65582	   0.16757	   0.67689	 -14.33334
3155200.15809	 215.00000	  17.79613	   0.68930	   0.16773	   0.70942	 -13.67589
3155200.41009	 215.00000	  14.06813	   0.72515	   0.16429	   0.74353	 -12.76512
3155200.62609	 215.00000	  11.14480	   0.75512	   0.15439	   0.77074	 -11.55519
3155200.89409	 215.00000	   8.81772	   0.78392	   0.14237	   0.79675	 -10.29365
3155201.07209	 215.00000	   6.97545	   0.80515	   0.12921	   0.81546	  -9.11681
3155201.29009	 215.00000	   5.51730	   0.82111	   0.11298	   0.82884	  -7.83422
3155201.55909	 215.00000	   4.36941	   0.83726	   0.09579	   0.84272	  -6.52670
3155201.89409	 215.00000	   3.45686	   0.85215	   0.08608	   0.85648	  -5.76847
3155202.31309	 215.00000	   2.73547	   0.86092	   0.08168	   0.86478	  -5.41972
3155202.83809	 215.00000	   2.16054	   0.86391	   0.07633	   0.86727	  -5.04929
3155203.49709	 215.00000	   1.70952	   0.86422	   0.06875	   0.86695	  -4.54807
3155204.32609	 215.00000	   1.35352	   0.86682	   0.05961	   0.86887	  -3.93424
3155205.36909	 215.00000	   1.07079	   0.87327	   0.04892	   0.87464	  -3.20649
3155206.68309	 215.00000	   0.84734	   0.88660	   0.04283	   0.88763	  -2.76546
3155208.33809	 215.00000	   0.67072	   0.90261	   0.04301	   0.90364	  -2.72801
3155210.42709	 215.00000	   0.53067	   0.92035	   0.05587	   0.92204	  -3.47388
3155213.06409	 215.00000	   0.41976	   0.92836	   0.08024	   0.93182	  -4.93996
3155216.39510	 215.00000	   0.33183	   0.92085	   0.10734	   0.92708	  -6.64859
3155220.60110	 215.00000	   0.26261	   0.89700	   0.12327	   0.90543	  -7.82501
3155225.90910	 215.00000	   0.20791	   0.86891	   0.11878	   0.87700	  -7.78383
3155232.61411	 215.00000	   0.16452	   0.85261	   0.09025	   0.85737	  -6.04220
3155241.09011	 215.00000	   0.13007	   0.86768	   0.04625	   0.86891	  -3.05102
3155251.78012	 215.00000	   0.10309	   0.92568	   0.00772	   0.92571	  -0.47760
3155265.29413	 215.00000	   0.08153	   1.03292	   0.00729	   1.03295	  -0.40414
3155282.39214	 215.00000	   0.06443	   1.15483	   0.06906	   1.15689	  -3.42208
3155303.97815	 215.00000	   0.05102	   1.26512	   0.23897	   1.28749	 -10.69647
3155331.22117	 215.00000	   0.04042	   1.26230	   0.47908	   1.35016	 -20.78328
3155365.71719	 215.00000	   0.03192	   1.09998	   0.70929	   1.30883	 -32.81468
3155409.26421	 215.00000	   0.02528	   0.78584	   0.80341	   1.12384	 -45.63326
3155464.32924	 215.00000	   0.01999	   0.42063	   0.62554	   0.75381	 -56.08186
3169007.16303	 216.00000	20004.45300	   0.29012	  -0.01655	   0.29060	   3.26534
3169007.30603	 216.00000	15829.12600	   0.29806	  -0.00039	   0.29806	   0.07441
3169007.44803	 216.00000	12516.70300	   0.30686	   0.00986	   0.30702	  -1.84046
3169007.59003	 216.00000	9909.44240	   0.31413	   0.01996	   0.31476	  -3.63549
3169007.75403	 216.00000	7835.48000	   0.32280	   0.02821	   0.32403	  -4.99522
3169007.95503	 216.00000	6217.24610	   0.32935	   0.03422	   0.33112	  -5.93216
3169008.19303	 216.00000	4905.29100	   0.33860	   0.03960	   0.34090	  -6.67011
3169008.43203	 216.00000	3881.27370	   0.34669	   0.04410	   0.34948	  -7.24935
3169008.67003	 216.00000	3070.98270	   0.35401	   0.04772	   0.35721	  -7.67743
3169008.90804	 216.00000	2430.77780	   0.36184	   0.05022	   0.36531	  -7.90236
3169009.14604	 216.00000	1923.15370	   0.37118	   0.05369	   0.37504	  -8.23088
3169009.38404	 216.00000	1522.43580	   0.38047	   0.05792	   0.38485	  -8.65588
3169009.62204	 216.00000	1203.84460	   0.38878	   0.06060	   0.39347	  -8.86005
3169009.86104	 216.00000	 952.86591	   0.39840	   0.06408	   0.40352	  -9.13753
3169010.09904	 216.00000	 754.27557	   0.40711	   0.06716	   0.41261	  -9.36713
3169010.33604	 216.00000	 596.71857	   0.41769	   0.07091	   0.42366	  -9.63524
3169010.57404	 216.00000	 471.96338	   0.42927	   0.07455	   0.43570	  -9.85206
3169010.81304	 216.00000	 373.20856	   0.43850	   0.08007	   0.44575	 -10.34821
3169011.05104	 216.00000	 295.47278	   0.44997	   0.08270	   0.45751	 -10.41426
3169011.29004	 216.00000	 233.87738	   0.46226	   0.08831	   0.47062	 -10.81602
3169011.52804	 216.00000	 185.05922	   0.47297	   0.09353	   0.48213	 -11.18629
3169011.76404	 216.00000	 146.35823	   0.48787	   0.09851	   0.49772	 -11.41581
3169012.00104	 216.00000	 115.77804	   0.50019	   0.10483	   0.51106	 -11.83710
3169012.23504	 216.00000	  91.67210	   0.51404	   0.11200	   0.52610	 -12.29197
3169012.48004	 216.00000	  72.51701	   0.53131	   0.12125	   0.54497	 -12.85517
3169012.70904	 216.00000	  57.36816	   0.54818	   0.13100	   0.56361	 -13.44050
3169012.94604	 216.00000	  45.36290	   0.57014	   0.14003	   0.58708	 -13.79933
3169013.17804	 216.00000	  35.93134	   0.59556	   0.15114	   0.61444	 -14.23952
3169013.42904	 216.00000	  28.40909	   0.62301	   0.16066	   0.64340	 -14.46051
3169013.64304	 216.00000	  22.48202	   0.65326	   0.16704	   0.67427	 -14.34301
3169013.90804	 216.00000	  17.79613	   0.68841	   0.16887	   0.70882	 -13.78274
3169014.16004	 216.00000	  14.06813	   0.71969	   0.16403	   0.73814	 -12.83914
3169014.37604	 216.00000	  11.14480	   0.75326	   0.15721	   0.76949	 -11.78888
3169014.64404	 216.00000	   8.81772	   0.77879	   0.13988	   0.79126	 -10.18263
3169014.82204	 216.00000	   6.97545	   0.80480	   0.12554	   0.81453	  -8.86580
3169015.04004	 216.00000	   5.51730	   0.82062	   0.11313	   0.82838	  -7.84902
3169015.30904	 216.00000	   4.36941	   0.83156	   0.09963	   0.83750	  -6.83207
3169015.64404	 216.00000	   3.45686	   0.84109	   0.08499	   0.84538	  -5.76993
3169016.06304	 216.00000	   2.73547	   0.85226	   0.07126	   0.85523	  -4.77982
3169016.58804	 216.00000	   2.16054	   0.86472	   0.06548	   0.86719	  -4.33064
3169017.24704	 216.00000	   1.70952	   0.87420	   0.06405	   0.87654	  -4.19057
3169018.07604	 216.00000	   1.35352	   0.87733	   0.06762	   0.87993	  -4.40725
3169019.11904	 216.00000	   1.07079	   0.87501	   0.06922	   0.87775	  -4.52310
3169020.43304	 216.00000	   0.84734	   0.87045	   0.06685	   0.87301	  -4.39141
3169022.08804	 216.00000	   0.67072	   0.86767	   0.06005	   0.86975	  -3.95925
3169024.17704	 216.00000	   0.53067	   0.87270	   0.04652	   0.87394	  -3.05154
3169026.81405	 216.00000	   0.41976	   0.88932	   0.03528	   0.89002	  -2.27189
3169030.14505	 216.00000	   0.33183	   0.92015	   0.03530	   0.92083	  -2.19711
3169034.35105	 216.00000	   0.26261	   0.95394	   0.05650	   0.95561	  -3.38927
3169039.65905	 216.00000	   0.20791	   0.97769	   0.10135	   0.98293	  -5.91824
3169046.36406	 216.00000	   0.16452	   0.97392	   0.16124	   0.98717	  -9.40079
3169054.84006	 216.00000	   0.13007	   0.93355	   0.21291	   0.95752	 -12.84757
3169065.53007	 216.00000	   0.10309	   0.86661	   0.22783	   0.89605	 -14.72946
3169079.04408	 216.00000	   0.08153	   0.80507	   0.19092	   0.82740	 -13.34110
3169096.14209	 216.00000	   0.06443	   0.78162	   0.11714	   0.79035	  -8.52350
3169117.72810	 216.00000	   0.05102	   0.84234	  -0.00790	   0.84238	   0.53705
3169144.97112	 216.00000	   0.04042	   1.03024	  -0.10742	   1.03582	   5.95240
3169179.46714	 216.00000	   0.03192	   1.33288	  -0.08330	   1.33548	   3.57597
3169223.01416	 216.00000	   0.02528	   1.66713	   0.16244	   1.67503	  -5.56526
3169278.07920	 216.00000	   0.01999	   1.85339	   0.66187	   1.96802	 -19.65237
3182817.79656	 217.00000	20004.45300	   0.29011	  -0.01504	   0.29050	   2.96746
3182817.93856	 217.00000	15829.12600	   0.29839	  -0.00125	   0.29840	   0.23951
3182818.08056	 217.00000	12516.70300	   0.30683	   0.01271	   0.30709	  -2.37282
3182818.22256	 217.00000	9909.44240	   0.31506	   0.01987	   0.31569	  -3.60800
3182818.38656	 217.00000	7835.48000	   0.32358	   0.02833	   0.32482	  -5.00335
3182818.58756	 217.00000	6217.24610	   0.33027	   0.03353	   0.33197	  -5.79763
3182818.82556	 217.00000	4905.29100	   0.33735	   0.03893	   0.33959	  -6.58300
3182819.06356	 217.00000	3881.27370	   0.34676	   0.04451	   0.34961	  -7.31515
3182819.30156	 217.00000	3070.98270	   0.35418	   0.04743	   0.35734	  -7.62701
3182819.53956	 217.00000	2430.77780	   0.36276	   0.05054	   0.36627	  -7.93064
3182819.77856	 217.00000	1923.15370	   0.37126	   0.05341	   0.37509	  -8.18654
3182820.01556	 217.00000	1522.43580	   0.38013	   0.05811	   0.38454	  -8.69185
3182820.25356	 217.00000	1203.84460	   0.38868	   0.06093	   0.39343	  -8.90862
3182820.49256	 217.00000	 952.86591	   0.39827	   0.06344	   0.40329	  -9.05078
3182820.73056	 217.00000	 754.27557	   0.40854	   0.06723	   0.41403	  -9.34525
3182820.96856	 217.00000	 596.71857	   0.41728	   0.07215	   0.42347	  -9.80978
3182821.20556	 217.00000	 471.96338	   0.42742	   0.07540	   0.43401	 -10.00458
3182821.44456	 217.00000	 373.20856	   0.43921	   0.07959	   0.44636	 -10.27082
3182821.68256	 217.00000	 295.47278	   0.44937	   0.08455	   0.45725	 -10.65585
3182821.92156	 217.00000	 233.87738	   0.46230	   0.08688	   0.47040	 -10.64366
3182822.15956	 217.00000	 185.05922	   0.47413	   0.09286	   0.48314	 -11.08148
3182822.39556	 217.00000	 146.35823	   0.48736	   0.09854	   0.49722	 -11.43088
3182822.63256	 217.00000	 115.77804	   0.49971	   0.10530	   0.51069	 -11.89916
3182822.86656	 217.00000	  91.67210	   0.51665	   0.11246	   0.52875	 -12.28047
3182823.11156	 217.00000	  72.51701	   0.53093	   0.12176	   0.54472	 -12.91688
3182823.34056	 217.00000	  57.36816	   0.54865	   0.13050	   0.56395	 -13.37977
3182823.57756	 217.00000	  45.36290	   0.57041	   0.14221	   0.58787	 -13.99943
3182823.80956	 217.00000	  35.93134	   0.59419	   0.15160	   0.61322	 -14.31298
3182824.06056	 217.00000	  28.40909	   0.62105	   0.15996	   0.64132	 -14.44314
3182824.27456	 217.00000	  22.48202	   0.65327	   0.16723	   0.67433	 -14.35901
3182824.53956	 217.00000	  17.79613	   0.68665	   0.16752	   0.70679	 -13.71079
3182824.79156	 217.00000	  14.06813	   0.72318	   0.16236	   0.74119	 -12.65357
3182825.00756	 217.00000	  11.14480	   0.75301	   0.15454	   0.76871	 -11.59750
3182825.27556	 217.00000	   8.81772	   0.78023	   0.13970	   0.79264	 -10.15103
3182825.45356	 217.00000	   6.97545	   0.80309	   0.12799	   0.81322	  -9.05523
3182825.67156	 217.00000	   5.51730	   0.81775	   0.11253	   0.82546	  -7.83544
3182825.94056	 217.00000	   4.36941	   0.83152	   0.09700	   0.83716	  -6.65375
3182826.27556	 217.00000	   3.45686	   0.84464	   0.08285	   0.84870	  -5.60196
3182826.69456	 217.00000	   2.73547	   0.85665	   0.07418	   0.85986	  -4.94896
3182827.21956	 217.00000	   2.16054	   0.86588	   0.07207	   0.86888	  -4.75794
3182827.87857	 217.00000	   1.70952	   0.86775	   0.07115	   0.87066	  -4.68724
3182828.70757	 217.00000	   1.35352	   0.86699	   0.06727	   0.86960	  -4.43697
3182829.75057	 217.00000	   1.07079	   0.86528	   0.06096	   0.86742	  -4.02983
3182831.06457	 217.00000	   0.84734	   0.86862	   0.05046	   0.87008	  -3.32472
3182832.71957	 217.00000	   0.67072	   0.87752	   0.04118	   0.87849	  -2.68691
3182834.80857	 217.00000	   0.53067	   0.89687	   0.03696	   0.89763	  -2.36001
3182837.44557	 217.00000	   0.41976	   0.92091	   0.04568	   0.92204	  -2.83956
3182840.77657	 217.00000	   0.33183	   0.94292	   0.07189	   0.94565	  -4.36012
3182844.98258	 217.00000	   0.26261	   0.94559	   0.11062	   0.95204	  -6.67249
3182850.29058	 217.00000	   0.20791	   0.92568	   0.14846	   0.93751	  -9.11174
3182856.99558	 217.00000	   0.16452	   0.88581	   0.16645	   0.90131	 -10.64234
3182865.47159	 217.00000	   0.13007	   0.84258	   0.15031	   0.85588	 -10.11479
3182876.16159	 217.00000	   0.10309	   0.82272	   0.09895	   0.82865	  -6.85803
3182889.67560	 217.00000	   0.08153	   0.85650	   0.02758	   0.85694	  -1.84418
3182906.77361	 217.00000	   0.06443	   0.94593	  -0.02646	   0.94630	   1.60202
3182928.35962	 217.00000	   0.05102	   1.12948	  -0.02778	   1.12982	   1.40911
3182955.60264	 217.00000	   0.04042	   1.34274	   0.10482	   1.34683	  -4.46382
3182990.09866	 217.00000	   0.03192	   1.48308	   0.39716	   1.53534	 -14.99174
3183033.64569	 217.00000	   0.02528	   1.43595	   0.78589	   1.63695	 -28.69171
3183088.71072	 217.00000	   0.01999	   1.11512	   1.12529	   1.58423	 -45.26028
3196627.14667	 218.00000	20004.45300	   0.29021	  -0.01523	   0.29060	   3.00412
3196627.28967	 218.00000	15829.12600	   0.29875	  -0.00067	   0.29876	   0.12825
3196627.43167	 218.00000	12516.70300	   0.30649	   0.01174	   0.30671	  -2.19405
3196627.57367	 218.00000	9909.44240	   0.31380	   0.01820	   0.31433	  -3.32015
3196627.73767	 218.00000	7835.48000	   0.32320	   0.02746	   0.32436	  -4.85602
3196627.93867	 218.00000	6217.24610	   0.33165	   0.03333	   0.33332	  -5.73879
3196628.17667	 218.00000	4905.29100	   0.33831	   0.03919	   0.34057	  -6.60700
