Repository: kbm2110/Battery_Diagnostics_Thesis

# Battery_Diagnostics_Thesis
 Data-driven battery diagnostics using EIS

**Author:** Bala Manikanta Yaswanth Kanagarla
**Institution:** Technische Hochschule Ingolstadt (THI)
**Supervisor:** Prof. Dr. H.-G. Schweiger

## Overview

This project implements a machine learning framework for 
non-invasive State of Health (SoH) estimation of lithium-ion 
batteries using Electrochemical Impedance Spectroscopy (EIS).

Eight physically interpretable features are extracted from 
impedance spectra and used to train six ML models under a 
strict cell-level train-test split. The stacking ensemble 
achieves R² = 0.9122 and RMSE = 0.0234 on completely unseen 
cells.

---

File: data/EIS/EIS_state_II_45C01.txt (part 26 of 36)
time/s	           cycle number	freq/Hz	           Re(Z)/Ohm	  -Im(Z)/Ohm	   |Z|/Ohm	   Phase(Z)/deg
3321783.56609	 209.00000	   0.41976	   1.49812	   0.00299	   1.49813	  -0.11450
3321786.89709	 209.00000	   0.33183	   1.53390	   0.05769	   1.53498	  -2.15400
3321791.10309	 209.00000	   0.26261	   1.52690	   0.13316	   1.53270	  -4.98399
3321796.41109	 209.00000	   0.20791	   1.47112	   0.19669	   1.48421	  -7.61515
3321803.11510	 209.00000	   0.16452	   1.38275	   0.21638	   1.39957	  -8.89392
3321811.59210	 209.00000	   0.13007	   1.29691	   0.17481	   1.30864	  -7.67645
3321822.28211	 209.00000	   0.10309	   1.25325	   0.07626	   1.25557	  -3.48202
3321835.79612	 209.00000	   0.08153	   1.29308	  -0.04706	   1.29394	   2.08449
3321852.89313	 209.00000	   0.06443	   1.41062	  -0.13446	   1.41702	   5.44489
3321874.48014	 209.00000	   0.05102	   1.63595	  -0.14162	   1.64207	   4.94767
3321901.72216	 209.00000	   0.04042	   1.86272	   0.01219	   1.86276	  -0.37497
3321936.21718	 209.00000	   0.03192	   1.98157	   0.31949	   2.00716	  -9.15896
3321979.76420	 209.00000	   0.02528	   1.89740	   0.67812	   2.01494	 -19.66664
3322034.82924	 209.00000	   0.01999	   1.60034	   0.92013	   1.84600	 -29.89710
3336879.74068	 210.00000	20004.45300	   0.77828	  -0.00602	   0.77830	   0.44329
3336879.88368	 210.00000	15829.12600	   0.78862	   0.00711	   0.78866	  -0.51623
3336880.02568	 210.00000	12516.70300	   0.79856	   0.01833	   0.79877	  -1.31492
3336880.16768	 210.00000	9909.44240	   0.80833	   0.02412	   0.80869	  -1.70916
3336880.33168	 210.00000	7835.48000	   0.81585	   0.03138	   0.81645	  -2.20248
3336880.53268	 210.00000	6217.24610	   0.82498	   0.03718	   0.82581	  -2.58014
3336880.77068	 210.00000	4905.29100	   0.83317	   0.04005	   0.83413	  -2.75196
3336881.00869	 210.00000	3881.27370	   0.84013	   0.04301	   0.84123	  -2.93077
3336881.24769	 210.00000	3070.98270	   0.84892	   0.04649	   0.85019	  -3.13429
3336881.48569	 210.00000	2430.77780	   0.85746	   0.04953	   0.85888	  -3.30566
3336881.72369	 210.00000	1923.15370	   0.86592	   0.05163	   0.86746	  -3.41234
3336881.96169	 210.00000	1522.43580	   0.87166	   0.05350	   0.87330	  -3.51255
3336882.19969	 210.00000	1203.84460	   0.88045	   0.05537	   0.88219	  -3.59851
3336882.43869	 210.00000	 952.86591	   0.89045	   0.05883	   0.89239	  -3.78016
3336882.67669	 210.00000	 754.27557	   0.90012	   0.05952	   0.90208	  -3.78322
3336882.91369	 210.00000	 596.71857	   0.90744	   0.06352	   0.90966	  -4.00426
3336883.15169	 210.00000	 471.96338	   0.91681	   0.06634	   0.91921	  -4.13885
3336883.39069	 210.00000	 373.20856	   0.92624	   0.07008	   0.92889	  -4.32671
3336883.62769	 210.00000	 295.47278	   0.93478	   0.07267	   0.93760	  -4.44518
3336883.86769	 210.00000	 233.87738	   0.94538	   0.07597	   0.94843	  -4.59462
3336884.10569	 210.00000	 185.05922	   0.95730	   0.08280	   0.96087	  -4.94346
3336884.34169	 210.00000	 146.35823	   0.96760	   0.08589	   0.97141	  -5.07256
3336884.57769	 210.00000	 115.77804	   0.97932	   0.09191	   0.98362	  -5.36136
3336884.81269	 210.00000	  91.67210	   0.99181	   0.09720	   0.99656	  -5.59704
3336885.05769	 210.00000	  72.51701	   1.00511	   0.10585	   1.01067	  -6.01160
3336885.28669	 210.00000	  57.36816	   1.01581	   0.11341	   1.02212	  -6.37048
3336885.52369	 210.00000	  45.36290	   1.03125	   0.12466	   1.03876	  -6.89266
3336885.75569	 210.00000	  35.93134	   1.05226	   0.13712	   1.06116	  -7.42431
3336886.00569	 210.00000	  28.40909	   1.06962	   0.15320	   1.08053	  -8.15071
3336886.22069	 210.00000	  22.48202	   1.09733	   0.16761	   1.11005	  -8.68432
3336886.48569	 210.00000	  17.79613	   1.13032	   0.17744	   1.14416	  -8.92174
3336886.73769	 210.00000	  14.06813	   1.15801	   0.18519	   1.17272	  -9.08592
3336886.95369	 210.00000	  11.14480	   1.20465	   0.19782	   1.22079	  -9.32539
3336887.22069	 210.00000	   8.81772	   1.22933	   0.19339	   1.24445	  -8.94018
3336887.39969	 210.00000	   6.97545	   1.27369	   0.17949	   1.28628	  -8.02141
3336887.61769	 210.00000	   5.51730	   1.32359	   0.17500	   1.33511	  -7.53164
3336887.88669	 210.00000	   4.36941	   1.34610	   0.17532	   1.35747	  -7.42076
3336888.22169	 210.00000	   3.45686	   1.35573	   0.15534	   1.36460	  -6.53630
3336888.64069	 210.00000	   2.73547	   1.36590	   0.12218	   1.37136	  -5.11165
3336889.16569	 210.00000	   2.16054	   1.39007	   0.08588	   1.39272	  -3.53516
3336889.82469	 210.00000	   1.70952	   1.42468	   0.06579	   1.42620	  -2.64404
3336890.65369	 210.00000	   1.35352	   1.45541	   0.06987	   1.45709	  -2.74861
3336891.69669	 210.00000	   1.07079	   1.46778	   0.09201	   1.47066	  -3.58716
3336893.00969	 210.00000	   0.84734	   1.45138	   0.11610	   1.45602	  -4.57365
3336894.66569	 210.00000	   0.67072	   1.41932	   0.12437	   1.42475	  -5.00778
3336896.75469	 210.00000	   0.53067	   1.37560	   0.10319	   1.37947	  -4.29003
3336899.39170	 210.00000	   0.41976	   1.35176	   0.05302	   1.35279	  -2.24626
3336902.72270	 210.00000	   0.33183	   1.36678	  -0.00516	   1.36679	   0.21642
3336906.92870	 210.00000	   0.26261	   1.42277	  -0.04343	   1.42343	   1.74831
3336912.23670	 210.00000	   0.20791	   1.50427	  -0.03696	   1.50472	   1.40731
3336918.94071	 210.00000	   0.16452	   1.58067	   0.02745	   1.58090	  -0.99497
3336927.41771	 210.00000	   0.13007	   1.61360	   0.14335	   1.61996	  -5.07661
3336938.10772	 210.00000	   0.10309	   1.57335	   0.27497	   1.59719	  -9.91344
3336951.62173	 210.00000	   0.08153	   1.45261	   0.37074	   1.49917	 -14.31747
3336968.71874	 210.00000	   0.06443	   1.30554	   0.38848	   1.36211	 -16.57122
3336990.30575	 210.00000	   0.05102	   1.15276	   0.27327	   1.18471	 -13.33624
3337017.54777	 210.00000	   0.04042	   1.11442	   0.05724	   1.11589	  -2.94034
3337052.04279	 210.00000	   0.03192	   1.24981	  -0.17850	   1.26250	   8.12822
3337095.58981	 210.00000	   0.02528	   1.57391	  -0.31344	   1.60481	  11.26299
3337150.65485	 210.00000	   0.01999	   1.98642	  -0.22154	   1.99874	   6.36386
3351995.34709	 211.00000	20004.45300	   0.77761	  -0.00645	   0.77764	   0.47516
3351995.49009	 211.00000	15829.12600	   0.78756	   0.00808	   0.78760	  -0.58752
3351995.63209	 211.00000	12516.70300	   0.79625	   0.01801	   0.79645	  -1.29540
3351995.77409	 211.00000	9909.44240	   0.80487	   0.02606	   0.80529	  -1.85439
3351995.93809	 211.00000	7835.48000	   0.81450	   0.03111	   0.81510	  -2.18744
3351996.13909	 211.00000	6217.24610	   0.82241	   0.03503	   0.82316	  -2.43926
3351996.37709	 211.00000	4905.29100	   0.83073	   0.04027	   0.83171	  -2.77530
3351996.61509	 211.00000	3881.27370	   0.83813	   0.04343	   0.83926	  -2.96630
3351996.85309	 211.00000	3070.98270	   0.84685	   0.04562	   0.84808	  -3.08348
3351997.09209	 211.00000	2430.77780	   0.85478	   0.04905	   0.85618	  -3.28453
3351997.33009	 211.00000	1923.15370	   0.86264	   0.05114	   0.86415	  -3.39239
3351997.56809	 211.00000	1522.43580	   0.87084	   0.05383	   0.87250	  -3.53717
3351997.80609	 211.00000	1203.84460	   0.87902	   0.05561	   0.88078	  -3.62022
3351998.04509	 211.00000	 952.86591	   0.88724	   0.05865	   0.88918	  -3.78192
3351998.28309	 211.00000	 754.27557	   0.89748	   0.05937	   0.89944	  -3.78489
3351998.52009	 211.00000	 596.71857	   0.90563	   0.06399	   0.90789	  -4.04142
3351998.75809	 211.00000	 471.96338	   0.91379	   0.06522	   0.91611	  -4.08253
3351998.99709	 211.00000	 373.20856	   0.92328	   0.06905	   0.92586	  -4.27704
3351999.23409	 211.00000	 295.47278	   0.93278	   0.07340	   0.93567	  -4.49912
3351999.47409	 211.00000	 233.87738	   0.94479	   0.07682	   0.94791	  -4.64847
3351999.71209	 211.00000	 185.05922	   0.95430	   0.08100	   0.95773	  -4.85157
3351999.94809	 211.00000	 146.35823	   0.96427	   0.08503	   0.96801	  -5.03927
3352000.18409	 211.00000	 115.77804	   0.97500	   0.09124	   0.97926	  -5.34615
3352000.41909	 211.00000	  91.67210	   0.98710	   0.09767	   0.99192	  -5.65058
3352000.66409	 211.00000	  72.51701	   0.99957	   0.10673	   1.00526	  -6.09476
3352000.89309	 211.00000	  57.36816	   1.01693	   0.11285	   1.02317	  -6.33234
3352001.13009	 211.00000	  45.36290	   1.03234	   0.12340	   1.03969	  -6.81622
3352001.36209	 211.00000	  35.93134	   1.04741	   0.13981	   1.05670	  -7.60284
3352001.61309	 211.00000	  28.40909	   1.06745	   0.14920	   1.07783	  -7.95658
3352001.82709	 211.00000	  22.48202	   1.09149	   0.16227	   1.10349	  -8.45590
3352002.09209	 211.00000	  17.79613	   1.12000	   0.18120	   1.13456	  -9.19003
3352002.34409	 211.00000	  14.06813	   1.16293	   0.18660	   1.17781	  -9.11591
3352002.56009	 211.00000	  11.14480	   1.19022	   0.19537	   1.20615	  -9.32165
3352002.82809	 211.00000	   8.81772	   1.23815	   0.18758	   1.25228	  -8.61474
3352003.00609	 211.00000	   6.97545	   1.28316	   0.19367	   1.29769	  -8.58290
3352003.22410	 211.00000	   5.51730	   1.30258	   0.18389	   1.31550	  -8.03559
3352003.49310	 211.00000	   4.36941	   1.32643	   0.15932	   1.33596	  -6.84889
3352003.82810	 211.00000	   3.45686	   1.35961	   0.12802	   1.36562	  -5.37923
3352004.24710	 211.00000	   2.73547	   1.40098	   0.11034	   1.40532	  -4.50321
3352004.77210	 211.00000	   2.16054	   1.42685	   0.11403	   1.43140	  -4.56941
3352005.43110	 211.00000	   1.70952	   1.42743	   0.12251	   1.43268	  -4.90553
3352006.26010	 211.00000	   1.35352	   1.40925	   0.12071	   1.41441	  -4.89568
3352007.30310	 211.00000	   1.07079	   1.38451	   0.09844	   1.38801	  -4.06682
3352008.61710	 211.00000	   0.84734	   1.37489	   0.05752	   1.37609	  -2.39576
3352010.27210	 211.00000	   0.67072	   1.38790	   0.01755	   1.38801	  -0.72432
3352012.36110	 211.00000	   0.53067	   1.42878	  -0.01267	   1.42884	   0.50802
3352014.99810	 211.00000	   0.41976	   1.48490	  -0.00638	   1.48492	   0.24611
3352018.32910	 211.00000	   0.33183	   1.52992	   0.04083	   1.53047	  -1.52873
3352022.53511	 211.00000	   0.26261	   1.53499	   0.11656	   1.53941	  -4.34252
3352027.84311	 211.00000	   0.20791	   1.48966	   0.19005	   1.50173	  -7.27043
3352034.54711	 211.00000	   0.16452	   1.40350	   0.22498	   1.42141	  -9.10704
3352043.02412	 211.00000	   0.13007	   1.30890	   0.19932	   1.32399	  -8.65856
3352053.71413	 211.00000	   0.10309	   1.24810	   0.10998	   1.25294	  -5.03575
3352067.22813	 211.00000	   0.08153	   1.26396	  -0.01643	   1.26407	   0.74474
3352084.32514	 211.00000	   0.06443	   1.35837	  -0.11887	   1.36356	   5.00107
3352105.91216	 211.00000	   0.05102	   1.57445	  -0.16263	   1.58283	   5.89716
3352133.15417	 211.00000	   0.04042	   1.82091	  -0.05023	   1.82160	   1.58003
3352167.64919	 211.00000	   0.03192	   1.98936	   0.22968	   2.00257	  -6.58595
3352211.19622	 211.00000	   0.02528	   1.96902	   0.60122	   2.05876	 -16.97941
3352266.26125	 211.00000	   0.01999	   1.72033	   0.90257	   1.94272	 -27.68368
3367113.39212	 212.00000	20004.45300	   0.77632	  -0.00745	   0.77636	   0.54995
3367113.53512	 212.00000	15829.12600	   0.78353	   0.00675	   0.78356	  -0.49377
3367113.67712	 212.00000	12516.70300	   0.79592	   0.01880	   0.79614	  -1.35293
3367113.81912	 212.00000	9909.44240	   0.80352	   0.02616	   0.80394	  -1.86458
3367113.98312	 212.00000	7835.48000	   0.81180	   0.03126	   0.81240	  -2.20538
3367114.18412	 212.00000	6217.24610	   0.82162	   0.03646	   0.82243	  -2.54058
3367114.42212	 212.00000	4905.29100	   0.82915	   0.04071	   0.83015	  -2.81075
3367114.66012	 212.00000	3881.27370	   0.83714	   0.04472	   0.83833	  -3.05774
3367114.89812	 212.00000	3070.98270	   0.84451	   0.04515	   0.84572	  -3.06040
3367115.13712	 212.00000	2430.77780	   0.85183	   0.04910	   0.85325	  -3.29917
3367115.37512	 212.00000	1923.15370	   0.86166	   0.05127	   0.86318	  -3.40535
3367115.61312	 212.00000	1522.43580	   0.86803	   0.05476	   0.86976	  -3.60969
3367115.85112	 212.00000	1203.84460	   0.87851	   0.05550	   0.88026	  -3.61511
3367116.09012	 212.00000	 952.86591	   0.88582	   0.05713	   0.88766	  -3.68981
3367116.32812	 212.00000	 754.27557	   0.89437	   0.06051	   0.89642	  -3.87070
3367116.56512	 212.00000	 596.71857	   0.90313	   0.06313	   0.90533	  -3.99846
3367116.80312	 212.00000	 471.96338	   0.91227	   0.06562	   0.91463	  -4.11435
3367117.04212	 212.00000	 373.20856	   0.92254	   0.06871	   0.92509	  -4.25931
3367117.27912	 212.00000	 295.47278	   0.93100	   0.07267	   0.93383	  -4.46322
3367117.51912	 212.00000	 233.87738	   0.94089	   0.07602	   0.94395	  -4.61953
3367117.75712	 212.00000	 185.05922	   0.95173	   0.07942	   0.95503	  -4.77023
3367117.99312	 212.00000	 146.35823	   0.96258	   0.08447	   0.96628	  -5.01507
3367118.22912	 212.00000	 115.77804	   0.97438	   0.08930	   0.97846	  -5.23652
3367118.46412	 212.00000	  91.67210	   0.98525	   0.09623	   0.98994	  -5.57817
3367118.70912	 212.00000	  72.51701	   1.00187	   0.10501	   1.00736	  -5.98368
3367118.93812	 212.00000	  57.36816	   1.01275	   0.11630	   1.01940	  -6.55081
3367119.17512	 212.00000	  45.36290	   1.02951	   0.12727	   1.03735	  -7.04712
3367119.40712	 212.00000	  35.93134	   1.04475	   0.13500	   1.05344	  -7.36301
3367119.65812	 212.00000	  28.40909	   1.06950	   0.14855	   1.07977	  -7.90775
3367119.87212	 212.00000	  22.48202	   1.09513	   0.16294	   1.10718	  -8.46256
3367120.13712	 212.00000	  17.79613	   1.11960	   0.17409	   1.13305	  -8.83843
3367120.38812	 212.00000	  14.06813	   1.15481	   0.19282	   1.17079	  -9.47939
3367120.60412	 212.00000	  11.14480	   1.19362	   0.18813	   1.20836	  -8.95668
3367120.87112	 212.00000	   8.81772	   1.23691	   0.20156	   1.25322	  -9.25544
3367121.05012	 212.00000	   6.97545	   1.26395	   0.19247	   1.27852	  -8.65816
3367121.26812	 212.00000	   5.51730	   1.29862	   0.16752	   1.30938	  -7.35053
3367121.53712	 212.00000	   4.36941	   1.34708	   0.14952	   1.35535	  -6.33363
3367121.87212	 212.00000	   3.45686	   1.38018	   0.14908	   1.38821	  -6.16476
3367122.29112	 212.00000	   2.73547	   1.38968	   0.14692	   1.39742	  -6.03521
3367122.81612	 212.00000	   2.16054	   1.38236	   0.13023	   1.38848	  -5.38167
3367123.47512	 212.00000	   1.70952	   1.37750	   0.09789	   1.38098	  -4.06480
3367124.30412	 212.00000	   1.35352	   1.38768	   0.05866	   1.38892	  -2.42042
3367125.34712	 212.00000	   1.07079	   1.41756	   0.02876	   1.41785	  -1.16241
3367126.66012	 212.00000	   0.84734	   1.45746	   0.02536	   1.45768	  -0.99671
3367128.31613	 212.00000	   0.67072	   1.48771	   0.04370	   1.48835	  -1.68247
3367130.40513	 212.00000	   0.53067	   1.49670	   0.08984	   1.49939	  -3.43525
3367133.04213	 212.00000	   0.41976	   1.46654	   0.13564	   1.47280	  -5.28434
3367136.37313	 212.00000	   0.33183	   1.40662	   0.15499	   1.41514	  -6.28780
3367140.57913	 212.00000	   0.26261	   1.34386	   0.13009	   1.35014	  -5.52908
3367145.88714	 212.00000	   0.20791	   1.30905	   0.06697	   1.31077	  -2.92867
3367152.59114	 212.00000	   0.16452	   1.32697	  -0.01334	   1.32703	   0.57615
3367161.06814	 212.00000	   0.13007	   1.40646	  -0.07401	   1.40841	   3.01208
3367171.75815	 212.00000	   0.10309	   1.53405	  -0.07648	   1.53595	   2.85419
3367185.27116	 212.00000	   0.08153	   1.67215	   0.01061	   1.67218	  -0.36352
3367202.36817	 212.00000	   0.06443	   1.75809	   0.16959	   1.76625	  -5.50981
3367223.95418	 212.00000	   0.05102	   1.73521	   0.40631	   1.78215	 -13.17867
3367251.19720	 212.00000	   0.04042	   1.55666	   0.60089	   1.66861	 -21.10707
3367285.69222	 212.00000	   0.03192	   1.27653	   0.63900	   1.42753	 -26.59134
3367329.23924	 212.00000	   0.02528	   1.01939	   0.47741	   1.12565	 -25.09512
3367384.30428	 212.00000	   0.01999	   0.92502	   0.13633	   0.93501	  -8.38378
3382222.30047	 213.00000	20004.45300	   0.77522	  -0.00659	   0.77525	   0.48730
3382222.44347	 213.00000	15829.12600	   0.78569	   0.00683	   0.78572	  -0.49842
3382222.58547	 213.00000	12516.70300	   0.79341	   0.01863	   0.79363	  -1.34539
3382222.72747	 213.00000	9909.44240	   0.80264	   0.02485	   0.80302	  -1.77365
3382222.89147	 213.00000	7835.48000	   0.81124	   0.03230	   0.81189	  -2.28003
3382223.09247	 213.00000	6217.24610	   0.81975	   0.03534	   0.82051	  -2.46822
3382223.33047	 213.00000	4905.29100	   0.82864	   0.04059	   0.82964	  -2.80439
3382223.56947	 213.00000	3881.27370	   0.83711	   0.04330	   0.83823	  -2.96117
3382223.80747	 213.00000	3070.98270	   0.84289	   0.04649	   0.84417	  -3.15710
3382224.04547	 213.00000	2430.77780	   0.85124	   0.04799	   0.85259	  -3.22694
3382224.28347	 213.00000	1923.15370	   0.85856	   0.05026	   0.86003	  -3.35057
3382224.52147	 213.00000	1522.43580	   0.86873	   0.05408	   0.87041	  -3.56209
3382224.75947	 213.00000	1203.84460	   0.87592	   0.05580	   0.87769	  -3.64536
3382224.99847	 213.00000	 952.86591	   0.88409	   0.05821	   0.88600	  -3.76717
3382225.23647	 213.00000	 754.27557	   0.89158	   0.06180	   0.89372	  -3.96507
3382225.47347	 213.00000	 596.71857	   0.90196	   0.06262	   0.90413	  -3.97137
3382225.71147	 213.00000	 471.96338	   0.91195	   0.06671	   0.91438	  -4.18376
3382225.95047	 213.00000	 373.20856	   0.92116	   0.06924	   0.92376	  -4.29881
3382226.18847	 213.00000	 295.47278	   0.93034	   0.07404	   0.93328	  -4.55055
3382226.42747	 213.00000	 233.87738	   0.93994	   0.07740	   0.94312	  -4.70737
3382226.66547	 213.00000	 185.05922	   0.95000	   0.08051	   0.95340	  -4.84410
3382226.90147	 213.00000	 146.35823	   0.96065	   0.08595	   0.96449	  -5.11247
3382227.13747	 213.00000	 115.77804	   0.97182	   0.09102	   0.97607	  -5.35060
3382227.37248	 213.00000	  91.67210	   0.98474	   0.09868	   0.98967	  -5.72229
3382227.61748	 213.00000	  72.51701	   0.99790	   0.10431	   1.00334	  -5.96732
3382227.84648	 213.00000	  57.36816	   1.01526	   0.11510	   1.02176	  -6.46807
3382228.08348	 213.00000	  45.36290	   1.02971	   0.12503	   1.03727	  -6.92311
3382228.31548	 213.00000	  35.93134	   1.04467	   0.13874	   1.05384	  -7.56506
3382228.56648	 213.00000	  28.40909	   1.06598	   0.14676	   1.07604	  -7.83901
3382228.78048	 213.00000	  22.48202	   1.08968	   0.16183	   1.10163	  -8.44730
3382229.04548	 213.00000	  17.79613	   1.11677	   0.17976	   1.13114	  -9.14392
3382229.29748	 213.00000	  14.06813	   1.16155	   0.19260	   1.17741	  -9.41486
3382229.51348	 213.00000	  11.14480	   1.18624	   0.19534	   1.20222	  -9.35123
3382229.78148	 213.00000	   8.81772	   1.24068	   0.19305	   1.25561	  -8.84412
3382229.95948	 213.00000	   6.97545	   1.27645	   0.20179	   1.29230	  -8.98321
3382230.17748	 213.00000	   5.51730	   1.29823	   0.18453	   1.31128	  -8.08989
3382230.44648	 213.00000	   4.36941	   1.32897	   0.15368	   1.33783	  -6.59611
3382230.78148	 213.00000	   3.45686	   1.37351	   0.12883	   1.37954	  -5.35856
3382231.20048	 213.00000	   2.73547	   1.41012	   0.12644	   1.41578	  -5.12395
3382231.72548	 213.00000	   2.16054	   1.42057	   0.13266	   1.42675	  -5.33530
3382232.38448	 213.00000	   1.70952	   1.40845	   0.13005	   1.41444	  -5.27548
3382233.21348	 213.00000	   1.35352	   1.38759	   0.10942	   1.39190	  -4.50888
3382234.25648	 213.00000	   1.07079	   1.37756	   0.06924	   1.37930	  -2.87755
3382235.57048	 213.00000	   0.84734	   1.39179	   0.02540	   1.39202	  -1.04573
3382237.22548	 213.00000	   0.67072	   1.42510	  -0.00329	   1.42511	   0.13240
3382239.31448	 213.00000	   0.53067	   1.47835	  -0.00254	   1.47835	   0.09831
3382241.95148	 213.00000	   0.41976	   1.52068	   0.03895	   1.52118	  -1.46731
3382245.28249	 213.00000	   0.33183	   1.52679	   0.10674	   1.53051	  -3.99910
3382249.48849	 213.00000	   0.26261	   1.48430	   0.17183	   1.49421	  -6.60337
3382254.79649	 213.00000	   0.20791	   1.40553	   0.20089	   1.41982	  -8.13414
3382261.50050	 213.00000	   0.16452	   1.32129	   0.17443	   1.33275	  -7.52046
3382269.97750	 213.00000	   0.13007	   1.27032	   0.09462	   1.27384	  -4.25965
3382280.66751	 213.00000	   0.10309	   1.28643	  -0.01482	   1.28652	   0.65987
3382294.18151	 213.00000	   0.08153	   1.38943	  -0.10864	   1.39367	   4.47079
3382311.27853	 213.00000	   0.06443	   1.54496	  -0.13449	   1.55080	   4.97513
3382332.86554	 213.00000	   0.05102	   1.75964	  -0.04117	   1.76012	   1.34029
3382360.10755	 213.00000	   0.04042	   1.90766	   0.20252	   1.91838	  -6.05990
3382394.60257	 213.00000	   0.03192	   1.88521	   0.52519	   1.95700	 -15.56705
3382438.14960	 213.00000	   0.02528	   1.66038	   0.79748	   1.84197	 -25.65500
3382493.21463	 213.00000	   0.01999	   1.29851	   0.86521	   1.56036	 -33.67598
3397320.92498	 214.00000	20004.45300	   0.77243	  -0.00633	   0.77245	   0.46962
3397321.06798	 214.00000	15829.12600	   0.78206	   0.00674	   0.78209	  -0.49396
3397321.20998	 214.00000	12516.70300	   0.79202	   0.01859	   0.79224	  -1.34491
3397321.35198	 214.00000	9909.44240	   0.80118	   0.02629	   0.80161	  -1.87920
3397321.51598	 214.00000	7835.48000	   0.80885	   0.03194	   0.80948	  -2.26112
3397321.71698	 214.00000	6217.24610	   0.81744	   0.03710	   0.81828	  -2.59867
3397321.95498	 214.00000	4905.29100	   0.82616	   0.04041	   0.82715	  -2.80043
3397322.19398	 214.00000	3881.27370	   0.83533	   0.04480	   0.83653	  -3.07024
3397322.43098	 214.00000	3070.98270	   0.84199	   0.04560	   0.84322	  -3.09998
3397322.66898	 214.00000	2430.77780	   0.85089	   0.04911	   0.85230	  -3.30338
3397322.90698	 214.00000	1923.15370	   0.85719	   0.05172	   0.85875	  -3.45293
3397323.14498	 214.00000	1522.43580	   0.86686	   0.05365	   0.86852	  -3.54175
3397323.38298	 214.00000	1203.84460	   0.87395	   0.05626	   0.87576	  -3.68317
3397323.62198	 214.00000	 952.86591	   0.88355	   0.05802	   0.88546	  -3.75720
3397323.85998	 214.00000	 754.27557	   0.89132	   0.06117	   0.89342	  -3.92615
3397324.09698	 214.00000	 596.71857	   0.90029	   0.06349	   0.90253	  -4.03366
3397324.33498	 214.00000	 471.96338	   0.90928	   0.06584	   0.91166	  -4.14157
3397324.57398	 214.00000	 373.20856	   0.92083	   0.06911	   0.92342	  -4.29206
3397324.81198	 214.00000	 295.47278	   0.92947	   0.07393	   0.93241	  -4.54773
3397325.05098	 214.00000	 233.87738	   0.93859	   0.07696	   0.94174	  -4.68723
3397325.28898	 214.00000	 185.05922	   0.94926	   0.08118	   0.95273	  -4.88770
3397325.52498	 214.00000	 146.35823	   0.95997	   0.08481	   0.96371	  -5.04905
3397325.76198	 214.00000	 115.77804	   0.97154	   0.09128	   0.97581	  -5.36758
3397325.99598	 214.00000	  91.67210	   0.98298	   0.09886	   0.98794	  -5.74277
3397326.24098	 214.00000	  72.51701	   0.99707	   0.10515	   1.00259	  -6.02006
3397326.46998	 214.00000	  57.36816	   1.01279	   0.11524	   1.01932	  -6.49152
3397326.70698	 214.00000	  45.36290	   1.02799	   0.12426	   1.03547	  -6.89254
3397326.93898	 214.00000	  35.93134	   1.04381	   0.13694	   1.05275	  -7.47394
3397327.18998	 214.00000	  28.40909	   1.06481	   0.14750	   1.07498	  -7.88637
3397327.40398	 214.00000	  22.48202	   1.08760	   0.16325	   1.09978	  -8.53657
3397327.66899	 214.00000	  17.79613	   1.11443	   0.18071	   1.12899	  -9.21066
3397327.92099	 214.00000	  14.06813	   1.15911	   0.19076	   1.17471	  -9.34567
3397328.13699	 214.00000	  11.14480	   1.18681	   0.19577	   1.20285	  -9.36699
3397328.40499	 214.00000	   8.81772	   1.23851	   0.19188	   1.25328	  -8.80673
3397328.58299	 214.00000	   6.97545	   1.27740	   0.20079	   1.29309	  -8.93292
3397328.80099	 214.00000	   5.51730	   1.29767	   0.18487	   1.31077	  -8.10800
3397329.06999	 214.00000	   4.36941	   1.32551	   0.15627	   1.33469	  -6.72371
3397329.40499	 214.00000	   3.45686	   1.36824	   0.12800	   1.37421	  -5.34441
3397329.82399	 214.00000	   2.73547	   1.40751	   0.12128	   1.41273	  -4.92486
3397330.34899	 214.00000	   2.16054	   1.42459	   0.12817	   1.43034	  -5.14117
3397331.00799	 214.00000	   1.70952	   1.41626	   0.13121	   1.42233	  -5.29299
3397331.83699	 214.00000	   1.35352	   1.39303	   0.11647	   1.39789	  -4.77933
3397332.87999	 214.00000	   1.07079	   1.37664	   0.08140	   1.37904	  -3.38389
3397334.19399	 214.00000	   0.84734	   1.38223	   0.03557	   1.38269	  -1.47429
3397335.84899	 214.00000	   0.67072	   1.41082	   0.00021	   1.41082	  -0.00846
3397337.93799	 214.00000	   0.53067	   1.46221	  -0.01081	   1.46225	   0.42356
3397340.57499	 214.00000	   0.41976	   1.51317	   0.01901	   1.51329	  -0.71969
3397343.90599	 214.00000	   0.33183	   1.53448	   0.08509	   1.53684	  -3.17398
3397348.11200	 214.00000	   0.26261	   1.50683	   0.15803	   1.51510	  -5.98709
3397353.42000	 214.00000	   0.20791	   1.43551	   0.20570	   1.45017	  -8.15454
3397360.12400	 214.00000	   0.16452	   1.34435	   0.20035	   1.35919	  -8.47661
3397368.60101	 214.00000	   0.13007	   1.27407	   0.13408	   1.28110	  -6.00755
3397379.29102	 214.00000	   0.10309	   1.26152	   0.02510	   1.26177	  -1.14001
3397392.80502	 214.00000	   0.08153	   1.33703	  -0.08722	   1.33987	   3.73242
3397409.90203	 214.00000	   0.06443	   1.47747	  -0.14479	   1.48455	   5.59715
3397431.48905	 214.00000	   0.05102	   1.70364	  -0.10051	   1.70660	   3.37647
3397458.73106	 214.00000	   0.04042	   1.89707	   0.10690	   1.90008	  -3.22530
3397493.22608	 214.00000	   0.03192	   1.94290	   0.43278	   1.99052	 -12.55763
3397536.77311	 214.00000	   0.02528	   1.78051	   0.75578	   1.93427	 -23.00012
3397591.83814	 214.00000	   0.01999	   1.43986	   0.91070	   1.70370	 -32.31308
3412408.39157	 215.00000	20004.45300	   0.77281	  -0.00781	   0.77285	   0.57922
3412408.53457	 215.00000	15829.12600	   0.78193	   0.00702	   0.78196	  -0.51425
3412408.67657	 215.00000	12516.70300	   0.79106	   0.01764	   0.79125	  -1.27730
3412408.81857	 215.00000	9909.44240	   0.80119	   0.02616	   0.80161	  -1.87026
3412408.98257	 215.00000	7835.48000	   0.81012	   0.03091	   0.81071	  -2.18533
3412409.18357	 215.00000	6217.24610	   0.81799	   0.03726	   0.81884	  -2.60813
3412409.42157	 215.00000	4905.29100	   0.82673	   0.03983	   0.82769	  -2.75834
3412409.65957	 215.00000	3881.27370	   0.83429	   0.04382	   0.83544	  -3.00695
3412409.89857	 215.00000	3070.98270	   0.84169	   0.04757	   0.84303	  -3.23468
3412410.13657	 215.00000	2430.77780	   0.85084	   0.04987	   0.85230	  -3.35411
3412410.37457	 215.00000	1923.15370	   0.85685	   0.05198	   0.85842	  -3.47185
3412410.61257	 215.00000	1522.43580	   0.86674	   0.05381	   0.86841	  -3.55270
3412410.85057	 215.00000	1203.84460	   0.87512	   0.05508	   0.87686	  -3.60123
3412411.08957	 215.00000	 952.86591	   0.88220	   0.05935	   0.88419	  -3.84902
3412411.32757	 215.00000	 754.27557	   0.89154	   0.06170	   0.89367	  -3.95922
3412411.56457	 215.00000	 596.71857	   0.89931	   0.06473	   0.90163	  -4.11675
3412411.80257	 215.00000	 471.96338	   0.90936	   0.06558	   0.91172	  -4.12472
3412412.04157	 215.00000	 373.20856	   0.91801	   0.07025	   0.92069	  -4.37607
3412412.27857	 215.00000	 295.47278	   0.92888	   0.07217	   0.93168	  -4.44266
3412412.51857	 215.00000	 233.87738	   0.93874	   0.07611	   0.94182	  -4.63499
3412412.75657	 215.00000	 185.05922	   0.94931	   0.08062	   0.95273	  -4.85424
3412412.99258	 215.00000	 146.35823	   0.96066	   0.08688	   0.96458	  -5.16750
3412413.22858	 215.00000	 115.77804	   0.97111	   0.09246	   0.97550	  -5.43853
3412413.46358	 215.00000	  91.67210	   0.98530	   0.09897	   0.99026	  -5.73577
3412413.70858	 215.00000	  72.51701	   0.99691	   0.10697	   1.00263	  -6.12439
3412413.93758	 215.00000	  57.36816	   1.01074	   0.11350	   1.01709	  -6.40717
3412414.17458	 215.00000	  45.36290	   1.02372	   0.12425	   1.03123	  -6.92003
3412414.40658	 215.00000	  35.93134	   1.04522	   0.13856	   1.05436	  -7.55126
3412414.65658	 215.00000	  28.40909	   1.06254	   0.15289	   1.07348	  -8.18834
3412414.87158	 215.00000	  22.48202	   1.08815	   0.17075	   1.10147	  -8.91812
3412415.13658	 215.00000	  17.79613	   1.12144	   0.18214	   1.13613	  -9.22507
3412415.38858	 215.00000	  14.06813	   1.15362	   0.18667	   1.16863	  -9.19141
3412415.60458	 215.00000	  11.14480	   1.19191	   0.20416	   1.20927	  -9.71996
3412415.87158	 215.00000	   8.81772	   1.22587	   0.19311	   1.24098	  -8.95220
3412416.05058	 215.00000	   6.97545	   1.27782	   0.18362	   1.29094	  -8.17732
3412416.26858	 215.00000	   5.51730	   1.31836	   0.18869	   1.33180	  -8.14528
3412416.53758	 215.00000	   4.36941	   1.33138	   0.17964	   1.34344	  -7.68434
3412416.87258	 215.00000	   3.45686	   1.34701	   0.14819	   1.35513	  -6.27815
3412417.29158	 215.00000	   2.73547	   1.37279	   0.11033	   1.37721	  -4.59484
3412417.81658	 215.00000	   2.16054	   1.41074	   0.08511	   1.41330	  -3.45233
3412418.47558	 215.00000	   1.70952	   1.44519	   0.08550	   1.44771	  -3.38593
3412419.30458	 215.00000	   1.35352	   1.45803	   0.10354	   1.46171	  -4.06191
3412420.34758	 215.00000	   1.07079	   1.44286	   0.12163	   1.44798	  -4.81836
3412421.66058	 215.00000	   0.84734	   1.40814	   0.12248	   1.41346	  -4.97116
3412423.31658	 215.00000	   0.67072	   1.37656	   0.09999	   1.38019	  -4.15445
3412425.40558	 215.00000	   0.53067	   1.35753	   0.04947	   1.35843	  -2.08692
3412428.04258	 215.00000	   0.41976	   1.37633	  -0.00558	   1.37634	   0.23215
3412431.37359	 215.00000	   0.33183	   1.43228	  -0.03930	   1.43282	   1.57162
3412435.57959	 215.00000	   0.26261	   1.50613	  -0.02615	   1.50635	   0.99488
3412440.88759	 215.00000	   0.20791	   1.56782	   0.03876	   1.56830	  -1.41610
3412447.59160	 215.00000	   0.16452	   1.58405	   0.14360	   1.59055	  -5.17993
3412456.06860	 215.00000	   0.13007	   1.53194	   0.25236	   1.55259	  -9.35456
3412466.75861	 215.00000	   0.10309	   1.41859	   0.31637	   1.45344	 -12.57227
3412480.27262	 215.00000	   0.08153	   1.27853	   0.29823	   1.31285	 -13.13016
3412497.36963	 215.00000	   0.06443	   1.17912	   0.20930	   1.19755	 -10.06567
3412518.95664	 215.00000	   0.05102	   1.16543	   0.02162	   1.16563	  -1.06296
3412546.19865	 215.00000	   0.04042	   1.30893	  -0.17010	   1.31993	   7.40422
3412580.69368	 215.00000	   0.03192	   1.59776	  -0.25239	   1.61757	   8.97647
3412624.24070	 215.00000	   0.02528	   1.95504	  -0.12966	   1.95934	   3.79436
3412679.30573	 215.00000	   0.01999	   2.20679	   0.21482	   2.21722	  -5.56000
3427486.96573	 216.00000	20004.45300	   0.77135	  -0.00665	   0.77138	   0.49418
3427487.10873	 216.00000	15829.12600	   0.78268	   0.00631	   0.78270	  -0.46188
3427487.25073	 216.00000	12516.70300	   0.79167	   0.01861	   0.79189	  -1.34651
3427487.39273	 216.00000	9909.44240	   0.80064	   0.02679	   0.80109	  -1.91637
3427487.55673	 216.00000	7835.48000	   0.80963	   0.03044	   0.81020	  -2.15342
3427487.75773	 216.00000	6217.24610	   0.81826	   0.03687	   0.81909	  -2.57986
3427487.99573	 216.00000	4905.29100	   0.82515	   0.03982	   0.82611	  -2.76280
3427488.23473	 216.00000	3881.27370	   0.83354	   0.04389	   0.83470	  -3.01432
3427488.47273	 216.00000	3070.98270	   0.84131	   0.04682	   0.84261	  -3.18551
3427488.71073	 216.00000	2430.77780	   0.84928	   0.04917	   0.85070	  -3.31385
3427488.94873	 216.00000	1923.15370	   0.85791	   0.05172	   0.85947	  -3.44974
3427489.18673	 216.00000	1522.43580	   0.86592	   0.05325	   0.86756	  -3.51912
3427489.42473	 216.00000	1203.84460	   0.87453	   0.05568	   0.87630	  -3.64277
3427489.66373	 216.00000	 952.86591	   0.88352	   0.05788	   0.88542	  -3.74805
3427489.90173	 216.00000	 754.27557	   0.88950	   0.06199	   0.89165	  -3.98669
3427490.13873	 216.00000	 596.71857	   0.90032	   0.06357	   0.90256	  -4.03862
3427490.37673	 216.00000	 471.96338	   0.90884	   0.06556	   0.91120	  -4.12593
3427490.61573	 216.00000	 373.20856	   0.91900	   0.06726	   0.92146	  -4.18622
3427490.85373	 216.00000	 295.47278	   0.92764	   0.07323	   0.93052	  -4.51342
3427491.09273	 216.00000	 233.87738	   0.93779	   0.07774	   0.94101	  -4.73907
3427491.33073	 216.00000	 185.05922	   0.94967	   0.08117	   0.95313	  -4.88509
3427491.56673	 216.00000	 146.35823	   0.96009	   0.08526	   0.96387	  -5.07500
3427491.80273	 216.00000	 115.77804	   0.96937	   0.09209	   0.97373	  -5.42706
3427492.03773	 216.00000	  91.67210	   0.98491	   0.09769	   0.98974	  -5.66460
3427492.28273	 216.00000	  72.51701	   0.99651	   0.10367	   1.00189	  -5.93932
3427492.51173	 216.00000	  57.36816	   1.01206	   0.11339	   1.01839	  -6.39259
3427492.74873	 216.00000	  45.36290	   1.02681	   0.12424	   1.03429	  -6.89885
3427492.98073	 216.00000	  35.93134	   1.04265	   0.13703	   1.05161	  -7.48730
3427493.23173	 216.00000	  28.40909	   1.06566	   0.14844	   1.07595	  -7.92983
3427493.44573	 216.00000	  22.48202	   1.08762	   0.16186	   1.09960	  -8.46444
3427493.71073	 216.00000	  17.79613	   1.11545	   0.17726	   1.12945	  -9.02961
3427493.96273	 216.00000	  14.06813	   1.15531	   0.19580	   1.17178	  -9.61906
3427494.17873	 216.00000	  11.14480	   1.18699	   0.19260	   1.20252	  -9.21632
3427494.44673	 216.00000	   8.81772	   1.23887	   0.19747	   1.25451	  -9.05653
3427494.62473	 216.00000	   6.97545	   1.26753	   0.19890	   1.28304	  -8.91815
3427494.84273	 216.00000	   5.51730	   1.29624	   0.17812	   1.30842	  -7.82410
3427495.11173	 216.00000	   4.36941	   1.33362	   0.14935	   1.34196	  -6.38995
3427495.44673	 216.00000	   3.45686	   1.37777	   0.13552	   1.38442	  -5.61784
3427495.86573	 216.00000	   2.73547	   1.40278	   0.13725	   1.40947	  -5.58815
3427496.39073	 216.00000	   2.16054	   1.40276	   0.13716	   1.40945	  -5.58453
3427497.04973	 216.00000	   1.70952	   1.38833	   0.12209	   1.39369	  -5.02589
3427497.87873	 216.00000	   1.35352	   1.37822	   0.08851	   1.38106	  -3.67433
3427498.92173	 216.00000	   1.07079	   1.38538	   0.04711	   1.38618	  -1.94763
3427500.23574	 216.00000	   0.84734	   1.41640	   0.01486	   1.41648	  -0.60100
3427501.89074	 216.00000	   0.67072	   1.45662	   0.00552	   1.45663	  -0.21713
3427503.97974	 216.00000	   0.53067	   1.49874	   0.03103	   1.49906	  -1.18595
3427506.61674	 216.00000	   0.41976	   1.51456	   0.08641	   1.51703	  -3.26540
3427509.94774	 216.00000	   0.33183	   1.48599	   0.14556	   1.49310	  -5.59473
3427514.15374	 216.00000	   0.26261	   1.41998	   0.17866	   1.43117	  -7.17125
3427519.46175	 216.00000	   0.20791	   1.34314	   0.16359	   1.35307	  -6.94403
3427526.16575	 216.00000	   0.16452	   1.29025	   0.09890	   1.29403	  -4.38326
3427534.64276	 216.00000	   0.13007	   1.29475	   0.00480	   1.29476	  -0.21234
3427545.33276	 216.00000	   0.10309	   1.37078	  -0.08149	   1.37320	   3.40227
3427558.84677	 216.00000	   0.08153	   1.51799	  -0.11099	   1.52204	   4.18196
3427575.94378	 216.00000	   0.06443	   1.68102	  -0.05297	   1.68185	   1.80498
3427597.53079	 216.00000	   0.05102	   1.83012	   0.14272	   1.83567	  -4.45916
3427624.77281	 216.00000	   0.04042	   1.83603	   0.42202	   1.88390	 -12.94488
3427659.26783	 216.00000	   0.03192	   1.66138	   0.67711	   1.79407	 -22.17389
3427702.81486	 216.00000	   0.02528	   1.35075	   0.78263	   1.56109	 -30.08810
3427757.87989	 216.00000	   0.01999	   1.02851	   0.64154	   1.21219	 -31.95409
3442567.38010	 217.00000	20004.45300	   0.77391	  -0.00689	   0.77394	   0.50979
3442567.52210	 217.00000	15829.12600	   0.78443	   0.00663	   0.78446	  -0.48452
3442567.66410	 217.00000	12516.70300	   0.79206	   0.01893	   0.79229	  -1.36924
3442567.80610	 217.00000	9909.44240	   0.80190	   0.02548	   0.80230	  -1.81962
3442567.97010	 217.00000	7835.48000	   0.80984	   0.03164	   0.81046	  -2.23706
3442568.17110	 217.00000	6217.24610	   0.81766	   0.03598	   0.81845	  -2.51953
3442568.40910	 217.00000	4905.29100	   0.82654	   0.04141	   0.82758	  -2.86838
3442568.64810	 217.00000	3881.27370	   0.83604	   0.04415	   0.83720	  -3.02312
3442568.88610	 217.00000	3070.98270	   0.84332	   0.04682	   0.84462	  -3.17800
3442569.12410	 217.00000	2430.77780	   0.85067	   0.04972	   0.85212	  -3.34493
3442569.36210	 217.00000	1923.15370	   0.85958	   0.05095	   0.86109	  -3.39191
3442569.60010	 217.00000	1522.43580	   0.86588	   0.05273	   0.86748	  -3.48463
3442569.83810	 217.00000	1203.84460	   0.87582	   0.05673	   0.87765	  -3.70578
3442570.07710	 217.00000	 952.86591	   0.88358	   0.05684	   0.88541	  -3.68094
3442570.31510	 217.00000	 754.27557	   0.89234	   0.06042	   0.89439	  -3.87334
3442570.55210	 217.00000	 596.71857	   0.90175	   0.06344	   0.90398	  -4.02426
3442570.79010	 217.00000	 471.96338	   0.91090	   0.06640	   0.91332	  -4.16937
3442571.02910	 217.00000	 373.20856	   0.92171	   0.06824	   0.92423	  -4.23429
3442571.26710	 217.00000	 295.47278	   0.93001	   0.07377	   0.93293	  -4.53538
3442571.50610	 217.00000	 233.87738	   0.93885	   0.07804	   0.94209	  -4.75166
3442571.74410	 217.00000	 185.05922	   0.94853	   0.08145	   0.95202	  -4.90798
3442571.98010	 217.00000	 146.35823	   0.96150	   0.08509	   0.96526	  -5.05705
3442572.21710	 217.00000	 115.77804	   0.97329	   0.09109	   0.97754	  -5.34682
3442572.45110	 217.00000	  91.67210	   0.98328	   0.09914	   0.98827	  -5.75724
3442572.69610	 217.00000	  72.51701	   0.99672	   0.10555	   1.00229	  -6.04468
3442572.92510	 217.00000	  57.36816	   1.01458	   0.11382	   1.02094	  -6.40089
3442573.16210	 217.00000	  45.36290	   1.02804	   0.12463	   1.03557	  -6.91239
3442573.39410	 217.00000	  35.93134	   1.04238	   0.13776	   1.05145	  -7.52847
3442573.64510	 217.00000	  28.40909	   1.06504	   0.14755	   1.07521	  -7.88750
3442573.85910	 217.00000	  22.48202	   1.08804	   0.16247	   1.10010	  -8.49303
3442574.12410	 217.00000	  17.79613	   1.11613	   0.17952	   1.13047	  -9.13739
3442574.37610	 217.00000	  14.06813	   1.15828	   0.19222	   1.17412	  -9.42242
3442574.59210	 217.00000	  11.14480	   1.18611	   0.19526	   1.20207	  -9.34817
3442574.86010	 217.00000	   8.81772	   1.23891	   0.19287	   1.25384	  -8.84881
3442575.03810	 217.00000	   6.97545	   1.27631	   0.20174	   1.29216	  -8.98222
3442575.25610	 217.00000	   5.51730	   1.29671	   0.18345	   1.30962	  -8.05227
3442575.52510	 217.00000	   4.36941	   1.32655	   0.15424	   1.33549	  -6.63216
3442575.86010	 217.00000	   3.45686	   1.37131	   0.12741	   1.37721	  -5.30801
3442576.27910	 217.00000	   2.73547	   1.40864	   0.12363	   1.41406	  -5.01556
3442576.80410	 217.00000	   2.16054	   1.42167	   0.13021	   1.42762	  -5.23325
3442577.46310	 217.00000	   1.70952	   1.41090	   0.13162	   1.41702	  -5.32973
3442578.29210	 217.00000	   1.35352	   1.38879	   0.11286	   1.39337	  -4.64613
3442579.33510	 217.00000	   1.07079	   1.37619	   0.07353	   1.37815	  -3.05841
3442580.64811	 217.00000	   0.84734	   1.38667	   0.02902	   1.38697	  -1.19888
3442582.30411	 217.00000	   0.67072	   1.41859	  -0.00154	   1.41860	   0.06211
3442584.39311	 217.00000	   0.53067	   1.47192	  -0.00587	   1.47194	   0.22856
3442587.03011	 217.00000	   0.41976	   1.51765	   0.02979	   1.51794	  -1.12465
3442590.36111	 217.00000	   0.33183	   1.53127	   0.09710	   1.53435	  -3.62850
3442594.56711	 217.00000	   0.26261	   1.49446	   0.16634	   1.50369	  -6.35122
3442599.87512	 217.00000	   0.20791	   1.41830	   0.20327	   1.43279	  -8.15600
3442606.57912	 217.00000	   0.16452	   1.32996	   0.18652	   1.34297	  -7.98322
3442615.05613	 217.00000	   0.13007	   1.27079	   0.11224	   1.27573	  -5.04736
3442625.74613	 217.00000	   0.10309	   1.27397	   0.00235	   1.27398	  -0.10551
3442639.26014	 217.00000	   0.08153	   1.36487	  -0.10054	   1.36857	   4.21308
3442656.35715	 217.00000	   0.06443	   1.51795	  -0.13977	   1.52437	   5.26082
3442677.94416	 217.00000	   0.05102	   1.74129	  -0.06302	   1.74243	   2.07258
3442705.18618	 217.00000	   0.04042	   1.90463	   0.16618	   1.91186	  -4.98657
3442739.68120	 217.00000	   0.03192	   1.90784	   0.49302	   1.97052	 -14.48923
3442783.22823	 217.00000	   0.02528	   1.70485	   0.78589	   1.87727	 -24.74844
3442838.29326	 217.00000	   0.01999	   1.35029	   0.88554	   1.61476	 -33.25737
3457647.07246	 218.00000	20004.45300	   0.77546	  -0.00529	   0.77548	   0.39105
3457647.21546	 218.00000	15829.12600	   0.78432	   0.00777	   0.78436	  -0.56776
3457647.35746	 218.00000	12516.70300	   0.79420	   0.01655	   0.79438	  -1.19360
3457647.49946	 218.00000	9909.44240	   0.80331	   0.02466	   0.80369	  -1.75848
3457647.66346	 218.00000	7835.48000	   0.81045	   0.03152	   0.81106	  -2.22746
