Repository: kbm2110/Battery_Diagnostics_Thesis

# Battery_Diagnostics_Thesis
 Data-driven battery diagnostics using EIS

**Author:** Bala Manikanta Yaswanth Kanagarla
**Institution:** Technische Hochschule Ingolstadt (THI)
**Supervisor:** Prof. Dr. H.-G. Schweiger

## Overview

This project implements a machine learning framework for 
non-invasive State of Health (SoH) estimation of lithium-ion 
batteries using Electrochemical Impedance Spectroscopy (EIS).

Eight physically interpretable features are extracted from 
impedance spectra and used to train six ML models under a 
strict cell-level train-test split. The stacking ensemble 
achieves R² = 0.9122 and RMSE = 0.0234 on completely unseen 
cells.

---

File: data/EIS/EIS_state_IV_45C02.txt (part 26 of 37)
time/s	           cycle number	freq/Hz	           Re(Z)/Ohm	  -Im(Z)/Ohm	   |Z|/Ohm	   Phase(Z)/deg
3214313.63110	 209.00000	   0.41976	   0.83508	   0.06072	   0.83729	  -4.15900
3214316.96210	 209.00000	   0.33183	   0.83398	   0.06138	   0.83623	  -4.20955
3214321.16811	 209.00000	   0.26261	   0.83774	   0.06047	   0.83992	  -4.12872
3214326.47611	 209.00000	   0.20791	   0.84887	   0.06176	   0.85112	  -4.16122
3214333.18111	 209.00000	   0.16452	   0.86495	   0.06809	   0.86762	  -4.50107
3214341.65712	 209.00000	   0.13007	   0.88585	   0.08402	   0.88982	  -5.41780
3214352.34712	 209.00000	   0.10309	   0.90714	   0.11015	   0.91381	  -6.92300
3214365.86113	 209.00000	   0.08153	   0.92060	   0.14602	   0.93211	  -9.01259
3214382.95914	 209.00000	   0.06443	   0.92777	   0.18126	   0.94531	 -11.05487
3214404.54616	 209.00000	   0.05102	   0.92442	   0.20909	   0.94777	 -12.74474
3214431.78817	 209.00000	   0.04042	   0.92920	   0.22546	   0.95616	 -13.63835
3214466.28419	 209.00000	   0.03192	   0.94680	   0.23845	   0.97637	 -14.13611
3214509.83122	 209.00000	   0.02528	   0.97855	   0.25183	   1.01043	 -14.43213
3214564.89725	 209.00000	   0.01999	   1.02482	   0.26926	   1.05960	 -14.72142
3228936.15477	 210.00000	20004.45300	   0.37787	  -0.01696	   0.37825	   2.56933
3228936.29677	 210.00000	15829.12600	   0.38471	  -0.00307	   0.38472	   0.45717
3228936.43877	 210.00000	12516.70300	   0.39411	   0.00541	   0.39415	  -0.78709
3228936.58077	 210.00000	9909.44240	   0.40135	   0.01525	   0.40164	  -2.17573
3228936.74577	 210.00000	7835.48000	   0.40870	   0.02147	   0.40926	  -3.00728
3228936.94577	 210.00000	6217.24610	   0.41291	   0.02771	   0.41384	  -3.83954
3228937.18477	 210.00000	4905.29100	   0.42228	   0.03161	   0.42346	  -4.28085
3228937.42277	 210.00000	3881.27370	   0.42832	   0.03686	   0.42990	  -4.91914
3228937.66077	 210.00000	3070.98270	   0.43604	   0.04028	   0.43789	  -5.27820
3228937.89877	 210.00000	2430.77780	   0.44301	   0.04240	   0.44503	  -5.46703
3228938.13677	 210.00000	1923.15370	   0.44967	   0.04619	   0.45204	  -5.86520
3228938.37477	 210.00000	1522.43580	   0.45704	   0.04769	   0.45952	  -5.95681
3228938.61277	 210.00000	1203.84460	   0.46484	   0.05201	   0.46774	  -6.38384
3228938.85177	 210.00000	 952.86591	   0.47540	   0.05300	   0.47834	  -6.36104
3228939.08977	 210.00000	 754.27557	   0.48164	   0.05362	   0.48462	  -6.35268
3228939.32777	 210.00000	 596.71857	   0.48881	   0.05733	   0.49216	  -6.68944
3228939.56477	 210.00000	 471.96338	   0.49889	   0.06097	   0.50260	  -6.96728
3228939.80377	 210.00000	 373.20856	   0.50684	   0.06262	   0.51069	  -7.04304
3228940.04177	 210.00000	 295.47278	   0.51529	   0.06680	   0.51960	  -7.38605
3228940.28077	 210.00000	 233.87738	   0.52380	   0.07258	   0.52880	  -7.88874
3228940.51877	 210.00000	 185.05922	   0.53301	   0.07699	   0.53854	  -8.21933
3228940.75477	 210.00000	 146.35823	   0.54675	   0.08291	   0.55300	  -8.62288
3228940.99177	 210.00000	 115.77804	   0.55574	   0.08784	   0.56264	  -8.98139
3228941.22577	 210.00000	  91.67210	   0.56880	   0.09566	   0.57679	  -9.54664
3228941.47177	 210.00000	  72.51701	   0.58308	   0.10244	   0.59201	  -9.96471
3228941.70077	 210.00000	  57.36816	   0.59990	   0.11119	   0.61012	 -10.50080
3228941.93677	 210.00000	  45.36290	   0.62163	   0.11976	   0.63306	 -10.90446
3228942.16977	 210.00000	  35.93134	   0.64380	   0.12577	   0.65597	 -11.05361
3228942.41977	 210.00000	  28.40909	   0.66732	   0.12818	   0.67952	 -10.87338
3228942.63377	 210.00000	  22.48202	   0.69456	   0.12669	   0.70602	 -10.33745
3228942.89877	 210.00000	  17.79613	   0.71903	   0.12150	   0.72923	  -9.59147
3228943.15177	 210.00000	  14.06813	   0.74065	   0.11362	   0.74931	  -8.72138
3228943.36777	 210.00000	  11.14480	   0.76120	   0.10313	   0.76815	  -7.71560
3228943.63477	 210.00000	   8.81772	   0.77532	   0.09208	   0.78077	  -6.77289
3228943.81277	 210.00000	   6.97545	   0.78750	   0.07751	   0.79130	  -5.62123
3228944.03077	 210.00000	   5.51730	   0.79793	   0.06838	   0.80085	  -4.89825
3228944.30077	 210.00000	   4.36941	   0.80605	   0.05972	   0.80826	  -4.23697
3228944.63577	 210.00000	   3.45686	   0.81054	   0.05642	   0.81250	  -3.98214
3228945.05377	 210.00000	   2.73547	   0.81319	   0.05083	   0.81478	  -3.57677
3228945.57977	 210.00000	   2.16054	   0.81567	   0.04436	   0.81688	  -3.11325
3228946.23877	 210.00000	   1.70952	   0.81854	   0.03883	   0.81946	  -2.71622
3228947.06677	 210.00000	   1.35352	   0.82418	   0.03513	   0.82493	  -2.44071
3228948.10977	 210.00000	   1.07079	   0.83058	   0.03444	   0.83129	  -2.37436
3228949.42377	 210.00000	   0.84734	   0.83878	   0.03828	   0.83965	  -2.61333
3228951.07977	 210.00000	   0.67072	   0.84329	   0.04568	   0.84452	  -3.10050
3228953.16778	 210.00000	   0.53067	   0.84395	   0.05528	   0.84576	  -3.74777
3228955.80478	 210.00000	   0.41976	   0.83993	   0.06251	   0.84225	  -4.25646
3228959.13678	 210.00000	   0.33183	   0.83657	   0.06543	   0.83912	  -4.47222
3228963.34178	 210.00000	   0.26261	   0.83798	   0.06526	   0.84052	  -4.45280
3228968.64978	 210.00000	   0.20791	   0.84573	   0.06549	   0.84826	  -4.42803
3228975.35479	 210.00000	   0.16452	   0.86032	   0.06942	   0.86311	  -4.61356
3228983.83079	 210.00000	   0.13007	   0.88091	   0.08092	   0.88462	  -5.24841
3228994.52180	 210.00000	   0.10309	   0.90417	   0.10257	   0.90997	  -6.47199
3229008.03581	 210.00000	   0.08153	   0.92427	   0.13620	   0.93425	  -8.38258
3229025.13282	 210.00000	   0.06443	   0.93744	   0.17435	   0.95352	 -10.53578
3229046.71983	 210.00000	   0.05102	   0.93796	   0.21103	   0.96141	 -12.67990
3229073.96285	 210.00000	   0.04042	   0.93897	   0.23480	   0.96788	 -14.03974
3229108.45787	 210.00000	   0.03192	   0.94976	   0.24973	   0.98204	 -14.73177
3229152.00589	 210.00000	   0.02528	   0.97562	   0.26237	   1.01028	 -15.05220
3229207.07093	 210.00000	   0.01999	   1.01751	   0.27879	   1.05501	 -15.32272
3243569.98258	 211.00000	20004.45300	   0.37923	  -0.01932	   0.37972	   2.91645
3243570.12458	 211.00000	15829.12600	   0.38457	  -0.00345	   0.38458	   0.51473
3243570.26658	 211.00000	12516.70300	   0.39328	   0.00622	   0.39333	  -0.90574
3243570.40858	 211.00000	9909.44240	   0.39990	   0.01520	   0.40019	  -2.17607
3243570.57358	 211.00000	7835.48000	   0.40728	   0.02272	   0.40792	  -3.19313
3243570.77358	 211.00000	6217.24610	   0.41557	   0.02879	   0.41657	  -3.96298
3243571.01258	 211.00000	4905.29100	   0.42303	   0.03256	   0.42429	  -4.40131
3243571.25058	 211.00000	3881.27370	   0.42748	   0.03691	   0.42907	  -4.93459
3243571.48858	 211.00000	3070.98270	   0.43570	   0.03964	   0.43750	  -5.19843
3243571.72658	 211.00000	2430.77780	   0.44517	   0.04284	   0.44723	  -5.49648
3243571.96458	 211.00000	1923.15370	   0.45095	   0.04631	   0.45332	  -5.86362
3243572.20258	 211.00000	1522.43580	   0.45808	   0.04903	   0.46070	  -6.10901
3243572.44058	 211.00000	1203.84460	   0.46381	   0.05123	   0.46663	  -6.30331
3243572.67958	 211.00000	 952.86591	   0.47224	   0.05422	   0.47535	  -6.54909
3243572.91758	 211.00000	 754.27557	   0.48130	   0.05671	   0.48463	  -6.71984
3243573.15558	 211.00000	 596.71857	   0.48935	   0.05822	   0.49280	  -6.78512
3243573.39258	 211.00000	 471.96338	   0.49887	   0.06031	   0.50250	  -6.89312
3243573.63158	 211.00000	 373.20856	   0.50690	   0.06397	   0.51092	  -7.19312
3243573.86958	 211.00000	 295.47278	   0.51402	   0.06695	   0.51836	  -7.42101
3243574.10858	 211.00000	 233.87738	   0.52531	   0.07262	   0.53031	  -7.87094
3243574.34658	 211.00000	 185.05922	   0.53539	   0.07685	   0.54088	  -8.16885
3243574.58258	 211.00000	 146.35823	   0.54514	   0.08241	   0.55133	  -8.59654
3243574.81958	 211.00000	 115.77804	   0.55733	   0.08941	   0.56446	  -9.11371
3243575.05358	 211.00000	  91.67210	   0.57022	   0.09568	   0.57819	  -9.52544
3243575.29958	 211.00000	  72.51701	   0.58280	   0.10296	   0.59182	 -10.01845
3243575.52858	 211.00000	  57.36816	   0.60156	   0.11225	   0.61194	 -10.56983
3243575.76458	 211.00000	  45.36290	   0.62140	   0.11900	   0.63269	 -10.84072
3243575.99758	 211.00000	  35.93134	   0.64257	   0.12538	   0.65469	 -11.04132
3243576.24758	 211.00000	  28.40909	   0.66830	   0.12906	   0.68065	 -10.93046
3243576.46158	 211.00000	  22.48202	   0.69486	   0.12657	   0.70630	 -10.32357
3243576.72658	 211.00000	  17.79613	   0.72011	   0.12177	   0.73034	  -9.59766
3243576.97958	 211.00000	  14.06813	   0.74121	   0.11383	   0.74989	  -8.73060
3243577.19558	 211.00000	  11.14480	   0.76073	   0.10274	   0.76764	  -7.69142
3243577.46258	 211.00000	   8.81772	   0.77720	   0.09166	   0.78258	  -6.72600
3243577.64058	 211.00000	   6.97545	   0.78799	   0.07980	   0.79202	  -5.78269
3243577.85858	 211.00000	   5.51730	   0.79710	   0.06901	   0.80008	  -4.94804
3243578.12858	 211.00000	   4.36941	   0.80654	   0.05931	   0.80871	  -4.20581
3243578.46358	 211.00000	   3.45686	   0.81220	   0.05416	   0.81401	  -3.81469
3243578.88158	 211.00000	   2.73547	   0.81539	   0.05110	   0.81699	  -3.58601
3243579.40758	 211.00000	   2.16054	   0.81680	   0.04567	   0.81808	  -3.20054
3243580.06658	 211.00000	   1.70952	   0.81966	   0.04057	   0.82067	  -2.83390
3243580.89458	 211.00000	   1.35352	   0.82375	   0.03574	   0.82453	  -2.48436
3243581.93758	 211.00000	   1.07079	   0.83019	   0.03407	   0.83089	  -2.35036
3243583.25158	 211.00000	   0.84734	   0.83839	   0.03647	   0.83918	  -2.49075
3243584.90759	 211.00000	   0.67072	   0.84444	   0.04290	   0.84553	  -2.90830
3243586.99659	 211.00000	   0.53067	   0.84717	   0.05338	   0.84885	  -3.60510
3243589.63259	 211.00000	   0.41976	   0.84487	   0.06280	   0.84720	  -4.25133
3243592.96459	 211.00000	   0.33183	   0.84049	   0.06827	   0.84326	  -4.64372
3243597.16959	 211.00000	   0.26261	   0.83912	   0.06918	   0.84197	  -4.71319
3243602.47860	 211.00000	   0.20791	   0.84438	   0.06936	   0.84723	  -4.69621
3243609.18260	 211.00000	   0.16452	   0.85684	   0.07185	   0.85984	  -4.79302
3243617.65960	 211.00000	   0.13007	   0.87554	   0.08098	   0.87928	  -5.28422
3243628.34961	 211.00000	   0.10309	   0.89976	   0.09787	   0.90506	  -6.20776
3243641.86362	 211.00000	   0.08153	   0.92439	   0.12786	   0.93319	  -7.87481
3243658.96163	 211.00000	   0.06443	   0.94209	   0.16574	   0.95656	  -9.97807
3243680.54764	 211.00000	   0.05102	   0.94823	   0.20738	   0.97065	 -12.33658
3243707.79066	 211.00000	   0.04042	   0.94833	   0.23955	   0.97812	 -14.17675
3243742.28568	 211.00000	   0.03192	   0.95537	   0.25783	   0.98955	 -15.10274
3243785.83370	 211.00000	   0.02528	   0.97586	   0.27194	   1.01304	 -15.57129
3243840.89874	 211.00000	   0.01999	   1.01265	   0.28719	   1.05258	 -15.83332
3258199.99596	 212.00000	20004.45300	   0.37928	  -0.01835	   0.37972	   2.76956
3258200.13796	 212.00000	15829.12600	   0.38517	  -0.00591	   0.38521	   0.87893
3258200.27996	 212.00000	12516.70300	   0.39298	   0.00665	   0.39303	  -0.96879
3258200.42196	 212.00000	9909.44240	   0.40131	   0.01484	   0.40158	  -2.11725
3258200.58696	 212.00000	7835.48000	   0.40830	   0.02155	   0.40887	  -3.02174
3258200.78696	 212.00000	6217.24610	   0.41506	   0.02826	   0.41602	  -3.89528
3258201.02496	 212.00000	4905.29100	   0.42175	   0.03277	   0.42302	  -4.44294
3258201.26396	 212.00000	3881.27370	   0.42790	   0.03735	   0.42953	  -4.98834
3258201.50196	 212.00000	3070.98270	   0.43558	   0.04065	   0.43747	  -5.33169
3258201.73996	 212.00000	2430.77780	   0.44220	   0.04201	   0.44419	  -5.42675
3258201.97796	 212.00000	1923.15370	   0.44952	   0.04509	   0.45178	  -5.72796
3258202.21596	 212.00000	1522.43580	   0.45693	   0.04857	   0.45950	  -6.06805
3258202.45396	 212.00000	1203.84460	   0.46553	   0.05139	   0.46836	  -6.29896
3258202.69296	 212.00000	 952.86591	   0.47288	   0.05357	   0.47591	  -6.46304
3258202.93096	 212.00000	 754.27557	   0.48031	   0.05520	   0.48347	  -6.55577
3258203.16896	 212.00000	 596.71857	   0.48927	   0.05832	   0.49273	  -6.79711
3258203.40596	 212.00000	 471.96338	   0.49709	   0.06100	   0.50082	  -6.99601
3258203.64496	 212.00000	 373.20856	   0.50588	   0.06390	   0.50990	  -7.19881
3258203.88296	 212.00000	 295.47278	   0.51578	   0.06904	   0.52038	  -7.62367
3258204.12196	 212.00000	 233.87738	   0.52449	   0.07222	   0.52944	  -7.84015
3258204.35996	 212.00000	 185.05922	   0.53443	   0.07701	   0.53995	  -8.19961
3258204.59596	 212.00000	 146.35823	   0.54452	   0.08221	   0.55069	  -8.58500
3258204.83296	 212.00000	 115.77804	   0.55776	   0.08819	   0.56469	  -8.98463
3258205.06696	 212.00000	  91.67210	   0.56907	   0.09568	   0.57706	  -9.54398
3258205.31196	 212.00000	  72.51701	   0.58509	   0.10360	   0.59419	 -10.04089
3258205.54196	 212.00000	  57.36816	   0.59973	   0.11052	   0.60982	 -10.44115
3258205.77796	 212.00000	  45.36290	   0.62213	   0.11913	   0.63344	 -10.83972
3258206.01096	 212.00000	  35.93134	   0.64343	   0.12528	   0.65551	 -11.01820
3258206.26096	 212.00000	  28.40909	   0.66909	   0.12888	   0.68139	 -10.90255
3258206.47496	 212.00000	  22.48202	   0.69543	   0.12648	   0.70684	 -10.30784
3258206.73996	 212.00000	  17.79613	   0.71945	   0.12147	   0.72964	  -9.58350
3258206.99296	 212.00000	  14.06813	   0.74183	   0.11318	   0.75042	  -8.67444
3258207.20896	 212.00000	  11.14480	   0.76010	   0.10373	   0.76714	  -7.77091
3258207.47596	 212.00000	   8.81772	   0.77483	   0.09078	   0.78013	  -6.68242
3258207.65396	 212.00000	   6.97545	   0.78640	   0.07897	   0.79035	  -5.73426
3258207.87196	 212.00000	   5.51730	   0.79770	   0.06809	   0.80061	  -4.87859
3258208.14096	 212.00000	   4.36941	   0.80514	   0.06230	   0.80755	  -4.42427
3258208.47696	 212.00000	   3.45686	   0.80725	   0.05552	   0.80915	  -3.93462
3258208.89496	 212.00000	   2.73547	   0.81223	   0.04782	   0.81364	  -3.36941
3258209.41996	 212.00000	   2.16054	   0.81598	   0.04133	   0.81703	  -2.89934
3258210.07997	 212.00000	   1.70952	   0.82149	   0.03778	   0.82236	  -2.63329
3258210.90797	 212.00000	   1.35352	   0.82841	   0.03609	   0.82920	  -2.49422
3258211.95097	 212.00000	   1.07079	   0.83398	   0.03951	   0.83491	  -2.71205
3258213.26497	 212.00000	   0.84734	   0.83650	   0.04633	   0.83778	  -3.16994
3258214.92097	 212.00000	   0.67072	   0.83608	   0.05161	   0.83767	  -3.53209
3258217.00897	 212.00000	   0.53067	   0.83239	   0.05438	   0.83417	  -3.73777
3258219.64597	 212.00000	   0.41976	   0.83132	   0.05395	   0.83307	  -3.71292
3258222.97797	 212.00000	   0.33183	   0.83537	   0.05269	   0.83703	  -3.60902
3258227.18298	 212.00000	   0.26261	   0.84493	   0.05283	   0.84658	  -3.57808
3258232.49098	 212.00000	   0.20791	   0.86003	   0.05887	   0.86204	  -3.91566
3258239.19598	 212.00000	   0.16452	   0.87844	   0.07292	   0.88146	  -4.74522
3258247.67199	 212.00000	   0.13007	   0.89537	   0.09701	   0.90061	  -6.18398
3258258.36299	 212.00000	   0.10309	   0.90522	   0.12865	   0.91432	  -8.08866
3258271.87700	 212.00000	   0.08153	   0.90569	   0.15884	   0.91951	  -9.94746
3258288.97401	 212.00000	   0.06443	   0.90564	   0.18461	   0.92426	 -11.52139
3258310.56102	 212.00000	   0.05102	   0.90814	   0.19564	   0.92898	 -12.15742
3258337.80404	 212.00000	   0.04042	   0.92430	   0.20563	   0.94689	 -12.54252
3258372.29906	 212.00000	   0.03192	   0.95377	   0.21870	   0.97852	 -12.91448
3258415.84709	 212.00000	   0.02528	   0.99510	   0.23462	   1.02239	 -13.26637
3258470.91212	 212.00000	   0.01999	   1.05399	   0.26348	   1.08642	 -14.03551
3272826.73332	 213.00000	20004.45300	   0.37818	  -0.01892	   0.37866	   2.86447
3272826.87532	 213.00000	15829.12600	   0.38714	  -0.00544	   0.38717	   0.80546
3272827.01732	 213.00000	12516.70300	   0.39396	   0.00700	   0.39402	  -1.01814
3272827.15932	 213.00000	9909.44240	   0.40056	   0.01392	   0.40080	  -1.99073
3272827.32432	 213.00000	7835.48000	   0.40804	   0.02127	   0.40860	  -2.98386
3272827.52432	 213.00000	6217.24610	   0.41491	   0.02884	   0.41591	  -3.97583
3272827.76332	 213.00000	4905.29100	   0.42193	   0.03331	   0.42324	  -4.51361
3272828.00132	 213.00000	3881.27370	   0.43002	   0.03632	   0.43155	  -4.82741
3272828.23932	 213.00000	3070.98270	   0.43625	   0.04041	   0.43811	  -5.29267
3272828.47732	 213.00000	2430.77780	   0.44350	   0.04408	   0.44569	  -5.67605
3272828.71532	 213.00000	1923.15370	   0.44936	   0.04462	   0.45157	  -5.67014
3272828.95332	 213.00000	1522.43580	   0.45734	   0.04880	   0.45993	  -6.09011
3272829.19132	 213.00000	1203.84460	   0.46571	   0.05015	   0.46840	  -6.14581
3272829.43032	 213.00000	 952.86591	   0.47401	   0.05310	   0.47697	  -6.39205
3272829.66832	 213.00000	 754.27557	   0.48006	   0.05680	   0.48341	  -6.74815
3272829.90632	 213.00000	 596.71857	   0.48951	   0.05658	   0.49277	  -6.59340
3272830.14332	 213.00000	 471.96338	   0.49728	   0.06172	   0.50110	  -7.07500
3272830.38232	 213.00000	 373.20856	   0.50580	   0.06356	   0.50978	  -7.16215
3272830.62032	 213.00000	 295.47278	   0.51519	   0.06720	   0.51955	  -7.43192
3272830.85932	 213.00000	 233.87738	   0.52548	   0.07156	   0.53033	  -7.75494
3272831.09732	 213.00000	 185.05922	   0.53366	   0.07624	   0.53908	  -8.13068
3272831.33332	 213.00000	 146.35823	   0.54417	   0.08196	   0.55031	  -8.56505
3272831.57032	 213.00000	 115.77804	   0.55566	   0.08804	   0.56260	  -9.00321
3272831.80432	 213.00000	  91.67210	   0.56947	   0.09533	   0.57739	  -9.50367
3272832.05032	 213.00000	  72.51701	   0.58511	   0.10492	   0.59444	 -10.16568
3272832.27932	 213.00000	  57.36816	   0.60126	   0.11200	   0.61160	 -10.55184
3272832.51532	 213.00000	  45.36290	   0.61948	   0.11971	   0.63094	 -10.93754
3272832.74832	 213.00000	  35.93134	   0.64273	   0.12494	   0.65476	 -11.00049
3272832.99832	 213.00000	  28.40909	   0.66870	   0.12762	   0.68077	 -10.80516
3272833.21232	 213.00000	  22.48202	   0.69341	   0.12727	   0.70499	 -10.40011
3272833.47732	 213.00000	  17.79613	   0.71857	   0.12166	   0.72879	  -9.60919
3272833.73032	 213.00000	  14.06813	   0.74225	   0.11225	   0.75069	  -8.59981
3272833.94632	 213.00000	  11.14480	   0.75876	   0.10120	   0.76548	  -7.59723
3272834.21332	 213.00000	   8.81772	   0.77516	   0.09110	   0.78049	  -6.70316
3272834.39132	 213.00000	   6.97545	   0.78775	   0.07925	   0.79173	  -5.74516
3272834.60932	 213.00000	   5.51730	   0.79691	   0.06804	   0.79981	  -4.88036
3272834.87932	 213.00000	   4.36941	   0.80504	   0.05975	   0.80726	  -4.24469
3272835.21432	 213.00000	   3.45686	   0.81210	   0.05413	   0.81390	  -3.81348
3272835.63232	 213.00000	   2.73547	   0.81510	   0.05045	   0.81666	  -3.54154
3272836.15832	 213.00000	   2.16054	   0.81649	   0.04684	   0.81783	  -3.28354
3272836.81732	 213.00000	   1.70952	   0.81812	   0.04156	   0.81917	  -2.90843
3272837.64532	 213.00000	   1.35352	   0.82108	   0.03703	   0.82192	  -2.58241
3272838.68832	 213.00000	   1.07079	   0.82709	   0.03417	   0.82779	  -2.36578
3272840.00232	 213.00000	   0.84734	   0.83483	   0.03485	   0.83556	  -2.39046
3272841.65832	 213.00000	   0.67072	   0.84257	   0.03985	   0.84351	  -2.70803
3272843.74733	 213.00000	   0.53067	   0.84837	   0.04938	   0.84981	  -3.33122
3272846.38333	 213.00000	   0.41976	   0.84804	   0.06192	   0.85030	  -4.17586
3272849.71533	 213.00000	   0.33183	   0.84369	   0.07045	   0.84663	  -4.77306
3272853.92033	 213.00000	   0.26261	   0.84038	   0.07377	   0.84361	  -5.01691
3272859.22934	 213.00000	   0.20791	   0.84265	   0.07491	   0.84597	  -5.08040
3272865.93334	 213.00000	   0.16452	   0.85117	   0.07634	   0.85459	  -5.12487
3272874.41034	 213.00000	   0.13007	   0.86751	   0.08175	   0.87135	  -5.38352
3272885.10035	 213.00000	   0.10309	   0.89085	   0.09422	   0.89582	  -6.03723
3272898.61436	 213.00000	   0.08153	   0.91810	   0.11909	   0.92579	  -7.39055
3272915.71237	 213.00000	   0.06443	   0.94145	   0.15388	   0.95395	  -9.28290
3272937.29838	 213.00000	   0.05102	   0.95672	   0.19971	   0.97734	 -11.79080
3272964.54140	 213.00000	   0.04042	   0.96014	   0.23950	   0.98956	 -14.00614
3272999.03642	 213.00000	   0.03192	   0.96321	   0.26691	   0.99951	 -15.48851
3273042.58444	 213.00000	   0.02528	   0.97604	   0.28325	   1.01631	 -16.18273
3273097.64948	 213.00000	   0.01999	   1.00751	   0.29854	   1.05081	 -16.50551
3287452.09726	 214.00000	20004.45300	   0.37785	  -0.01715	   0.37824	   2.59949
3287452.23926	 214.00000	15829.12600	   0.38560	  -0.00545	   0.38564	   0.80905
3287452.38126	 214.00000	12516.70300	   0.39248	   0.00645	   0.39253	  -0.94178
3287452.52326	 214.00000	9909.44240	   0.40042	   0.01686	   0.40077	  -2.41039
3287452.68826	 214.00000	7835.48000	   0.40899	   0.02178	   0.40957	  -3.04775
3287452.88826	 214.00000	6217.24610	   0.41461	   0.02920	   0.41564	  -4.02903
3287453.12626	 214.00000	4905.29100	   0.42272	   0.03344	   0.42404	  -4.52277
3287453.36526	 214.00000	3881.27370	   0.42739	   0.03831	   0.42910	  -5.12186
3287453.60326	 214.00000	3070.98270	   0.43635	   0.03994	   0.43818	  -5.23003
3287453.84126	 214.00000	2430.77780	   0.44322	   0.04472	   0.44547	  -5.76108
3287454.07926	 214.00000	1923.15370	   0.45076	   0.04601	   0.45310	  -5.82755
3287454.31726	 214.00000	1522.43580	   0.45917	   0.04825	   0.46170	  -5.99921
3287454.55526	 214.00000	1203.84460	   0.46540	   0.05144	   0.46823	  -6.30710
3287454.79427	 214.00000	 952.86591	   0.47366	   0.05280	   0.47660	  -6.36073
3287455.03227	 214.00000	 754.27557	   0.48187	   0.05482	   0.48498	  -6.48979
3287455.27027	 214.00000	 596.71857	   0.48881	   0.05807	   0.49224	  -6.77451
3287455.50727	 214.00000	 471.96338	   0.49720	   0.06118	   0.50095	  -7.01505
3287455.74627	 214.00000	 373.20856	   0.50609	   0.06423	   0.51015	  -7.23246
3287455.98427	 214.00000	 295.47278	   0.51595	   0.06713	   0.52030	  -7.41265
3287456.22327	 214.00000	 233.87738	   0.52452	   0.07126	   0.52933	  -7.73699
3287456.46127	 214.00000	 185.05922	   0.53348	   0.07661	   0.53895	  -8.17169
3287456.69727	 214.00000	 146.35823	   0.54297	   0.08187	   0.54911	  -8.57509
3287456.93427	 214.00000	 115.77804	   0.55470	   0.09010	   0.56197	  -9.22645
3287457.16827	 214.00000	  91.67210	   0.56899	   0.09508	   0.57688	  -9.48629
3287457.41427	 214.00000	  72.51701	   0.58392	   0.10235	   0.59283	  -9.94186
3287457.64327	 214.00000	  57.36816	   0.60065	   0.11125	   0.61087	 -10.49326
3287457.87927	 214.00000	  45.36290	   0.61970	   0.11734	   0.63071	 -10.72235
3287458.11227	 214.00000	  35.93134	   0.64279	   0.12564	   0.65496	 -11.05985
3287458.36227	 214.00000	  28.40909	   0.66624	   0.12718	   0.67827	 -10.80715
3287458.57627	 214.00000	  22.48202	   0.69490	   0.12533	   0.70611	 -10.22377
3287458.84127	 214.00000	  17.79613	   0.71905	   0.12340	   0.72956	  -9.73782
3287459.09427	 214.00000	  14.06813	   0.74074	   0.11292	   0.74930	  -8.66779
3287459.31027	 214.00000	  11.14480	   0.75989	   0.10255	   0.76677	  -7.68552
3287459.57727	 214.00000	   8.81772	   0.77553	   0.09014	   0.78075	  -6.62985
3287459.75527	 214.00000	   6.97545	   0.78905	   0.08148	   0.79325	  -5.89562
3287459.97327	 214.00000	   5.51730	   0.79807	   0.07022	   0.80115	  -5.02799
3287460.24227	 214.00000	   4.36941	   0.80260	   0.06052	   0.80487	  -4.31208
3287460.57827	 214.00000	   3.45686	   0.80716	   0.05266	   0.80887	  -3.73282
3287460.99627	 214.00000	   2.73547	   0.81385	   0.04545	   0.81512	  -3.19655
3287461.52127	 214.00000	   2.16054	   0.82029	   0.04159	   0.82134	  -2.90266
3287462.18127	 214.00000	   1.70952	   0.82604	   0.04174	   0.82709	  -2.89269
3287463.00927	 214.00000	   1.35352	   0.82766	   0.04381	   0.82882	  -3.02986
3287464.05227	 214.00000	   1.07079	   0.82678	   0.04608	   0.82807	  -3.19014
3287465.36627	 214.00000	   0.84734	   0.82613	   0.04502	   0.82735	  -3.11949
3287467.02227	 214.00000	   0.67072	   0.82642	   0.04339	   0.82756	  -3.00561
3287469.11027	 214.00000	   0.53067	   0.83048	   0.04120	   0.83150	  -2.84003
3287471.74728	 214.00000	   0.41976	   0.83939	   0.04040	   0.84036	  -2.75552
3287475.07928	 214.00000	   0.33183	   0.85166	   0.04511	   0.85286	  -3.03180
3287479.28428	 214.00000	   0.26261	   0.86525	   0.05742	   0.86715	  -3.79681
3287484.59228	 214.00000	   0.20791	   0.87523	   0.07807	   0.87870	  -5.09708
3287491.29729	 214.00000	   0.16452	   0.87773	   0.10134	   0.88356	  -6.58606
3287499.77329	 214.00000	   0.13007	   0.87393	   0.12075	   0.88223	  -7.86660
3287510.46430	 214.00000	   0.10309	   0.87078	   0.13276	   0.88084	  -8.66866
3287523.97831	 214.00000	   0.08153	   0.87524	   0.13972	   0.88632	  -9.06999
3287541.07532	 214.00000	   0.06443	   0.89026	   0.14942	   0.90271	  -9.52761
3287562.66233	 214.00000	   0.05102	   0.91411	   0.15911	   0.92786	  -9.87418
3287589.90535	 214.00000	   0.04042	   0.95034	   0.17531	   0.96637	 -10.45213
3287624.40037	 214.00000	   0.03192	   0.99780	   0.20494	   1.01863	 -11.60647
3287667.94839	 214.00000	   0.02528	   1.04785	   0.25503	   1.07844	 -13.67877
3287723.01343	 214.00000	   0.01999	   1.08699	   0.32112	   1.13343	 -16.45812
3302158.73944	 215.00000	20004.45300	   0.37848	  -0.01653	   0.37884	   2.50047
3302158.88144	 215.00000	15829.12600	   0.38497	  -0.00480	   0.38500	   0.71432
3302159.02344	 215.00000	12516.70300	   0.39320	   0.00499	   0.39323	  -0.72637
3302159.16544	 215.00000	9909.44240	   0.40075	   0.01544	   0.40105	  -2.20603
3302159.33044	 215.00000	7835.48000	   0.40722	   0.02204	   0.40781	  -3.09743
3302159.53044	 215.00000	6217.24610	   0.41544	   0.02827	   0.41640	  -3.89298
3302159.76944	 215.00000	4905.29100	   0.42103	   0.03304	   0.42232	  -4.48728
3302160.00744	 215.00000	3881.27370	   0.42820	   0.03716	   0.42981	  -4.96020
3302160.24544	 215.00000	3070.98270	   0.43635	   0.03903	   0.43810	  -5.11149
3302160.48344	 215.00000	2430.77780	   0.44142	   0.04327	   0.44354	  -5.59845
3302160.72144	 215.00000	1923.15370	   0.45059	   0.04481	   0.45281	  -5.67908
3302160.95944	 215.00000	1522.43580	   0.45648	   0.04915	   0.45912	  -6.14609
3302161.19744	 215.00000	1203.84460	   0.46623	   0.05052	   0.46896	  -6.18411
3302161.43644	 215.00000	 952.86591	   0.47243	   0.05207	   0.47529	  -6.28978
3302161.67444	 215.00000	 754.27557	   0.48093	   0.05553	   0.48412	  -6.58680
3302161.91244	 215.00000	 596.71857	   0.48907	   0.05705	   0.49238	  -6.65358
3302162.14944	 215.00000	 471.96338	   0.49839	   0.06115	   0.50213	  -6.99479
3302162.38844	 215.00000	 373.20856	   0.50529	   0.06283	   0.50918	  -7.08788
3302162.62644	 215.00000	 295.47278	   0.51526	   0.06772	   0.51969	  -7.48731
3302162.86544	 215.00000	 233.87738	   0.52492	   0.07319	   0.52999	  -7.93746
3302163.10344	 215.00000	 185.05922	   0.53263	   0.07758	   0.53825	  -8.28686
3302163.33944	 215.00000	 146.35823	   0.54432	   0.08221	   0.55049	  -8.58829
3302163.57644	 215.00000	 115.77804	   0.55601	   0.08750	   0.56285	  -8.94347
3302163.81044	 215.00000	  91.67210	   0.56916	   0.09615	   0.57722	  -9.58862
3302164.05644	 215.00000	  72.51701	   0.58126	   0.10293	   0.59030	 -10.04189
3302164.28544	 215.00000	  57.36816	   0.59972	   0.11182	   0.61006	 -10.56188
3302164.52144	 215.00000	  45.36290	   0.61870	   0.11893	   0.63003	 -10.88107
3302164.75444	 215.00000	  35.93134	   0.64212	   0.12495	   0.65416	 -11.01167
3302165.00444	 215.00000	  28.40909	   0.66619	   0.12860	   0.67848	 -10.92579
3302165.21844	 215.00000	  22.48202	   0.69264	   0.12727	   0.70424	 -10.41188
3302165.48344	 215.00000	  17.79613	   0.71725	   0.12204	   0.72756	  -9.65631
3302165.73644	 215.00000	  14.06813	   0.73940	   0.11189	   0.74781	  -8.60490
3302165.95244	 215.00000	  11.14480	   0.75955	   0.10208	   0.76637	  -7.65443
3302166.21944	 215.00000	   8.81772	   0.77473	   0.09071	   0.78002	  -6.67840
3302166.39744	 215.00000	   6.97545	   0.78876	   0.07953	   0.79275	  -5.75730
3302166.61544	 215.00000	   5.51730	   0.79600	   0.06873	   0.79896	  -4.93517
3302166.88444	 215.00000	   4.36941	   0.80162	   0.06046	   0.80390	  -4.31324
3302167.22044	 215.00000	   3.45686	   0.80829	   0.05221	   0.80997	  -3.69579
3302167.63844	 215.00000	   2.73547	   0.81507	   0.04620	   0.81638	  -3.24414
3302168.16344	 215.00000	   2.16054	   0.82123	   0.04373	   0.82240	  -3.04827
3302168.82344	 215.00000	   1.70952	   0.82374	   0.04416	   0.82492	  -3.06879
3302169.65144	 215.00000	   1.35352	   0.82366	   0.04427	   0.82485	  -3.07628
3302170.69444	 215.00000	   1.07079	   0.82274	   0.04292	   0.82386	  -2.98604
3302172.00844	 215.00000	   0.84734	   0.82364	   0.03998	   0.82461	  -2.77883
3302173.66444	 215.00000	   0.67072	   0.82786	   0.03738	   0.82871	  -2.58544
3302175.75245	 215.00000	   0.53067	   0.83530	   0.03708	   0.83613	  -2.54191
3302178.38945	 215.00000	   0.41976	   0.84663	   0.04061	   0.84761	  -2.74619
3302181.72145	 215.00000	   0.33183	   0.85902	   0.05168	   0.86057	  -3.44288
3302185.92645	 215.00000	   0.26261	   0.86691	   0.06975	   0.86971	  -4.59987
3302191.23445	 215.00000	   0.20791	   0.86779	   0.08997	   0.87244	  -5.91880
3302197.93946	 215.00000	   0.16452	   0.86317	   0.10554	   0.86960	  -6.97126
3302206.41546	 215.00000	   0.13007	   0.85857	   0.11407	   0.86612	  -7.56768
3302217.10647	 215.00000	   0.10309	   0.86253	   0.11849	   0.87064	  -7.82206
3302230.62048	 215.00000	   0.08153	   0.87527	   0.12272	   0.88383	  -7.98116
3302247.71749	 215.00000	   0.06443	   0.89771	   0.13320	   0.90754	  -8.44013
3302269.30450	 215.00000	   0.05102	   0.93081	   0.14853	   0.94258	  -9.06628
3302296.54752	 215.00000	   0.04042	   0.97680	   0.17558	   0.99245	 -10.19011
3302331.04254	 215.00000	   0.03192	   1.01757	   0.22593	   1.04235	 -12.51827
3302374.59056	 215.00000	   0.02528	   1.04434	   0.28415	   1.08231	 -15.22089
3302429.65560	 215.00000	   0.01999	   1.02983	   0.32129	   1.07879	 -17.32716
3316767.23485	 216.00000	20004.45300	   0.37818	  -0.01769	   0.37860	   2.67816
3316767.37685	 216.00000	15829.12600	   0.38538	  -0.00389	   0.38540	   0.57822
3316767.51885	 216.00000	12516.70300	   0.39493	   0.00679	   0.39498	  -0.98534
3316767.66085	 216.00000	9909.44240	   0.40309	   0.01610	   0.40341	  -2.28708
3316767.82585	 216.00000	7835.48000	   0.40756	   0.02332	   0.40823	  -3.27510
3316768.02585	 216.00000	6217.24610	   0.41541	   0.02884	   0.41641	  -3.97144
3316768.26385	 216.00000	4905.29100	   0.42262	   0.03396	   0.42398	  -4.59374
3316768.50285	 216.00000	3881.27370	   0.43028	   0.03537	   0.43173	  -4.69980
3316768.74085	 216.00000	3070.98270	   0.43615	   0.04078	   0.43805	  -5.34218
3316768.97885	 216.00000	2430.77780	   0.44255	   0.04322	   0.44465	  -5.57765
3316769.21685	 216.00000	1923.15370	   0.45049	   0.04671	   0.45291	  -5.91967
3316769.45485	 216.00000	1522.43580	   0.45890	   0.04776	   0.46138	  -5.94144
3316769.69285	 216.00000	1203.84460	   0.46558	   0.04969	   0.46822	  -6.09252
3316769.93185	 216.00000	 952.86591	   0.47446	   0.05216	   0.47732	  -6.27376
3316770.16985	 216.00000	 754.27557	   0.48158	   0.05595	   0.48482	  -6.62721
3316770.40785	 216.00000	 596.71857	   0.49034	   0.05918	   0.49390	  -6.88156
3316770.64485	 216.00000	 471.96338	   0.49853	   0.06052	   0.50219	  -6.92215
3316770.88385	 216.00000	 373.20856	   0.50630	   0.06538	   0.51051	  -7.35820
3316771.12185	 216.00000	 295.47278	   0.51601	   0.06724	   0.52038	  -7.42424
3316771.36085	 216.00000	 233.87738	   0.52749	   0.07182	   0.53236	  -7.75329
3316771.59885	 216.00000	 185.05922	   0.53509	   0.07702	   0.54060	  -8.19057
3316771.83485	 216.00000	 146.35823	   0.54621	   0.08142	   0.55225	  -8.47868
3316772.07185	 216.00000	 115.77804	   0.55592	   0.08810	   0.56286	  -9.00482
3316772.30586	 216.00000	  91.67210	   0.57100	   0.09672	   0.57914	  -9.61426
3316772.55086	 216.00000	  72.51701	   0.58477	   0.10400	   0.59395	 -10.08413
3316772.78086	 216.00000	  57.36816	   0.60137	   0.11148	   0.61161	 -10.50253
3316773.01686	 216.00000	  45.36290	   0.62185	   0.11693	   0.63275	 -10.64907
3316773.24986	 216.00000	  35.93134	   0.64415	   0.12648	   0.65645	 -11.10869
3316773.49986	 216.00000	  28.40909	   0.66995	   0.12893	   0.68224	 -10.89315
3316773.71386	 216.00000	  22.48202	   0.69442	   0.12916	   0.70633	 -10.53686
3316773.97886	 216.00000	  17.79613	   0.72048	   0.12364	   0.73101	  -9.73764
3316774.23186	 216.00000	  14.06813	   0.74319	   0.11371	   0.75184	  -8.69871
3316774.44786	 216.00000	  11.14480	   0.76248	   0.10441	   0.76960	  -7.79745
3316774.71486	 216.00000	   8.81772	   0.77710	   0.09156	   0.78248	  -6.71939
3316774.89286	 216.00000	   6.97545	   0.78923	   0.07915	   0.79319	  -5.72719
3316775.11086	 216.00000	   5.51730	   0.80168	   0.07097	   0.80482	  -5.05919
3316775.37986	 216.00000	   4.36941	   0.80610	   0.06229	   0.80851	  -4.41881
3316775.71586	 216.00000	   3.45686	   0.81157	   0.05520	   0.81344	  -3.89081
3316776.13386	 216.00000	   2.73547	   0.81551	   0.04617	   0.81681	  -3.24032
3316776.65886	 216.00000	   2.16054	   0.82140	   0.04104	   0.82243	  -2.85996
3316777.31886	 216.00000	   1.70952	   0.82836	   0.03917	   0.82928	  -2.70735
3316778.14686	 216.00000	   1.35352	   0.83281	   0.04066	   0.83380	  -2.79491
3316779.18986	 216.00000	   1.07079	   0.83432	   0.04526	   0.83555	  -3.10494
3316780.50386	 216.00000	   0.84734	   0.83339	   0.04768	   0.83475	  -3.27443
3316782.15986	 216.00000	   0.67072	   0.83245	   0.04877	   0.83387	  -3.35303
3316784.24786	 216.00000	   0.53067	   0.83194	   0.04709	   0.83328	  -3.23949
3316786.88486	 216.00000	   0.41976	   0.83660	   0.04512	   0.83782	  -3.08729
3316790.21687	 216.00000	   0.33183	   0.84611	   0.04584	   0.84735	  -3.10086
3316794.42187	 216.00000	   0.26261	   0.86016	   0.05103	   0.86167	  -3.39498
3316799.72987	 216.00000	   0.20791	   0.87600	   0.06530	   0.87843	  -4.26337
3316806.43488	 216.00000	   0.16452	   0.88836	   0.08863	   0.89277	  -5.69740
3316814.91188	 216.00000	   0.13007	   0.89245	   0.11571	   0.89992	  -7.38764
3316825.60189	 216.00000	   0.10309	   0.88985	   0.14000	   0.90080	  -8.94086
3316839.11589	 216.00000	   0.08153	   0.88720	   0.15505	   0.90064	  -9.91335
3316856.21291	 216.00000	   0.06443	   0.89225	   0.16766	   0.90787	 -10.64199
3316877.79992	 216.00000	   0.05102	   0.90826	   0.17469	   0.92490	 -10.88679
3316905.04293	 216.00000	   0.04042	   0.93587	   0.18597	   0.95416	 -11.23921
3316939.53795	 216.00000	   0.03192	   0.97635	   0.20367	   0.99737	 -11.78331
3316983.08598	 216.00000	   0.02528	   1.03032	   0.23350	   1.05645	 -12.76942
3317038.15101	 216.00000	   0.01999	   1.08909	   0.28591	   1.12600	 -14.70937
3331367.33881	 217.00000	20004.45300	   0.37875	  -0.01778	   0.37917	   2.68820
3331367.48081	 217.00000	15829.12600	   0.38603	  -0.00237	   0.38604	   0.35242
3331367.62281	 217.00000	12516.70300	   0.39299	   0.00877	   0.39309	  -1.27874
3331367.76481	 217.00000	9909.44240	   0.40089	   0.01555	   0.40119	  -2.22131
3331367.92981	 217.00000	7835.48000	   0.40926	   0.02345	   0.40993	  -3.27917
3331368.12981	 217.00000	6217.24610	   0.41521	   0.02810	   0.41616	  -3.87233
3331368.36781	 217.00000	4905.29100	   0.42271	   0.03298	   0.42400	  -4.46115
3331368.60681	 217.00000	3881.27370	   0.42910	   0.03713	   0.43071	  -4.94550
3331368.84481	 217.00000	3070.98270	   0.43683	   0.03911	   0.43858	  -5.11633
3331369.08281	 217.00000	2430.77780	   0.44315	   0.04419	   0.44535	  -5.69415
3331369.32081	 217.00000	1923.15370	   0.45104	   0.04669	   0.45345	  -5.91015
3331369.55881	 217.00000	1522.43580	   0.45932	   0.04826	   0.46185	  -5.99814
3331369.79681	 217.00000	1203.84460	   0.46724	   0.05031	   0.46994	  -6.14538
3331370.03581	 217.00000	 952.86591	   0.47386	   0.05268	   0.47678	  -6.34418
3331370.27381	 217.00000	 754.27557	   0.48168	   0.05618	   0.48494	  -6.65298
3331370.51181	 217.00000	 596.71857	   0.49083	   0.05743	   0.49417	  -6.67418
3331370.74881	 217.00000	 471.96338	   0.49720	   0.06078	   0.50090	  -6.96891
3331370.98781	 217.00000	 373.20856	   0.50763	   0.06524	   0.51181	  -7.32329
3331371.22581	 217.00000	 295.47278	   0.51450	   0.06944	   0.51916	  -7.68650
3331371.46481	 217.00000	 233.87738	   0.52597	   0.07157	   0.53082	  -7.74848
3331371.70281	 217.00000	 185.05922	   0.53388	   0.07720	   0.53943	  -8.22831
3331371.93881	 217.00000	 146.35823	   0.54491	   0.08331	   0.55124	  -8.69197
3331372.17581	 217.00000	 115.77804	   0.55619	   0.08850	   0.56318	  -9.04113
3331372.40981	 217.00000	  91.67210	   0.56876	   0.09465	   0.57658	  -9.44857
3331372.65581	 217.00000	  72.51701	   0.58480	   0.10339	   0.59387	 -10.02559
3331372.88481	 217.00000	  57.36816	   0.60219	   0.11217	   0.61255	 -10.55137
3331373.12081	 217.00000	  45.36290	   0.62146	   0.12030	   0.63299	 -10.95590
3331373.35381	 217.00000	  35.93134	   0.64453	   0.12658	   0.65684	 -11.11104
3331373.60381	 217.00000	  28.40909	   0.66866	   0.12770	   0.68075	 -10.81172
3331373.81781	 217.00000	  22.48202	   0.69612	   0.12839	   0.70787	 -10.44981
3331374.08181	 217.00000	  17.79613	   0.72119	   0.12439	   0.73184	  -9.78594
3331374.33481	 217.00000	  14.06813	   0.74280	   0.11445	   0.75157	  -8.75894
3331374.55081	 217.00000	  11.14480	   0.76343	   0.10471	   0.77058	  -7.80988
3331374.81781	 217.00000	   8.81772	   0.77732	   0.09213	   0.78276	  -6.75932
3331374.99581	 217.00000	   6.97545	   0.79078	   0.08009	   0.79483	  -5.78301
3331375.21381	 217.00000	   5.51730	   0.80012	   0.07275	   0.80342	  -5.19553
3331375.48281	 217.00000	   4.36941	   0.80577	   0.06269	   0.80821	  -4.44867
3331375.81881	 217.00000	   3.45686	   0.81195	   0.05363	   0.81372	  -3.77902
3331376.23681	 217.00000	   2.73547	   0.81648	   0.04642	   0.81780	  -3.25371
3331376.76181	 217.00000	   2.16054	   0.82397	   0.04156	   0.82502	  -2.88725
3331377.42181	 217.00000	   1.70952	   0.82905	   0.04137	   0.83008	  -2.85700
3331378.24981	 217.00000	   1.35352	   0.83245	   0.04394	   0.83361	  -3.02161
3331379.29281	 217.00000	   1.07079	   0.83262	   0.04592	   0.83389	  -3.15654
3331380.60681	 217.00000	   0.84734	   0.83157	   0.04681	   0.83289	  -3.22187
3331382.26281	 217.00000	   0.67072	   0.83071	   0.04576	   0.83197	  -3.15267
3331384.35082	 217.00000	   0.53067	   0.83367	   0.04322	   0.83479	  -2.96745
3331386.98782	 217.00000	   0.41976	   0.84062	   0.04252	   0.84170	  -2.89543
3331390.31982	 217.00000	   0.33183	   0.85178	   0.04475	   0.85296	  -3.00770
3331394.52482	 217.00000	   0.26261	   0.86671	   0.05503	   0.86846	  -3.63316
3331399.83283	 217.00000	   0.20791	   0.87964	   0.07364	   0.88271	  -4.78526
3331406.53783	 217.00000	   0.16452	   0.88569	   0.09772	   0.89106	  -6.29601
3331415.01383	 217.00000	   0.13007	   0.88391	   0.12047	   0.89208	  -7.76131
3331425.70484	 217.00000	   0.10309	   0.88002	   0.13721	   0.89066	  -8.86176
3331439.21885	 217.00000	   0.08153	   0.88147	   0.14643	   0.89355	  -9.43179
3331456.31586	 217.00000	   0.06443	   0.89179	   0.15560	   0.90526	  -9.89756
3331477.90287	 217.00000	   0.05102	   0.91416	   0.16433	   0.92881	 -10.19066
3331505.14489	 217.00000	   0.04042	   0.94732	   0.17916	   0.96411	 -10.70968
3331539.64091	 217.00000	   0.03192	   0.99364	   0.20195	   1.01396	 -11.48838
3331583.18893	 217.00000	   0.02528	   1.04644	   0.24612	   1.07500	 -13.23544
3331638.25397	 217.00000	   0.01999	   1.09520	   0.30995	   1.13821	 -15.80214
3345960.90711	 218.00000	20004.45300	   0.37887	  -0.01756	   0.37927	   2.65307
3345961.04911	 218.00000	15829.12600	   0.38721	  -0.00316	   0.38722	   0.46760
3345961.19111	 218.00000	12516.70300	   0.39288	   0.00594	   0.39293	  -0.86639
3345961.33311	 218.00000	9909.44240	   0.40141	   0.01568	   0.40171	  -2.23715
3345961.49811	 218.00000	7835.48000	   0.40863	   0.02378	   0.40932	  -3.33011
