Repository: kbm2110/Battery_Diagnostics_Thesis

# Battery_Diagnostics_Thesis
 Data-driven battery diagnostics using EIS

**Author:** Bala Manikanta Yaswanth Kanagarla
**Institution:** Technische Hochschule Ingolstadt (THI)
**Supervisor:** Prof. Dr. H.-G. Schweiger

## Overview

This project implements a machine learning framework for 
non-invasive State of Health (SoH) estimation of lithium-ion 
batteries using Electrochemical Impedance Spectroscopy (EIS).

Eight physically interpretable features are extracted from 
impedance spectra and used to train six ML models under a 
strict cell-level train-test split. The stacking ensemble 
achieves R² = 0.9122 and RMSE = 0.0234 on completely unseen 
cells.

---

File: data/EIS/EIS_state_IX_45C02.txt (part 26 of 37)
time/s	           cycle number	freq/Hz	           Re(Z)/Ohm	  -Im(Z)/Ohm	   |Z|/Ohm	   Phase(Z)/deg
3218237.88645	 209.00000	   0.41976	   1.11279	   0.07822	   1.11553	  -4.02086
3218241.21745	 209.00000	   0.33183	   1.11901	   0.08088	   1.12193	  -4.13393
3218245.42345	 209.00000	   0.26261	   1.12744	   0.08706	   1.13080	  -4.41560
3218250.73145	 209.00000	   0.20791	   1.13607	   0.09792	   1.14028	  -4.92647
3218257.43646	 209.00000	   0.16452	   1.14386	   0.11100	   1.14924	  -5.54264
3218265.91246	 209.00000	   0.13007	   1.15281	   0.12486	   1.15955	  -6.18164
3218276.60247	 209.00000	   0.10309	   1.16735	   0.13932	   1.17564	  -6.80594
3218290.11648	 209.00000	   0.08153	   1.18641	   0.15996	   1.19714	  -7.67892
3218307.21449	 209.00000	   0.06443	   1.20692	   0.18691	   1.22131	  -8.80305
3218328.80150	 209.00000	   0.05102	   1.22623	   0.21639	   1.24518	 -10.00775
3218356.04352	 209.00000	   0.04042	   1.25232	   0.24303	   1.27568	 -10.98258
3218390.53954	 209.00000	   0.03192	   1.29103	   0.27445	   1.31988	 -12.00132
3218434.08656	 209.00000	   0.02528	   1.33683	   0.31730	   1.37397	 -13.35217
3218489.15260	 209.00000	   0.01999	   1.38033	   0.36613	   1.42807	 -14.85537
3232858.35669	 210.00000	20004.45300	   0.39999	  -0.00317	   0.40000	   0.45413
3232858.49969	 210.00000	15829.12600	   0.40990	   0.01097	   0.41005	  -1.53328
3232858.64169	 210.00000	12516.70300	   0.42007	   0.02138	   0.42061	  -2.91394
3232858.78369	 210.00000	9909.44240	   0.42958	   0.02838	   0.43052	  -3.77933
3232858.94769	 210.00000	7835.48000	   0.43879	   0.03396	   0.44010	  -4.42569
3232859.14869	 210.00000	6217.24610	   0.44692	   0.03926	   0.44864	  -5.02048
3232859.38669	 210.00000	4905.29100	   0.45612	   0.04342	   0.45818	  -5.43750
3232859.62569	 210.00000	3881.27370	   0.46446	   0.04499	   0.46663	  -5.53316
3232859.86369	 210.00000	3070.98270	   0.47316	   0.04981	   0.47578	  -6.00928
3232860.10169	 210.00000	2430.77780	   0.48085	   0.05239	   0.48370	  -6.21781
3232860.33969	 210.00000	1923.15370	   0.48950	   0.05447	   0.49252	  -6.34939
3232860.57769	 210.00000	1522.43580	   0.49719	   0.05570	   0.50030	  -6.39233
3232860.81569	 210.00000	1203.84460	   0.50562	   0.05876	   0.50903	  -6.62858
3232861.05469	 210.00000	 952.86591	   0.51486	   0.06017	   0.51837	  -6.66577
3232861.29269	 210.00000	 754.27557	   0.52297	   0.06331	   0.52679	  -6.90277
3232861.52970	 210.00000	 596.71857	   0.53418	   0.06552	   0.53818	  -6.99235
3232861.76770	 210.00000	 471.96338	   0.54295	   0.06808	   0.54720	  -7.14728
3232862.00670	 210.00000	 373.20856	   0.55292	   0.07149	   0.55753	  -7.36763
3232862.24470	 210.00000	 295.47278	   0.56264	   0.07359	   0.56743	  -7.45173
3232862.48370	 210.00000	 233.87738	   0.57232	   0.07926	   0.57778	  -7.88448
3232862.72170	 210.00000	 185.05922	   0.58361	   0.08334	   0.58953	  -8.12691
3232862.95770	 210.00000	 146.35823	   0.59282	   0.08769	   0.59927	  -8.41417
3232863.19470	 210.00000	 115.77804	   0.60610	   0.09291	   0.61318	  -8.71525
3232863.42870	 210.00000	  91.67210	   0.61757	   0.09959	   0.62555	  -9.16090
3232863.67370	 210.00000	  72.51701	   0.63160	   0.10848	   0.64085	  -9.74521
3232863.90270	 210.00000	  57.36816	   0.64517	   0.11702	   0.65569	 -10.28092
3232864.13970	 210.00000	  45.36290	   0.66106	   0.12858	   0.67344	 -11.00674
3232864.37170	 210.00000	  35.93134	   0.67952	   0.13937	   0.69367	 -11.59048
3232864.62270	 210.00000	  28.40909	   0.69829	   0.15501	   0.71529	 -12.51550
3232864.83670	 210.00000	  22.48202	   0.72497	   0.17062	   0.74478	 -13.24370
3232865.10170	 210.00000	  17.79613	   0.75402	   0.18337	   0.77599	 -13.66836
3232865.35370	 210.00000	  14.06813	   0.78968	   0.19656	   0.81378	 -13.97710
3232865.56970	 210.00000	  11.14480	   0.82864	   0.20750	   0.85423	 -14.05839
3232865.83770	 210.00000	   8.81772	   0.87018	   0.20773	   0.89463	 -13.42624
3232866.01570	 210.00000	   6.97545	   0.90937	   0.20509	   0.93222	 -12.70946
3232866.23370	 210.00000	   5.51730	   0.95142	   0.19269	   0.97074	 -11.44930
3232866.50270	 210.00000	   4.36941	   0.98361	   0.17860	   0.99969	 -10.29166
3232866.83770	 210.00000	   3.45686	   1.01369	   0.15898	   1.02608	  -8.91320
3232867.25670	 210.00000	   2.73547	   1.03746	   0.14267	   1.04722	  -7.83032
3232867.78170	 210.00000	   2.16054	   1.05427	   0.12547	   1.06171	  -6.78668
3232868.44170	 210.00000	   1.70952	   1.06797	   0.11124	   1.07374	  -5.94655
3232869.26970	 210.00000	   1.35352	   1.07860	   0.09799	   1.08304	  -5.19128
3232870.31270	 210.00000	   1.07079	   1.08782	   0.08934	   1.09148	  -4.69495
3232871.62670	 210.00000	   0.84734	   1.09449	   0.08257	   1.09760	  -4.31446
3232873.28170	 210.00000	   0.67072	   1.10042	   0.07854	   1.10322	  -4.08231
3232875.37070	 210.00000	   0.53067	   1.10650	   0.07621	   1.10912	  -3.93976
3232878.00770	 210.00000	   0.41976	   1.11334	   0.07766	   1.11604	  -3.99003
3232881.33871	 210.00000	   0.33183	   1.11933	   0.08248	   1.12237	  -4.21439
3232885.54471	 210.00000	   0.26261	   1.12536	   0.08871	   1.12885	  -4.50704
3232890.85271	 210.00000	   0.20791	   1.13255	   0.09626	   1.13663	  -4.85807
3232897.55772	 210.00000	   0.16452	   1.14394	   0.10673	   1.14890	  -5.33022
3232906.03372	 210.00000	   0.13007	   1.15655	   0.12219	   1.16299	  -6.03108
3232916.72373	 210.00000	   0.10309	   1.16819	   0.14202	   1.17679	  -6.93169
3232930.23774	 210.00000	   0.08153	   1.18179	   0.16276	   1.19295	  -7.84187
3232947.33575	 210.00000	   0.06443	   1.20179	   0.18534	   1.21600	  -8.76694
3232968.92276	 210.00000	   0.05102	   1.23026	   0.21136	   1.24829	  -9.74822
3232996.16478	 210.00000	   0.04042	   1.26151	   0.24700	   1.28546	 -11.07817
3233030.66080	 210.00000	   0.03192	   1.29113	   0.28655	   1.32254	 -12.51308
3233074.20782	 210.00000	   0.02528	   1.32355	   0.32107	   1.36194	 -13.63535
3233129.27385	 210.00000	   0.01999	   1.37098	   0.34991	   1.41493	 -14.31758
3247491.95610	 211.00000	20004.45300	   0.40078	  -0.00295	   0.40079	   0.42199
3247492.09910	 211.00000	15829.12600	   0.40982	   0.01054	   0.40996	  -1.47344
3247492.24110	 211.00000	12516.70300	   0.42125	   0.02153	   0.42180	  -2.92532
3247492.38310	 211.00000	9909.44240	   0.42967	   0.02818	   0.43060	  -3.75254
3247492.54710	 211.00000	7835.48000	   0.43874	   0.03440	   0.44009	  -4.48281
3247492.74810	 211.00000	6217.24610	   0.44765	   0.03793	   0.44925	  -4.84342
3247492.98610	 211.00000	4905.29100	   0.45714	   0.04339	   0.45920	  -5.42139
3247493.22510	 211.00000	3881.27370	   0.46471	   0.04581	   0.46696	  -5.63007
3247493.46310	 211.00000	3070.98270	   0.47264	   0.04918	   0.47520	  -5.94044
3247493.70110	 211.00000	2430.77780	   0.48017	   0.05182	   0.48295	  -6.16015
3247493.93910	 211.00000	1923.15370	   0.49005	   0.05353	   0.49296	  -6.23445
3247494.17710	 211.00000	1522.43580	   0.49849	   0.05627	   0.50165	  -6.43994
3247494.41510	 211.00000	1203.84460	   0.50713	   0.05808	   0.51044	  -6.53332
3247494.65410	 211.00000	 952.86591	   0.51555	   0.05836	   0.51885	  -6.45848
3247494.89210	 211.00000	 754.27557	   0.52498	   0.06318	   0.52877	  -6.86218
3247495.12910	 211.00000	 596.71857	   0.53286	   0.06546	   0.53687	  -7.00341
3247495.36710	 211.00000	 471.96338	   0.54298	   0.06825	   0.54725	  -7.16452
3247495.60610	 211.00000	 373.20856	   0.55161	   0.07119	   0.55619	  -7.35360
3247495.84410	 211.00000	 295.47278	   0.56309	   0.07379	   0.56791	  -7.46558
3247496.08310	 211.00000	 233.87738	   0.57228	   0.07779	   0.57754	  -7.74030
3247496.32110	 211.00000	 185.05922	   0.58397	   0.08317	   0.58986	  -8.10591
3247496.55711	 211.00000	 146.35823	   0.59491	   0.08851	   0.60145	  -8.46246
3247496.79411	 211.00000	 115.77804	   0.60565	   0.09263	   0.61269	  -8.69566
3247497.02811	 211.00000	  91.67210	   0.61804	   0.09911	   0.62594	  -9.11070
3247497.27311	 211.00000	  72.51701	   0.63119	   0.10786	   0.64034	  -9.69687
3247497.50211	 211.00000	  57.36816	   0.64595	   0.11628	   0.65633	 -10.20440
3247497.73911	 211.00000	  45.36290	   0.66131	   0.12864	   0.67370	 -11.00747
3247497.97111	 211.00000	  35.93134	   0.67874	   0.14075	   0.69318	 -11.71518
3247498.22211	 211.00000	  28.40909	   0.69880	   0.15471	   0.71572	 -12.48316
3247498.43611	 211.00000	  22.48202	   0.72506	   0.17078	   0.74490	 -13.25345
3247498.70111	 211.00000	  17.79613	   0.75379	   0.18365	   0.77584	 -13.69271
3247498.95311	 211.00000	  14.06813	   0.79147	   0.19738	   0.81571	 -14.00294
3247499.16911	 211.00000	  11.14480	   0.82880	   0.20661	   0.85416	 -13.99788
3247499.43711	 211.00000	   8.81772	   0.87100	   0.20589	   0.89501	 -13.29978
3247499.61511	 211.00000	   6.97545	   0.91055	   0.20220	   0.93273	 -12.52035
3247499.83311	 211.00000	   5.51730	   0.95078	   0.19260	   0.97009	 -11.45126
3247500.10211	 211.00000	   4.36941	   0.98257	   0.17654	   0.99830	 -10.18564
3247500.43711	 211.00000	   3.45686	   1.01364	   0.15940	   1.02610	  -8.93693
3247500.85611	 211.00000	   2.73547	   1.03680	   0.14328	   1.04666	  -7.86837
3247501.38111	 211.00000	   2.16054	   1.05361	   0.12590	   1.06111	  -6.81401
3247502.04011	 211.00000	   1.70952	   1.06790	   0.11017	   1.07357	  -5.88988
3247502.86911	 211.00000	   1.35352	   1.07885	   0.09720	   1.08323	  -5.14841
3247503.91211	 211.00000	   1.07079	   1.08732	   0.08885	   1.09094	  -4.67175
3247505.22611	 211.00000	   0.84734	   1.09390	   0.08183	   1.09695	  -4.27788
3247506.88111	 211.00000	   0.67072	   1.10016	   0.07768	   1.10290	  -4.03873
3247508.97011	 211.00000	   0.53067	   1.10674	   0.07589	   1.10934	  -3.92271
3247511.60711	 211.00000	   0.41976	   1.11297	   0.07803	   1.11570	  -4.01057
3247514.93812	 211.00000	   0.33183	   1.11852	   0.08256	   1.12156	  -4.22160
3247519.14412	 211.00000	   0.26261	   1.12423	   0.08804	   1.12767	  -4.47786
3247524.45212	 211.00000	   0.20791	   1.13299	   0.09546	   1.13701	  -4.81597
3247531.15713	 211.00000	   0.16452	   1.14392	   0.10689	   1.14891	  -5.33854
3247539.63313	 211.00000	   0.13007	   1.15480	   0.12388	   1.16142	  -6.12277
3247550.32314	 211.00000	   0.10309	   1.16565	   0.14251	   1.17433	  -6.97017
3247563.83715	 211.00000	   0.08153	   1.18040	   0.16099	   1.19133	  -7.76655
3247580.93516	 211.00000	   0.06443	   1.20185	   0.18483	   1.21598	  -8.74285
3247602.52217	 211.00000	   0.05102	   1.23162	   0.21345	   1.24998	  -9.83222
3247629.76418	 211.00000	   0.04042	   1.25827	   0.24976	   1.28282	 -11.22704
3247664.26021	 211.00000	   0.03192	   1.28611	   0.28520	   1.31735	 -12.50311
3247707.80723	 211.00000	   0.02528	   1.32152	   0.31417	   1.35835	 -13.37276
3247762.87326	 211.00000	   0.01999	   1.37354	   0.34700	   1.41670	 -14.17822
3262120.90188	 212.00000	20004.45300	   0.40215	  -0.00208	   0.40216	   0.29700
3262121.04488	 212.00000	15829.12600	   0.41075	   0.00940	   0.41085	  -1.31068
3262121.18688	 212.00000	12516.70300	   0.41960	   0.02062	   0.42011	  -2.81362
3262121.32888	 212.00000	9909.44240	   0.43112	   0.02948	   0.43212	  -3.91138
3262121.49288	 212.00000	7835.48000	   0.43933	   0.03544	   0.44076	  -4.61161
3262121.69388	 212.00000	6217.24610	   0.44751	   0.03894	   0.44920	  -4.97306
3262121.93188	 212.00000	4905.29100	   0.45617	   0.04430	   0.45832	  -5.54626
3262122.17088	 212.00000	3881.27370	   0.46375	   0.04489	   0.46592	  -5.52941
3262122.40888	 212.00000	3070.98270	   0.47388	   0.04891	   0.47640	  -5.89266
3262122.64688	 212.00000	2430.77780	   0.48208	   0.05210	   0.48488	  -6.16845
3262122.88488	 212.00000	1923.15370	   0.48952	   0.05485	   0.49258	  -6.39311
3262123.12288	 212.00000	1522.43580	   0.49817	   0.05523	   0.50123	  -6.32634
3262123.36088	 212.00000	1203.84460	   0.50733	   0.05726	   0.51055	  -6.43973
3262123.59988	 212.00000	 952.86591	   0.51516	   0.06028	   0.51867	  -6.67382
3262123.83788	 212.00000	 754.27557	   0.52304	   0.06338	   0.52687	  -6.90872
3262124.07488	 212.00000	 596.71857	   0.53303	   0.06532	   0.53702	  -6.98631
3262124.31288	 212.00000	 471.96338	   0.54268	   0.06836	   0.54697	  -7.17918
3262124.55188	 212.00000	 373.20856	   0.55381	   0.07123	   0.55838	  -7.32887
3262124.78888	 212.00000	 295.47278	   0.56221	   0.07544	   0.56725	  -7.64267
3262125.02888	 212.00000	 233.87738	   0.57306	   0.07914	   0.57850	  -7.86332
3262125.26688	 212.00000	 185.05922	   0.58236	   0.08288	   0.58823	  -8.09935
3262125.50288	 212.00000	 146.35823	   0.59369	   0.08769	   0.60013	  -8.40223
3262125.73888	 212.00000	 115.77804	   0.60646	   0.09334	   0.61360	  -8.74949
3262125.97388	 212.00000	  91.67210	   0.61801	   0.09944	   0.62596	  -9.14097
3262126.21888	 212.00000	  72.51701	   0.63031	   0.10714	   0.63935	  -9.64708
3262126.44788	 212.00000	  57.36816	   0.64631	   0.11632	   0.65670	 -10.20219
3262126.68488	 212.00000	  45.36290	   0.65964	   0.12780	   0.67191	 -10.96471
3262126.91688	 212.00000	  35.93134	   0.67813	   0.13948	   0.69233	 -11.62269
3262127.16788	 212.00000	  28.40909	   0.69789	   0.15378	   0.71463	 -12.42640
3262127.38188	 212.00000	  22.48202	   0.72388	   0.16976	   0.74352	 -13.19857
3262127.64688	 212.00000	  17.79613	   0.75285	   0.18381	   0.77496	 -13.72082
3262127.89888	 212.00000	  14.06813	   0.78852	   0.19636	   0.81260	 -13.98344
3262128.11488	 212.00000	  11.14480	   0.82702	   0.20755	   0.85266	 -14.08837
3262128.38288	 212.00000	   8.81772	   0.87036	   0.20749	   0.89475	 -13.40888
3262128.56088	 212.00000	   6.97545	   0.91022	   0.20372	   0.93274	 -12.61566
3262128.77888	 212.00000	   5.51730	   0.95109	   0.19315	   0.97050	 -11.47961
3262129.04788	 212.00000	   4.36941	   0.98225	   0.17738	   0.99814	 -10.23621
3262129.38288	 212.00000	   3.45686	   1.01387	   0.15876	   1.02623	  -8.89960
3262129.80188	 212.00000	   2.73547	   1.03701	   0.14283	   1.04680	  -7.84192
3262130.32688	 212.00000	   2.16054	   1.05385	   0.12546	   1.06129	  -6.78902
3262130.98588	 212.00000	   1.70952	   1.06758	   0.11060	   1.07329	  -5.91462
3262131.81488	 212.00000	   1.35352	   1.07895	   0.09832	   1.08342	  -5.20650
3262132.85788	 212.00000	   1.07079	   1.08727	   0.08872	   1.09088	  -4.66494
3262134.17189	 212.00000	   0.84734	   1.09427	   0.08227	   1.09735	  -4.29932
3262135.82689	 212.00000	   0.67072	   1.10034	   0.07810	   1.10311	  -4.05987
3262137.91589	 212.00000	   0.53067	   1.10708	   0.07589	   1.10967	  -3.92163
3262140.55289	 212.00000	   0.41976	   1.11374	   0.07791	   1.11646	  -4.00135
3262143.88389	 212.00000	   0.33183	   1.11950	   0.08267	   1.12255	  -4.22332
3262148.08989	 212.00000	   0.26261	   1.12507	   0.08863	   1.12855	  -4.50446
3262153.39790	 212.00000	   0.20791	   1.13307	   0.09630	   1.13716	  -4.85796
3262160.10290	 212.00000	   0.16452	   1.14389	   0.10736	   1.14892	  -5.36201
3262168.57891	 212.00000	   0.13007	   1.15568	   0.12343	   1.16225	  -6.09636
3262179.26891	 212.00000	   0.10309	   1.16676	   0.14232	   1.17540	  -6.95437
3262192.78292	 212.00000	   0.08153	   1.18076	   0.16159	   1.19176	  -7.79257
3262209.88093	 212.00000	   0.06443	   1.20173	   0.18532	   1.21594	  -8.76642
3262231.46794	 212.00000	   0.05102	   1.23168	   0.21248	   1.24987	  -9.78804
3262258.70996	 212.00000	   0.04042	   1.26032	   0.24989	   1.28485	 -11.21480
3262293.20598	 212.00000	   0.03192	   1.28840	   0.28616	   1.31980	 -12.52223
3262336.75301	 212.00000	   0.02528	   1.32253	   0.31776	   1.36016	 -13.51030
3262391.81904	 212.00000	   0.01999	   1.37245	   0.34824	   1.41594	 -14.23775
3276746.89923	 213.00000	20004.45300	   0.40062	  -0.00280	   0.40063	   0.40070
3276747.04223	 213.00000	15829.12600	   0.41064	   0.01156	   0.41080	  -1.61240
3276747.18423	 213.00000	12516.70300	   0.42072	   0.02095	   0.42124	  -2.85009
3276747.32623	 213.00000	9909.44240	   0.43037	   0.02779	   0.43127	  -3.69432
3276747.49023	 213.00000	7835.48000	   0.43916	   0.03409	   0.44048	  -4.43893
3276747.69123	 213.00000	6217.24610	   0.44723	   0.03910	   0.44894	  -4.99707
3276747.92923	 213.00000	4905.29100	   0.45603	   0.04253	   0.45801	  -5.32782
3276748.16823	 213.00000	3881.27370	   0.46371	   0.04703	   0.46609	  -5.79068
3276748.40623	 213.00000	3070.98270	   0.47273	   0.04884	   0.47524	  -5.89896
3276748.64423	 213.00000	2430.77780	   0.48067	   0.05242	   0.48352	  -6.22424
3276748.88223	 213.00000	1923.15370	   0.48992	   0.05341	   0.49283	  -6.22141
3276749.12023	 213.00000	1522.43580	   0.49819	   0.05596	   0.50132	  -6.40842
3276749.35823	 213.00000	1203.84460	   0.50687	   0.05663	   0.51003	  -6.37466
3276749.59723	 213.00000	 952.86591	   0.51564	   0.06024	   0.51914	  -6.66303
3276749.83523	 213.00000	 754.27557	   0.52551	   0.06230	   0.52919	  -6.76064
3276750.07223	 213.00000	 596.71857	   0.53428	   0.06546	   0.53828	  -6.98538
3276750.31023	 213.00000	 471.96338	   0.54270	   0.06850	   0.54700	  -7.19385
3276750.54923	 213.00000	 373.20856	   0.55177	   0.07144	   0.55637	  -7.37734
3276750.78723	 213.00000	 295.47278	   0.56292	   0.07450	   0.56782	  -7.53863
3276751.02623	 213.00000	 233.87738	   0.57167	   0.07862	   0.57706	  -7.83077
3276751.26423	 213.00000	 185.05922	   0.58362	   0.08286	   0.58948	  -8.08022
3276751.50023	 213.00000	 146.35823	   0.59477	   0.08843	   0.60131	  -8.45650
3276751.73623	 213.00000	 115.77804	   0.60749	   0.09295	   0.61456	  -8.69940
3276751.97123	 213.00000	  91.67210	   0.61893	   0.09994	   0.62695	  -9.17231
3276752.21623	 213.00000	  72.51701	   0.63149	   0.10767	   0.64060	  -9.67635
3276752.44523	 213.00000	  57.36816	   0.64628	   0.11715	   0.65682	 -10.27458
3276752.68223	 213.00000	  45.36290	   0.66167	   0.12731	   0.67381	 -10.89114
3276752.91423	 213.00000	  35.93134	   0.67781	   0.14054	   0.69222	 -11.71367
3276753.16523	 213.00000	  28.40909	   0.70042	   0.15365	   0.71707	 -12.37279
3276753.37923	 213.00000	  22.48202	   0.72376	   0.16940	   0.74332	 -13.17327
3276753.64423	 213.00000	  17.79613	   0.75372	   0.18508	   0.77611	 -13.79663
3276753.89623	 213.00000	  14.06813	   0.79004	   0.19684	   0.81419	 -13.99013
3276754.11223	 213.00000	  11.14480	   0.82687	   0.20566	   0.85206	 -13.96752
3276754.38023	 213.00000	   8.81772	   0.87088	   0.20848	   0.89548	 -13.46281
3276754.55823	 213.00000	   6.97545	   0.91175	   0.20021	   0.93347	 -12.38515
3276754.77623	 213.00000	   5.51730	   0.94862	   0.19422	   0.96830	 -11.57065
3276755.04523	 213.00000	   4.36941	   0.98455	   0.17600	   1.00016	 -10.13542
3276755.38023	 213.00000	   3.45686	   1.01345	   0.16152	   1.02624	  -9.05516
3276755.79923	 213.00000	   2.73547	   1.03644	   0.14326	   1.04630	  -7.86984
3276756.32423	 213.00000	   2.16054	   1.05466	   0.12511	   1.06206	  -6.76533
3276756.98323	 213.00000	   1.70952	   1.06903	   0.11078	   1.07476	  -5.91649
3276757.81224	 213.00000	   1.35352	   1.07983	   0.09846	   1.08431	  -5.20997
3276758.85524	 213.00000	   1.07079	   1.08781	   0.08929	   1.09147	  -4.69234
3276760.16924	 213.00000	   0.84734	   1.09465	   0.08098	   1.09764	  -4.23084
3276761.82424	 213.00000	   0.67072	   1.10186	   0.07751	   1.10458	  -4.02384
3276763.91324	 213.00000	   0.53067	   1.10829	   0.07703	   1.11096	  -3.97567
3276766.55024	 213.00000	   0.41976	   1.11360	   0.07909	   1.11641	  -4.06246
3276769.88124	 213.00000	   0.33183	   1.11954	   0.08171	   1.12252	  -4.17443
3276774.08724	 213.00000	   0.26261	   1.12675	   0.08683	   1.13009	  -4.40682
3276779.39525	 213.00000	   0.20791	   1.13601	   0.09609	   1.14007	  -4.83486
3276786.10025	 213.00000	   0.16452	   1.14490	   0.10918	   1.15010	  -5.44756
3276794.57626	 213.00000	   0.13007	   1.15359	   0.12451	   1.16029	  -6.16026
3276805.26626	 213.00000	   0.10309	   1.16647	   0.13999	   1.17484	  -6.84362
3276818.78027	 213.00000	   0.08153	   1.18580	   0.15982	   1.19653	  -7.67588
3276835.87828	 213.00000	   0.06443	   1.20891	   0.18671	   1.22324	  -8.77981
3276857.46529	 213.00000	   0.05102	   1.23200	   0.21976	   1.25145	 -10.11393
3276884.70731	 213.00000	   0.04042	   1.25422	   0.25019	   1.27893	 -11.28126
3276919.20333	 213.00000	   0.03192	   1.28608	   0.27651	   1.31546	 -12.13386
3276962.75036	 213.00000	   0.02528	   1.33009	   0.30848	   1.36540	 -13.05753
3277017.81639	 213.00000	   0.01999	   1.38102	   0.35258	   1.42531	 -14.32186
3291371.32757	 214.00000	20004.45300	   0.40158	  -0.00281	   0.40158	   0.40118
3291371.47057	 214.00000	15829.12600	   0.41098	   0.01088	   0.41113	  -1.51646
3291371.61257	 214.00000	12516.70300	   0.42009	   0.02073	   0.42060	  -2.82571
3291371.75457	 214.00000	9909.44240	   0.43002	   0.02889	   0.43099	  -3.84351
3291371.91857	 214.00000	7835.48000	   0.43916	   0.03539	   0.44059	  -4.60753
3291372.11957	 214.00000	6217.24610	   0.44954	   0.03982	   0.45130	  -5.06249
3291372.35657	 214.00000	4905.29100	   0.45642	   0.04237	   0.45838	  -5.30312
3291372.59457	 214.00000	3881.27370	   0.46233	   0.04640	   0.46465	  -5.73054
3291372.83257	 214.00000	3070.98270	   0.47341	   0.04940	   0.47598	  -5.95668
3291373.07057	 214.00000	2430.77780	   0.48111	   0.05234	   0.48395	  -6.20844
3291373.30957	 214.00000	1923.15370	   0.48949	   0.05412	   0.49247	  -6.30882
3291373.54757	 214.00000	1522.43580	   0.49780	   0.05507	   0.50083	  -6.31280
3291373.78557	 214.00000	1203.84460	   0.50624	   0.05813	   0.50957	  -6.55005
3291374.02457	 214.00000	 952.86591	   0.51513	   0.06011	   0.51862	  -6.65578
3291374.26257	 214.00000	 754.27557	   0.52462	   0.06350	   0.52845	  -6.90146
3291374.49957	 214.00000	 596.71857	   0.53413	   0.06532	   0.53810	  -6.97187
3291374.73657	 214.00000	 471.96338	   0.54428	   0.06811	   0.54853	  -7.13251
3291374.97557	 214.00000	 373.20856	   0.55274	   0.07178	   0.55738	  -7.39881
3291375.21257	 214.00000	 295.47278	   0.56350	   0.07368	   0.56830	  -7.44976
3291375.45257	 214.00000	 233.87738	   0.57347	   0.07874	   0.57885	  -7.81842
3291375.69057	 214.00000	 185.05922	   0.58428	   0.08286	   0.59013	  -8.07193
3291375.92657	 214.00000	 146.35823	   0.59530	   0.08875	   0.60188	  -8.47908
3291376.16257	 214.00000	 115.77804	   0.60655	   0.09476	   0.61390	  -8.87963
3291376.39757	 214.00000	  91.67210	   0.61979	   0.10060	   0.62790	  -9.21993
3291376.64257	 214.00000	  72.51701	   0.63152	   0.10898	   0.64085	  -9.79131
3291376.87157	 214.00000	  57.36816	   0.64602	   0.11639	   0.65642	 -10.21273
3291377.10857	 214.00000	  45.36290	   0.66069	   0.12779	   0.67294	 -10.94730
3291377.34057	 214.00000	  35.93134	   0.67862	   0.14151	   0.69321	 -11.77863
3291377.59057	 214.00000	  28.40909	   0.69865	   0.15425	   0.71547	 -12.45017
3291377.80557	 214.00000	  22.48202	   0.72461	   0.17070	   0.74445	 -13.25557
3291378.07057	 214.00000	  17.79613	   0.75371	   0.18401	   0.77585	 -13.72006
3291378.32257	 214.00000	  14.06813	   0.79127	   0.19717	   0.81546	 -13.99239
3291378.53857	 214.00000	  11.14480	   0.82929	   0.20694	   0.85472	 -14.01131
3291378.80657	 214.00000	   8.81772	   0.87020	   0.20810	   0.89474	 -13.44920
3291378.98457	 214.00000	   6.97545	   0.91078	   0.20483	   0.93353	 -12.67448
3291379.20257	 214.00000	   5.51730	   0.95116	   0.19307	   0.97056	 -11.47407
3291379.47157	 214.00000	   4.36941	   0.98327	   0.18006	   0.99962	 -10.37711
3291379.80657	 214.00000	   3.45686	   1.01455	   0.16046	   1.02716	  -8.98729
3291380.22557	 214.00000	   2.73547	   1.03824	   0.14322	   1.04807	  -7.85425
3291380.75058	 214.00000	   2.16054	   1.05622	   0.12616	   1.06372	  -6.81159
3291381.40958	 214.00000	   1.70952	   1.06945	   0.11078	   1.07517	  -5.91388
3291382.23858	 214.00000	   1.35352	   1.08152	   0.09798	   1.08595	  -5.17681
3291383.28158	 214.00000	   1.07079	   1.08979	   0.08982	   1.09349	  -4.71138
3291384.59458	 214.00000	   0.84734	   1.09714	   0.08295	   1.10027	  -4.32342
3291386.25058	 214.00000	   0.67072	   1.10293	   0.07951	   1.10579	  -4.12349
3291388.33958	 214.00000	   0.53067	   1.10914	   0.07617	   1.11175	  -3.92870
3291390.97658	 214.00000	   0.41976	   1.11516	   0.07770	   1.11786	  -3.98580
3291394.30758	 214.00000	   0.33183	   1.12182	   0.08232	   1.12484	  -4.19698
3291398.51359	 214.00000	   0.26261	   1.12765	   0.08879	   1.13114	  -4.50194
3291403.82159	 214.00000	   0.20791	   1.13521	   0.09594	   1.13925	  -4.83091
3291410.52659	 214.00000	   0.16452	   1.14591	   0.10711	   1.15091	  -5.33993
3291419.00260	 214.00000	   0.13007	   1.15877	   0.12406	   1.16539	  -6.11100
3291429.69260	 214.00000	   0.10309	   1.17051	   0.14445	   1.17939	  -7.03492
3291443.20661	 214.00000	   0.08153	   1.18355	   0.16449	   1.19492	  -7.91209
3291460.30462	 214.00000	   0.06443	   1.20256	   0.18673	   1.21697	  -8.82629
3291481.89064	 214.00000	   0.05102	   1.23072	   0.20934	   1.24839	  -9.65317
3291509.13365	 214.00000	   0.04042	   1.26069	   0.24321	   1.28394	 -10.91925
3291543.62967	 214.00000	   0.03192	   1.28980	   0.28034	   1.31991	 -12.26243
3291587.17670	 214.00000	   0.02528	   1.32591	   0.31391	   1.36257	 -13.31946
3291642.24173	 214.00000	   0.01999	   1.37642	   0.34949	   1.42010	 -14.24720
3306078.70075	 215.00000	20004.45300	   0.40110	  -0.00273	   0.40111	   0.39060
3306078.84375	 215.00000	15829.12600	   0.40981	   0.01080	   0.40995	  -1.50902
3306078.98575	 215.00000	12516.70300	   0.42063	   0.02139	   0.42117	  -2.91148
3306079.12775	 215.00000	9909.44240	   0.43105	   0.02969	   0.43207	  -3.93969
3306079.29175	 215.00000	7835.48000	   0.43869	   0.03407	   0.44001	  -4.44051
3306079.49275	 215.00000	6217.24610	   0.44737	   0.04027	   0.44918	  -5.14412
3306079.73075	 215.00000	4905.29100	   0.45605	   0.04468	   0.45824	  -5.59539
3306079.96975	 215.00000	3881.27370	   0.46514	   0.04602	   0.46741	  -5.64983
3306080.20675	 215.00000	3070.98270	   0.47219	   0.04993	   0.47482	  -6.03579
3306080.44475	 215.00000	2430.77780	   0.48083	   0.05196	   0.48363	  -6.16731
3306080.68275	 215.00000	1923.15370	   0.48936	   0.05342	   0.49226	  -6.22944
3306080.92075	 215.00000	1522.43580	   0.49822	   0.05551	   0.50130	  -6.35768
3306081.15875	 215.00000	1203.84460	   0.50676	   0.05755	   0.51002	  -6.47915
3306081.39675	 215.00000	 952.86591	   0.51570	   0.06057	   0.51925	  -6.69826
3306081.63575	 215.00000	 754.27557	   0.52412	   0.06367	   0.52797	  -6.92594
3306081.87275	 215.00000	 596.71857	   0.53459	   0.06483	   0.53851	  -6.91453
3306082.11075	 215.00000	 471.96338	   0.54381	   0.06781	   0.54802	  -7.10745
3306082.34975	 215.00000	 373.20856	   0.55437	   0.07245	   0.55909	  -7.44616
3306082.58675	 215.00000	 295.47278	   0.56310	   0.07417	   0.56796	  -7.50337
3306082.82675	 215.00000	 233.87738	   0.57457	   0.07891	   0.57996	  -7.81979
3306083.06475	 215.00000	 185.05922	   0.58471	   0.08410	   0.59073	  -8.18488
3306083.30075	 215.00000	 146.35823	   0.59513	   0.08737	   0.60151	  -8.35208
3306083.53675	 215.00000	 115.77804	   0.60771	   0.09361	   0.61488	  -8.75709
3306083.77175	 215.00000	  91.67210	   0.61985	   0.09993	   0.62785	  -9.15816
3306084.01675	 215.00000	  72.51701	   0.63189	   0.10771	   0.64101	  -9.67326
3306084.24575	 215.00000	  57.36816	   0.64670	   0.11773	   0.65733	 -10.31730
3306084.48275	 215.00000	  45.36290	   0.66187	   0.12741	   0.67402	 -10.89656
3306084.71475	 215.00000	  35.93134	   0.67949	   0.13992	   0.69375	 -11.63524
3306084.96475	 215.00000	  28.40909	   0.69817	   0.15374	   0.71489	 -12.41824
3306085.17975	 215.00000	  22.48202	   0.72357	   0.17088	   0.74347	 -13.28776
3306085.44475	 215.00000	  17.79613	   0.75419	   0.18513	   0.77658	 -13.79153
3306085.69675	 215.00000	  14.06813	   0.78816	   0.19714	   0.81245	 -14.04308
3306085.91275	 215.00000	  11.14480	   0.82751	   0.20589	   0.85274	 -13.97203
3306086.17975	 215.00000	   8.81772	   0.87020	   0.20984	   0.89515	 -13.55726
3306086.35875	 215.00000	   6.97545	   0.91371	   0.20237	   0.93585	 -12.48804
3306086.57675	 215.00000	   5.51730	   0.95062	   0.19590	   0.97060	 -11.64441
3306086.84575	 215.00000	   4.36941	   0.98790	   0.17889	   1.00396	 -10.26404
3306087.18075	 215.00000	   3.45686	   1.01685	   0.16419	   1.03002	  -9.17253
3306087.59975	 215.00000	   2.73547	   1.03897	   0.14469	   1.04899	  -7.92816
3306088.12475	 215.00000	   2.16054	   1.05874	   0.12635	   1.06625	  -6.80571
3306088.78375	 215.00000	   1.70952	   1.07364	   0.11162	   1.07943	  -5.93561
3306089.61275	 215.00000	   1.35352	   1.08375	   0.09978	   1.08833	  -5.26042
3306090.65575	 215.00000	   1.07079	   1.09191	   0.08973	   1.09559	  -4.69761
3306091.96975	 215.00000	   0.84734	   1.09905	   0.08289	   1.10217	  -4.31279
3306093.62476	 215.00000	   0.67072	   1.10570	   0.07841	   1.10848	  -4.05606
3306095.71376	 215.00000	   0.53067	   1.11193	   0.07782	   1.11465	  -4.00338
3306098.35076	 215.00000	   0.41976	   1.11708	   0.07881	   1.11986	  -4.03536
3306101.68176	 215.00000	   0.33183	   1.12323	   0.08139	   1.12617	  -4.14429
3306105.88776	 215.00000	   0.26261	   1.13170	   0.08743	   1.13507	  -4.41751
3306111.19577	 215.00000	   0.20791	   1.14053	   0.09745	   1.14469	  -4.88364
3306117.90077	 215.00000	   0.16452	   1.14868	   0.11111	   1.15405	  -5.52479
3306126.37677	 215.00000	   0.13007	   1.15755	   0.12482	   1.16427	  -6.15446
3306137.06678	 215.00000	   0.10309	   1.17095	   0.13996	   1.17929	  -6.81612
3306150.58079	 215.00000	   0.08153	   1.18989	   0.15944	   1.20053	  -7.63166
3306167.67880	 215.00000	   0.06443	   1.21193	   0.18595	   1.22611	  -8.72287
3306189.26481	 215.00000	   0.05102	   1.23163	   0.21635	   1.25048	  -9.96311
3306216.50783	 215.00000	   0.04042	   1.25610	   0.24409	   1.27960	 -10.99679
3306251.00385	 215.00000	   0.03192	   1.29388	   0.27325	   1.32242	 -11.92487
3306294.55088	 215.00000	   0.02528	   1.33946	   0.31445	   1.37588	 -13.21144
3306349.61591	 215.00000	   0.01999	   1.38676	   0.36352	   1.43361	 -14.68891
3320681.84772	 216.00000	20004.45300	   0.40221	  -0.00275	   0.40222	   0.39222
3320681.99072	 216.00000	15829.12600	   0.41268	   0.01130	   0.41283	  -1.56839
3320682.13272	 216.00000	12516.70300	   0.42167	   0.01993	   0.42214	  -2.70656
3320682.27472	 216.00000	9909.44240	   0.43097	   0.03013	   0.43202	  -3.99893
3320682.43872	 216.00000	7835.48000	   0.44032	   0.03500	   0.44170	  -4.54517
3320682.63972	 216.00000	6217.24610	   0.44831	   0.03914	   0.45002	  -4.98990
3320682.87772	 216.00000	4905.29100	   0.45813	   0.04352	   0.46020	  -5.42694
3320683.11572	 216.00000	3881.27370	   0.46699	   0.04592	   0.46925	  -5.61610
3320683.35372	 216.00000	3070.98270	   0.47428	   0.04892	   0.47680	  -5.88874
3320683.59172	 216.00000	2430.77780	   0.48157	   0.05127	   0.48429	  -6.07705
3320683.82972	 216.00000	1923.15370	   0.48934	   0.05320	   0.49222	  -6.20464
3320684.06772	 216.00000	1522.43580	   0.49876	   0.05579	   0.50187	  -6.38215
3320684.30572	 216.00000	1203.84460	   0.50731	   0.05925	   0.51075	  -6.66205
3320684.54472	 216.00000	 952.86591	   0.51556	   0.06116	   0.51917	  -6.76530
3320684.78272	 216.00000	 754.27557	   0.52511	   0.06392	   0.52899	  -6.93992
3320685.01972	 216.00000	 596.71857	   0.53539	   0.06515	   0.53934	  -6.93752
3320685.25772	 216.00000	 471.96338	   0.54368	   0.06838	   0.54797	  -7.16823
3320685.49672	 216.00000	 373.20856	   0.55373	   0.07199	   0.55839	  -7.40786
3320685.73472	 216.00000	 295.47278	   0.56200	   0.07443	   0.56691	  -7.54432
3320685.97372	 216.00000	 233.87738	   0.57366	   0.07839	   0.57899	  -7.78160
3320686.21173	 216.00000	 185.05922	   0.58402	   0.08260	   0.58983	  -8.05050
3320686.44773	 216.00000	 146.35823	   0.59544	   0.08883	   0.60203	  -8.48538
3320686.68373	 216.00000	 115.77804	   0.60778	   0.09309	   0.61487	  -8.70799
3320686.91873	 216.00000	  91.67210	   0.61838	   0.09894	   0.62625	  -9.09025
3320687.16373	 216.00000	  72.51701	   0.63233	   0.10966	   0.64176	  -9.83823
3320687.39273	 216.00000	  57.36816	   0.64673	   0.11772	   0.65736	 -10.31600
3320687.62973	 216.00000	  45.36290	   0.66207	   0.12943	   0.67460	 -11.06117
3320687.86173	 216.00000	  35.93134	   0.67975	   0.14116	   0.69426	 -11.73175
3320688.11273	 216.00000	  28.40909	   0.69886	   0.15306	   0.71543	 -12.35333
3320688.32673	 216.00000	  22.48202	   0.72379	   0.16943	   0.74336	 -13.17509
3320688.59173	 216.00000	  17.79613	   0.75504	   0.18474	   0.77732	 -13.74864
3320688.84373	 216.00000	  14.06813	   0.79191	   0.19740	   0.81614	 -13.99695
3320689.05973	 216.00000	  11.14480	   0.83008	   0.20582	   0.85521	 -13.92582
3320689.32773	 216.00000	   8.81772	   0.87010	   0.20871	   0.89478	 -13.48852
3320689.50573	 216.00000	   6.97545	   0.91488	   0.20707	   0.93802	 -12.75345
3320689.72373	 216.00000	   5.51730	   0.95241	   0.19303	   0.97177	 -11.45710
3320689.99273	 216.00000	   4.36941	   0.98892	   0.18178	   1.00548	 -10.41564
3320690.32773	 216.00000	   3.45686	   1.01595	   0.16171	   1.02874	  -9.04411
3320690.74673	 216.00000	   2.73547	   1.04130	   0.14417	   1.05123	  -7.88262
3320691.27173	 216.00000	   2.16054	   1.06057	   0.12800	   1.06826	  -6.88178
3320691.93073	 216.00000	   1.70952	   1.07380	   0.11263	   1.07969	  -5.98799
3320692.75973	 216.00000	   1.35352	   1.08422	   0.09939	   1.08877	  -5.23784
3320693.80273	 216.00000	   1.07079	   1.09342	   0.08942	   1.09707	  -4.67503
3320695.11673	 216.00000	   0.84734	   1.10143	   0.08331	   1.10457	  -4.32571
3320696.77173	 216.00000	   0.67072	   1.10736	   0.07940	   1.11020	  -4.10124
3320698.86073	 216.00000	   0.53067	   1.11238	   0.07735	   1.11507	  -3.97789
3320701.49773	 216.00000	   0.41976	   1.11887	   0.07720	   1.12153	  -3.94713
3320704.82874	 216.00000	   0.33183	   1.12677	   0.08213	   1.12976	  -4.16904
3320709.03474	 216.00000	   0.26261	   1.13317	   0.08978	   1.13672	  -4.53002
3320714.34274	 216.00000	   0.20791	   1.13940	   0.09846	   1.14365	  -4.93905
3320721.04775	 216.00000	   0.16452	   1.14817	   0.10861	   1.15330	  -5.40385
3320729.52375	 216.00000	   0.13007	   1.16116	   0.12148	   1.16750	  -5.97260
3320740.21376	 216.00000	   0.10309	   1.17578	   0.14012	   1.18410	  -6.79598
3320753.72777	 216.00000	   0.08153	   1.19044	   0.16387	   1.20167	  -7.83758
3320770.82578	 216.00000	   0.06443	   1.20712	   0.18888	   1.22181	  -8.89288
3320792.41279	 216.00000	   0.05102	   1.23080	   0.21059	   1.24869	  -9.70921
3320819.65380	 216.00000	   0.04042	   1.26452	   0.24136	   1.28735	 -10.80597
3320854.14983	 216.00000	   0.03192	   1.30243	   0.28221	   1.33266	 -12.22579
3320897.69685	 216.00000	   0.02528	   1.33593	   0.32483	   1.37485	 -13.66631
3320952.76188	 216.00000	   0.01999	   1.37460	   0.35927	   1.42077	 -14.64734
3335282.12848	 217.00000	20004.45300	   0.40162	  -0.00273	   0.40163	   0.38940
3335282.27148	 217.00000	15829.12600	   0.41198	   0.01085	   0.41212	  -1.50807
3335282.41348	 217.00000	12516.70300	   0.42101	   0.02098	   0.42154	  -2.85290
3335282.55548	 217.00000	9909.44240	   0.43044	   0.02944	   0.43145	  -3.91258
3335282.71948	 217.00000	7835.48000	   0.44027	   0.03595	   0.44174	  -4.66850
3335282.92048	 217.00000	6217.24610	   0.44910	   0.04064	   0.45093	  -5.17081
3335283.15848	 217.00000	4905.29100	   0.45795	   0.04304	   0.45997	  -5.36969
3335283.39748	 217.00000	3881.27370	   0.46434	   0.04595	   0.46661	  -5.65176
3335283.63548	 217.00000	3070.98270	   0.47463	   0.04896	   0.47715	  -5.88951
3335283.87348	 217.00000	2430.77780	   0.48199	   0.05174	   0.48476	  -6.12689
3335284.11148	 217.00000	1923.15370	   0.49154	   0.05340	   0.49443	  -6.20009
3335284.34948	 217.00000	1522.43580	   0.49880	   0.05639	   0.50198	  -6.44963
3335284.58748	 217.00000	1203.84460	   0.50759	   0.05873	   0.51097	  -6.60021
3335284.82648	 217.00000	 952.86591	   0.51661	   0.05995	   0.52007	  -6.61931
3335285.06448	 217.00000	 754.27557	   0.52571	   0.06274	   0.52944	  -6.80591
3335285.30148	 217.00000	 596.71857	   0.53406	   0.06499	   0.53800	  -6.93785
3335285.53948	 217.00000	 471.96338	   0.54275	   0.06748	   0.54693	  -7.08687
3335285.77848	 217.00000	 373.20856	   0.55373	   0.07067	   0.55822	  -7.27271
3335286.01648	 217.00000	 295.47278	   0.56403	   0.07528	   0.56903	  -7.60247
3335286.25548	 217.00000	 233.87738	   0.57413	   0.07813	   0.57942	  -7.74993
3335286.49348	 217.00000	 185.05922	   0.58582	   0.08271	   0.59163	  -8.03627
3335286.72948	 217.00000	 146.35823	   0.59376	   0.08745	   0.60017	  -8.37809
3335286.96548	 217.00000	 115.77804	   0.60728	   0.09309	   0.61437	  -8.71506
3335287.20048	 217.00000	  91.67210	   0.61953	   0.10148	   0.62779	  -9.30257
3335287.44548	 217.00000	  72.51701	   0.63248	   0.10787	   0.64161	  -9.67862
3335287.67448	 217.00000	  57.36816	   0.64524	   0.11696	   0.65576	 -10.27396
3335287.91148	 217.00000	  45.36290	   0.66146	   0.12797	   0.67372	 -10.94978
3335288.14348	 217.00000	  35.93134	   0.67941	   0.14167	   0.69403	 -11.77828
3335288.39448	 217.00000	  28.40909	   0.70093	   0.15583	   0.71804	 -12.53403
3335288.60848	 217.00000	  22.48202	   0.72490	   0.17059	   0.74471	 -13.24235
3335288.87348	 217.00000	  17.79613	   0.75393	   0.18444	   0.77616	 -13.74671
3335289.12548	 217.00000	  14.06813	   0.78906	   0.19620	   0.81308	 -13.96383
3335289.34148	 217.00000	  11.14480	   0.82950	   0.20672	   0.85487	 -13.99330
3335289.60948	 217.00000	   8.81772	   0.87077	   0.20867	   0.89543	 -13.47592
3335289.78748	 217.00000	   6.97545	   0.91200	   0.20643	   0.93507	 -12.75378
3335290.00548	 217.00000	   5.51730	   0.95286	   0.19215	   0.97204	 -11.40134
3335290.27448	 217.00000	   4.36941	   0.98726	   0.18053	   1.00363	 -10.36260
3335290.60948	 217.00000	   3.45686	   1.01528	   0.16206	   1.02813	  -9.06937
3335291.02848	 217.00000	   2.73547	   1.04058	   0.14282	   1.05033	  -7.81523
3335291.55348	 217.00000	   2.16054	   1.05892	   0.12697	   1.06650	  -6.83726
3335292.21248	 217.00000	   1.70952	   1.07182	   0.11226	   1.07768	  -5.97921
3335293.04148	 217.00000	   1.35352	   1.08279	   0.09862	   1.08727	  -5.20413
3335294.08448	 217.00000	   1.07079	   1.09215	   0.08913	   1.09578	  -4.66566
3335295.39849	 217.00000	   0.84734	   1.09942	   0.08279	   1.10253	  -4.30665
3335297.05349	 217.00000	   0.67072	   1.10578	   0.07900	   1.10860	  -4.08653
3335299.14249	 217.00000	   0.53067	   1.11078	   0.07672	   1.11342	  -3.95130
3335301.77949	 217.00000	   0.41976	   1.11776	   0.07742	   1.12044	  -3.96208
3335305.11049	 217.00000	   0.33183	   1.12525	   0.08191	   1.12823	  -4.16340
3335309.31649	 217.00000	   0.26261	   1.13131	   0.08958	   1.13485	  -4.52752
3335314.62450	 217.00000	   0.20791	   1.13763	   0.09778	   1.14182	  -4.91276
3335321.32950	 217.00000	   0.16452	   1.14686	   0.10728	   1.15187	  -5.34410
3335329.80551	 217.00000	   0.13007	   1.16015	   0.12124	   1.16647	  -5.96580
3335340.49551	 217.00000	   0.10309	   1.17442	   0.14077	   1.18283	  -6.83509
3335354.00952	 217.00000	   0.08153	   1.18808	   0.16423	   1.19938	  -7.87039
3335371.10753	 217.00000	   0.06443	   1.20566	   0.18810	   1.22025	  -8.86723
3335392.69454	 217.00000	   0.05102	   1.23071	   0.20952	   1.24842	  -9.66160
3335419.93656	 217.00000	   0.04042	   1.26447	   0.24234	   1.28749	 -10.84928
3335454.43258	 217.00000	   0.03192	   1.30002	   0.28379	   1.33064	 -12.31437
3335497.97961	 217.00000	   0.02528	   1.33288	   0.32446	   1.37181	 -13.68110
3335553.04564	 217.00000	   0.01999	   1.37344	   0.35592	   1.41881	 -14.52830
3349874.59117	 218.00000	20004.45300	   0.40314	  -0.00251	   0.40315	   0.35708
3349874.73317	 218.00000	15829.12600	   0.41297	   0.01068	   0.41311	  -1.48191
3349874.87617	 218.00000	12516.70300	   0.42167	   0.02132	   0.42221	  -2.89470
3349875.01817	 218.00000	9909.44240	   0.43059	   0.02885	   0.43156	  -3.83335
3349875.18217	 218.00000	7835.48000	   0.43994	   0.03409	   0.44126	  -4.43119
