Repository: kbm2110/Battery_Diagnostics_Thesis

# Battery_Diagnostics_Thesis
 Data-driven battery diagnostics using EIS

**Author:** Bala Manikanta Yaswanth Kanagarla
**Institution:** Technische Hochschule Ingolstadt (THI)
**Supervisor:** Prof. Dr. H.-G. Schweiger

## Overview

This project implements a machine learning framework for 
non-invasive State of Health (SoH) estimation of lithium-ion 
batteries using Electrochemical Impedance Spectroscopy (EIS).

Eight physically interpretable features are extracted from 
impedance spectra and used to train six ML models under a 
strict cell-level train-test split. The stacking ensemble 
achieves R² = 0.9122 and RMSE = 0.0234 on completely unseen 
cells.

---

File: data/EIS/EIS_state_V_35C01.txt (part 26 of 39)
time/s	           cycle number	freq/Hz	           Re(Z)/Ohm	  -Im(Z)/Ohm	   |Z|/Ohm	   Phase(Z)/deg
3075141.89193	 209.00000	   0.26261	   0.92435	   0.07573	   0.92745	  -4.68354
3075147.19993	 209.00000	   0.20791	   0.93063	   0.08547	   0.93455	  -5.24731
3075153.90493	 209.00000	   0.16452	   0.93843	   0.09702	   0.94343	  -5.90243
3075162.38094	 209.00000	   0.13007	   0.94894	   0.11063	   0.95536	  -6.64995
3075173.07094	 209.00000	   0.10309	   0.96399	   0.12950	   0.97265	  -7.65114
3075186.58495	 209.00000	   0.08153	   0.97899	   0.15607	   0.99135	  -9.05805
3075203.68296	 209.00000	   0.06443	   0.99427	   0.18739	   1.01178	 -10.67338
3075225.26998	 209.00000	   0.05102	   1.00677	   0.21589	   1.02966	 -12.10285
3075252.51199	 209.00000	   0.04042	   1.02853	   0.24352	   1.05697	 -13.32016
3075287.00801	 209.00000	   0.03192	   1.06082	   0.27650	   1.09626	 -14.60904
3075330.55504	 209.00000	   0.02528	   1.09648	   0.31426	   1.14062	 -15.99275
3075385.62107	 209.00000	   0.01999	   1.13787	   0.35251	   1.19122	 -17.21272
3088948.73262	 210.00000	20004.45300	   0.28547	  -0.01958	   0.28614	   3.92286
3088948.87462	 210.00000	15829.12600	   0.29340	  -0.00524	   0.29344	   1.02372
3088949.01662	 210.00000	12516.70300	   0.30155	   0.00700	   0.30164	  -1.33062
3088949.15862	 210.00000	9909.44240	   0.30887	   0.01714	   0.30934	  -3.17622
3088949.32262	 210.00000	7835.48000	   0.31676	   0.02393	   0.31767	  -4.32042
3088949.52362	 210.00000	6217.24610	   0.32444	   0.03057	   0.32588	  -5.38249
3088949.76162	 210.00000	4905.29100	   0.33184	   0.03704	   0.33390	  -6.36846
3088950.00062	 210.00000	3881.27370	   0.33736	   0.04060	   0.33979	  -6.86216
3088950.23862	 210.00000	3070.98270	   0.34641	   0.04603	   0.34946	  -7.56847
3088950.47662	 210.00000	2430.77780	   0.35441	   0.04847	   0.35771	  -7.78719
3088950.71462	 210.00000	1923.15370	   0.36256	   0.05407	   0.36657	  -8.48212
3088950.95262	 210.00000	1522.43580	   0.37237	   0.05559	   0.37650	  -8.48999
3088951.19062	 210.00000	1203.84460	   0.38021	   0.05893	   0.38475	  -8.81089
3088951.42962	 210.00000	 952.86591	   0.38981	   0.06479	   0.39516	  -9.43728
3088951.66762	 210.00000	 754.27557	   0.39878	   0.06852	   0.40462	  -9.74940
3088951.90462	 210.00000	 596.71857	   0.41013	   0.07190	   0.41639	  -9.94400
3088952.14262	 210.00000	 471.96338	   0.41963	   0.07531	   0.42633	 -10.17417
3088952.38162	 210.00000	 373.20856	   0.43073	   0.07873	   0.43786	 -10.35874
3088952.61962	 210.00000	 295.47278	   0.44326	   0.08429	   0.45120	 -10.76707
3088952.85862	 210.00000	 233.87738	   0.45479	   0.08784	   0.46319	 -10.93160
3088953.09662	 210.00000	 185.05922	   0.46648	   0.09434	   0.47592	 -11.43350
3088953.33262	 210.00000	 146.35823	   0.47912	   0.09883	   0.48920	 -11.65469
3088953.56962	 210.00000	 115.77804	   0.49328	   0.10734	   0.50483	 -12.27662
3088953.80362	 210.00000	  91.67210	   0.50657	   0.11332	   0.51909	 -12.60920
3088954.04862	 210.00000	  72.51701	   0.52383	   0.12352	   0.53820	 -13.26761
3088954.27762	 210.00000	  57.36816	   0.54056	   0.13458	   0.55706	 -13.98067
3088954.51462	 210.00000	  45.36290	   0.56290	   0.14564	   0.58143	 -14.50586
3088954.74662	 210.00000	  35.93134	   0.58600	   0.15544	   0.60627	 -14.85549
3088954.99762	 210.00000	  28.40909	   0.61428	   0.16707	   0.63659	 -15.21513
3088955.21162	 210.00000	  22.48202	   0.64811	   0.17621	   0.67164	 -15.21049
3088955.47662	 210.00000	  17.79613	   0.68338	   0.17892	   0.70642	 -14.67162
3088955.72862	 210.00000	  14.06813	   0.71824	   0.17644	   0.73959	 -13.80191
3088955.94462	 210.00000	  11.14480	   0.75502	   0.16807	   0.77350	 -12.54982
3088956.21262	 210.00000	   8.81772	   0.78641	   0.15584	   0.80170	 -11.20916
3088956.39062	 210.00000	   6.97545	   0.81077	   0.13949	   0.82268	  -9.76182
3088956.60862	 210.00000	   5.51730	   0.83185	   0.12459	   0.84113	  -8.51803
3088956.87762	 210.00000	   4.36941	   0.84695	   0.10822	   0.85384	  -7.28185
3088957.21262	 210.00000	   3.45686	   0.85996	   0.09373	   0.86505	  -6.22061
3088957.63162	 210.00000	   2.73547	   0.86937	   0.08314	   0.87334	  -5.46269
3088958.15662	 210.00000	   2.16054	   0.87700	   0.07338	   0.88006	  -4.78322
3088958.81562	 210.00000	   1.70952	   0.88270	   0.06615	   0.88518	  -4.28600
3088959.64462	 210.00000	   1.35352	   0.88938	   0.06141	   0.89150	  -3.94960
3088960.68762	 210.00000	   1.07079	   0.89369	   0.05791	   0.89557	  -3.70765
3088962.00162	 210.00000	   0.84734	   0.89744	   0.05648	   0.89921	  -3.60108
3088963.65662	 210.00000	   0.67072	   0.90267	   0.05682	   0.90446	  -3.60175
3088965.74563	 210.00000	   0.53067	   0.90768	   0.05873	   0.90958	  -3.70232
3088968.38263	 210.00000	   0.41976	   0.91215	   0.06370	   0.91437	  -3.99490
3088971.71363	 210.00000	   0.33183	   0.91606	   0.06946	   0.91869	  -4.33615
3088975.91963	 210.00000	   0.26261	   0.92118	   0.07641	   0.92435	  -4.74195
3088981.22763	 210.00000	   0.20791	   0.92856	   0.08506	   0.93245	  -5.23404
3088987.93264	 210.00000	   0.16452	   0.93629	   0.09751	   0.94135	  -5.94575
3088996.40864	 210.00000	   0.13007	   0.94572	   0.11242	   0.95238	  -6.77907
3089007.09865	 210.00000	   0.10309	   0.95633	   0.12907	   0.96500	  -7.68631
3089020.61266	 210.00000	   0.08153	   0.97265	   0.14867	   0.98394	  -8.69040
3089037.71067	 210.00000	   0.06443	   0.99473	   0.17574	   1.01013	 -10.01910
3089059.29668	 210.00000	   0.05102	   1.01860	   0.21194	   1.04042	 -11.75359
3089086.53970	 210.00000	   0.04042	   1.03837	   0.25185	   1.06848	 -13.63359
3089121.03572	 210.00000	   0.03192	   1.05965	   0.28931	   1.09844	 -15.27111
3089164.58274	 210.00000	   0.02528	   1.09063	   0.32265	   1.13735	 -16.48002
3089219.64778	 210.00000	   0.01999	   1.13253	   0.36054	   1.18853	 -17.65863
3102779.46250	 211.00000	20004.45300	   0.28840	  -0.02046	   0.28913	   4.05819
3102779.60550	 211.00000	15829.12600	   0.29313	  -0.00538	   0.29318	   1.05093
3102779.74750	 211.00000	12516.70300	   0.30264	   0.00681	   0.30272	  -1.28908
3102779.88950	 211.00000	9909.44240	   0.30836	   0.01662	   0.30880	  -3.08524
3102780.05350	 211.00000	7835.48000	   0.31542	   0.02431	   0.31635	  -4.40779
3102780.25450	 211.00000	6217.24610	   0.32362	   0.03046	   0.32505	  -5.37642
3102780.49250	 211.00000	4905.29100	   0.33157	   0.03623	   0.33354	  -6.23649
3102780.73050	 211.00000	3881.27370	   0.33800	   0.04185	   0.34058	  -7.05841
3102780.96850	 211.00000	3070.98270	   0.34664	   0.04557	   0.34962	  -7.48889
3102781.20750	 211.00000	2430.77780	   0.35423	   0.04866	   0.35756	  -7.82093
3102781.44550	 211.00000	1923.15370	   0.36370	   0.05432	   0.36774	  -8.49415
3102781.68350	 211.00000	1522.43580	   0.37196	   0.05680	   0.37627	  -8.68162
3102781.92150	 211.00000	1203.84460	   0.37990	   0.06063	   0.38471	  -9.06717
3102782.16050	 211.00000	 952.86591	   0.38912	   0.06365	   0.39429	  -9.29031
3102782.39850	 211.00000	 754.27557	   0.39935	   0.06877	   0.40523	  -9.77029
3102782.63550	 211.00000	 596.71857	   0.41023	   0.07114	   0.41635	  -9.83759
3102782.87350	 211.00000	 471.96338	   0.42040	   0.07533	   0.42710	 -10.15912
3102783.11250	 211.00000	 373.20856	   0.43264	   0.07901	   0.43979	 -10.34923
3102783.34950	 211.00000	 295.47278	   0.44097	   0.08407	   0.44891	 -10.79423
3102783.58950	 211.00000	 233.87738	   0.45420	   0.08746	   0.46254	 -10.89913
3102783.82750	 211.00000	 185.05922	   0.46593	   0.09382	   0.47529	 -11.38531
3102784.06350	 211.00000	 146.35823	   0.47911	   0.09907	   0.48925	 -11.68279
3102784.29950	 211.00000	 115.77804	   0.49466	   0.10617	   0.50593	 -12.11352
3102784.53450	 211.00000	  91.67210	   0.50760	   0.11425	   0.52030	 -12.68440
3102784.77950	 211.00000	  72.51701	   0.52424	   0.12307	   0.53849	 -13.21181
3102785.00850	 211.00000	  57.36816	   0.54108	   0.13385	   0.55739	 -13.89443
3102785.24550	 211.00000	  45.36290	   0.56207	   0.14327	   0.58005	 -14.30000
3102785.47750	 211.00000	  35.93134	   0.58722	   0.15602	   0.60759	 -14.87973
3102785.72850	 211.00000	  28.40909	   0.61532	   0.16755	   0.63773	 -15.23175
3102785.94250	 211.00000	  22.48202	   0.64877	   0.17568	   0.67214	 -15.15189
3102786.20750	 211.00000	  17.79613	   0.68416	   0.17963	   0.70734	 -14.71126
3102786.45950	 211.00000	  14.06813	   0.71902	   0.17622	   0.74030	 -13.77115
3102786.67550	 211.00000	  11.14480	   0.75262	   0.16830	   0.77121	 -12.60522
3102786.94350	 211.00000	   8.81772	   0.78644	   0.15568	   0.80170	 -11.19718
3102787.12150	 211.00000	   6.97545	   0.81297	   0.14018	   0.82497	  -9.78339
3102787.33950	 211.00000	   5.51730	   0.83186	   0.12203	   0.84076	  -8.34562
3102787.60850	 211.00000	   4.36941	   0.84872	   0.10855	   0.85564	  -7.28852
3102787.94350	 211.00000	   3.45686	   0.85982	   0.09524	   0.86508	  -6.32073
3102788.36250	 211.00000	   2.73547	   0.87069	   0.08284	   0.87462	  -5.43466
3102788.88750	 211.00000	   2.16054	   0.87725	   0.07420	   0.88038	  -4.83477
3102789.54650	 211.00000	   1.70952	   0.88336	   0.06679	   0.88588	  -4.32377
3102790.37550	 211.00000	   1.35352	   0.88898	   0.06116	   0.89108	  -3.93546
3102791.41850	 211.00000	   1.07079	   0.89435	   0.05778	   0.89621	  -3.69670
3102792.73250	 211.00000	   0.84734	   0.89872	   0.05666	   0.90051	  -3.60768
3102794.38750	 211.00000	   0.67072	   0.90345	   0.05688	   0.90524	  -3.60254
3102796.47651	 211.00000	   0.53067	   0.90725	   0.05886	   0.90916	  -3.71219
3102799.11351	 211.00000	   0.41976	   0.91267	   0.06207	   0.91478	  -3.89076
3102802.44451	 211.00000	   0.33183	   0.91812	   0.06836	   0.92066	  -4.25805
3102806.65051	 211.00000	   0.26261	   0.92487	   0.07716	   0.92808	  -4.76888
3102811.95851	 211.00000	   0.20791	   0.93007	   0.08867	   0.93429	  -5.44596
3102818.66352	 211.00000	   0.16452	   0.93580	   0.10012	   0.94114	  -6.10669
3102827.13952	 211.00000	   0.13007	   0.94485	   0.11328	   0.95162	  -6.83647
3102837.82953	 211.00000	   0.10309	   0.95674	   0.13031	   0.96558	  -7.75603
3102851.34354	 211.00000	   0.08153	   0.97059	   0.15195	   0.98241	  -8.89781
3102868.44155	 211.00000	   0.06443	   0.98800	   0.17753	   1.00383	 -10.18660
3102890.02756	 211.00000	   0.05102	   1.01021	   0.20080	   1.02998	 -11.24197
3102917.27058	 211.00000	   0.04042	   1.04390	   0.23360	   1.06972	 -12.61334
3102951.76660	 211.00000	   0.03192	   1.08077	   0.28015	   1.11649	 -14.53222
3102995.31362	 211.00000	   0.02528	   1.11244	   0.33283	   1.16116	 -16.65688
3103050.37966	 211.00000	   0.01999	   1.14179	   0.38114	   1.20372	 -18.45947
3116607.65636	 212.00000	20004.45300	   0.28624	  -0.02064	   0.28699	   4.12500
3116607.79936	 212.00000	15829.12600	   0.29514	  -0.00598	   0.29520	   1.16041
3116607.94136	 212.00000	12516.70300	   0.30235	   0.00761	   0.30244	  -1.44116
3116608.08336	 212.00000	9909.44240	   0.30930	   0.01669	   0.30975	  -3.08927
3116608.24736	 212.00000	7835.48000	   0.31697	   0.02514	   0.31796	  -4.53442
3116608.44836	 212.00000	6217.24610	   0.32368	   0.03118	   0.32517	  -5.50157
3116608.68636	 212.00000	4905.29100	   0.33127	   0.03706	   0.33334	  -6.38396
3116608.92536	 212.00000	3881.27370	   0.34030	   0.04269	   0.34297	  -7.15023
3116609.16336	 212.00000	3070.98270	   0.34804	   0.04556	   0.35101	  -7.45727
3116609.40136	 212.00000	2430.77780	   0.35650	   0.04963	   0.35994	  -7.92620
3116609.63936	 212.00000	1923.15370	   0.36199	   0.05382	   0.36597	  -8.45723
3116609.87736	 212.00000	1522.43580	   0.37235	   0.05763	   0.37678	  -8.79869
3116610.11536	 212.00000	1203.84460	   0.38239	   0.06041	   0.38713	  -8.97712
3116610.35436	 212.00000	 952.86591	   0.39044	   0.06449	   0.39573	  -9.37958
3116610.59236	 212.00000	 754.27557	   0.40134	   0.06614	   0.40676	  -9.35734
3116610.82936	 212.00000	 596.71857	   0.40970	   0.07167	   0.41592	  -9.92307
3116611.06736	 212.00000	 471.96338	   0.42175	   0.07563	   0.42847	 -10.16660
3116611.30636	 212.00000	 373.20856	   0.43275	   0.08000	   0.44008	 -10.47327
3116611.54436	 212.00000	 295.47278	   0.44310	   0.08357	   0.45091	 -10.68015
3116611.78336	 212.00000	 233.87738	   0.45440	   0.08922	   0.46307	 -11.10853
3116612.02136	 212.00000	 185.05922	   0.46607	   0.09324	   0.47531	 -11.31355
3116612.25736	 212.00000	 146.35823	   0.48037	   0.09940	   0.49054	 -11.69074
3116612.49436	 212.00000	 115.77804	   0.49458	   0.10638	   0.50589	 -12.13846
3116612.72836	 212.00000	  91.67210	   0.50975	   0.11408	   0.52236	 -12.61467
3116612.97336	 212.00000	  72.51701	   0.52562	   0.12305	   0.53983	 -13.17606
3116613.20236	 212.00000	  57.36816	   0.54220	   0.13406	   0.55852	 -13.88823
3116613.43936	 212.00000	  45.36290	   0.56371	   0.14554	   0.58219	 -14.47680
3116613.67136	 212.00000	  35.93134	   0.58923	   0.15866	   0.61022	 -15.07035
3116613.92236	 212.00000	  28.40909	   0.61591	   0.16833	   0.63850	 -15.28528
3116614.13636	 212.00000	  22.48202	   0.64929	   0.17505	   0.67247	 -15.08832
3116614.40136	 212.00000	  17.79613	   0.68370	   0.18037	   0.70709	 -14.77853
3116614.65336	 212.00000	  14.06813	   0.72133	   0.17812	   0.74300	 -13.87076
3116614.86936	 212.00000	  11.14480	   0.75683	   0.16955	   0.77559	 -12.62746
3116615.13736	 212.00000	   8.81772	   0.78722	   0.15731	   0.80278	 -11.30034
3116615.31536	 212.00000	   6.97545	   0.81281	   0.14104	   0.82496	  -9.84402
3116615.53336	 212.00000	   5.51730	   0.83434	   0.12353	   0.84343	  -8.42164
3116615.80236	 212.00000	   4.36941	   0.84965	   0.11022	   0.85677	  -7.39143
3116616.13736	 212.00000	   3.45686	   0.86110	   0.09355	   0.86617	  -6.19996
3116616.55636	 212.00000	   2.73547	   0.87191	   0.08415	   0.87596	  -5.51243
3116617.08136	 212.00000	   2.16054	   0.88059	   0.07409	   0.88370	  -4.80967
3116617.74036	 212.00000	   1.70952	   0.88537	   0.06749	   0.88794	  -4.35897
3116618.56936	 212.00000	   1.35352	   0.89116	   0.06154	   0.89328	  -3.95023
3116619.61237	 212.00000	   1.07079	   0.89622	   0.05848	   0.89813	  -3.73331
3116620.92637	 212.00000	   0.84734	   0.90039	   0.05764	   0.90223	  -3.66318
3116622.58137	 212.00000	   0.67072	   0.90475	   0.05788	   0.90659	  -3.66030
3116624.67037	 212.00000	   0.53067	   0.90840	   0.05926	   0.91033	  -3.73221
3116627.30737	 212.00000	   0.41976	   0.91341	   0.06228	   0.91553	  -3.90050
3116630.63837	 212.00000	   0.33183	   0.91912	   0.06802	   0.92164	  -4.23233
3116634.84437	 212.00000	   0.26261	   0.92536	   0.07575	   0.92845	  -4.68007
3116640.15238	 212.00000	   0.20791	   0.93172	   0.08443	   0.93554	  -5.17783
3116646.85738	 212.00000	   0.16452	   0.94046	   0.09617	   0.94536	  -5.83888
3116655.33339	 212.00000	   0.13007	   0.95299	   0.11188	   0.95954	  -6.69566
3116666.02339	 212.00000	   0.10309	   0.96522	   0.13442	   0.97454	  -7.92842
3116679.53740	 212.00000	   0.08153	   0.97562	   0.16012	   0.98868	  -9.32047
3116696.63541	 212.00000	   0.06443	   0.98833	   0.18766	   1.00599	 -10.75116
3116718.22242	 212.00000	   0.05102	   1.00498	   0.21121	   1.02693	 -11.86858
3116745.46444	 212.00000	   0.04042	   1.03184	   0.24004	   1.05940	 -13.09611
3116779.96046	 212.00000	   0.03192	   1.06327	   0.27607	   1.09852	 -14.55524
3116823.50749	 212.00000	   0.02528	   1.09819	   0.31148	   1.14151	 -15.83474
3116878.57352	 212.00000	   0.01999	   1.14571	   0.34674	   1.19703	 -16.83778
3130424.87293	 213.00000	20004.45300	   0.28555	  -0.01936	   0.28621	   3.87960
3130425.01593	 213.00000	15829.12600	   0.29542	  -0.00508	   0.29546	   0.98539
3130425.15793	 213.00000	12516.70300	   0.30215	   0.00748	   0.30224	  -1.41756
3130425.29993	 213.00000	9909.44240	   0.31098	   0.01729	   0.31146	  -3.18264
3130425.46394	 213.00000	7835.48000	   0.31700	   0.02537	   0.31801	  -4.57612
3130425.66494	 213.00000	6217.24610	   0.32370	   0.03116	   0.32520	  -5.49782
3130425.90294	 213.00000	4905.29100	   0.33159	   0.03612	   0.33355	  -6.21752
3130426.14194	 213.00000	3881.27370	   0.34049	   0.04285	   0.34318	  -7.17254
3130426.37994	 213.00000	3070.98270	   0.34843	   0.04604	   0.35146	  -7.52655
3130426.61794	 213.00000	2430.77780	   0.35659	   0.04963	   0.36003	  -7.92413
3130426.85594	 213.00000	1923.15370	   0.36486	   0.05322	   0.36872	  -8.29824
3130427.09394	 213.00000	1522.43580	   0.37256	   0.05774	   0.37701	  -8.81009
3130427.33194	 213.00000	1203.84460	   0.38102	   0.06069	   0.38583	  -9.05028
3130427.57094	 213.00000	 952.86591	   0.39235	   0.06373	   0.39749	  -9.22570
3130427.80894	 213.00000	 754.27557	   0.40154	   0.06810	   0.40727	  -9.62545
3130428.04594	 213.00000	 596.71857	   0.41089	   0.07108	   0.41699	  -9.81446
3130428.28394	 213.00000	 471.96338	   0.41973	   0.07776	   0.42687	 -10.49539
3130428.52294	 213.00000	 373.20856	   0.43262	   0.08023	   0.44000	 -10.50654
3130428.75994	 213.00000	 295.47278	   0.44412	   0.08283	   0.45178	 -10.56483
3130428.99994	 213.00000	 233.87738	   0.45576	   0.08886	   0.46434	 -11.03247
3130429.23794	 213.00000	 185.05922	   0.46906	   0.09501	   0.47858	 -11.45054
3130429.47394	 213.00000	 146.35823	   0.48078	   0.09944	   0.49096	 -11.68609
3130429.70994	 213.00000	 115.77804	   0.49254	   0.10810	   0.50427	 -12.37906
3130429.94494	 213.00000	  91.67210	   0.50876	   0.11380	   0.52133	 -12.60801
3130430.18994	 213.00000	  72.51701	   0.52478	   0.12242	   0.53887	 -13.13061
3130430.41894	 213.00000	  57.36816	   0.54337	   0.13410	   0.55968	 -13.86281
3130430.65594	 213.00000	  45.36290	   0.56409	   0.14506	   0.58244	 -14.42140
3130430.88794	 213.00000	  35.93134	   0.58804	   0.15628	   0.60845	 -14.88283
3130431.13894	 213.00000	  28.40909	   0.61837	   0.16883	   0.64101	 -15.27068
3130431.35294	 213.00000	  22.48202	   0.64926	   0.17801	   0.67322	 -15.33205
3130431.61794	 213.00000	  17.79613	   0.68615	   0.18128	   0.70970	 -14.79931
3130431.86994	 213.00000	  14.06813	   0.72310	   0.17863	   0.74483	 -13.87588
3130432.08594	 213.00000	  11.14480	   0.75790	   0.17060	   0.77686	 -12.68579
3130432.35394	 213.00000	   8.81772	   0.78896	   0.15880	   0.80478	 -11.38021
3130432.53194	 213.00000	   6.97545	   0.81476	   0.14109	   0.82689	  -9.82455
3130432.74994	 213.00000	   5.51730	   0.83497	   0.12737	   0.84463	  -8.67342
3130433.01894	 213.00000	   4.36941	   0.85226	   0.11125	   0.85949	  -7.43706
3130433.35394	 213.00000	   3.45686	   0.86652	   0.09683	   0.87191	  -6.37612
3130433.77294	 213.00000	   2.73547	   0.87525	   0.08444	   0.87932	  -5.51062
3130434.29794	 213.00000	   2.16054	   0.88301	   0.07561	   0.88624	  -4.89442
3130434.95694	 213.00000	   1.70952	   0.88958	   0.06842	   0.89221	  -4.39811
3130435.78594	 213.00000	   1.35352	   0.89556	   0.06235	   0.89773	  -3.98238
3130436.82894	 213.00000	   1.07079	   0.89974	   0.05979	   0.90173	  -3.80185
3130438.14294	 213.00000	   0.84734	   0.90390	   0.05736	   0.90572	  -3.63087
3130439.79794	 213.00000	   0.67072	   0.90931	   0.05726	   0.91111	  -3.60329
3130441.88694	 213.00000	   0.53067	   0.91394	   0.05922	   0.91586	  -3.70747
3130444.52395	 213.00000	   0.41976	   0.91845	   0.06263	   0.92059	  -3.90116
3130447.85495	 213.00000	   0.33183	   0.92345	   0.06800	   0.92595	  -4.21158
3130452.06095	 213.00000	   0.26261	   0.93032	   0.07503	   0.93334	  -4.61118
3130457.36895	 213.00000	   0.20791	   0.93873	   0.08440	   0.94251	  -5.13774
3130464.07396	 213.00000	   0.16452	   0.94759	   0.09938	   0.95279	  -5.98713
3130472.54996	 213.00000	   0.13007	   0.95603	   0.11815	   0.96331	  -7.04535
3130483.23997	 213.00000	   0.10309	   0.96339	   0.13635	   0.97299	  -8.05592
3130496.75398	 213.00000	   0.08153	   0.97419	   0.15641	   0.98666	  -9.12115
3130513.85199	 213.00000	   0.06443	   0.99084	   0.17974	   1.00701	 -10.28195
3130535.43800	 213.00000	   0.05102	   1.01334	   0.20724	   1.03432	 -11.55798
3130562.68102	 213.00000	   0.04042	   1.03778	   0.23851	   1.06483	 -12.94319
3130597.17704	 213.00000	   0.03192	   1.07000	   0.27005	   1.10355	 -14.16466
3130640.72406	 213.00000	   0.02528	   1.11565	   0.30606	   1.15687	 -15.34087
3130695.79010	 213.00000	   0.01999	   1.17188	   0.35712	   1.22508	 -16.94821
3144235.69306	 214.00000	20004.45300	   0.28602	  -0.02029	   0.28674	   4.05834
3144235.83606	 214.00000	15829.12600	   0.29439	  -0.00587	   0.29445	   1.14215
3144235.97806	 214.00000	12516.70300	   0.30155	   0.00623	   0.30162	  -1.18373
3144236.12006	 214.00000	9909.44240	   0.30961	   0.01660	   0.31005	  -3.06943
3144236.28406	 214.00000	7835.48000	   0.31746	   0.02481	   0.31843	  -4.46852
3144236.48506	 214.00000	6217.24610	   0.32430	   0.03160	   0.32584	  -5.56583
3144236.72306	 214.00000	4905.29100	   0.33190	   0.03682	   0.33394	  -6.33003
3144236.96206	 214.00000	3881.27370	   0.33961	   0.04152	   0.34214	  -6.96998
3144237.20006	 214.00000	3070.98270	   0.34786	   0.04481	   0.35074	  -7.34044
3144237.43806	 214.00000	2430.77780	   0.35594	   0.05061	   0.35952	  -8.09195
3144237.67606	 214.00000	1923.15370	   0.36452	   0.05349	   0.36843	  -8.34818
3144237.91406	 214.00000	1522.43580	   0.37280	   0.05661	   0.37708	  -8.63484
3144238.15206	 214.00000	1203.84460	   0.38322	   0.06016	   0.38791	  -8.92174
3144238.39106	 214.00000	 952.86591	   0.39177	   0.06459	   0.39705	  -9.36248
3144238.62906	 214.00000	 754.27557	   0.40133	   0.06818	   0.40708	  -9.64155
3144238.86606	 214.00000	 596.71857	   0.41029	   0.07198	   0.41656	  -9.95087
3144239.10406	 214.00000	 471.96338	   0.42142	   0.07654	   0.42832	 -10.29340
3144239.34306	 214.00000	 373.20856	   0.43364	   0.08236	   0.44139	 -10.75435
3144239.58106	 214.00000	 295.47278	   0.44514	   0.08453	   0.45309	 -10.75244
3144239.82007	 214.00000	 233.87738	   0.45556	   0.08897	   0.46417	 -11.05117
3144240.05807	 214.00000	 185.05922	   0.46861	   0.09454	   0.47805	 -11.40565
3144240.29407	 214.00000	 146.35823	   0.48299	   0.10101	   0.49344	 -11.81249
3144240.53107	 214.00000	 115.77804	   0.49589	   0.10773	   0.50745	 -12.25640
3144240.76507	 214.00000	  91.67210	   0.50991	   0.11601	   0.52294	 -12.81696
3144241.01007	 214.00000	  72.51701	   0.52533	   0.12449	   0.53988	 -13.33215
3144241.23907	 214.00000	  57.36816	   0.54445	   0.13422	   0.56075	 -13.84862
3144241.47607	 214.00000	  45.36290	   0.56498	   0.14573	   0.58348	 -14.46389
3144241.70807	 214.00000	  35.93134	   0.58902	   0.15781	   0.60979	 -14.99843
3144241.95907	 214.00000	  28.40909	   0.61888	   0.16966	   0.64171	 -15.33070
3144242.17307	 214.00000	  22.48202	   0.65033	   0.17631	   0.67381	 -15.16881
3144242.43807	 214.00000	  17.79613	   0.68561	   0.18094	   0.70908	 -14.78360
3144242.69007	 214.00000	  14.06813	   0.72205	   0.17980	   0.74410	 -13.98265
3144242.90607	 214.00000	  11.14480	   0.75761	   0.16975	   0.77640	 -12.62899
3144243.17407	 214.00000	   8.81772	   0.78987	   0.15941	   0.80580	 -11.41011
3144243.35207	 214.00000	   6.97545	   0.81697	   0.14354	   0.82949	  -9.96535
3144243.57007	 214.00000	   5.51730	   0.83721	   0.12723	   0.84683	  -8.64116
3144243.83907	 214.00000	   4.36941	   0.85414	   0.11077	   0.86129	  -7.38938
3144244.17407	 214.00000	   3.45686	   0.86652	   0.09779	   0.87202	  -6.43852
3144244.59307	 214.00000	   2.73547	   0.87663	   0.08461	   0.88071	  -5.51306
3144245.11807	 214.00000	   2.16054	   0.88531	   0.07460	   0.88845	  -4.81685
3144245.77707	 214.00000	   1.70952	   0.89077	   0.06820	   0.89337	  -4.37825
3144246.60607	 214.00000	   1.35352	   0.89589	   0.06271	   0.89808	  -4.00380
3144247.64907	 214.00000	   1.07079	   0.90172	   0.05913	   0.90366	  -3.75162
3144248.96307	 214.00000	   0.84734	   0.90728	   0.05810	   0.90914	  -3.66388
3144250.61807	 214.00000	   0.67072	   0.91091	   0.05856	   0.91279	  -3.67855
3144252.70707	 214.00000	   0.53067	   0.91429	   0.06026	   0.91627	  -3.77057
3144255.34407	 214.00000	   0.41976	   0.91916	   0.06281	   0.92130	  -3.90909
3144258.67508	 214.00000	   0.33183	   0.92530	   0.06845	   0.92783	  -4.23063
3144262.88108	 214.00000	   0.26261	   0.93136	   0.07630	   0.93448	  -4.68362
3144268.18908	 214.00000	   0.20791	   0.93719	   0.08558	   0.94109	  -5.21754
3144274.89409	 214.00000	   0.16452	   0.94582	   0.09631	   0.95072	  -5.81440
3144283.37009	 214.00000	   0.13007	   0.95835	   0.11176	   0.96484	  -6.65179
3144294.06010	 214.00000	   0.10309	   0.97175	   0.13271	   0.98077	  -7.77648
3144307.57411	 214.00000	   0.08153	   0.98445	   0.15945	   0.99728	  -9.20015
3144324.67212	 214.00000	   0.06443	   0.99766	   0.18919	   1.01544	 -10.73780
3144346.25913	 214.00000	   0.05102	   1.01179	   0.21436	   1.03424	 -11.96195
3144373.50114	 214.00000	   0.04042	   1.03704	   0.24265	   1.06505	 -13.16959
3144407.99717	 214.00000	   0.03192	   1.06939	   0.27746	   1.10480	 -14.54510
3144451.54419	 214.00000	   0.02528	   1.10428	   0.31480	   1.14828	 -15.91156
3144506.61022	 214.00000	   0.01999	   1.14858	   0.35091	   1.20099	 -16.98888
3158045.91359	 215.00000	20004.45300	   0.28810	  -0.01927	   0.28874	   3.82640
3158046.05659	 215.00000	15829.12600	   0.29513	  -0.00288	   0.29515	   0.55817
3158046.19859	 215.00000	12516.70300	   0.30233	   0.00738	   0.30242	  -1.39860
3158046.34059	 215.00000	9909.44240	   0.30981	   0.01591	   0.31022	  -2.93923
3158046.50459	 215.00000	7835.48000	   0.31741	   0.02646	   0.31851	  -4.76547
3158046.70559	 215.00000	6217.24610	   0.32400	   0.03192	   0.32557	  -5.62664
3158046.94359	 215.00000	4905.29100	   0.33364	   0.03534	   0.33551	  -6.04608
3158047.18259	 215.00000	3881.27370	   0.34048	   0.04218	   0.34308	  -7.06198
3158047.42059	 215.00000	3070.98270	   0.34925	   0.04622	   0.35229	  -7.53879
3158047.65859	 215.00000	2430.77780	   0.35475	   0.04899	   0.35812	  -7.86324
3158047.89659	 215.00000	1923.15370	   0.36333	   0.05440	   0.36738	  -8.51517
3158048.13459	 215.00000	1522.43580	   0.37320	   0.05749	   0.37760	  -8.75781
3158048.37259	 215.00000	1203.84460	   0.38149	   0.06048	   0.38625	  -9.00880
3158048.61159	 215.00000	 952.86591	   0.39180	   0.06442	   0.39706	  -9.33664
3158048.84959	 215.00000	 754.27557	   0.40076	   0.06829	   0.40653	  -9.67073
3158049.08659	 215.00000	 596.71857	   0.41106	   0.07159	   0.41725	  -9.87896
3158049.32459	 215.00000	 471.96338	   0.42148	   0.07604	   0.42829	 -10.22699
3158049.56359	 215.00000	 373.20856	   0.43175	   0.08008	   0.43911	 -10.50706
3158049.80159	 215.00000	 295.47278	   0.44403	   0.08304	   0.45173	 -10.59325
3158050.04059	 215.00000	 233.87738	   0.45623	   0.08958	   0.46494	 -11.10807
3158050.27859	 215.00000	 185.05922	   0.46693	   0.09321	   0.47614	 -11.28933
3158050.51459	 215.00000	 146.35823	   0.48145	   0.10155	   0.49204	 -11.91071
3158050.75059	 215.00000	 115.77804	   0.49762	   0.10748	   0.50909	 -12.18808
3158050.98559	 215.00000	  91.67210	   0.51018	   0.11556	   0.52310	 -12.76290
3158051.23059	 215.00000	  72.51701	   0.52498	   0.12399	   0.53942	 -13.28859
3158051.45959	 215.00000	  57.36816	   0.54355	   0.13297	   0.55957	 -13.74636
3158051.69659	 215.00000	  45.36290	   0.56575	   0.14512	   0.58407	 -14.38660
3158051.92859	 215.00000	  35.93134	   0.58979	   0.15869	   0.61076	 -15.05991
3158052.17859	 215.00000	  28.40909	   0.61774	   0.16917	   0.64048	 -15.31491
3158052.39359	 215.00000	  22.48202	   0.65030	   0.17801	   0.67422	 -15.30907
3158052.65859	 215.00000	  17.79613	   0.68485	   0.18077	   0.70831	 -14.78613
3158052.91059	 215.00000	  14.06813	   0.72393	   0.17987	   0.74594	 -13.95305
3158053.12659	 215.00000	  11.14480	   0.75798	   0.17242	   0.77735	 -12.81529
3158053.39359	 215.00000	   8.81772	   0.78990	   0.15967	   0.80588	 -11.42762
3158053.57259	 215.00000	   6.97545	   0.81734	   0.14434	   0.82999	 -10.01512
3158053.79059	 215.00000	   5.51730	   0.83842	   0.12713	   0.84800	  -8.62198
3158054.05959	 215.00000	   4.36941	   0.85460	   0.11165	   0.86186	  -7.44319
3158054.39459	 215.00000	   3.45686	   0.86804	   0.09797	   0.87355	  -6.43948
3158054.81359	 215.00000	   2.73547	   0.87823	   0.08468	   0.88230	  -5.50765
3158055.33859	 215.00000	   2.16054	   0.88636	   0.07644	   0.88965	  -4.92908
3158055.99759	 215.00000	   1.70952	   0.89184	   0.06847	   0.89447	  -4.39010
3158056.82659	 215.00000	   1.35352	   0.89788	   0.06204	   0.90003	  -3.95277
3158057.86959	 215.00000	   1.07079	   0.90340	   0.05951	   0.90535	  -3.76905
3158059.18259	 215.00000	   0.84734	   0.90753	   0.05886	   0.90944	  -3.71072
3158060.83859	 215.00000	   0.67072	   0.91109	   0.05868	   0.91298	  -3.68496
3158062.92760	 215.00000	   0.53067	   0.91530	   0.06003	   0.91727	  -3.75213
3158065.56460	 215.00000	   0.41976	   0.92077	   0.06306	   0.92293	  -3.91799
3158068.89560	 215.00000	   0.33183	   0.92629	   0.06880	   0.92884	  -4.24800
3158073.10160	 215.00000	   0.26261	   0.93199	   0.07626	   0.93511	  -4.67774
3158078.40961	 215.00000	   0.20791	   0.93872	   0.08516	   0.94257	  -5.18360
3158085.11461	 215.00000	   0.16452	   0.94862	   0.09653	   0.95352	  -5.81054
3158093.59061	 215.00000	   0.13007	   0.96033	   0.11386	   0.96705	  -6.76148
3158104.28062	 215.00000	   0.10309	   0.97086	   0.13601	   0.98034	  -7.97504
3158117.79463	 215.00000	   0.08153	   0.98109	   0.16067	   0.99416	  -9.30052
3158134.89264	 215.00000	   0.06443	   0.99371	   0.18691	   1.01114	 -10.65251
3158156.47865	 215.00000	   0.05102	   1.01318	   0.21007	   1.03472	 -11.71362
3158183.72167	 215.00000	   0.04042	   1.04038	   0.24083	   1.06788	 -13.03335
3158218.21769	 215.00000	   0.03192	   1.07075	   0.27638	   1.10585	 -14.47297
3158261.76471	 215.00000	   0.02528	   1.10683	   0.31069	   1.14961	 -15.67943
3158316.82975	 215.00000	   0.01999	   1.15851	   0.34792	   1.20962	 -16.71611
3171856.21691	 216.00000	20004.45300	   0.28546	  -0.02092	   0.28623	   4.19223
3171856.35991	 216.00000	15829.12600	   0.29579	  -0.00503	   0.29583	   0.97426
3171856.50191	 216.00000	12516.70300	   0.30316	   0.00742	   0.30325	  -1.40271
3171856.64391	 216.00000	9909.44240	   0.30964	   0.01664	   0.31009	  -3.07583
3171856.80791	 216.00000	7835.48000	   0.31753	   0.02411	   0.31844	  -4.34126
3171857.00891	 216.00000	6217.24610	   0.32432	   0.03184	   0.32588	  -5.60618
3171857.24691	 216.00000	4905.29100	   0.33234	   0.03669	   0.33436	  -6.29953
3171857.48591	 216.00000	3881.27370	   0.34013	   0.04094	   0.34258	  -6.86273
3171857.72391	 216.00000	3070.98270	   0.34899	   0.04627	   0.35204	  -7.55236
3171857.96191	 216.00000	2430.77780	   0.35538	   0.04857	   0.35868	  -7.78290
3171858.19991	 216.00000	1923.15370	   0.36460	   0.05264	   0.36838	  -8.21529
3171858.43791	 216.00000	1522.43580	   0.37349	   0.05628	   0.37771	  -8.56859
3171858.67591	 216.00000	1203.84460	   0.38183	   0.06018	   0.38654	  -8.95656
3171858.91491	 216.00000	 952.86591	   0.39058	   0.06482	   0.39592	  -9.42323
3171859.15291	 216.00000	 754.27557	   0.39974	   0.06800	   0.40548	  -9.65434
3171859.38991	 216.00000	 596.71857	   0.40917	   0.07048	   0.41519	  -9.77371
3171859.62791	 216.00000	 471.96338	   0.42162	   0.07657	   0.42852	 -10.29349
3171859.86691	 216.00000	 373.20856	   0.43317	   0.07950	   0.44040	 -10.39931
3171860.10491	 216.00000	 295.47278	   0.44192	   0.08433	   0.44989	 -10.80434
3171860.34391	 216.00000	 233.87738	   0.45397	   0.08928	   0.46267	 -11.12554
3171860.58191	 216.00000	 185.05922	   0.46894	   0.09235	   0.47795	 -11.14122
3171860.81791	 216.00000	 146.35823	   0.48074	   0.09935	   0.49090	 -11.67647
3171861.05391	 216.00000	 115.77804	   0.49349	   0.10587	   0.50471	 -12.10788
3171861.28891	 216.00000	  91.67210	   0.51000	   0.11438	   0.52267	 -12.64070
3171861.53391	 216.00000	  72.51701	   0.52588	   0.12454	   0.54043	 -13.32368
3171861.76291	 216.00000	  57.36816	   0.54284	   0.13510	   0.55940	 -13.97545
3171861.99991	 216.00000	  45.36290	   0.56363	   0.14525	   0.58204	 -14.45074
3171862.23191	 216.00000	  35.93134	   0.58769	   0.15777	   0.60850	 -15.02744
3171862.48291	 216.00000	  28.40909	   0.61727	   0.16867	   0.63990	 -15.28283
3171862.69691	 216.00000	  22.48202	   0.64838	   0.17941	   0.67275	 -15.46692
3171862.96191	 216.00000	  17.79613	   0.68546	   0.18049	   0.70883	 -14.75144
3171863.21391	 216.00000	  14.06813	   0.72080	   0.17884	   0.74265	 -13.93454
3171863.42991	 216.00000	  11.14480	   0.75533	   0.16938	   0.77408	 -12.63963
3171863.69791	 216.00000	   8.81772	   0.78767	   0.15895	   0.80354	 -11.40928
3171863.87591	 216.00000	   6.97545	   0.81292	   0.14304	   0.82541	  -9.97953
3171864.09391	 216.00000	   5.51730	   0.83557	   0.12666	   0.84511	  -8.61953
3171864.36291	 216.00000	   4.36941	   0.85165	   0.11142	   0.85890	  -7.45385
3171864.69791	 216.00000	   3.45686	   0.86442	   0.09499	   0.86962	  -6.27071
3171865.11692	 216.00000	   2.73547	   0.87515	   0.08424	   0.87919	  -5.49817
3171865.64192	 216.00000	   2.16054	   0.88208	   0.07547	   0.88530	  -4.89029
3171866.30092	 216.00000	   1.70952	   0.88816	   0.06773	   0.89074	  -4.36057
3171867.12992	 216.00000	   1.35352	   0.89403	   0.06185	   0.89616	  -3.95780
3171868.17292	 216.00000	   1.07079	   0.89905	   0.05930	   0.90101	  -3.77374
3171869.48692	 216.00000	   0.84734	   0.90350	   0.05837	   0.90539	  -3.69609
3171871.14192	 216.00000	   0.67072	   0.90755	   0.05866	   0.90944	  -3.69818
3171873.23092	 216.00000	   0.53067	   0.91169	   0.05909	   0.91360	  -3.70816
3171875.86792	 216.00000	   0.41976	   0.91706	   0.06292	   0.91921	  -3.92482
3171879.19892	 216.00000	   0.33183	   0.92233	   0.06890	   0.92490	  -4.27195
3171883.40493	 216.00000	   0.26261	   0.92816	   0.07608	   0.93127	  -4.68600
3171888.71293	 216.00000	   0.20791	   0.93504	   0.08509	   0.93890	  -5.19955
3171895.41793	 216.00000	   0.16452	   0.94478	   0.09610	   0.94966	  -5.80810
3171903.89394	 216.00000	   0.13007	   0.95676	   0.11376	   0.96350	  -6.78063
3171914.58394	 216.00000	   0.10309	   0.96709	   0.13629	   0.97665	  -8.02197
3171928.09795	 216.00000	   0.08153	   0.97661	   0.16096	   0.98978	  -9.35884
3171945.19596	 216.00000	   0.06443	   0.98945	   0.18629	   1.00684	 -10.66248
3171966.78198	 216.00000	   0.05102	   1.00994	   0.20948	   1.03143	 -11.71790
3171994.02499	 216.00000	   0.04042	   1.03623	   0.24047	   1.06376	 -13.06484
3172028.52101	 216.00000	   0.03192	   1.06696	   0.27550	   1.10195	 -14.47806
3172072.06804	 216.00000	   0.02528	   1.10279	   0.30975	   1.14547	 -15.68888
3172127.13307	 216.00000	   0.01999	   1.15531	   0.34689	   1.20626	 -16.71278
3185666.21603	 217.00000	20004.45300	   0.28791	  -0.02019	   0.28861	   4.01072
3185666.35903	 217.00000	15829.12600	   0.29473	  -0.00385	   0.29476	   0.74933
3185666.50103	 217.00000	12516.70300	   0.30303	   0.00777	   0.30313	  -1.46823
3185666.64303	 217.00000	9909.44240	   0.30976	   0.01712	   0.31024	  -3.16266
3185666.80703	 217.00000	7835.48000	   0.31861	   0.02513	   0.31960	  -4.50906
3185667.00803	 217.00000	6217.24610	   0.32543	   0.03236	   0.32703	  -5.67797
3185667.24603	 217.00000	4905.29100	   0.33214	   0.03667	   0.33416	  -6.30025
3185667.48503	 217.00000	3881.27370	   0.34010	   0.04235	   0.34273	  -7.09753
3185667.72303	 217.00000	3070.98270	   0.34784	   0.04571	   0.35083	  -7.48570
3185667.96103	 217.00000	2430.77780	   0.35700	   0.04984	   0.36046	  -7.94815
3185668.19903	 217.00000	1923.15370	   0.36614	   0.05454	   0.37018	  -8.47305
3185668.43703	 217.00000	1522.43580	   0.37295	   0.05779	   0.37740	  -8.80886
3185668.67503	 217.00000	1203.84460	   0.38138	   0.06116	   0.38625	  -9.11098
3185668.91403	 217.00000	 952.86591	   0.39018	   0.06398	   0.39539	  -9.31228
3185669.15203	 217.00000	 754.27557	   0.40109	   0.06835	   0.40688	  -9.67092
3185669.38903	 217.00000	 596.71857	   0.41172	   0.07235	   0.41803	  -9.96676
3185669.62703	 217.00000	 471.96338	   0.42244	   0.07622	   0.42926	 -10.22747
3185669.86603	 217.00000	 373.20856	   0.43218	   0.07903	   0.43935	 -10.36324
3185670.10403	 217.00000	 295.47278	   0.44298	   0.08407	   0.45089	 -10.74525
3185670.34303	 217.00000	 233.87738	   0.45517	   0.08797	   0.46359	 -10.93855
3185670.58103	 217.00000	 185.05922	   0.46692	   0.09487	   0.47646	 -11.48501
3185670.81703	 217.00000	 146.35823	   0.48104	   0.10014	   0.49136	 -11.75942
3185671.05403	 217.00000	 115.77804	   0.49445	   0.10610	   0.50570	 -12.11085
3185671.28803	 217.00000	  91.67210	   0.50896	   0.11449	   0.52168	 -12.67814
3185671.53303	 217.00000	  72.51701	   0.52649	   0.12242	   0.54053	 -13.08981
3185671.76203	 217.00000	  57.36816	   0.54265	   0.13383	   0.55891	 -13.85356
3185671.99903	 217.00000	  45.36290	   0.56564	   0.14550	   0.58406	 -14.42582
3185672.23103	 217.00000	  35.93134	   0.58716	   0.15748	   0.60792	 -15.01384
3185672.48203	 217.00000	  28.40909	   0.61555	   0.16851	   0.63820	 -15.31016
3185672.69603	 217.00000	  22.48202	   0.64879	   0.17728	   0.67257	 -15.28259
3185672.96103	 217.00000	  17.79613	   0.68441	   0.18099	   0.70794	 -14.81266
3185673.21303	 217.00000	  14.06813	   0.72205	   0.17866	   0.74383	 -13.89755
3185673.42903	 217.00000	  11.14480	   0.75674	   0.16962	   0.77551	 -12.63391
3185673.69703	 217.00000	   8.81772	   0.78809	   0.15973	   0.80412	 -11.45713
3185673.87503	 217.00000	   6.97545	   0.81421	   0.14283	   0.82664	  -9.94958
3185674.09303	 217.00000	   5.51730	   0.83537	   0.12621	   0.84485	  -8.59159
3185674.36203	 217.00000	   4.36941	   0.85134	   0.11037	   0.85847	  -7.38695
3185674.69703	 217.00000	   3.45686	   0.86562	   0.09722	   0.87106	  -6.40799
3185675.11603	 217.00000	   2.73547	   0.87533	   0.08477	   0.87942	  -5.53128
3185675.64103	 217.00000	   2.16054	   0.88334	   0.07520	   0.88654	  -4.86588
3185676.30004	 217.00000	   1.70952	   0.88910	   0.06794	   0.89170	  -4.36989
3185677.12904	 217.00000	   1.35352	   0.89477	   0.06283	   0.89697	  -4.01677
3185678.17204	 217.00000	   1.07079	   0.89882	   0.05901	   0.90076	  -3.75646
3185679.48604	 217.00000	   0.84734	   0.90447	   0.05745	   0.90630	  -3.63443
3185681.14104	 217.00000	   0.67072	   0.90864	   0.05788	   0.91048	  -3.64511
3185683.23004	 217.00000	   0.53067	   0.91346	   0.05928	   0.91538	  -3.71282
3185685.86704	 217.00000	   0.41976	   0.91805	   0.06262	   0.92018	  -3.90187
3185689.19804	 217.00000	   0.33183	   0.92380	   0.06784	   0.92629	  -4.19976
3185693.40405	 217.00000	   0.26261	   0.93151	   0.07557	   0.93457	  -4.63790
3185698.71205	 217.00000	   0.20791	   0.93812	   0.08788	   0.94223	  -5.35190
3185705.41705	 217.00000	   0.16452	   0.94443	   0.10227	   0.94995	  -6.18015
3185713.89306	 217.00000	   0.13007	   0.95121	   0.11712	   0.95840	  -7.01906
3185724.58306	 217.00000	   0.10309	   0.96071	   0.13297	   0.96987	  -7.88009
3185738.09707	 217.00000	   0.08153	   0.97517	   0.15311	   0.98711	  -8.92313
3185755.19508	 217.00000	   0.06443	   0.99398	   0.17887	   1.00994	 -10.20129
3185776.78210	 217.00000	   0.05102	   1.01321	   0.20661	   1.03406	 -11.52566
3185804.02411	 217.00000	   0.04042	   1.04045	   0.23438	   1.06652	 -12.69497
3185838.52013	 217.00000	   0.03192	   1.08039	   0.26945	   1.11348	 -14.00371
3185882.06716	 217.00000	   0.02528	   1.12636	   0.31832	   1.17048	 -15.78094
3185937.13319	 217.00000	   0.01999	   1.16777	   0.37881	   1.22768	 -17.97247
3199476.04415	 218.00000	20004.45300	   0.28832	  -0.02082	   0.28907	   4.13084
3199476.18715	 218.00000	15829.12600	   0.29455	  -0.00472	   0.29459	   0.91820
3199476.32915	 218.00000	12516.70300	   0.30261	   0.00713	   0.30269	  -1.34928
3199476.47115	 218.00000	9909.44240	   0.31057	   0.01849	   0.31112	  -3.40671
3199476.63515	 218.00000	7835.48000	   0.31719	   0.02392	   0.31809	  -4.31173
3199476.83615	 218.00000	6217.24610	   0.32639	   0.03122	   0.32788	  -5.46416
3199477.07415	 218.00000	4905.29100	   0.33340	   0.03829	   0.33559	  -6.55207
