Repository: kbm2110/Battery_Diagnostics_Thesis

# Battery_Diagnostics_Thesis
 Data-driven battery diagnostics using EIS

**Author:** Bala Manikanta Yaswanth Kanagarla
**Institution:** Technische Hochschule Ingolstadt (THI)
**Supervisor:** Prof. Dr. H.-G. Schweiger

## Overview

This project implements a machine learning framework for 
non-invasive State of Health (SoH) estimation of lithium-ion 
batteries using Electrochemical Impedance Spectroscopy (EIS).

Eight physically interpretable features are extracted from 
impedance spectra and used to train six ML models under a 
strict cell-level train-test split. The stacking ensemble 
achieves R² = 0.9122 and RMSE = 0.0234 on completely unseen 
cells.

---

File: data/EIS/EIS_state_V_45C02.txt (part 26 of 37)
time/s	           cycle number	freq/Hz	           Re(Z)/Ohm	  -Im(Z)/Ohm	   |Z|/Ohm	   Phase(Z)/deg
3215484.69520	 209.00000	   0.41976	   0.83770	   0.04944	   0.83916	  -3.37779
3215488.02620	 209.00000	   0.33183	   0.84180	   0.05562	   0.84363	  -3.78000
3215492.23220	 209.00000	   0.26261	   0.84760	   0.06227	   0.84989	  -4.20146
3215497.54021	 209.00000	   0.20791	   0.85483	   0.07196	   0.85785	  -4.81167
3215504.24521	 209.00000	   0.16452	   0.86292	   0.08481	   0.86708	  -5.61334
3215512.72122	 209.00000	   0.13007	   0.87019	   0.10050	   0.87598	  -6.58819
3215523.41222	 209.00000	   0.10309	   0.87751	   0.11584	   0.88512	  -7.52008
3215536.92523	 209.00000	   0.08153	   0.88940	   0.13170	   0.89910	  -8.42288
3215554.02324	 209.00000	   0.06443	   0.90402	   0.15200	   0.91671	  -9.54454
3215575.61025	 209.00000	   0.05102	   0.92428	   0.17542	   0.94078	 -10.74662
3215602.85227	 209.00000	   0.04042	   0.94455	   0.20149	   0.96580	 -12.04197
3215637.34829	 209.00000	   0.03192	   0.97204	   0.22606	   0.99797	 -13.09192
3215680.89532	 209.00000	   0.02528	   1.01075	   0.25688	   1.04288	 -14.25972
3215735.96135	 209.00000	   0.01999	   1.05487	   0.30030	   1.09678	 -15.89046
3230107.21786	 210.00000	20004.45300	   0.37681	  -0.01830	   0.37726	   2.78034
3230107.36086	 210.00000	15829.12600	   0.38419	  -0.00427	   0.38421	   0.63751
3230107.50286	 210.00000	12516.70300	   0.39080	   0.00740	   0.39087	  -1.08502
3230107.64486	 210.00000	9909.44240	   0.39713	   0.01536	   0.39742	  -2.21523
3230107.80886	 210.00000	7835.48000	   0.40583	   0.02215	   0.40644	  -3.12436
3230108.00986	 210.00000	6217.24610	   0.41075	   0.02818	   0.41172	  -3.92531
3230108.24786	 210.00000	4905.29100	   0.41831	   0.03208	   0.41954	  -4.38533
3230108.48686	 210.00000	3881.27370	   0.42647	   0.03678	   0.42805	  -4.92918
3230108.72486	 210.00000	3070.98270	   0.43253	   0.04031	   0.43441	  -5.32495
3230108.96286	 210.00000	2430.77780	   0.43969	   0.04242	   0.44173	  -5.51096
3230109.20086	 210.00000	1923.15370	   0.44802	   0.04614	   0.45039	  -5.88050
3230109.43886	 210.00000	1522.43580	   0.45546	   0.04777	   0.45796	  -5.98721
3230109.67686	 210.00000	1203.84460	   0.46105	   0.05164	   0.46393	  -6.39101
3230109.91586	 210.00000	 952.86591	   0.47069	   0.05304	   0.47367	  -6.42951
3230110.15386	 210.00000	 754.27557	   0.47698	   0.05402	   0.48003	  -6.46193
3230110.39086	 210.00000	 596.71857	   0.48611	   0.05760	   0.48951	  -6.75798
3230110.62887	 210.00000	 471.96338	   0.49478	   0.06150	   0.49859	  -7.08516
3230110.86787	 210.00000	 373.20856	   0.50350	   0.06401	   0.50755	  -7.24524
3230111.10587	 210.00000	 295.47278	   0.51203	   0.06668	   0.51635	  -7.41955
3230111.34487	 210.00000	 233.87738	   0.52182	   0.07258	   0.52684	  -7.91818
3230111.58287	 210.00000	 185.05922	   0.52968	   0.07612	   0.53512	  -8.17796
3230111.81887	 210.00000	 146.35823	   0.54273	   0.08139	   0.54880	  -8.52885
3230112.05587	 210.00000	 115.77804	   0.55292	   0.08856	   0.55997	  -9.10008
3230112.28987	 210.00000	  91.67210	   0.56631	   0.09606	   0.57440	  -9.62731
3230112.53487	 210.00000	  72.51701	   0.57879	   0.10350	   0.58797	 -10.13847
3230112.76387	 210.00000	  57.36816	   0.59585	   0.11087	   0.60608	 -10.54011
3230113.00087	 210.00000	  45.36290	   0.61471	   0.11865	   0.62605	 -10.92452
3230113.23287	 210.00000	  35.93134	   0.63727	   0.12488	   0.64939	 -11.08701
3230113.48387	 210.00000	  28.40909	   0.66301	   0.12799	   0.67525	 -10.92581
3230113.69787	 210.00000	  22.48202	   0.68866	   0.12803	   0.70046	 -10.53135
3230113.96287	 210.00000	  17.79613	   0.71424	   0.12293	   0.72474	  -9.76584
3230114.21487	 210.00000	  14.06813	   0.73670	   0.11267	   0.74526	  -8.69571
3230114.43087	 210.00000	  11.14480	   0.75639	   0.10352	   0.76345	  -7.79320
3230114.69887	 210.00000	   8.81772	   0.77194	   0.09152	   0.77735	  -6.76100
3230114.87687	 210.00000	   6.97545	   0.78297	   0.07885	   0.78693	  -5.75079
3230115.09487	 210.00000	   5.51730	   0.79105	   0.07028	   0.79417	  -5.07729
3230115.36387	 210.00000	   4.36941	   0.80047	   0.05969	   0.80269	  -4.26476
3230115.69887	 210.00000	   3.45686	   0.80674	   0.05266	   0.80846	  -3.73464
3230116.11787	 210.00000	   2.73547	   0.81191	   0.04769	   0.81331	  -3.36151
3230116.64287	 210.00000	   2.16054	   0.81466	   0.04351	   0.81582	  -3.05753
3230117.30187	 210.00000	   1.70952	   0.81862	   0.04025	   0.81961	  -2.81512
3230118.13087	 210.00000	   1.35352	   0.82201	   0.03847	   0.82291	  -2.67975
3230119.17387	 210.00000	   1.07079	   0.82448	   0.03940	   0.82542	  -2.73598
3230120.48787	 210.00000	   0.84734	   0.82689	   0.03951	   0.82784	  -2.73578
3230122.14287	 210.00000	   0.67072	   0.83100	   0.04162	   0.83204	  -2.86693
3230124.23187	 210.00000	   0.53067	   0.83459	   0.04449	   0.83577	  -3.05131
3230126.86887	 210.00000	   0.41976	   0.83859	   0.04983	   0.84007	  -3.40082
3230130.19988	 210.00000	   0.33183	   0.84216	   0.05561	   0.84400	  -3.77815
3230134.40588	 210.00000	   0.26261	   0.84796	   0.06246	   0.85026	  -4.21301
3230139.71388	 210.00000	   0.20791	   0.85510	   0.07166	   0.85810	  -4.79058
3230146.41889	 210.00000	   0.16452	   0.86371	   0.08501	   0.86788	  -5.62129
3230154.89489	 210.00000	   0.13007	   0.87051	   0.10066	   0.87631	  -6.59593
3230165.58490	 210.00000	   0.10309	   0.87800	   0.11607	   0.88564	  -7.53060
3230179.09891	 210.00000	   0.08153	   0.88941	   0.13145	   0.89907	  -8.40685
3230196.19692	 210.00000	   0.06443	   0.90542	   0.15194	   0.91809	  -9.52610
3230217.78393	 210.00000	   0.05102	   0.92545	   0.17595	   0.94203	 -10.76471
3230245.02595	 210.00000	   0.04042	   0.94516	   0.20177	   0.96646	 -12.05053
3230279.52197	 210.00000	   0.03192	   0.97265	   0.22747	   0.99890	 -13.16320
3230323.06899	 210.00000	   0.02528	   1.00979	   0.25678	   1.04193	 -14.26731
3230378.13502	 210.00000	   0.01999	   1.05578	   0.29943	   1.09742	 -15.83403
3244741.04467	 211.00000	20004.45300	   0.37779	  -0.01897	   0.37827	   2.87441
3244741.18767	 211.00000	15829.12600	   0.38482	  -0.00371	   0.38484	   0.55234
3244741.32967	 211.00000	12516.70300	   0.39243	   0.00732	   0.39250	  -1.06869
3244741.47167	 211.00000	9909.44240	   0.39931	   0.01623	   0.39964	  -2.32713
3244741.63567	 211.00000	7835.48000	   0.40551	   0.02134	   0.40608	  -3.01227
3244741.83667	 211.00000	6217.24610	   0.41132	   0.02806	   0.41228	  -3.90286
3244742.07467	 211.00000	4905.29100	   0.41943	   0.03226	   0.42067	  -4.39755
3244742.31367	 211.00000	3881.27370	   0.42686	   0.03743	   0.42849	  -5.01085
3244742.55167	 211.00000	3070.98270	   0.43363	   0.04011	   0.43548	  -5.28495
3244742.78968	 211.00000	2430.77780	   0.43864	   0.04288	   0.44073	  -5.58342
3244743.02768	 211.00000	1923.15370	   0.44784	   0.04561	   0.45015	  -5.81544
3244743.26568	 211.00000	1522.43580	   0.45605	   0.04784	   0.45855	  -5.98822
3244743.50368	 211.00000	1203.84460	   0.46380	   0.05089	   0.46659	  -6.26116
3244743.74268	 211.00000	 952.86591	   0.47006	   0.05279	   0.47302	  -6.40814
3244743.98068	 211.00000	 754.27557	   0.47738	   0.05486	   0.48052	  -6.55500
3244744.21868	 211.00000	 596.71857	   0.48769	   0.05756	   0.49108	  -6.73145
3244744.45568	 211.00000	 471.96338	   0.49396	   0.06156	   0.49778	  -7.10389
3244744.69468	 211.00000	 373.20856	   0.50222	   0.06393	   0.50628	  -7.25408
3244744.93268	 211.00000	 295.47278	   0.51245	   0.06696	   0.51680	  -7.44413
3244745.17168	 211.00000	 233.87738	   0.52000	   0.07305	   0.52510	  -7.99625
3244745.40968	 211.00000	 185.05922	   0.53107	   0.07506	   0.53635	  -8.04462
3244745.64568	 211.00000	 146.35823	   0.54128	   0.08200	   0.54746	  -8.61417
3244745.88268	 211.00000	 115.77804	   0.55201	   0.08736	   0.55888	  -8.99302
3244746.11668	 211.00000	  91.67210	   0.56473	   0.09652	   0.57292	  -9.69843
3244746.36168	 211.00000	  72.51701	   0.58006	   0.10332	   0.58919	 -10.09931
3244746.59068	 211.00000	  57.36816	   0.59502	   0.11141	   0.60536	 -10.60482
3244746.82768	 211.00000	  45.36290	   0.61698	   0.11982	   0.62851	 -10.98995
3244747.05968	 211.00000	  35.93134	   0.63938	   0.12598	   0.65167	 -11.14687
3244747.31068	 211.00000	  28.40909	   0.66415	   0.12887	   0.67653	 -10.98149
3244747.52468	 211.00000	  22.48202	   0.68880	   0.12774	   0.70054	 -10.50606
3244747.78968	 211.00000	  17.79613	   0.71474	   0.12227	   0.72513	  -9.70743
3244748.04168	 211.00000	  14.06813	   0.73791	   0.11308	   0.74652	  -8.71217
3244748.25768	 211.00000	  11.14480	   0.75610	   0.10289	   0.76307	  -7.74898
3244748.52568	 211.00000	   8.81772	   0.77293	   0.09206	   0.77840	  -6.79219
3244748.70368	 211.00000	   6.97545	   0.78417	   0.07997	   0.78824	  -5.82293
3244748.92168	 211.00000	   5.51730	   0.79479	   0.06994	   0.79787	  -5.02916
3244749.19068	 211.00000	   4.36941	   0.80176	   0.05983	   0.80399	  -4.26801
3244749.52568	 211.00000	   3.45686	   0.80759	   0.05300	   0.80933	  -3.75490
3244749.94468	 211.00000	   2.73547	   0.81181	   0.04803	   0.81323	  -3.38608
3244750.46968	 211.00000	   2.16054	   0.81619	   0.04293	   0.81732	  -3.01060
3244751.12968	 211.00000	   1.70952	   0.81946	   0.04131	   0.82050	  -2.88608
3244751.95768	 211.00000	   1.35352	   0.82186	   0.03943	   0.82281	  -2.74658
3244753.00068	 211.00000	   1.07079	   0.82456	   0.03880	   0.82547	  -2.69427
3244754.31468	 211.00000	   0.84734	   0.82844	   0.03867	   0.82934	  -2.67243
3244755.96968	 211.00000	   0.67072	   0.83178	   0.04180	   0.83283	  -2.87680
3244758.05868	 211.00000	   0.53067	   0.83495	   0.04535	   0.83619	  -3.10902
3244760.69569	 211.00000	   0.41976	   0.83856	   0.04971	   0.84004	  -3.39272
3244764.02669	 211.00000	   0.33183	   0.84359	   0.05513	   0.84539	  -3.73875
3244768.23269	 211.00000	   0.26261	   0.84948	   0.06249	   0.85177	  -4.20737
3244773.54069	 211.00000	   0.20791	   0.85646	   0.07346	   0.85960	  -4.90219
3244780.24570	 211.00000	   0.16452	   0.86249	   0.08635	   0.86680	  -5.71753
3244788.72170	 211.00000	   0.13007	   0.86866	   0.09961	   0.87435	  -6.54160
3244799.41171	 211.00000	   0.10309	   0.87830	   0.11332	   0.88558	  -7.35172
3244812.92572	 211.00000	   0.08153	   0.89135	   0.13032	   0.90082	  -8.31821
3244830.02373	 211.00000	   0.06443	   0.90826	   0.15235	   0.92095	  -9.52201
3244851.61074	 211.00000	   0.05102	   0.92494	   0.17596	   0.94153	 -10.77140
3244878.85276	 211.00000	   0.04042	   0.94733	   0.19831	   0.96786	 -11.82313
3244913.34878	 211.00000	   0.03192	   0.97997	   0.22607	   1.00571	 -12.99013
3244956.89580	 211.00000	   0.02528	   1.01851	   0.26538	   1.05252	 -14.60398
3245011.96184	 211.00000	   0.01999	   1.05344	   0.31286	   1.09892	 -16.54088
3259371.05806	 212.00000	20004.45300	   0.37620	  -0.01905	   0.37668	   2.89873
3259371.20106	 212.00000	15829.12600	   0.38280	  -0.00494	   0.38283	   0.73915
3259371.34306	 212.00000	12516.70300	   0.39143	   0.00769	   0.39150	  -1.12541
3259371.48506	 212.00000	9909.44240	   0.39855	   0.01464	   0.39882	  -2.10399
3259371.64906	 212.00000	7835.48000	   0.40700	   0.02097	   0.40754	  -2.94942
3259371.85006	 212.00000	6217.24610	   0.41217	   0.02827	   0.41313	  -3.92307
3259372.08806	 212.00000	4905.29100	   0.41937	   0.03261	   0.42064	  -4.44601
3259372.32706	 212.00000	3881.27370	   0.42497	   0.03548	   0.42645	  -4.77207
3259372.56506	 212.00000	3070.98270	   0.43413	   0.03952	   0.43592	  -5.20125
3259372.80306	 212.00000	2430.77780	   0.44043	   0.04292	   0.44252	  -5.56537
3259373.04106	 212.00000	1923.15370	   0.44665	   0.04495	   0.44891	  -5.74735
3259373.27906	 212.00000	1522.43580	   0.45537	   0.04924	   0.45802	  -6.17149
3259373.51706	 212.00000	1203.84460	   0.46242	   0.05064	   0.46518	  -6.25003
3259373.75606	 212.00000	 952.86591	   0.46939	   0.05410	   0.47249	  -6.57479
3259373.99406	 212.00000	 754.27557	   0.47766	   0.05497	   0.48081	  -6.56503
3259374.23106	 212.00000	 596.71857	   0.48639	   0.05832	   0.48987	  -6.83700
3259374.46906	 212.00000	 471.96338	   0.49511	   0.06191	   0.49896	  -7.12691
3259374.70806	 212.00000	 373.20856	   0.50172	   0.06326	   0.50569	  -7.18573
3259374.94606	 212.00000	 295.47278	   0.51271	   0.06827	   0.51723	  -7.58413
3259375.18506	 212.00000	 233.87738	   0.52057	   0.07148	   0.52546	  -7.81841
3259375.42306	 212.00000	 185.05922	   0.53190	   0.07758	   0.53753	  -8.29823
3259375.65906	 212.00000	 146.35823	   0.54192	   0.08321	   0.54827	  -8.72951
3259375.89506	 212.00000	 115.77804	   0.55388	   0.08847	   0.56090	  -9.07546
3259376.13006	 212.00000	  91.67210	   0.56609	   0.09603	   0.57418	  -9.62738
3259376.37506	 212.00000	  72.51701	   0.58065	   0.10211	   0.58956	  -9.97353
3259376.60406	 212.00000	  57.36816	   0.59673	   0.11068	   0.60691	 -10.50768
3259376.84106	 212.00000	  45.36290	   0.61627	   0.12013	   0.62787	 -11.03072
3259377.07306	 212.00000	  35.93134	   0.63946	   0.12488	   0.65154	 -11.05041
3259377.32306	 212.00000	  28.40909	   0.66472	   0.12762	   0.67686	 -10.86776
3259377.53706	 212.00000	  22.48202	   0.68970	   0.12638	   0.70119	 -10.38345
3259377.80206	 212.00000	  17.79613	   0.71460	   0.12151	   0.72486	  -9.64995
3259378.05406	 212.00000	  14.06813	   0.73805	   0.11338	   0.74670	  -8.73382
3259378.27006	 212.00000	  11.14480	   0.75624	   0.10316	   0.76325	  -7.76789
3259378.53806	 212.00000	   8.81772	   0.77182	   0.09122	   0.77719	  -6.74029
3259378.71606	 212.00000	   6.97545	   0.78349	   0.07955	   0.78752	  -5.79784
3259378.93406	 212.00000	   5.51730	   0.79316	   0.06832	   0.79609	  -4.92341
3259379.20306	 212.00000	   4.36941	   0.80075	   0.06100	   0.80307	  -4.35653
3259379.53806	 212.00000	   3.45686	   0.80609	   0.05276	   0.80781	  -3.74468
3259379.95706	 212.00000	   2.73547	   0.81165	   0.04785	   0.81306	  -3.37417
3259380.48206	 212.00000	   2.16054	   0.81581	   0.04355	   0.81698	  -3.05586
3259381.14106	 212.00000	   1.70952	   0.81817	   0.04073	   0.81918	  -2.85029
3259381.97006	 212.00000	   1.35352	   0.82121	   0.03893	   0.82213	  -2.71436
3259383.01306	 212.00000	   1.07079	   0.82523	   0.03931	   0.82616	  -2.72702
3259384.32706	 212.00000	   0.84734	   0.82775	   0.04052	   0.82874	  -2.80280
3259385.98207	 212.00000	   0.67072	   0.83122	   0.04236	   0.83229	  -2.91755
3259388.07107	 212.00000	   0.53067	   0.83400	   0.04478	   0.83520	  -3.07336
3259390.70807	 212.00000	   0.41976	   0.83830	   0.04934	   0.83975	  -3.36847
3259394.03907	 212.00000	   0.33183	   0.84295	   0.05580	   0.84479	  -3.78750
3259398.24507	 212.00000	   0.26261	   0.84777	   0.06373	   0.85017	  -4.29922
3259403.55308	 212.00000	   0.20791	   0.85386	   0.07165	   0.85686	  -4.79638
3259410.25808	 212.00000	   0.16452	   0.86241	   0.08237	   0.86633	  -5.45560
3259418.73409	 212.00000	   0.13007	   0.87279	   0.09752	   0.87822	  -6.37531
3259429.42409	 212.00000	   0.10309	   0.88201	   0.11632	   0.88965	  -7.51253
3259442.93810	 212.00000	   0.08153	   0.89136	   0.13592	   0.90166	  -8.66978
3259460.03611	 212.00000	   0.06443	   0.90395	   0.15734	   0.91754	  -9.87408
3259481.62312	 212.00000	   0.05102	   0.92222	   0.17594	   0.93885	 -10.80134
3259508.86514	 212.00000	   0.04042	   0.94579	   0.20231	   0.96719	 -12.07375
3259543.36116	 212.00000	   0.03192	   0.97181	   0.23151	   0.99901	 -13.39936
3259586.90819	 212.00000	   0.02528	   1.00259	   0.25976	   1.03570	 -14.52509
3259641.97422	 212.00000	   0.01999	   1.04406	   0.29094	   1.08384	 -15.57115
3273997.79541	 213.00000	20004.45300	   0.37718	  -0.01861	   0.37764	   2.82425
3273997.93841	 213.00000	15829.12600	   0.38404	  -0.00322	   0.38405	   0.47994
3273998.08041	 213.00000	12516.70300	   0.39209	   0.00744	   0.39216	  -1.08742
3273998.22241	 213.00000	9909.44240	   0.39914	   0.01468	   0.39941	  -2.10566
3273998.38641	 213.00000	7835.48000	   0.40551	   0.02227	   0.40612	  -3.14344
3273998.58741	 213.00000	6217.24610	   0.41413	   0.02825	   0.41509	  -3.90247
3273998.82541	 213.00000	4905.29100	   0.41961	   0.03469	   0.42104	  -4.72663
3273999.06441	 213.00000	3881.27370	   0.42591	   0.03722	   0.42754	  -4.99441
3273999.30241	 213.00000	3070.98270	   0.43393	   0.03991	   0.43576	  -5.25453
3273999.54042	 213.00000	2430.77780	   0.43986	   0.04322	   0.44198	  -5.61214
3273999.77842	 213.00000	1923.15370	   0.44797	   0.04611	   0.45034	  -5.87635
3274000.01642	 213.00000	1522.43580	   0.45517	   0.04708	   0.45760	  -5.90572
3274000.25442	 213.00000	1203.84460	   0.46408	   0.05039	   0.46681	  -6.19744
3274000.49342	 213.00000	 952.86591	   0.47062	   0.05204	   0.47349	  -6.30963
3274000.73142	 213.00000	 754.27557	   0.47930	   0.05495	   0.48244	  -6.53985
3274000.96842	 213.00000	 596.71857	   0.48777	   0.05748	   0.49115	  -6.72114
3274001.20642	 213.00000	 471.96338	   0.49568	   0.06135	   0.49946	  -7.05593
3274001.44542	 213.00000	 373.20856	   0.50123	   0.06419	   0.50532	  -7.29830
3274001.68342	 213.00000	 295.47278	   0.51113	   0.06765	   0.51559	  -7.53965
3274001.92242	 213.00000	 233.87738	   0.52181	   0.07030	   0.52653	  -7.67322
3274002.16042	 213.00000	 185.05922	   0.52994	   0.07693	   0.53550	  -8.25985
3274002.39642	 213.00000	 146.35823	   0.54042	   0.08154	   0.54654	  -8.58006
3274002.63342	 213.00000	 115.77804	   0.55298	   0.08857	   0.56003	  -9.09927
3274002.86742	 213.00000	  91.67210	   0.56534	   0.09610	   0.57345	  -9.64715
3274003.11242	 213.00000	  72.51701	   0.57923	   0.10376	   0.58845	 -10.15566
3274003.34142	 213.00000	  57.36816	   0.59593	   0.11111	   0.60620	 -10.56114
3274003.57842	 213.00000	  45.36290	   0.61530	   0.11985	   0.62686	 -11.02242
3274003.81042	 213.00000	  35.93134	   0.63966	   0.12402	   0.65157	 -10.97232
3274004.06042	 213.00000	  28.40909	   0.66424	   0.12739	   0.67634	 -10.85665
3274004.27542	 213.00000	  22.48202	   0.68864	   0.12734	   0.70031	 -10.47646
3274004.54042	 213.00000	  17.79613	   0.71360	   0.12206	   0.72397	  -9.70635
3274004.79242	 213.00000	  14.06813	   0.73606	   0.11404	   0.74484	  -8.80688
3274005.00842	 213.00000	  11.14480	   0.75571	   0.10344	   0.76276	  -7.79404
3274005.27542	 213.00000	   8.81772	   0.77305	   0.09139	   0.77843	  -6.74251
3274005.45442	 213.00000	   6.97545	   0.78610	   0.08055	   0.79022	  -5.85087
3274005.67242	 213.00000	   5.51730	   0.79267	   0.06949	   0.79571	  -5.00980
3274005.94042	 213.00000	   4.36941	   0.80014	   0.06105	   0.80247	  -4.36334
3274006.27542	 213.00000	   3.45686	   0.80681	   0.05209	   0.80849	  -3.69411
3274006.69442	 213.00000	   2.73547	   0.81185	   0.04693	   0.81321	  -3.30831
3274007.21942	 213.00000	   2.16054	   0.81528	   0.04354	   0.81644	  -3.05700
3274007.87842	 213.00000	   1.70952	   0.81844	   0.04117	   0.81948	  -2.87960
3274008.70742	 213.00000	   1.35352	   0.82143	   0.03923	   0.82237	  -2.73420
3274009.75042	 213.00000	   1.07079	   0.82488	   0.03872	   0.82578	  -2.68751
3274011.06442	 213.00000	   0.84734	   0.82749	   0.04010	   0.82846	  -2.77418
3274012.71942	 213.00000	   0.67072	   0.83011	   0.04252	   0.83120	  -2.93222
3274014.80842	 213.00000	   0.53067	   0.83368	   0.04505	   0.83489	  -3.09330
3274017.44543	 213.00000	   0.41976	   0.83743	   0.04907	   0.83887	  -3.35360
3274020.77643	 213.00000	   0.33183	   0.84259	   0.05588	   0.84444	  -3.79461
3274024.98243	 213.00000	   0.26261	   0.84746	   0.06354	   0.84984	  -4.28794
3274030.29043	 213.00000	   0.20791	   0.85310	   0.07218	   0.85615	  -4.83614
3274036.99544	 213.00000	   0.16452	   0.86140	   0.08222	   0.86532	  -5.45201
3274045.47144	 213.00000	   0.13007	   0.87246	   0.09655	   0.87778	  -6.31461
3274056.16145	 213.00000	   0.10309	   0.88279	   0.11523	   0.89028	  -7.43661
3274069.67546	 213.00000	   0.08153	   0.89234	   0.13627	   0.90269	  -8.68233
3274086.77347	 213.00000	   0.06443	   0.90422	   0.15796	   0.91791	  -9.90902
3274108.35948	 213.00000	   0.05102	   0.92198	   0.17678	   0.93877	 -10.85409
3274135.60250	 213.00000	   0.04042	   0.94532	   0.20242	   0.96675	 -12.08588
3274170.09852	 213.00000	   0.03192	   0.97086	   0.23175	   0.99813	 -13.42566
3274213.64554	 213.00000	   0.02528	   1.00070	   0.26150	   1.03430	 -14.64514
3274268.71158	 213.00000	   0.01999	   1.04099	   0.29147	   1.08102	 -15.64198
3288623.15936	 214.00000	20004.45300	   0.37692	  -0.01810	   0.37736	   2.74856
3288623.30236	 214.00000	15829.12600	   0.38444	  -0.00431	   0.38446	   0.64165
3288623.44436	 214.00000	12516.70300	   0.39316	   0.00584	   0.39320	  -0.85174
3288623.58636	 214.00000	9909.44240	   0.39823	   0.01513	   0.39851	  -2.17580
3288623.75036	 214.00000	7835.48000	   0.40497	   0.02235	   0.40559	  -3.15839
3288623.95136	 214.00000	6217.24610	   0.41157	   0.02781	   0.41251	  -3.86525
3288624.18936	 214.00000	4905.29100	   0.41986	   0.03237	   0.42111	  -4.40828
3288624.42836	 214.00000	3881.27370	   0.42636	   0.03709	   0.42797	  -4.97213
3288624.66636	 214.00000	3070.98270	   0.43279	   0.03979	   0.43461	  -5.25274
3288624.90436	 214.00000	2430.77780	   0.44064	   0.04278	   0.44271	  -5.54544
3288625.14236	 214.00000	1923.15370	   0.44835	   0.04589	   0.45069	  -5.84420
3288625.38036	 214.00000	1522.43580	   0.45644	   0.04896	   0.45906	  -6.12184
3288625.61836	 214.00000	1203.84460	   0.46263	   0.04899	   0.46522	  -6.04515
3288625.85736	 214.00000	 952.86591	   0.47105	   0.05178	   0.47388	  -6.27314
3288626.09536	 214.00000	 754.27557	   0.47843	   0.05475	   0.48155	  -6.52868
3288626.33236	 214.00000	 596.71857	   0.48657	   0.05750	   0.48996	  -6.73960
3288626.57036	 214.00000	 471.96338	   0.49476	   0.06051	   0.49845	  -6.97268
3288626.80936	 214.00000	 373.20856	   0.50236	   0.06216	   0.50619	  -7.05387
3288627.04736	 214.00000	 295.47278	   0.51260	   0.06885	   0.51721	  -7.64963
3288627.28636	 214.00000	 233.87738	   0.52057	   0.07272	   0.52563	  -7.95281
3288627.52436	 214.00000	 185.05922	   0.53163	   0.07664	   0.53712	  -8.20374
3288627.76036	 214.00000	 146.35823	   0.54133	   0.08033	   0.54726	  -8.44022
3288627.99736	 214.00000	 115.77804	   0.55305	   0.08794	   0.55999	  -9.03465
3288628.23136	 214.00000	  91.67210	   0.56667	   0.09557	   0.57467	  -9.57350
3288628.47636	 214.00000	  72.51701	   0.57949	   0.10378	   0.58871	 -10.15352
3288628.70536	 214.00000	  57.36816	   0.59868	   0.11269	   0.60919	 -10.66015
3288628.94237	 214.00000	  45.36290	   0.61616	   0.11880	   0.62750	 -10.91289
3288629.17437	 214.00000	  35.93134	   0.63916	   0.12497	   0.65126	 -11.06324
3288629.42537	 214.00000	  28.40909	   0.66261	   0.12923	   0.67509	 -11.03591
3288629.63937	 214.00000	  22.48202	   0.68883	   0.12771	   0.70057	 -10.50309
3288629.90437	 214.00000	  17.79613	   0.71574	   0.12272	   0.72618	  -9.72914
3288630.15637	 214.00000	  14.06813	   0.73743	   0.11344	   0.74611	  -8.74554
3288630.37237	 214.00000	  11.14480	   0.75711	   0.10334	   0.76413	  -7.77217
3288630.64037	 214.00000	   8.81772	   0.77222	   0.09140	   0.77761	  -6.75042
3288630.81837	 214.00000	   6.97545	   0.78633	   0.08078	   0.79047	  -5.86542
3288631.03637	 214.00000	   5.51730	   0.79488	   0.06955	   0.79792	  -5.00015
3288631.30537	 214.00000	   4.36941	   0.80146	   0.06094	   0.80378	  -4.34821
3288631.64037	 214.00000	   3.45686	   0.80727	   0.05463	   0.80911	  -3.87129
3288632.05937	 214.00000	   2.73547	   0.81143	   0.04743	   0.81281	  -3.34559
3288632.58437	 214.00000	   2.16054	   0.81620	   0.04332	   0.81735	  -3.03805
3288633.24337	 214.00000	   1.70952	   0.81925	   0.04071	   0.82027	  -2.84475
3288634.07237	 214.00000	   1.35352	   0.82248	   0.03973	   0.82344	  -2.76523
3288635.11537	 214.00000	   1.07079	   0.82557	   0.03927	   0.82651	  -2.72342
3288636.42937	 214.00000	   0.84734	   0.82934	   0.03908	   0.83026	  -2.69818
3288638.08437	 214.00000	   0.67072	   0.83226	   0.04211	   0.83333	  -2.89634
3288640.17337	 214.00000	   0.53067	   0.83569	   0.04544	   0.83692	  -3.11223
3288642.81037	 214.00000	   0.41976	   0.83858	   0.05101	   0.84013	  -3.48098
3288646.14138	 214.00000	   0.33183	   0.84283	   0.05568	   0.84467	  -3.77995
3288650.34738	 214.00000	   0.26261	   0.84837	   0.06277	   0.85069	  -4.23176
3288655.65538	 214.00000	   0.20791	   0.85486	   0.07243	   0.85793	  -4.84290
3288662.36038	 214.00000	   0.16452	   0.86124	   0.08361	   0.86529	  -5.54495
3288670.83639	 214.00000	   0.13007	   0.86982	   0.09612	   0.87511	  -6.30604
3288681.52640	 214.00000	   0.10309	   0.88085	   0.11093	   0.88781	  -7.17798
3288695.04040	 214.00000	   0.08153	   0.89747	   0.12969	   0.90679	  -8.22289
3288712.13841	 214.00000	   0.06443	   0.91489	   0.15510	   0.92795	  -9.62182
3288733.72543	 214.00000	   0.05102	   0.92936	   0.18396	   0.94740	 -11.19651
3288760.96744	 214.00000	   0.04042	   0.94482	   0.20987	   0.96785	 -12.52374
3288795.46346	 214.00000	   0.03192	   0.96912	   0.23548	   0.99732	 -13.65719
3288839.01049	 214.00000	   0.02528	   1.00148	   0.26524	   1.03601	 -14.83426
3288894.07652	 214.00000	   0.01999	   1.03679	   0.30082	   1.07954	 -16.17967
3303329.80153	 215.00000	20004.45300	   0.37757	  -0.01729	   0.37797	   2.62125
3303329.94453	 215.00000	15829.12600	   0.38441	  -0.00448	   0.38443	   0.66746
3303330.08653	 215.00000	12516.70300	   0.39084	   0.00760	   0.39091	  -1.11466
3303330.22853	 215.00000	9909.44240	   0.39740	   0.01537	   0.39769	  -2.21430
3303330.39253	 215.00000	7835.48000	   0.40583	   0.02417	   0.40655	  -3.40849
3303330.59353	 215.00000	6217.24610	   0.41146	   0.02850	   0.41244	  -3.96190
3303330.83153	 215.00000	4905.29100	   0.41924	   0.03310	   0.42055	  -4.51414
3303331.07053	 215.00000	3881.27370	   0.42613	   0.03826	   0.42784	  -5.13015
3303331.30853	 215.00000	3070.98270	   0.43322	   0.04117	   0.43517	  -5.42919
3303331.54653	 215.00000	2430.77780	   0.44057	   0.04278	   0.44265	  -5.54553
3303331.78453	 215.00000	1923.15370	   0.44713	   0.04485	   0.44937	  -5.72858
3303332.02253	 215.00000	1522.43580	   0.45512	   0.04730	   0.45757	  -5.93291
3303332.26053	 215.00000	1203.84460	   0.46257	   0.05005	   0.46527	  -6.17540
3303332.49954	 215.00000	 952.86591	   0.46995	   0.05394	   0.47304	  -6.54735
3303332.73754	 215.00000	 754.27557	   0.47747	   0.05618	   0.48077	  -6.71072
3303332.97454	 215.00000	 596.71857	   0.48549	   0.05695	   0.48882	  -6.69029
3303333.21254	 215.00000	 471.96338	   0.49354	   0.06030	   0.49721	  -6.96550
3303333.45154	 215.00000	 373.20856	   0.50254	   0.06413	   0.50662	  -7.27244
3303333.68954	 215.00000	 295.47278	   0.51090	   0.06691	   0.51526	  -7.46101
3303333.92854	 215.00000	 233.87738	   0.51972	   0.07249	   0.52475	  -7.94047
3303334.16654	 215.00000	 185.05922	   0.52913	   0.07480	   0.53439	  -8.04650
3303334.40254	 215.00000	 146.35823	   0.53854	   0.08192	   0.54474	  -8.64958
3303334.63954	 215.00000	 115.77804	   0.55120	   0.08764	   0.55812	  -9.03398
3303334.87354	 215.00000	  91.67210	   0.56348	   0.09524	   0.57147	  -9.59333
3303335.11854	 215.00000	  72.51701	   0.57828	   0.10341	   0.58745	 -10.13823
3303335.34754	 215.00000	  57.36816	   0.59692	   0.11209	   0.60735	 -10.63519
3303335.58454	 215.00000	  45.36290	   0.61600	   0.11941	   0.62747	 -10.97014
3303335.81654	 215.00000	  35.93134	   0.63871	   0.12516	   0.65085	 -11.08699
3303336.06754	 215.00000	  28.40909	   0.66300	   0.12859	   0.67536	 -10.97661
3303336.28154	 215.00000	  22.48202	   0.68927	   0.12820	   0.70109	 -10.53625
3303336.54654	 215.00000	  17.79613	   0.71419	   0.12285	   0.72468	  -9.76035
3303336.79854	 215.00000	  14.06813	   0.73677	   0.11362	   0.74548	  -8.76634
3303337.01454	 215.00000	  11.14480	   0.75674	   0.10272	   0.76368	  -7.73028
3303337.28254	 215.00000	   8.81772	   0.77334	   0.09266	   0.77887	  -6.83280
3303337.46054	 215.00000	   6.97545	   0.78575	   0.08013	   0.78982	  -5.82316
3303337.67854	 215.00000	   5.51730	   0.79583	   0.07126	   0.79902	  -5.11690
3303337.94754	 215.00000	   4.36941	   0.80118	   0.06226	   0.80360	  -4.44321
3303338.28254	 215.00000	   3.45686	   0.80895	   0.05299	   0.81069	  -3.74763
3303338.70154	 215.00000	   2.73547	   0.81243	   0.04836	   0.81387	  -3.40647
3303339.22654	 215.00000	   2.16054	   0.81697	   0.04405	   0.81816	  -3.08639
3303339.88554	 215.00000	   1.70952	   0.81942	   0.04117	   0.82045	  -2.87622
3303340.71454	 215.00000	   1.35352	   0.82352	   0.03914	   0.82445	  -2.72124
3303341.75754	 215.00000	   1.07079	   0.82633	   0.03942	   0.82727	  -2.73089
3303343.07154	 215.00000	   0.84734	   0.82899	   0.04003	   0.82995	  -2.76447
3303344.72654	 215.00000	   0.67072	   0.83248	   0.04235	   0.83355	  -2.91253
3303346.81554	 215.00000	   0.53067	   0.83562	   0.04465	   0.83681	  -3.05880
3303349.45255	 215.00000	   0.41976	   0.84027	   0.05007	   0.84177	  -3.41017
3303352.78355	 215.00000	   0.33183	   0.84432	   0.05576	   0.84616	  -3.77839
3303356.98955	 215.00000	   0.26261	   0.84952	   0.06254	   0.85182	  -4.21043
3303362.29755	 215.00000	   0.20791	   0.85663	   0.07162	   0.85962	  -4.77942
3303369.00256	 215.00000	   0.16452	   0.86536	   0.08448	   0.86947	  -5.57568
3303377.47856	 215.00000	   0.13007	   0.87269	   0.10052	   0.87845	  -6.57037
3303388.16857	 215.00000	   0.10309	   0.88017	   0.11685	   0.88789	  -7.56209
3303401.68258	 215.00000	   0.08153	   0.89083	   0.13289	   0.90068	  -8.48436
3303418.78059	 215.00000	   0.06443	   0.90571	   0.15248	   0.91846	  -9.55642
3303440.36760	 215.00000	   0.05102	   0.92591	   0.17600	   0.94249	 -10.76261
3303467.60962	 215.00000	   0.04042	   0.94763	   0.20265	   0.96905	 -12.07077
3303502.10564	 215.00000	   0.03192	   0.97293	   0.22818	   0.99933	 -13.19923
3303545.65266	 215.00000	   0.02528	   1.00956	   0.25796	   1.04199	 -14.33316
3303600.71869	 215.00000	   0.01999	   1.05582	   0.29780	   1.09702	 -15.75158
3317938.29795	 216.00000	20004.45300	   0.37712	  -0.01854	   0.37758	   2.81375
3317938.44095	 216.00000	15829.12600	   0.38465	  -0.00358	   0.38467	   0.53384
3317938.58295	 216.00000	12516.70300	   0.38972	   0.00727	   0.38979	  -1.06862
3317938.72495	 216.00000	9909.44240	   0.40061	   0.01687	   0.40096	  -2.41073
3317938.88895	 216.00000	7835.48000	   0.40511	   0.02237	   0.40573	  -3.16130
3317939.08995	 216.00000	6217.24610	   0.41278	   0.02693	   0.41366	  -3.73282
3317939.32795	 216.00000	4905.29100	   0.41955	   0.03295	   0.42084	  -4.49056
3317939.56695	 216.00000	3881.27370	   0.42607	   0.03575	   0.42757	  -4.79666
3317939.80495	 216.00000	3070.98270	   0.43330	   0.04034	   0.43518	  -5.31840
3317940.04295	 216.00000	2430.77780	   0.44221	   0.04273	   0.44427	  -5.51906
3317940.28095	 216.00000	1923.15370	   0.44804	   0.04582	   0.45038	  -5.83962
3317940.51895	 216.00000	1522.43580	   0.45471	   0.04984	   0.45743	  -6.25472
3317940.75695	 216.00000	1203.84460	   0.46301	   0.05046	   0.46575	  -6.21944
3317940.99595	 216.00000	 952.86591	   0.47146	   0.05277	   0.47440	  -6.38680
3317941.23395	 216.00000	 754.27557	   0.47859	   0.05588	   0.48184	  -6.65971
3317941.47095	 216.00000	 596.71857	   0.48742	   0.05750	   0.49080	  -6.72749
3317941.70895	 216.00000	 471.96338	   0.49555	   0.06027	   0.49920	  -6.93382
3317941.94795	 216.00000	 373.20856	   0.50443	   0.06369	   0.50843	  -7.19580
3317942.18595	 216.00000	 295.47278	   0.51225	   0.06806	   0.51675	  -7.56882
3317942.42495	 216.00000	 233.87738	   0.52230	   0.07185	   0.52721	  -7.83244
3317942.66295	 216.00000	 185.05922	   0.53223	   0.07658	   0.53771	  -8.18822
3317942.89895	 216.00000	 146.35823	   0.54283	   0.08289	   0.54912	  -8.68185
3317943.13595	 216.00000	 115.77804	   0.55360	   0.08936	   0.56076	  -9.16927
3317943.36995	 216.00000	  91.67210	   0.56667	   0.09558	   0.57467	  -9.57367
3317943.61495	 216.00000	  72.51701	   0.58264	   0.10370	   0.59179	 -10.09193
3317943.84395	 216.00000	  57.36816	   0.59913	   0.11159	   0.60943	 -10.55030
3317944.08095	 216.00000	  45.36290	   0.61801	   0.12020	   0.62959	 -11.00625
3317944.31295	 216.00000	  35.93134	   0.64037	   0.12412	   0.65229	 -10.96925
3317944.56395	 216.00000	  28.40909	   0.66531	   0.12818	   0.67755	 -10.90533
3317944.77795	 216.00000	  22.48202	   0.69110	   0.12926	   0.70308	 -10.59361
3317945.04295	 216.00000	  17.79613	   0.71701	   0.12310	   0.72750	  -9.74165
3317945.29495	 216.00000	  14.06813	   0.73907	   0.11405	   0.74782	  -8.77239
3317945.51095	 216.00000	  11.14480	   0.75795	   0.10430	   0.76509	  -7.83499
3317945.77895	 216.00000	   8.81772	   0.77614	   0.09204	   0.78157	  -6.76308
3317945.95695	 216.00000	   6.97545	   0.78800	   0.08131	   0.79218	  -5.89124
3317946.17495	 216.00000	   5.51730	   0.79726	   0.07156	   0.80047	  -5.12930
3317946.44396	 216.00000	   4.36941	   0.80428	   0.06139	   0.80662	  -4.36501
3317946.77896	 216.00000	   3.45686	   0.81067	   0.05406	   0.81247	  -3.81485
3317947.19796	 216.00000	   2.73547	   0.81603	   0.04802	   0.81744	  -3.36798
3317947.72296	 216.00000	   2.16054	   0.81946	   0.04475	   0.82068	  -3.12572
3317948.38196	 216.00000	   1.70952	   0.82220	   0.04090	   0.82322	  -2.84767
3317949.21096	 216.00000	   1.35352	   0.82598	   0.03955	   0.82693	  -2.74113
3317950.25396	 216.00000	   1.07079	   0.82894	   0.03957	   0.82988	  -2.73279
3317951.56796	 216.00000	   0.84734	   0.83147	   0.03978	   0.83242	  -2.73906
3317953.22296	 216.00000	   0.67072	   0.83407	   0.04143	   0.83510	  -2.84377
3317955.31196	 216.00000	   0.53067	   0.83810	   0.04525	   0.83932	  -3.09073
3317957.94896	 216.00000	   0.41976	   0.84198	   0.04987	   0.84346	  -3.38941
3317961.27996	 216.00000	   0.33183	   0.84627	   0.05621	   0.84813	  -3.80011
3317965.48597	 216.00000	   0.26261	   0.85117	   0.06317	   0.85351	  -4.24468
3317970.79397	 216.00000	   0.20791	   0.85871	   0.07178	   0.86171	  -4.77823
3317977.49897	 216.00000	   0.16452	   0.86757	   0.08438	   0.87166	  -5.55491
3317985.97498	 216.00000	   0.13007	   0.87521	   0.10054	   0.88096	  -6.55337
3317996.66498	 216.00000	   0.10309	   0.88233	   0.11658	   0.89000	  -7.52702
3318010.17899	 216.00000	   0.08153	   0.89285	   0.13355	   0.90278	  -8.50713
3318027.27700	 216.00000	   0.06443	   0.90789	   0.15308	   0.92070	  -9.57052
3318048.86302	 216.00000	   0.05102	   0.92815	   0.17595	   0.94468	 -10.73443
3318076.10603	 216.00000	   0.04042	   0.94998	   0.20348	   0.97152	 -12.08950
3318110.60205	 216.00000	   0.03192	   0.97557	   0.22884	   1.00205	 -13.20108
3318154.14908	 216.00000	   0.02528	   1.01257	   0.25781	   1.04488	 -14.28442
3318209.21511	 216.00000	   0.01999	   1.05821	   0.29794	   1.09935	 -15.72445
3332538.40090	 217.00000	20004.45300	   0.37678	  -0.01791	   0.37721	   2.72135
3332538.54390	 217.00000	15829.12600	   0.38448	  -0.00376	   0.38449	   0.55977
3332538.68590	 217.00000	12516.70300	   0.39141	   0.00601	   0.39146	  -0.87983
3332538.82790	 217.00000	9909.44240	   0.39853	   0.01600	   0.39886	  -2.29911
3332538.99190	 217.00000	7835.48000	   0.40718	   0.02384	   0.40787	  -3.35102
3332539.19290	 217.00000	6217.24610	   0.41289	   0.02942	   0.41394	  -4.07563
3332539.43090	 217.00000	4905.29100	   0.41993	   0.03186	   0.42113	  -4.33882
3332539.66890	 217.00000	3881.27370	   0.42586	   0.03639	   0.42741	  -4.88463
3332539.90690	 217.00000	3070.98270	   0.43170	   0.04041	   0.43359	  -5.34774
3332540.14591	 217.00000	2430.77780	   0.44222	   0.04249	   0.44426	  -5.48869
3332540.38391	 217.00000	1923.15370	   0.44857	   0.04791	   0.45112	  -6.09634
3332540.62191	 217.00000	1522.43580	   0.45568	   0.04806	   0.45821	  -6.02035
3332540.85991	 217.00000	1203.84460	   0.46277	   0.05068	   0.46554	  -6.24996
3332541.09891	 217.00000	 952.86591	   0.47105	   0.05371	   0.47411	  -6.50535
3332541.33691	 217.00000	 754.27557	   0.48053	   0.05722	   0.48393	  -6.79106
3332541.57391	 217.00000	 596.71857	   0.48851	   0.05695	   0.49182	  -6.64974
3332541.81191	 217.00000	 471.96338	   0.49533	   0.06227	   0.49923	  -7.16565
3332542.05091	 217.00000	 373.20856	   0.50316	   0.06486	   0.50733	  -7.34573
3332542.28791	 217.00000	 295.47278	   0.51355	   0.06733	   0.51795	  -7.46893
3332542.52791	 217.00000	 233.87738	   0.52230	   0.07256	   0.52732	  -7.90953
3332542.76591	 217.00000	 185.05922	   0.53189	   0.07822	   0.53761	  -8.36564
3332543.00191	 217.00000	 146.35823	   0.54190	   0.08190	   0.54806	  -8.59389
3332543.23791	 217.00000	 115.77804	   0.55248	   0.09001	   0.55976	  -9.25287
3332543.47291	 217.00000	  91.67210	   0.56742	   0.09602	   0.57548	  -9.60469
3332543.71791	 217.00000	  72.51701	   0.58168	   0.10317	   0.59076	 -10.05815
3332543.94691	 217.00000	  57.36816	   0.59831	   0.11123	   0.60856	 -10.53113
3332544.18391	 217.00000	  45.36290	   0.61731	   0.11932	   0.62874	 -10.93952
3332544.41591	 217.00000	  35.93134	   0.64057	   0.12577	   0.65280	 -11.10786
3332544.66691	 217.00000	  28.40909	   0.66646	   0.12903	   0.67884	 -10.95684
3332544.88091	 217.00000	  22.48202	   0.69033	   0.12906	   0.70229	 -10.58904
3332545.14591	 217.00000	  17.79613	   0.71645	   0.12449	   0.72718	  -9.85732
3332545.39791	 217.00000	  14.06813	   0.74002	   0.11566	   0.74900	  -8.88309
3332545.61391	 217.00000	  11.14480	   0.75847	   0.10444	   0.76563	  -7.84000
3332545.88191	 217.00000	   8.81772	   0.77481	   0.09151	   0.78020	  -6.73574
3332546.05991	 217.00000	   6.97545	   0.78701	   0.08099	   0.79117	  -5.87551
3332546.27791	 217.00000	   5.51730	   0.79659	   0.07156	   0.79980	  -5.13307
3332546.54691	 217.00000	   4.36941	   0.80337	   0.06178	   0.80574	  -4.39765
3332546.88191	 217.00000	   3.45686	   0.81000	   0.05465	   0.81184	  -3.85981
3332547.30091	 217.00000	   2.73547	   0.81583	   0.04891	   0.81729	  -3.43099
3332547.82591	 217.00000	   2.16054	   0.81884	   0.04416	   0.82003	  -3.08715
3332548.48491	 217.00000	   1.70952	   0.82165	   0.04170	   0.82271	  -2.90547
3332549.31391	 217.00000	   1.35352	   0.82559	   0.03919	   0.82652	  -2.71761
3332550.35691	 217.00000	   1.07079	   0.82819	   0.03936	   0.82913	  -2.72102
3332551.67091	 217.00000	   0.84734	   0.83137	   0.04041	   0.83235	  -2.78266
3332553.32591	 217.00000	   0.67072	   0.83409	   0.04205	   0.83514	  -2.88632
3332555.41491	 217.00000	   0.53067	   0.83761	   0.04490	   0.83881	  -3.06827
3332558.05192	 217.00000	   0.41976	   0.84235	   0.04986	   0.84383	  -3.38772
3332561.38292	 217.00000	   0.33183	   0.84642	   0.05589	   0.84827	  -3.77792
3332565.58892	 217.00000	   0.26261	   0.85123	   0.06369	   0.85361	  -4.27888
3332570.89692	 217.00000	   0.20791	   0.85828	   0.07130	   0.86123	  -4.74896
3332577.60193	 217.00000	   0.16452	   0.86723	   0.08365	   0.87125	  -5.50977
3332586.07793	 217.00000	   0.13007	   0.87634	   0.09974	   0.88200	  -6.49326
3332596.76794	 217.00000	   0.10309	   0.88419	   0.11711	   0.89192	  -7.54490
3332610.28195	 217.00000	   0.08153	   0.89345	   0.13492	   0.90358	  -8.58742
3332627.37996	 217.00000	   0.06443	   0.90694	   0.15479	   0.92005	  -9.68582
3332648.96597	 217.00000	   0.05102	   0.92781	   0.17635	   0.94442	 -10.76197
3332676.20899	 217.00000	   0.04042	   0.95005	   0.20368	   0.97163	 -12.10051
3332710.70501	 217.00000	   0.03192	   0.97490	   0.23127	   1.00196	 -13.34543
3332754.25203	 217.00000	   0.02528	   1.00910	   0.25839	   1.04166	 -14.36279
3332809.31807	 217.00000	   0.01999	   1.05563	   0.29368	   1.09572	 -15.54684
3347131.97021	 218.00000	20004.45300	   0.37755	  -0.01806	   0.37798	   2.73806
3347132.11321	 218.00000	15829.12600	   0.38531	  -0.00520	   0.38534	   0.77298
3347132.25521	 218.00000	12516.70300	   0.39120	   0.00691	   0.39126	  -1.01156
3347132.39721	 218.00000	9909.44240	   0.39831	   0.01510	   0.39859	  -2.17111
3347132.56121	 218.00000	7835.48000	   0.40647	   0.02293	   0.40711	  -3.22878
