Repository: kbm2110/Battery_Diagnostics_Thesis

# Battery_Diagnostics_Thesis
 Data-driven battery diagnostics using EIS

**Author:** Bala Manikanta Yaswanth Kanagarla
**Institution:** Technische Hochschule Ingolstadt (THI)
**Supervisor:** Prof. Dr. H.-G. Schweiger

## Overview

This project implements a machine learning framework for 
non-invasive State of Health (SoH) estimation of lithium-ion 
batteries using Electrochemical Impedance Spectroscopy (EIS).

Eight physically interpretable features are extracted from 
impedance spectra and used to train six ML models under a 
strict cell-level train-test split. The stacking ensemble 
achieves R² = 0.9122 and RMSE = 0.0234 on completely unseen 
cells.

---

File: data/EIS/EIS_state_III_35C01.txt (part 27 of 39)
time/s	           cycle number	freq/Hz	           Re(Z)/Ohm	  -Im(Z)/Ohm	   |Z|/Ohm	   Phase(Z)/deg 10194.00151	   1.00000	20004.45300	   0.29797	  -0.02827	   0.29930	   5.42007
3196628.41567	 218.00000	3881.27370	   0.34737	   0.04303	   0.35003	  -7.06184
3196628.65368	 218.00000	3070.98270	   0.35337	   0.04747	   0.35654	  -7.65133
3196628.89168	 218.00000	2430.77780	   0.36445	   0.05192	   0.36813	  -8.10716
3196629.12968	 218.00000	1923.15370	   0.37188	   0.05443	   0.37585	  -8.32728
3196629.36768	 218.00000	1522.43580	   0.38015	   0.05722	   0.38443	  -8.56052
3196629.60568	 218.00000	1203.84460	   0.38793	   0.06199	   0.39285	  -9.07893
3196629.84468	 218.00000	 952.86591	   0.39773	   0.06433	   0.40290	  -9.18808
3196630.08268	 218.00000	 754.27557	   0.40830	   0.06732	   0.41382	  -9.36325
3196630.31968	 218.00000	 596.71857	   0.41818	   0.07116	   0.42419	  -9.65703
3196630.55768	 218.00000	 471.96338	   0.42675	   0.07490	   0.43327	  -9.95415
3196630.79668	 218.00000	 373.20856	   0.43951	   0.07996	   0.44672	 -10.31084
3196631.03468	 218.00000	 295.47278	   0.45145	   0.08491	   0.45936	 -10.65242
3196631.27368	 218.00000	 233.87738	   0.46206	   0.08697	   0.47017	 -10.65999
3196631.51168	 218.00000	 185.05922	   0.47480	   0.09400	   0.48401	 -11.19884
3196631.74768	 218.00000	 146.35823	   0.48667	   0.09844	   0.49653	 -11.43523
3196631.98468	 218.00000	 115.77804	   0.50065	   0.10500	   0.51154	 -11.84483
3196632.21868	 218.00000	  91.67210	   0.51592	   0.11200	   0.52794	 -12.24832
3196632.46368	 218.00000	  72.51701	   0.53107	   0.12142	   0.54477	 -12.87830
3196632.69268	 218.00000	  57.36816	   0.55043	   0.13013	   0.56560	 -13.30146
3196632.92968	 218.00000	  45.36290	   0.57072	   0.14165	   0.58804	 -13.93900
3196633.16168	 218.00000	  35.93134	   0.59367	   0.15391	   0.61330	 -14.53421
3196633.41168	 218.00000	  28.40909	   0.62230	   0.16099	   0.64279	 -14.50415
3196633.62668	 218.00000	  22.48202	   0.65360	   0.16644	   0.67446	 -14.28686
3196633.89168	 218.00000	  17.79613	   0.68650	   0.16910	   0.70702	 -13.83756
3196634.14368	 218.00000	  14.06813	   0.72287	   0.16423	   0.74129	 -12.79970
3196634.35968	 218.00000	  11.14480	   0.75274	   0.15429	   0.76839	 -11.58345
3196634.62768	 218.00000	   8.81772	   0.78139	   0.14130	   0.79407	 -10.25031
3196634.80568	 218.00000	   6.97545	   0.80645	   0.12912	   0.81672	  -9.09629
3196635.02368	 218.00000	   5.51730	   0.81913	   0.11356	   0.82696	  -7.89319
3196635.29268	 218.00000	   4.36941	   0.83152	   0.09703	   0.83717	  -6.65595
3196635.62668	 218.00000	   3.45686	   0.84493	   0.08269	   0.84896	  -5.58977
3196636.04568	 218.00000	   2.73547	   0.85830	   0.07568	   0.86163	  -5.03881
3196636.57068	 218.00000	   2.16054	   0.86634	   0.07294	   0.86941	  -4.81258
3196637.22968	 218.00000	   1.70952	   0.86819	   0.07167	   0.87115	  -4.71928
3196638.05868	 218.00000	   1.35352	   0.86662	   0.06742	   0.86924	  -4.44847
3196639.10168	 218.00000	   1.07079	   0.86524	   0.05953	   0.86729	  -3.93554
3196640.41568	 218.00000	   0.84734	   0.86939	   0.04926	   0.87078	  -3.24289
3196642.07068	 218.00000	   0.67072	   0.88067	   0.04119	   0.88164	  -2.67767
3196644.15968	 218.00000	   0.53067	   0.89989	   0.03716	   0.90066	  -2.36455
3196646.79669	 218.00000	   0.41976	   0.92449	   0.04800	   0.92574	  -2.97239
3196650.12769	 218.00000	   0.33183	   0.94318	   0.07681	   0.94631	  -4.65548
3196654.33369	 218.00000	   0.26261	   0.94297	   0.11506	   0.94996	  -6.95692
3196659.64169	 218.00000	   0.20791	   0.91986	   0.14984	   0.93198	  -9.25173
3196666.34670	 218.00000	   0.16452	   0.87999	   0.16164	   0.89471	 -10.40820
3196674.82270	 218.00000	   0.13007	   0.83994	   0.14014	   0.85155	  -9.47201
3196685.51271	 218.00000	   0.10309	   0.82786	   0.08656	   0.83238	  -5.96925
3196699.02672	 218.00000	   0.08153	   0.87057	   0.01759	   0.87075	  -1.15761
3196716.12473	 218.00000	   0.06443	   0.96859	  -0.02864	   0.96902	   1.69393
3196737.71074	 218.00000	   0.05102	   1.15452	  -0.01232	   1.15459	   0.61146
3196764.95376	 218.00000	   0.04042	   1.35458	   0.13751	   1.36154	  -5.79637
3196799.44978	 218.00000	   0.03192	   1.46973	   0.43944	   1.53402	 -16.64643
3196842.99680	 218.00000	   0.02528	   1.38533	   0.82148	   1.61058	 -30.66752
3196898.06284	 218.00000	   0.01999	   1.03565	   1.11827	   1.52417	 -47.19664
3210424.33850	 219.00000	20004.45300	   0.29009	  -0.01407	   0.29043	   2.77721
3210424.48150	 219.00000	15829.12600	   0.29932	  -0.00130	   0.29932	   0.24915
3210424.62350	 219.00000	12516.70300	   0.30531	   0.01138	   0.30553	  -2.13552
3210424.76550	 219.00000	9909.44240	   0.31604	   0.01992	   0.31667	  -3.60579
3210424.92950	 219.00000	7835.48000	   0.32279	   0.02661	   0.32388	  -4.71223
3210425.13050	 219.00000	6217.24610	   0.33052	   0.03310	   0.33217	  -5.71884
3210425.36850	 219.00000	4905.29100	   0.33812	   0.03926	   0.34039	  -6.62245
3210425.60650	 219.00000	3881.27370	   0.34757	   0.04377	   0.35032	  -7.17777
3210425.84450	 219.00000	3070.98270	   0.35573	   0.04702	   0.35882	  -7.52947
3210426.08250	 219.00000	2430.77780	   0.36365	   0.05138	   0.36727	  -8.04173
3210426.32150	 219.00000	1923.15370	   0.37197	   0.05453	   0.37595	  -8.34030
3210426.55950	 219.00000	1522.43580	   0.38273	   0.05657	   0.38689	  -8.40850
3210426.79750	 219.00000	1203.84460	   0.38991	   0.06177	   0.39477	  -9.00174
3210427.03550	 219.00000	 952.86591	   0.39952	   0.06387	   0.40459	  -9.08255
3210427.27450	 219.00000	 754.27557	   0.40960	   0.06658	   0.41498	  -9.23204
3210427.51150	 219.00000	 596.71857	   0.41912	   0.07224	   0.42530	  -9.78017
3210427.74950	 219.00000	 471.96338	   0.42902	   0.07517	   0.43556	  -9.93811
3210427.98850	 219.00000	 373.20856	   0.44137	   0.07940	   0.44845	 -10.19822
3210428.22550	 219.00000	 295.47278	   0.45076	   0.08310	   0.45836	 -10.44510
3210428.46550	 219.00000	 233.87738	   0.46259	   0.08769	   0.47083	 -10.73385
3210428.70350	 219.00000	 185.05922	   0.47568	   0.09295	   0.48468	 -11.05708
3210428.93950	 219.00000	 146.35823	   0.48767	   0.09824	   0.49747	 -11.38925
3210429.17550	 219.00000	 115.77804	   0.50198	   0.10586	   0.51302	 -11.90839
3210429.41050	 219.00000	  91.67210	   0.51667	   0.11346	   0.52898	 -12.38532
3210429.65550	 219.00000	  72.51701	   0.53161	   0.12177	   0.54538	 -12.90107
3210429.88450	 219.00000	  57.36816	   0.55100	   0.13195	   0.56658	 -13.46745
3210430.12150	 219.00000	  45.36290	   0.57185	   0.14240	   0.58931	 -13.98294
3210430.35350	 219.00000	  35.93134	   0.59485	   0.15375	   0.61440	 -14.49176
3210430.60350	 219.00000	  28.40909	   0.62436	   0.16083	   0.64475	 -14.44455
3210430.81850	 219.00000	  22.48202	   0.65580	   0.16662	   0.67663	 -14.25551
3210431.08350	 219.00000	  17.79613	   0.68824	   0.16997	   0.70892	 -13.87210
3210431.33550	 219.00000	  14.06813	   0.72567	   0.16642	   0.74451	 -12.91629
3210431.55150	 219.00000	  11.14480	   0.75461	   0.15675	   0.77072	 -11.73459
3210431.81850	 219.00000	   8.81772	   0.78575	   0.14197	   0.79847	 -10.24216
3210431.99750	 219.00000	   6.97545	   0.80761	   0.13101	   0.81816	  -9.21444
3210432.21550	 219.00000	   5.51730	   0.82219	   0.11472	   0.83016	  -7.94337
3210432.48450	 219.00000	   4.36941	   0.83498	   0.09860	   0.84078	  -6.73498
3210432.81950	 219.00000	   3.45686	   0.85119	   0.08436	   0.85536	  -5.66020
3210433.23850	 219.00000	   2.73547	   0.86273	   0.07808	   0.86626	  -5.17128
3210433.76350	 219.00000	   2.16054	   0.86910	   0.07470	   0.87230	  -4.91263
3210434.42250	 219.00000	   1.70952	   0.86965	   0.07211	   0.87263	  -4.73981
3210435.25150	 219.00000	   1.35352	   0.86853	   0.06582	   0.87102	  -4.33393
3210436.29450	 219.00000	   1.07079	   0.87018	   0.05615	   0.87199	  -3.69227
3210437.60850	 219.00000	   0.84734	   0.87739	   0.04678	   0.87864	  -3.05172
3210439.26351	 219.00000	   0.67072	   0.89078	   0.03999	   0.89167	  -2.57024
3210441.35251	 219.00000	   0.53067	   0.91147	   0.04212	   0.91244	  -2.64584
3210443.98951	 219.00000	   0.41976	   0.93251	   0.05865	   0.93436	  -3.59892
3210447.32051	 219.00000	   0.33183	   0.94262	   0.08999	   0.94691	  -5.45324
3210451.52651	 219.00000	   0.26261	   0.93221	   0.12428	   0.94045	  -7.59389
3210456.83452	 219.00000	   0.20791	   0.90240	   0.14620	   0.91416	  -9.20258
3210463.53952	 219.00000	   0.16452	   0.86551	   0.14259	   0.87718	  -9.35534
3210472.01552	 219.00000	   0.13007	   0.84150	   0.10740	   0.84832	  -7.27330
3210482.70553	 219.00000	   0.10309	   0.85287	   0.05047	   0.85436	  -3.38635
3210496.21954	 219.00000	   0.08153	   0.92419	  -0.00359	   0.92419	   0.22226
3210513.31755	 219.00000	   0.06443	   1.04173	  -0.01888	   1.04190	   1.03809
3210534.90356	 219.00000	   0.05102	   1.22074	   0.05142	   1.22183	  -2.41215
3210562.14658	 219.00000	   0.04042	   1.37121	   0.25632	   1.39496	 -10.58796
3210596.64260	 219.00000	   0.03192	   1.38838	   0.57211	   1.50164	 -22.39510
3210640.18963	 219.00000	   0.02528	   1.19461	   0.88867	   1.48890	 -36.64542
3210695.25466	 219.00000	   0.01999	   0.78505	   1.03722	   1.30082	 -52.87886
3224221.30612	 220.00000	20004.45300	   0.28987	  -0.01579	   0.29030	   3.11796
3224221.44912	 220.00000	15829.12600	   0.30040	  -0.00005	   0.30040	   0.00953
3224221.59112	 220.00000	12516.70300	   0.30725	   0.01278	   0.30751	  -2.38251
3224221.73312	 220.00000	9909.44240	   0.31508	   0.02132	   0.31580	  -3.87027
3224221.89712	 220.00000	7835.48000	   0.32308	   0.02795	   0.32428	  -4.94483
3224222.09812	 220.00000	6217.24610	   0.33162	   0.03398	   0.33336	  -5.84986
3224222.33612	 220.00000	4905.29100	   0.33940	   0.03909	   0.34165	  -6.57004
3224222.57512	 220.00000	3881.27370	   0.34647	   0.04395	   0.34924	  -7.22888
3224222.81312	 220.00000	3070.98270	   0.35506	   0.04776	   0.35825	  -7.66063
3224223.05112	 220.00000	2430.77780	   0.36330	   0.05169	   0.36696	  -8.09810
3224223.28912	 220.00000	1923.15370	   0.37235	   0.05490	   0.37638	  -8.38747
3224223.52712	 220.00000	1522.43580	   0.38099	   0.05738	   0.38529	  -8.56455
3224223.76512	 220.00000	1203.84460	   0.39165	   0.06159	   0.39646	  -8.93736
3224224.00412	 220.00000	 952.86591	   0.39878	   0.06471	   0.40399	  -9.21662
3224224.24212	 220.00000	 754.27557	   0.40915	   0.06737	   0.41466	  -9.35014
3224224.47912	 220.00000	 596.71857	   0.41846	   0.07077	   0.42441	  -9.59902
3224224.71712	 220.00000	 471.96338	   0.42864	   0.07419	   0.43501	  -9.81987
3224224.95612	 220.00000	 373.20856	   0.44089	   0.07836	   0.44780	 -10.07835
3224225.19312	 220.00000	 295.47278	   0.45082	   0.08511	   0.45879	 -10.69054
3224225.43312	 220.00000	 233.87738	   0.46309	   0.08838	   0.47145	 -10.80439
3224225.67112	 220.00000	 185.05922	   0.47598	   0.09395	   0.48516	 -11.16572
3224225.90712	 220.00000	 146.35823	   0.48912	   0.09893	   0.49903	 -11.43478
3224226.14312	 220.00000	 115.77804	   0.50188	   0.10425	   0.51260	 -11.73476
3224226.37812	 220.00000	  91.67210	   0.51652	   0.11283	   0.52870	 -12.32206
3224226.62312	 220.00000	  72.51701	   0.53279	   0.12210	   0.54660	 -12.90764
3224226.85212	 220.00000	  57.36816	   0.55137	   0.13287	   0.56715	 -13.54842
3224227.08912	 220.00000	  45.36290	   0.57331	   0.14230	   0.59071	 -13.93961
3224227.32112	 220.00000	  35.93134	   0.59462	   0.15373	   0.61417	 -14.49577
3224227.57112	 220.00000	  28.40909	   0.62411	   0.16184	   0.64475	 -14.53751
3224227.78612	 220.00000	  22.48202	   0.65582	   0.16811	   0.67702	 -14.37715
3224228.05112	 220.00000	  17.79613	   0.68968	   0.16999	   0.71032	 -13.84597
3224228.30312	 220.00000	  14.06813	   0.72560	   0.16531	   0.74419	 -12.83436
3224228.51912	 220.00000	  11.14480	   0.75519	   0.15663	   0.77127	 -11.71709
3224228.78612	 220.00000	   8.81772	   0.78561	   0.14329	   0.79858	 -10.33687
3224228.96512	 220.00000	   6.97545	   0.80721	   0.13121	   0.81780	  -9.23289
3224229.18312	 220.00000	   5.51730	   0.82384	   0.11509	   0.83184	  -7.95304
3224229.45212	 220.00000	   4.36941	   0.83600	   0.09752	   0.84167	  -6.65322
3224229.78712	 220.00000	   3.45686	   0.85176	   0.08436	   0.85592	  -5.65652
3224230.20612	 220.00000	   2.73547	   0.86394	   0.07812	   0.86746	  -5.16711
3224230.73112	 220.00000	   2.16054	   0.87051	   0.07603	   0.87382	  -4.99183
3224231.39012	 220.00000	   1.70952	   0.87041	   0.07219	   0.87340	  -4.74087
3224232.21912	 220.00000	   1.35352	   0.86983	   0.06478	   0.87224	  -4.25902
3224233.26212	 220.00000	   1.07079	   0.87155	   0.05587	   0.87334	  -3.66813
3224234.57612	 220.00000	   0.84734	   0.87917	   0.04576	   0.88037	  -2.97978
3224236.23113	 220.00000	   0.67072	   0.89329	   0.03993	   0.89419	  -2.55916
3224238.32013	 220.00000	   0.53067	   0.91422	   0.04283	   0.91522	  -2.68247
3224240.95713	 220.00000	   0.41976	   0.93461	   0.06011	   0.93654	  -3.67992
3224244.28813	 220.00000	   0.33183	   0.94362	   0.09188	   0.94808	  -5.56109
3224248.49413	 220.00000	   0.26261	   0.93139	   0.12496	   0.93973	  -7.64133
3224253.80214	 220.00000	   0.20791	   0.90128	   0.14550	   0.91295	  -9.17033
3224260.50714	 220.00000	   0.16452	   0.86537	   0.13906	   0.87647	  -9.12897
3224268.98314	 220.00000	   0.13007	   0.84276	   0.10279	   0.84901	  -6.95378
3224279.67315	 220.00000	   0.10309	   0.85828	   0.04630	   0.85952	  -3.08757
3224293.18716	 220.00000	   0.08153	   0.93472	  -0.00331	   0.93473	   0.20260
3224310.28517	 220.00000	   0.06443	   1.05466	  -0.01426	   1.05475	   0.77463
3224331.87118	 220.00000	   0.05102	   1.23120	   0.06586	   1.23296	  -3.06213
3224359.11420	 220.00000	   0.04042	   1.36965	   0.27897	   1.39777	 -11.51261
3224393.61022	 220.00000	   0.03192	   1.37146	   0.59003	   1.49300	 -23.27839
3224437.15724	 220.00000	   0.02528	   1.16687	   0.89296	   1.46934	 -37.42561
3224492.22228	 220.00000	   0.01999	   0.75091	   1.01759	   1.26466	 -53.57521
3238015.83752	 221.00000	20004.45300	   0.29006	  -0.01526	   0.29046	   3.01194
3238015.98052	 221.00000	15829.12600	   0.29913	   0.00050	   0.29913	  -0.09649
3238016.12252	 221.00000	12516.70300	   0.30859	   0.01127	   0.30880	  -2.09131
3238016.26452	 221.00000	9909.44240	   0.31667	   0.01958	   0.31728	  -3.53808
3238016.42852	 221.00000	7835.48000	   0.32416	   0.02831	   0.32539	  -4.99178
3238016.62952	 221.00000	6217.24610	   0.33138	   0.03528	   0.33325	  -6.07720
3238016.86752	 221.00000	4905.29100	   0.34021	   0.03919	   0.34246	  -6.57198
3238017.10652	 221.00000	3881.27370	   0.34711	   0.04291	   0.34975	  -7.04699
3238017.34452	 221.00000	3070.98270	   0.35587	   0.04817	   0.35911	  -7.70813
3238017.58252	 221.00000	2430.77780	   0.36419	   0.04997	   0.36760	  -7.81348
3238017.82052	 221.00000	1923.15370	   0.37395	   0.05418	   0.37786	  -8.24454
3238018.05852	 221.00000	1522.43580	   0.38009	   0.05816	   0.38451	  -8.69924
3238018.29652	 221.00000	1203.84460	   0.38980	   0.06105	   0.39455	  -8.90093
3238018.53552	 221.00000	 952.86591	   0.39935	   0.06625	   0.40481	  -9.41892
3238018.77352	 221.00000	 754.27557	   0.40938	   0.06778	   0.41495	  -9.40121
3238019.01052	 221.00000	 596.71857	   0.41867	   0.07239	   0.42488	  -9.80910
3238019.24852	 221.00000	 471.96338	   0.43020	   0.07623	   0.43690	 -10.04833
3238019.48752	 221.00000	 373.20856	   0.44056	   0.07953	   0.44768	 -10.23276
3238019.72552	 221.00000	 295.47278	   0.45192	   0.08433	   0.45972	 -10.57055
3238019.96452	 221.00000	 233.87738	   0.46350	   0.08891	   0.47195	 -10.85828
3238020.20252	 221.00000	 185.05922	   0.47591	   0.09320	   0.48495	 -11.07995
3238020.43852	 221.00000	 146.35823	   0.48923	   0.09823	   0.49900	 -11.35322
3238020.67452	 221.00000	 115.77804	   0.50155	   0.10601	   0.51264	 -11.93478
3238020.90952	 221.00000	  91.67210	   0.51668	   0.11385	   0.52908	 -12.42625
3238021.15452	 221.00000	  72.51701	   0.53292	   0.12212	   0.54673	 -12.90702
3238021.38352	 221.00000	  57.36816	   0.55142	   0.13149	   0.56688	 -13.41258
3238021.62052	 221.00000	  45.36290	   0.57132	   0.14326	   0.58901	 -14.07667
3238021.85252	 221.00000	  35.93134	   0.59546	   0.15192	   0.61453	 -14.31297
3238022.10252	 221.00000	  28.40909	   0.62364	   0.16146	   0.64420	 -14.51542
3238022.31752	 221.00000	  22.48202	   0.65549	   0.16869	   0.67685	 -14.43220
3238022.58252	 221.00000	  17.79613	   0.68959	   0.17059	   0.71037	 -13.89450
3238022.83452	 221.00000	  14.06813	   0.72472	   0.16725	   0.74377	 -12.99554
3238023.05052	 221.00000	  11.14480	   0.75528	   0.15768	   0.77157	 -11.79258
3238023.31752	 221.00000	   8.81772	   0.78444	   0.14270	   0.79731	 -10.31015
3238023.49652	 221.00000	   6.97545	   0.80942	   0.13189	   0.82010	  -9.25439
3238023.71452	 221.00000	   5.51730	   0.82416	   0.11477	   0.83211	  -7.92770
3238023.98352	 221.00000	   4.36941	   0.83657	   0.09893	   0.84240	  -6.74427
3238024.31852	 221.00000	   3.45686	   0.85165	   0.08505	   0.85589	  -5.70303
3238024.73752	 221.00000	   2.73547	   0.86463	   0.07708	   0.86806	  -5.09412
3238025.26252	 221.00000	   2.16054	   0.87221	   0.07449	   0.87539	  -4.88171
3238025.92152	 221.00000	   1.70952	   0.87369	   0.07242	   0.87669	  -4.73853
3238026.75052	 221.00000	   1.35352	   0.87294	   0.06756	   0.87555	  -4.42561
3238027.79352	 221.00000	   1.07079	   0.87253	   0.05896	   0.87452	  -3.86549
3238029.10753	 221.00000	   0.84734	   0.87685	   0.04850	   0.87819	  -3.16613
3238030.76253	 221.00000	   0.67072	   0.88924	   0.04098	   0.89019	  -2.63842
3238032.85153	 221.00000	   0.53067	   0.90987	   0.03933	   0.91072	  -2.47543
3238035.48853	 221.00000	   0.41976	   0.93314	   0.05281	   0.93463	  -3.23928
3238038.81953	 221.00000	   0.33183	   0.94822	   0.08269	   0.95182	  -4.98363
3238043.02553	 221.00000	   0.26261	   0.94372	   0.11959	   0.95127	  -7.22212
3238048.33354	 221.00000	   0.20791	   0.91711	   0.14959	   0.92923	  -9.26406
3238055.03854	 221.00000	   0.16452	   0.87796	   0.15535	   0.89160	 -10.03411
3238063.51455	 221.00000	   0.13007	   0.84419	   0.12739	   0.85375	  -8.58121
3238074.20455	 221.00000	   0.10309	   0.84157	   0.07203	   0.84465	  -4.89210
3238087.71856	 221.00000	   0.08153	   0.89652	   0.00775	   0.89656	  -0.49523
3238104.81657	 221.00000	   0.06443	   1.00536	  -0.02649	   1.00571	   1.50923
3238126.40258	 221.00000	   0.05102	   1.19156	   0.01431	   1.19165	  -0.68809
3238153.64560	 221.00000	   0.04042	   1.37194	   0.19031	   1.38508	  -7.89756
3238188.14162	 221.00000	   0.03192	   1.44614	   0.50040	   1.53027	 -19.08667
3238231.68865	 221.00000	   0.02528	   1.31531	   0.85988	   1.57144	 -33.17459
3238286.75368	 221.00000	   0.01999	   0.93499	   1.09851	   1.44254	 -49.59747
3251822.89902	 222.00000	20004.45300	   0.29016	  -0.01465	   0.29053	   2.89092
3251823.04202	 222.00000	15829.12600	   0.29890	   0.00141	   0.29891	  -0.26948
3251823.18402	 222.00000	12516.70300	   0.30662	   0.01243	   0.30687	  -2.32178
3251823.32602	 222.00000	9909.44240	   0.31582	   0.02029	   0.31648	  -3.67662
3251823.49002	 222.00000	7835.48000	   0.32435	   0.02808	   0.32556	  -4.94738
3251823.69102	 222.00000	6217.24610	   0.33096	   0.03365	   0.33267	  -5.80519
3251823.92902	 222.00000	4905.29100	   0.33817	   0.03969	   0.34049	  -6.69453
3251824.16802	 222.00000	3881.27370	   0.34764	   0.04392	   0.35040	  -7.20115
3251824.40602	 222.00000	3070.98270	   0.35564	   0.04748	   0.35880	  -7.60496
3251824.64402	 222.00000	2430.77780	   0.36260	   0.05233	   0.36636	  -8.21202
3251824.88202	 222.00000	1923.15370	   0.37144	   0.05323	   0.37523	  -8.15578
3251825.12002	 222.00000	1522.43580	   0.38092	   0.05855	   0.38539	  -8.73883
3251825.35802	 222.00000	1203.84460	   0.38998	   0.06111	   0.39474	  -8.90609
3251825.59702	 222.00000	 952.86591	   0.39897	   0.06299	   0.40391	  -8.97189
3251825.83502	 222.00000	 754.27557	   0.40816	   0.06898	   0.41395	  -9.59206
3251826.07202	 222.00000	 596.71857	   0.41920	   0.07184	   0.42532	  -9.72452
3251826.31002	 222.00000	 471.96338	   0.42904	   0.07611	   0.43574	 -10.05924
3251826.54902	 222.00000	 373.20856	   0.43968	   0.07829	   0.44660	 -10.09581
3251826.78602	 222.00000	 295.47278	   0.45116	   0.08340	   0.45881	 -10.47319
3251827.02602	 222.00000	 233.87738	   0.46325	   0.08964	   0.47184	 -10.95188
3251827.26402	 222.00000	 185.05922	   0.47388	   0.09333	   0.48298	 -11.14173
3251827.50002	 222.00000	 146.35823	   0.48779	   0.09908	   0.49775	 -11.48204
3251827.73602	 222.00000	 115.77804	   0.50120	   0.10581	   0.51224	 -11.92090
3251827.97102	 222.00000	  91.67210	   0.51585	   0.11393	   0.52828	 -12.45398
3251828.21602	 222.00000	  72.51701	   0.53143	   0.12119	   0.54507	 -12.84595
3251828.44502	 222.00000	  57.36816	   0.55115	   0.13174	   0.56668	 -13.44283
3251828.68202	 222.00000	  45.36290	   0.57045	   0.14198	   0.58785	 -13.97662
3251828.91402	 222.00000	  35.93134	   0.59560	   0.15269	   0.61486	 -14.37896
3251829.16402	 222.00000	  28.40909	   0.62388	   0.16048	   0.64419	 -14.42526
3251829.37902	 222.00000	  22.48202	   0.65496	   0.16801	   0.67617	 -14.38751
3251829.64402	 222.00000	  17.79613	   0.68708	   0.16977	   0.70775	 -13.87915
3251829.89602	 222.00000	  14.06813	   0.72562	   0.16651	   0.74448	 -12.92383
3251830.11202	 222.00000	  11.14480	   0.75325	   0.15659	   0.76935	 -11.74404
3251830.37902	 222.00000	   8.81772	   0.78357	   0.14056	   0.79607	 -10.17018
3251830.55802	 222.00000	   6.97545	   0.80745	   0.13055	   0.81793	  -9.18441
3251830.77602	 222.00000	   5.51730	   0.82090	   0.11394	   0.82877	  -7.90222
3251831.04502	 222.00000	   4.36941	   0.83406	   0.09899	   0.83992	  -6.76872
3251831.38002	 222.00000	   3.45686	   0.84751	   0.08358	   0.85162	  -5.63198
3251831.79902	 222.00000	   2.73547	   0.86137	   0.07539	   0.86466	  -5.00221
3251832.32402	 222.00000	   2.16054	   0.86954	   0.07269	   0.87258	  -4.77835
3251832.98302	 222.00000	   1.70952	   0.87136	   0.07232	   0.87435	  -4.74472
3251833.81202	 222.00000	   1.35352	   0.86993	   0.06783	   0.87257	  -4.45832
3251834.85502	 222.00000	   1.07079	   0.86925	   0.05983	   0.87131	  -3.93710
3251836.16902	 222.00000	   0.84734	   0.87351	   0.04965	   0.87492	  -3.25291
3251837.82403	 222.00000	   0.67072	   0.88447	   0.04058	   0.88540	  -2.62702
3251839.91303	 222.00000	   0.53067	   0.90421	   0.03801	   0.90501	  -2.40733
3251842.55003	 222.00000	   0.41976	   0.92815	   0.04898	   0.92944	  -3.02085
3251845.88103	 222.00000	   0.33183	   0.94671	   0.07769	   0.94989	  -4.69143
3251850.08703	 222.00000	   0.26261	   0.94569	   0.11615	   0.95280	  -7.00210
3251855.39504	 222.00000	   0.20791	   0.92194	   0.14984	   0.93404	  -9.23125
3251862.10004	 222.00000	   0.16452	   0.88152	   0.16093	   0.89609	 -10.34600
3251870.57605	 222.00000	   0.13007	   0.84304	   0.13876	   0.85438	  -9.34708
3251881.26605	 222.00000	   0.10309	   0.83233	   0.08409	   0.83657	  -5.76912
3251894.78006	 222.00000	   0.08153	   0.87750	   0.01581	   0.87764	  -1.03242
3251911.87807	 222.00000	   0.06443	   0.97979	  -0.02886	   0.98021	   1.68700
3251933.46408	 222.00000	   0.05102	   1.16657	  -0.00599	   1.16658	   0.29432
3251960.70710	 222.00000	   0.04042	   1.36138	   0.15164	   1.36980	  -6.35583
3251995.20212	 222.00000	   0.03192	   1.46755	   0.45521	   1.53653	 -17.23288
3252038.75015	 222.00000	   0.02528	   1.37080	   0.83218	   1.60363	 -31.26085
3252093.81518	 222.00000	   0.01999	   1.01347	   1.11717	   1.50838	 -47.78635
3265620.20284	 223.00000	20004.45300	   0.28975	  -0.01515	   0.29015	   2.99354
3265620.34584	 223.00000	15829.12600	   0.30013	  -0.00019	   0.30013	   0.03701
3265620.48784	 223.00000	12516.70300	   0.30850	   0.01147	   0.30871	  -2.12855
3265620.62984	 223.00000	9909.44240	   0.31618	   0.01967	   0.31679	  -3.55938
3265620.79384	 223.00000	7835.48000	   0.32332	   0.02645	   0.32440	  -4.67757
3265620.99484	 223.00000	6217.24610	   0.33152	   0.03445	   0.33330	  -5.93207
3265621.23284	 223.00000	4905.29100	   0.34027	   0.03812	   0.34240	  -6.39272
3265621.47184	 223.00000	3881.27370	   0.34798	   0.04395	   0.35074	  -7.19872
3265621.70984	 223.00000	3070.98270	   0.35531	   0.04707	   0.35841	  -7.54704
3265621.94784	 223.00000	2430.77780	   0.36404	   0.05100	   0.36760	  -7.97534
3265622.18584	 223.00000	1923.15370	   0.37190	   0.05611	   0.37611	  -8.58010
3265622.42384	 223.00000	1522.43580	   0.38138	   0.05753	   0.38569	  -8.57867
3265622.66184	 223.00000	1203.84460	   0.38967	   0.06088	   0.39440	  -8.88008
3265622.90084	 223.00000	 952.86591	   0.39900	   0.06336	   0.40400	  -9.02269
3265623.13884	 223.00000	 754.27557	   0.40814	   0.06687	   0.41358	  -9.30418
3265623.37584	 223.00000	 596.71857	   0.41819	   0.07129	   0.42422	  -9.67435
3265623.61384	 223.00000	 471.96338	   0.42920	   0.07395	   0.43552	  -9.77649
3265623.85284	 223.00000	 373.20856	   0.43781	   0.07897	   0.44487	 -10.22517
3265624.09084	 223.00000	 295.47278	   0.45188	   0.08388	   0.45960	 -10.51609
3265624.32984	 223.00000	 233.87738	   0.46291	   0.08480	   0.47061	 -10.38086
3265624.56784	 223.00000	 185.05922	   0.47394	   0.09355	   0.48309	 -11.16576
3265624.80384	 223.00000	 146.35823	   0.48885	   0.09793	   0.49856	 -11.32764
3265625.03984	 223.00000	 115.77804	   0.50144	   0.10440	   0.51220	 -11.76057
3265625.27484	 223.00000	  91.67210	   0.51417	   0.11243	   0.52632	 -12.33464
3265625.51984	 223.00000	  72.51701	   0.53222	   0.12232	   0.54610	 -12.94302
3265625.74884	 223.00000	  57.36816	   0.54896	   0.13202	   0.56461	 -13.52258
3265625.98584	 223.00000	  45.36290	   0.57064	   0.14276	   0.58823	 -14.04536
3265626.21784	 223.00000	  35.93134	   0.59392	   0.15222	   0.61312	 -14.37526
3265626.46884	 223.00000	  28.40909	   0.62389	   0.16034	   0.64416	 -14.41336
3265626.68284	 223.00000	  22.48202	   0.65437	   0.16760	   0.67549	 -14.36614
3265626.94784	 223.00000	  17.79613	   0.68806	   0.16935	   0.70859	 -13.82728
3265627.19984	 223.00000	  14.06813	   0.72329	   0.16595	   0.74209	 -12.92199
3265627.41584	 223.00000	  11.14480	   0.75363	   0.15563	   0.76954	 -11.66826
3265627.68384	 223.00000	   8.81772	   0.78328	   0.14279	   0.79619	 -10.33167
3265627.86184	 223.00000	   6.97545	   0.80683	   0.12988	   0.81721	  -9.14516
3265628.07984	 223.00000	   5.51730	   0.81882	   0.11425	   0.82675	  -7.94294
3265628.34884	 223.00000	   4.36941	   0.83430	   0.09791	   0.84002	  -6.69352
3265628.68385	 223.00000	   3.45686	   0.84920	   0.08388	   0.85333	  -5.64084
3265629.10285	 223.00000	   2.73547	   0.86206	   0.07795	   0.86558	  -5.16700
3265629.62785	 223.00000	   2.16054	   0.86801	   0.07465	   0.87122	  -4.91528
3265630.28685	 223.00000	   1.70952	   0.86886	   0.07261	   0.87189	  -4.77680
3265631.11585	 223.00000	   1.35352	   0.86753	   0.06644	   0.87007	  -4.37946
3265632.15885	 223.00000	   1.07079	   0.86864	   0.05682	   0.87050	  -3.74228
3265633.47285	 223.00000	   0.84734	   0.87529	   0.04649	   0.87653	  -3.04013
3265635.12785	 223.00000	   0.67072	   0.88791	   0.04001	   0.88881	  -2.58029
3265637.21685	 223.00000	   0.53067	   0.90892	   0.04058	   0.90983	  -2.55626
3265639.85385	 223.00000	   0.41976	   0.93079	   0.05681	   0.93252	  -3.49247
3265643.18485	 223.00000	   0.33183	   0.94286	   0.08751	   0.94691	  -5.30277
3265647.39086	 223.00000	   0.26261	   0.93424	   0.12248	   0.94224	  -7.46913
3265652.69886	 223.00000	   0.20791	   0.90570	   0.14796	   0.91771	  -9.27815
3265659.40386	 223.00000	   0.16452	   0.86756	   0.14700	   0.87993	  -9.61686
3265667.87987	 223.00000	   0.13007	   0.83936	   0.11422	   0.84709	  -7.74915
3265678.56987	 223.00000	   0.10309	   0.84631	   0.05697	   0.84823	  -3.85103
3265692.08388	 223.00000	   0.08153	   0.91242	  -0.00147	   0.91243	   0.09221
3265709.18189	 223.00000	   0.06443	   1.02931	  -0.02249	   1.02955	   1.25156
3265730.76791	 223.00000	   0.05102	   1.21342	   0.04126	   1.21412	  -1.94765
3265758.01092	 223.00000	   0.04042	   1.37077	   0.23757	   1.39120	  -9.83234
3265792.50694	 223.00000	   0.03192	   1.40390	   0.55394	   1.50923	 -21.53281
3265836.05397	 223.00000	   0.02528	   1.22863	   0.88353	   1.51332	 -35.72055
3265891.11900	 223.00000	   0.01999	   0.82457	   1.05862	   1.34186	 -52.08445
3279417.21006	 224.00000	20004.45300	   0.29240	  -0.01534	   0.29280	   3.00237
3279417.35306	 224.00000	15829.12600	   0.29982	   0.00095	   0.29982	  -0.18204
3279417.49506	 224.00000	12516.70300	   0.30955	   0.01123	   0.30975	  -2.07859
3279417.63706	 224.00000	9909.44240	   0.31714	   0.01990	   0.31777	  -3.58971
3279417.80106	 224.00000	7835.48000	   0.32520	   0.02717	   0.32633	  -4.77590
3279418.00206	 224.00000	6217.24610	   0.33222	   0.03388	   0.33394	  -5.82245
3279418.24006	 224.00000	4905.29100	   0.33996	   0.03762	   0.34204	  -6.31385
3279418.47906	 224.00000	3881.27370	   0.34787	   0.04442	   0.35070	  -7.27670
3279418.71706	 224.00000	3070.98270	   0.35564	   0.04675	   0.35870	  -7.48848
3279418.95506	 224.00000	2430.77780	   0.36471	   0.05134	   0.36830	  -8.01217
3279419.19306	 224.00000	1923.15370	   0.37216	   0.05478	   0.37617	  -8.37348
3279419.43106	 224.00000	1522.43580	   0.38255	   0.05877	   0.38703	  -8.73470
3279419.66906	 224.00000	1203.84460	   0.38983	   0.06132	   0.39462	  -8.93970
3279419.90806	 224.00000	 952.86591	   0.39964	   0.06394	   0.40472	  -9.09007
3279420.14606	 224.00000	 754.27557	   0.40907	   0.06738	   0.41458	  -9.35389
3279420.38306	 224.00000	 596.71857	   0.41850	   0.07111	   0.42450	  -9.64390
3279420.62106	 224.00000	 471.96338	   0.42855	   0.07486	   0.43504	  -9.90877
3279420.86006	 224.00000	 373.20856	   0.43987	   0.07860	   0.44684	 -10.13073
3279421.09806	 224.00000	 295.47278	   0.45215	   0.08290	   0.45969	 -10.38939
3279421.33706	 224.00000	 233.87738	   0.46346	   0.08871	   0.47187	 -10.83582
3279421.57506	 224.00000	 185.05922	   0.47415	   0.09284	   0.48315	 -11.07813
3279421.81106	 224.00000	 146.35823	   0.48824	   0.09916	   0.49821	 -11.48065
3279422.04706	 224.00000	 115.77804	   0.50054	   0.10443	   0.51132	 -11.78494
3279422.28206	 224.00000	  91.67210	   0.51665	   0.11349	   0.52897	 -12.38895
3279422.52706	 224.00000	  72.51701	   0.53206	   0.12152	   0.54576	 -12.86517
3279422.75606	 224.00000	  57.36816	   0.55018	   0.13094	   0.56555	 -13.38700
3279422.99306	 224.00000	  45.36290	   0.57165	   0.14055	   0.58867	 -13.81347
3279423.22507	 224.00000	  35.93134	   0.59474	   0.15289	   0.61408	 -14.41686
3279423.47607	 224.00000	  28.40909	   0.62289	   0.16199	   0.64361	 -14.57793
3279423.69007	 224.00000	  22.48202	   0.65489	   0.16816	   0.67614	 -14.40116
3279423.95507	 224.00000	  17.79613	   0.68860	   0.17082	   0.70947	 -13.93216
3279424.20707	 224.00000	  14.06813	   0.72343	   0.16491	   0.74199	 -12.84181
3279424.42307	 224.00000	  11.14480	   0.75413	   0.15705	   0.77030	 -11.76385
3279424.69107	 224.00000	   8.81772	   0.78337	   0.14224	   0.79618	 -10.29159
3279424.86907	 224.00000	   6.97545	   0.80832	   0.12923	   0.81858	  -9.08311
3279425.08707	 224.00000	   5.51730	   0.82216	   0.11584	   0.83028	  -8.01985
3279425.35607	 224.00000	   4.36941	   0.83513	   0.09985	   0.84108	  -6.81779
3279425.69107	 224.00000	   3.45686	   0.84729	   0.08504	   0.85155	  -5.73174
3279426.11007	 224.00000	   2.73547	   0.86027	   0.07456	   0.86350	  -4.95313
3279426.63507	 224.00000	   2.16054	   0.87116	   0.07116	   0.87406	  -4.66999
3279427.29407	 224.00000	   1.70952	   0.87596	   0.07097	   0.87883	  -4.63172
3279428.12307	 224.00000	   1.35352	   0.87504	   0.07039	   0.87786	  -4.59895
3279429.16607	 224.00000	   1.07079	   0.87184	   0.06519	   0.87427	  -4.27634
3279430.48007	 224.00000	   0.84734	   0.87152	   0.05642	   0.87334	  -3.70378
3279432.13507	 224.00000	   0.67072	   0.87733	   0.04646	   0.87856	  -3.03102
3279434.22407	 224.00000	   0.53067	   0.89311	   0.03701	   0.89388	  -2.37327
3279436.86107	 224.00000	   0.41976	   0.91804	   0.03833	   0.91884	  -2.39098
3279440.19208	 224.00000	   0.33183	   0.94534	   0.05823	   0.94713	  -3.52499
3279444.39808	 224.00000	   0.26261	   0.96089	   0.09538	   0.96561	  -5.66894
3279449.70608	 224.00000	   0.20791	   0.95313	   0.14130	   0.96355	  -8.43279
3279456.41108	 224.00000	   0.16452	   0.91855	   0.17720	   0.93548	 -10.91888
3279464.88709	 224.00000	   0.13007	   0.86713	   0.18196	   0.88602	 -11.85077
3279475.57710	 224.00000	   0.10309	   0.82438	   0.14518	   0.83707	  -9.98783
3279489.09110	 224.00000	   0.08153	   0.82472	   0.07200	   0.82785	  -4.98929
3279506.18911	 224.00000	   0.06443	   0.88099	  -0.00262	   0.88100	   0.17065
3279527.77513	 224.00000	   0.05102	   1.03981	  -0.05888	   1.04148	   3.24079
3279555.01814	 224.00000	   0.04042	   1.27491	  -0.00664	   1.27493	   0.29836
3279589.51416	 224.00000	   0.03192	   1.50712	   0.21883	   1.52293	  -8.26154
3279633.06119	 224.00000	   0.02528	   1.60318	   0.61945	   1.71869	 -21.12592
3279688.12722	 224.00000	   0.01999	   1.42285	   1.07845	   1.78537	 -37.16054
3293201.92559	 225.00000	20004.45300	   0.29224	  -0.01459	   0.29260	   2.85763
3293202.06859	 225.00000	15829.12600	   0.30039	   0.00021	   0.30039	  -0.03931
3293202.21059	 225.00000	12516.70300	   0.30949	   0.01157	   0.30971	  -2.14095
3293202.35259	 225.00000	9909.44240	   0.31587	   0.02112	   0.31658	  -3.82512
3293202.51659	 225.00000	7835.48000	   0.32331	   0.02858	   0.32457	  -5.05138
3293202.71759	 225.00000	6217.24610	   0.33142	   0.03442	   0.33321	  -5.92976
3293202.95559	 225.00000	4905.29100	   0.34074	   0.03955	   0.34303	  -6.62021
3293203.19459	 225.00000	3881.27370	   0.34942	   0.04350	   0.35211	  -7.09640
3293203.43259	 225.00000	3070.98270	   0.35571	   0.04797	   0.35893	  -7.67979
3293203.67059	 225.00000	2430.77780	   0.36521	   0.05166	   0.36885	  -8.05126
3293203.90859	 225.00000	1923.15370	   0.37223	   0.05608	   0.37643	  -8.56798
3293204.14659	 225.00000	1522.43580	   0.38238	   0.05722	   0.38663	  -8.51089
3293204.38459	 225.00000	1203.84460	   0.39161	   0.06164	   0.39644	  -8.94469
3293204.62359	 225.00000	 952.86591	   0.39980	   0.06408	   0.40491	  -9.10609
3293204.86159	 225.00000	 754.27557	   0.41099	   0.06742	   0.41648	  -9.31582
3293205.09859	 225.00000	 596.71857	   0.42078	   0.07105	   0.42674	  -9.58451
3293205.33659	 225.00000	 471.96338	   0.43124	   0.07595	   0.43787	  -9.98863
3293205.57559	 225.00000	 373.20856	   0.44177	   0.07889	   0.44876	 -10.12441
3293205.81359	 225.00000	 295.47278	   0.45200	   0.08411	   0.45976	 -10.54137
3293206.05259	 225.00000	 233.87738	   0.46355	   0.08792	   0.47181	 -10.74012
3293206.29059	 225.00000	 185.05922	   0.47568	   0.09280	   0.48465	 -11.03957
3293206.52659	 225.00000	 146.35823	   0.48864	   0.09926	   0.49862	 -11.48244
3293206.76259	 225.00000	 115.77804	   0.50314	   0.10551	   0.51409	 -11.84290
3293206.99759	 225.00000	  91.67210	   0.51722	   0.11342	   0.52951	 -12.36877
3293207.24259	 225.00000	  72.51701	   0.53294	   0.12248	   0.54684	 -12.94311
3293207.47159	 225.00000	  57.36816	   0.55189	   0.13158	   0.56736	 -13.40994
3293207.70859	 225.00000	  45.36290	   0.57215	   0.14092	   0.58925	 -13.83643
3293207.94059	 225.00000	  35.93134	   0.59549	   0.15218	   0.61463	 -14.33500
3293208.19159	 225.00000	  28.40909	   0.62473	   0.16131	   0.64522	 -14.47804
3293208.40559	 225.00000	  22.48202	   0.65672	   0.16860	   0.67801	 -14.39828
3293208.67059	 225.00000	  17.79613	   0.68916	   0.17086	   0.71002	 -13.92469
3293208.92259	 225.00000	  14.06813	   0.72603	   0.16502	   0.74455	 -12.80520
3293209.13859	 225.00000	  11.14480	   0.75610	   0.15745	   0.77232	 -11.76313
3293209.40559	 225.00000	   8.81772	   0.78583	   0.14413	   0.79894	 -10.39329
3293209.58459	 225.00000	   6.97545	   0.80720	   0.13317	   0.81811	  -9.36781
3293209.80259	 225.00000	   5.51730	   0.82410	   0.11529	   0.83213	  -7.96362
3293210.07159	 225.00000	   4.36941	   0.83774	   0.09976	   0.84366	  -6.79121
3293210.40659	 225.00000	   3.45686	   0.85353	   0.08541	   0.85779	  -5.71441
3293210.82559	 225.00000	   2.73547	   0.86568	   0.07841	   0.86922	  -5.17570
3293211.35059	 225.00000	   2.16054	   0.87223	   0.07511	   0.87545	  -4.92170
3293212.00959	 225.00000	   1.70952	   0.87316	   0.07332	   0.87623	  -4.79966
3293212.83860	 225.00000	   1.35352	   0.87231	   0.06652	   0.87484	  -4.36087
3293213.88160	 225.00000	   1.07079	   0.87301	   0.05766	   0.87491	  -3.77881
3293215.19560	 225.00000	   0.84734	   0.87906	   0.04745	   0.88034	  -3.08987
3293216.85060	 225.00000	   0.67072	   0.89154	   0.03990	   0.89243	  -2.56219
3293218.93960	 225.00000	   0.53067	   0.91326	   0.04018	   0.91414	  -2.51924
3293221.57660	 225.00000	   0.41976	   0.93503	   0.05576	   0.93669	  -3.41252
3293224.90760	 225.00000	   0.33183	   0.94758	   0.08574	   0.95145	  -5.17007
3293229.11361	 225.00000	   0.26261	   0.94089	   0.12207	   0.94878	  -7.39224
3293234.42161	 225.00000	   0.20791	   0.91299	   0.14925	   0.92511	  -9.28403
3293241.12661	 225.00000	   0.16452	   0.87444	   0.14993	   0.88720	  -9.72919
3293249.60262	 225.00000	   0.13007	   0.84381	   0.11958	   0.85224	  -8.06594
3293260.29262	 225.00000	   0.10309	   0.84704	   0.06200	   0.84930	  -4.18651
3293273.80563	 225.00000	   0.08153	   0.90963	   0.00138	   0.90964	  -0.08722
3293290.90364	 225.00000	   0.06443	   1.02458	  -0.02507	   1.02488	   1.40191
3293312.48965	 225.00000	   0.05102	   1.20813	   0.02918	   1.20848	  -1.38361
3293339.73267	 225.00000	   0.04042	   1.37648	   0.21814	   1.39366	  -9.00517
3293374.22869	 225.00000	   0.03192	   1.42721	   0.53086	   1.52274	 -20.40299
3293417.77572	 225.00000	   0.02528	   1.26853	   0.87552	   1.54133	 -34.61298
3293472.84075	 225.00000	   0.01999	   0.86891	   1.07666	   1.38355	 -51.09498
3306986.78812	 226.00000	20004.45300	   0.29225	  -0.01591	   0.29268	   3.11657
3306986.93112	 226.00000	15829.12600	   0.29927	   0.00131	   0.29927	  -0.25103
3306987.07312	 226.00000	12516.70300	   0.30926	   0.00922	   0.30939	  -1.70795
3306987.21512	 226.00000	9909.44240	   0.31622	   0.01945	   0.31682	  -3.52008
3306987.37912	 226.00000	7835.48000	   0.32632	   0.02905	   0.32761	  -5.08798
3306987.58012	 226.00000	6217.24610	   0.33284	   0.03321	   0.33449	  -5.69869
3306987.81812	 226.00000	4905.29100	   0.34137	   0.03974	   0.34368	  -6.64012
3306988.05712	 226.00000	3881.27370	   0.34932	   0.04430	   0.35212	  -7.22753
3306988.29512	 226.00000	3070.98270	   0.35711	   0.04734	   0.36024	  -7.55125
3306988.53312	 226.00000	2430.77780	   0.36614	   0.05241	   0.36988	  -8.14583
3306988.77112	 226.00000	1923.15370	   0.37335	   0.05423	   0.37726	  -8.26415
3306989.00912	 226.00000	1522.43580	   0.38143	   0.05591	   0.38551	  -8.33937
3306989.24712	 226.00000	1203.84460	   0.39070	   0.06173	   0.39554	  -8.97852
3306989.48612	 226.00000	 952.86591	   0.39915	   0.06445	   0.40432	  -9.17175
3306989.72412	 226.00000	 754.27557	   0.41002	   0.06699	   0.41546	  -9.27949
3306989.96112	 226.00000	 596.71857	   0.42107	   0.07098	   0.42701	  -9.56906
3306990.19912	 226.00000	 471.96338	   0.43174	   0.07306	   0.43788	  -9.60442
3306990.43812	 226.00000	 373.20856	   0.44104	   0.07952	   0.44815	 -10.22032
3306990.67612	 226.00000	 295.47278	   0.45236	   0.08305	   0.45993	 -10.40313
3306990.91512	 226.00000	 233.87738	   0.46387	   0.08748	   0.47205	 -10.67994
3306991.15312	 226.00000	 185.05922	   0.47697	   0.09304	   0.48596	 -11.03731
3306991.38912	 226.00000	 146.35823	   0.48920	   0.09908	   0.49913	 -11.44890
3306991.62512	 226.00000	 115.77804	   0.50296	   0.10535	   0.51388	 -11.83041
3306991.86012	 226.00000	  91.67210	   0.51851	   0.11265	   0.53061	 -12.25787
3306992.10512	 226.00000	  72.51701	   0.53354	   0.12155	   0.54721	 -12.83422
3306992.33412	 226.00000	  57.36816	   0.55244	   0.13292	   0.56821	 -13.52882
