Repository: kbm2110/Battery_Diagnostics_Thesis

# Battery_Diagnostics_Thesis
 Data-driven battery diagnostics using EIS

**Author:** Bala Manikanta Yaswanth Kanagarla
**Institution:** Technische Hochschule Ingolstadt (THI)
**Supervisor:** Prof. Dr. H.-G. Schweiger

## Overview

This project implements a machine learning framework for 
non-invasive State of Health (SoH) estimation of lithium-ion 
batteries using Electrochemical Impedance Spectroscopy (EIS).

Eight physically interpretable features are extracted from 
impedance spectra and used to train six ML models under a 
strict cell-level train-test split. The stacking ensemble 
achieves R² = 0.9122 and RMSE = 0.0234 on completely unseen 
cells.

---

File: data/EIS/EIS_state_II_45C01.txt (part 27 of 36)
time/s	           cycle number	freq/Hz	           Re(Z)/Ohm	  -Im(Z)/Ohm	   |Z|/Ohm	   Phase(Z)/deg
3457647.86446	 218.00000	6217.24610	   0.81869	   0.03575	   0.81947	  -2.50018
3457648.10246	 218.00000	4905.29100	   0.82690	   0.04140	   0.82793	  -2.86649
3457648.34046	 218.00000	3881.27370	   0.83606	   0.04339	   0.83719	  -2.97083
3457648.57846	 218.00000	3070.98270	   0.84424	   0.04616	   0.84551	  -3.12984
3457648.81546	 218.00000	2430.77780	   0.85224	   0.04916	   0.85365	  -3.30155
3457649.05446	 218.00000	1923.15370	   0.85875	   0.05314	   0.86040	  -3.54106
3457649.29246	 218.00000	1522.43580	   0.86788	   0.05283	   0.86949	  -3.48322
3457649.53046	 218.00000	1203.84460	   0.87583	   0.05568	   0.87760	  -3.63782
3457649.76846	 218.00000	 952.86591	   0.88370	   0.05746	   0.88557	  -3.72013
3457650.00746	 218.00000	 754.27557	   0.89219	   0.05942	   0.89416	  -3.81007
3457650.24446	 218.00000	 596.71857	   0.90228	   0.06353	   0.90451	  -4.02749
3457650.48246	 218.00000	 471.96338	   0.91234	   0.06716	   0.91481	  -4.21006
3457650.72146	 218.00000	 373.20856	   0.92132	   0.06807	   0.92384	  -4.22563
3457650.95846	 218.00000	 295.47278	   0.93154	   0.07334	   0.93442	  -4.50175
3457651.19846	 218.00000	 233.87738	   0.94137	   0.07815	   0.94461	  -4.74555
3457651.43646	 218.00000	 185.05922	   0.95167	   0.07915	   0.95495	  -4.75458
3457651.67246	 218.00000	 146.35823	   0.96224	   0.08511	   0.96600	  -5.05457
3457651.90846	 218.00000	 115.77804	   0.97333	   0.08996	   0.97748	  -5.28042
3457652.14346	 218.00000	  91.67210	   0.98757	   0.09841	   0.99246	  -5.69048
3457652.38846	 218.00000	  72.51701	   0.99936	   0.10704	   1.00508	  -6.11372
3457652.61746	 218.00000	  57.36816	   1.01060	   0.11307	   1.01690	  -6.38390
3457652.85446	 218.00000	  45.36290	   1.02586	   0.12419	   1.03335	  -6.90250
3457653.08646	 218.00000	  35.93134	   1.04694	   0.13805	   1.05601	  -7.51189
3457653.33646	 218.00000	  28.40909	   1.06568	   0.15367	   1.07671	  -8.20530
3457653.55146	 218.00000	  22.48202	   1.09230	   0.16959	   1.10538	  -8.82537
3457653.81646	 218.00000	  17.79613	   1.12511	   0.17939	   1.13932	  -9.05900
3457654.06846	 218.00000	  14.06813	   1.15325	   0.18632	   1.16821	  -9.17766
3457654.28446	 218.00000	  11.14480	   1.19741	   0.20080	   1.21413	  -9.51981
3457654.55146	 218.00000	   8.81772	   1.22494	   0.19599	   1.24052	  -9.09035
3457654.73046	 218.00000	   6.97545	   1.27122	   0.18105	   1.28405	  -8.10566
3457654.94846	 218.00000	   5.51730	   1.32186	   0.18149	   1.33426	  -7.81760
3457655.21746	 218.00000	   4.36941	   1.34163	   0.18013	   1.35367	  -7.64694
3457655.55247	 218.00000	   3.45686	   1.35069	   0.15750	   1.35984	  -6.65116
3457655.97147	 218.00000	   2.73547	   1.36432	   0.12176	   1.36974	  -5.09995
3457656.49647	 218.00000	   2.16054	   1.39381	   0.08500	   1.39640	  -3.48996
3457657.15547	 218.00000	   1.70952	   1.43156	   0.06829	   1.43318	  -2.73102
3457657.98447	 218.00000	   1.35352	   1.46064	   0.07704	   1.46267	  -3.01904
3457659.02747	 218.00000	   1.07079	   1.46726	   0.10252	   1.47084	  -3.99679
3457660.34047	 218.00000	   0.84734	   1.44497	   0.12482	   1.45035	  -4.93689
3457661.99647	 218.00000	   0.67072	   1.40814	   0.12596	   1.41377	  -5.11152
3457664.08547	 218.00000	   0.53067	   1.36436	   0.09510	   1.36767	  -3.98744
3457666.72247	 218.00000	   0.41976	   1.34890	   0.03872	   1.34946	  -1.64401
3457670.05347	 218.00000	   0.33183	   1.37535	  -0.01863	   1.37547	   0.77621
3457674.25948	 218.00000	   0.26261	   1.44093	  -0.04875	   1.44175	   1.93765
3457679.56748	 218.00000	   0.20791	   1.52384	  -0.02863	   1.52411	   1.07647
3457686.27148	 218.00000	   0.16452	   1.59220	   0.05064	   1.59300	  -1.82173
3457694.74849	 218.00000	   0.13007	   1.60763	   0.17312	   1.61692	  -6.14617
3457705.43849	 218.00000	   0.10309	   1.54485	   0.29814	   1.57336	 -10.92320
3457718.95250	 218.00000	   0.08153	   1.41009	   0.37130	   1.45816	 -14.75201
3457736.04951	 218.00000	   0.06443	   1.26556	   0.36491	   1.31712	 -16.08440
3457757.63653	 218.00000	   0.05102	   1.13615	   0.22398	   1.15802	 -11.15247
3457784.87854	 218.00000	   0.04042	   1.13722	  -0.00281	   1.13723	   0.14179
3457819.37356	 218.00000	   0.03192	   1.31418	  -0.21705	   1.33198	   9.37834
3457862.92059	 218.00000	   0.02528	   1.66305	  -0.30158	   1.69017	  10.27836
3457917.98562	 218.00000	   0.01999	   2.05694	  -0.14718	   2.06220	   4.09276
3472717.47895	 219.00000	20004.45300	   0.77430	  -0.00723	   0.77434	   0.53464
3472717.62195	 219.00000	15829.12600	   0.78683	   0.00711	   0.78686	  -0.51795
3472717.76395	 219.00000	12516.70300	   0.79253	   0.01778	   0.79273	  -1.28491
3472717.90595	 219.00000	9909.44240	   0.80355	   0.02514	   0.80394	  -1.79204
3472718.06995	 219.00000	7835.48000	   0.81261	   0.03310	   0.81328	  -2.33244
3472718.27095	 219.00000	6217.24610	   0.81956	   0.03663	   0.82038	  -2.55895
3472718.50895	 219.00000	4905.29100	   0.82747	   0.04054	   0.82846	  -2.80451
3472718.74795	 219.00000	3881.27370	   0.83558	   0.04413	   0.83674	  -3.02291
3472718.98595	 219.00000	3070.98270	   0.84441	   0.04718	   0.84573	  -3.19821
3472719.22395	 219.00000	2430.77780	   0.85433	   0.04973	   0.85578	  -3.33128
3472719.46195	 219.00000	1923.15370	   0.86245	   0.05125	   0.86397	  -3.40061
3472719.69995	 219.00000	1522.43580	   0.86977	   0.05367	   0.87143	  -3.53068
3472719.93795	 219.00000	1203.84460	   0.87775	   0.05619	   0.87955	  -3.66313
3472720.17695	 219.00000	 952.86591	   0.88739	   0.05784	   0.88928	  -3.72954
3472720.41495	 219.00000	 754.27557	   0.89244	   0.05984	   0.89444	  -3.83590
3472720.65195	 219.00000	 596.71857	   0.90347	   0.06250	   0.90563	  -3.95721
3472720.88995	 219.00000	 471.96338	   0.91231	   0.06668	   0.91474	  -4.18001
3472721.12895	 219.00000	 373.20856	   0.92110	   0.06777	   0.92359	  -4.20815
3472721.36595	 219.00000	 295.47278	   0.93268	   0.07500	   0.93569	  -4.59773
3472721.60595	 219.00000	 233.87738	   0.94211	   0.07725	   0.94527	  -4.68774
3472721.84395	 219.00000	 185.05922	   0.95112	   0.08242	   0.95468	  -4.95244
3472722.07995	 219.00000	 146.35823	   0.96341	   0.08643	   0.96728	  -5.12669
3472722.31595	 219.00000	 115.77804	   0.97400	   0.08999	   0.97815	  -5.27898
3472722.55095	 219.00000	  91.67210	   0.98621	   0.09732	   0.99101	  -5.63598
3472722.79595	 219.00000	  72.51701	   0.99993	   0.10434	   1.00536	  -5.95707
3472723.02495	 219.00000	  57.36816	   1.01502	   0.11423	   1.02143	  -6.42103
3472723.26195	 219.00000	  45.36290	   1.03279	   0.12444	   1.04026	  -6.87035
3472723.49395	 219.00000	  35.93134	   1.04406	   0.13717	   1.05303	  -7.48458
3472723.74495	 219.00000	  28.40909	   1.06868	   0.14834	   1.07893	  -7.90242
3472723.95896	 219.00000	  22.48202	   1.09204	   0.16274	   1.10410	  -8.47595
3472724.22396	 219.00000	  17.79613	   1.11857	   0.17846	   1.13272	  -9.06450
3472724.47596	 219.00000	  14.06813	   1.16232	   0.19456	   1.17849	  -9.50287
3472724.69196	 219.00000	  11.14480	   1.18902	   0.19444	   1.20482	  -9.28724
3472724.95996	 219.00000	   8.81772	   1.24170	   0.19625	   1.25712	  -8.98134
3472725.13796	 219.00000	   6.97545	   1.27529	   0.20107	   1.29104	  -8.95983
3472725.35596	 219.00000	   5.51730	   1.29977	   0.18173	   1.31242	  -7.95932
3472725.62496	 219.00000	   4.36941	   1.33402	   0.15284	   1.34275	  -6.53601
3472725.95996	 219.00000	   3.45686	   1.37731	   0.13243	   1.38367	  -5.49207
3472726.37896	 219.00000	   2.73547	   1.40949	   0.13011	   1.41549	  -5.27409
3472726.90396	 219.00000	   2.16054	   1.41700	   0.13523	   1.42344	  -5.45134
3472727.56296	 219.00000	   1.70952	   1.40442	   0.12853	   1.41029	  -5.22913
3472728.39196	 219.00000	   1.35352	   1.38720	   0.10327	   1.39104	  -4.25756
3472729.43496	 219.00000	   1.07079	   1.38315	   0.06150	   1.38452	  -2.54595
3472730.74896	 219.00000	   0.84734	   1.40393	   0.02086	   1.40409	  -0.85116
3472732.40396	 219.00000	   0.67072	   1.43962	  -0.00020	   1.43962	   0.00794
3472734.49296	 219.00000	   0.53067	   1.48976	   0.00923	   1.48979	  -0.35509
3472737.12996	 219.00000	   0.41976	   1.52442	   0.05634	   1.52546	  -2.11673
3472740.46096	 219.00000	   0.33183	   1.51796	   0.12338	   1.52297	  -4.64693
3472744.66697	 219.00000	   0.26261	   1.46643	   0.17864	   1.47727	  -6.94555
3472749.97497	 219.00000	   0.20791	   1.38580	   0.19237	   1.39909	  -7.90292
3472756.67897	 219.00000	   0.16452	   1.31019	   0.15092	   1.31886	  -6.57081
3472765.15598	 219.00000	   0.13007	   1.27652	   0.06163	   1.27801	  -2.76418
3472775.84599	 219.00000	   0.10309	   1.31514	  -0.04465	   1.31590	   1.94441
3472789.35999	 219.00000	   0.08153	   1.43871	  -0.11886	   1.44361	   4.72261
3472806.45700	 219.00000	   0.06443	   1.60546	  -0.11514	   1.60958	   4.10222
3472828.04402	 219.00000	   0.05102	   1.80226	   0.01968	   1.80237	  -0.62547
3472855.28603	 219.00000	   0.04042	   1.89973	   0.28833	   1.92148	  -8.63028
3472889.78105	 219.00000	   0.03192	   1.81842	   0.59599	   1.91359	 -18.14672
3472933.32808	 219.00000	   0.02528	   1.55329	   0.81323	   1.75329	 -27.63437
3472988.39311	 219.00000	   0.01999	   1.19470	   0.79780	   1.43659	 -33.73410
3487772.87333	 220.00000	20004.45300	   0.77774	  -0.00484	   0.77776	   0.35646
3487773.01533	 220.00000	15829.12600	   0.78645	   0.00671	   0.78648	  -0.48862
3487773.15733	 220.00000	12516.70300	   0.79623	   0.01911	   0.79646	  -1.37503
3487773.29933	 220.00000	9909.44240	   0.80577	   0.02503	   0.80616	  -1.77948
3487773.46333	 220.00000	7835.48000	   0.81343	   0.03182	   0.81406	  -2.24035
3487773.66433	 220.00000	6217.24610	   0.82225	   0.03576	   0.82303	  -2.49003
3487773.90233	 220.00000	4905.29100	   0.83122	   0.04170	   0.83227	  -2.87173
3487774.14133	 220.00000	3881.27370	   0.83875	   0.04434	   0.83992	  -3.02617
3487774.37933	 220.00000	3070.98270	   0.84653	   0.04737	   0.84786	  -3.20286
3487774.61733	 220.00000	2430.77780	   0.85602	   0.04998	   0.85748	  -3.34136
3487774.85533	 220.00000	1923.15370	   0.86252	   0.05221	   0.86409	  -3.46393
3487775.09333	 220.00000	1522.43580	   0.86925	   0.05282	   0.87085	  -3.47727
3487775.33133	 220.00000	1203.84460	   0.87926	   0.05621	   0.88105	  -3.65769
3487775.57033	 220.00000	 952.86591	   0.88758	   0.05763	   0.88945	  -3.71481
3487775.80833	 220.00000	 754.27557	   0.89707	   0.06109	   0.89914	  -3.89554
3487776.04533	 220.00000	 596.71857	   0.90476	   0.06396	   0.90702	  -4.04379
3487776.28333	 220.00000	 471.96338	   0.91477	   0.06528	   0.91710	  -4.08182
3487776.52233	 220.00000	 373.20856	   0.92284	   0.06975	   0.92547	  -4.32232
3487776.76033	 220.00000	 295.47278	   0.93362	   0.07248	   0.93643	  -4.43923
3487776.99933	 220.00000	 233.87738	   0.94426	   0.07710	   0.94740	  -4.66803
3487777.23733	 220.00000	 185.05922	   0.95502	   0.08279	   0.95860	  -4.95484
3487777.47333	 220.00000	 146.35823	   0.96597	   0.08689	   0.96987	  -5.13988
3487777.71033	 220.00000	 115.77804	   0.97694	   0.09228	   0.98129	  -5.39600
3487777.94433	 220.00000	  91.67210	   0.98703	   0.09859	   0.99194	  -5.70396
3487778.18933	 220.00000	  72.51701	   1.00098	   0.10799	   1.00679	  -6.15747
3487778.41833	 220.00000	  57.36816	   1.01623	   0.11533	   1.02275	  -6.47456
3487778.65533	 220.00000	  45.36290	   1.03042	   0.12232	   1.03765	  -6.77007
3487778.88733	 220.00000	  35.93134	   1.04973	   0.13897	   1.05889	  -7.54116
3487779.13833	 220.00000	  28.40909	   1.06709	   0.15037	   1.07763	  -8.02079
3487779.35233	 220.00000	  22.48202	   1.09108	   0.16868	   1.10405	  -8.78829
3487779.61733	 220.00000	  17.79613	   1.12435	   0.18428	   1.13935	  -9.30810
3487779.86933	 220.00000	  14.06813	   1.16109	   0.18658	   1.17598	  -9.12887
3487780.08533	 220.00000	  11.14480	   1.19368	   0.20331	   1.21087	  -9.66605
3487780.35333	 220.00000	   8.81772	   1.23329	   0.19110	   1.24800	  -8.80809
3487780.53133	 220.00000	   6.97545	   1.28792	   0.18896	   1.30171	  -8.34659
3487780.74933	 220.00000	   5.51730	   1.31502	   0.19350	   1.32918	  -8.37074
3487781.01833	 220.00000	   4.36941	   1.33214	   0.17460	   1.34353	  -7.46689
3487781.35333	 220.00000	   3.45686	   1.35598	   0.14022	   1.36321	  -5.90382
3487781.77233	 220.00000	   2.73547	   1.39070	   0.10672	   1.39478	  -4.38826
3487782.29733	 220.00000	   2.16054	   1.42996	   0.09609	   1.43318	  -3.84422
3487782.95633	 220.00000	   1.70952	   1.45261	   0.10548	   1.45643	  -4.15331
3487783.78533	 220.00000	   1.35352	   1.44987	   0.12057	   1.45488	  -4.75384
3487784.82833	 220.00000	   1.07079	   1.42374	   0.12546	   1.42926	  -5.03584
3487786.14233	 220.00000	   0.84734	   1.39130	   0.10388	   1.39517	  -4.27011
3487787.79734	 220.00000	   0.67072	   1.37142	   0.06555	   1.37298	  -2.73653
3487789.88634	 220.00000	   0.53067	   1.38001	   0.01176	   1.38006	  -0.48839
3487792.52334	 220.00000	   0.41976	   1.42535	  -0.02741	   1.42561	   1.10178
3487795.85434	 220.00000	   0.33183	   1.49346	  -0.02714	   1.49371	   1.04117
3487800.06034	 220.00000	   0.26261	   1.55375	   0.02312	   1.55392	  -0.85268
3487805.36835	 220.00000	   0.20791	   1.57632	   0.11296	   1.58036	  -4.09880
3487812.07235	 220.00000	   0.16452	   1.53882	   0.21117	   1.55324	  -7.81383
3487820.54935	 220.00000	   0.13007	   1.44343	   0.27660	   1.46969	 -10.84773
3487831.23936	 220.00000	   0.10309	   1.32057	   0.27089	   1.34807	 -11.59226
3487844.75337	 220.00000	   0.08153	   1.22132	   0.18047	   1.23458	  -8.40549
3487861.85038	 220.00000	   0.06443	   1.19584	   0.04609	   1.19673	  -2.20733
3487883.43739	 220.00000	   0.05102	   1.30126	  -0.12580	   1.30733	   5.52184
3487910.67941	 220.00000	   0.04042	   1.53777	  -0.21437	   1.55264	   7.93609
3487945.17443	 220.00000	   0.03192	   1.84647	  -0.13028	   1.85106	   4.03601
3487988.72146	 220.00000	   0.02528	   2.10049	   0.15388	   2.10612	  -4.19009
3488043.78649	 220.00000	   0.01999	   2.14179	   0.57115	   2.21664	 -14.93151
3502822.75926	 221.00000	20004.45300	   0.77738	  -0.00485	   0.77739	   0.35727
3502822.90226	 221.00000	15829.12600	   0.78610	   0.00745	   0.78614	  -0.54299
3502823.04426	 221.00000	12516.70300	   0.79555	   0.01661	   0.79573	  -1.19618
3502823.18626	 221.00000	9909.44240	   0.80580	   0.02615	   0.80622	  -1.85859
3502823.35026	 221.00000	7835.48000	   0.81447	   0.03195	   0.81510	  -2.24622
3502823.55126	 221.00000	6217.24610	   0.82372	   0.03789	   0.82459	  -2.63367
3502823.78926	 221.00000	4905.29100	   0.83082	   0.04153	   0.83185	  -2.86187
3502824.02726	 221.00000	3881.27370	   0.83932	   0.04484	   0.84051	  -3.05800
3502824.26626	 221.00000	3070.98270	   0.84800	   0.04601	   0.84924	  -3.10544
3502824.50426	 221.00000	2430.77780	   0.85532	   0.05013	   0.85679	  -3.35416
3502824.74226	 221.00000	1923.15370	   0.86334	   0.05192	   0.86490	  -3.44121
3502824.98026	 221.00000	1522.43580	   0.87144	   0.05341	   0.87308	  -3.50712
3502825.21826	 221.00000	1203.84460	   0.88086	   0.05919	   0.88285	  -3.84399
3502825.45726	 221.00000	 952.86591	   0.88807	   0.05892	   0.89002	  -3.79559
3502825.69526	 221.00000	 754.27557	   0.89652	   0.06085	   0.89858	  -3.88309
3502825.93226	 221.00000	 596.71857	   0.90634	   0.06381	   0.90859	  -4.02749
3502826.17026	 221.00000	 471.96338	   0.91404	   0.06581	   0.91640	  -4.11816
3502826.40926	 221.00000	 373.20856	   0.92280	   0.06964	   0.92543	  -4.31591
3502826.64726	 221.00000	 295.47278	   0.93406	   0.07351	   0.93695	  -4.49978
3502826.88626	 221.00000	 233.87738	   0.94558	   0.07748	   0.94875	  -4.68409
3502827.12427	 221.00000	 185.05922	   0.95631	   0.08104	   0.95974	  -4.84359
3502827.36027	 221.00000	 146.35823	   0.96753	   0.08720	   0.97145	  -5.15009
3502827.59627	 221.00000	 115.77804	   0.97809	   0.09296	   0.98249	  -5.42904
3502827.83127	 221.00000	  91.67210	   0.98924	   0.09799	   0.99408	  -5.65680
3502828.07627	 221.00000	  72.51701	   1.00248	   0.10657	   1.00813	  -6.06814
3502828.30527	 221.00000	  57.36816	   1.01593	   0.11376	   1.02228	  -6.38929
3502828.54227	 221.00000	  45.36290	   1.03153	   0.12400	   1.03896	  -6.85435
3502828.77427	 221.00000	  35.93134	   1.05164	   0.13956	   1.06086	  -7.55939
3502829.02427	 221.00000	  28.40909	   1.06933	   0.15204	   1.08009	  -8.09218
3502829.23927	 221.00000	  22.48202	   1.09292	   0.16829	   1.10580	  -8.75379
3502829.50427	 221.00000	  17.79613	   1.12720	   0.18236	   1.14186	  -9.18972
3502829.75627	 221.00000	  14.06813	   1.15943	   0.18620	   1.17429	  -9.12334
3502829.97227	 221.00000	  11.14480	   1.19561	   0.20422	   1.21292	  -9.69326
3502830.23927	 221.00000	   8.81772	   1.23254	   0.19369	   1.24766	  -8.93101
3502830.41827	 221.00000	   6.97545	   1.28472	   0.18503	   1.29797	  -8.19556
3502830.63627	 221.00000	   5.51730	   1.32076	   0.19180	   1.33461	  -8.26279
3502830.90527	 221.00000	   4.36941	   1.33599	   0.17753	   1.34773	  -7.56948
3502831.24027	 221.00000	   3.45686	   1.35318	   0.14564	   1.36099	  -6.14289
3502831.65927	 221.00000	   2.73547	   1.38308	   0.11039	   1.38748	  -4.56323
3502832.18427	 221.00000	   2.16054	   1.42197	   0.08984	   1.42480	  -3.61527
3502832.84327	 221.00000	   1.70952	   1.45175	   0.09251	   1.45469	  -3.64608
3502833.67227	 221.00000	   1.35352	   1.45950	   0.10976	   1.46362	  -4.30059
3502834.71527	 221.00000	   1.07079	   1.44024	   0.12380	   1.44555	  -4.91291
3502836.02827	 221.00000	   0.84734	   1.40662	   0.11600	   1.41139	  -4.71444
3502837.68427	 221.00000	   0.67072	   1.37799	   0.08712	   1.38074	  -3.61774
3502839.77327	 221.00000	   0.53067	   1.37014	   0.03463	   1.37058	  -1.44767
3502842.41027	 221.00000	   0.41976	   1.40038	  -0.01484	   1.40046	   0.60715
3502845.74128	 221.00000	   0.33183	   1.46212	  -0.03521	   1.46255	   1.37954
3502849.94728	 221.00000	   0.26261	   1.53384	  -0.00767	   1.53386	   0.28637
3502855.25528	 221.00000	   0.20791	   1.58237	   0.06992	   1.58391	  -2.53023
3502861.95929	 221.00000	   0.16452	   1.57537	   0.17614	   1.58518	  -6.37985
3502870.43629	 221.00000	   0.13007	   1.50386	   0.27011	   1.52793	 -10.18241
3502881.12630	 221.00000	   0.10309	   1.38061	   0.30703	   1.41434	 -12.53772
3502894.64031	 221.00000	   0.08153	   1.25192	   0.25526	   1.27768	 -11.52442
3502911.73732	 221.00000	   0.06443	   1.18057	   0.14433	   1.18936	  -6.97028
3502933.32433	 221.00000	   0.05102	   1.21648	  -0.04833	   1.21744	   2.27514
3502960.56634	 221.00000	   0.04042	   1.40453	  -0.20269	   1.41908	   8.21163
3502995.06137	 221.00000	   0.03192	   1.71275	  -0.21873	   1.72666	   7.27774
3503038.60839	 221.00000	   0.02528	   2.03961	  -0.02291	   2.03974	   0.64355
3503093.67342	 221.00000	   0.01999	   2.20488	   0.36513	   2.23491	  -9.40294
3517864.43493	 222.00000	20004.45300	   0.77672	  -0.00651	   0.77675	   0.48047
3517864.57793	 222.00000	15829.12600	   0.78494	   0.00834	   0.78498	  -0.60855
3517864.71993	 222.00000	12516.70300	   0.79643	   0.01827	   0.79664	  -1.31401
3517864.86193	 222.00000	9909.44240	   0.80314	   0.02694	   0.80359	  -1.92125
3517865.02593	 222.00000	7835.48000	   0.81377	   0.03314	   0.81444	  -2.33184
3517865.22693	 222.00000	6217.24610	   0.82228	   0.03662	   0.82310	  -2.54998
3517865.46493	 222.00000	4905.29100	   0.82817	   0.04012	   0.82915	  -2.77340
3517865.70393	 222.00000	3881.27370	   0.83935	   0.04418	   0.84051	  -3.01304
3517865.94193	 222.00000	3070.98270	   0.84745	   0.04608	   0.84870	  -3.11224
3517866.17993	 222.00000	2430.77780	   0.85471	   0.04999	   0.85617	  -3.34698
3517866.41793	 222.00000	1923.15370	   0.86211	   0.05262	   0.86371	  -3.49268
3517866.65593	 222.00000	1522.43580	   0.87052	   0.05376	   0.87217	  -3.53403
3517866.89393	 222.00000	1203.84460	   0.87924	   0.05617	   0.88104	  -3.65557
3517867.13293	 222.00000	 952.86591	   0.88890	   0.05885	   0.89085	  -3.78775
3517867.37093	 222.00000	 754.27557	   0.89652	   0.06177	   0.89865	  -3.94172
3517867.60793	 222.00000	 596.71857	   0.90611	   0.06423	   0.90838	  -4.05490
3517867.84593	 222.00000	 471.96338	   0.91421	   0.06669	   0.91664	  -4.17207
3517868.08493	 222.00000	 373.20856	   0.92440	   0.06810	   0.92690	  -4.21358
3517868.32293	 222.00000	 295.47278	   0.93481	   0.07437	   0.93777	  -4.54879
3517868.56193	 222.00000	 233.87738	   0.94361	   0.07639	   0.94670	  -4.62838
3517868.79994	 222.00000	 185.05922	   0.95456	   0.08052	   0.95795	  -4.82189
3517869.03594	 222.00000	 146.35823	   0.96603	   0.08469	   0.96973	  -5.01018
3517869.27294	 222.00000	 115.77804	   0.97571	   0.09110	   0.97995	  -5.33387
3517869.50694	 222.00000	  91.67210	   0.98909	   0.09860	   0.99399	  -5.69262
3517869.75194	 222.00000	  72.51701	   1.00296	   0.10426	   1.00837	  -5.93491
3517869.98094	 222.00000	  57.36816	   1.01762	   0.11469	   1.02406	  -6.43051
3517870.21794	 222.00000	  45.36290	   1.03320	   0.12655	   1.04092	  -6.98298
3517870.44994	 222.00000	  35.93134	   1.04679	   0.13589	   1.05557	  -7.39646
3517870.70094	 222.00000	  28.40909	   1.07239	   0.14871	   1.08265	  -7.89489
3517870.91494	 222.00000	  22.48202	   1.09418	   0.16379	   1.10637	  -8.51328
3517871.17994	 222.00000	  17.79613	   1.12179	   0.17606	   1.13552	  -8.91953
3517871.43194	 222.00000	  14.06813	   1.15861	   0.19694	   1.17523	  -9.64707
3517871.64794	 222.00000	  11.14480	   1.19295	   0.19275	   1.20842	  -9.17841
3517871.91594	 222.00000	   8.81772	   1.24309	   0.20586	   1.26002	  -9.40284
3517872.09394	 222.00000	   6.97545	   1.26727	   0.20127	   1.28316	  -9.02455
3517872.31194	 222.00000	   5.51730	   1.30343	   0.17707	   1.31540	  -7.73613
3517872.58094	 222.00000	   4.36941	   1.34997	   0.15177	   1.35847	  -6.41436
3517872.91594	 222.00000	   3.45686	   1.39182	   0.14880	   1.39975	  -6.10249
3517873.33494	 222.00000	   2.73547	   1.40596	   0.15113	   1.41406	  -6.13520
3517873.85994	 222.00000	   2.16054	   1.39863	   0.14042	   1.40566	  -5.73337
3517874.51894	 222.00000	   1.70952	   1.38757	   0.11249	   1.39212	  -4.63478
3517875.34794	 222.00000	   1.35352	   1.38934	   0.07054	   1.39113	  -2.90667
3517876.39094	 222.00000	   1.07079	   1.41460	   0.03079	   1.41494	  -1.24701
3517877.70494	 222.00000	   0.84734	   1.45693	   0.01344	   1.45700	  -0.52865
3517879.35994	 222.00000	   0.67072	   1.49601	   0.02558	   1.49623	  -0.97943
3517881.44894	 222.00000	   0.53067	   1.52015	   0.07076	   1.52179	  -2.66522
3517884.08594	 222.00000	   0.41976	   1.50452	   0.12882	   1.51003	  -4.89399
3517887.41695	 222.00000	   0.33183	   1.44677	   0.16731	   1.45641	  -6.59678
3517891.62295	 222.00000	   0.26261	   1.37349	   0.16219	   1.38304	  -6.73461
3517896.93095	 222.00000	   0.20791	   1.31661	   0.10826	   1.32105	  -4.70044
3517903.63496	 222.00000	   0.16452	   1.30721	   0.02279	   1.30741	  -0.99859
3517912.11196	 222.00000	   0.13007	   1.36555	  -0.06156	   1.36693	   2.58101
3517922.80197	 222.00000	   0.10309	   1.48683	  -0.10028	   1.49021	   3.85839
3517936.31598	 222.00000	   0.08153	   1.64268	  -0.05267	   1.64352	   1.83647
3517953.41299	 222.00000	   0.06443	   1.76937	   0.08078	   1.77122	  -2.61395
3517975.00000	 222.00000	   0.05102	   1.81009	   0.32610	   1.83923	 -10.21266
3518002.24201	 222.00000	   0.04042	   1.68134	   0.57005	   1.77534	 -18.72916
3518036.73704	 222.00000	   0.03192	   1.41713	   0.69407	   1.57797	 -26.09419
3518080.28406	 222.00000	   0.02528	   1.11442	   0.62001	   1.27528	 -29.08951
3518135.34909	 222.00000	   0.01999	   0.92928	   0.32198	   0.98348	 -19.11042
3532908.98383	 223.00000	20004.45300	   0.77507	  -0.00570	   0.77509	   0.42106
3532909.12683	 223.00000	15829.12600	   0.78417	   0.00800	   0.78421	  -0.58479
3532909.26883	 223.00000	12516.70300	   0.79405	   0.01652	   0.79423	  -1.19185
3532909.41083	 223.00000	9909.44240	   0.80402	   0.02563	   0.80443	  -1.82596
3532909.57483	 223.00000	7835.48000	   0.81207	   0.03192	   0.81270	  -2.25104
3532909.77583	 223.00000	6217.24610	   0.82082	   0.03677	   0.82165	  -2.56486
3532910.01383	 223.00000	4905.29100	   0.82998	   0.04075	   0.83098	  -2.81076
3532910.25183	 223.00000	3881.27370	   0.83778	   0.04389	   0.83893	  -2.99877
3532910.48983	 223.00000	3070.98270	   0.84516	   0.04746	   0.84649	  -3.21393
3532910.72883	 223.00000	2430.77780	   0.85292	   0.04945	   0.85435	  -3.31804
3532910.96683	 223.00000	1923.15370	   0.86165	   0.05120	   0.86317	  -3.40085
3532911.20483	 223.00000	1522.43580	   0.87129	   0.05414	   0.87297	  -3.55542
3532911.44283	 223.00000	1203.84460	   0.87835	   0.05754	   0.88023	  -3.74783
3532911.68183	 223.00000	 952.86591	   0.88631	   0.05715	   0.88815	  -3.68946
3532911.91983	 223.00000	 754.27557	   0.89533	   0.06023	   0.89735	  -3.84886
3532912.15683	 223.00000	 596.71857	   0.90409	   0.06397	   0.90635	  -4.04700
3532912.39483	 223.00000	 471.96338	   0.91325	   0.06656	   0.91567	  -4.16820
3532912.63383	 223.00000	 373.20856	   0.92141	   0.06916	   0.92401	  -4.29253
3532912.87083	 223.00000	 295.47278	   0.93310	   0.07299	   0.93595	  -4.47259
3532913.11083	 223.00000	 233.87738	   0.94363	   0.07564	   0.94666	  -4.58271
3532913.34883	 223.00000	 185.05922	   0.95102	   0.08112	   0.95447	  -4.87518
3532913.58483	 223.00000	 146.35823	   0.96505	   0.08547	   0.96882	  -5.06125
3532913.82083	 223.00000	 115.77804	   0.97780	   0.09242	   0.98216	  -5.39950
3532914.05583	 223.00000	  91.67210	   0.98767	   0.09676	   0.99239	  -5.59529
3532914.30083	 223.00000	  72.51701	   1.00137	   0.10464	   1.00682	  -5.96557
3532914.52983	 223.00000	  57.36816	   1.01456	   0.11547	   1.02111	  -6.49317
3532914.76683	 223.00000	  45.36290	   1.03148	   0.12682	   1.03925	  -7.00957
3532914.99883	 223.00000	  35.93134	   1.05006	   0.13558	   1.05877	  -7.35722
3532915.24883	 223.00000	  28.40909	   1.07194	   0.15241	   1.08272	  -8.09226
3532915.46383	 223.00000	  22.48202	   1.09677	   0.16585	   1.10924	  -8.59881
3532915.72883	 223.00000	  17.79613	   1.12363	   0.17475	   1.13714	  -8.84008
3532915.98083	 223.00000	  14.06813	   1.15096	   0.19348	   1.16710	  -9.54233
3532916.19683	 223.00000	  11.14480	   1.19902	   0.19289	   1.21443	  -9.13895
3532916.46383	 223.00000	   8.81772	   1.23183	   0.20609	   1.24895	  -9.49791
3532916.64283	 223.00000	   6.97545	   1.26476	   0.19045	   1.27902	  -8.56337
3532916.86083	 223.00000	   5.51730	   1.31160	   0.16928	   1.32248	  -7.35411
3532917.12983	 223.00000	   4.36941	   1.35947	   0.16446	   1.36938	  -6.89766
3532917.46483	 223.00000	   3.45686	   1.37680	   0.16494	   1.38665	  -6.83157
3532917.88383	 223.00000	   2.73547	   1.37783	   0.15006	   1.38598	  -6.21552
3532918.40883	 223.00000	   2.16054	   1.37825	   0.11788	   1.38328	  -4.88839
3532919.06783	 223.00000	   1.70952	   1.39179	   0.07780	   1.39397	  -3.19949
3532919.89683	 223.00000	   1.35352	   1.42160	   0.04657	   1.42236	  -1.87618
3532920.93983	 223.00000	   1.07079	   1.46076	   0.03893	   1.46128	  -1.52666
3532922.25283	 223.00000	   0.84734	   1.49002	   0.06062	   1.49126	  -2.32965
3532923.90883	 223.00000	   0.67072	   1.49502	   0.09535	   1.49806	  -3.64925
3532925.99784	 223.00000	   0.53067	   1.46485	   0.13435	   1.47100	  -5.24021
3532928.63484	 223.00000	   0.41976	   1.40808	   0.14404	   1.41543	  -5.84073
3532931.96584	 223.00000	   0.33183	   1.35191	   0.11271	   1.35660	  -4.76596
3532936.17184	 223.00000	   0.26261	   1.32826	   0.04814	   1.32914	  -2.07561
3532941.47984	 223.00000	   0.20791	   1.35476	  -0.02398	   1.35497	   1.01400
3532948.18385	 223.00000	   0.16452	   1.43557	  -0.07052	   1.43730	   2.81234
3532956.66085	 223.00000	   0.13007	   1.55037	  -0.05658	   1.55140	   2.08989
3532967.35086	 223.00000	   0.10309	   1.65830	   0.03795	   1.65874	  -1.31082
3532980.86487	 223.00000	   0.08153	   1.70588	   0.20513	   1.71817	  -6.85668
3532997.96188	 223.00000	   0.06443	   1.66717	   0.38268	   1.71052	 -12.92763
3533019.54889	 223.00000	   0.05102	   1.49094	   0.52697	   1.58133	 -19.46586
3533046.79091	 223.00000	   0.04042	   1.24913	   0.52569	   1.35524	 -22.82348
3533081.28593	 223.00000	   0.03192	   1.05254	   0.35054	   1.10938	 -18.41993
3533124.83295	 223.00000	   0.02528	   1.01536	   0.04340	   1.01629	  -2.44769
3533179.89799	 223.00000	   0.01999	   1.22419	  -0.26709	   1.25299	  12.30764
3547945.49526	 224.00000	20004.45300	   0.77563	  -0.00703	   0.77566	   0.51954
3547945.63826	 224.00000	15829.12600	   0.78522	   0.00769	   0.78526	  -0.56097
3547945.78026	 224.00000	12516.70300	   0.79492	   0.01789	   0.79512	  -1.28903
3547945.92226	 224.00000	9909.44240	   0.80293	   0.02651	   0.80337	  -1.89100
3547946.08626	 224.00000	7835.48000	   0.81164	   0.03235	   0.81229	  -2.28243
3547946.28726	 224.00000	6217.24610	   0.81994	   0.03680	   0.82077	  -2.56953
3547946.52526	 224.00000	4905.29100	   0.82830	   0.03989	   0.82926	  -2.75703
3547946.76326	 224.00000	3881.27370	   0.83782	   0.04419	   0.83899	  -3.01910
3547947.00226	 224.00000	3070.98270	   0.84500	   0.04690	   0.84630	  -3.17654
3547947.24026	 224.00000	2430.77780	   0.85382	   0.04859	   0.85520	  -3.25734
3547947.47826	 224.00000	1923.15370	   0.86218	   0.05175	   0.86373	  -3.43493
3547947.71626	 224.00000	1522.43580	   0.87075	   0.05289	   0.87235	  -3.47579
3547947.95426	 224.00000	1203.84460	   0.87905	   0.05634	   0.88085	  -3.66697
3547948.19326	 224.00000	 952.86591	   0.88635	   0.05880	   0.88829	  -3.79540
3547948.43126	 224.00000	 754.27557	   0.89510	   0.06070	   0.89716	  -3.87973
3547948.66826	 224.00000	 596.71857	   0.90454	   0.06288	   0.90672	  -3.97667
3547948.90626	 224.00000	 471.96338	   0.91287	   0.06767	   0.91537	  -4.23970
3547949.14526	 224.00000	 373.20856	   0.92293	   0.06982	   0.92557	  -4.32647
3547949.38326	 224.00000	 295.47278	   0.93349	   0.07235	   0.93629	  -4.43191
3547949.62226	 224.00000	 233.87738	   0.94093	   0.07793	   0.94415	  -4.73474
3547949.86026	 224.00000	 185.05922	   0.95279	   0.08119	   0.95625	  -4.87059
3547950.09626	 224.00000	 146.35823	   0.96376	   0.08645	   0.96763	  -5.12593
3547950.33226	 224.00000	 115.77804	   0.97653	   0.09306	   0.98096	  -5.44337
3547950.56726	 224.00000	  91.67210	   0.98689	   0.09859	   0.99180	  -5.70477
3547950.81226	 224.00000	  72.51701	   1.00035	   0.10687	   1.00604	  -6.09774
3547951.04126	 224.00000	  57.36816	   1.01412	   0.11439	   1.02055	  -6.43582
3547951.27826	 224.00000	  45.36290	   1.02860	   0.12251	   1.03587	  -6.79224
3547951.51026	 224.00000	  35.93134	   1.04980	   0.13993	   1.05909	  -7.59240
3547951.76026	 224.00000	  28.40909	   1.06680	   0.15305	   1.07773	  -8.16434
3547951.97526	 224.00000	  22.48202	   1.09017	   0.16947	   1.10327	  -8.83625
3547952.24026	 224.00000	  17.79613	   1.12436	   0.18367	   1.13926	  -9.27779
3547952.49226	 224.00000	  14.06813	   1.15782	   0.18802	   1.17299	  -9.22383
3547952.70826	 224.00000	  11.14480	   1.19543	   0.20485	   1.21286	  -9.72368
3547952.97526	 224.00000	   8.81772	   1.23030	   0.19358	   1.24543	  -8.94186
3547953.15426	 224.00000	   6.97545	   1.28279	   0.18548	   1.29613	  -8.22756
3547953.37226	 224.00000	   5.51730	   1.31829	   0.19286	   1.33233	  -8.32306
3547953.64126	 224.00000	   4.36941	   1.33488	   0.17918	   1.34685	  -7.64524
3547953.97626	 224.00000	   3.45686	   1.35199	   0.14631	   1.35988	  -6.17621
3547954.39526	 224.00000	   2.73547	   1.38110	   0.11025	   1.38549	  -4.56410
3547954.92026	 224.00000	   2.16054	   1.42032	   0.08903	   1.42311	  -3.58661
3547955.57926	 224.00000	   1.70952	   1.45208	   0.09220	   1.45500	  -3.63325
3547956.40826	 224.00000	   1.35352	   1.45976	   0.11058	   1.46394	  -4.33220
3547957.45127	 224.00000	   1.07079	   1.44097	   0.12485	   1.44637	  -4.95174
3547958.76427	 224.00000	   0.84734	   1.40432	   0.11865	   1.40932	  -4.82924
3547960.42027	 224.00000	   0.67072	   1.37563	   0.09052	   1.37860	  -3.76470
3547962.50927	 224.00000	   0.53067	   1.36553	   0.03608	   1.36600	  -1.51369
3547965.14627	 224.00000	   0.41976	   1.39510	  -0.01522	   1.39518	   0.62495
3547968.47727	 224.00000	   0.33183	   1.45728	  -0.03828	   1.45778	   1.50470
3547972.68327	 224.00000	   0.26261	   1.53093	  -0.01215	   1.53097	   0.45484
3547977.99128	 224.00000	   0.20791	   1.58252	   0.06414	   1.58382	  -2.32094
3547984.69528	 224.00000	   0.16452	   1.57961	   0.17218	   1.58897	  -6.22095
3547993.17229	 224.00000	   0.13007	   1.51009	   0.27036	   1.53410	 -10.15038
3548003.86229	 224.00000	   0.10309	   1.38613	   0.31225	   1.42087	 -12.69512
3548017.37630	 224.00000	   0.08153	   1.25396	   0.26579	   1.28182	 -11.96736
3548034.47331	 224.00000	   0.06443	   1.17630	   0.15671	   1.18669	  -7.58830
3548056.05932	 224.00000	   0.05102	   1.20436	  -0.03698	   1.20493	   1.75886
3548083.30234	 224.00000	   0.04042	   1.38315	  -0.19843	   1.39731	   8.16406
3548117.79736	 224.00000	   0.03192	   1.69256	  -0.22808	   1.70786	   7.67456
3548161.34439	 224.00000	   0.02528	   2.02447	  -0.04630	   2.02500	   1.31013
3548216.40942	 224.00000	   0.01999	   2.20689	   0.33505	   2.23218	  -8.63275
3562962.42776	 225.00000	20004.45300	   0.77385	  -0.00614	   0.77387	   0.45445
3562962.57076	 225.00000	15829.12600	   0.78345	   0.00816	   0.78350	  -0.59704
3562962.71276	 225.00000	12516.70300	   0.79357	   0.01927	   0.79381	  -1.39093
3562962.85476	 225.00000	9909.44240	   0.80313	   0.02666	   0.80357	  -1.90099
3562963.01876	 225.00000	7835.48000	   0.81309	   0.03302	   0.81376	  -2.32549
3562963.21976	 225.00000	6217.24610	   0.82139	   0.03646	   0.82220	  -2.54161
3562963.45776	 225.00000	4905.29100	   0.82945	   0.04171	   0.83050	  -2.87891
3562963.69577	 225.00000	3881.27370	   0.83596	   0.04521	   0.83718	  -3.09568
3562963.93377	 225.00000	3070.98270	   0.84577	   0.04716	   0.84709	  -3.19119
3562964.17277	 225.00000	2430.77780	   0.85223	   0.04899	   0.85364	  -3.28988
3562964.41077	 225.00000	1923.15370	   0.85970	   0.05102	   0.86122	  -3.39629
3562964.64877	 225.00000	1522.43580	   0.86928	   0.05436	   0.87098	  -3.57860
3562964.88677	 225.00000	1203.84460	   0.87703	   0.05613	   0.87882	  -3.66166
3562965.12577	 225.00000	 952.86591	   0.88699	   0.05890	   0.88894	  -3.79921
3562965.36377	 225.00000	 754.27557	   0.89591	   0.06048	   0.89795	  -3.86186
3562965.60077	 225.00000	 596.71857	   0.90409	   0.06371	   0.90634	  -4.03064
3562965.83877	 225.00000	 471.96338	   0.91307	   0.06585	   0.91545	  -4.12482
3562966.07777	 225.00000	 373.20856	   0.92126	   0.06911	   0.92385	  -4.29015
3562966.31477	 225.00000	 295.47278	   0.93136	   0.07308	   0.93422	  -4.48645
3562966.55477	 225.00000	 233.87738	   0.94183	   0.07642	   0.94493	  -4.63897
3562966.79277	 225.00000	 185.05922	   0.95249	   0.08238	   0.95605	  -4.94289
3562967.02877	 225.00000	 146.35823	   0.96355	   0.08569	   0.96735	  -5.08223
3562967.26477	 225.00000	 115.77804	   0.97512	   0.09192	   0.97944	  -5.38499
3562967.49977	 225.00000	  91.67210	   0.98854	   0.09853	   0.99343	  -5.69207
3562967.74477	 225.00000	  72.51701	   1.00050	   0.10406	   1.00590	  -5.93805
3562967.97377	 225.00000	  57.36816	   1.01587	   0.11607	   1.02248	  -6.51833
3562968.21077	 225.00000	  45.36290	   1.03170	   0.12661	   1.03944	  -6.99646
3562968.44277	 225.00000	  35.93134	   1.04577	   0.13792	   1.05483	  -7.51278
3562968.69277	 225.00000	  28.40909	   1.07024	   0.15019	   1.08073	  -7.98836
3562968.90777	 225.00000	  22.48202	   1.09352	   0.16225	   1.10549	  -8.43981
3562969.17277	 225.00000	  17.79613	   1.11861	   0.17826	   1.13273	  -9.05459
3562969.42477	 225.00000	  14.06813	   1.16009	   0.19739	   1.17676	  -9.65631
3562969.64077	 225.00000	  11.14480	   1.19178	   0.19667	   1.20790	  -9.37053
3562969.90777	 225.00000	   8.81772	   1.24443	   0.20197	   1.26071	  -9.21852
3562970.08677	 225.00000	   6.97545	   1.27416	   0.20597	   1.29070	  -9.18256
3562970.30477	 225.00000	   5.51730	   1.30227	   0.18262	   1.31502	  -7.98270
3562970.57377	 225.00000	   4.36941	   1.34100	   0.15214	   1.34961	  -6.47264
3562970.90877	 225.00000	   3.45686	   1.38927	   0.14001	   1.39631	  -5.75480
3562971.32777	 225.00000	   2.73547	   1.41429	   0.14333	   1.42153	  -5.78680
3562971.85277	 225.00000	   2.16054	   1.41399	   0.14396	   1.42129	  -5.81341
3562972.51177	 225.00000	   1.70952	   1.39878	   0.12748	   1.40458	  -5.20732
3562973.34077	 225.00000	   1.35352	   1.38715	   0.09103	   1.39014	  -3.75443
3562974.38377	 225.00000	   1.07079	   1.39563	   0.04604	   1.39639	  -1.88937
3562975.69677	 225.00000	   0.84734	   1.42833	   0.01164	   1.42838	  -0.46694
3562977.35277	 225.00000	   0.67072	   1.47031	   0.00253	   1.47032	  -0.09872
3562979.44177	 225.00000	   0.53067	   1.51642	   0.03015	   1.51672	  -1.13899
3562982.07878	 225.00000	   0.41976	   1.53222	   0.08991	   1.53485	  -3.35817
3562985.40978	 225.00000	   0.33183	   1.50171	   0.15367	   1.50955	  -5.84265
3562989.61578	 225.00000	   0.26261	   1.43183	   0.18833	   1.44416	  -7.49337
3562994.92378	 225.00000	   0.20791	   1.34960	   0.17168	   1.36048	  -7.24968
3563001.62779	 225.00000	   0.16452	   1.29506	   0.10158	   1.29904	  -4.48493
3563010.10479	 225.00000	   0.13007	   1.29798	   0.00102	   1.29798	  -0.04483
3563020.79480	 225.00000	   0.10309	   1.38011	  -0.08833	   1.38293	   3.66212
3563034.30881	 225.00000	   0.08153	   1.53212	  -0.11779	   1.53664	   4.39640
3563051.40582	 225.00000	   0.06443	   1.69940	  -0.05637	   1.70034	   1.89976
3563072.99183	 225.00000	   0.05102	   1.84685	   0.14503	   1.85253	  -4.49012
3563100.23485	 225.00000	   0.04042	   1.84635	   0.42950	   1.89565	 -13.09537
3563134.72987	 225.00000	   0.03192	   1.66475	   0.68505	   1.80019	 -22.36717
3563178.27689	 225.00000	   0.02528	   1.35051	   0.78462	   1.56189	 -30.15591
3563233.34193	 225.00000	   0.01999	   1.04080	   0.62822	   1.21570	 -31.11481
3577972.25802	 226.00000	20004.45300	   0.77358	  -0.00685	   0.77361	   0.50741
3577972.40102	 226.00000	15829.12600	   0.78326	   0.00630	   0.78328	  -0.46107
3577972.54302	 226.00000	12516.70300	   0.79408	   0.01825	   0.79429	  -1.31687
3577972.68502	 226.00000	9909.44240	   0.80214	   0.02633	   0.80257	  -1.88001
3577972.84902	 226.00000	7835.48000	   0.81362	   0.03214	   0.81425	  -2.26223
3577973.05002	 226.00000	6217.24610	   0.81963	   0.03742	   0.82049	  -2.61380
3577973.28802	 226.00000	4905.29100	   0.82916	   0.04154	   0.83020	  -2.86809
3577973.52702	 226.00000	3881.27370	   0.83810	   0.04402	   0.83925	  -3.00685
3577973.76502	 226.00000	3070.98270	   0.84528	   0.04698	   0.84659	  -3.18149
3577974.00302	 226.00000	2430.77780	   0.85269	   0.04921	   0.85411	  -3.30327
3577974.24102	 226.00000	1923.15370	   0.86050	   0.05222	   0.86209	  -3.47267
3577974.47902	 226.00000	1522.43580	   0.87014	   0.05469	   0.87186	  -3.59631
3577974.71702	 226.00000	1203.84460	   0.87751	   0.05550	   0.87927	  -3.61876
3577974.95602	 226.00000	 952.86591	   0.88605	   0.05815	   0.88796	  -3.75461
3577975.19402	 226.00000	 754.27557	   0.89508	   0.06052	   0.89712	  -3.86827
3577975.43102	 226.00000	 596.71857	   0.90318	   0.06356	   0.90541	  -4.02572
3577975.66902	 226.00000	 471.96338	   0.91384	   0.06637	   0.91624	  -4.15369
3577975.90802	 226.00000	 373.20856	   0.92286	   0.06999	   0.92551	  -4.33713
3577976.14602	 226.00000	 295.47278	   0.93299	   0.07292	   0.93583	  -4.46925
3577976.38502	 226.00000	 233.87738	   0.94382	   0.07563	   0.94684	  -4.58137
3577976.62302	 226.00000	 185.05922	   0.95382	   0.08181	   0.95733	  -4.90221
3577976.85902	 226.00000	 146.35823	   0.96591	   0.08592	   0.96972	  -5.08346
3577977.09502	 226.00000	 115.77804	   0.97568	   0.09071	   0.97988	  -5.31176
3577977.33002	 226.00000	  91.67210	   0.98739	   0.09984	   0.99243	  -5.77368
