Repository: kbm2110/Battery_Diagnostics_Thesis

# Battery_Diagnostics_Thesis
 Data-driven battery diagnostics using EIS

**Author:** Bala Manikanta Yaswanth Kanagarla
**Institution:** Technische Hochschule Ingolstadt (THI)
**Supervisor:** Prof. Dr. H.-G. Schweiger

## Overview

This project implements a machine learning framework for 
non-invasive State of Health (SoH) estimation of lithium-ion 
batteries using Electrochemical Impedance Spectroscopy (EIS).

Eight physically interpretable features are extracted from 
impedance spectra and used to train six ML models under a 
strict cell-level train-test split. The stacking ensemble 
achieves R² = 0.9122 and RMSE = 0.0234 on completely unseen 
cells.

---

File: data/EIS/EIS_state_IV_45C02.txt (part 27 of 37)
time/s	           cycle number	freq/Hz	           Re(Z)/Ohm	  -Im(Z)/Ohm	   |Z|/Ohm	   Phase(Z)/deg
3345961.69811	 218.00000	6217.24610	   0.41470	   0.02793	   0.41564	  -3.85302
3345961.93611	 218.00000	4905.29100	   0.42258	   0.03459	   0.42400	  -4.67987
3345962.17511	 218.00000	3881.27370	   0.43052	   0.03783	   0.43217	  -5.02225
3345962.41311	 218.00000	3070.98270	   0.43630	   0.03974	   0.43811	  -5.20421
3345962.65111	 218.00000	2430.77780	   0.44371	   0.04246	   0.44574	  -5.46621
3345962.88911	 218.00000	1923.15370	   0.45290	   0.04540	   0.45517	  -5.72504
3345963.12711	 218.00000	1522.43580	   0.45945	   0.04787	   0.46193	  -5.94773
3345963.36511	 218.00000	1203.84460	   0.46762	   0.05004	   0.47029	  -6.10854
3345963.60411	 218.00000	 952.86591	   0.47405	   0.05349	   0.47706	  -6.43755
3345963.84211	 218.00000	 754.27557	   0.48190	   0.05527	   0.48505	  -6.54272
3345964.08011	 218.00000	 596.71857	   0.49091	   0.05710	   0.49422	  -6.63433
3345964.31711	 218.00000	 471.96338	   0.49848	   0.06057	   0.50214	  -6.92795
3345964.55611	 218.00000	 373.20856	   0.50775	   0.06390	   0.51175	  -7.17328
3345964.79411	 218.00000	 295.47278	   0.51664	   0.06692	   0.52095	  -7.38067
3345965.03311	 218.00000	 233.87738	   0.52423	   0.07248	   0.52922	  -7.87203
3345965.27111	 218.00000	 185.05922	   0.53346	   0.07705	   0.53900	  -8.21896
3345965.50711	 218.00000	 146.35823	   0.54513	   0.08203	   0.55126	  -8.55738
3345965.74411	 218.00000	 115.77804	   0.55619	   0.08918	   0.56330	  -9.10924
3345965.97811	 218.00000	  91.67210	   0.57046	   0.09656	   0.57858	  -9.60703
3345966.22311	 218.00000	  72.51701	   0.58436	   0.10296	   0.59336	  -9.99275
3345966.45311	 218.00000	  57.36816	   0.60164	   0.11112	   0.61182	 -10.46466
3345966.68911	 218.00000	  45.36290	   0.62260	   0.12057	   0.63416	 -10.96014
3345966.92211	 218.00000	  35.93134	   0.64455	   0.12651	   0.65685	 -11.10470
3345967.17211	 218.00000	  28.40909	   0.66848	   0.12808	   0.68065	 -10.84666
3345967.38611	 218.00000	  22.48202	   0.69620	   0.12750	   0.70778	 -10.37812
3345967.65111	 218.00000	  17.79613	   0.72032	   0.12317	   0.73077	  -9.70349
3345967.90411	 218.00000	  14.06813	   0.74345	   0.11400	   0.75214	  -8.71799
3345968.12011	 218.00000	  11.14480	   0.76155	   0.10530	   0.76880	  -7.87235
3345968.38711	 218.00000	   8.81772	   0.77843	   0.09208	   0.78386	  -6.74649
3345968.56511	 218.00000	   6.97545	   0.79160	   0.08219	   0.79586	  -5.92761
3345968.78311	 218.00000	   5.51730	   0.79891	   0.07221	   0.80217	  -5.16488
3345969.05211	 218.00000	   4.36941	   0.80716	   0.06053	   0.80943	  -4.28857
3345969.38811	 218.00000	   3.45686	   0.81157	   0.05250	   0.81327	  -3.70097
3345969.80611	 218.00000	   2.73547	   0.81924	   0.04537	   0.82050	  -3.17003
3345970.33111	 218.00000	   2.16054	   0.82492	   0.04522	   0.82616	  -3.13743
3345970.99111	 218.00000	   1.70952	   0.82712	   0.04511	   0.82835	  -3.12193
3345971.81911	 218.00000	   1.35352	   0.82760	   0.04581	   0.82887	  -3.16841
3345972.86211	 218.00000	   1.07079	   0.82680	   0.04325	   0.82793	  -2.99455
3345974.17612	 218.00000	   0.84734	   0.82753	   0.04051	   0.82852	  -2.80269
3345975.83212	 218.00000	   0.67072	   0.83217	   0.03757	   0.83302	  -2.58494
3345977.92012	 218.00000	   0.53067	   0.84044	   0.03690	   0.84125	  -2.51402
3345980.55712	 218.00000	   0.41976	   0.85147	   0.04139	   0.85248	  -2.78298
3345983.88912	 218.00000	   0.33183	   0.86290	   0.05301	   0.86453	  -3.51567
3345988.09412	 218.00000	   0.26261	   0.86996	   0.07084	   0.87284	  -4.65548
3345993.40213	 218.00000	   0.20791	   0.87041	   0.09030	   0.87508	  -5.92264
3346000.10713	 218.00000	   0.16452	   0.86595	   0.10504	   0.87230	  -6.91610
3346008.58314	 218.00000	   0.13007	   0.86296	   0.11380	   0.87043	  -7.51246
3346019.27414	 218.00000	   0.10309	   0.86753	   0.11802	   0.87552	  -7.74722
3346032.78815	 218.00000	   0.08153	   0.88200	   0.12374	   0.89064	  -7.98637
3346049.88516	 218.00000	   0.06443	   0.90437	   0.13508	   0.91440	  -8.49513
3346071.47217	 218.00000	   0.05102	   0.93758	   0.15117	   0.94969	  -9.15943
3346098.71419	 218.00000	   0.04042	   0.98078	   0.18223	   0.99757	 -10.52584
3346133.21021	 218.00000	   0.03192	   1.02193	   0.23253	   1.04805	 -12.81895
3346176.75824	 218.00000	   0.02528	   1.04901	   0.29275	   1.08909	 -15.59278
3346231.82327	 218.00000	   0.01999	   1.06225	   0.34823	   1.11787	 -18.15037
3360553.57060	 219.00000	20004.45300	   0.37986	  -0.01743	   0.38026	   2.62671
3360553.71260	 219.00000	15829.12600	   0.38596	  -0.00481	   0.38599	   0.71403
3360553.85460	 219.00000	12516.70300	   0.39456	   0.00771	   0.39463	  -1.11943
3360553.99660	 219.00000	9909.44240	   0.40175	   0.01546	   0.40204	  -2.20386
3360554.16160	 219.00000	7835.48000	   0.40818	   0.02256	   0.40880	  -3.16400
3360554.36160	 219.00000	6217.24610	   0.41620	   0.02854	   0.41718	  -3.92239
3360554.59960	 219.00000	4905.29100	   0.42429	   0.03384	   0.42564	  -4.55992
3360554.83860	 219.00000	3881.27370	   0.43098	   0.03795	   0.43264	  -5.03216
3360555.07660	 219.00000	3070.98270	   0.43635	   0.03949	   0.43813	  -5.17126
3360555.31460	 219.00000	2430.77780	   0.44370	   0.04188	   0.44568	  -5.39231
3360555.55260	 219.00000	1923.15370	   0.45113	   0.04653	   0.45352	  -5.88809
3360555.79060	 219.00000	1522.43580	   0.45948	   0.04852	   0.46204	  -6.02849
3360556.02860	 219.00000	1203.84460	   0.46774	   0.05087	   0.47050	  -6.20706
3360556.26760	 219.00000	 952.86591	   0.47369	   0.05341	   0.47669	  -6.43260
3360556.50560	 219.00000	 754.27557	   0.48337	   0.05623	   0.48663	  -6.63508
3360556.74360	 219.00000	 596.71857	   0.49036	   0.05760	   0.49373	  -6.69955
3360556.98060	 219.00000	 471.96338	   0.49825	   0.06008	   0.50186	  -6.87572
3360557.21960	 219.00000	 373.20856	   0.50783	   0.06467	   0.51194	  -7.25741
3360557.45760	 219.00000	 295.47278	   0.51634	   0.06858	   0.52087	  -7.56559
3360557.69660	 219.00000	 233.87738	   0.52485	   0.07282	   0.52987	  -7.89931
3360557.93461	 219.00000	 185.05922	   0.53599	   0.07703	   0.54150	  -8.17846
3360558.17061	 219.00000	 146.35823	   0.54618	   0.08204	   0.55231	  -8.54210
3360558.40761	 219.00000	 115.77804	   0.55704	   0.08875	   0.56407	  -9.05242
3360558.64161	 219.00000	  91.67210	   0.57011	   0.09556	   0.57806	  -9.51559
3360558.88761	 219.00000	  72.51701	   0.58502	   0.10337	   0.59408	 -10.02069
3360559.11661	 219.00000	  57.36816	   0.60113	   0.11254	   0.61157	 -10.60393
3360559.35261	 219.00000	  45.36290	   0.62296	   0.12003	   0.63442	 -10.90553
3360559.58561	 219.00000	  35.93134	   0.64396	   0.12631	   0.65623	 -11.09707
3360559.83561	 219.00000	  28.40909	   0.66815	   0.12910	   0.68051	 -10.93621
3360560.04961	 219.00000	  22.48202	   0.69450	   0.12816	   0.70623	 -10.45529
3360560.31461	 219.00000	  17.79613	   0.72032	   0.12386	   0.73089	  -9.75667
3360560.56761	 219.00000	  14.06813	   0.74328	   0.11451	   0.75205	  -8.75842
3360560.78361	 219.00000	  11.14480	   0.76193	   0.10332	   0.76891	  -7.72252
3360561.05061	 219.00000	   8.81772	   0.77850	   0.09167	   0.78388	  -6.71570
3360561.22861	 219.00000	   6.97545	   0.79033	   0.08203	   0.79457	  -5.92553
3360561.44661	 219.00000	   5.51730	   0.79902	   0.07308	   0.80235	  -5.22564
3360561.71661	 219.00000	   4.36941	   0.80548	   0.06133	   0.80781	  -4.35411
3360562.05161	 219.00000	   3.45686	   0.81150	   0.05291	   0.81322	  -3.73052
3360562.46961	 219.00000	   2.73547	   0.81905	   0.04596	   0.82034	  -3.21155
3360562.99461	 219.00000	   2.16054	   0.82425	   0.04431	   0.82544	  -3.07740
3360563.65461	 219.00000	   1.70952	   0.82737	   0.04398	   0.82854	  -3.04249
3360564.48261	 219.00000	   1.35352	   0.82846	   0.04477	   0.82967	  -3.09320
3360565.52561	 219.00000	   1.07079	   0.82677	   0.04444	   0.82796	  -3.07704
3360566.83961	 219.00000	   0.84734	   0.82771	   0.04137	   0.82874	  -2.86151
3360568.49561	 219.00000	   0.67072	   0.83149	   0.03901	   0.83241	  -2.68612
3360570.58361	 219.00000	   0.53067	   0.83821	   0.03772	   0.83906	  -2.57632
3360573.22061	 219.00000	   0.41976	   0.84883	   0.04046	   0.84979	  -2.72875
3360576.55262	 219.00000	   0.33183	   0.86166	   0.05035	   0.86313	  -3.34407
3360580.75762	 219.00000	   0.26261	   0.87123	   0.06729	   0.87382	  -4.41684
3360586.06662	 219.00000	   0.20791	   0.87376	   0.08794	   0.87818	  -5.74725
3360592.77063	 219.00000	   0.16452	   0.87030	   0.10579	   0.87671	  -6.93035
3360601.24763	 219.00000	   0.13007	   0.86591	   0.11743	   0.87384	  -7.72315
3360611.93764	 219.00000	   0.10309	   0.86827	   0.12257	   0.87688	  -8.03509
3360625.45165	 219.00000	   0.08153	   0.87996	   0.12838	   0.88927	  -8.30035
3360642.54866	 219.00000	   0.06443	   0.90001	   0.13871	   0.91064	  -8.76137
3360664.13567	 219.00000	   0.05102	   0.93142	   0.15171	   0.94370	  -9.25103
3360691.37868	 219.00000	   0.04042	   0.97362	   0.17817	   0.98979	 -10.37003
3360725.87371	 219.00000	   0.03192	   1.01914	   0.22278	   1.04321	 -12.33077
3360769.42173	 219.00000	   0.02528	   1.05343	   0.28330	   1.09086	 -15.05251
3360824.48676	 219.00000	   0.01999	   1.07172	   0.34523	   1.12595	 -17.85522
3375145.79315	 220.00000	20004.45300	   0.38024	  -0.01853	   0.38069	   2.79071
3375145.93515	 220.00000	15829.12600	   0.38702	  -0.00330	   0.38703	   0.48824
3375146.07715	 220.00000	12516.70300	   0.39406	   0.00797	   0.39414	  -1.15814
3375146.21915	 220.00000	9909.44240	   0.40241	   0.01486	   0.40268	  -2.11521
3375146.38415	 220.00000	7835.48000	   0.40986	   0.02293	   0.41050	  -3.20255
3375146.58415	 220.00000	6217.24610	   0.41754	   0.02615	   0.41836	  -3.58318
3375146.82215	 220.00000	4905.29100	   0.42273	   0.03228	   0.42396	  -4.36672
3375147.06115	 220.00000	3881.27370	   0.43010	   0.03648	   0.43165	  -4.84846
3375147.29915	 220.00000	3070.98270	   0.43843	   0.04017	   0.44027	  -5.23541
3375147.53715	 220.00000	2430.77780	   0.44317	   0.04302	   0.44525	  -5.54515
3375147.77515	 220.00000	1923.15370	   0.45176	   0.04494	   0.45399	  -5.68089
3375148.01315	 220.00000	1522.43580	   0.45847	   0.04870	   0.46105	  -6.06380
3375148.25115	 220.00000	1203.84460	   0.46600	   0.05145	   0.46883	  -6.30051
3375148.49015	 220.00000	 952.86591	   0.47345	   0.05322	   0.47643	  -6.41366
3375148.72815	 220.00000	 754.27557	   0.48342	   0.05640	   0.48670	  -6.65405
3375148.96615	 220.00000	 596.71857	   0.49202	   0.05819	   0.49545	  -6.74540
3375149.20315	 220.00000	 471.96338	   0.49917	   0.06091	   0.50287	  -6.95692
3375149.44215	 220.00000	 373.20856	   0.50761	   0.06467	   0.51171	  -7.25985
3375149.68015	 220.00000	 295.47278	   0.51655	   0.06828	   0.52104	  -7.52945
3375149.91915	 220.00000	 233.87738	   0.52562	   0.07141	   0.53045	  -7.73628
3375150.15715	 220.00000	 185.05922	   0.53503	   0.07777	   0.54065	  -8.26996
3375150.39315	 220.00000	 146.35823	   0.54581	   0.08248	   0.55201	  -8.59318
3375150.63015	 220.00000	 115.77804	   0.55769	   0.08756	   0.56452	  -8.92270
3375150.86415	 220.00000	  91.67210	   0.56966	   0.09620	   0.57773	  -9.58501
3375151.10915	 220.00000	  72.51701	   0.58432	   0.10320	   0.59337	 -10.01591
3375151.33915	 220.00000	  57.36816	   0.60197	   0.11142	   0.61220	 -10.48618
3375151.57515	 220.00000	  45.36290	   0.62242	   0.12074	   0.63402	 -10.97832
3375151.80815	 220.00000	  35.93134	   0.64474	   0.12599	   0.65693	 -11.05678
3375152.05815	 220.00000	  28.40909	   0.66872	   0.13002	   0.68124	 -11.00268
3375152.27215	 220.00000	  22.48202	   0.69423	   0.12715	   0.70578	 -10.37845
3375152.53715	 220.00000	  17.79613	   0.72119	   0.12296	   0.73160	  -9.67557
3375152.78915	 220.00000	  14.06813	   0.74215	   0.11574	   0.75112	  -8.86405
3375153.00615	 220.00000	  11.14480	   0.76333	   0.10323	   0.77028	  -7.70174
3375153.27315	 220.00000	   8.81772	   0.77954	   0.09307	   0.78508	  -6.80844
3375153.45115	 220.00000	   6.97545	   0.79089	   0.08140	   0.79507	  -5.87639
3375153.66915	 220.00000	   5.51730	   0.79981	   0.06922	   0.80280	  -4.94658
3375153.93815	 220.00000	   4.36941	   0.80976	   0.06000	   0.81198	  -4.23775
3375154.27415	 220.00000	   3.45686	   0.81710	   0.05514	   0.81896	  -3.86033
3375154.69215	 220.00000	   2.73547	   0.81986	   0.05188	   0.82150	  -3.62112
3375155.21715	 220.00000	   2.16054	   0.81991	   0.04678	   0.82124	  -3.26574
3375155.87715	 220.00000	   1.70952	   0.82219	   0.04287	   0.82331	  -2.98469
3375156.70515	 220.00000	   1.35352	   0.82545	   0.03804	   0.82633	  -2.63826
3375157.74815	 220.00000	   1.07079	   0.83057	   0.03476	   0.83130	  -2.39633
3375159.06216	 220.00000	   0.84734	   0.83924	   0.03454	   0.83995	  -2.35677
3375160.71816	 220.00000	   0.67072	   0.84664	   0.03883	   0.84753	  -2.62628
3375162.80616	 220.00000	   0.53067	   0.85320	   0.04918	   0.85462	  -3.29878
3375165.44316	 220.00000	   0.41976	   0.85322	   0.06139	   0.85543	  -4.11510
3375168.77416	 220.00000	   0.33183	   0.84920	   0.07091	   0.85215	  -4.77346
3375172.98016	 220.00000	   0.26261	   0.84587	   0.07512	   0.84920	  -5.07496
3375178.28817	 220.00000	   0.20791	   0.84700	   0.07667	   0.85046	  -5.17208
3375184.99317	 220.00000	   0.16452	   0.85526	   0.07773	   0.85878	  -5.19327
3375193.46918	 220.00000	   0.13007	   0.87082	   0.08287	   0.87476	  -5.43603
3375204.16018	 220.00000	   0.10309	   0.89390	   0.09455	   0.89889	  -6.03803
3375217.67419	 220.00000	   0.08153	   0.92113	   0.11822	   0.92869	  -7.31322
3375234.77120	 220.00000	   0.06443	   0.94628	   0.15196	   0.95840	  -9.12285
3375256.35821	 220.00000	   0.05102	   0.96407	   0.19722	   0.98403	 -11.56145
3375283.60023	 220.00000	   0.04042	   0.96906	   0.24120	   0.99863	 -13.97709
3375318.09625	 220.00000	   0.03192	   0.97030	   0.27001	   1.00717	 -15.55057
3375361.64428	 220.00000	   0.02528	   0.98251	   0.28761	   1.02374	 -16.31619
3375416.70931	 220.00000	   0.01999	   1.01141	   0.30223	   1.05561	 -16.63733
3389732.05319	 221.00000	20004.45300	   0.38028	  -0.01809	   0.38071	   2.72370
3389732.19519	 221.00000	15829.12600	   0.38643	  -0.00360	   0.38644	   0.53437
3389732.33719	 221.00000	12516.70300	   0.39449	   0.00683	   0.39455	  -0.99258
3389732.47919	 221.00000	9909.44240	   0.40210	   0.01694	   0.40246	  -2.41207
3389732.64419	 221.00000	7835.48000	   0.41012	   0.02235	   0.41073	  -3.11927
3389732.84419	 221.00000	6217.24610	   0.41513	   0.02816	   0.41609	  -3.88078
3389733.08319	 221.00000	4905.29100	   0.42166	   0.03123	   0.42282	  -4.23642
3389733.32119	 221.00000	3881.27370	   0.42862	   0.03694	   0.43021	  -4.92628
3389733.55919	 221.00000	3070.98270	   0.43754	   0.04105	   0.43946	  -5.35955
3389733.79720	 221.00000	2430.77780	   0.44310	   0.04237	   0.44512	  -5.46147
3389734.03520	 221.00000	1923.15370	   0.45243	   0.04613	   0.45478	  -5.82178
3389734.27320	 221.00000	1522.43580	   0.45783	   0.04718	   0.46025	  -5.88340
3389734.51120	 221.00000	1203.84460	   0.46646	   0.05106	   0.46924	  -6.24728
3389734.75020	 221.00000	 952.86591	   0.47443	   0.05390	   0.47748	  -6.48179
3389734.98820	 221.00000	 754.27557	   0.48094	   0.05495	   0.48407	  -6.51832
3389735.22620	 221.00000	 596.71857	   0.49079	   0.05872	   0.49429	  -6.82313
3389735.46320	 221.00000	 471.96338	   0.49843	   0.05991	   0.50202	  -6.85369
3389735.70220	 221.00000	 373.20856	   0.50862	   0.06455	   0.51270	  -7.23305
3389735.94020	 221.00000	 295.47278	   0.51648	   0.06775	   0.52090	  -7.47310
3389736.17920	 221.00000	 233.87738	   0.52667	   0.07316	   0.53172	  -7.90888
3389736.41720	 221.00000	 185.05922	   0.53503	   0.07596	   0.54039	  -8.08079
3389736.65320	 221.00000	 146.35823	   0.54696	   0.08147	   0.55299	  -8.47227
3389736.89020	 221.00000	 115.77804	   0.55669	   0.08877	   0.56373	  -9.06041
3389737.12420	 221.00000	  91.67210	   0.56931	   0.09527	   0.57723	  -9.49958
3389737.36920	 221.00000	  72.51701	   0.58524	   0.10282	   0.59420	  -9.96478
3389737.59920	 221.00000	  57.36816	   0.60195	   0.11031	   0.61198	 -10.38458
3389737.83520	 221.00000	  45.36290	   0.62065	   0.12000	   0.63214	 -10.94249
3389738.06820	 221.00000	  35.93134	   0.64359	   0.12653	   0.65591	 -11.12219
3389738.31820	 221.00000	  28.40909	   0.66975	   0.12898	   0.68206	 -10.90063
3389738.53220	 221.00000	  22.48202	   0.69488	   0.12779	   0.70653	 -10.42015
3389738.79720	 221.00000	  17.79613	   0.72001	   0.12399	   0.73061	  -9.77097
3389739.05020	 221.00000	  14.06813	   0.74290	   0.11578	   0.75187	  -8.85843
3389739.26620	 221.00000	  11.14480	   0.76144	   0.10384	   0.76849	  -7.76597
3389739.53320	 221.00000	   8.81772	   0.78017	   0.09200	   0.78557	  -6.72556
3389739.71120	 221.00000	   6.97545	   0.79111	   0.08284	   0.79543	  -5.97812
3389739.92920	 221.00000	   5.51730	   0.80020	   0.06984	   0.80324	  -4.98807
3389740.19820	 221.00000	   4.36941	   0.80789	   0.06145	   0.81022	  -4.34998
3389740.53420	 221.00000	   3.45686	   0.81535	   0.05312	   0.81707	  -3.72777
3389740.95120	 221.00000	   2.73547	   0.82165	   0.04898	   0.82311	  -3.41166
3389741.47620	 221.00000	   2.16054	   0.82547	   0.04789	   0.82686	  -3.32025
3389742.13620	 221.00000	   1.70952	   0.82588	   0.04597	   0.82716	  -3.18560
3389742.96420	 221.00000	   1.35352	   0.82554	   0.04178	   0.82659	  -2.89754
3389744.00720	 221.00000	   1.07079	   0.82794	   0.03873	   0.82884	  -2.67833
3389745.32120	 221.00000	   0.84734	   0.83264	   0.03513	   0.83338	  -2.41580
3389746.97720	 221.00000	   0.67072	   0.84040	   0.03556	   0.84115	  -2.42316
3389749.06520	 221.00000	   0.53067	   0.85019	   0.03895	   0.85109	  -2.62319
3389751.70221	 221.00000	   0.41976	   0.85937	   0.04928	   0.86078	  -3.28227
3389755.03421	 221.00000	   0.33183	   0.86363	   0.06548	   0.86611	  -4.33577
3389759.23921	 221.00000	   0.26261	   0.86135	   0.08027	   0.86508	  -5.32405
3389764.54721	 221.00000	   0.20791	   0.85633	   0.09025	   0.86107	  -6.01599
3389771.25222	 221.00000	   0.16452	   0.85465	   0.09522	   0.85993	  -6.35741
3389779.72822	 221.00000	   0.13007	   0.86049	   0.09737	   0.86598	  -6.45586
3389790.41923	 221.00000	   0.10309	   0.87480	   0.10223	   0.88075	  -6.66544
3389803.93224	 221.00000	   0.08153	   0.89763	   0.11194	   0.90458	  -7.10836
3389821.03025	 221.00000	   0.06443	   0.92635	   0.13183	   0.93569	  -8.09953
3389842.61726	 221.00000	   0.05102	   0.96290	   0.16319	   0.97663	  -9.61911
3389869.85928	 221.00000	   0.04042	   0.99407	   0.21071	   1.01615	 -11.96747
3389904.35530	 221.00000	   0.03192	   1.01143	   0.26545	   1.04569	 -14.70547
3389947.90332	 221.00000	   0.02528	   1.01680	   0.31022	   1.06307	 -16.96686
3390002.96836	 221.00000	   0.01999	   1.02592	   0.33877	   1.08041	 -18.27397
3404309.83803	 222.00000	20004.45300	   0.37907	  -0.01663	   0.37943	   2.51173
3404309.98003	 222.00000	15829.12600	   0.38676	  -0.00254	   0.38677	   0.37671
3404310.12203	 222.00000	12516.70300	   0.39500	   0.00704	   0.39506	  -1.02131
3404310.26403	 222.00000	9909.44240	   0.40142	   0.01683	   0.40177	  -2.40130
3404310.42903	 222.00000	7835.48000	   0.40884	   0.02336	   0.40950	  -3.26986
3404310.62903	 222.00000	6217.24610	   0.41535	   0.02868	   0.41634	  -3.95019
3404310.86803	 222.00000	4905.29100	   0.42381	   0.03346	   0.42513	  -4.51416
3404311.10603	 222.00000	3881.27370	   0.43094	   0.03699	   0.43253	  -4.90593
3404311.34403	 222.00000	3070.98270	   0.43665	   0.04033	   0.43851	  -5.27760
3404311.58203	 222.00000	2430.77780	   0.44321	   0.04248	   0.44525	  -5.47443
3404311.82003	 222.00000	1923.15370	   0.45198	   0.04577	   0.45429	  -5.78278
3404312.05803	 222.00000	1522.43580	   0.45984	   0.04859	   0.46240	  -6.03149
3404312.29603	 222.00000	1203.84460	   0.46721	   0.04978	   0.46986	  -6.08120
3404312.53503	 222.00000	 952.86591	   0.47390	   0.05296	   0.47685	  -6.37636
3404312.77303	 222.00000	 754.27557	   0.48255	   0.05562	   0.48575	  -6.57504
3404313.01103	 222.00000	 596.71857	   0.49060	   0.05740	   0.49394	  -6.67325
3404313.24803	 222.00000	 471.96338	   0.49926	   0.06097	   0.50297	  -6.96208
3404313.48703	 222.00000	 373.20856	   0.50773	   0.06509	   0.51188	  -7.30490
3404313.72503	 222.00000	 295.47278	   0.51647	   0.06749	   0.52086	  -7.44460
3404313.96403	 222.00000	 233.87738	   0.52610	   0.07179	   0.53098	  -7.77067
3404314.20203	 222.00000	 185.05922	   0.53524	   0.07820	   0.54093	  -8.31238
3404314.43803	 222.00000	 146.35823	   0.54658	   0.08124	   0.55258	  -8.45424
3404314.67503	 222.00000	 115.77804	   0.55753	   0.08981	   0.56471	  -9.15105
3404314.90903	 222.00000	  91.67210	   0.56943	   0.09590	   0.57745	  -9.55977
3404315.15503	 222.00000	  72.51701	   0.58460	   0.10423	   0.59382	 -10.10934
3404315.38403	 222.00000	  57.36816	   0.60221	   0.11166	   0.61248	 -10.50445
3404315.62003	 222.00000	  45.36290	   0.62120	   0.11897	   0.63249	 -10.84157
3404315.85303	 222.00000	  35.93134	   0.64607	   0.12707	   0.65845	 -11.12723
3404316.10303	 222.00000	  28.40909	   0.66775	   0.13008	   0.68030	 -11.02350
3404316.31703	 222.00000	  22.48202	   0.69575	   0.13004	   0.70780	 -10.58675
3404316.58203	 222.00000	  17.79613	   0.72132	   0.12367	   0.73185	  -9.72838
3404316.83503	 222.00000	  14.06813	   0.74331	   0.11587	   0.75228	  -8.86005
3404317.05103	 222.00000	  11.14480	   0.76407	   0.10488	   0.77123	  -7.81594
3404317.31803	 222.00000	   8.81772	   0.77953	   0.09384	   0.78516	  -6.86427
3404317.49603	 222.00000	   6.97545	   0.79211	   0.08047	   0.79619	  -5.80078
3404317.71403	 222.00000	   5.51730	   0.80275	   0.07186	   0.80596	  -5.11527
3404317.98403	 222.00000	   4.36941	   0.81057	   0.06478	   0.81316	  -4.56957
3404318.31903	 222.00000	   3.45686	   0.81550	   0.05615	   0.81743	  -3.93889
3404318.73703	 222.00000	   2.73547	   0.81844	   0.04903	   0.81990	  -3.42852
3404319.26303	 222.00000	   2.16054	   0.82226	   0.04292	   0.82338	  -2.98785
3404319.92203	 222.00000	   1.70952	   0.82824	   0.03839	   0.82913	  -2.65372
3404320.75003	 222.00000	   1.35352	   0.83528	   0.03708	   0.83610	  -2.54187
3404321.79303	 222.00000	   1.07079	   0.84031	   0.04051	   0.84129	  -2.75991
3404323.10703	 222.00000	   0.84734	   0.84262	   0.04632	   0.84389	  -3.14662
3404324.76304	 222.00000	   0.67072	   0.84225	   0.05244	   0.84388	  -3.56255
3404326.85204	 222.00000	   0.53067	   0.83910	   0.05487	   0.84090	  -3.74131
3404329.48804	 222.00000	   0.41976	   0.83780	   0.05425	   0.83956	  -3.70478
3404332.82004	 222.00000	   0.33183	   0.84170	   0.05266	   0.84335	  -3.58011
3404337.02504	 222.00000	   0.26261	   0.85083	   0.05319	   0.85250	  -3.57711
3404342.33405	 222.00000	   0.20791	   0.86650	   0.05888	   0.86850	  -3.88704
3404349.03805	 222.00000	   0.16452	   0.88535	   0.07280	   0.88834	  -4.70068
3404357.51506	 222.00000	   0.13007	   0.90283	   0.09758	   0.90809	  -6.16889
3404368.20506	 222.00000	   0.10309	   0.91185	   0.12892	   0.92092	  -8.04715
3404381.71907	 222.00000	   0.08153	   0.91231	   0.16011	   0.92625	  -9.95378
3404398.81708	 222.00000	   0.06443	   0.91245	   0.18465	   0.93094	 -11.44016
3404420.40309	 222.00000	   0.05102	   0.91431	   0.19743	   0.93538	 -12.18517
3404447.64611	 222.00000	   0.04042	   0.93065	   0.20746	   0.95349	 -12.56696
3404482.14113	 222.00000	   0.03192	   0.95896	   0.21893	   0.98363	 -12.85996
3404525.68916	 222.00000	   0.02528	   1.00190	   0.23557	   1.02922	 -13.23110
3404580.75419	 222.00000	   0.01999	   1.06185	   0.26366	   1.09410	 -13.94479
3418883.24743	 223.00000	20004.45300	   0.37817	  -0.01847	   0.37862	   2.79558
3418883.38943	 223.00000	15829.12600	   0.38655	  -0.00305	   0.38656	   0.45209
3418883.53143	 223.00000	12516.70300	   0.39435	   0.00812	   0.39443	  -1.18030
3418883.67343	 223.00000	9909.44240	   0.40250	   0.01537	   0.40279	  -2.18724
3418883.83843	 223.00000	7835.48000	   0.40954	   0.02434	   0.41026	  -3.40141
3418884.03843	 223.00000	6217.24610	   0.41568	   0.02936	   0.41672	  -4.04013
3418884.27743	 223.00000	4905.29100	   0.42229	   0.03233	   0.42353	  -4.37770
3418884.51543	 223.00000	3881.27370	   0.43041	   0.03712	   0.43201	  -4.92978
3418884.75343	 223.00000	3070.98270	   0.43744	   0.03989	   0.43925	  -5.20991
3418884.99143	 223.00000	2430.77780	   0.44392	   0.04278	   0.44598	  -5.50500
3418885.22943	 223.00000	1923.15370	   0.45319	   0.04650	   0.45557	  -5.85870
3418885.46743	 223.00000	1522.43580	   0.46072	   0.04925	   0.46334	  -6.10209
3418885.70543	 223.00000	1203.84460	   0.46714	   0.05036	   0.46984	  -6.15263
3418885.94443	 223.00000	 952.86591	   0.47508	   0.05245	   0.47797	  -6.30029
3418886.18243	 223.00000	 754.27557	   0.48280	   0.05623	   0.48606	  -6.64280
3418886.42043	 223.00000	 596.71857	   0.48951	   0.05708	   0.49283	  -6.65089
3418886.65743	 223.00000	 471.96338	   0.49914	   0.06039	   0.50278	  -6.89812
3418886.89643	 223.00000	 373.20856	   0.50782	   0.06400	   0.51184	  -7.18303
3418887.13443	 223.00000	 295.47278	   0.51644	   0.06812	   0.52091	  -7.51366
3418887.37343	 223.00000	 233.87738	   0.52507	   0.07225	   0.53002	  -7.83474
3418887.61143	 223.00000	 185.05922	   0.53516	   0.07827	   0.54085	  -8.32064
3418887.84743	 223.00000	 146.35823	   0.54641	   0.08290	   0.55266	  -8.62713
3418888.08443	 223.00000	 115.77804	   0.55709	   0.08841	   0.56406	  -9.01729
3418888.31843	 223.00000	  91.67210	   0.57027	   0.09628	   0.57833	  -9.58267
3418888.56443	 223.00000	  72.51701	   0.58388	   0.10245	   0.59280	  -9.95183
3418888.79343	 223.00000	  57.36816	   0.60178	   0.11267	   0.61224	 -10.60490
3418889.02943	 223.00000	  45.36290	   0.62165	   0.11957	   0.63304	 -10.88719
3418889.26243	 223.00000	  35.93134	   0.64438	   0.12592	   0.65657	 -11.05671
3418889.51243	 223.00000	  28.40909	   0.67035	   0.13000	   0.68284	 -10.97483
3418889.72643	 223.00000	  22.48202	   0.69514	   0.12950	   0.70710	 -10.55289
3418889.99143	 223.00000	  17.79613	   0.72080	   0.12317	   0.73125	  -9.69739
3418890.24443	 223.00000	  14.06813	   0.74204	   0.11612	   0.75108	  -8.89397
3418890.46043	 223.00000	  11.14480	   0.76402	   0.10574	   0.77130	  -7.87937
3418890.72743	 223.00000	   8.81772	   0.77984	   0.09483	   0.78559	  -6.93335
3418890.90543	 223.00000	   6.97545	   0.79227	   0.08099	   0.79639	  -5.83693
3418891.12343	 223.00000	   5.51730	   0.80123	   0.07017	   0.80430	  -5.00491
3418891.39343	 223.00000	   4.36941	   0.81049	   0.06115	   0.81279	  -4.31493
3418891.72843	 223.00000	   3.45686	   0.81590	   0.05693	   0.81788	  -3.99108
3418892.14643	 223.00000	   2.73547	   0.81876	   0.05191	   0.82040	  -3.62761
3418892.67243	 223.00000	   2.16054	   0.82096	   0.04594	   0.82224	  -3.20255
3418893.33143	 223.00000	   1.70952	   0.82343	   0.04091	   0.82444	  -2.84448
3418894.15943	 223.00000	   1.35352	   0.82917	   0.03578	   0.82994	  -2.47102
3418895.20243	 223.00000	   1.07079	   0.83645	   0.03431	   0.83715	  -2.34901
3418896.51643	 223.00000	   0.84734	   0.84351	   0.03805	   0.84437	  -2.58260
3418898.17243	 223.00000	   0.67072	   0.84881	   0.04532	   0.85002	  -3.05617
3418900.26144	 223.00000	   0.53067	   0.84950	   0.05518	   0.85129	  -3.71657
3418902.89744	 223.00000	   0.41976	   0.84600	   0.06294	   0.84833	  -4.25508
3418906.22944	 223.00000	   0.33183	   0.84252	   0.06580	   0.84508	  -4.46599
3418910.43544	 223.00000	   0.26261	   0.84392	   0.06609	   0.84650	  -4.47762
3418915.74345	 223.00000	   0.20791	   0.85118	   0.06669	   0.85379	  -4.48007
3418922.44745	 223.00000	   0.16452	   0.86522	   0.07014	   0.86806	  -4.63462
3418930.92445	 223.00000	   0.13007	   0.88588	   0.08042	   0.88952	  -5.18716
3418941.61446	 223.00000	   0.10309	   0.90881	   0.10226	   0.91455	  -6.41979
3418955.12847	 223.00000	   0.08153	   0.93004	   0.13575	   0.93990	  -8.30460
3418972.22648	 223.00000	   0.06443	   0.94334	   0.17383	   0.95922	 -10.44100
3418993.81249	 223.00000	   0.05102	   0.94544	   0.21172	   0.96886	 -12.62219
3419021.05551	 223.00000	   0.04042	   0.94561	   0.23651	   0.97474	 -14.04261
3419055.55053	 223.00000	   0.03192	   0.95703	   0.25131	   0.98948	 -14.71322
3419099.09855	 223.00000	   0.02528	   0.98116	   0.26451	   1.01619	 -15.08763
3419154.16359	 223.00000	   0.01999	   1.02236	   0.28095	   1.06027	 -15.36584
3433454.18241	 224.00000	20004.45300	   0.37962	  -0.01762	   0.38003	   2.65724
3433454.32441	 224.00000	15829.12600	   0.38734	  -0.00389	   0.38735	   0.57555
3433454.46641	 224.00000	12516.70300	   0.39476	   0.00733	   0.39483	  -1.06434
3433454.60841	 224.00000	9909.44240	   0.40221	   0.01721	   0.40258	  -2.45013
3433454.77341	 224.00000	7835.48000	   0.40990	   0.02206	   0.41050	  -3.08039
3433454.97341	 224.00000	6217.24610	   0.41668	   0.02886	   0.41767	  -3.96242
3433455.21141	 224.00000	4905.29100	   0.42353	   0.03293	   0.42481	  -4.44647
3433455.44941	 224.00000	3881.27370	   0.43042	   0.03670	   0.43199	  -4.87393
3433455.68741	 224.00000	3070.98270	   0.43677	   0.04150	   0.43874	  -5.42788
3433455.92541	 224.00000	2430.77780	   0.44394	   0.04209	   0.44593	  -5.41574
3433456.16341	 224.00000	1923.15370	   0.45168	   0.04590	   0.45401	  -5.80216
3433456.40141	 224.00000	1522.43580	   0.45932	   0.04796	   0.46182	  -5.96067
3433456.63941	 224.00000	1203.84460	   0.46702	   0.05036	   0.46973	  -6.15469
3433456.87841	 224.00000	 952.86591	   0.47442	   0.05238	   0.47730	  -6.30073
3433457.11641	 224.00000	 754.27557	   0.48257	   0.05567	   0.48577	  -6.58072
3433457.35441	 224.00000	 596.71857	   0.49164	   0.05910	   0.49518	  -6.85498
3433457.59141	 224.00000	 471.96338	   0.49919	   0.06168	   0.50299	  -7.04347
3433457.83041	 224.00000	 373.20856	   0.50767	   0.06385	   0.51167	  -7.16872
3433458.06841	 224.00000	 295.47278	   0.51631	   0.06887	   0.52088	  -7.59742
3433458.30741	 224.00000	 233.87738	   0.52452	   0.07093	   0.52929	  -7.70100
3433458.54541	 224.00000	 185.05922	   0.53525	   0.07814	   0.54092	  -8.30622
3433458.78141	 224.00000	 146.35823	   0.54729	   0.08192	   0.55338	  -8.51284
3433459.01841	 224.00000	 115.77804	   0.55662	   0.08799	   0.56353	  -8.98314
3433459.25241	 224.00000	  91.67210	   0.56931	   0.09636	   0.57741	  -9.60700
3433459.49841	 224.00000	  72.51701	   0.58443	   0.10446	   0.59369	 -10.13355
3433459.72741	 224.00000	  57.36816	   0.60232	   0.11046	   0.61236	 -10.39180
3433459.96341	 224.00000	  45.36290	   0.62231	   0.11982	   0.63374	 -10.89803
3433460.19641	 224.00000	  35.93134	   0.64384	   0.12632	   0.65612	 -11.10022
3433460.44641	 224.00000	  28.40909	   0.66977	   0.13035	   0.68234	 -11.01346
3433460.66041	 224.00000	  22.48202	   0.69509	   0.12900	   0.70696	 -10.51362
3433460.92541	 224.00000	  17.79613	   0.72015	   0.12360	   0.73068	  -9.73859
3433461.17841	 224.00000	  14.06813	   0.74354	   0.11634	   0.75259	  -8.89285
3433461.39441	 224.00000	  11.14480	   0.76322	   0.10318	   0.77016	  -7.69892
3433461.66141	 224.00000	   8.81772	   0.78119	   0.09313	   0.78672	  -6.79870
3433461.83941	 224.00000	   6.97545	   0.79218	   0.08094	   0.79631	  -5.83384
3433462.05741	 224.00000	   5.51730	   0.80082	   0.07150	   0.80401	  -5.10226
3433462.32741	 224.00000	   4.36941	   0.80924	   0.06102	   0.81153	  -4.31244
3433462.66241	 224.00000	   3.45686	   0.81656	   0.05415	   0.81836	  -3.79424
3433463.08041	 224.00000	   2.73547	   0.82240	   0.04914	   0.82387	  -3.41975
3433463.60541	 224.00000	   2.16054	   0.82605	   0.04733	   0.82741	  -3.27941
3433464.26541	 224.00000	   1.70952	   0.82626	   0.04506	   0.82749	  -3.12184
3433465.09341	 224.00000	   1.35352	   0.82657	   0.04248	   0.82766	  -2.94207
3433466.13641	 224.00000	   1.07079	   0.82822	   0.03816	   0.82910	  -2.63768
3433467.45041	 224.00000	   0.84734	   0.83410	   0.03471	   0.83482	  -2.38310
3433469.10641	 224.00000	   0.67072	   0.84132	   0.03496	   0.84205	  -2.37920
3433471.19442	 224.00000	   0.53067	   0.85205	   0.03942	   0.85297	  -2.64870
3433473.83142	 224.00000	   0.41976	   0.86032	   0.05088	   0.86183	  -3.38434
3433477.16342	 224.00000	   0.33183	   0.86406	   0.06609	   0.86658	  -4.37401
3433481.36842	 224.00000	   0.26261	   0.86107	   0.08048	   0.86483	  -5.33943
3433486.67743	 224.00000	   0.20791	   0.85632	   0.09006	   0.86104	  -6.00367
3433493.38143	 224.00000	   0.16452	   0.85530	   0.09389	   0.86044	  -6.26435
3433501.85843	 224.00000	   0.13007	   0.86161	   0.09628	   0.86697	  -6.37574
3433512.54844	 224.00000	   0.10309	   0.87713	   0.10120	   0.88295	  -6.58138
3433526.06245	 224.00000	   0.08153	   0.90009	   0.11188	   0.90702	  -7.08573
3433543.15946	 224.00000	   0.06443	   0.92889	   0.13249	   0.93829	  -8.11730
3433564.74647	 224.00000	   0.05102	   0.96546	   0.16503	   0.97947	  -9.70007
3433591.98949	 224.00000	   0.04042	   0.99583	   0.21476	   1.01873	 -12.16976
3433626.48451	 224.00000	   0.03192	   1.01050	   0.26824	   1.04549	 -14.86676
3433670.03253	 224.00000	   0.02528	   1.01436	   0.31029	   1.06076	 -17.00869
3433725.09757	 224.00000	   0.01999	   1.02563	   0.33713	   1.07961	 -18.19591
3448020.72075	 225.00000	20004.45300	   0.38070	  -0.01756	   0.38111	   2.64141
3448020.86275	 225.00000	15829.12600	   0.38749	  -0.00346	   0.38750	   0.51142
3448021.00475	 225.00000	12516.70300	   0.39434	   0.00827	   0.39442	  -1.20200
3448021.14675	 225.00000	9909.44240	   0.40367	   0.01705	   0.40403	  -2.41834
3448021.31175	 225.00000	7835.48000	   0.40977	   0.02252	   0.41038	  -3.14549
3448021.51175	 225.00000	6217.24610	   0.41525	   0.02828	   0.41622	  -3.89548
3448021.75075	 225.00000	4905.29100	   0.42457	   0.03296	   0.42585	  -4.43860
3448021.98875	 225.00000	3881.27370	   0.43117	   0.03698	   0.43275	  -4.90268
3448022.22675	 225.00000	3070.98270	   0.43891	   0.04033	   0.44076	  -5.24995
3448022.46475	 225.00000	2430.77780	   0.44559	   0.04360	   0.44772	  -5.58906
3448022.70275	 225.00000	1923.15370	   0.45326	   0.04423	   0.45541	  -5.57354
3448022.94075	 225.00000	1522.43580	   0.45995	   0.04887	   0.46254	  -6.06539
3448023.17875	 225.00000	1203.84460	   0.46682	   0.05136	   0.46964	  -6.27860
3448023.41775	 225.00000	 952.86591	   0.47594	   0.05376	   0.47896	  -6.44400
3448023.65575	 225.00000	 754.27557	   0.48406	   0.05616	   0.48731	  -6.61746
3448023.89375	 225.00000	 596.71857	   0.49250	   0.05758	   0.49586	  -6.66814
3448024.13075	 225.00000	 471.96338	   0.49955	   0.06068	   0.50323	  -6.92537
3448024.36975	 225.00000	 373.20856	   0.50760	   0.06404	   0.51162	  -7.19055
3448024.60775	 225.00000	 295.47278	   0.51635	   0.06781	   0.52078	  -7.48122
3448024.84675	 225.00000	 233.87738	   0.52649	   0.07219	   0.53142	  -7.80719
3448025.08475	 225.00000	 185.05922	   0.53599	   0.07697	   0.54149	  -8.17184
3448025.32076	 225.00000	 146.35823	   0.54593	   0.08236	   0.55211	  -8.57918
3448025.55776	 225.00000	 115.77804	   0.55773	   0.08721	   0.56450	  -8.88709
3448025.79176	 225.00000	  91.67210	   0.57067	   0.09638	   0.57875	  -9.58580
3448026.03676	 225.00000	  72.51701	   0.58503	   0.10342	   0.59410	 -10.02496
3448026.26676	 225.00000	  57.36816	   0.60204	   0.11080	   0.61215	 -10.42821
3448026.50276	 225.00000	  45.36290	   0.62147	   0.11945	   0.63284	 -10.87946
3448026.73576	 225.00000	  35.93134	   0.64520	   0.12553	   0.65730	 -11.01010
3448026.98576	 225.00000	  28.40909	   0.66852	   0.13101	   0.68123	 -11.08739
3448027.19976	 225.00000	  22.48202	   0.69584	   0.12909	   0.70771	 -10.50985
3448027.46476	 225.00000	  17.79613	   0.72008	   0.12427	   0.73073	  -9.79146
3448027.71676	 225.00000	  14.06813	   0.74332	   0.11573	   0.75228	  -8.84961
3448027.93376	 225.00000	  11.14480	   0.76486	   0.10659	   0.77225	  -7.93381
3448028.20076	 225.00000	   8.81772	   0.77994	   0.09395	   0.78558	  -6.86901
3448028.37876	 225.00000	   6.97545	   0.79257	   0.08069	   0.79667	  -5.81338
3448028.59676	 225.00000	   5.51730	   0.80354	   0.07270	   0.80682	  -5.16990
3448028.86576	 225.00000	   4.36941	   0.80939	   0.06425	   0.81194	  -4.53879
3448029.20176	 225.00000	   3.45686	   0.81360	   0.05507	   0.81546	  -3.87222
3448029.61976	 225.00000	   2.73547	   0.81798	   0.04758	   0.81936	  -3.32883
3448030.14476	 225.00000	   2.16054	   0.82439	   0.04151	   0.82543	  -2.88275
3448030.80476	 225.00000	   1.70952	   0.83159	   0.04014	   0.83256	  -2.76373
3448031.63276	 225.00000	   1.35352	   0.83577	   0.04185	   0.83682	  -2.86647
3448032.67576	 225.00000	   1.07079	   0.83714	   0.04560	   0.83838	  -3.11779
3448033.98976	 225.00000	   0.84734	   0.83574	   0.04802	   0.83711	  -3.28832
3448035.64576	 225.00000	   0.67072	   0.83420	   0.04893	   0.83564	  -3.35677
3448037.73376	 225.00000	   0.53067	   0.83534	   0.04587	   0.83660	  -3.14340
3448040.37076	 225.00000	   0.41976	   0.84012	   0.04431	   0.84129	  -3.01911
3448043.70177	 225.00000	   0.33183	   0.85044	   0.04490	   0.85162	  -3.02192
3448047.90777	 225.00000	   0.26261	   0.86459	   0.05183	   0.86615	  -3.43033
3448053.21577	 225.00000	   0.20791	   0.88032	   0.06736	   0.88290	  -4.37572
3448059.92078	 225.00000	   0.16452	   0.89132	   0.09142	   0.89599	  -5.85645
3448068.39678	 225.00000	   0.13007	   0.89389	   0.11785	   0.90163	  -7.51062
3448079.08779	 225.00000	   0.10309	   0.89010	   0.13981	   0.90101	  -8.92662
3448092.60180	 225.00000	   0.08153	   0.88810	   0.15374	   0.90131	  -9.82123
3448109.69881	 225.00000	   0.06443	   0.89485	   0.16426	   0.90980	 -10.40137
3448131.28582	 225.00000	   0.05102	   0.91343	   0.17222	   0.92952	 -10.67720
3448158.52883	 225.00000	   0.04042	   0.94218	   0.18404	   0.95998	 -11.05285
3448193.02386	 225.00000	   0.03192	   0.98455	   0.20305	   1.00527	 -11.65304
3448236.57188	 225.00000	   0.02528	   1.03935	   0.23721	   1.06607	 -12.85620
3448291.63691	 225.00000	   0.01999	   1.09724	   0.29296	   1.13568	 -14.94927
3462582.95287	 226.00000	20004.45300	   0.37835	  -0.01777	   0.37877	   2.68970
3462583.09487	 226.00000	15829.12600	   0.38782	  -0.00181	   0.38782	   0.26689
3462583.23687	 226.00000	12516.70300	   0.39450	   0.00708	   0.39456	  -1.02826
3462583.37887	 226.00000	9909.44240	   0.40254	   0.01601	   0.40286	  -2.27721
3462583.54387	 226.00000	7835.48000	   0.40920	   0.02402	   0.40991	  -3.35960
3462583.74387	 226.00000	6217.24610	   0.41670	   0.02807	   0.41764	  -3.85406
3462583.98187	 226.00000	4905.29100	   0.42244	   0.03355	   0.42378	  -4.54131
3462584.22087	 226.00000	3881.27370	   0.43296	   0.03742	   0.43457	  -4.93916
3462584.45887	 226.00000	3070.98270	   0.43654	   0.04043	   0.43841	  -5.29103
3462584.69687	 226.00000	2430.77780	   0.44649	   0.04322	   0.44858	  -5.52882
3462584.93487	 226.00000	1923.15370	   0.45310	   0.04568	   0.45540	  -5.75635
3462585.17287	 226.00000	1522.43580	   0.45969	   0.04836	   0.46223	  -6.00572
3462585.41087	 226.00000	1203.84460	   0.46791	   0.05129	   0.47071	  -6.25539
3462585.64987	 226.00000	 952.86591	   0.47549	   0.05306	   0.47844	  -6.36733
3462585.88787	 226.00000	 754.27557	   0.48433	   0.05496	   0.48744	  -6.47356
3462586.12587	 226.00000	 596.71857	   0.49258	   0.05795	   0.49598	  -6.70993
3462586.36287	 226.00000	 471.96338	   0.49972	   0.06064	   0.50339	  -6.91831
3462586.60187	 226.00000	 373.20856	   0.50932	   0.06377	   0.51330	  -7.13626
3462586.83987	 226.00000	 295.47278	   0.51780	   0.06746	   0.52217	  -7.42292
3462587.07887	 226.00000	 233.87738	   0.52528	   0.07126	   0.53009	  -7.72558
3462587.31687	 226.00000	 185.05922	   0.53709	   0.07612	   0.54245	  -8.06701
3462587.55287	 226.00000	 146.35823	   0.54593	   0.08251	   0.55213	  -8.59431
3462587.78987	 226.00000	 115.77804	   0.55726	   0.08804	   0.56417	  -8.97809
3462588.02387	 226.00000	  91.67210	   0.56973	   0.09603	   0.57777	  -9.56732
