Repository: kbm2110/Battery_Diagnostics_Thesis

# Battery_Diagnostics_Thesis
 Data-driven battery diagnostics using EIS

**Author:** Bala Manikanta Yaswanth Kanagarla
**Institution:** Technische Hochschule Ingolstadt (THI)
**Supervisor:** Prof. Dr. H.-G. Schweiger

## Overview

This project implements a machine learning framework for 
non-invasive State of Health (SoH) estimation of lithium-ion 
batteries using Electrochemical Impedance Spectroscopy (EIS).

Eight physically interpretable features are extracted from 
impedance spectra and used to train six ML models under a 
strict cell-level train-test split. The stacking ensemble 
achieves R² = 0.9122 and RMSE = 0.0234 on completely unseen 
cells.

---

File: data/EIS/EIS_state_IX_45C02.txt (part 27 of 37)
time/s	           cycle number	freq/Hz	           Re(Z)/Ohm	  -Im(Z)/Ohm	   |Z|/Ohm	   Phase(Z)/deg
3349875.38317	 218.00000	6217.24610	   0.44877	   0.04048	   0.45059	  -5.15440
3349875.62117	 218.00000	4905.29100	   0.45744	   0.04372	   0.45953	  -5.45927
3349875.85917	 218.00000	3881.27370	   0.46537	   0.04623	   0.46766	  -5.67287
3349876.09817	 218.00000	3070.98270	   0.47463	   0.04893	   0.47714	  -5.88579
3349876.33617	 218.00000	2430.77780	   0.48233	   0.05211	   0.48513	  -6.16571
3349876.57417	 218.00000	1923.15370	   0.49032	   0.05491	   0.49338	  -6.38961
3349876.81217	 218.00000	1522.43580	   0.50048	   0.05699	   0.50371	  -6.49667
3349877.05017	 218.00000	1203.84460	   0.50590	   0.05733	   0.50913	  -6.46552
3349877.28917	 218.00000	 952.86591	   0.51673	   0.05989	   0.52019	  -6.61106
3349877.52717	 218.00000	 754.27557	   0.52450	   0.06257	   0.52822	  -6.80351
3349877.76417	 218.00000	 596.71857	   0.53471	   0.06484	   0.53862	  -6.91401
3349878.00217	 218.00000	 471.96338	   0.54328	   0.06834	   0.54756	  -7.17012
3349878.24117	 218.00000	 373.20856	   0.55334	   0.07044	   0.55781	  -7.25454
3349878.47917	 218.00000	 295.47278	   0.56418	   0.07408	   0.56903	  -7.48050
3349878.71817	 218.00000	 233.87738	   0.57309	   0.07842	   0.57843	  -7.79230
3349878.95617	 218.00000	 185.05922	   0.58446	   0.08288	   0.59030	  -8.07073
3349879.19217	 218.00000	 146.35823	   0.59392	   0.08810	   0.60042	  -8.43746
3349879.42817	 218.00000	 115.77804	   0.60729	   0.09226	   0.61426	  -8.63861
3349879.66317	 218.00000	  91.67210	   0.61910	   0.09954	   0.62705	  -9.13355
3349879.90817	 218.00000	  72.51701	   0.63308	   0.10793	   0.64222	  -9.67463
3349880.13717	 218.00000	  57.36816	   0.64607	   0.11671	   0.65653	 -10.23948
3349880.37417	 218.00000	  45.36290	   0.66303	   0.12746	   0.67517	 -10.88160
3349880.60617	 218.00000	  35.93134	   0.67867	   0.14049	   0.69306	 -11.69548
3349880.85617	 218.00000	  28.40909	   0.69984	   0.15465	   0.71672	 -12.46054
3349881.07117	 218.00000	  22.48202	   0.72431	   0.16989	   0.74396	 -13.20017
3349881.33617	 218.00000	  17.79613	   0.75479	   0.18639	   0.77746	 -13.87103
3349881.58817	 218.00000	  14.06813	   0.78927	   0.19613	   0.81327	 -13.95541
3349881.80417	 218.00000	  11.14480	   0.82923	   0.20734	   0.85476	 -14.03826
3349882.07117	 218.00000	   8.81772	   0.87002	   0.20947	   0.89488	 -13.53715
3349882.25017	 218.00000	   6.97545	   0.91534	   0.20414	   0.93782	 -12.57239
3349882.46817	 218.00000	   5.51730	   0.94916	   0.19309	   0.96860	 -11.49871
3349882.73717	 218.00000	   4.36941	   0.98719	   0.17975	   1.00342	 -10.31965
3349883.07217	 218.00000	   3.45686	   1.01504	   0.16188	   1.02787	  -9.06121
3349883.49118	 218.00000	   2.73547	   1.03946	   0.14305	   1.04926	  -7.83596
3349884.01618	 218.00000	   2.16054	   1.05876	   0.12551	   1.06617	  -6.76058
3349884.67518	 218.00000	   1.70952	   1.07260	   0.11134	   1.07836	  -5.92603
3349885.50418	 218.00000	   1.35352	   1.08320	   0.09979	   1.08779	  -5.26341
3349886.54718	 218.00000	   1.07079	   1.09145	   0.08969	   1.09513	  -4.69769
3349887.86118	 218.00000	   0.84734	   1.09906	   0.08241	   1.10214	  -4.28795
3349889.51618	 218.00000	   0.67072	   1.10608	   0.07906	   1.10891	  -4.08830
3349891.60518	 218.00000	   0.53067	   1.11108	   0.07735	   1.11377	  -3.98234
3349894.24218	 218.00000	   0.41976	   1.11625	   0.07823	   1.11899	  -4.00906
3349897.57318	 218.00000	   0.33183	   1.12374	   0.08096	   1.12665	  -4.12098
3349901.77919	 218.00000	   0.26261	   1.13157	   0.08803	   1.13499	  -4.44843
3349907.08719	 218.00000	   0.20791	   1.13904	   0.09852	   1.14329	  -4.94353
3349913.79219	 218.00000	   0.16452	   1.14709	   0.11048	   1.15240	  -5.50133
3349922.26820	 218.00000	   0.13007	   1.15686	   0.12362	   1.16345	  -6.09940
3349932.95820	 218.00000	   0.10309	   1.17173	   0.13865	   1.17991	  -6.74841
3349946.47221	 218.00000	   0.08153	   1.19061	   0.16088	   1.20143	  -7.69523
3349963.57022	 218.00000	   0.06443	   1.20980	   0.18772	   1.22428	  -8.82014
3349985.15624	 218.00000	   0.05102	   1.22835	   0.21476	   1.24698	  -9.91712
3350012.39925	 218.00000	   0.04042	   1.25705	   0.24092	   1.27993	 -10.84961
3350046.89527	 218.00000	   0.03192	   1.29799	   0.27436	   1.32667	 -11.93508
3350090.44230	 218.00000	   0.02528	   1.34099	   0.31800	   1.37818	 -13.34062
3350145.50833	 218.00000	   0.01999	   1.38188	   0.36438	   1.42911	 -14.77162
3364465.72731	 219.00000	20004.45300	   0.40117	  -0.00241	   0.40118	   0.34466
3364465.87031	 219.00000	15829.12600	   0.41169	   0.01157	   0.41185	  -1.60973
3364466.01231	 219.00000	12516.70300	   0.42307	   0.02060	   0.42357	  -2.78808
3364466.15431	 219.00000	9909.44240	   0.43185	   0.02911	   0.43283	  -3.85622
3364466.31831	 219.00000	7835.48000	   0.44030	   0.03503	   0.44169	  -4.54946
3364466.51931	 219.00000	6217.24610	   0.44919	   0.03887	   0.45087	  -4.94600
3364466.75731	 219.00000	4905.29100	   0.45860	   0.04343	   0.46065	  -5.40959
3364466.99531	 219.00000	3881.27370	   0.46595	   0.04731	   0.46834	  -5.79768
3364467.23431	 219.00000	3070.98270	   0.47635	   0.04852	   0.47881	  -5.81652
3364467.47231	 219.00000	2430.77780	   0.48344	   0.05229	   0.48626	  -6.17364
3364467.71031	 219.00000	1923.15370	   0.49106	   0.05423	   0.49405	  -6.30173
3364467.94831	 219.00000	1522.43580	   0.49937	   0.05684	   0.50259	  -6.49320
3364468.18631	 219.00000	1203.84460	   0.50809	   0.05861	   0.51146	  -6.58057
3364468.42531	 219.00000	 952.86591	   0.51521	   0.06056	   0.51876	  -6.70395
3364468.66331	 219.00000	 754.27557	   0.52563	   0.06329	   0.52943	  -6.86610
3364468.90031	 219.00000	 596.71857	   0.53443	   0.06568	   0.53846	  -7.00609
3364469.13831	 219.00000	 471.96338	   0.54548	   0.06708	   0.54959	  -7.01112
3364469.37731	 219.00000	 373.20856	   0.55374	   0.07061	   0.55823	  -7.26703
3364469.61531	 219.00000	 295.47278	   0.56382	   0.07543	   0.56884	  -7.62032
3364469.85431	 219.00000	 233.87738	   0.57452	   0.07831	   0.57983	  -7.76204
3364470.09231	 219.00000	 185.05922	   0.58548	   0.08302	   0.59134	  -8.07106
3364470.32831	 219.00000	 146.35823	   0.59577	   0.08775	   0.60219	  -8.37883
3364470.56431	 219.00000	 115.77804	   0.60799	   0.09223	   0.61494	  -8.62622
3364470.79931	 219.00000	  91.67210	   0.62056	   0.09992	   0.62855	  -9.14688
3364471.04431	 219.00000	  72.51701	   0.63264	   0.10730	   0.64168	  -9.62584
3364471.27331	 219.00000	  57.36816	   0.64664	   0.11664	   0.65708	 -10.22457
3364471.51031	 219.00000	  45.36290	   0.66360	   0.12783	   0.67580	 -10.90337
3364471.74231	 219.00000	  35.93134	   0.68147	   0.14105	   0.69591	 -11.69369
3364471.99231	 219.00000	  28.40909	   0.69931	   0.15166	   0.71556	 -12.23637
3364472.20731	 219.00000	  22.48202	   0.72422	   0.17035	   0.74398	 -13.23631
3364472.47231	 219.00000	  17.79613	   0.75554	   0.18581	   0.77805	 -13.81679
3364472.72431	 219.00000	  14.06813	   0.78829	   0.19711	   0.81256	 -14.03857
3364472.94031	 219.00000	  11.14480	   0.82789	   0.20589	   0.85311	 -13.96550
3364473.20731	 219.00000	   8.81772	   0.87074	   0.21020	   0.89576	 -13.57193
3364473.38631	 219.00000	   6.97545	   0.91395	   0.20333	   0.93629	 -12.54255
3364473.60431	 219.00000	   5.51730	   0.95026	   0.19475	   0.97001	 -11.58214
3364473.87331	 219.00000	   4.36941	   0.98811	   0.17887	   1.00417	 -10.26061
3364474.20831	 219.00000	   3.45686	   1.01599	   0.16383	   1.02911	  -9.16008
3364474.62731	 219.00000	   2.73547	   1.03970	   0.14324	   1.04952	  -7.84433
3364475.15231	 219.00000	   2.16054	   1.05905	   0.12629	   1.06655	  -6.80059
3364475.81131	 219.00000	   1.70952	   1.07390	   0.11196	   1.07972	  -5.95201
3364476.64031	 219.00000	   1.35352	   1.08368	   0.10010	   1.08829	  -5.27727
3364477.68331	 219.00000	   1.07079	   1.09250	   0.08947	   1.09615	  -4.68158
3364478.99731	 219.00000	   0.84734	   1.09983	   0.08216	   1.10290	  -4.27233
3364480.65231	 219.00000	   0.67072	   1.10684	   0.07828	   1.10960	  -4.04547
3364482.74132	 219.00000	   0.53067	   1.11266	   0.07769	   1.11537	  -3.99436
3364485.37832	 219.00000	   0.41976	   1.11797	   0.07843	   1.12072	  -4.01281
3364488.70932	 219.00000	   0.33183	   1.12425	   0.08130	   1.12718	  -4.13595
3364492.91532	 219.00000	   0.26261	   1.13217	   0.08747	   1.13554	  -4.41777
3364498.22332	 219.00000	   0.20791	   1.14087	   0.09749	   1.14503	  -4.88420
3364504.92833	 219.00000	   0.16452	   1.14877	   0.11113	   1.15413	  -5.52544
3364513.40433	 219.00000	   0.13007	   1.15805	   0.12429	   1.16471	  -6.12583
3364524.09434	 219.00000	   0.10309	   1.17161	   0.13945	   1.17988	  -6.78765
3364537.60835	 219.00000	   0.08153	   1.19094	   0.15983	   1.20162	  -7.64381
3364554.70636	 219.00000	   0.06443	   1.21268	   0.18641	   1.22692	  -8.73900
3364576.29237	 219.00000	   0.05102	   1.23138	   0.21604	   1.25019	  -9.95122
3364603.53539	 219.00000	   0.04042	   1.25663	   0.24294	   1.27990	 -10.94166
3364638.03141	 219.00000	   0.03192	   1.29576	   0.27390	   1.32439	 -11.93554
3364681.57843	 219.00000	   0.02528	   1.34173	   0.31445	   1.37808	 -13.18980
3364736.64347	 219.00000	   0.01999	   1.38691	   0.36379	   1.43383	 -14.69753
3379057.61200	 220.00000	20004.45300	   0.40313	  -0.00295	   0.40314	   0.41864
3379057.75500	 220.00000	15829.12600	   0.41255	   0.01153	   0.41271	  -1.60062
3379057.89700	 220.00000	12516.70300	   0.42265	   0.02138	   0.42319	  -2.89526
3379058.03900	 220.00000	9909.44240	   0.43266	   0.02864	   0.43361	  -3.78744
3379058.20300	 220.00000	7835.48000	   0.44247	   0.03517	   0.44387	  -4.54492
3379058.40400	 220.00000	6217.24610	   0.44846	   0.04004	   0.45024	  -5.10252
3379058.64200	 220.00000	4905.29100	   0.45724	   0.04419	   0.45937	  -5.52070
3379058.88000	 220.00000	3881.27370	   0.46616	   0.04809	   0.46863	  -5.89025
3379059.11900	 220.00000	3070.98270	   0.47572	   0.05044	   0.47839	  -6.05196
3379059.35700	 220.00000	2430.77780	   0.48316	   0.05166	   0.48592	  -6.10333
3379059.59500	 220.00000	1923.15370	   0.49051	   0.05500	   0.49358	  -6.39739
3379059.83300	 220.00000	1522.43580	   0.49850	   0.05577	   0.50161	  -6.38305
3379060.07100	 220.00000	1203.84460	   0.50863	   0.05766	   0.51188	  -6.46782
3379060.31000	 220.00000	 952.86591	   0.51722	   0.06060	   0.52076	  -6.68296
3379060.54800	 220.00000	 754.27557	   0.52485	   0.06208	   0.52851	  -6.74532
3379060.78500	 220.00000	 596.71857	   0.53474	   0.06625	   0.53883	  -7.06206
3379061.02300	 220.00000	 471.96338	   0.54535	   0.06878	   0.54967	  -7.18810
3379061.26200	 220.00000	 373.20856	   0.55374	   0.07211	   0.55841	  -7.41987
3379061.50000	 220.00000	 295.47278	   0.56377	   0.07438	   0.56866	  -7.51568
3379061.73900	 220.00000	 233.87738	   0.57428	   0.07960	   0.57977	  -7.89133
3379061.97700	 220.00000	 185.05922	   0.58488	   0.08319	   0.59076	  -8.09517
3379062.21300	 220.00000	 146.35823	   0.59823	   0.08765	   0.60462	  -8.33575
3379062.44900	 220.00000	 115.77804	   0.60826	   0.09357	   0.61541	  -8.74521
3379062.68400	 220.00000	  91.67210	   0.62014	   0.10047	   0.62822	  -9.20262
3379062.92900	 220.00000	  72.51701	   0.63394	   0.10869	   0.64319	  -9.72878
3379063.15800	 220.00000	  57.36816	   0.64620	   0.11738	   0.65678	 -10.29546
3379063.39500	 220.00000	  45.36290	   0.66309	   0.12798	   0.67532	 -10.92385
3379063.62700	 220.00000	  35.93134	   0.68048	   0.14020	   0.69477	 -11.64213
3379063.87700	 220.00000	  28.40909	   0.69994	   0.15363	   0.71661	 -12.37946
3379064.09200	 220.00000	  22.48202	   0.72677	   0.17126	   0.74667	 -13.25974
3379064.35700	 220.00000	  17.79613	   0.75593	   0.18561	   0.77838	 -13.79567
3379064.60900	 220.00000	  14.06813	   0.78944	   0.19858	   0.81403	 -14.11923
3379064.82500	 220.00000	  11.14480	   0.82854	   0.20765	   0.85416	 -14.06971
3379065.09200	 220.00000	   8.81772	   0.87271	   0.21003	   0.89763	 -13.53186
3379065.27100	 220.00000	   6.97545	   0.91398	   0.20427	   0.93652	 -12.59815
3379065.48900	 220.00000	   5.51730	   0.95198	   0.19743	   0.97224	 -11.71626
3379065.75800	 220.00000	   4.36941	   0.98895	   0.18163	   1.00549	 -10.40664
3379066.09300	 220.00000	   3.45686	   1.01943	   0.16435	   1.03260	  -9.15829
3379066.51200	 220.00000	   2.73547	   1.04214	   0.14621	   1.05235	  -7.98638
3379067.03700	 220.00000	   2.16054	   1.06208	   0.12719	   1.06967	  -6.82899
3379067.69600	 220.00000	   1.70952	   1.07715	   0.11219	   1.08298	  -5.94598
3379068.52500	 220.00000	   1.35352	   1.08806	   0.10062	   1.09271	  -5.28336
3379069.56800	 220.00000	   1.07079	   1.09611	   0.09067	   1.09985	  -4.72872
3379070.88200	 220.00000	   0.84734	   1.10316	   0.08370	   1.10633	  -4.33883
3379072.53701	 220.00000	   0.67072	   1.11008	   0.07900	   1.11289	  -4.07051
3379074.62601	 220.00000	   0.53067	   1.11653	   0.07750	   1.11921	  -3.97054
3379077.26301	 220.00000	   0.41976	   1.12230	   0.07941	   1.12510	  -4.04707
3379080.59401	 220.00000	   0.33183	   1.12784	   0.08189	   1.13081	  -4.15275
3379084.80001	 220.00000	   0.26261	   1.13523	   0.08743	   1.13859	  -4.40371
3379090.10802	 220.00000	   0.20791	   1.14457	   0.09699	   1.14867	  -4.84377
3379096.81302	 220.00000	   0.16452	   1.15415	   0.11079	   1.15946	  -5.48308
3379105.28902	 220.00000	   0.13007	   1.16287	   0.12689	   1.16977	  -6.22727
3379115.97903	 220.00000	   0.10309	   1.17459	   0.14137	   1.18307	  -6.86279
3379129.49304	 220.00000	   0.08153	   1.19262	   0.15936	   1.20322	  -7.61083
3379146.59105	 220.00000	   0.06443	   1.21522	   0.18453	   1.22915	  -8.63427
3379168.17706	 220.00000	   0.05102	   1.23796	   0.21539	   1.25656	  -9.86996
3379195.42008	 220.00000	   0.04042	   1.26149	   0.24592	   1.28524	 -11.03089
3379229.91610	 220.00000	   0.03192	   1.29562	   0.27523	   1.32453	 -11.99313
3379273.46313	 220.00000	   0.02528	   1.34276	   0.31152	   1.37842	 -13.06156
3379328.52816	 220.00000	   0.01999	   1.39322	   0.35867	   1.43865	 -14.43688
3393641.67608	 221.00000	20004.45300	   0.40216	  -0.00266	   0.40217	   0.37831
3393641.81908	 221.00000	15829.12600	   0.41397	   0.01081	   0.41411	  -1.49539
3393641.96108	 221.00000	12516.70300	   0.42323	   0.02216	   0.42381	  -2.99760
3393642.10308	 221.00000	9909.44240	   0.43189	   0.02828	   0.43281	  -3.74611
3393642.26708	 221.00000	7835.48000	   0.44164	   0.03421	   0.44296	  -4.42961
3393642.46808	 221.00000	6217.24610	   0.45045	   0.04019	   0.45223	  -5.09848
3393642.70608	 221.00000	4905.29100	   0.45890	   0.04338	   0.46095	  -5.39974
3393642.94408	 221.00000	3881.27370	   0.46778	   0.04557	   0.46999	  -5.56356
3393643.18308	 221.00000	3070.98270	   0.47497	   0.04954	   0.47755	  -5.95388
3393643.42108	 221.00000	2430.77780	   0.48219	   0.05220	   0.48500	  -6.17834
3393643.65908	 221.00000	1923.15370	   0.49145	   0.05403	   0.49441	  -6.27362
3393643.89708	 221.00000	1522.43580	   0.49939	   0.05768	   0.50271	  -6.58880
3393644.13508	 221.00000	1203.84460	   0.50907	   0.05843	   0.51242	  -6.54801
3393644.37408	 221.00000	 952.86591	   0.51751	   0.06241	   0.52126	  -6.87681
3393644.61208	 221.00000	 754.27557	   0.52578	   0.06326	   0.52957	  -6.86058
3393644.84908	 221.00000	 596.71857	   0.53639	   0.06657	   0.54051	  -7.07449
3393645.08708	 221.00000	 471.96338	   0.54457	   0.06835	   0.54884	  -7.15376
3393645.32608	 221.00000	 373.20856	   0.55352	   0.07199	   0.55818	  -7.41024
3393645.56408	 221.00000	 295.47278	   0.56462	   0.07475	   0.56955	  -7.54153
3393645.80308	 221.00000	 233.87738	   0.57421	   0.07740	   0.57940	  -7.67642
3393646.04108	 221.00000	 185.05922	   0.58529	   0.08194	   0.59099	  -7.97005
3393646.27708	 221.00000	 146.35823	   0.59692	   0.08735	   0.60328	  -8.32546
3393646.51308	 221.00000	 115.77804	   0.60814	   0.09358	   0.61530	  -8.74811
3393646.74808	 221.00000	  91.67210	   0.61960	   0.09952	   0.62754	  -9.12454
3393646.99308	 221.00000	  72.51701	   0.63412	   0.10876	   0.64338	  -9.73217
3393647.22208	 221.00000	  57.36816	   0.64770	   0.11761	   0.65829	 -10.29126
3393647.45908	 221.00000	  45.36290	   0.66289	   0.12729	   0.67500	 -10.86978
3393647.69108	 221.00000	  35.93134	   0.68110	   0.13872	   0.69509	 -11.51229
3393647.94208	 221.00000	  28.40909	   0.70038	   0.15509	   0.71735	 -12.48616
3393648.15608	 221.00000	  22.48202	   0.72608	   0.17115	   0.74598	 -13.26329
3393648.42108	 221.00000	  17.79613	   0.75594	   0.18517	   0.77829	 -13.76408
3393648.67308	 221.00000	  14.06813	   0.78864	   0.19847	   0.81323	 -14.12571
3393648.88908	 221.00000	  11.14480	   0.82961	   0.20776	   0.85523	 -14.05984
3393649.15708	 221.00000	   8.81772	   0.87270	   0.21145	   0.89795	 -13.61969
3393649.33508	 221.00000	   6.97545	   0.91417	   0.20545	   0.93697	 -12.66642
3393649.55308	 221.00000	   5.51730	   0.95337	   0.19793	   0.97370	 -11.72854
3393649.82208	 221.00000	   4.36941	   0.98885	   0.17926	   1.00497	 -10.27475
3393650.15708	 221.00000	   3.45686	   1.01993	   0.16401	   1.03303	  -9.13537
3393650.57608	 221.00000	   2.73547	   1.04313	   0.14694	   1.05343	  -8.01820
3393651.10108	 221.00000	   2.16054	   1.06160	   0.12826	   1.06932	  -6.88911
3393651.76008	 221.00000	   1.70952	   1.07608	   0.11278	   1.08198	  -5.98289
3393652.58908	 221.00000	   1.35352	   1.08679	   0.10073	   1.09145	  -5.29546
3393653.63208	 221.00000	   1.07079	   1.09564	   0.09009	   1.09934	  -4.70069
3393654.94609	 221.00000	   0.84734	   1.10250	   0.08316	   1.10563	  -4.31365
3393656.60109	 221.00000	   0.67072	   1.10964	   0.07859	   1.11242	  -4.05131
3393658.69009	 221.00000	   0.53067	   1.11659	   0.07742	   1.11927	  -3.96632
3393661.32709	 221.00000	   0.41976	   1.12196	   0.07983	   1.12479	  -4.06985
3393664.65809	 221.00000	   0.33183	   1.12714	   0.08288	   1.13018	  -4.20528
3393668.86409	 221.00000	   0.26261	   1.13455	   0.08712	   1.13789	  -4.39090
3393674.17210	 221.00000	   0.20791	   1.14344	   0.09542	   1.14742	  -4.77048
3393680.87710	 221.00000	   0.16452	   1.15348	   0.10879	   1.15860	  -5.38769
3393689.35311	 221.00000	   0.13007	   1.16240	   0.12457	   1.16905	  -6.11688
3393700.04311	 221.00000	   0.10309	   1.17378	   0.14086	   1.18221	  -6.84289
3393713.55712	 221.00000	   0.08153	   1.19179	   0.15923	   1.20238	  -7.61017
3393730.65513	 221.00000	   0.06443	   1.21430	   0.18491	   1.22830	  -8.65842
3393752.24114	 221.00000	   0.05102	   1.23893	   0.21746	   1.25787	  -9.95520
3393779.48416	 221.00000	   0.04042	   1.26179	   0.24900	   1.28613	 -11.16307
3393813.98018	 221.00000	   0.03192	   1.29177	   0.27726	   1.32119	 -12.11400
3393857.52721	 221.00000	   0.02528	   1.33428	   0.30781	   1.36932	 -12.99038
3393912.59324	 221.00000	   0.01999	   1.38685	   0.34822	   1.42990	 -14.09479
3408219.03511	 222.00000	20004.45300	   0.40303	  -0.00217	   0.40304	   0.30918
3408219.17711	 222.00000	15829.12600	   0.41218	   0.01046	   0.41231	  -1.45337
3408219.31911	 222.00000	12516.70300	   0.42213	   0.02237	   0.42272	  -3.03395
3408219.46111	 222.00000	9909.44240	   0.43229	   0.03010	   0.43333	  -3.98276
3408219.62511	 222.00000	7835.48000	   0.44094	   0.03540	   0.44236	  -4.58959
3408219.82611	 222.00000	6217.24610	   0.45032	   0.04044	   0.45214	  -5.13125
3408220.06411	 222.00000	4905.29100	   0.45936	   0.04488	   0.46154	  -5.58073
3408220.30311	 222.00000	3881.27370	   0.46620	   0.04754	   0.46862	  -5.82278
3408220.54111	 222.00000	3070.98270	   0.47529	   0.05013	   0.47793	  -6.02071
3408220.77911	 222.00000	2430.77780	   0.48330	   0.05176	   0.48606	  -6.11275
3408221.01711	 222.00000	1923.15370	   0.49139	   0.05440	   0.49440	  -6.31739
3408221.25511	 222.00000	1522.43580	   0.49891	   0.05587	   0.50203	  -6.38930
3408221.49311	 222.00000	1203.84460	   0.50957	   0.05940	   0.51302	  -6.64899
3408221.73211	 222.00000	 952.86591	   0.51863	   0.06022	   0.52212	  -6.62313
3408221.97011	 222.00000	 754.27557	   0.52608	   0.06194	   0.52971	  -6.71462
3408222.20711	 222.00000	 596.71857	   0.53543	   0.06495	   0.53935	  -6.91674
3408222.44511	 222.00000	 471.96338	   0.54540	   0.06926	   0.54978	  -7.23715
3408222.68411	 222.00000	 373.20856	   0.55544	   0.07159	   0.56003	  -7.34439
3408222.92211	 222.00000	 295.47278	   0.56563	   0.07461	   0.57053	  -7.51447
3408223.16111	 222.00000	 233.87738	   0.57364	   0.07860	   0.57900	  -7.80159
3408223.39911	 222.00000	 185.05922	   0.58525	   0.08353	   0.59118	  -8.12282
3408223.63511	 222.00000	 146.35823	   0.59688	   0.08710	   0.60320	  -8.30256
3408223.87211	 222.00000	 115.77804	   0.60773	   0.09352	   0.61488	  -8.74787
3408224.10611	 222.00000	  91.67210	   0.61922	   0.10087	   0.62738	  -9.25254
3408224.35111	 222.00000	  72.51701	   0.63375	   0.10851	   0.64297	  -9.71577
3408224.58011	 222.00000	  57.36816	   0.64644	   0.11753	   0.65704	 -10.30479
3408224.81711	 222.00000	  45.36290	   0.66291	   0.12777	   0.67512	 -10.90912
3408225.04911	 222.00000	  35.93134	   0.68005	   0.13972	   0.69425	 -11.61027
3408225.30011	 222.00000	  28.40909	   0.70030	   0.15429	   0.71709	 -12.42452
3408225.51411	 222.00000	  22.48202	   0.72619	   0.16894	   0.74558	 -13.09612
3408225.77911	 222.00000	  17.79613	   0.75574	   0.18460	   0.77795	 -13.72643
3408226.03111	 222.00000	  14.06813	   0.79049	   0.20019	   0.81545	 -14.21144
3408226.24711	 222.00000	  11.14480	   0.82994	   0.20836	   0.85570	 -14.09333
3408226.51511	 222.00000	   8.81772	   0.87354	   0.21069	   0.89859	 -13.55992
3408226.69311	 222.00000	   6.97545	   0.91323	   0.20580	   0.93614	 -12.69986
3408226.91111	 222.00000	   5.51730	   0.95368	   0.19796	   0.97401	 -11.72658
3408227.18011	 222.00000	   4.36941	   0.98954	   0.18128	   1.00601	 -10.38130
3408227.51611	 222.00000	   3.45686	   1.02177	   0.16528	   1.03505	  -9.18837
3408227.93411	 222.00000	   2.73547	   1.04394	   0.14771	   1.05434	  -8.05342
3408228.45911	 222.00000	   2.16054	   1.06307	   0.12921	   1.07089	  -6.93018
3408229.11911	 222.00000	   1.70952	   1.07792	   0.11352	   1.08388	  -6.01175
3408229.94711	 222.00000	   1.35352	   1.08926	   0.10062	   1.09390	  -5.27789
3408230.99011	 222.00000	   1.07079	   1.09675	   0.09075	   1.10050	  -4.73013
3408232.30412	 222.00000	   0.84734	   1.10438	   0.08322	   1.10751	  -4.30933
3408233.96012	 222.00000	   0.67072	   1.11202	   0.07878	   1.11481	  -4.05250
3408236.04812	 222.00000	   0.53067	   1.11832	   0.07807	   1.12104	  -3.99326
3408238.68512	 222.00000	   0.41976	   1.12407	   0.08004	   1.12691	  -4.07314
3408242.01612	 222.00000	   0.33183	   1.12967	   0.08300	   1.13272	  -4.20220
3408246.22212	 222.00000	   0.26261	   1.13644	   0.08794	   1.13983	  -4.42476
3408251.53013	 222.00000	   0.20791	   1.14639	   0.09638	   1.15044	  -4.80567
3408258.23513	 222.00000	   0.16452	   1.15568	   0.10946	   1.16085	  -5.41055
3408266.71114	 222.00000	   0.13007	   1.16463	   0.12533	   1.17136	  -6.14229
3408277.40114	 222.00000	   0.10309	   1.17573	   0.14116	   1.18418	  -6.84621
3408290.91415	 222.00000	   0.08153	   1.19422	   0.16024	   1.20492	  -7.64207
3408308.01216	 222.00000	   0.06443	   1.21704	   0.18627	   1.23121	  -8.70176
3408329.59917	 222.00000	   0.05102	   1.24095	   0.21843	   1.26002	  -9.98310
3408356.84119	 222.00000	   0.04042	   1.26436	   0.25181	   1.28919	 -11.26360
3408391.33721	 222.00000	   0.03192	   1.29468	   0.27913	   1.32443	 -12.16673
3408434.88424	 222.00000	   0.02528	   1.33948	   0.30903	   1.37466	 -12.99150
3408489.95027	 222.00000	   0.01999	   1.39011	   0.35164	   1.43390	 -14.19558
3422793.59591	 223.00000	20004.45300	   0.40289	  -0.00052	   0.40289	   0.07436
3422793.73892	 223.00000	15829.12600	   0.41307	   0.01085	   0.41321	  -1.50507
3422793.88092	 223.00000	12516.70300	   0.42347	   0.02135	   0.42401	  -2.88676
3422794.02292	 223.00000	9909.44240	   0.43206	   0.02912	   0.43304	  -3.85578
3422794.18692	 223.00000	7835.48000	   0.44132	   0.03443	   0.44266	  -4.46147
3422794.38792	 223.00000	6217.24610	   0.45050	   0.03946	   0.45222	  -5.00633
3422794.62592	 223.00000	4905.29100	   0.45830	   0.04393	   0.46040	  -5.47477
3422794.86492	 223.00000	3881.27370	   0.46616	   0.04632	   0.46845	  -5.67487
3422795.10292	 223.00000	3070.98270	   0.47495	   0.04833	   0.47741	  -5.81083
3422795.34092	 223.00000	2430.77780	   0.48410	   0.05032	   0.48671	  -5.93467
3422795.57892	 223.00000	1923.15370	   0.49141	   0.05433	   0.49441	  -6.30860
3422795.81692	 223.00000	1522.43580	   0.49937	   0.05582	   0.50248	  -6.37826
3422796.05492	 223.00000	1203.84460	   0.50910	   0.05905	   0.51251	  -6.61658
3422796.29392	 223.00000	 952.86591	   0.51668	   0.06014	   0.52016	  -6.63930
3422796.53192	 223.00000	 754.27557	   0.52687	   0.06305	   0.53063	  -6.82426
3422796.76892	 223.00000	 596.71857	   0.53644	   0.06609	   0.54050	  -7.02369
3422797.00692	 223.00000	 471.96338	   0.54465	   0.06822	   0.54891	  -7.13957
3422797.24592	 223.00000	 373.20856	   0.55502	   0.07037	   0.55947	  -7.22560
3422797.48392	 223.00000	 295.47278	   0.56422	   0.07540	   0.56923	  -7.61143
3422797.72292	 223.00000	 233.87738	   0.57547	   0.07869	   0.58083	  -7.78669
3422797.96092	 223.00000	 185.05922	   0.58573	   0.08304	   0.59159	  -8.06915
3422798.19692	 223.00000	 146.35823	   0.59541	   0.08741	   0.60179	  -8.35156
3422798.43292	 223.00000	 115.77804	   0.60923	   0.09335	   0.61634	  -8.71195
3422798.66792	 223.00000	  91.67210	   0.61951	   0.10010	   0.62754	  -9.17805
3422798.91292	 223.00000	  72.51701	   0.63465	   0.10707	   0.64362	  -9.57608
3422799.14192	 223.00000	  57.36816	   0.64865	   0.11693	   0.65911	 -10.21853
3422799.37892	 223.00000	  45.36290	   0.66237	   0.12820	   0.67466	 -10.95387
3422799.61092	 223.00000	  35.93134	   0.68026	   0.14077	   0.69467	 -11.69158
3422799.86192	 223.00000	  28.40909	   0.69982	   0.15643	   0.71709	 -12.59969
3422800.07592	 223.00000	  22.48202	   0.72444	   0.16983	   0.74408	 -13.19381
3422800.34092	 223.00000	  17.79613	   0.75575	   0.18606	   0.77832	 -13.83063
3422800.59292	 223.00000	  14.06813	   0.79138	   0.19938	   0.81611	 -14.14045
3422800.80892	 223.00000	  11.14480	   0.83001	   0.20930	   0.85599	 -14.15311
3422801.07692	 223.00000	   8.81772	   0.87323	   0.21025	   0.89819	 -13.53776
3422801.25492	 223.00000	   6.97545	   0.91331	   0.20625	   0.93631	 -12.72535
3422801.47292	 223.00000	   5.51730	   0.95513	   0.19864	   0.97556	 -11.74833
3422801.74192	 223.00000	   4.36941	   0.98830	   0.18091	   1.00472	 -10.37313
3422802.07692	 223.00000	   3.45686	   1.02101	   0.16449	   1.03418	  -9.15223
3422802.49592	 223.00000	   2.73547	   1.04343	   0.14713	   1.05375	  -8.02600
3422803.01992	 223.00000	   2.16054	   1.06154	   0.12882	   1.06933	  -6.91906
3422803.67892	 223.00000	   1.70952	   1.07631	   0.11373	   1.08230	  -6.03191
3422804.50792	 223.00000	   1.35352	   1.08792	   0.10053	   1.09255	  -5.27968
3422805.55092	 223.00000	   1.07079	   1.09644	   0.09076	   1.10019	  -4.73181
3422806.86492	 223.00000	   0.84734	   1.10351	   0.08328	   1.10665	  -4.31556
3422808.51992	 223.00000	   0.67072	   1.11036	   0.07887	   1.11316	  -4.06307
3422810.60893	 223.00000	   0.53067	   1.11763	   0.07759	   1.12032	  -3.97155
3422813.24593	 223.00000	   0.41976	   1.12368	   0.07968	   1.12651	  -4.05604
3422816.57693	 223.00000	   0.33183	   1.12921	   0.08356	   1.13230	  -4.23217
3422820.78293	 223.00000	   0.26261	   1.13520	   0.08870	   1.13866	  -4.46757
3422826.09093	 223.00000	   0.20791	   1.14459	   0.09583	   1.14860	  -4.78567
3422832.79594	 223.00000	   0.16452	   1.15472	   0.10857	   1.15981	  -5.37110
3422841.27194	 223.00000	   0.13007	   1.16496	   0.12516	   1.17166	  -6.13202
3422851.96195	 223.00000	   0.10309	   1.17560	   0.14255	   1.18421	  -6.91357
3422865.47596	 223.00000	   0.08153	   1.19200	   0.16125	   1.20286	  -7.70391
3422882.57397	 223.00000	   0.06443	   1.21417	   0.18498	   1.22818	  -8.66235
3422904.16098	 223.00000	   0.05102	   1.24177	   0.21621	   1.26045	  -9.87693
3422931.40300	 223.00000	   0.04042	   1.26780	   0.25178	   1.29256	 -11.23260
3422965.89902	 223.00000	   0.03192	   1.29561	   0.28389	   1.32634	 -12.35901
3423009.44604	 223.00000	   0.02528	   1.33510	   0.31218	   1.37112	 -13.16074
3423064.51208	 223.00000	   0.01999	   1.38778	   0.34887	   1.43096	 -14.11093
3437363.31149	 224.00000	20004.45300	   0.40249	  -0.00213	   0.40250	   0.30360
3437363.45449	 224.00000	15829.12600	   0.41433	   0.01248	   0.41452	  -1.72559
3437363.59649	 224.00000	12516.70300	   0.42354	   0.02105	   0.42407	  -2.84516
3437363.73849	 224.00000	9909.44240	   0.43246	   0.03050	   0.43354	  -4.03367
3437363.90249	 224.00000	7835.48000	   0.44096	   0.03420	   0.44228	  -4.43449
3437364.10349	 224.00000	6217.24610	   0.45059	   0.03913	   0.45229	  -4.96364
3437364.34149	 224.00000	4905.29100	   0.45837	   0.04388	   0.46046	  -5.46860
3437364.58049	 224.00000	3881.27370	   0.46804	   0.04752	   0.47044	  -5.79678
3437364.81849	 224.00000	3070.98270	   0.47553	   0.04963	   0.47812	  -5.95850
3437365.05649	 224.00000	2430.77780	   0.48554	   0.05252	   0.48838	  -6.17345
3437365.29449	 224.00000	1923.15370	   0.49240	   0.05440	   0.49540	  -6.30435
3437365.53249	 224.00000	1522.43580	   0.50119	   0.05541	   0.50425	  -6.30887
3437365.77049	 224.00000	1203.84460	   0.51008	   0.05818	   0.51338	  -6.50766
3437366.00949	 224.00000	 952.86591	   0.51674	   0.06065	   0.52029	  -6.69377
3437366.24749	 224.00000	 754.27557	   0.52620	   0.06336	   0.53000	  -6.86562
3437366.48449	 224.00000	 596.71857	   0.53456	   0.06395	   0.53838	  -6.82219
3437366.72249	 224.00000	 471.96338	   0.54451	   0.06801	   0.54874	  -7.11909
3437366.96149	 224.00000	 373.20856	   0.55537	   0.07112	   0.55990	  -7.29753
3437367.19949	 224.00000	 295.47278	   0.56398	   0.07463	   0.56890	  -7.53781
3437367.43849	 224.00000	 233.87738	   0.57483	   0.07806	   0.58010	  -7.73301
3437367.67649	 224.00000	 185.05922	   0.58511	   0.08225	   0.59086	  -8.00206
3437367.91249	 224.00000	 146.35823	   0.59753	   0.08776	   0.60394	  -8.35541
3437368.14949	 224.00000	 115.77804	   0.60881	   0.09406	   0.61603	  -8.78237
3437368.38349	 224.00000	  91.67210	   0.62039	   0.09938	   0.62829	  -9.10071
3437368.62849	 224.00000	  72.51701	   0.63346	   0.10935	   0.64283	  -9.79426
3437368.85749	 224.00000	  57.36816	   0.64797	   0.11716	   0.65848	 -10.24853
3437369.09449	 224.00000	  45.36290	   0.66261	   0.12718	   0.67470	 -10.86548
3437369.32649	 224.00000	  35.93134	   0.68066	   0.13974	   0.69486	 -11.60186
3437369.57749	 224.00000	  28.40909	   0.70185	   0.15521	   0.71881	 -12.46961
3437369.79149	 224.00000	  22.48202	   0.72635	   0.17033	   0.74605	 -13.19714
3437370.05649	 224.00000	  17.79613	   0.75481	   0.18511	   0.77718	 -13.77934
3437370.30849	 224.00000	  14.06813	   0.79025	   0.19941	   0.81503	 -14.16252
3437370.52449	 224.00000	  11.14480	   0.83157	   0.20751	   0.85707	 -14.01135
3437370.79249	 224.00000	   8.81772	   0.87228	   0.20995	   0.89719	 -13.53296
3437370.97049	 224.00000	   6.97545	   0.91413	   0.20935	   0.93780	 -12.89904
3437371.18849	 224.00000	   5.51730	   0.95417	   0.19715	   0.97433	 -11.67425
3437371.45749	 224.00000	   4.36941	   0.98790	   0.18387	   1.00487	 -10.54320
3437371.79249	 224.00000	   3.45686	   1.01959	   0.16398	   1.03269	  -9.13676
3437372.21149	 224.00000	   2.73547	   1.04428	   0.14607	   1.05444	  -7.96253
3437372.73649	 224.00000	   2.16054	   1.06260	   0.12872	   1.07037	  -6.90692
3437373.39549	 224.00000	   1.70952	   1.07669	   0.11423	   1.08274	  -6.05625
3437374.22449	 224.00000	   1.35352	   1.08902	   0.10055	   1.09365	  -5.27518
3437375.26749	 224.00000	   1.07079	   1.09772	   0.09070	   1.10146	  -4.72314
3437376.58149	 224.00000	   0.84734	   1.10441	   0.08418	   1.10761	  -4.35851
3437378.23649	 224.00000	   0.67072	   1.11068	   0.07993	   1.11355	  -4.11628
3437380.32550	 224.00000	   0.53067	   1.11698	   0.07767	   1.11968	  -3.97773
3437382.96250	 224.00000	   0.41976	   1.12411	   0.07868	   1.12686	  -4.00386
3437386.29350	 224.00000	   0.33183	   1.13067	   0.08313	   1.13372	  -4.20475
3437390.49950	 224.00000	   0.26261	   1.13623	   0.08979	   1.13978	  -4.51856
3437395.80750	 224.00000	   0.20791	   1.14355	   0.09757	   1.14771	  -4.87693
3437402.51251	 224.00000	   0.16452	   1.15369	   0.10720	   1.15866	  -5.30859
3437410.98851	 224.00000	   0.13007	   1.16641	   0.12267	   1.17284	  -6.00364
3437421.67852	 224.00000	   0.10309	   1.17884	   0.14210	   1.18738	  -6.87337
3437435.19253	 224.00000	   0.08153	   1.19219	   0.16381	   1.20339	  -7.82373
3437452.29054	 224.00000	   0.06443	   1.21103	   0.18733	   1.22544	  -8.79298
3437473.87755	 224.00000	   0.05102	   1.23806	   0.21115	   1.25594	  -9.67857
3437501.11957	 224.00000	   0.04042	   1.27107	   0.24597	   1.29465	 -10.95232
3437535.61559	 224.00000	   0.03192	   1.30347	   0.28683	   1.33466	 -12.41029
3437579.16261	 224.00000	   0.02528	   1.33560	   0.32229	   1.37393	 -13.56673
3437634.22865	 224.00000	   0.01999	   1.38022	   0.35269	   1.42457	 -14.33435
3451927.96282	 225.00000	20004.45300	   0.40306	  -0.00085	   0.40306	   0.12122
3451928.10582	 225.00000	15829.12600	   0.41325	   0.01143	   0.41341	  -1.58453
3451928.24782	 225.00000	12516.70300	   0.42279	   0.02087	   0.42331	  -2.82635
3451928.38982	 225.00000	9909.44240	   0.43315	   0.02988	   0.43418	  -3.94615
3451928.55382	 225.00000	7835.48000	   0.44026	   0.03475	   0.44163	  -4.51299
3451928.75482	 225.00000	6217.24610	   0.45196	   0.04017	   0.45374	  -5.07924
3451928.99282	 225.00000	4905.29100	   0.46155	   0.04393	   0.46363	  -5.43667
3451929.23182	 225.00000	3881.27370	   0.46727	   0.04696	   0.46963	  -5.73856
3451929.46982	 225.00000	3070.98270	   0.47593	   0.04946	   0.47849	  -5.93352
3451929.70782	 225.00000	2430.77780	   0.48431	   0.05248	   0.48714	  -6.18451
3451929.94582	 225.00000	1923.15370	   0.49238	   0.05364	   0.49529	  -6.21760
3451930.18382	 225.00000	1522.43580	   0.50089	   0.05677	   0.50410	  -6.46591
3451930.42182	 225.00000	1203.84460	   0.50866	   0.05827	   0.51199	  -6.53498
3451930.66082	 225.00000	 952.86591	   0.51755	   0.06096	   0.52113	  -6.71720
3451930.89882	 225.00000	 754.27557	   0.52695	   0.06261	   0.53065	  -6.77545
3451931.13582	 225.00000	 596.71857	   0.53555	   0.06502	   0.53948	  -6.92204
3451931.37382	 225.00000	 471.96338	   0.54591	   0.06780	   0.55011	  -7.07931
3451931.61282	 225.00000	 373.20856	   0.55449	   0.07076	   0.55899	  -7.27220
3451931.85082	 225.00000	 295.47278	   0.56464	   0.07569	   0.56969	  -7.63491
3451932.08982	 225.00000	 233.87738	   0.57712	   0.07891	   0.58249	  -7.78618
3451932.32782	 225.00000	 185.05922	   0.58608	   0.08289	   0.59191	  -8.04970
3451932.56382	 225.00000	 146.35823	   0.59623	   0.08659	   0.60248	  -8.26319
3451932.80082	 225.00000	 115.77804	   0.60801	   0.09361	   0.61517	  -8.75249
3451933.03482	 225.00000	  91.67210	   0.62122	   0.10040	   0.62929	  -9.18042
3451933.27982	 225.00000	  72.51701	   0.63312	   0.10908	   0.64245	  -9.77554
3451933.50882	 225.00000	  57.36816	   0.64751	   0.11842	   0.65825	 -10.36373
3451933.74582	 225.00000	  45.36290	   0.66299	   0.12781	   0.67520	 -10.91183
3451933.97782	 225.00000	  35.93134	   0.68073	   0.14009	   0.69499	 -11.62844
3451934.22882	 225.00000	  28.40909	   0.70233	   0.15507	   0.71924	 -12.45051
3451934.44282	 225.00000	  22.48202	   0.72719	   0.16957	   0.74669	 -13.12581
3451934.70782	 225.00000	  17.79613	   0.75564	   0.18556	   0.77809	 -13.79697
3451934.95982	 225.00000	  14.06813	   0.79157	   0.19892	   0.81619	 -14.10638
3451935.17582	 225.00000	  11.14480	   0.83071	   0.20791	   0.85634	 -14.05129
3451935.44382	 225.00000	   8.81772	   0.87329	   0.20937	   0.89804	 -13.48212
3451935.62182	 225.00000	   6.97545	   0.91306	   0.20717	   0.93627	 -12.78367
3451935.83982	 225.00000	   5.51730	   0.95563	   0.19742	   0.97581	 -11.67226
3451936.10882	 225.00000	   4.36941	   0.98885	   0.18349	   1.00573	 -10.51229
3451936.44382	 225.00000	   3.45686	   1.02037	   0.16424	   1.03350	  -9.14393
3451936.86282	 225.00000	   2.73547	   1.04530	   0.14656	   1.05552	  -7.98141
3451937.38782	 225.00000	   2.16054	   1.06304	   0.12953	   1.07090	  -6.94698
3451938.04682	 225.00000	   1.70952	   1.07767	   0.11435	   1.08372	  -6.05688
3451938.87582	 225.00000	   1.35352	   1.09002	   0.10123	   1.09471	  -5.30577
3451939.91882	 225.00000	   1.07079	   1.09923	   0.09158	   1.10304	  -4.76224
3451941.23283	 225.00000	   0.84734	   1.10511	   0.08438	   1.10832	  -4.36607
3451942.88783	 225.00000	   0.67072	   1.11226	   0.08001	   1.11513	  -4.11438
3451944.97683	 225.00000	   0.53067	   1.11837	   0.07734	   1.12104	  -3.95593
3451947.61383	 225.00000	   0.41976	   1.12540	   0.07917	   1.12819	  -4.02392
3451950.94483	 225.00000	   0.33183	   1.13148	   0.08343	   1.13455	  -4.21685
3451955.15083	 225.00000	   0.26261	   1.13716	   0.09023	   1.14073	  -4.53653
3451960.45884	 225.00000	   0.20791	   1.14473	   0.09729	   1.14886	  -4.85777
3451967.16384	 225.00000	   0.16452	   1.15549	   0.10770	   1.16050	  -5.32494
3451975.63985	 225.00000	   0.13007	   1.16793	   0.12420	   1.17452	  -6.07024
3451986.32985	 225.00000	   0.10309	   1.17935	   0.14378	   1.18808	  -6.95078
3451999.84386	 225.00000	   0.08153	   1.19293	   0.16362	   1.20410	  -7.80993
3452016.94187	 225.00000	   0.06443	   1.21274	   0.18675	   1.22704	  -8.75405
3452038.52888	 225.00000	   0.05102	   1.24244	   0.21210	   1.26042	  -9.68750
3452065.77090	 225.00000	   0.04042	   1.27361	   0.24923	   1.29777	 -11.07228
3452100.26692	 225.00000	   0.03192	   1.30190	   0.28796	   1.33336	 -12.47203
3452143.81495	 225.00000	   0.02528	   1.33562	   0.32085	   1.37362	 -13.50815
3452198.87998	 225.00000	   0.01999	   1.38293	   0.35122	   1.42683	 -14.25009
3466487.97731	 226.00000	20004.45300	   0.40182	  -0.00202	   0.40182	   0.28811
3466488.12031	 226.00000	15829.12600	   0.41564	   0.01119	   0.41579	  -1.54177
3466488.26231	 226.00000	12516.70300	   0.42407	   0.02272	   0.42467	  -3.06640
3466488.40431	 226.00000	9909.44240	   0.43335	   0.02870	   0.43430	  -3.78921
3466488.56831	 226.00000	7835.48000	   0.44188	   0.03570	   0.44332	  -4.61896
3466488.76931	 226.00000	6217.24610	   0.45132	   0.04035	   0.45312	  -5.10895
3466489.00731	 226.00000	4905.29100	   0.45947	   0.04412	   0.46158	  -5.48455
3466489.24531	 226.00000	3881.27370	   0.46871	   0.04592	   0.47095	  -5.59510
3466489.48331	 226.00000	3070.98270	   0.47592	   0.04975	   0.47851	  -5.96754
3466489.72131	 226.00000	2430.77780	   0.48495	   0.05194	   0.48773	  -6.11277
3466489.96031	 226.00000	1923.15370	   0.49384	   0.05458	   0.49685	  -6.30622
3466490.19831	 226.00000	1522.43580	   0.50136	   0.05618	   0.50449	  -6.39362
3466490.43631	 226.00000	1203.84460	   0.51008	   0.05890	   0.51347	  -6.58659
3466490.67431	 226.00000	 952.86591	   0.51836	   0.06096	   0.52194	  -6.70779
3466490.91331	 226.00000	 754.27557	   0.52854	   0.06349	   0.53234	  -6.84943
3466491.15031	 226.00000	 596.71857	   0.53529	   0.06553	   0.53928	  -6.97937
3466491.38731	 226.00000	 471.96338	   0.54542	   0.06803	   0.54964	  -7.10936
3466491.62731	 226.00000	 373.20856	   0.55499	   0.07267	   0.55973	  -7.45987
3466491.86431	 226.00000	 295.47278	   0.56483	   0.07508	   0.56980	  -7.57167
3466492.10431	 226.00000	 233.87738	   0.57603	   0.07909	   0.58144	  -7.81770
3466492.34231	 226.00000	 185.05922	   0.58697	   0.08245	   0.59273	  -7.99575
3466492.57831	 226.00000	 146.35823	   0.59840	   0.08891	   0.60497	  -8.45077
3466492.81432	 226.00000	 115.77804	   0.60846	   0.09332	   0.61558	  -8.71959
3466493.04932	 226.00000	  91.67210	   0.62102	   0.09926	   0.62891	  -9.08078
