Repository: kbm2110/Battery_Diagnostics_Thesis

# Battery_Diagnostics_Thesis
 Data-driven battery diagnostics using EIS

**Author:** Bala Manikanta Yaswanth Kanagarla
**Institution:** Technische Hochschule Ingolstadt (THI)
**Supervisor:** Prof. Dr. H.-G. Schweiger

## Overview

This project implements a machine learning framework for 
non-invasive State of Health (SoH) estimation of lithium-ion 
batteries using Electrochemical Impedance Spectroscopy (EIS).

Eight physically interpretable features are extracted from 
impedance spectra and used to train six ML models under a 
strict cell-level train-test split. The stacking ensemble 
achieves R² = 0.9122 and RMSE = 0.0234 on completely unseen 
cells.

---

File: data/EIS/EIS_state_V_35C01.txt (part 27 of 39)
time/s	           cycle number	freq/Hz	           Re(Z)/Ohm	  -Im(Z)/Ohm	   |Z|/Ohm	   Phase(Z)/deg
3199477.31315	 218.00000	3881.27370	   0.33984	   0.04256	   0.34250	  -7.13799
3199477.55115	 218.00000	3070.98270	   0.34850	   0.04601	   0.35153	  -7.52107
3199477.78915	 218.00000	2430.77780	   0.35626	   0.05099	   0.35989	  -8.14548
3199478.02715	 218.00000	1923.15370	   0.36488	   0.05311	   0.36873	  -8.28087
3199478.26515	 218.00000	1522.43580	   0.37377	   0.05847	   0.37831	  -8.89095
3199478.50315	 218.00000	1203.84460	   0.38113	   0.06015	   0.38584	  -8.96827
3199478.74215	 218.00000	 952.86591	   0.39048	   0.06453	   0.39578	  -9.38416
3199478.98015	 218.00000	 754.27557	   0.40105	   0.06741	   0.40668	  -9.54197
3199479.21715	 218.00000	 596.71857	   0.41154	   0.07245	   0.41787	  -9.98392
3199479.45515	 218.00000	 471.96338	   0.41967	   0.07608	   0.42651	 -10.27553
3199479.69415	 218.00000	 373.20856	   0.43391	   0.07931	   0.44110	 -10.35862
3199479.93115	 218.00000	 295.47278	   0.44395	   0.08434	   0.45189	 -10.75625
3199480.17115	 218.00000	 233.87738	   0.45451	   0.08943	   0.46322	 -11.13151
3199480.40915	 218.00000	 185.05922	   0.46863	   0.09472	   0.47811	 -11.42693
3199480.64515	 218.00000	 146.35823	   0.48235	   0.09808	   0.49222	 -11.49351
3199480.88215	 218.00000	 115.77804	   0.49542	   0.10742	   0.50694	 -12.23375
3199481.11615	 218.00000	  91.67210	   0.50857	   0.11468	   0.52134	 -12.70782
3199481.36115	 218.00000	  72.51701	   0.52649	   0.12439	   0.54098	 -13.29299
3199481.59015	 218.00000	  57.36816	   0.54336	   0.13507	   0.55990	 -13.95942
3199481.82715	 218.00000	  45.36290	   0.56413	   0.14587	   0.58269	 -14.49754
3199482.05915	 218.00000	  35.93134	   0.58724	   0.15729	   0.60794	 -14.99445
3199482.30915	 218.00000	  28.40909	   0.61649	   0.16822	   0.63903	 -15.26247
3199482.52415	 218.00000	  22.48202	   0.64926	   0.17699	   0.67296	 -15.24836
3199482.78915	 218.00000	  17.79613	   0.68403	   0.18087	   0.70754	 -14.81098
3199483.04115	 218.00000	  14.06813	   0.72111	   0.18056	   0.74337	 -14.05718
3199483.25715	 218.00000	  11.14480	   0.75730	   0.17091	   0.77635	 -12.71745
3199483.52415	 218.00000	   8.81772	   0.78879	   0.15893	   0.80465	 -11.39178
3199483.70315	 218.00000	   6.97545	   0.81540	   0.14395	   0.82801	 -10.01151
3199483.92115	 218.00000	   5.51730	   0.83654	   0.12771	   0.84623	  -8.67970
3199484.19015	 218.00000	   4.36941	   0.85307	   0.11242	   0.86044	  -7.50702
3199484.52515	 218.00000	   3.45686	   0.86531	   0.09726	   0.87076	  -6.41305
3199484.94415	 218.00000	   2.73547	   0.87598	   0.08596	   0.88019	  -5.60450
3199485.46915	 218.00000	   2.16054	   0.88350	   0.07535	   0.88671	  -4.87471
3199486.12816	 218.00000	   1.70952	   0.88997	   0.06764	   0.89253	  -4.34625
3199486.95716	 218.00000	   1.35352	   0.89592	   0.06298	   0.89813	  -4.02081
3199488.00016	 218.00000	   1.07079	   0.90024	   0.05995	   0.90223	  -3.81017
3199489.31316	 218.00000	   0.84734	   0.90504	   0.05786	   0.90688	  -3.65790
3199490.96916	 218.00000	   0.67072	   0.90942	   0.05770	   0.91125	  -3.63027
3199493.05816	 218.00000	   0.53067	   0.91441	   0.05919	   0.91632	  -3.70348
3199495.69516	 218.00000	   0.41976	   0.91878	   0.06271	   0.92092	  -3.90460
3199499.02616	 218.00000	   0.33183	   0.92392	   0.06867	   0.92647	  -4.25043
3199503.23217	 218.00000	   0.26261	   0.92991	   0.07518	   0.93294	  -4.62213
3199508.54017	 218.00000	   0.20791	   0.93850	   0.08453	   0.94230	  -5.14691
3199515.24517	 218.00000	   0.16452	   0.94777	   0.09908	   0.95294	  -5.96812
3199523.72118	 218.00000	   0.13007	   0.95707	   0.11813	   0.96434	  -7.03659
3199534.41118	 218.00000	   0.10309	   0.96438	   0.13748	   0.97413	  -8.11353
3199547.92419	 218.00000	   0.08153	   0.97466	   0.15742	   0.98729	  -9.17480
3199565.02220	 218.00000	   0.06443	   0.99071	   0.18067	   1.00705	 -10.33526
3199586.60821	 218.00000	   0.05102	   1.01339	   0.20767	   1.03445	 -11.58116
3199613.85123	 218.00000	   0.04042	   1.03870	   0.24025	   1.06612	 -13.02331
3199648.34725	 218.00000	   0.03192	   1.06913	   0.27191	   1.10316	 -14.26950
3199691.89428	 218.00000	   0.02528	   1.11365	   0.30677	   1.15513	 -15.40076
3199746.95931	 218.00000	   0.01999	   1.16995	   0.35489	   1.22260	 -16.87459
3213276.72880	 219.00000	20004.45300	   0.28862	  -0.02072	   0.28936	   4.10714
3213276.87180	 219.00000	15829.12600	   0.29534	  -0.00510	   0.29539	   0.98952
3213277.01380	 219.00000	12516.70300	   0.30296	   0.00790	   0.30306	  -1.49439
3213277.15580	 219.00000	9909.44240	   0.31135	   0.01641	   0.31178	  -3.01756
3213277.31980	 219.00000	7835.48000	   0.31829	   0.02531	   0.31930	  -4.54566
3213277.52080	 219.00000	6217.24610	   0.32514	   0.03127	   0.32664	  -5.49427
3213277.75880	 219.00000	4905.29100	   0.33282	   0.03801	   0.33498	  -6.51597
3213277.99680	 219.00000	3881.27370	   0.34114	   0.04198	   0.34371	  -7.01510
3213278.23580	 219.00000	3070.98270	   0.34807	   0.04644	   0.35115	  -7.59960
3213278.47380	 219.00000	2430.77780	   0.35649	   0.04990	   0.35997	  -7.96776
3213278.71180	 219.00000	1923.15370	   0.36469	   0.05479	   0.36878	  -8.54428
3213278.94980	 219.00000	1522.43580	   0.37502	   0.05683	   0.37930	  -8.61652
3213279.18780	 219.00000	1203.84460	   0.38347	   0.06109	   0.38830	  -9.05178
3213279.42680	 219.00000	 952.86591	   0.39177	   0.06380	   0.39693	  -9.24903
3213279.66480	 219.00000	 754.27557	   0.40197	   0.06698	   0.40751	  -9.45963
3213279.90180	 219.00000	 596.71857	   0.41121	   0.07174	   0.41742	  -9.89626
3213280.13980	 219.00000	 471.96338	   0.42292	   0.07595	   0.42969	 -10.18144
3213280.37880	 219.00000	 373.20856	   0.43309	   0.07903	   0.44024	 -10.34140
3213280.61680	 219.00000	 295.47278	   0.44323	   0.08400	   0.45112	 -10.73140
3213280.85580	 219.00000	 233.87738	   0.45752	   0.08950	   0.46620	 -11.06864
3213281.09380	 219.00000	 185.05922	   0.46806	   0.09507	   0.47762	 -11.48150
3213281.32980	 219.00000	 146.35823	   0.48318	   0.10039	   0.49350	 -11.73670
3213281.56580	 219.00000	 115.77804	   0.49540	   0.10753	   0.50693	 -12.24620
3213281.80080	 219.00000	  91.67210	   0.51094	   0.11470	   0.52365	 -12.65217
3213282.04580	 219.00000	  72.51701	   0.52753	   0.12388	   0.54188	 -13.21546
3213282.27480	 219.00000	  57.36816	   0.54455	   0.13331	   0.56064	 -13.75588
3213282.51180	 219.00000	  45.36290	   0.56676	   0.14580	   0.58521	 -14.42617
3213282.74380	 219.00000	  35.93134	   0.58836	   0.15794	   0.60919	 -15.02602
3213282.99480	 219.00000	  28.40909	   0.61908	   0.16946	   0.64185	 -15.30847
3213283.20880	 219.00000	  22.48202	   0.65066	   0.17945	   0.67495	 -15.41890
3213283.47380	 219.00000	  17.79613	   0.68576	   0.18238	   0.70960	 -14.89355
3213283.72580	 219.00000	  14.06813	   0.72333	   0.17921	   0.74520	 -13.91498
3213283.94180	 219.00000	  11.14480	   0.75960	   0.17246	   0.77894	 -12.79190
3213284.20980	 219.00000	   8.81772	   0.79174	   0.16233	   0.80821	 -11.58657
3213284.38780	 219.00000	   6.97545	   0.81561	   0.14504	   0.82840	 -10.08359
3213284.60580	 219.00000	   5.51730	   0.84004	   0.12881	   0.84985	  -8.71782
3213284.87480	 219.00000	   4.36941	   0.85612	   0.11169	   0.86338	  -7.43314
3213285.20980	 219.00000	   3.45686	   0.86964	   0.09969	   0.87533	  -6.53932
3213285.62880	 219.00000	   2.73547	   0.87985	   0.08678	   0.88412	  -5.63273
3213286.15380	 219.00000	   2.16054	   0.88711	   0.07668	   0.89042	  -4.94025
3213286.81280	 219.00000	   1.70952	   0.89330	   0.06855	   0.89593	  -4.38786
3213287.64180	 219.00000	   1.35352	   0.89899	   0.06351	   0.90123	  -4.04120
3213288.68480	 219.00000	   1.07079	   0.90483	   0.05947	   0.90678	  -3.76005
3213289.99881	 219.00000	   0.84734	   0.90922	   0.05814	   0.91108	  -3.65876
3213291.65381	 219.00000	   0.67072	   0.91361	   0.05842	   0.91548	  -3.65889
3213293.74281	 219.00000	   0.53067	   0.91873	   0.05933	   0.92064	  -3.69476
3213296.37981	 219.00000	   0.41976	   0.92372	   0.06422	   0.92595	  -3.97695
3213299.71081	 219.00000	   0.33183	   0.92970	   0.07041	   0.93236	  -4.33104
3213303.91681	 219.00000	   0.26261	   0.93347	   0.07894	   0.93680	  -4.83386
3213309.22482	 219.00000	   0.20791	   0.93929	   0.08742	   0.94335	  -5.31720
3213315.92982	 219.00000	   0.16452	   0.94734	   0.09877	   0.95248	  -5.95228
3213324.40583	 219.00000	   0.13007	   0.95715	   0.11377	   0.96389	  -6.77842
3213335.09583	 219.00000	   0.10309	   0.96780	   0.13168	   0.97672	  -7.74829
3213348.60984	 219.00000	   0.08153	   0.98163	   0.15172	   0.99329	  -8.78597
3213365.70785	 219.00000	   0.06443	   1.00079	   0.17646	   1.01623	  -9.99957
3213387.29486	 219.00000	   0.05102	   1.02896	   0.20599	   1.04938	 -11.32027
3213414.53688	 219.00000	   0.04042	   1.05806	   0.24828	   1.08680	 -13.20599
3213449.03290	 219.00000	   0.03192	   1.08223	   0.29450	   1.12158	 -15.22284
3213492.57993	 219.00000	   0.02528	   1.10767	   0.33591	   1.15748	 -16.87033
3213547.64596	 219.00000	   0.01999	   1.14364	   0.37298	   1.20292	 -18.06282
3227075.44923	 220.00000	20004.45300	   0.28805	  -0.01982	   0.28873	   3.93659
3227075.59223	 220.00000	15829.12600	   0.29589	  -0.00328	   0.29591	   0.63495
3227075.73423	 220.00000	12516.70300	   0.30274	   0.00634	   0.30280	  -1.19935
3227075.87623	 220.00000	9909.44240	   0.31231	   0.01684	   0.31277	  -3.08669
3227076.04023	 220.00000	7835.48000	   0.31886	   0.02538	   0.31987	  -4.55176
3227076.24123	 220.00000	6217.24610	   0.32572	   0.03131	   0.32722	  -5.49037
3227076.47923	 220.00000	4905.29100	   0.33334	   0.03737	   0.33543	  -6.39573
3227076.71723	 220.00000	3881.27370	   0.34107	   0.04368	   0.34386	  -7.29877
3227076.95523	 220.00000	3070.98270	   0.34831	   0.04573	   0.35130	  -7.47945
3227077.19423	 220.00000	2430.77780	   0.35584	   0.05001	   0.35934	  -8.00003
3227077.43223	 220.00000	1923.15370	   0.36683	   0.05344	   0.37071	  -8.28776
3227077.67023	 220.00000	1522.43580	   0.37390	   0.05727	   0.37826	  -8.70817
3227077.90823	 220.00000	1203.84460	   0.38268	   0.06113	   0.38753	  -9.07635
3227078.14723	 220.00000	 952.86591	   0.39331	   0.06492	   0.39863	  -9.37321
3227078.38523	 220.00000	 754.27557	   0.40285	   0.06713	   0.40840	  -9.46134
3227078.62223	 220.00000	 596.71857	   0.41454	   0.07258	   0.42084	  -9.93069
3227078.86023	 220.00000	 471.96338	   0.42213	   0.07589	   0.42890	 -10.19175
3227079.09923	 220.00000	 373.20856	   0.43514	   0.08070	   0.44256	 -10.50635
3227079.33623	 220.00000	 295.47278	   0.44649	   0.08469	   0.45445	 -10.73969
3227079.57623	 220.00000	 233.87738	   0.45898	   0.08832	   0.46740	 -10.89164
3227079.81423	 220.00000	 185.05922	   0.46912	   0.09466	   0.47858	 -11.40784
3227080.05023	 220.00000	 146.35823	   0.48331	   0.10024	   0.49360	 -11.71665
3227080.28623	 220.00000	 115.77804	   0.49774	   0.10733	   0.50918	 -12.16850
3227080.52123	 220.00000	  91.67210	   0.51251	   0.11478	   0.52521	 -12.62312
3227080.76623	 220.00000	  72.51701	   0.52714	   0.12330	   0.54136	 -13.16482
3227080.99523	 220.00000	  57.36816	   0.54480	   0.13500	   0.56128	 -13.91752
3227081.23223	 220.00000	  45.36290	   0.56608	   0.14776	   0.58504	 -14.62894
3227081.46423	 220.00000	  35.93134	   0.58892	   0.15773	   0.60967	 -14.99347
3227081.71523	 220.00000	  28.40909	   0.61961	   0.16760	   0.64188	 -15.13558
3227081.92923	 220.00000	  22.48202	   0.65028	   0.17581	   0.67362	 -15.12893
3227082.19423	 220.00000	  17.79613	   0.68658	   0.18284	   0.71051	 -14.91228
3227082.44623	 220.00000	  14.06813	   0.72355	   0.18265	   0.74625	 -14.16773
3227082.66224	 220.00000	  11.14480	   0.76039	   0.17269	   0.77976	 -12.79531
3227082.93024	 220.00000	   8.81772	   0.79127	   0.16180	   0.80764	 -11.55660
3227083.10824	 220.00000	   6.97545	   0.81819	   0.14743	   0.83137	 -10.21445
3227083.32624	 220.00000	   5.51730	   0.83964	   0.12705	   0.84919	  -8.60424
3227083.59524	 220.00000	   4.36941	   0.85862	   0.11406	   0.86617	  -7.56692
3227083.93024	 220.00000	   3.45686	   0.87109	   0.09847	   0.87664	  -6.44976
3227084.34924	 220.00000	   2.73547	   0.88039	   0.08653	   0.88464	  -5.61352
3227084.87424	 220.00000	   2.16054	   0.88905	   0.07775	   0.89244	  -4.99805
3227085.53324	 220.00000	   1.70952	   0.89573	   0.06964	   0.89844	  -4.44531
3227086.36224	 220.00000	   1.35352	   0.90136	   0.06336	   0.90358	  -4.02089
3227087.40524	 220.00000	   1.07079	   0.90649	   0.05938	   0.90843	  -3.74770
3227088.71924	 220.00000	   0.84734	   0.91121	   0.05883	   0.91310	  -3.69407
3227090.37424	 220.00000	   0.67072	   0.91548	   0.05867	   0.91735	  -3.66698
3227092.46324	 220.00000	   0.53067	   0.92042	   0.05974	   0.92235	  -3.71381
3227095.10024	 220.00000	   0.41976	   0.92570	   0.06316	   0.92785	  -3.90295
3227098.43124	 220.00000	   0.33183	   0.93189	   0.06984	   0.93450	  -4.28580
3227102.63725	 220.00000	   0.26261	   0.93685	   0.07950	   0.94022	  -4.85026
3227107.94525	 220.00000	   0.20791	   0.94164	   0.08941	   0.94588	  -5.42432
3227114.65025	 220.00000	   0.16452	   0.94792	   0.10007	   0.95318	  -6.02642
3227123.12626	 220.00000	   0.13007	   0.95832	   0.11419	   0.96510	  -6.79495
3227133.81627	 220.00000	   0.10309	   0.96965	   0.13236	   0.97864	  -7.77297
3227147.33027	 220.00000	   0.08153	   0.98333	   0.15361	   0.99526	  -8.87846
3227164.42828	 220.00000	   0.06443	   1.00104	   0.17865	   1.01685	 -10.11852
3227186.01530	 220.00000	   0.05102	   1.02620	   0.20338	   1.04616	 -11.21010
3227213.25731	 220.00000	   0.04042	   1.06019	   0.24017	   1.08705	 -12.76420
3227247.75333	 220.00000	   0.03192	   1.09246	   0.28974	   1.13022	 -14.85383
3227291.30036	 220.00000	   0.02528	   1.11923	   0.33938	   1.16955	 -16.86855
3227346.36639	 220.00000	   0.01999	   1.14931	   0.38238	   1.21125	 -18.40228
3240871.38064	 221.00000	20004.45300	   0.28754	  -0.02015	   0.28824	   4.00771
3240871.52364	 221.00000	15829.12600	   0.29517	  -0.00491	   0.29521	   0.95373
3240871.66564	 221.00000	12516.70300	   0.30348	   0.00792	   0.30359	  -1.49501
3240871.80764	 221.00000	9909.44240	   0.31125	   0.01677	   0.31170	  -3.08464
3240871.97164	 221.00000	7835.48000	   0.31790	   0.02559	   0.31893	  -4.60189
3240872.17264	 221.00000	6217.24610	   0.32642	   0.03182	   0.32797	  -5.56712
3240872.41064	 221.00000	4905.29100	   0.33344	   0.03783	   0.33557	  -6.47215
3240872.64964	 221.00000	3881.27370	   0.34094	   0.04160	   0.34347	  -6.95616
3240872.88764	 221.00000	3070.98270	   0.34846	   0.04633	   0.35153	  -7.57415
3240873.12564	 221.00000	2430.77780	   0.35728	   0.05091	   0.36089	  -8.10933
3240873.36364	 221.00000	1923.15370	   0.36512	   0.05417	   0.36911	  -8.43876
3240873.60164	 221.00000	1522.43580	   0.37516	   0.05728	   0.37951	  -8.68164
3240873.83964	 221.00000	1203.84460	   0.38406	   0.06089	   0.38886	  -9.00830
3240874.07865	 221.00000	 952.86591	   0.39175	   0.06568	   0.39722	  -9.51760
3240874.31665	 221.00000	 754.27557	   0.40132	   0.06771	   0.40700	  -9.57591
3240874.55365	 221.00000	 596.71857	   0.41170	   0.07165	   0.41789	  -9.87198
3240874.79165	 221.00000	 471.96338	   0.42267	   0.07567	   0.42939	 -10.15061
3240875.03065	 221.00000	 373.20856	   0.43359	   0.07874	   0.44068	 -10.29263
3240875.26865	 221.00000	 295.47278	   0.44562	   0.08480	   0.45362	 -10.77440
3240875.50765	 221.00000	 233.87738	   0.45594	   0.08989	   0.46472	 -11.15274
3240875.74565	 221.00000	 185.05922	   0.46947	   0.09443	   0.47887	 -11.37267
3240875.98165	 221.00000	 146.35823	   0.48160	   0.10008	   0.49188	 -11.73974
3240876.21865	 221.00000	 115.77804	   0.49746	   0.10630	   0.50869	 -12.06168
3240876.45265	 221.00000	  91.67210	   0.50972	   0.11542	   0.52262	 -12.75926
3240876.69765	 221.00000	  72.51701	   0.52754	   0.12460	   0.54206	 -13.28904
3240876.92665	 221.00000	  57.36816	   0.54632	   0.13463	   0.56266	 -13.84398
3240877.16365	 221.00000	  45.36290	   0.56664	   0.14532	   0.58498	 -14.38456
3240877.39565	 221.00000	  35.93134	   0.58812	   0.15741	   0.60882	 -14.98370
3240877.64665	 221.00000	  28.40909	   0.61733	   0.16921	   0.64010	 -15.32826
3240877.86065	 221.00000	  22.48202	   0.64962	   0.17993	   0.67408	 -15.48174
3240878.12565	 221.00000	  17.79613	   0.68513	   0.18259	   0.70904	 -14.92269
3240878.37765	 221.00000	  14.06813	   0.72337	   0.18144	   0.74577	 -14.08055
3240878.59365	 221.00000	  11.14480	   0.75979	   0.17483	   0.77965	 -12.95825
3240878.86165	 221.00000	   8.81772	   0.79303	   0.16234	   0.80948	 -11.56923
3240879.03965	 221.00000	   6.97545	   0.81838	   0.14535	   0.83119	 -10.07146
3240879.25765	 221.00000	   5.51730	   0.84132	   0.12999	   0.85131	  -8.78335
3240879.52665	 221.00000	   4.36941	   0.85817	   0.11335	   0.86562	  -7.52410
3240879.86165	 221.00000	   3.45686	   0.87159	   0.09996	   0.87730	  -6.54226
3240880.28065	 221.00000	   2.73547	   0.88138	   0.08759	   0.88572	  -5.67560
3240880.80565	 221.00000	   2.16054	   0.88942	   0.07722	   0.89277	  -4.96214
3240881.46465	 221.00000	   1.70952	   0.89624	   0.06892	   0.89888	  -4.39709
3240882.29365	 221.00000	   1.35352	   0.90227	   0.06388	   0.90453	  -4.04953
3240883.33665	 221.00000	   1.07079	   0.90687	   0.06107	   0.90892	  -3.85254
3240884.65065	 221.00000	   0.84734	   0.91099	   0.05870	   0.91288	  -3.68653
3240886.30565	 221.00000	   0.67072	   0.91535	   0.05852	   0.91722	  -3.65798
3240888.39465	 221.00000	   0.53067	   0.92026	   0.06033	   0.92224	  -3.75082
3240891.03166	 221.00000	   0.41976	   0.92570	   0.06407	   0.92791	  -3.95911
3240894.36266	 221.00000	   0.33183	   0.93104	   0.06915	   0.93360	  -4.24764
3240898.56866	 221.00000	   0.26261	   0.93714	   0.07560	   0.94018	  -4.61220
3240903.87666	 221.00000	   0.20791	   0.94567	   0.08605	   0.94958	  -5.19935
3240910.58167	 221.00000	   0.16452	   0.95463	   0.09981	   0.95984	  -5.96854
3240919.05767	 221.00000	   0.13007	   0.96334	   0.11882	   0.97064	  -7.03159
3240929.74768	 221.00000	   0.10309	   0.97097	   0.13853	   0.98080	  -8.11966
3240943.26169	 221.00000	   0.08153	   0.98163	   0.15782	   0.99423	  -9.13351
3240960.35970	 221.00000	   0.06443	   0.99810	   0.18150	   1.01447	 -10.30626
3240981.94571	 221.00000	   0.05102	   1.02051	   0.20885	   1.04166	 -11.56630
3241009.18873	 221.00000	   0.04042	   1.04516	   0.24113	   1.07261	 -12.99133
3241043.68475	 221.00000	   0.03192	   1.07693	   0.27245	   1.11086	 -14.19723
3241087.23177	 221.00000	   0.02528	   1.12286	   0.30839	   1.16444	 -15.35760
3241142.29680	 221.00000	   0.01999	   1.17991	   0.35927	   1.23340	 -16.93485
3254675.26292	 222.00000	20004.45300	   0.28863	  -0.01987	   0.28932	   3.93720
3254675.40492	 222.00000	15829.12600	   0.29550	  -0.00503	   0.29555	   0.97577
3254675.54692	 222.00000	12516.70300	   0.30306	   0.00783	   0.30317	  -1.47941
3254675.68892	 222.00000	9909.44240	   0.31161	   0.01650	   0.31205	  -3.03118
3254675.85292	 222.00000	7835.48000	   0.31736	   0.02434	   0.31830	  -4.38565
3254676.05392	 222.00000	6217.24610	   0.32584	   0.03152	   0.32736	  -5.52570
3254676.29192	 222.00000	4905.29100	   0.33317	   0.03502	   0.33501	  -6.00047
3254676.53092	 222.00000	3881.27370	   0.33995	   0.04189	   0.34252	  -7.02410
3254676.76892	 222.00000	3070.98270	   0.34956	   0.04715	   0.35273	  -7.68236
3254677.00692	 222.00000	2430.77780	   0.35695	   0.05066	   0.36052	  -8.07766
3254677.24492	 222.00000	1923.15370	   0.36506	   0.05398	   0.36903	  -8.41119
3254677.48292	 222.00000	1522.43580	   0.37363	   0.05645	   0.37787	  -8.59080
3254677.72092	 222.00000	1203.84460	   0.38167	   0.06073	   0.38647	  -9.04078
3254677.95992	 222.00000	 952.86591	   0.39262	   0.06380	   0.39777	  -9.22934
3254678.19792	 222.00000	 754.27557	   0.40084	   0.06855	   0.40666	  -9.70440
3254678.43492	 222.00000	 596.71857	   0.41167	   0.07073	   0.41770	  -9.74853
3254678.67292	 222.00000	 471.96338	   0.42225	   0.07594	   0.42902	 -10.19570
3254678.91192	 222.00000	 373.20856	   0.43303	   0.07878	   0.44014	 -10.31148
3254679.14992	 222.00000	 295.47278	   0.44516	   0.08394	   0.45301	 -10.67856
3254679.38892	 222.00000	 233.87738	   0.45523	   0.08796	   0.46365	 -10.93627
3254679.62692	 222.00000	 185.05922	   0.46855	   0.09349	   0.47778	 -11.28439
3254679.86292	 222.00000	 146.35823	   0.48157	   0.10044	   0.49193	 -11.78077
3254680.09992	 222.00000	 115.77804	   0.49665	   0.10672	   0.50798	 -12.12738
3254680.33392	 222.00000	  91.67210	   0.51096	   0.11425	   0.52357	 -12.60389
3254680.57892	 222.00000	  72.51701	   0.52702	   0.12351	   0.54130	 -13.18909
3254680.80792	 222.00000	  57.36816	   0.54354	   0.13302	   0.55958	 -13.75126
3254681.04492	 222.00000	  45.36290	   0.56453	   0.14566	   0.58302	 -14.46823
3254681.27692	 222.00000	  35.93134	   0.58913	   0.15852	   0.61009	 -15.05968
3254681.52792	 222.00000	  28.40909	   0.61663	   0.16971	   0.63955	 -15.38846
3254681.74192	 222.00000	  22.48202	   0.65029	   0.17729	   0.67402	 -15.24981
3254682.00692	 222.00000	  17.79613	   0.68498	   0.18225	   0.70881	 -14.89907
3254682.25892	 222.00000	  14.06813	   0.72238	   0.18045	   0.74458	 -14.02502
3254682.47492	 222.00000	  11.14480	   0.75692	   0.17365	   0.77658	 -12.92096
3254682.74292	 222.00000	   8.81772	   0.78998	   0.16091	   0.80621	 -11.51317
3254682.92092	 222.00000	   6.97545	   0.81575	   0.14438	   0.82843	 -10.03667
3254683.13892	 222.00000	   5.51730	   0.83950	   0.12880	   0.84932	  -8.72247
3254683.40792	 222.00000	   4.36941	   0.85446	   0.11280	   0.86187	  -7.52064
3254683.74292	 222.00000	   3.45686	   0.86905	   0.09772	   0.87453	  -6.41577
3254684.16192	 222.00000	   2.73547	   0.87819	   0.08698	   0.88248	  -5.65646
3254684.68692	 222.00000	   2.16054	   0.88523	   0.07628	   0.88851	  -4.92497
3254685.34592	 222.00000	   1.70952	   0.89189	   0.06843	   0.89451	  -4.38761
3254686.17492	 222.00000	   1.35352	   0.89740	   0.06255	   0.89958	  -3.98682
3254687.21793	 222.00000	   1.07079	   0.90312	   0.05991	   0.90511	  -3.79496
3254688.53193	 222.00000	   0.84734	   0.90719	   0.05819	   0.90905	  -3.67016
3254690.18693	 222.00000	   0.67072	   0.91211	   0.05810	   0.91395	  -3.64456
3254692.27593	 222.00000	   0.53067	   0.91731	   0.05962	   0.91924	  -3.71886
3254694.91293	 222.00000	   0.41976	   0.92313	   0.06442	   0.92537	  -3.99180
3254698.24393	 222.00000	   0.33183	   0.92743	   0.07132	   0.93017	  -4.39748
3254702.44993	 222.00000	   0.26261	   0.93171	   0.07862	   0.93503	  -4.82348
3254707.75794	 222.00000	   0.20791	   0.93802	   0.08722	   0.94207	  -5.31210
3254714.46294	 222.00000	   0.16452	   0.94618	   0.09819	   0.95127	  -5.92488
3254722.93895	 222.00000	   0.13007	   0.95639	   0.11420	   0.96319	  -6.80911
3254733.62895	 222.00000	   0.10309	   0.96671	   0.13175	   0.97565	  -7.76071
3254747.14296	 222.00000	   0.08153	   0.98113	   0.15107	   0.99270	  -8.75323
3254764.24097	 222.00000	   0.06443	   1.00163	   0.17648	   1.01706	  -9.99231
3254785.82798	 222.00000	   0.05102	   1.02974	   0.20815	   1.05057	 -11.42742
3254813.07000	 222.00000	   0.04042	   1.05575	   0.25143	   1.08527	 -13.39562
3254847.56602	 222.00000	   0.03192	   1.07889	   0.29591	   1.11874	 -15.33748
3254891.11305	 222.00000	   0.02528	   1.10485	   0.33456	   1.15439	 -16.84710
3254946.17908	 222.00000	   0.01999	   1.14327	   0.37065	   1.20185	 -17.96294
3268473.08175	 223.00000	20004.45300	   0.28958	  -0.01914	   0.29022	   3.78153
3268473.22475	 223.00000	15829.12600	   0.29601	  -0.00510	   0.29605	   0.98794
3268473.36675	 223.00000	12516.70300	   0.30348	   0.00772	   0.30358	  -1.45782
3268473.50875	 223.00000	9909.44240	   0.31152	   0.01732	   0.31200	  -3.18156
3268473.67275	 223.00000	7835.48000	   0.31754	   0.02468	   0.31850	  -4.44476
3268473.87375	 223.00000	6217.24610	   0.32595	   0.03089	   0.32741	  -5.41307
3268474.11175	 223.00000	4905.29100	   0.33297	   0.03634	   0.33495	  -6.22914
3268474.35075	 223.00000	3881.27370	   0.34156	   0.04176	   0.34410	  -6.97011
3268474.58875	 223.00000	3070.98270	   0.34900	   0.04566	   0.35198	  -7.45388
3268474.82675	 223.00000	2430.77780	   0.35788	   0.05117	   0.36152	  -8.13705
3268475.06475	 223.00000	1923.15370	   0.36755	   0.05422	   0.37153	  -8.39221
3268475.30275	 223.00000	1522.43580	   0.37443	   0.05664	   0.37869	  -8.60219
3268475.54075	 223.00000	1203.84460	   0.38393	   0.05993	   0.38858	  -8.87206
3268475.77975	 223.00000	 952.86591	   0.39268	   0.06425	   0.39790	  -9.29269
3268476.01775	 223.00000	 754.27557	   0.40234	   0.06707	   0.40789	  -9.46460
3268476.25475	 223.00000	 596.71857	   0.41423	   0.07148	   0.42036	  -9.79104
3268476.49275	 223.00000	 471.96338	   0.42233	   0.07482	   0.42891	 -10.04582
3268476.73175	 223.00000	 373.20856	   0.43414	   0.08087	   0.44161	 -10.55164
3268476.96875	 223.00000	 295.47278	   0.44520	   0.08233	   0.45275	 -10.47724
3268477.20875	 223.00000	 233.87738	   0.45743	   0.08766	   0.46575	 -10.84891
3268477.44675	 223.00000	 185.05922	   0.47045	   0.09302	   0.47955	 -11.18415
3268477.68275	 223.00000	 146.35823	   0.48324	   0.09996	   0.49347	 -11.68749
3268477.91875	 223.00000	 115.77804	   0.49643	   0.10709	   0.50785	 -12.17361
3268478.15375	 223.00000	  91.67210	   0.51130	   0.11573	   0.52423	 -12.75390
3268478.39875	 223.00000	  72.51701	   0.52673	   0.12328	   0.54097	 -13.17314
3268478.62775	 223.00000	  57.36816	   0.54409	   0.13457	   0.56048	 -13.89229
3268478.86475	 223.00000	  45.36290	   0.56750	   0.14511	   0.58576	 -14.34363
3268479.09675	 223.00000	  35.93134	   0.58733	   0.15810	   0.60823	 -15.06598
3268479.34675	 223.00000	  28.40909	   0.61735	   0.16915	   0.64010	 -15.32245
3268479.56175	 223.00000	  22.48202	   0.64862	   0.17864	   0.67277	 -15.39795
3268479.82675	 223.00000	  17.79613	   0.68527	   0.18271	   0.70921	 -14.92884
3268480.07875	 223.00000	  14.06813	   0.72260	   0.18139	   0.74502	 -14.09119
3268480.29475	 223.00000	  11.14480	   0.75826	   0.17238	   0.77760	 -12.80766
3268480.56175	 223.00000	   8.81772	   0.79062	   0.16032	   0.80671	 -11.46306
3268480.74075	 223.00000	   6.97545	   0.81619	   0.14582	   0.82911	 -10.12932
3268480.95875	 223.00000	   5.51730	   0.83852	   0.12829	   0.84827	  -8.69835
3268481.22775	 223.00000	   4.36941	   0.85570	   0.11460	   0.86334	  -7.62773
3268481.56275	 223.00000	   3.45686	   0.86946	   0.09920	   0.87510	  -6.50892
3268481.98175	 223.00000	   2.73547	   0.87926	   0.08592	   0.88345	  -5.58121
3268482.50675	 223.00000	   2.16054	   0.88815	   0.07608	   0.89140	  -4.89631
3268483.16575	 223.00000	   1.70952	   0.89393	   0.06941	   0.89662	  -4.44020
3268483.99475	 223.00000	   1.35352	   0.89924	   0.06237	   0.90140	  -3.96753
3268485.03775	 223.00000	   1.07079	   0.90460	   0.05999	   0.90659	  -3.79378
3268486.35175	 223.00000	   0.84734	   0.90883	   0.05837	   0.91071	  -3.67504
3268488.00675	 223.00000	   0.67072	   0.91316	   0.05959	   0.91510	  -3.73366
3268490.09576	 223.00000	   0.53067	   0.91696	   0.06060	   0.91896	  -3.78081
3268492.73276	 223.00000	   0.41976	   0.92185	   0.06344	   0.92403	  -3.93680
3268496.06376	 223.00000	   0.33183	   0.92797	   0.06963	   0.93058	  -4.29135
3268500.26976	 223.00000	   0.26261	   0.93355	   0.07673	   0.93670	  -4.69874
3268505.57776	 223.00000	   0.20791	   0.93993	   0.08569	   0.94383	  -5.20913
3268512.28277	 223.00000	   0.16452	   0.94972	   0.09685	   0.95465	  -5.82287
3268520.75877	 223.00000	   0.13007	   0.96171	   0.11357	   0.96840	  -6.73510
3268531.44878	 223.00000	   0.10309	   0.97353	   0.13631	   0.98303	  -7.97073
3268544.96279	 223.00000	   0.08153	   0.98375	   0.16207	   0.99701	  -9.35527
3268562.06080	 223.00000	   0.06443	   0.99628	   0.18912	   1.01407	 -10.74805
3268583.64681	 223.00000	   0.05102	   1.01433	   0.21266	   1.03638	 -11.84085
3268610.88983	 223.00000	   0.04042	   1.04116	   0.24244	   1.06901	 -13.10825
3268645.38585	 223.00000	   0.03192	   1.07228	   0.27823	   1.10779	 -14.54613
3268688.93287	 223.00000	   0.02528	   1.10872	   0.31331	   1.15214	 -15.77979
3268743.99791	 223.00000	   0.01999	   1.15832	   0.34952	   1.20990	 -16.79087
3282269.64996	 224.00000	20004.45300	   0.28756	  -0.02089	   0.28831	   4.15538
3282269.79296	 224.00000	15829.12600	   0.29640	  -0.00499	   0.29645	   0.96528
3282269.93496	 224.00000	12516.70300	   0.30466	   0.00683	   0.30474	  -1.28481
3282270.07696	 224.00000	9909.44240	   0.31088	   0.01683	   0.31134	  -3.09944
3282270.24096	 224.00000	7835.48000	   0.31802	   0.02654	   0.31913	  -4.77081
3282270.44196	 224.00000	6217.24610	   0.32515	   0.03184	   0.32671	  -5.59323
3282270.67996	 224.00000	4905.29100	   0.33402	   0.03739	   0.33610	  -6.38636
3282270.91896	 224.00000	3881.27370	   0.34208	   0.04056	   0.34447	  -6.76190
3282271.15596	 224.00000	3070.98270	   0.34907	   0.04560	   0.35204	  -7.44251
3282271.39396	 224.00000	2430.77780	   0.35735	   0.05050	   0.36090	  -8.04296
3282271.63196	 224.00000	1923.15370	   0.36509	   0.05412	   0.36908	  -8.43149
3282271.86996	 224.00000	1522.43580	   0.37416	   0.05571	   0.37829	  -8.46863
3282272.10796	 224.00000	1203.84460	   0.38373	   0.06169	   0.38866	  -9.13218
3282272.34697	 224.00000	 952.86591	   0.39238	   0.06338	   0.39747	  -9.17542
3282272.58497	 224.00000	 754.27557	   0.40188	   0.06711	   0.40745	  -9.47985
3282272.82197	 224.00000	 596.71857	   0.41160	   0.07013	   0.41753	  -9.66901
3282273.05997	 224.00000	 471.96338	   0.42300	   0.07495	   0.42959	 -10.04789
3282273.29897	 224.00000	 373.20856	   0.43299	   0.07939	   0.44021	 -10.38932
3282273.53697	 224.00000	 295.47278	   0.44495	   0.08458	   0.45292	 -10.76312
3282273.77597	 224.00000	 233.87738	   0.45779	   0.08791	   0.46615	 -10.86974
3282274.01397	 224.00000	 185.05922	   0.46904	   0.09369	   0.47831	 -11.29558
3282274.24997	 224.00000	 146.35823	   0.48193	   0.09871	   0.49194	 -11.57489
3282274.48597	 224.00000	 115.77804	   0.49558	   0.10675	   0.50695	 -12.15588
3282274.72097	 224.00000	  91.67210	   0.51005	   0.11474	   0.52280	 -12.67865
3282274.96597	 224.00000	  72.51701	   0.52516	   0.12161	   0.53906	 -13.03841
3282275.19497	 224.00000	  57.36816	   0.54354	   0.13410	   0.55984	 -13.85875
3282275.43197	 224.00000	  45.36290	   0.56463	   0.14473	   0.58288	 -14.37655
3282275.66397	 224.00000	  35.93134	   0.59024	   0.15769	   0.61094	 -14.95786
3282275.91497	 224.00000	  28.40909	   0.61566	   0.16797	   0.63816	 -15.26024
3282276.12897	 224.00000	  22.48202	   0.65027	   0.17754	   0.67408	 -15.27086
3282276.39397	 224.00000	  17.79613	   0.68483	   0.18154	   0.70849	 -14.84722
3282276.64597	 224.00000	  14.06813	   0.72238	   0.18177	   0.74489	 -14.12427
3282276.86197	 224.00000	  11.14480	   0.75649	   0.17299	   0.77602	 -12.88021
3282277.12997	 224.00000	   8.81772	   0.79108	   0.16107	   0.80731	 -11.50884
3282277.30797	 224.00000	   6.97545	   0.81630	   0.14499	   0.82907	 -10.07184
3282277.52597	 224.00000	   5.51730	   0.83876	   0.12888	   0.84860	  -8.73574
3282277.79497	 224.00000	   4.36941	   0.85495	   0.11239	   0.86230	  -7.48918
3282278.12997	 224.00000	   3.45686	   0.86958	   0.10007	   0.87532	  -6.56478
3282278.54897	 224.00000	   2.73547	   0.87890	   0.08699	   0.88319	  -5.65255
3282279.07397	 224.00000	   2.16054	   0.88813	   0.07559	   0.89134	  -4.86495
3282279.73297	 224.00000	   1.70952	   0.89390	   0.06933	   0.89658	  -4.43492
3282280.56197	 224.00000	   1.35352	   0.89955	   0.06385	   0.90182	  -4.06014
3282281.60497	 224.00000	   1.07079	   0.90386	   0.05975	   0.90583	  -3.78202
3282282.91897	 224.00000	   0.84734	   0.90936	   0.05779	   0.91119	  -3.63602
3282284.57397	 224.00000	   0.67072	   0.91373	   0.05821	   0.91558	  -3.64501
3282286.66297	 224.00000	   0.53067	   0.91916	   0.06125	   0.92119	  -3.81231
3282289.29998	 224.00000	   0.41976	   0.92262	   0.06480	   0.92490	  -4.01783
3282292.63098	 224.00000	   0.33183	   0.92693	   0.07030	   0.92959	  -4.33687
3282296.83698	 224.00000	   0.26261	   0.93328	   0.07683	   0.93644	  -4.70606
3282302.14498	 224.00000	   0.20791	   0.94024	   0.08633	   0.94419	  -5.24614
3282308.84999	 224.00000	   0.16452	   0.94844	   0.09908	   0.95360	  -5.96371
3282317.32599	 224.00000	   0.13007	   0.95714	   0.11297	   0.96378	  -6.73135
3282328.01600	 224.00000	   0.10309	   0.96948	   0.12991	   0.97814	  -7.63241
3282341.53001	 224.00000	   0.08153	   0.98819	   0.15194	   0.99980	  -8.74097
3282358.62802	 224.00000	   0.06443	   1.00857	   0.18233	   1.02492	 -10.24751
3282380.21403	 224.00000	   0.05102	   1.02623	   0.21977	   1.04950	 -12.08746
3282407.45705	 224.00000	   0.04042	   1.04363	   0.25464	   1.07425	 -13.71212
3282441.95307	 224.00000	   0.03192	   1.06850	   0.28769	   1.10655	 -15.06938
3282485.50009	 224.00000	   0.02528	   1.10513	   0.32241	   1.15120	 -16.26416
3282540.56512	 224.00000	   0.01999	   1.14807	   0.36238	   1.20390	 -17.51795
3296057.99072	 225.00000	20004.45300	   0.28959	  -0.02046	   0.29031	   4.04159
3296058.13372	 225.00000	15829.12600	   0.29751	  -0.00401	   0.29754	   0.77137
3296058.27572	 225.00000	12516.70300	   0.30459	   0.00802	   0.30469	  -1.50750
3296058.41772	 225.00000	9909.44240	   0.31177	   0.01743	   0.31226	  -3.19948
3296058.58172	 225.00000	7835.48000	   0.31842	   0.02496	   0.31940	  -4.48269
3296058.78272	 225.00000	6217.24610	   0.32628	   0.03205	   0.32785	  -5.61068
3296059.02072	 225.00000	4905.29100	   0.33386	   0.03731	   0.33594	  -6.37612
3296059.25972	 225.00000	3881.27370	   0.34084	   0.04172	   0.34339	  -6.97861
3296059.49772	 225.00000	3070.98270	   0.35018	   0.04721	   0.35335	  -7.67808
3296059.73572	 225.00000	2430.77780	   0.35938	   0.05044	   0.36290	  -7.98861
3296059.97372	 225.00000	1923.15370	   0.36698	   0.05298	   0.37078	  -8.21546
3296060.21172	 225.00000	1522.43580	   0.37408	   0.05757	   0.37848	  -8.74966
3296060.44972	 225.00000	1203.84460	   0.38407	   0.06045	   0.38880	  -8.94464
3296060.68872	 225.00000	 952.86591	   0.39470	   0.06379	   0.39982	  -9.18036
3296060.92672	 225.00000	 754.27557	   0.40406	   0.06789	   0.40972	  -9.53761
3296061.16372	 225.00000	 596.71857	   0.41432	   0.07276	   0.42066	  -9.96101
3296061.40172	 225.00000	 471.96338	   0.42371	   0.07571	   0.43042	 -10.13154
3296061.64072	 225.00000	 373.20856	   0.43567	   0.07819	   0.44263	 -10.17425
3296061.87872	 225.00000	 295.47278	   0.44790	   0.08386	   0.45568	 -10.60533
3296062.11772	 225.00000	 233.87738	   0.46024	   0.08866	   0.46870	 -10.90384
3296062.35572	 225.00000	 185.05922	   0.47133	   0.09454	   0.48071	 -11.34170
3296062.59172	 225.00000	 146.35823	   0.48437	   0.09983	   0.49455	 -11.64577
3296062.82772	 225.00000	 115.77804	   0.49813	   0.10882	   0.50988	 -12.32314
3296063.06272	 225.00000	  91.67210	   0.51176	   0.11522	   0.52457	 -12.68832
3296063.30772	 225.00000	  72.51701	   0.52766	   0.12341	   0.54190	 -13.16354
3296063.53672	 225.00000	  57.36816	   0.54571	   0.13311	   0.56171	 -13.70835
3296063.77372	 225.00000	  45.36290	   0.56632	   0.14683	   0.58504	 -14.53492
3296064.00572	 225.00000	  35.93134	   0.59074	   0.15858	   0.61165	 -15.02616
3296064.25672	 225.00000	  28.40909	   0.61772	   0.16903	   0.64043	 -15.30305
3296064.47072	 225.00000	  22.48202	   0.65123	   0.17896	   0.67537	 -15.36622
3296064.73572	 225.00000	  17.79613	   0.68727	   0.18337	   0.71131	 -14.93933
3296064.98772	 225.00000	  14.06813	   0.72479	   0.18264	   0.74745	 -14.14312
3296065.20372	 225.00000	  11.14480	   0.76006	   0.17517	   0.77998	 -12.97814
3296065.47172	 225.00000	   8.81772	   0.79177	   0.16265	   0.80830	 -11.60881
3296065.64972	 225.00000	   6.97545	   0.82059	   0.14828	   0.83388	 -10.24288
3296065.86772	 225.00000	   5.51730	   0.84249	   0.13016	   0.85249	  -8.78250
3296066.13672	 225.00000	   4.36941	   0.85917	   0.11600	   0.86696	  -7.68907
3296066.47172	 225.00000	   3.45686	   0.87352	   0.09940	   0.87915	  -6.49161
3296066.89072	 225.00000	   2.73547	   0.88388	   0.08744	   0.88820	  -5.64988
3296067.41572	 225.00000	   2.16054	   0.89237	   0.07800	   0.89577	  -4.99515
3296068.07472	 225.00000	   1.70952	   0.89828	   0.07007	   0.90101	  -4.46020
3296068.90372	 225.00000	   1.35352	   0.90413	   0.06403	   0.90639	  -4.05110
3296069.94673	 225.00000	   1.07079	   0.90978	   0.06076	   0.91181	  -3.82066
3296071.26073	 225.00000	   0.84734	   0.91437	   0.05946	   0.91630	  -3.72069
3296072.91573	 225.00000	   0.67072	   0.91859	   0.05986	   0.92053	  -3.72834
3296075.00473	 225.00000	   0.53067	   0.92187	   0.06122	   0.92390	  -3.79912
3296077.64173	 225.00000	   0.41976	   0.92727	   0.06385	   0.92946	  -3.93916
3296080.97273	 225.00000	   0.33183	   0.93273	   0.06925	   0.93529	  -4.24619
3296085.17873	 225.00000	   0.26261	   0.93831	   0.07711	   0.94147	  -4.69781
3296090.48674	 225.00000	   0.20791	   0.94500	   0.08632	   0.94894	  -5.21914
3296097.19174	 225.00000	   0.16452	   0.95430	   0.09749	   0.95927	  -5.83288
3296105.66775	 225.00000	   0.13007	   0.96634	   0.11400	   0.97304	  -6.72797
3296116.35775	 225.00000	   0.10309	   0.97924	   0.13638	   0.98869	  -7.92843
3296129.87176	 225.00000	   0.08153	   0.98961	   0.16233	   1.00283	  -9.31539
3296146.96977	 225.00000	   0.06443	   1.00234	   0.19029	   1.02024	 -10.74951
3296168.55678	 225.00000	   0.05102	   1.01975	   0.21393	   1.04195	 -11.84829
3296195.79880	 225.00000	   0.04042	   1.04649	   0.24360	   1.07447	 -13.10376
3296230.29482	 225.00000	   0.03192	   1.07770	   0.27934	   1.11331	 -14.53121
3296273.84185	 225.00000	   0.02528	   1.11346	   0.31540	   1.15727	 -15.81526
3296328.90788	 225.00000	   0.01999	   1.16211	   0.35102	   1.21397	 -16.80697
3309845.67267	 226.00000	20004.45300	   0.28805	  -0.01971	   0.28872	   3.91394
3309845.81567	 226.00000	15829.12600	   0.29716	  -0.00389	   0.29719	   0.75049
3309845.95767	 226.00000	12516.70300	   0.30370	   0.00828	   0.30381	  -1.56079
3309846.09967	 226.00000	9909.44240	   0.31091	   0.01713	   0.31138	  -3.15419
3309846.26367	 226.00000	7835.48000	   0.32004	   0.02589	   0.32108	  -4.62478
3309846.46467	 226.00000	6217.24610	   0.32658	   0.03133	   0.32808	  -5.47935
3309846.70267	 226.00000	4905.29100	   0.33442	   0.03803	   0.33658	  -6.48786
3309846.94167	 226.00000	3881.27370	   0.34174	   0.04123	   0.34422	  -6.88002
3309847.17967	 226.00000	3070.98270	   0.34976	   0.04645	   0.35283	  -7.56439
3309847.41767	 226.00000	2430.77780	   0.35919	   0.05128	   0.36284	  -8.12479
3309847.65567	 226.00000	1923.15370	   0.36785	   0.05388	   0.37178	  -8.33373
3309847.89367	 226.00000	1522.43580	   0.37770	   0.05627	   0.38187	  -8.47363
3309848.13167	 226.00000	1203.84460	   0.38459	   0.06159	   0.38949	  -9.09761
3309848.37067	 226.00000	 952.86591	   0.39585	   0.06560	   0.40125	  -9.41017
3309848.60867	 226.00000	 754.27557	   0.40333	   0.06780	   0.40899	  -9.54223
3309848.84567	 226.00000	 596.71857	   0.41420	   0.07204	   0.42041	  -9.86697
3309849.08367	 226.00000	 471.96338	   0.42458	   0.07541	   0.43123	 -10.07190
3309849.32267	 226.00000	 373.20856	   0.43572	   0.07882	   0.44279	 -10.25329
3309849.56067	 226.00000	 295.47278	   0.44777	   0.08466	   0.45571	 -10.70590
3309849.79967	 226.00000	 233.87738	   0.46107	   0.08869	   0.46952	 -10.88814
3309850.03767	 226.00000	 185.05922	   0.47245	   0.09516	   0.48193	 -11.38833
3309850.27367	 226.00000	 146.35823	   0.48402	   0.10109	   0.49447	 -11.79698
3309850.51067	 226.00000	 115.77804	   0.49766	   0.10551	   0.50872	 -11.97024
3309850.74467	 226.00000	  91.67210	   0.51443	   0.11556	   0.52725	 -12.66021
3309850.98967	 226.00000	  72.51701	   0.52861	   0.12485	   0.54315	 -13.28913
3309851.21967	 226.00000	  57.36816	   0.54657	   0.13455	   0.56288	 -13.82978
