Repository: kbm2110/Battery_Diagnostics_Thesis

# Battery_Diagnostics_Thesis
 Data-driven battery diagnostics using EIS

**Author:** Bala Manikanta Yaswanth Kanagarla
**Institution:** Technische Hochschule Ingolstadt (THI)
**Supervisor:** Prof. Dr. H.-G. Schweiger

## Overview

This project implements a machine learning framework for 
non-invasive State of Health (SoH) estimation of lithium-ion 
batteries using Electrochemical Impedance Spectroscopy (EIS).

Eight physically interpretable features are extracted from 
impedance spectra and used to train six ML models under a 
strict cell-level train-test split. The stacking ensemble 
achieves R² = 0.9122 and RMSE = 0.0234 on completely unseen 
cells.

---

File: data/EIS/EIS_state_V_45C02.txt (part 27 of 37)
time/s	           cycle number	freq/Hz	           Re(Z)/Ohm	  -Im(Z)/Ohm	   |Z|/Ohm	   Phase(Z)/deg
3347132.76221	 218.00000	6217.24610	   0.41276	   0.02794	   0.41370	  -3.87197
3347133.00021	 218.00000	4905.29100	   0.41987	   0.03425	   0.42126	  -4.66381
3347133.23921	 218.00000	3881.27370	   0.42628	   0.03755	   0.42793	  -5.03420
3347133.47721	 218.00000	3070.98270	   0.43365	   0.03949	   0.43545	  -5.20350
3347133.71521	 218.00000	2430.77780	   0.44201	   0.04301	   0.44410	  -5.55795
3347133.95321	 218.00000	1923.15370	   0.44848	   0.04544	   0.45078	  -5.78488
3347134.19121	 218.00000	1522.43580	   0.45736	   0.04900	   0.45998	  -6.11533
3347134.42921	 218.00000	1203.84460	   0.46347	   0.05066	   0.46623	  -6.23766
3347134.66821	 218.00000	 952.86591	   0.47149	   0.05386	   0.47456	  -6.51648
3347134.90621	 218.00000	 754.27557	   0.48013	   0.05591	   0.48337	  -6.64197
3347135.14321	 218.00000	 596.71857	   0.48752	   0.05799	   0.49096	  -6.78361
3347135.38121	 218.00000	 471.96338	   0.49590	   0.06146	   0.49969	  -7.06472
3347135.62021	 218.00000	 373.20856	   0.50489	   0.06371	   0.50890	  -7.19158
3347135.85821	 218.00000	 295.47278	   0.51266	   0.06885	   0.51727	  -7.64861
3347136.09721	 218.00000	 233.87738	   0.52369	   0.07204	   0.52862	  -7.83231
3347136.33521	 218.00000	 185.05922	   0.53142	   0.07665	   0.53692	  -8.20777
3347136.57121	 218.00000	 146.35823	   0.54308	   0.08349	   0.54946	  -8.73985
3347136.80821	 218.00000	 115.77804	   0.55480	   0.08747	   0.56166	  -8.95971
3347137.04221	 218.00000	  91.67210	   0.56701	   0.09461	   0.57485	  -9.47260
3347137.28721	 218.00000	  72.51701	   0.58157	   0.10281	   0.59059	 -10.02529
3347137.51621	 218.00000	  57.36816	   0.59805	   0.11175	   0.60840	 -10.58377
3347137.75321	 218.00000	  45.36290	   0.61835	   0.12011	   0.62990	 -10.99286
3347137.98521	 218.00000	  35.93134	   0.63957	   0.12570	   0.65181	 -11.11909
3347138.23521	 218.00000	  28.40909	   0.66503	   0.12916	   0.67746	 -10.99068
3347138.45021	 218.00000	  22.48202	   0.69122	   0.12845	   0.70305	 -10.52700
3347138.71521	 218.00000	  17.79613	   0.71598	   0.12314	   0.72649	  -9.75840
3347138.96721	 218.00000	  14.06813	   0.74051	   0.11503	   0.74939	  -8.82995
3347139.18321	 218.00000	  11.14480	   0.75806	   0.10473	   0.76526	  -7.86629
3347139.45021	 218.00000	   8.81772	   0.77493	   0.09186	   0.78035	  -6.76015
3347139.62921	 218.00000	   6.97545	   0.78728	   0.08180	   0.79152	  -5.93187
3347139.84721	 218.00000	   5.51730	   0.79657	   0.07139	   0.79976	  -5.12115
3347140.11621	 218.00000	   4.36941	   0.80475	   0.06278	   0.80720	  -4.46055
3347140.45121	 218.00000	   3.45686	   0.80995	   0.05350	   0.81172	  -3.77918
3347140.87021	 218.00000	   2.73547	   0.81530	   0.04904	   0.81677	  -3.44192
3347141.39521	 218.00000	   2.16054	   0.81910	   0.04401	   0.82028	  -3.07544
3347142.05421	 218.00000	   1.70952	   0.82255	   0.04190	   0.82362	  -2.91575
3347142.88321	 218.00000	   1.35352	   0.82591	   0.03937	   0.82684	  -2.72950
3347143.92621	 218.00000	   1.07079	   0.82949	   0.03893	   0.83041	  -2.68681
3347145.24021	 218.00000	   0.84734	   0.83198	   0.04037	   0.83296	  -2.77775
3347146.89521	 218.00000	   0.67072	   0.83459	   0.04245	   0.83567	  -2.91180
3347148.98422	 218.00000	   0.53067	   0.83771	   0.04511	   0.83893	  -3.08240
3347151.62122	 218.00000	   0.41976	   0.84258	   0.04957	   0.84403	  -3.36659
3347154.95222	 218.00000	   0.33183	   0.84738	   0.05631	   0.84925	  -3.80196
3347159.15822	 218.00000	   0.26261	   0.85158	   0.06389	   0.85397	  -4.29087
3347164.46622	 218.00000	   0.20791	   0.85767	   0.07179	   0.86067	  -4.78498
3347171.17123	 218.00000	   0.16452	   0.86636	   0.08249	   0.87028	  -5.43928
3347179.64723	 218.00000	   0.13007	   0.87672	   0.09778	   0.88215	  -6.36360
3347190.33724	 218.00000	   0.10309	   0.88592	   0.11655	   0.89356	  -7.49475
3347203.85125	 218.00000	   0.08153	   0.89570	   0.13694	   0.90611	  -8.69216
3347220.94926	 218.00000	   0.06443	   0.90855	   0.15751	   0.92210	  -9.83543
3347242.53527	 218.00000	   0.05102	   0.92663	   0.17731	   0.94344	 -10.83250
3347269.77829	 218.00000	   0.04042	   0.94951	   0.20271	   0.97091	 -12.05124
3347304.27431	 218.00000	   0.03192	   0.97551	   0.23210	   1.00274	 -13.38317
3347347.82133	 218.00000	   0.02528	   1.00629	   0.26078	   1.03953	 -14.52845
3347402.88737	 218.00000	   0.01999	   1.04868	   0.29282	   1.08879	 -15.60146
3361724.63270	 219.00000	20004.45300	   0.37819	  -0.01708	   0.37857	   2.58516
3361724.77570	 219.00000	15829.12600	   0.38477	  -0.00392	   0.38479	   0.58378
3361724.91770	 219.00000	12516.70300	   0.39189	   0.00642	   0.39194	  -0.93915
3361725.05970	 219.00000	9909.44240	   0.39945	   0.01588	   0.39976	  -2.27693
3361725.22370	 219.00000	7835.48000	   0.40728	   0.02325	   0.40794	  -3.26733
3361725.42470	 219.00000	6217.24610	   0.41432	   0.02756	   0.41523	  -3.80557
3361725.66270	 219.00000	4905.29100	   0.42144	   0.03318	   0.42275	  -4.50140
3361725.90170	 219.00000	3881.27370	   0.42779	   0.03674	   0.42936	  -4.90887
3361726.13970	 219.00000	3070.98270	   0.43486	   0.04030	   0.43672	  -5.29448
3361726.37770	 219.00000	2430.77780	   0.44134	   0.04250	   0.44338	  -5.50047
3361726.61570	 219.00000	1923.15370	   0.44873	   0.04692	   0.45117	  -5.96904
3361726.85370	 219.00000	1522.43580	   0.45909	   0.04695	   0.46148	  -5.83881
3361727.09170	 219.00000	1203.84460	   0.46435	   0.05014	   0.46705	  -6.16254
3361727.33070	 219.00000	 952.86591	   0.47259	   0.05367	   0.47563	  -6.47899
3361727.56870	 219.00000	 754.27557	   0.47803	   0.05591	   0.48129	  -6.67055
3361727.80570	 219.00000	 596.71857	   0.48729	   0.05826	   0.49076	  -6.81746
3361728.04370	 219.00000	 471.96338	   0.49507	   0.06085	   0.49879	  -7.00713
3361728.28270	 219.00000	 373.20856	   0.50425	   0.06380	   0.50827	  -7.21135
3361728.52070	 219.00000	 295.47278	   0.51257	   0.06896	   0.51719	  -7.66218
3361728.75970	 219.00000	 233.87738	   0.52129	   0.07204	   0.52625	  -7.86802
3361728.99770	 219.00000	 185.05922	   0.53197	   0.07637	   0.53742	  -8.16980
3361729.23370	 219.00000	 146.35823	   0.54240	   0.08186	   0.54854	  -8.58187
3361729.46970	 219.00000	 115.77804	   0.55471	   0.08777	   0.56161	  -8.99149
3361729.70470	 219.00000	  91.67210	   0.56807	   0.09475	   0.57592	  -9.46982
3361729.94970	 219.00000	  72.51701	   0.58215	   0.10389	   0.59135	 -10.11800
3361730.17870	 219.00000	  57.36816	   0.59937	   0.11199	   0.60974	 -10.58375
3361730.41570	 219.00000	  45.36290	   0.61800	   0.12047	   0.62964	 -11.03088
3361730.64770	 219.00000	  35.93134	   0.64030	   0.12645	   0.65266	 -11.17160
3361730.89870	 219.00000	  28.40909	   0.66617	   0.12893	   0.67854	 -10.95378
3361731.11270	 219.00000	  22.48202	   0.69142	   0.12905	   0.70336	 -10.57229
3361731.37770	 219.00000	  17.79613	   0.71666	   0.12386	   0.72728	  -9.80597
3361731.62970	 219.00000	  14.06813	   0.73907	   0.11481	   0.74793	  -8.83004
3361731.84570	 219.00000	  11.14480	   0.75875	   0.10493	   0.76597	  -7.87338
3361732.11370	 219.00000	   8.81772	   0.77494	   0.09223	   0.78041	  -6.78709
3361732.29170	 219.00000	   6.97545	   0.78906	   0.08173	   0.79328	  -5.91332
3361732.50971	 219.00000	   5.51730	   0.79791	   0.07018	   0.80099	  -5.02645
3361732.77871	 219.00000	   4.36941	   0.80384	   0.06242	   0.80626	  -4.44048
3361733.11371	 219.00000	   3.45686	   0.80981	   0.05384	   0.81160	  -3.80382
3361733.53271	 219.00000	   2.73547	   0.81640	   0.04836	   0.81783	  -3.38999
3361734.05771	 219.00000	   2.16054	   0.81968	   0.04481	   0.82090	  -3.12935
3361734.71671	 219.00000	   1.70952	   0.82299	   0.04193	   0.82406	  -2.91653
3361735.54571	 219.00000	   1.35352	   0.82667	   0.03981	   0.82763	  -2.75686
3361736.58871	 219.00000	   1.07079	   0.82950	   0.03958	   0.83044	  -2.73168
3361737.90271	 219.00000	   0.84734	   0.83150	   0.04085	   0.83250	  -2.81249
3361739.55771	 219.00000	   0.67072	   0.83468	   0.04210	   0.83574	  -2.88755
3361741.64671	 219.00000	   0.53067	   0.83821	   0.04516	   0.83942	  -3.08417
3361744.28371	 219.00000	   0.41976	   0.84240	   0.04948	   0.84385	  -3.36119
3361747.61471	 219.00000	   0.33183	   0.84710	   0.05612	   0.84896	  -3.78996
3361751.82072	 219.00000	   0.26261	   0.85185	   0.06345	   0.85421	  -4.26011
3361757.12872	 219.00000	   0.20791	   0.85798	   0.07174	   0.86098	  -4.77979
3361763.83372	 219.00000	   0.16452	   0.86747	   0.08271	   0.87140	  -5.44645
3361772.30973	 219.00000	   0.13007	   0.87670	   0.09862	   0.88223	  -6.41805
3361782.99974	 219.00000	   0.10309	   0.88595	   0.11741	   0.89370	  -7.54880
3361796.51374	 219.00000	   0.08153	   0.89503	   0.13620	   0.90533	  -8.65283
3361813.61175	 219.00000	   0.06443	   0.90765	   0.15655	   0.92105	  -9.78587
3361835.19877	 219.00000	   0.05102	   0.92746	   0.17622	   0.94406	 -10.75794
3361862.44078	 219.00000	   0.04042	   0.95053	   0.20290	   0.97194	 -12.04942
3361896.93680	 219.00000	   0.03192	   0.97547	   0.23194	   1.00267	 -13.37519
3361940.48383	 219.00000	   0.02528	   1.00792	   0.25944	   1.04078	 -14.43476
3361995.54986	 219.00000	   0.01999	   1.05244	   0.29265	   1.09237	 -15.53952
3376316.85625	 220.00000	20004.45300	   0.37778	  -0.01696	   0.37816	   2.57019
3376316.99925	 220.00000	15829.12600	   0.38484	  -0.00348	   0.38485	   0.51859
3376317.14125	 220.00000	12516.70300	   0.39158	   0.00817	   0.39166	  -1.19517
3376317.28325	 220.00000	9909.44240	   0.39845	   0.01499	   0.39873	  -2.15377
3376317.44725	 220.00000	7835.48000	   0.40582	   0.02355	   0.40651	  -3.32151
3376317.64825	 220.00000	6217.24610	   0.41257	   0.02969	   0.41363	  -4.11676
3376317.88625	 220.00000	4905.29100	   0.41941	   0.03279	   0.42069	  -4.46985
3376318.12525	 220.00000	3881.27370	   0.42669	   0.03597	   0.42820	  -4.81904
3376318.36325	 220.00000	3070.98270	   0.43310	   0.03924	   0.43487	  -5.17745
3376318.60125	 220.00000	2430.77780	   0.43992	   0.04407	   0.44212	  -5.72064
3376318.83925	 220.00000	1923.15370	   0.44732	   0.04513	   0.44959	  -5.76049
3376319.07725	 220.00000	1522.43580	   0.45581	   0.04986	   0.45852	  -6.24254
3376319.31525	 220.00000	1203.84460	   0.46402	   0.05001	   0.46670	  -6.15123
3376319.55425	 220.00000	 952.86591	   0.47088	   0.05278	   0.47383	  -6.39489
3376319.79225	 220.00000	 754.27557	   0.47809	   0.05473	   0.48121	  -6.53006
3376320.02925	 220.00000	 596.71857	   0.48785	   0.05748	   0.49123	  -6.71928
3376320.26725	 220.00000	 471.96338	   0.49587	   0.06095	   0.49961	  -7.00778
3376320.50625	 220.00000	 373.20856	   0.50376	   0.06585	   0.50804	  -7.44731
3376320.74425	 220.00000	 295.47278	   0.51291	   0.06746	   0.51733	  -7.49306
3376320.98325	 220.00000	 233.87738	   0.52128	   0.07148	   0.52616	  -7.80758
3376321.22125	 220.00000	 185.05922	   0.53200	   0.07680	   0.53752	  -8.21474
3376321.45725	 220.00000	 146.35823	   0.54167	   0.08360	   0.54808	  -8.77348
3376321.69425	 220.00000	 115.77804	   0.55312	   0.08747	   0.55999	  -8.98681
3376321.92825	 220.00000	  91.67210	   0.56614	   0.09412	   0.57391	  -9.43889
3376322.17325	 220.00000	  72.51701	   0.58222	   0.10390	   0.59142	 -10.11802
3376322.40225	 220.00000	  57.36816	   0.59767	   0.11032	   0.60777	 -10.45852
3376322.63925	 220.00000	  45.36290	   0.61804	   0.12039	   0.62965	 -11.02244
3376322.87125	 220.00000	  35.93134	   0.63867	   0.12500	   0.65078	 -11.07359
3376323.12225	 220.00000	  28.40909	   0.66410	   0.12840	   0.67640	 -10.94287
3376323.33625	 220.00000	  22.48202	   0.69025	   0.12942	   0.70228	 -10.61946
3376323.60125	 220.00000	  17.79613	   0.71543	   0.12350	   0.72601	  -9.79430
3376323.85325	 220.00000	  14.06813	   0.73941	   0.11582	   0.74843	  -8.90230
3376324.06925	 220.00000	  11.14480	   0.75949	   0.10596	   0.76685	  -7.94256
3376324.33725	 220.00000	   8.81772	   0.77528	   0.09330	   0.78088	  -6.86235
3376324.51525	 220.00000	   6.97545	   0.78793	   0.08200	   0.79219	  -5.94152
3376324.73325	 220.00000	   5.51730	   0.79732	   0.07070	   0.80045	  -5.06699
3376325.00225	 220.00000	   4.36941	   0.80493	   0.06137	   0.80726	  -4.36027
3376325.33725	 220.00000	   3.45686	   0.81165	   0.05329	   0.81340	  -3.75648
3376325.75625	 220.00000	   2.73547	   0.81609	   0.04897	   0.81755	  -3.43413
3376326.28125	 220.00000	   2.16054	   0.81946	   0.04423	   0.82066	  -3.08932
3376326.94125	 220.00000	   1.70952	   0.82357	   0.04146	   0.82462	  -2.88222
3376327.76925	 220.00000	   1.35352	   0.82659	   0.03948	   0.82754	  -2.73458
3376328.81225	 220.00000	   1.07079	   0.82941	   0.03942	   0.83035	  -2.72122
3376330.12625	 220.00000	   0.84734	   0.83254	   0.03961	   0.83348	  -2.72372
3376331.78125	 220.00000	   0.67072	   0.83510	   0.04204	   0.83615	  -2.88187
3376333.87026	 220.00000	   0.53067	   0.83905	   0.04533	   0.84028	  -3.09249
3376336.50726	 220.00000	   0.41976	   0.84304	   0.04993	   0.84452	  -3.38970
3376339.83826	 220.00000	   0.33183	   0.84689	   0.05573	   0.84872	  -3.76490
3376344.04426	 220.00000	   0.26261	   0.85310	   0.06257	   0.85539	  -4.19451
3376349.35226	 220.00000	   0.20791	   0.86026	   0.07259	   0.86332	  -4.82317
3376356.05727	 220.00000	   0.16452	   0.86804	   0.08585	   0.87227	  -5.64810
3376364.53327	 220.00000	   0.13007	   0.87522	   0.10113	   0.88105	  -6.59111
3376375.22328	 220.00000	   0.10309	   0.88272	   0.11568	   0.89027	  -7.46622
3376388.73729	 220.00000	   0.08153	   0.89393	   0.13243	   0.90368	  -8.42696
3376405.83530	 220.00000	   0.06443	   0.91022	   0.15231	   0.92287	  -9.49941
3376427.42231	 220.00000	   0.05102	   0.92986	   0.17666	   0.94650	 -10.75714
3376454.66433	 220.00000	   0.04042	   0.95011	   0.20196	   0.97133	 -12.00020
3376489.16035	 220.00000	   0.03192	   0.97854	   0.22768	   1.00468	 -13.09811
3376532.70737	 220.00000	   0.02528	   1.01804	   0.25994	   1.05070	 -14.32325
3376587.77341	 220.00000	   0.01999	   1.06309	   0.30323	   1.10549	 -15.91993
3390903.11529	 221.00000	20004.45300	   0.37713	  -0.01663	   0.37750	   2.52445
3390903.25829	 221.00000	15829.12600	   0.38457	  -0.00270	   0.38458	   0.40251
3390903.40029	 221.00000	12516.70300	   0.39146	   0.00751	   0.39153	  -1.09862
3390903.54229	 221.00000	9909.44240	   0.39884	   0.01635	   0.39917	  -2.34682
3390903.70629	 221.00000	7835.48000	   0.40749	   0.02320	   0.40815	  -3.25894
3390903.90729	 221.00000	6217.24610	   0.41333	   0.02888	   0.41434	  -3.99709
3390904.14529	 221.00000	4905.29100	   0.42029	   0.03275	   0.42157	  -4.45501
3390904.38429	 221.00000	3881.27370	   0.42819	   0.03758	   0.42983	  -5.01589
3390904.62229	 221.00000	3070.98270	   0.43642	   0.03981	   0.43823	  -5.21159
3390904.86029	 221.00000	2430.77780	   0.44099	   0.04306	   0.44309	  -5.57633
3390905.09829	 221.00000	1923.15370	   0.44877	   0.04523	   0.45105	  -5.75527
3390905.33629	 221.00000	1522.43580	   0.45544	   0.04946	   0.45811	  -6.19742
3390905.57429	 221.00000	1203.84460	   0.46454	   0.05035	   0.46726	  -6.18564
3390905.81329	 221.00000	 952.86591	   0.47078	   0.05414	   0.47388	  -6.55974
3390906.05129	 221.00000	 754.27557	   0.48027	   0.05616	   0.48354	  -6.67012
3390906.28829	 221.00000	 596.71857	   0.48809	   0.05756	   0.49147	  -6.72561
3390906.52629	 221.00000	 471.96338	   0.49636	   0.06207	   0.50022	  -7.12840
3390906.76529	 221.00000	 373.20856	   0.50399	   0.06432	   0.50807	  -7.27264
3390907.00229	 221.00000	 295.47278	   0.51384	   0.06922	   0.51848	  -7.67273
3390907.24129	 221.00000	 233.87738	   0.52324	   0.07304	   0.52831	  -7.94671
3390907.47929	 221.00000	 185.05922	   0.53321	   0.07744	   0.53880	  -8.26313
3390907.71529	 221.00000	 146.35823	   0.54288	   0.08266	   0.54914	  -8.65797
3390907.95229	 221.00000	 115.77804	   0.55505	   0.08874	   0.56210	  -9.08337
3390908.18630	 221.00000	  91.67210	   0.56650	   0.09502	   0.57441	  -9.52157
3390908.43130	 221.00000	  72.51701	   0.58177	   0.10378	   0.59095	 -10.11394
3390908.65930	 221.00000	  57.36816	   0.59674	   0.11464	   0.60765	 -10.87448
3390908.89630	 221.00000	  45.36290	   0.61874	   0.11959	   0.63019	 -10.93933
3390909.12830	 221.00000	  35.93134	   0.64026	   0.12594	   0.65253	 -11.12806
3390909.37930	 221.00000	  28.40909	   0.66480	   0.12826	   0.67706	 -10.91981
3390909.59330	 221.00000	  22.48202	   0.69198	   0.12977	   0.70404	 -10.62159
3390909.85830	 221.00000	  17.79613	   0.71657	   0.12498	   0.72739	  -9.89402
3390910.11030	 221.00000	  14.06813	   0.74049	   0.11695	   0.74967	  -8.97477
3390910.32630	 221.00000	  11.14480	   0.76015	   0.10721	   0.76767	  -8.02821
3390910.59430	 221.00000	   8.81772	   0.77699	   0.09349	   0.78259	  -6.86085
3390910.77230	 221.00000	   6.97545	   0.78900	   0.08165	   0.79321	  -5.90812
3390910.99030	 221.00000	   5.51730	   0.79929	   0.07261	   0.80258	  -5.19075
3390911.25930	 221.00000	   4.36941	   0.80605	   0.06308	   0.80851	  -4.47479
3390911.59430	 221.00000	   3.45686	   0.81162	   0.05518	   0.81350	  -3.88936
3390912.01330	 221.00000	   2.73547	   0.81737	   0.04906	   0.81884	  -3.43491
3390912.53730	 221.00000	   2.16054	   0.82027	   0.04473	   0.82149	  -3.12100
3390913.19630	 221.00000	   1.70952	   0.82527	   0.04198	   0.82633	  -2.91211
3390914.02530	 221.00000	   1.35352	   0.82783	   0.04018	   0.82881	  -2.77871
3390915.06830	 221.00000	   1.07079	   0.83075	   0.03970	   0.83170	  -2.73576
3390916.38230	 221.00000	   0.84734	   0.83359	   0.04021	   0.83456	  -2.76147
3390918.03730	 221.00000	   0.67072	   0.83635	   0.04220	   0.83741	  -2.88875
3390920.12630	 221.00000	   0.53067	   0.84029	   0.04537	   0.84151	  -3.09072
3390922.76330	 221.00000	   0.41976	   0.84463	   0.04967	   0.84609	  -3.36560
3390926.09431	 221.00000	   0.33183	   0.84878	   0.05642	   0.85066	  -3.80286
3390930.30031	 221.00000	   0.26261	   0.85369	   0.06303	   0.85601	  -4.22278
3390935.60831	 221.00000	   0.20791	   0.86076	   0.07145	   0.86372	  -4.74482
3390942.31332	 221.00000	   0.16452	   0.86963	   0.08400	   0.87367	  -5.51750
3390950.78932	 221.00000	   0.13007	   0.87787	   0.10001	   0.88355	  -6.49958
3390961.47933	 221.00000	   0.10309	   0.88594	   0.11744	   0.89369	  -7.55087
3390974.99333	 221.00000	   0.08153	   0.89617	   0.13445	   0.90620	  -8.53214
3390992.09135	 221.00000	   0.06443	   0.91052	   0.15433	   0.92350	  -9.62023
3391013.67736	 221.00000	   0.05102	   0.93142	   0.17671	   0.94803	 -10.74247
3391040.92037	 221.00000	   0.04042	   0.95195	   0.20342	   0.97345	 -12.06222
3391075.41639	 221.00000	   0.03192	   0.97749	   0.23036	   1.00426	 -13.26090
3391118.96342	 221.00000	   0.02528	   1.01394	   0.25862	   1.04640	 -14.30882
3391174.02945	 221.00000	   0.01999	   1.06053	   0.29549	   1.10093	 -15.56891
3405480.90012	 222.00000	20004.45300	   0.37698	  -0.01677	   0.37735	   2.54717
3405481.04312	 222.00000	15829.12600	   0.38463	  -0.00394	   0.38465	   0.58733
3405481.18512	 222.00000	12516.70300	   0.39188	   0.00680	   0.39194	  -0.99435
3405481.32712	 222.00000	9909.44240	   0.39818	   0.01704	   0.39854	  -2.44993
3405481.49113	 222.00000	7835.48000	   0.40496	   0.02292	   0.40560	  -3.23982
3405481.69213	 222.00000	6217.24610	   0.41283	   0.02901	   0.41385	  -4.02007
3405481.93013	 222.00000	4905.29100	   0.42003	   0.03272	   0.42131	  -4.45366
3405482.16913	 222.00000	3881.27370	   0.42815	   0.03690	   0.42974	  -4.92605
3405482.40613	 222.00000	3070.98270	   0.43484	   0.03967	   0.43665	  -5.21247
3405482.64413	 222.00000	2430.77780	   0.44249	   0.04394	   0.44466	  -5.67118
3405482.88213	 222.00000	1923.15370	   0.44973	   0.04596	   0.45208	  -5.83473
3405483.12013	 222.00000	1522.43580	   0.45690	   0.04814	   0.45943	  -6.01410
3405483.35813	 222.00000	1203.84460	   0.46215	   0.05036	   0.46489	  -6.21888
3405483.59713	 222.00000	 952.86591	   0.47115	   0.05314	   0.47414	  -6.43469
3405483.83513	 222.00000	 754.27557	   0.48014	   0.05527	   0.48331	  -6.56685
3405484.07213	 222.00000	 596.71857	   0.48698	   0.05814	   0.49044	  -6.80828
3405484.31013	 222.00000	 471.96338	   0.49631	   0.06141	   0.50009	  -7.05336
3405484.54913	 222.00000	 373.20856	   0.50410	   0.06651	   0.50847	  -7.51623
3405484.78713	 222.00000	 295.47278	   0.51427	   0.06641	   0.51854	  -7.35861
3405485.02613	 222.00000	 233.87738	   0.52312	   0.07128	   0.52796	  -7.75911
3405485.26413	 222.00000	 185.05922	   0.53387	   0.07676	   0.53936	  -8.18180
3405485.50013	 222.00000	 146.35823	   0.54253	   0.08108	   0.54856	  -8.50012
3405485.73613	 222.00000	 115.77804	   0.55625	   0.08865	   0.56327	  -9.05515
3405485.97113	 222.00000	  91.67210	   0.56700	   0.09550	   0.57498	  -9.56118
3405486.21613	 222.00000	  72.51701	   0.58109	   0.10398	   0.59032	 -10.14467
3405486.44513	 222.00000	  57.36816	   0.59945	   0.11214	   0.60985	 -10.59637
3405486.68213	 222.00000	  45.36290	   0.61843	   0.11860	   0.62970	 -10.85586
3405486.91413	 222.00000	  35.93134	   0.64122	   0.12515	   0.65332	 -11.04415
3405487.16513	 222.00000	  28.40909	   0.66603	   0.12943	   0.67849	 -10.99697
3405487.37913	 222.00000	  22.48202	   0.69329	   0.13009	   0.70539	 -10.62729
3405487.64413	 222.00000	  17.79613	   0.71903	   0.12515	   0.72984	  -9.87394
3405487.89613	 222.00000	  14.06813	   0.74173	   0.11605	   0.75076	  -8.89240
3405488.11213	 222.00000	  11.14480	   0.76088	   0.10753	   0.76844	  -8.04383
3405488.38013	 222.00000	   8.81772	   0.77786	   0.09432	   0.78356	  -6.91401
3405488.55813	 222.00000	   6.97545	   0.79068	   0.08214	   0.79493	  -5.93073
3405488.77613	 222.00000	   5.51730	   0.80221	   0.07252	   0.80548	  -5.16581
3405489.04513	 222.00000	   4.36941	   0.80763	   0.06350	   0.81012	  -4.49530
3405489.38013	 222.00000	   3.45686	   0.81359	   0.05557	   0.81548	  -3.90723
3405489.79913	 222.00000	   2.73547	   0.81824	   0.04929	   0.81972	  -3.44754
3405490.32413	 222.00000	   2.16054	   0.82298	   0.04429	   0.82417	  -3.08034
3405490.98313	 222.00000	   1.70952	   0.82595	   0.04123	   0.82698	  -2.85745
3405491.81213	 222.00000	   1.35352	   0.82952	   0.04014	   0.83049	  -2.77017
3405492.85513	 222.00000	   1.07079	   0.83232	   0.03917	   0.83324	  -2.69451
3405494.16913	 222.00000	   0.84734	   0.83488	   0.03953	   0.83581	  -2.71118
3405495.82413	 222.00000	   0.67072	   0.83835	   0.04244	   0.83943	  -2.89817
3405497.91313	 222.00000	   0.53067	   0.84244	   0.04598	   0.84370	  -3.12427
3405500.55014	 222.00000	   0.41976	   0.84534	   0.05099	   0.84688	  -3.45152
3405503.88114	 222.00000	   0.33183	   0.84913	   0.05637	   0.85100	  -3.79835
3405508.08714	 222.00000	   0.26261	   0.85493	   0.06329	   0.85727	  -4.23412
3405513.39514	 222.00000	   0.20791	   0.86172	   0.07259	   0.86477	  -4.81532
3405520.10015	 222.00000	   0.16452	   0.86846	   0.08472	   0.87259	  -5.57181
3405528.57615	 222.00000	   0.13007	   0.87634	   0.09703	   0.88169	  -6.31814
3405539.26516	 222.00000	   0.10309	   0.88793	   0.11081	   0.89482	  -7.11329
3405552.77917	 222.00000	   0.08153	   0.90452	   0.12973	   0.91378	  -8.16206
3405569.87618	 222.00000	   0.06443	   0.92154	   0.15509	   0.93450	  -9.55282
3405591.46319	 222.00000	   0.05102	   0.93670	   0.18469	   0.95473	 -11.15430
3405618.70521	 222.00000	   0.04042	   0.95285	   0.21227	   0.97621	 -12.55916
3405653.20123	 222.00000	   0.03192	   0.97623	   0.23798	   1.00482	 -13.69979
3405696.74825	 222.00000	   0.02528	   1.00750	   0.26846	   1.04265	 -14.92044
3405751.81429	 222.00000	   0.01999	   1.04372	   0.30136	   1.08635	 -16.10563
3420054.30952	 223.00000	20004.45300	   0.37755	  -0.01838	   0.37799	   2.78766
3420054.45252	 223.00000	15829.12600	   0.38630	  -0.00371	   0.38632	   0.55026
3420054.59452	 223.00000	12516.70300	   0.39205	   0.00672	   0.39211	  -0.98257
3420054.73652	 223.00000	9909.44240	   0.39856	   0.01765	   0.39895	  -2.53569
3420054.90052	 223.00000	7835.48000	   0.40754	   0.02228	   0.40815	  -3.12905
3420055.10152	 223.00000	6217.24610	   0.41394	   0.02822	   0.41490	  -3.90000
3420055.33952	 223.00000	4905.29100	   0.41996	   0.03358	   0.42130	  -4.57220
3420055.57852	 223.00000	3881.27370	   0.42865	   0.03679	   0.43023	  -4.90578
3420055.81652	 223.00000	3070.98270	   0.43380	   0.04069	   0.43571	  -5.35878
3420056.05452	 223.00000	2430.77780	   0.44083	   0.04343	   0.44297	  -5.62624
3420056.29253	 223.00000	1923.15370	   0.44852	   0.04525	   0.45079	  -5.76044
3420056.53053	 223.00000	1522.43580	   0.45621	   0.04902	   0.45884	  -6.13291
3420056.76853	 223.00000	1203.84460	   0.46417	   0.05042	   0.46690	  -6.19968
3420057.00753	 223.00000	 952.86591	   0.47241	   0.05250	   0.47532	  -6.34180
3420057.24553	 223.00000	 754.27557	   0.48018	   0.05648	   0.48349	  -6.70805
3420057.48253	 223.00000	 596.71857	   0.48752	   0.05886	   0.49106	  -6.88436
3420057.72053	 223.00000	 471.96338	   0.49714	   0.06308	   0.50113	  -7.23098
3420057.95953	 223.00000	 373.20856	   0.50317	   0.06356	   0.50716	  -7.19906
3420058.19653	 223.00000	 295.47278	   0.51388	   0.06999	   0.51863	  -7.75587
3420058.43653	 223.00000	 233.87738	   0.52226	   0.07143	   0.52713	  -7.78811
3420058.67453	 223.00000	 185.05922	   0.53308	   0.07642	   0.53853	  -8.15775
3420058.91053	 223.00000	 146.35823	   0.54205	   0.08114	   0.54809	  -8.51311
3420059.14653	 223.00000	 115.77804	   0.55596	   0.08922	   0.56308	  -9.11745
3420059.38153	 223.00000	  91.67210	   0.56622	   0.09460	   0.57406	  -9.48496
3420059.62653	 223.00000	  72.51701	   0.58205	   0.10354	   0.59118	 -10.08673
3420059.85553	 223.00000	  57.36816	   0.59665	   0.11262	   0.60718	 -10.68891
3420060.09253	 223.00000	  45.36290	   0.62049	   0.11999	   0.63198	 -10.94490
3420060.32453	 223.00000	  35.93134	   0.64032	   0.12613	   0.65262	 -11.14339
3420060.57553	 223.00000	  28.40909	   0.66544	   0.12886	   0.67781	 -10.95925
3420060.78953	 223.00000	  22.48202	   0.69229	   0.12944	   0.70428	 -10.59032
3420061.05453	 223.00000	  17.79613	   0.71643	   0.12465	   0.72719	  -9.86967
3420061.30653	 223.00000	  14.06813	   0.73940	   0.11596	   0.74844	  -8.91286
3420061.52253	 223.00000	  11.14480	   0.75957	   0.10578	   0.76690	  -7.92827
3420061.79053	 223.00000	   8.81772	   0.77590	   0.09350	   0.78151	  -6.87118
3420061.96853	 223.00000	   6.97545	   0.78885	   0.08058	   0.79295	  -5.83260
3420062.18653	 223.00000	   5.51730	   0.79720	   0.07059	   0.80032	  -5.05993
3420062.45553	 223.00000	   4.36941	   0.80668	   0.06247	   0.80909	  -4.42789
3420062.79053	 223.00000	   3.45686	   0.81160	   0.05503	   0.81346	  -3.87864
3420063.20953	 223.00000	   2.73547	   0.81719	   0.04857	   0.81863	  -3.40122
3420063.73453	 223.00000	   2.16054	   0.82094	   0.04463	   0.82215	  -3.11193
3420064.39353	 223.00000	   1.70952	   0.82483	   0.04142	   0.82587	  -2.87461
3420065.22253	 223.00000	   1.35352	   0.82740	   0.04015	   0.82838	  -2.77837
3420066.26553	 223.00000	   1.07079	   0.83092	   0.03886	   0.83183	  -2.67791
3420067.57953	 223.00000	   0.84734	   0.83493	   0.04048	   0.83591	  -2.77573
3420069.23453	 223.00000	   0.67072	   0.83787	   0.04266	   0.83896	  -2.91481
3420071.32353	 223.00000	   0.53067	   0.84036	   0.04647	   0.84165	  -3.16524
3420073.96054	 223.00000	   0.41976	   0.84341	   0.04992	   0.84489	  -3.38718
3420077.29154	 223.00000	   0.33183	   0.84851	   0.05580	   0.85035	  -3.76275
3420081.49754	 223.00000	   0.26261	   0.85422	   0.06342	   0.85657	  -4.24635
3420086.80554	 223.00000	   0.20791	   0.86002	   0.07334	   0.86314	  -4.87411
3420093.51055	 223.00000	   0.16452	   0.86648	   0.08377	   0.87052	  -5.52231
3420101.98655	 223.00000	   0.13007	   0.87593	   0.09560	   0.88113	  -6.22888
3420112.67656	 223.00000	   0.10309	   0.88927	   0.11138	   0.89622	  -7.13889
3420126.19057	 223.00000	   0.08153	   0.90331	   0.13397	   0.91319	  -8.43629
3420143.28858	 223.00000	   0.06443	   0.91741	   0.15955	   0.93118	  -9.86558
3420164.87459	 223.00000	   0.05102	   0.92960	   0.18389	   0.94761	 -11.18963
3420192.11761	 223.00000	   0.04042	   0.94876	   0.20641	   0.97095	 -12.27376
3420226.61363	 223.00000	   0.03192	   0.97629	   0.23423	   1.00400	 -13.49130
3420270.16065	 223.00000	   0.02528	   1.00854	   0.26634	   1.04312	 -14.79317
3420325.22669	 223.00000	   0.01999	   1.04299	   0.29885	   1.08496	 -15.98893
3434625.24350	 224.00000	20004.45300	   0.37750	  -0.01774	   0.37792	   2.69083
3434625.38550	 224.00000	15829.12600	   0.38491	  -0.00500	   0.38494	   0.74451
3434625.52850	 224.00000	12516.70300	   0.39231	   0.00728	   0.39238	  -1.06243
3434625.67050	 224.00000	9909.44240	   0.39987	   0.01665	   0.40022	  -2.38441
3434625.83450	 224.00000	7835.48000	   0.40764	   0.02109	   0.40819	  -2.96216
3434626.03550	 224.00000	6217.24610	   0.41456	   0.02825	   0.41552	  -3.89884
3434626.27350	 224.00000	4905.29100	   0.42055	   0.03238	   0.42180	  -4.40235
3434626.51150	 224.00000	3881.27370	   0.42795	   0.03689	   0.42954	  -4.92722
3434626.74950	 224.00000	3070.98270	   0.43498	   0.03967	   0.43679	  -5.21115
3434626.98751	 224.00000	2430.77780	   0.44251	   0.04254	   0.44455	  -5.49096
3434627.22651	 224.00000	1923.15370	   0.45121	   0.04447	   0.45340	  -5.62834
3434627.46451	 224.00000	1522.43580	   0.45644	   0.04897	   0.45906	  -6.12330
3434627.70251	 224.00000	1203.84460	   0.46268	   0.05068	   0.46544	  -6.25137
3434627.94051	 224.00000	 952.86591	   0.47368	   0.05131	   0.47645	  -6.18280
3434628.17951	 224.00000	 754.27557	   0.47893	   0.05498	   0.48208	  -6.54838
3434628.41651	 224.00000	 596.71857	   0.48829	   0.05914	   0.49186	  -6.90605
3434628.65451	 224.00000	 471.96338	   0.49553	   0.06287	   0.49951	  -7.23074
3434628.89351	 224.00000	 373.20856	   0.50566	   0.06612	   0.50997	  -7.44923
3434629.13051	 224.00000	 295.47278	   0.51486	   0.06686	   0.51919	  -7.39885
3434629.37051	 224.00000	 233.87738	   0.52412	   0.07211	   0.52906	  -7.83406
3434629.60851	 224.00000	 185.05922	   0.53290	   0.07563	   0.53824	  -8.07745
3434629.84451	 224.00000	 146.35823	   0.54167	   0.08260	   0.54793	  -8.67087
3434630.08051	 224.00000	 115.77804	   0.55681	   0.08856	   0.56381	  -9.03757
3434630.31551	 224.00000	  91.67210	   0.56870	   0.09532	   0.57664	  -9.51505
3434630.56051	 224.00000	  72.51701	   0.58252	   0.10251	   0.59147	  -9.98087
3434630.78951	 224.00000	  57.36816	   0.59784	   0.11080	   0.60802	 -10.49984
3434631.02651	 224.00000	  45.36290	   0.61838	   0.11977	   0.62987	 -10.96198
3434631.25851	 224.00000	  35.93134	   0.64038	   0.12660	   0.65277	 -11.18254
3434631.50851	 224.00000	  28.40909	   0.66431	   0.12914	   0.67675	 -11.00052
3434631.72351	 224.00000	  22.48202	   0.69214	   0.12900	   0.70405	 -10.55750
3434631.98851	 224.00000	  17.79613	   0.71652	   0.12480	   0.72731	  -9.88070
3434632.24051	 224.00000	  14.06813	   0.74000	   0.11728	   0.74924	  -9.00556
3434632.45651	 224.00000	  11.14480	   0.75982	   0.10609	   0.76719	  -7.94858
3434632.72351	 224.00000	   8.81772	   0.77657	   0.09431	   0.78228	  -6.92441
3434632.90251	 224.00000	   6.97545	   0.78908	   0.08180	   0.79331	  -5.91841
3434633.12051	 224.00000	   5.51730	   0.80006	   0.07236	   0.80332	  -5.16766
3434633.38951	 224.00000	   4.36941	   0.80771	   0.06260	   0.81013	  -4.43173
3434633.72451	 224.00000	   3.45686	   0.81221	   0.05407	   0.81401	  -3.80873
3434634.14351	 224.00000	   2.73547	   0.81672	   0.04946	   0.81822	  -3.46578
3434634.66851	 224.00000	   2.16054	   0.82124	   0.04536	   0.82249	  -3.16115
3434635.32751	 224.00000	   1.70952	   0.82509	   0.04126	   0.82612	  -2.86311
3434636.15651	 224.00000	   1.35352	   0.82826	   0.03998	   0.82922	  -2.76357
3434637.19951	 224.00000	   1.07079	   0.83130	   0.03970	   0.83225	  -2.73449
3434638.51351	 224.00000	   0.84734	   0.83358	   0.04081	   0.83458	  -2.80256
3434640.16851	 224.00000	   0.67072	   0.83758	   0.04288	   0.83867	  -2.93045
3434642.25751	 224.00000	   0.53067	   0.84119	   0.04515	   0.84240	  -3.07257
3434644.89452	 224.00000	   0.41976	   0.84574	   0.05041	   0.84725	  -3.41087
3434648.22552	 224.00000	   0.33183	   0.84943	   0.05745	   0.85137	  -3.86953
3434652.43152	 224.00000	   0.26261	   0.85304	   0.06504	   0.85552	  -4.36009
3434657.73952	 224.00000	   0.20791	   0.85882	   0.07297	   0.86192	  -4.85645
3434664.44453	 224.00000	   0.16452	   0.86706	   0.08365	   0.87109	  -5.51063
3434672.92053	 224.00000	   0.13007	   0.87617	   0.09763	   0.88159	  -6.35808
3434683.61054	 224.00000	   0.10309	   0.88528	   0.11333	   0.89250	  -7.29502
3434697.12455	 224.00000	   0.08153	   0.89804	   0.12984	   0.90738	  -8.22663
3434714.22256	 224.00000	   0.06443	   0.91520	   0.15086	   0.92755	  -9.36062
3434735.80957	 224.00000	   0.05102	   0.93966	   0.17571	   0.95595	 -10.59140
3434763.05159	 224.00000	   0.04042	   0.96209	   0.21032	   0.98481	 -12.33129
3434797.54761	 224.00000	   0.03192	   0.98236	   0.24619	   1.01274	 -14.06935
3434841.09463	 224.00000	   0.02528	   1.00622	   0.27694	   1.04363	 -15.38848
3434896.16067	 224.00000	   0.01999	   1.04025	   0.30714	   1.08464	 -16.44949
3449191.78285	 225.00000	20004.45300	   0.37662	  -0.01786	   0.37704	   2.71559
3449191.92585	 225.00000	15829.12600	   0.38435	  -0.00402	   0.38438	   0.59998
3449192.06785	 225.00000	12516.70300	   0.39175	   0.00834	   0.39183	  -1.22031
3449192.20985	 225.00000	9909.44240	   0.39856	   0.01585	   0.39888	  -2.27795
3449192.37385	 225.00000	7835.48000	   0.40900	   0.02331	   0.40966	  -3.26160
3449192.57485	 225.00000	6217.24610	   0.41460	   0.02791	   0.41554	  -3.85063
3449192.81285	 225.00000	4905.29100	   0.42099	   0.03420	   0.42237	  -4.64420
3449193.05185	 225.00000	3881.27370	   0.42885	   0.03685	   0.43043	  -4.91149
3449193.28985	 225.00000	3070.98270	   0.43596	   0.03941	   0.43773	  -5.16591
3449193.52785	 225.00000	2430.77780	   0.44229	   0.04399	   0.44447	  -5.67961
3449193.76585	 225.00000	1923.15370	   0.44939	   0.04505	   0.45164	  -5.72491
3449194.00385	 225.00000	1522.43580	   0.45860	   0.04853	   0.46116	  -6.04031
3449194.24185	 225.00000	1203.84460	   0.46492	   0.05020	   0.46762	  -6.16232
3449194.48085	 225.00000	 952.86591	   0.47251	   0.05319	   0.47550	  -6.42262
3449194.71885	 225.00000	 754.27557	   0.47966	   0.05515	   0.48282	  -6.55863
3449194.95585	 225.00000	 596.71857	   0.48875	   0.05789	   0.49216	  -6.75552
3449195.19385	 225.00000	 471.96338	   0.49655	   0.06061	   0.50023	  -6.95923
3449195.43285	 225.00000	 373.20856	   0.50607	   0.06435	   0.51014	  -7.24691
3449195.67085	 225.00000	 295.47278	   0.51438	   0.06749	   0.51878	  -7.47464
3449195.90985	 225.00000	 233.87738	   0.52250	   0.07211	   0.52745	  -7.85804
3449196.14785	 225.00000	 185.05922	   0.53255	   0.07675	   0.53805	  -8.20095
3449196.38385	 225.00000	 146.35823	   0.54241	   0.08430	   0.54893	  -8.83435
3449196.62085	 225.00000	 115.77804	   0.55609	   0.08927	   0.56321	  -9.12012
3449196.85485	 225.00000	  91.67210	   0.56740	   0.09497	   0.57530	  -9.50186
3449197.09985	 225.00000	  72.51701	   0.58184	   0.10356	   0.59099	 -10.09205
3449197.32885	 225.00000	  57.36816	   0.60110	   0.11185	   0.61142	 -10.54111
3449197.56585	 225.00000	  45.36290	   0.62010	   0.11945	   0.63150	 -10.90361
3449197.79785	 225.00000	  35.93134	   0.64232	   0.12590	   0.65454	 -11.08998
3449198.04885	 225.00000	  28.40909	   0.66647	   0.12930	   0.67890	 -10.97962
3449198.26285	 225.00000	  22.48202	   0.69213	   0.12977	   0.70419	 -10.61916
3449198.52785	 225.00000	  17.79613	   0.71844	   0.12567	   0.72934	  -9.92190
3449198.77985	 225.00000	  14.06813	   0.74061	   0.11739	   0.74985	  -9.00648
3449198.99585	 225.00000	  11.14480	   0.76310	   0.10480	   0.77026	  -7.81982
3449199.26385	 225.00000	   8.81772	   0.77784	   0.09397	   0.78349	  -6.88842
3449199.44186	 225.00000	   6.97545	   0.78982	   0.08202	   0.79406	  -5.92845
3449199.65986	 225.00000	   5.51730	   0.79924	   0.07173	   0.80245	  -5.12816
3449199.92886	 225.00000	   4.36941	   0.80782	   0.06265	   0.81024	  -4.43502
3449200.26386	 225.00000	   3.45686	   0.81448	   0.05461	   0.81631	  -3.83613
3449200.68286	 225.00000	   2.73547	   0.81830	   0.04944	   0.81980	  -3.45743
3449201.20786	 225.00000	   2.16054	   0.82233	   0.04510	   0.82357	  -3.13945
3449201.86786	 225.00000	   1.70952	   0.82546	   0.04234	   0.82654	  -2.93650
3449202.69586	 225.00000	   1.35352	   0.82865	   0.03981	   0.82960	  -2.75058
3449203.73886	 225.00000	   1.07079	   0.83178	   0.04034	   0.83276	  -2.77689
3449205.05286	 225.00000	   0.84734	   0.83468	   0.04026	   0.83565	  -2.76171
3449206.70886	 225.00000	   0.67072	   0.83721	   0.04183	   0.83825	  -2.86022
3449208.79686	 225.00000	   0.53067	   0.84136	   0.04511	   0.84257	  -3.06893
3449211.43386	 225.00000	   0.41976	   0.84537	   0.05034	   0.84687	  -3.40782
3449214.76486	 225.00000	   0.33183	   0.84960	   0.05651	   0.85147	  -3.80503
3449218.97087	 225.00000	   0.26261	   0.85511	   0.06290	   0.85742	  -4.20681
3449224.27887	 225.00000	   0.20791	   0.86265	   0.07199	   0.86565	  -4.77067
3449230.98387	 225.00000	   0.16452	   0.87089	   0.08502	   0.87503	  -5.57583
3449239.45988	 225.00000	   0.13007	   0.87816	   0.10122	   0.88397	  -6.57534
3449250.15089	 225.00000	   0.10309	   0.88541	   0.11714	   0.89312	  -7.53678
3449263.66389	 225.00000	   0.08153	   0.89628	   0.13348	   0.90616	  -8.47056
3449280.76190	 225.00000	   0.06443	   0.91222	   0.15327	   0.92501	  -9.53772
3449302.34892	 225.00000	   0.05102	   0.93224	   0.17702	   0.94890	 -10.75186
3449329.59093	 225.00000	   0.04042	   0.95355	   0.20315	   0.97495	 -12.02654
3449364.08695	 225.00000	   0.03192	   0.98108	   0.22915	   1.00749	 -13.14710
3449407.63498	 225.00000	   0.02528	   1.01841	   0.25880	   1.05078	 -14.25847
3449462.70001	 225.00000	   0.01999	   1.06460	   0.30066	   1.10624	 -15.77053
3463754.01496	 226.00000	20004.45300	   0.37739	  -0.01846	   0.37784	   2.80019
3463754.15796	 226.00000	15829.12600	   0.38499	  -0.00371	   0.38500	   0.55190
3463754.29996	 226.00000	12516.70300	   0.39281	   0.00613	   0.39286	  -0.89467
3463754.44196	 226.00000	9909.44240	   0.39988	   0.01525	   0.40017	  -2.18357
3463754.60596	 226.00000	7835.48000	   0.40705	   0.02331	   0.40771	  -3.27794
3463754.80696	 226.00000	6217.24610	   0.41462	   0.02833	   0.41559	  -3.90893
3463755.04496	 226.00000	4905.29100	   0.42173	   0.03324	   0.42304	  -4.50706
3463755.28396	 226.00000	3881.27370	   0.42848	   0.03692	   0.43007	  -4.92505
3463755.52096	 226.00000	3070.98270	   0.43581	   0.04115	   0.43775	  -5.39427
3463755.75896	 226.00000	2430.77780	   0.44396	   0.04319	   0.44605	  -5.55633
3463755.99696	 226.00000	1923.15370	   0.45078	   0.04569	   0.45309	  -5.78787
3463756.23496	 226.00000	1522.43580	   0.45734	   0.04859	   0.45991	  -6.06451
3463756.47296	 226.00000	1203.84460	   0.46500	   0.05057	   0.46774	  -6.20652
3463756.71197	 226.00000	 952.86591	   0.47319	   0.05250	   0.47610	  -6.33067
3463756.94997	 226.00000	 754.27557	   0.48032	   0.05495	   0.48346	  -6.52626
3463757.18697	 226.00000	 596.71857	   0.48937	   0.05826	   0.49283	  -6.78888
3463757.42497	 226.00000	 471.96338	   0.49764	   0.06141	   0.50141	  -7.03452
3463757.66397	 226.00000	 373.20856	   0.50356	   0.06446	   0.50767	  -7.29496
3463757.90197	 226.00000	 295.47278	   0.51446	   0.06556	   0.51862	  -7.26206
3463758.14097	 226.00000	 233.87738	   0.52449	   0.07312	   0.52956	  -7.93668
3463758.37897	 226.00000	 185.05922	   0.53386	   0.07650	   0.53932	  -8.15498
3463758.61497	 226.00000	 146.35823	   0.54524	   0.08251	   0.55144	  -8.60483
3463758.85097	 226.00000	 115.77804	   0.55580	   0.09001	   0.56304	  -9.19912
3463759.08597	 226.00000	  91.67210	   0.56790	   0.09595	   0.57595	  -9.58947
