Repository: kbm2110/Battery_Diagnostics_Thesis

# Battery_Diagnostics_Thesis
 Data-driven battery diagnostics using EIS

**Author:** Bala Manikanta Yaswanth Kanagarla
**Institution:** Technische Hochschule Ingolstadt (THI)
**Supervisor:** Prof. Dr. H.-G. Schweiger

## Overview

This project implements a machine learning framework for 
non-invasive State of Health (SoH) estimation of lithium-ion 
batteries using Electrochemical Impedance Spectroscopy (EIS).

Eight physically interpretable features are extracted from 
impedance spectra and used to train six ML models under a 
strict cell-level train-test split. The stacking ensemble 
achieves R² = 0.9122 and RMSE = 0.0234 on completely unseen 
cells.

---

File: data/EIS/EIS_state_III_35C01.txt (part 28 of 39)
time/s	           cycle number	freq/Hz	           Re(Z)/Ohm	  -Im(Z)/Ohm	   |Z|/Ohm	   Phase(Z)/deg 10194.00151	   1.00000	20004.45300	   0.29797	  -0.02827	   0.29930	   5.42007
3306992.57112	 226.00000	  45.36290	   0.57286	   0.14336	   0.59052	 -14.04977
3306992.80312	 226.00000	  35.93134	   0.59632	   0.15219	   0.61544	 -14.31733
3306993.05412	 226.00000	  28.40909	   0.62507	   0.16244	   0.64583	 -14.56799
3306993.26812	 226.00000	  22.48202	   0.65763	   0.16903	   0.67901	 -14.41434
3306993.53312	 226.00000	  17.79613	   0.68968	   0.17022	   0.71038	 -13.86444
3306993.78512	 226.00000	  14.06813	   0.72433	   0.16763	   0.74348	 -13.03056
3306994.00112	 226.00000	  11.14480	   0.75884	   0.15773	   0.77506	 -11.74222
3306994.26912	 226.00000	   8.81772	   0.78580	   0.14767	   0.79955	 -10.64282
3306994.44712	 226.00000	   6.97545	   0.80813	   0.13097	   0.81867	  -9.20588
3306994.66512	 226.00000	   5.51730	   0.82656	   0.11294	   0.83424	  -7.78059
3306994.93412	 226.00000	   4.36941	   0.84579	   0.09984	   0.85166	  -6.73213
3306995.26912	 226.00000	   3.45686	   0.85712	   0.09172	   0.86201	  -6.10827
3306995.68812	 226.00000	   2.73547	   0.86135	   0.08402	   0.86544	  -5.57129
3306996.21312	 226.00000	   2.16054	   0.86386	   0.07375	   0.86700	  -4.87979
3306996.87212	 226.00000	   1.70952	   0.86883	   0.06210	   0.87104	  -4.08799
3306997.70112	 226.00000	   1.35352	   0.87812	   0.05257	   0.87970	  -3.42589
3306998.74412	 226.00000	   1.07079	   0.89159	   0.04751	   0.89286	  -3.05026
3307000.05812	 226.00000	   0.84734	   0.90561	   0.05149	   0.90708	  -3.25382
3307001.71312	 226.00000	   0.67072	   0.91656	   0.06258	   0.91869	  -3.90591
3307003.80213	 226.00000	   0.53067	   0.91732	   0.08153	   0.92093	  -5.07884
3307006.43913	 226.00000	   0.41976	   0.90494	   0.09578	   0.90999	  -6.04152
3307009.77013	 226.00000	   0.33183	   0.88665	   0.09803	   0.89205	  -6.30924
3307013.97613	 226.00000	   0.26261	   0.87236	   0.08371	   0.87637	  -5.48111
3307019.28413	 226.00000	   0.20791	   0.87465	   0.05606	   0.87644	  -3.66711
3307025.98914	 226.00000	   0.16452	   0.90600	   0.02732	   0.90642	  -1.72726
3307034.46514	 226.00000	   0.13007	   0.96963	   0.01785	   0.96980	  -1.05454
3307045.15515	 226.00000	   0.10309	   1.05382	   0.05302	   1.05515	  -2.88015
3307058.66916	 226.00000	   0.08153	   1.12956	   0.15029	   1.13951	  -7.57893
3307075.76717	 226.00000	   0.06443	   1.16137	   0.28410	   1.19561	 -13.74602
3307097.35318	 226.00000	   0.05102	   1.09715	   0.45074	   1.18613	 -22.33411
3307124.59620	 226.00000	   0.04042	   0.92473	   0.55537	   1.07868	 -30.98797
3307159.09222	 226.00000	   0.03192	   0.69656	   0.51494	   0.86623	 -36.47367
3307202.63924	 226.00000	   0.02528	   0.52003	   0.27821	   0.58977	 -28.14624
3307257.70428	 226.00000	   0.01999	   0.55027	  -0.14074	   0.56798	  14.34656
3320770.50923	 227.00000	20004.45300	   0.29160	  -0.01444	   0.29196	   2.83525
3320770.65223	 227.00000	15829.12600	   0.30180	  -0.00099	   0.30180	   0.18739
3320770.79423	 227.00000	12516.70300	   0.30985	   0.01239	   0.31010	  -2.29032
3320770.93623	 227.00000	9909.44240	   0.31684	   0.02107	   0.31754	  -3.80519
3320771.10023	 227.00000	7835.48000	   0.32448	   0.02949	   0.32581	  -5.19279
3320771.30123	 227.00000	6217.24610	   0.33260	   0.03353	   0.33428	  -5.75655
3320771.53923	 227.00000	4905.29100	   0.34029	   0.03859	   0.34247	  -6.46956
3320771.77823	 227.00000	3881.27370	   0.34986	   0.04405	   0.35263	  -7.17577
3320772.01623	 227.00000	3070.98270	   0.35652	   0.04771	   0.35970	  -7.62257
3320772.25423	 227.00000	2430.77780	   0.36487	   0.05342	   0.36876	  -8.32967
3320772.49224	 227.00000	1923.15370	   0.37485	   0.05465	   0.37881	  -8.29500
3320772.73024	 227.00000	1522.43580	   0.38222	   0.05799	   0.38660	  -8.62720
3320772.96824	 227.00000	1203.84460	   0.38984	   0.06131	   0.39463	  -8.93813
3320773.20724	 227.00000	 952.86591	   0.40045	   0.06447	   0.40561	  -9.14620
3320773.44524	 227.00000	 754.27557	   0.41131	   0.06893	   0.41704	  -9.51314
3320773.68224	 227.00000	 596.71857	   0.42128	   0.07179	   0.42735	  -9.67084
3320773.92024	 227.00000	 471.96338	   0.43067	   0.07469	   0.43710	  -9.83929
3320774.15924	 227.00000	 373.20856	   0.44300	   0.07958	   0.45010	 -10.18406
3320774.39724	 227.00000	 295.47278	   0.45341	   0.08482	   0.46127	 -10.59586
3320774.63624	 227.00000	 233.87738	   0.46463	   0.08795	   0.47288	 -10.71900
3320774.87424	 227.00000	 185.05922	   0.47709	   0.09263	   0.48600	 -10.98792
3320775.11024	 227.00000	 146.35823	   0.48824	   0.09961	   0.49830	 -11.53078
3320775.34724	 227.00000	 115.77804	   0.50480	   0.10722	   0.51606	 -11.99201
3320775.58124	 227.00000	  91.67210	   0.51790	   0.11357	   0.53021	 -12.36847
3320775.82624	 227.00000	  72.51701	   0.53335	   0.12197	   0.54712	 -12.88129
3320776.05524	 227.00000	  57.36816	   0.55412	   0.13188	   0.56960	 -13.38731
3320776.29224	 227.00000	  45.36290	   0.57292	   0.14192	   0.59024	 -13.91232
3320776.52424	 227.00000	  35.93134	   0.59720	   0.15319	   0.61653	 -14.38663
3320776.77524	 227.00000	  28.40909	   0.62481	   0.16182	   0.64543	 -14.51952
3320776.98924	 227.00000	  22.48202	   0.65700	   0.17025	   0.67870	 -14.52756
3320777.25424	 227.00000	  17.79613	   0.69003	   0.17066	   0.71082	 -13.89184
3320777.50624	 227.00000	  14.06813	   0.72684	   0.16844	   0.74610	 -13.04755
3320777.72224	 227.00000	  11.14480	   0.75594	   0.15842	   0.77236	 -11.83594
3320777.99024	 227.00000	   8.81772	   0.78883	   0.14724	   0.80246	 -10.57268
3320778.16824	 227.00000	   6.97545	   0.80855	   0.13377	   0.81954	  -9.39389
3320778.38624	 227.00000	   5.51730	   0.82618	   0.11602	   0.83428	  -7.99355
3320778.65524	 227.00000	   4.36941	   0.84225	   0.09989	   0.84815	  -6.76388
3320778.99024	 227.00000	   3.45686	   0.85816	   0.08733	   0.86259	  -5.81052
3320779.40924	 227.00000	   2.73547	   0.86878	   0.08227	   0.87266	  -5.40982
3320779.93424	 227.00000	   2.16054	   0.87239	   0.07776	   0.87585	  -5.09360
3320780.59324	 227.00000	   1.70952	   0.87264	   0.07196	   0.87561	  -4.71421
3320781.42224	 227.00000	   1.35352	   0.87334	   0.06269	   0.87559	  -4.10585
3320782.46524	 227.00000	   1.07079	   0.87887	   0.05251	   0.88044	  -3.41904
3320783.77924	 227.00000	   0.84734	   0.88935	   0.04365	   0.89042	  -2.80977
3320785.43424	 227.00000	   0.67072	   0.90613	   0.04186	   0.90710	  -2.64485
3320787.52324	 227.00000	   0.53067	   0.92590	   0.05087	   0.92730	  -3.14467
3320790.16025	 227.00000	   0.41976	   0.93892	   0.07376	   0.94181	  -4.49157
3320793.49125	 227.00000	   0.33183	   0.93671	   0.10441	   0.94251	  -6.36044
3320797.69725	 227.00000	   0.26261	   0.91537	   0.12768	   0.92423	  -7.94048
3320803.00525	 227.00000	   0.20791	   0.88469	   0.13155	   0.89442	  -8.45785
3320809.71026	 227.00000	   0.16452	   0.85990	   0.10912	   0.86680	  -7.23203
3320818.18626	 227.00000	   0.13007	   0.86102	   0.06481	   0.86345	  -4.30457
3320828.87627	 227.00000	   0.10309	   0.90479	   0.01624	   0.90493	  -1.02808
3320842.39028	 227.00000	   0.08153	   1.00521	  -0.00560	   1.00522	   0.31892
3320859.48829	 227.00000	   0.06443	   1.13050	   0.02959	   1.13088	  -1.49924
3320881.07430	 227.00000	   0.05102	   1.27439	   0.16915	   1.28557	  -7.56083
3320908.31732	 227.00000	   0.04042	   1.32933	   0.41050	   1.39127	 -17.16072
3320942.81334	 227.00000	   0.03192	   1.22478	   0.68828	   1.40493	 -29.33451
3320986.36036	 227.00000	   0.02528	   0.93297	   0.87337	   1.27797	 -43.11008
3321041.42540	 227.00000	   0.01999	   0.52348	   0.80668	   0.96165	 -57.01905
3334546.24849	 228.00000	20004.45300	   0.29309	  -0.01477	   0.29346	   2.88397
3334546.39149	 228.00000	15829.12600	   0.30089	  -0.00031	   0.30089	   0.05971
3334546.53349	 228.00000	12516.70300	   0.30894	   0.01059	   0.30912	  -1.96384
3334546.67549	 228.00000	9909.44240	   0.31814	   0.02066	   0.31881	  -3.71480
3334546.83949	 228.00000	7835.48000	   0.32475	   0.02817	   0.32597	  -4.95836
3334547.04049	 228.00000	6217.24610	   0.33313	   0.03615	   0.33509	  -6.19394
3334547.27849	 228.00000	4905.29100	   0.34115	   0.04090	   0.34359	  -6.83602
3334547.51749	 228.00000	3881.27370	   0.34929	   0.04378	   0.35202	  -7.14427
3334547.75549	 228.00000	3070.98270	   0.35692	   0.04706	   0.36000	  -7.51137
3334547.99349	 228.00000	2430.77780	   0.36567	   0.05172	   0.36931	  -8.04984
3334548.23149	 228.00000	1923.15370	   0.37297	   0.05403	   0.37686	  -8.24254
3334548.46949	 228.00000	1522.43580	   0.38299	   0.05800	   0.38736	  -8.61179
3334548.70749	 228.00000	1203.84460	   0.39104	   0.06081	   0.39574	  -8.83913
3334548.94649	 228.00000	 952.86591	   0.40183	   0.06355	   0.40683	  -8.98681
3334549.18449	 228.00000	 754.27557	   0.40958	   0.06695	   0.41502	  -9.28350
3334549.42149	 228.00000	 596.71857	   0.41909	   0.07047	   0.42498	  -9.54530
3334549.65949	 228.00000	 471.96338	   0.43029	   0.07529	   0.43683	  -9.92531
3334549.89849	 228.00000	 373.20856	   0.44012	   0.08006	   0.44734	 -10.30938
3334550.13649	 228.00000	 295.47278	   0.45174	   0.08411	   0.45950	 -10.54714
3334550.37549	 228.00000	 233.87738	   0.46492	   0.08751	   0.47309	 -10.65951
3334550.61349	 228.00000	 185.05922	   0.47630	   0.09320	   0.48533	 -11.07111
3334550.84949	 228.00000	 146.35823	   0.48945	   0.09854	   0.49927	 -11.38305
3334551.08649	 228.00000	 115.77804	   0.50230	   0.10617	   0.51340	 -11.93466
3334551.32049	 228.00000	  91.67210	   0.51560	   0.11317	   0.52788	 -12.37906
3334551.56549	 228.00000	  72.51701	   0.53371	   0.12049	   0.54715	 -12.72179
3334551.79449	 228.00000	  57.36816	   0.55025	   0.13121	   0.56567	 -13.41259
3334552.03149	 228.00000	  45.36290	   0.57276	   0.14234	   0.59019	 -13.95598
3334552.26349	 228.00000	  35.93134	   0.59532	   0.15322	   0.61472	 -14.43307
3334552.51449	 228.00000	  28.40909	   0.62415	   0.16034	   0.64441	 -14.40781
3334552.72849	 228.00000	  22.48202	   0.65407	   0.16865	   0.67547	 -14.45815
3334552.99349	 228.00000	  17.79613	   0.68909	   0.17071	   0.70992	 -13.91416
3334553.24549	 228.00000	  14.06813	   0.72459	   0.16572	   0.74330	 -12.88224
3334553.46149	 228.00000	  11.14480	   0.75600	   0.15702	   0.77214	 -11.73359
3334553.72950	 228.00000	   8.81772	   0.78561	   0.14506	   0.79889	 -10.46152
3334553.90750	 228.00000	   6.97545	   0.80863	   0.13274	   0.81945	  -9.32189
3334554.12550	 228.00000	   5.51730	   0.82485	   0.11521	   0.83286	  -7.95140
3334554.39450	 228.00000	   4.36941	   0.83863	   0.09982	   0.84455	  -6.78802
3334554.72950	 228.00000	   3.45686	   0.85395	   0.08591	   0.85826	  -5.74463
3334555.14850	 228.00000	   2.73547	   0.86631	   0.07940	   0.86994	  -5.23682
3334555.67350	 228.00000	   2.16054	   0.87212	   0.07699	   0.87551	  -5.04526
3334556.33250	 228.00000	   1.70952	   0.87295	   0.07310	   0.87601	  -4.78656
3334557.16150	 228.00000	   1.35352	   0.87262	   0.06600	   0.87511	  -4.32550
3334558.20450	 228.00000	   1.07079	   0.87415	   0.05597	   0.87594	  -3.66381
3334559.51850	 228.00000	   0.84734	   0.88152	   0.04634	   0.88273	  -3.00922
3334561.17350	 228.00000	   0.67072	   0.89609	   0.04028	   0.89700	  -2.57368
3334563.26250	 228.00000	   0.53067	   0.91740	   0.04323	   0.91842	  -2.69801
3334565.89950	 228.00000	   0.41976	   0.93744	   0.06129	   0.93944	  -3.74042
3334569.23050	 228.00000	   0.33183	   0.94564	   0.09279	   0.95018	  -5.60405
3334573.43651	 228.00000	   0.26261	   0.93305	   0.12618	   0.94154	  -7.70135
3334578.74451	 228.00000	   0.20791	   0.90247	   0.14488	   0.91403	  -9.12017
3334585.44951	 228.00000	   0.16452	   0.86650	   0.13849	   0.87749	  -9.08092
3334593.92552	 228.00000	   0.13007	   0.84568	   0.10071	   0.85166	  -6.79094
3334604.61553	 228.00000	   0.10309	   0.86212	   0.04386	   0.86323	  -2.91271
3334618.12953	 228.00000	   0.08153	   0.93961	  -0.00668	   0.93964	   0.40737
3334635.22754	 228.00000	   0.06443	   1.06283	  -0.01427	   1.06293	   0.76927
3334656.81456	 228.00000	   0.05102	   1.24049	   0.07317	   1.24264	  -3.37546
3334684.05657	 228.00000	   0.04042	   1.37205	   0.29157	   1.40269	 -11.99736
3334718.55259	 228.00000	   0.03192	   1.36437	   0.60344	   1.49186	 -23.85922
3334762.09962	 228.00000	   0.02528	   1.14913	   0.89834	   1.45860	 -38.01668
3334817.16565	 228.00000	   0.01999	   0.73036	   1.00648	   1.24356	 -54.03338
3348328.76760	 229.00000	20004.45300	   0.29137	  -0.01550	   0.29178	   3.04421
3348328.91060	 229.00000	15829.12600	   0.30275	   0.00000	   0.30275	  -0.00057
3348329.05260	 229.00000	12516.70300	   0.30892	   0.01108	   0.30912	  -2.05494
3348329.19460	 229.00000	9909.44240	   0.31701	   0.01974	   0.31763	  -3.56398
3348329.35860	 229.00000	7835.48000	   0.32481	   0.02865	   0.32607	  -5.04092
3348329.55960	 229.00000	6217.24610	   0.33299	   0.03439	   0.33476	  -5.89708
3348329.79760	 229.00000	4905.29100	   0.34006	   0.03904	   0.34229	  -6.54939
3348330.03560	 229.00000	3881.27370	   0.35034	   0.04402	   0.35310	  -7.16231
3348330.27460	 229.00000	3070.98270	   0.35725	   0.04583	   0.36018	  -7.31048
3348330.51260	 229.00000	2430.77780	   0.36479	   0.05162	   0.36843	  -8.05374
3348330.75060	 229.00000	1923.15370	   0.37536	   0.05451	   0.37930	  -8.26294
3348330.98860	 229.00000	1522.43580	   0.38346	   0.05731	   0.38772	  -8.50035
3348331.22660	 229.00000	1203.84460	   0.39134	   0.06121	   0.39609	  -8.89026
3348331.46560	 229.00000	 952.86591	   0.40072	   0.06406	   0.40580	  -9.08210
3348331.70360	 229.00000	 754.27557	   0.41063	   0.06764	   0.41617	  -9.35406
3348331.94060	 229.00000	 596.71857	   0.41947	   0.07076	   0.42539	  -9.57453
3348332.17860	 229.00000	 471.96338	   0.43130	   0.07567	   0.43789	  -9.95125
3348332.41760	 229.00000	 373.20856	   0.44043	   0.07915	   0.44748	 -10.18791
3348332.65560	 229.00000	 295.47278	   0.45382	   0.08377	   0.46149	 -10.45896
3348332.89460	 229.00000	 233.87738	   0.46353	   0.08725	   0.47167	 -10.65966
3348333.13260	 229.00000	 185.05922	   0.47585	   0.09219	   0.48469	 -10.96486
3348333.36860	 229.00000	 146.35823	   0.48858	   0.09921	   0.49855	 -11.47825
3348333.60460	 229.00000	 115.77804	   0.50268	   0.10458	   0.51344	 -11.75246
3348333.83960	 229.00000	  91.67210	   0.51722	   0.11276	   0.52937	 -12.29837
3348334.08460	 229.00000	  72.51701	   0.53272	   0.12052	   0.54618	 -12.74777
3348334.31360	 229.00000	  57.36816	   0.55273	   0.13139	   0.56813	 -13.37191
3348334.55060	 229.00000	  45.36290	   0.57282	   0.14265	   0.59031	 -13.98414
3348334.78260	 229.00000	  35.93134	   0.59612	   0.15292	   0.61542	 -14.38757
3348335.03360	 229.00000	  28.40909	   0.62434	   0.16378	   0.64547	 -14.69909
3348335.24760	 229.00000	  22.48202	   0.65666	   0.16961	   0.67821	 -14.48253
3348335.51260	 229.00000	  17.79613	   0.69068	   0.17131	   0.71160	 -13.93002
3348335.76460	 229.00000	  14.06813	   0.72512	   0.16632	   0.74395	 -12.91839
3348335.98060	 229.00000	  11.14480	   0.75762	   0.15946	   0.77422	 -11.88622
3348336.24860	 229.00000	   8.81772	   0.78382	   0.14448	   0.79702	 -10.44378
3348336.42660	 229.00000	   6.97545	   0.81042	   0.12997	   0.82077	  -9.11144
3348336.64460	 229.00000	   5.51730	   0.82769	   0.11723	   0.83595	  -8.06139
3348336.91361	 229.00000	   4.36941	   0.83928	   0.10334	   0.84562	  -7.01916
3348337.24861	 229.00000	   3.45686	   0.84921	   0.08951	   0.85391	  -6.01669
3348337.66761	 229.00000	   2.73547	   0.86015	   0.07481	   0.86340	  -4.97067
3348338.19261	 229.00000	   2.16054	   0.87253	   0.06520	   0.87496	  -4.27331
3348338.85161	 229.00000	   1.70952	   0.88276	   0.06380	   0.88506	  -4.13403
3348339.68061	 229.00000	   1.35352	   0.88938	   0.06781	   0.89196	  -4.36032
3348340.72361	 229.00000	   1.07079	   0.88664	   0.07181	   0.88955	  -4.63021
3348342.03761	 229.00000	   0.84734	   0.88160	   0.06986	   0.88436	  -4.53081
3348343.69261	 229.00000	   0.67072	   0.87796	   0.06390	   0.88028	  -4.16260
3348345.78161	 229.00000	   0.53067	   0.88001	   0.05087	   0.88147	  -3.30831
3348348.41861	 229.00000	   0.41976	   0.89417	   0.03793	   0.89497	  -2.42925
3348351.74961	 229.00000	   0.33183	   0.92221	   0.03315	   0.92280	  -2.05900
3348355.95562	 229.00000	   0.26261	   0.95851	   0.04841	   0.95973	  -2.89151
3348361.26362	 229.00000	   0.20791	   0.98933	   0.08948	   0.99337	  -5.16786
3348367.96862	 229.00000	   0.16452	   0.99527	   0.15085	   1.00664	  -8.61880
3348376.44463	 229.00000	   0.13007	   0.96362	   0.21246	   0.98676	 -12.43377
3348387.13463	 229.00000	   0.10309	   0.89644	   0.24298	   0.92879	 -15.16587
3348400.64864	 229.00000	   0.08153	   0.82398	   0.22082	   0.85305	 -15.00223
3348417.74665	 229.00000	   0.06443	   0.78194	   0.15705	   0.79755	 -11.35631
3348439.33267	 229.00000	   0.05102	   0.81307	   0.02661	   0.81351	  -1.87418
3348466.57568	 229.00000	   0.04042	   0.97327	  -0.10184	   0.97859	   5.97369
3348501.07170	 229.00000	   0.03192	   1.26985	  -0.13159	   1.27665	   5.91605
3348544.61873	 229.00000	   0.02528	   1.64051	   0.05150	   1.64132	  -1.79806
3348599.68376	 229.00000	   0.01999	   1.91506	   0.51543	   1.98321	 -15.06382
3362109.45069	 230.00000	20004.45300	   0.29341	  -0.01424	   0.29376	   2.77874
3362109.59369	 230.00000	15829.12600	   0.30205	  -0.00037	   0.30205	   0.06966
3362109.73569	 230.00000	12516.70300	   0.30942	   0.01087	   0.30961	  -2.01239
3362109.87769	 230.00000	9909.44240	   0.31713	   0.01894	   0.31770	  -3.41847
3362110.04169	 230.00000	7835.48000	   0.32794	   0.02837	   0.32917	  -4.94465
3362110.24270	 230.00000	6217.24610	   0.33331	   0.03456	   0.33509	  -5.91908
3362110.48070	 230.00000	4905.29100	   0.34183	   0.03964	   0.34412	  -6.61459
3362110.71970	 230.00000	3881.27370	   0.34933	   0.04562	   0.35230	  -7.44052
3362110.95770	 230.00000	3070.98270	   0.35752	   0.04770	   0.36069	  -7.59999
3362111.19570	 230.00000	2430.77780	   0.36530	   0.05151	   0.36892	  -8.02608
3362111.43370	 230.00000	1923.15370	   0.37395	   0.05422	   0.37786	  -8.24978
3362111.67170	 230.00000	1522.43580	   0.38237	   0.05760	   0.38668	  -8.56726
3362111.90970	 230.00000	1203.84460	   0.39316	   0.06172	   0.39797	  -8.92238
3362112.14870	 230.00000	 952.86591	   0.40138	   0.06445	   0.40652	  -9.12169
3362112.38670	 230.00000	 754.27557	   0.41205	   0.06835	   0.41768	  -9.41893
3362112.62370	 230.00000	 596.71857	   0.42106	   0.07027	   0.42688	  -9.47439
3362112.86170	 230.00000	 471.96338	   0.43097	   0.07542	   0.43752	  -9.92662
3362113.10070	 230.00000	 373.20856	   0.44311	   0.07737	   0.44981	  -9.90412
3362113.33870	 230.00000	 295.47278	   0.45346	   0.08290	   0.46097	 -10.36035
3362113.57770	 230.00000	 233.87738	   0.46531	   0.08784	   0.47353	 -10.68991
3362113.81570	 230.00000	 185.05922	   0.47733	   0.09323	   0.48634	 -11.05114
3362114.05170	 230.00000	 146.35823	   0.48888	   0.09939	   0.49888	 -11.49218
3362114.28870	 230.00000	 115.77804	   0.50224	   0.10484	   0.51307	 -11.79046
3362114.52270	 230.00000	  91.67210	   0.51701	   0.11263	   0.52914	 -12.29000
3362114.76770	 230.00000	  72.51701	   0.53262	   0.12040	   0.54606	 -12.73825
3362114.99670	 230.00000	  57.36816	   0.55091	   0.13105	   0.56629	 -13.38060
3362115.23370	 230.00000	  45.36290	   0.57129	   0.14156	   0.58857	 -13.91684
3362115.46570	 230.00000	  35.93134	   0.59586	   0.15194	   0.61493	 -14.30526
3362115.71670	 230.00000	  28.40909	   0.62513	   0.16141	   0.64563	 -14.47746
3362115.93070	 230.00000	  22.48202	   0.65450	   0.16738	   0.67557	 -14.34532
3362116.19570	 230.00000	  17.79613	   0.68885	   0.17095	   0.70975	 -13.93777
3362116.44770	 230.00000	  14.06813	   0.72556	   0.16693	   0.74452	 -12.95692
3362116.66370	 230.00000	  11.14480	   0.75647	   0.15823	   0.77284	 -11.81411
3362116.93170	 230.00000	   8.81772	   0.78680	   0.14315	   0.79972	 -10.31150
3362117.10970	 230.00000	   6.97545	   0.81002	   0.13386	   0.82100	  -9.38334
3362117.32770	 230.00000	   5.51730	   0.82462	   0.11664	   0.83283	  -8.05064
3362117.59670	 230.00000	   4.36941	   0.83819	   0.09855	   0.84396	  -6.70597
3362117.93170	 230.00000	   3.45686	   0.85307	   0.08471	   0.85727	  -5.67113
3362118.35070	 230.00000	   2.73547	   0.86617	   0.07896	   0.86977	  -5.20865
3362118.87570	 230.00000	   2.16054	   0.87287	   0.07591	   0.87616	  -4.97041
3362119.53370	 230.00000	   1.70952	   0.87418	   0.07261	   0.87719	  -4.74794
3362120.36270	 230.00000	   1.35352	   0.87287	   0.06671	   0.87541	  -4.37017
3362121.40570	 230.00000	   1.07079	   0.87365	   0.05756	   0.87555	  -3.76952
3362122.71970	 230.00000	   0.84734	   0.88059	   0.04720	   0.88186	  -3.06802
3362124.37470	 230.00000	   0.67072	   0.89323	   0.04052	   0.89415	  -2.59736
3362126.46370	 230.00000	   0.53067	   0.91424	   0.04050	   0.91514	  -2.53673
3362129.10071	 230.00000	   0.41976	   0.93634	   0.05660	   0.93805	  -3.45912
3362132.43171	 230.00000	   0.33183	   0.94864	   0.08701	   0.95263	  -5.24061
3362136.63771	 230.00000	   0.26261	   0.94058	   0.12321	   0.94861	  -7.46261
3362141.94571	 230.00000	   0.20791	   0.91178	   0.14818	   0.92374	  -9.23086
3362148.65072	 230.00000	   0.16452	   0.87338	   0.14846	   0.88591	  -9.64728
3362157.12672	 230.00000	   0.13007	   0.84475	   0.11603	   0.85268	  -7.82089
3362167.81673	 230.00000	   0.10309	   0.85033	   0.05861	   0.85235	  -3.94267
3362181.33074	 230.00000	   0.08153	   0.91569	  -0.00145	   0.91570	   0.09063
3362198.42875	 230.00000	   0.06443	   1.03015	  -0.02416	   1.03044	   1.34368
3362220.01576	 230.00000	   0.05102	   1.21541	   0.03539	   1.21593	  -1.66775
3362247.25778	 230.00000	   0.04042	   1.37835	   0.22913	   1.39727	  -9.43834
3362281.75380	 230.00000	   0.03192	   1.41856	   0.54702	   1.52037	 -21.08760
3362325.30082	 230.00000	   0.02528	   1.24793	   0.88332	   1.52891	 -35.29195
3362380.36686	 230.00000	   0.01999	   0.84193	   1.06629	   1.35861	 -51.70573
3375885.19195	 231.00000	20004.45300	   0.29385	  -0.01529	   0.29425	   2.97887
3375885.33495	 231.00000	15829.12600	   0.29977	  -0.00055	   0.29978	   0.10589
3375885.47695	 231.00000	12516.70300	   0.31057	   0.01309	   0.31085	  -2.41314
3375885.61895	 231.00000	9909.44240	   0.31684	   0.02169	   0.31758	  -3.91558
3375885.78295	 231.00000	7835.48000	   0.32609	   0.02777	   0.32727	  -4.86786
3375885.98395	 231.00000	6217.24610	   0.33396	   0.03396	   0.33568	  -5.80671
3375886.22195	 231.00000	4905.29100	   0.34251	   0.03979	   0.34482	  -6.62581
3375886.46095	 231.00000	3881.27370	   0.35124	   0.04408	   0.35399	  -7.15241
3375886.69895	 231.00000	3070.98270	   0.35784	   0.04893	   0.36117	  -7.78615
3375886.93695	 231.00000	2430.77780	   0.36684	   0.05150	   0.37043	  -7.99188
3375887.17495	 231.00000	1923.15370	   0.37515	   0.05435	   0.37907	  -8.24264
3375887.41296	 231.00000	1522.43580	   0.38287	   0.05740	   0.38715	  -8.52658
3375887.65096	 231.00000	1203.84460	   0.39193	   0.06187	   0.39679	  -8.97090
3375887.88996	 231.00000	 952.86591	   0.40123	   0.06529	   0.40651	  -9.24270
3375888.12796	 231.00000	 754.27557	   0.40959	   0.06754	   0.41512	  -9.36406
3375888.36496	 231.00000	 596.71857	   0.42030	   0.07133	   0.42631	  -9.63168
3375888.60296	 231.00000	 471.96338	   0.43208	   0.07433	   0.43843	  -9.76157
3375888.84196	 231.00000	 373.20856	   0.44133	   0.07932	   0.44840	 -10.18933
3375889.07996	 231.00000	 295.47278	   0.45335	   0.08312	   0.46091	 -10.38976
3375889.31896	 231.00000	 233.87738	   0.46632	   0.08765	   0.47449	 -10.64495
3375889.55696	 231.00000	 185.05922	   0.47776	   0.09298	   0.48672	 -11.01321
3375889.79296	 231.00000	 146.35823	   0.48976	   0.09931	   0.49973	 -11.46279
3375890.02996	 231.00000	 115.77804	   0.50441	   0.10518	   0.51526	 -11.77890
3375890.26396	 231.00000	  91.67210	   0.51823	   0.11409	   0.53064	 -12.41614
3375890.50896	 231.00000	  72.51701	   0.53323	   0.12123	   0.54684	 -12.80817
3375890.73896	 231.00000	  57.36816	   0.55207	   0.13261	   0.56778	 -13.50717
3375890.97496	 231.00000	  45.36290	   0.57177	   0.14168	   0.58906	 -13.91704
3375891.20696	 231.00000	  35.93134	   0.59591	   0.15393	   0.61547	 -14.48350
3375891.45796	 231.00000	  28.40909	   0.62383	   0.16243	   0.64463	 -14.59468
3375891.67196	 231.00000	  22.48202	   0.65515	   0.16755	   0.67623	 -14.34588
3375891.93696	 231.00000	  17.79613	   0.68996	   0.17101	   0.71084	 -13.92057
3375892.18896	 231.00000	  14.06813	   0.72558	   0.16801	   0.74478	 -13.03739
3375892.40496	 231.00000	  11.14480	   0.75629	   0.15954	   0.77293	 -11.91212
3375892.67296	 231.00000	   8.81772	   0.78803	   0.14520	   0.80129	 -10.44039
3375892.85096	 231.00000	   6.97545	   0.80805	   0.13329	   0.81897	  -9.36691
3375893.06896	 231.00000	   5.51730	   0.82553	   0.11639	   0.83370	  -8.02524
3375893.33796	 231.00000	   4.36941	   0.84027	   0.09945	   0.84614	  -6.74969
3375893.67396	 231.00000	   3.45686	   0.85608	   0.08650	   0.86044	  -5.76947
3375894.09196	 231.00000	   2.73547	   0.86785	   0.08077	   0.87160	  -5.31708
3375894.61696	 231.00000	   2.16054	   0.87313	   0.07754	   0.87656	  -5.07479
3375895.27696	 231.00000	   1.70952	   0.87310	   0.07190	   0.87606	  -4.70767
3375896.10496	 231.00000	   1.35352	   0.87268	   0.06454	   0.87506	  -4.22977
3375897.14796	 231.00000	   1.07079	   0.87647	   0.05467	   0.87817	  -3.56935
3375898.46196	 231.00000	   0.84734	   0.88609	   0.04494	   0.88723	  -2.90315
3375900.11796	 231.00000	   0.67072	   0.90082	   0.03997	   0.90171	  -2.54083
3375902.20596	 231.00000	   0.53067	   0.92173	   0.04607	   0.92288	  -2.86111
3375904.84297	 231.00000	   0.41976	   0.93989	   0.06657	   0.94225	  -4.05158
3375908.17397	 231.00000	   0.33183	   0.94324	   0.09765	   0.94828	  -5.91049
3375912.37897	 231.00000	   0.26261	   0.92676	   0.12765	   0.93551	  -7.84217
3375917.68697	 231.00000	   0.20791	   0.89528	   0.14071	   0.90627	  -8.93229
3375924.39198	 231.00000	   0.16452	   0.86224	   0.12637	   0.87145	  -8.33793
3375932.86798	 231.00000	   0.13007	   0.85022	   0.08527	   0.85449	  -5.72683
3375943.55899	 231.00000	   0.10309	   0.87834	   0.03039	   0.87887	  -1.98158
3375957.07200	 231.00000	   0.08153	   0.96666	  -0.00955	   0.96671	   0.56596
3375974.17001	 231.00000	   0.06443	   1.09226	  -0.00137	   1.09226	   0.07188
3375995.75702	 231.00000	   0.05102	   1.25893	   0.10636	   1.26342	  -4.82895
3376022.99904	 231.00000	   0.04042	   1.36442	   0.33563	   1.40509	 -13.81956
3376057.49506	 231.00000	   0.03192	   1.32096	   0.63999	   1.46782	 -25.84961
3376101.04208	 231.00000	   0.02528	   1.07495	   0.90047	   1.40227	 -39.95245
3376156.10812	 231.00000	   0.01999	   0.65191	   0.94874	   1.15113	 -55.50578
3389651.06853	 232.00000	20004.45300	   0.29372	  -0.01369	   0.29404	   2.66882
3389651.21153	 232.00000	15829.12600	   0.30107	   0.00041	   0.30107	  -0.07748
3389651.35353	 232.00000	12516.70300	   0.31128	   0.01090	   0.31147	  -2.00532
3389651.49553	 232.00000	9909.44240	   0.31806	   0.02245	   0.31885	  -4.03695
3389651.65953	 232.00000	7835.48000	   0.32750	   0.02727	   0.32863	  -4.75943
3389651.86053	 232.00000	6217.24610	   0.33341	   0.03474	   0.33521	  -5.94786
3389652.09853	 232.00000	4905.29100	   0.34215	   0.04042	   0.34453	  -6.73776
3389652.33753	 232.00000	3881.27370	   0.35115	   0.04366	   0.35385	  -7.08701
3389652.57553	 232.00000	3070.98270	   0.35940	   0.04742	   0.36251	  -7.51608
3389652.81354	 232.00000	2430.77780	   0.36689	   0.05140	   0.37047	  -7.97578
3389653.05154	 232.00000	1923.15370	   0.37490	   0.05564	   0.37901	  -8.44153
3389653.28954	 232.00000	1522.43580	   0.38338	   0.05738	   0.38765	  -8.51231
3389653.52754	 232.00000	1203.84460	   0.39329	   0.06121	   0.39802	  -8.84585
3389653.76654	 232.00000	 952.86591	   0.40176	   0.06456	   0.40692	  -9.12913
3389654.00454	 232.00000	 754.27557	   0.41039	   0.06837	   0.41604	  -9.45900
3389654.24154	 232.00000	 596.71857	   0.42182	   0.07190	   0.42791	  -9.67374
3389654.47954	 232.00000	 471.96338	   0.43159	   0.07386	   0.43786	  -9.71121
3389654.71854	 232.00000	 373.20856	   0.44318	   0.07985	   0.45032	 -10.21354
3389654.95654	 232.00000	 295.47278	   0.45411	   0.08317	   0.46166	 -10.37836
3389655.19554	 232.00000	 233.87738	   0.46637	   0.08841	   0.47467	 -10.73373
3389655.43354	 232.00000	 185.05922	   0.47740	   0.09334	   0.48644	 -11.06278
3389655.66954	 232.00000	 146.35823	   0.49152	   0.09891	   0.50138	 -11.37746
3389655.90654	 232.00000	 115.77804	   0.50392	   0.10547	   0.51484	 -11.82169
3389656.14054	 232.00000	  91.67210	   0.51939	   0.11407	   0.53176	 -12.38644
3389656.38554	 232.00000	  72.51701	   0.53521	   0.12170	   0.54888	 -12.81077
3389656.61454	 232.00000	  57.36816	   0.55346	   0.13174	   0.56893	 -13.38932
3389656.85154	 232.00000	  45.36290	   0.57410	   0.14298	   0.59163	 -13.98541
3389657.08354	 232.00000	  35.93134	   0.59785	   0.15394	   0.61735	 -14.43964
3389657.33454	 232.00000	  28.40909	   0.62584	   0.16313	   0.64675	 -14.60916
3389657.54854	 232.00000	  22.48202	   0.65876	   0.16877	   0.68004	 -14.36968
3389657.81354	 232.00000	  17.79613	   0.69093	   0.17151	   0.71190	 -13.94103
3389658.06554	 232.00000	  14.06813	   0.72717	   0.16935	   0.74663	 -13.11016
3389658.28154	 232.00000	  11.14480	   0.75790	   0.15871	   0.77434	 -11.82751
3389658.54954	 232.00000	   8.81772	   0.78885	   0.14894	   0.80279	 -10.69211
3389658.72754	 232.00000	   6.97545	   0.81140	   0.13549	   0.82264	  -9.47998
3389658.94554	 232.00000	   5.51730	   0.82901	   0.11568	   0.83704	  -7.94357
3389659.21454	 232.00000	   4.36941	   0.84508	   0.10045	   0.85103	  -6.77859
3389659.54954	 232.00000	   3.45686	   0.86137	   0.08907	   0.86596	  -5.90367
3389659.96854	 232.00000	   2.73547	   0.87058	   0.08346	   0.87457	  -5.47592
3389660.49354	 232.00000	   2.16054	   0.87412	   0.07920	   0.87771	  -5.17741
3389661.15254	 232.00000	   1.70952	   0.87478	   0.07035	   0.87760	  -4.59789
3389661.98154	 232.00000	   1.35352	   0.87696	   0.06128	   0.87910	  -3.99687
3389663.02454	 232.00000	   1.07079	   0.88329	   0.05072	   0.88475	  -3.28660
3389664.33854	 232.00000	   0.84734	   0.89574	   0.04294	   0.89677	  -2.74452
3389665.99354	 232.00000	   0.67072	   0.91251	   0.04412	   0.91358	  -2.76817
3389668.08254	 232.00000	   0.53067	   0.93061	   0.05673	   0.93234	  -3.48867
3389670.71955	 232.00000	   0.41976	   0.93906	   0.08107	   0.94255	  -4.93426
3389674.05055	 232.00000	   0.33183	   0.93138	   0.10845	   0.93767	  -6.64161
3389678.25655	 232.00000	   0.26261	   0.90801	   0.12500	   0.91657	  -7.83819
3389683.56455	 232.00000	   0.20791	   0.87881	   0.12104	   0.88711	  -7.84221
3389690.26956	 232.00000	   0.16452	   0.86243	   0.09251	   0.86737	  -6.12242
3389698.74556	 232.00000	   0.13007	   0.87556	   0.04796	   0.87687	  -3.13517
3389709.43557	 232.00000	   0.10309	   0.93277	   0.00752	   0.93280	  -0.46201
3389722.94958	 232.00000	   0.08153	   1.03998	   0.00518	   1.03999	  -0.28566
3389740.04759	 232.00000	   0.06443	   1.16406	   0.06497	   1.16587	  -3.19456
3389761.63360	 232.00000	   0.05102	   1.27869	   0.23024	   1.29925	 -10.20728
3389788.87662	 232.00000	   0.04042	   1.28220	   0.47672	   1.36795	 -20.39498
3389823.37264	 232.00000	   0.03192	   1.12423	   0.71468	   1.33216	 -32.44458
3389866.91966	 232.00000	   0.02528	   0.81205	   0.81925	   1.15351	 -45.25295
3389921.98470	 232.00000	   0.01999	   0.43702	   0.65342	   0.78610	 -56.22469
3403411.52227	 233.00000	20004.45300	   0.29308	  -0.01368	   0.29339	   2.67222
3403411.66527	 233.00000	15829.12600	   0.30160	   0.00141	   0.30161	  -0.26696
3403411.80727	 233.00000	12516.70300	   0.30872	   0.01251	   0.30897	  -2.32024
3403411.94927	 233.00000	9909.44240	   0.31746	   0.02071	   0.31814	  -3.73315
3403412.11327	 233.00000	7835.48000	   0.32675	   0.02868	   0.32801	  -5.01687
3403412.31427	 233.00000	6217.24610	   0.33389	   0.03471	   0.33569	  -5.93483
3403412.55227	 233.00000	4905.29100	   0.34245	   0.04016	   0.34479	  -6.68818
3403412.79127	 233.00000	3881.27370	   0.35073	   0.04284	   0.35334	  -6.96382
3403413.02927	 233.00000	3070.98270	   0.35897	   0.05054	   0.36251	  -8.01398
3403413.26727	 233.00000	2430.77780	   0.36678	   0.05228	   0.37049	  -8.11150
3403413.50527	 233.00000	1923.15370	   0.37628	   0.05351	   0.38007	  -8.09366
3403413.74327	 233.00000	1522.43580	   0.38369	   0.05806	   0.38806	  -8.60460
3403413.98127	 233.00000	1203.84460	   0.39211	   0.06185	   0.39696	  -8.96417
3403414.22027	 233.00000	 952.86591	   0.40226	   0.06611	   0.40766	  -9.33263
3403414.45827	 233.00000	 754.27557	   0.41158	   0.06701	   0.41700	  -9.24787
3403414.69527	 233.00000	 596.71857	   0.42305	   0.07172	   0.42909	  -9.62191
3403414.93327	 233.00000	 471.96338	   0.43244	   0.07475	   0.43885	  -9.80717
3403415.17227	 233.00000	 373.20856	   0.44420	   0.08052	   0.45144	 -10.27432
3403415.41028	 233.00000	 295.47278	   0.45273	   0.08364	   0.46039	 -10.46745
3403415.64928	 233.00000	 233.87738	   0.46504	   0.08912	   0.47350	 -10.84834
3403415.88728	 233.00000	 185.05922	   0.47811	   0.09318	   0.48710	 -11.02854
3403416.12328	 233.00000	 146.35823	   0.49138	   0.09877	   0.50121	 -11.36515
3403416.35928	 233.00000	 115.77804	   0.50639	   0.10643	   0.51745	 -11.86943
3403416.59428	 233.00000	  91.67210	   0.52011	   0.11439	   0.53254	 -12.40424
3403416.83928	 233.00000	  72.51701	   0.53502	   0.12119	   0.54857	 -12.76286
3403417.06828	 233.00000	  57.36816	   0.55422	   0.13158	   0.56963	 -13.35594
3403417.30528	 233.00000	  45.36290	   0.57348	   0.14270	   0.59097	 -13.97351
3403417.53728	 233.00000	  35.93134	   0.59741	   0.15534	   0.61727	 -14.57567
3403417.78828	 233.00000	  28.40909	   0.62637	   0.16401	   0.64749	 -14.67317
3403418.00228	 233.00000	  22.48202	   0.65635	   0.16886	   0.67773	 -14.42779
3403418.26728	 233.00000	  17.79613	   0.69208	   0.17345	   0.71349	 -14.07007
3403418.51928	 233.00000	  14.06813	   0.72952	   0.16816	   0.74865	 -12.98061
3403418.73528	 233.00000	  11.14480	   0.75927	   0.15993	   0.77593	 -11.89499
3403419.00328	 233.00000	   8.81772	   0.78968	   0.14632	   0.80312	 -10.49726
3403419.18128	 233.00000	   6.97545	   0.81559	   0.13534	   0.82675	  -9.42166
3403419.39928	 233.00000	   5.51730	   0.83025	   0.11896	   0.83873	  -8.15377
3403419.66828	 233.00000	   4.36941	   0.84488	   0.10390	   0.85125	  -7.01046
3403420.00328	 233.00000	   3.45686	   0.85821	   0.08734	   0.86264	  -5.81076
3403420.42228	 233.00000	   2.73547	   0.87219	   0.07828	   0.87569	  -5.12869
3403420.94728	 233.00000	   2.16054	   0.88122	   0.07612	   0.88450	  -4.93720
3403421.60628	 233.00000	   1.70952	   0.88353	   0.07370	   0.88660	  -4.76860
3403422.43528	 233.00000	   1.35352	   0.88275	   0.06998	   0.88552	  -4.53279
3403423.47828	 233.00000	   1.07079	   0.88195	   0.06236	   0.88415	  -4.04469
3403424.79228	 233.00000	   0.84734	   0.88448	   0.05201	   0.88601	  -3.36548
3403426.44728	 233.00000	   0.67072	   0.89428	   0.04288	   0.89531	  -2.74526
3403428.53628	 233.00000	   0.53067	   0.91400	   0.03811	   0.91479	  -2.38787
3403431.17328	 233.00000	   0.41976	   0.93869	   0.04709	   0.93987	  -2.87161
3403434.50429	 233.00000	   0.33183	   0.95999	   0.07376	   0.96282	  -4.39392
3403438.71029	 233.00000	   0.26261	   0.96262	   0.11277	   0.96921	  -6.68175
3403444.01829	 233.00000	   0.20791	   0.94242	   0.15021	   0.95432	  -9.05625
3403450.72330	 233.00000	   0.16452	   0.90193	   0.16776	   0.91740	 -10.53653
3403459.19930	 233.00000	   0.13007	   0.85943	   0.15070	   0.87254	  -9.94589
3403469.88931	 233.00000	   0.10309	   0.83886	   0.09905	   0.84469	  -6.73393
3403483.40332	 233.00000	   0.08153	   0.87370	   0.02784	   0.87414	  -1.82514
3403500.50133	 233.00000	   0.06443	   0.96418	  -0.02643	   0.96454	   1.57038
3403522.08734	 233.00000	   0.05102	   1.14611	  -0.02763	   1.14644	   1.38112
3403549.33035	 233.00000	   0.04042	   1.36068	   0.10487	   1.36471	  -4.40721
3403583.82638	 233.00000	   0.03192	   1.50406	   0.39858	   1.55597	 -14.84240
3403627.37340	 233.00000	   0.02528	   1.45839	   0.79299	   1.66004	 -28.53499
3403682.43843	 233.00000	   0.01999	   1.13356	   1.13297	   1.60268	 -44.98510
3417172.84142	 234.00000	20004.45300	   0.29227	  -0.01433	   0.29262	   2.80659
3417172.98442	 234.00000	15829.12600	   0.30297	   0.00115	   0.30297	  -0.21675
3417173.12642	 234.00000	12516.70300	   0.30927	   0.01122	   0.30948	  -2.07764
3417173.26842	 234.00000	9909.44240	   0.31904	   0.02084	   0.31972	  -3.73749
3417173.43242	 234.00000	7835.48000	   0.32597	   0.02791	   0.32716	  -4.89318
3417173.63342	 234.00000	6217.24610	   0.33488	   0.03435	   0.33664	  -5.85619
3417173.87142	 234.00000	4905.29100	   0.34216	   0.04041	   0.34454	  -6.73625
3417174.11042	 234.00000	3881.27370	   0.35108	   0.04301	   0.35371	  -6.98500
3417174.34842	 234.00000	3070.98270	   0.35721	   0.04788	   0.36040	  -7.63393
3417174.58642	 234.00000	2430.77780	   0.36712	   0.05091	   0.37064	  -7.89479
3417174.82442	 234.00000	1923.15370	   0.37433	   0.05433	   0.37825	  -8.25802
3417175.06242	 234.00000	1522.43580	   0.38307	   0.05818	   0.38746	  -8.63639
3417175.30042	 234.00000	1203.84460	   0.39426	   0.06114	   0.39898	  -8.81426
3417175.53942	 234.00000	 952.86591	   0.40240	   0.06548	   0.40769	  -9.24226
3417175.77742	 234.00000	 754.27557	   0.41102	   0.06828	   0.41665	  -9.43144
3417176.01442	 234.00000	 596.71857	   0.42035	   0.07082	   0.42627	  -9.56372
3417176.25242	 234.00000	 471.96338	   0.43189	   0.07606	   0.43853	  -9.98850
3417176.49142	 234.00000	 373.20856	   0.44380	   0.07906	   0.45079	 -10.10123
3417176.72942	 234.00000	 295.47278	   0.45516	   0.08446	   0.46293	 -10.51179
3417176.96842	 234.00000	 233.87738	   0.46587	   0.08948	   0.47439	 -10.87249
3417177.20642	 234.00000	 185.05922	   0.47911	   0.09275	   0.48800	 -10.95650
3417177.44242	 234.00000	 146.35823	   0.49179	   0.10031	   0.50191	 -11.52810
3417177.67842	 234.00000	 115.77804	   0.50553	   0.10525	   0.51637	 -11.76049
3417177.91342	 234.00000	  91.67210	   0.51978	   0.11362	   0.53206	 -12.33042
3417178.15842	 234.00000	  72.51701	   0.53542	   0.12138	   0.54901	 -12.77329
3417178.38742	 234.00000	  57.36816	   0.55403	   0.13190	   0.56951	 -13.39158
3417178.62442	 234.00000	  45.36290	   0.57460	   0.14066	   0.59156	 -13.75535
3417178.85642	 234.00000	  35.93134	   0.59806	   0.15418	   0.61761	 -14.45656
3417179.10642	 234.00000	  28.40909	   0.62698	   0.16376	   0.64801	 -14.63799
3417179.32142	 234.00000	  22.48202	   0.65697	   0.16934	   0.67845	 -14.45388
3417179.58642	 234.00000	  17.79613	   0.69199	   0.17401	   0.71353	 -14.11480
3417179.83842	 234.00000	  14.06813	   0.72727	   0.16913	   0.74668	 -13.09130
3417180.05442	 234.00000	  11.14480	   0.75696	   0.16205	   0.77411	 -12.08358
3417180.32142	 234.00000	   8.81772	   0.78862	   0.14645	   0.80211	 -10.52053
3417180.50042	 234.00000	   6.97545	   0.81591	   0.13269	   0.82663	  -9.23700
3417180.71842	 234.00000	   5.51730	   0.83075	   0.12018	   0.83940	  -8.23164
3417180.98742	 234.00000	   4.36941	   0.84374	   0.10508	   0.85026	  -7.09939
3417181.32242	 234.00000	   3.45686	   0.85579	   0.08986	   0.86049	  -5.99432
3417181.74142	 234.00000	   2.73547	   0.86845	   0.07604	   0.87177	  -5.00380
3417182.26642	 234.00000	   2.16054	   0.88209	   0.07008	   0.88487	  -4.54224
3417182.92542	 234.00000	   1.70952	   0.89016	   0.06993	   0.89290	  -4.49185
3417183.75442	 234.00000	   1.35352	   0.89179	   0.07176	   0.89467	  -4.60048
3417184.79743	 234.00000	   1.07079	   0.88808	   0.07055	   0.89088	  -4.54231
3417186.11143	 234.00000	   0.84734	   0.88470	   0.06419	   0.88702	  -4.15015
3417187.76643	 234.00000	   0.67072	   0.88518	   0.05558	   0.88693	  -3.59254
