Repository: kbm2110/Battery_Diagnostics_Thesis

# Battery_Diagnostics_Thesis
 Data-driven battery diagnostics using EIS

**Author:** Bala Manikanta Yaswanth Kanagarla
**Institution:** Technische Hochschule Ingolstadt (THI)
**Supervisor:** Prof. Dr. H.-G. Schweiger

## Overview

This project implements a machine learning framework for 
non-invasive State of Health (SoH) estimation of lithium-ion 
batteries using Electrochemical Impedance Spectroscopy (EIS).

Eight physically interpretable features are extracted from 
impedance spectra and used to train six ML models under a 
strict cell-level train-test split. The stacking ensemble 
achieves R² = 0.9122 and RMSE = 0.0234 on completely unseen 
cells.

---

File: data/EIS/EIS_state_II_45C01.txt (part 28 of 36)
time/s	           cycle number	freq/Hz	           Re(Z)/Ohm	  -Im(Z)/Ohm	   |Z|/Ohm	   Phase(Z)/deg
3577977.57502	 226.00000	  72.51701	   1.00055	   0.10551	   1.00610	  -6.01971
3577977.80402	 226.00000	  57.36816	   1.01613	   0.11552	   1.02268	  -6.48611
3577978.04102	 226.00000	  45.36290	   1.03234	   0.12591	   1.03999	  -6.95387
3577978.27302	 226.00000	  35.93134	   1.04471	   0.13706	   1.05367	  -7.47411
3577978.52402	 226.00000	  28.40909	   1.07142	   0.14940	   1.08178	  -7.93800
3577978.73802	 226.00000	  22.48202	   1.09317	   0.16330	   1.10530	  -8.49615
3577979.00302	 226.00000	  17.79613	   1.11895	   0.17888	   1.13316	  -9.08290
3577979.25502	 226.00000	  14.06813	   1.16078	   0.19615	   1.17724	  -9.59132
3577979.47102	 226.00000	  11.14480	   1.19017	   0.19557	   1.20613	  -9.33177
3577979.73902	 226.00000	   8.81772	   1.24354	   0.19972	   1.25948	  -9.12424
3577979.91702	 226.00000	   6.97545	   1.27257	   0.20460	   1.28892	  -9.13382
3577980.13502	 226.00000	   5.51730	   1.30115	   0.18349	   1.31402	  -8.02688
3577980.40402	 226.00000	   4.36941	   1.33893	   0.15373	   1.34773	  -6.54957
3577980.73902	 226.00000	   3.45686	   1.38497	   0.13830	   1.39186	  -5.70250
3577981.15802	 226.00000	   2.73547	   1.41251	   0.13944	   1.41937	  -5.63772
3577981.68302	 226.00000	   2.16054	   1.41543	   0.14194	   1.42253	  -5.72655
3577982.34202	 226.00000	   1.70952	   1.40174	   0.12698	   1.40748	  -5.17623
3577983.17102	 226.00000	   1.35352	   1.38815	   0.09450	   1.39136	  -3.89459
3577984.21402	 226.00000	   1.07079	   1.39243	   0.05144	   1.39338	  -2.11575
3577985.52802	 226.00000	   0.84734	   1.42176	   0.01462	   1.42184	  -0.58923
3577987.18303	 226.00000	   0.67072	   1.46299	   0.00328	   1.46299	  -0.12847
3577989.27203	 226.00000	   0.53067	   1.51049	   0.02676	   1.51073	  -1.01513
3577991.90903	 226.00000	   0.41976	   1.53057	   0.08304	   1.53282	  -3.10543
3577995.24003	 226.00000	   0.33183	   1.50624	   0.14728	   1.51342	  -5.58445
3577999.44603	 226.00000	   0.26261	   1.44063	   0.18686	   1.45270	  -7.39062
3578004.75404	 226.00000	   0.20791	   1.35863	   0.17689	   1.37010	  -7.41800
3578011.45804	 226.00000	   0.16452	   1.29904	   0.11333	   1.30398	  -4.98592
3578019.93504	 226.00000	   0.13007	   1.29348	   0.01368	   1.29355	  -0.60591
3578030.62505	 226.00000	   0.10309	   1.36658	  -0.08105	   1.36898	   3.39411
3578044.13906	 226.00000	   0.08153	   1.51523	  -0.12128	   1.52007	   4.57640
3578061.23607	 226.00000	   0.06443	   1.68172	  -0.07337	   1.68332	   2.49800
3578082.82208	 226.00000	   0.05102	   1.84262	   0.11083	   1.84595	  -3.44221
3578110.06510	 226.00000	   0.04042	   1.86753	   0.39112	   1.90805	 -11.82871
3578144.56012	 226.00000	   0.03192	   1.71413	   0.66705	   1.83935	 -21.26332
3578188.10714	 226.00000	   0.02528	   1.40768	   0.79875	   1.61850	 -29.57166
3578243.17218	 226.00000	   0.01999	   1.08331	   0.67510	   1.27645	 -31.93032
3592971.11998	 227.00000	20004.45300	   0.77546	  -0.00563	   0.77548	   0.41579
3592971.26298	 227.00000	15829.12600	   0.78509	   0.00782	   0.78512	  -0.57056
3592971.40498	 227.00000	12516.70300	   0.79475	   0.01891	   0.79498	  -1.36304
3592971.54698	 227.00000	9909.44240	   0.80431	   0.02528	   0.80471	  -1.80057
3592971.71098	 227.00000	7835.48000	   0.81301	   0.03164	   0.81362	  -2.22891
3592971.91198	 227.00000	6217.24610	   0.82127	   0.03793	   0.82215	  -2.64459
3592972.14998	 227.00000	4905.29100	   0.83046	   0.04015	   0.83143	  -2.76803
3592972.38898	 227.00000	3881.27370	   0.83672	   0.04461	   0.83791	  -3.05176
3592972.62698	 227.00000	3070.98270	   0.84630	   0.04741	   0.84763	  -3.20654
3592972.86498	 227.00000	2430.77780	   0.85279	   0.05077	   0.85430	  -3.40734
3592973.10298	 227.00000	1923.15370	   0.86196	   0.05208	   0.86353	  -3.45793
3592973.34098	 227.00000	1522.43580	   0.86955	   0.05288	   0.87116	  -3.48002
3592973.57898	 227.00000	1203.84460	   0.87830	   0.05590	   0.88007	  -3.64181
3592973.81798	 227.00000	 952.86591	   0.88609	   0.05869	   0.88803	  -3.78947
3592974.05598	 227.00000	 754.27557	   0.89437	   0.05943	   0.89634	  -3.80153
3592974.29298	 227.00000	 596.71857	   0.90522	   0.06464	   0.90753	  -4.08419
3592974.53099	 227.00000	 471.96338	   0.91269	   0.06694	   0.91515	  -4.19468
3592974.76999	 227.00000	 373.20856	   0.92288	   0.06981	   0.92552	  -4.32596
3592975.00799	 227.00000	 295.47278	   0.93382	   0.07477	   0.93681	  -4.57793
3592975.24699	 227.00000	 233.87738	   0.94382	   0.07637	   0.94690	  -4.62636
3592975.48499	 227.00000	 185.05922	   0.95484	   0.08066	   0.95824	  -4.82837
3592975.72099	 227.00000	 146.35823	   0.96565	   0.08731	   0.96959	  -5.16611
3592975.95799	 227.00000	 115.77804	   0.97618	   0.09309	   0.98061	  -5.44721
3592976.19199	 227.00000	  91.67210	   0.99090	   0.09952	   0.99588	  -5.73529
3592976.43699	 227.00000	  72.51701	   1.00116	   0.10625	   1.00679	  -6.05782
3592976.66599	 227.00000	  57.36816	   1.01590	   0.11497	   1.02238	  -6.45678
3592976.90299	 227.00000	  45.36290	   1.03129	   0.12283	   1.03858	  -6.79205
3592977.13499	 227.00000	  35.93134	   1.05035	   0.13930	   1.05955	  -7.55467
3592977.38599	 227.00000	  28.40909	   1.06660	   0.15199	   1.07738	  -8.10994
3592977.59999	 227.00000	  22.48202	   1.09187	   0.16930	   1.10492	  -8.81384
3592977.86499	 227.00000	  17.79613	   1.12518	   0.18511	   1.14031	  -9.34252
3592978.11699	 227.00000	  14.06813	   1.15875	   0.18691	   1.17373	  -9.16298
3592978.33299	 227.00000	  11.14480	   1.19519	   0.20667	   1.21292	  -9.81069
3592978.60099	 227.00000	   8.81772	   1.23247	   0.19438	   1.24770	  -8.96267
3592978.77899	 227.00000	   6.97545	   1.28562	   0.18667	   1.29910	  -8.26160
3592978.99699	 227.00000	   5.51730	   1.32120	   0.19569	   1.33561	  -8.42519
3592979.26599	 227.00000	   4.36941	   1.33573	   0.17979	   1.34777	  -7.66581
3592979.60099	 227.00000	   3.45686	   1.35613	   0.14664	   1.36404	  -6.17167
3592980.01999	 227.00000	   2.73547	   1.38760	   0.11043	   1.39199	  -4.55027
3592980.54499	 227.00000	   2.16054	   1.42917	   0.09233	   1.43215	  -3.69654
3592981.20399	 227.00000	   1.70952	   1.45823	   0.09878	   1.46157	  -3.87524
3592982.03299	 227.00000	   1.35352	   1.46221	   0.11745	   1.46692	  -4.59240
3592983.07599	 227.00000	   1.07079	   1.43833	   0.12926	   1.44412	  -5.13542
3592984.38999	 227.00000	   0.84734	   1.40139	   0.11744	   1.40630	  -4.79042
3592986.04499	 227.00000	   0.67072	   1.37461	   0.08341	   1.37714	  -3.47241
3592988.13399	 227.00000	   0.53067	   1.37146	   0.02749	   1.37174	  -1.14815
3592990.77099	 227.00000	   0.41976	   1.40862	  -0.02312	   1.40881	   0.94035
3592994.10200	 227.00000	   0.33183	   1.47709	  -0.03876	   1.47760	   1.50311
3592998.30800	 227.00000	   0.26261	   1.54887	  -0.00185	   1.54887	   0.06838
3593003.61600	 227.00000	   0.20791	   1.59102	   0.08336	   1.59321	  -2.99913
3593010.32001	 227.00000	   0.16452	   1.57495	   0.19214	   1.58663	  -6.95544
3593018.79701	 227.00000	   0.13007	   1.49073	   0.28130	   1.51704	 -10.68586
3593029.48702	 227.00000	   0.10309	   1.36217	   0.30529	   1.39597	 -12.63248
3593043.00103	 227.00000	   0.08153	   1.23811	   0.23910	   1.26098	 -10.93041
3593060.09804	 227.00000	   0.06443	   1.17875	   0.11379	   1.18423	  -5.51375
3593081.68505	 227.00000	   0.05102	   1.23841	  -0.07790	   1.24086	   3.59924
3593108.92707	 227.00000	   0.04042	   1.44682	  -0.21432	   1.46260	   8.42616
3593143.42209	 227.00000	   0.03192	   1.76488	  -0.19699	   1.77584	   6.36881
3593186.96911	 227.00000	   0.02528	   2.07051	   0.03371	   2.07079	  -0.93269
3593242.03414	 227.00000	   0.01999	   2.18847	   0.43157	   2.23062	 -11.15561
3607965.07211	 228.00000	20004.45300	   0.77393	  -0.00385	   0.77394	   0.28488
3607965.21511	 228.00000	15829.12600	   0.78419	   0.00861	   0.78424	  -0.62892
3607965.35711	 228.00000	12516.70300	   0.79418	   0.01900	   0.79441	  -1.37020
3607965.49911	 228.00000	9909.44240	   0.80477	   0.02648	   0.80520	  -1.88454
3607965.66311	 228.00000	7835.48000	   0.81210	   0.03134	   0.81271	  -2.20995
3607965.86411	 228.00000	6217.24610	   0.82099	   0.03495	   0.82173	  -2.43751
3607966.10211	 228.00000	4905.29100	   0.82859	   0.04209	   0.82966	  -2.90792
3607966.34011	 228.00000	3881.27370	   0.83628	   0.04344	   0.83741	  -2.97367
3607966.57911	 228.00000	3070.98270	   0.84608	   0.04673	   0.84737	  -3.16139
3607966.81712	 228.00000	2430.77780	   0.85348	   0.04924	   0.85489	  -3.30215
3607967.05512	 228.00000	1923.15370	   0.86186	   0.05154	   0.86340	  -3.42238
3607967.29312	 228.00000	1522.43580	   0.86962	   0.05278	   0.87122	  -3.47321
3607967.53112	 228.00000	1203.84460	   0.87729	   0.05563	   0.87906	  -3.62812
3607967.77012	 228.00000	 952.86591	   0.88606	   0.05760	   0.88793	  -3.71937
3607968.00812	 228.00000	 754.27557	   0.89388	   0.06185	   0.89602	  -3.95784
3607968.24512	 228.00000	 596.71857	   0.90358	   0.06366	   0.90582	  -4.03032
3607968.48312	 228.00000	 471.96338	   0.91355	   0.06658	   0.91597	  -4.16858
3607968.72212	 228.00000	 373.20856	   0.92091	   0.07027	   0.92359	  -4.36330
3607968.96012	 228.00000	 295.47278	   0.93202	   0.07161	   0.93477	  -4.39385
3607969.19912	 228.00000	 233.87738	   0.94324	   0.07769	   0.94643	  -4.70833
3607969.43712	 228.00000	 185.05922	   0.95314	   0.08069	   0.95655	  -4.83880
3607969.67312	 228.00000	 146.35823	   0.96373	   0.08558	   0.96752	  -5.07483
3607969.90912	 228.00000	 115.77804	   0.97615	   0.09388	   0.98065	  -5.49323
3607970.14412	 228.00000	  91.67210	   0.98838	   0.09892	   0.99331	  -5.71518
3607970.38912	 228.00000	  72.51701	   1.00118	   0.10679	   1.00685	  -6.08820
3607970.61812	 228.00000	  57.36816	   1.01364	   0.11370	   1.02000	  -6.40011
3607970.85512	 228.00000	  45.36290	   1.03003	   0.12509	   1.03760	  -6.92411
3607971.08712	 228.00000	  35.93134	   1.04862	   0.14034	   1.05797	  -7.62267
3607971.33712	 228.00000	  28.40909	   1.06546	   0.15289	   1.07637	  -8.16583
3607971.55212	 228.00000	  22.48202	   1.09050	   0.17036	   1.10372	  -8.87917
3607971.81712	 228.00000	  17.79613	   1.12473	   0.18425	   1.13972	  -9.30325
3607972.06912	 228.00000	  14.06813	   1.15837	   0.18828	   1.17357	  -9.23196
3607972.28512	 228.00000	  11.14480	   1.19355	   0.20532	   1.21108	  -9.76068
3607972.55212	 228.00000	   8.81772	   1.23151	   0.19388	   1.24668	  -8.94691
3607972.73112	 228.00000	   6.97545	   1.28485	   0.18621	   1.29828	  -8.24623
3607972.94912	 228.00000	   5.51730	   1.31922	   0.19595	   1.33369	  -8.44855
3607973.21812	 228.00000	   4.36941	   1.33443	   0.18115	   1.34667	  -7.73048
3607973.55312	 228.00000	   3.45686	   1.35222	   0.14654	   1.36013	  -6.18481
3607973.97212	 228.00000	   2.73547	   1.38432	   0.11054	   1.38873	  -4.56547
3607974.49712	 228.00000	   2.16054	   1.42515	   0.09045	   1.42802	  -3.63160
3607975.15612	 228.00000	   1.70952	   1.45606	   0.09554	   1.45919	  -3.75406
3607975.98512	 228.00000	   1.35352	   1.46309	   0.11454	   1.46757	  -4.47646
3607977.02812	 228.00000	   1.07079	   1.44037	   0.12844	   1.44609	  -5.09586
3607978.34112	 228.00000	   0.84734	   1.40315	   0.11922	   1.40821	  -4.85635
3607979.99712	 228.00000	   0.67072	   1.37427	   0.08696	   1.37702	  -3.62086
3607982.08612	 228.00000	   0.53067	   1.36815	   0.03140	   1.36851	  -1.31480
3607984.72313	 228.00000	   0.41976	   1.40124	  -0.02098	   1.40140	   0.85760
3607988.05413	 228.00000	   0.33183	   1.46754	  -0.03980	   1.46808	   1.55349
3607992.26013	 228.00000	   0.26261	   1.54149	  -0.00883	   1.54152	   0.32808
3607997.56813	 228.00000	   0.20791	   1.58954	   0.07384	   1.59125	  -2.65951
3608004.27214	 228.00000	   0.16452	   1.57984	   0.18316	   1.59042	  -6.61317
3608012.74914	 228.00000	   0.13007	   1.50293	   0.27774	   1.52838	 -10.47018
3608023.43915	 228.00000	   0.10309	   1.37451	   0.31203	   1.40948	 -12.79018
3608036.95316	 228.00000	   0.08153	   1.24458	   0.25520	   1.27048	 -11.58778
3608054.05017	 228.00000	   0.06443	   1.17544	   0.13936	   1.18368	  -6.76123
3608075.63618	 228.00000	   0.05102	   1.21666	  -0.05579	   1.21794	   2.62556
3608102.87920	 228.00000	   0.04042	   1.40777	  -0.20683	   1.42288	   8.35813
3608137.37422	 228.00000	   0.03192	   1.72013	  -0.21814	   1.73391	   7.22745
3608180.92124	 228.00000	   0.02528	   2.04520	  -0.01802	   2.04528	   0.50485
3608235.98628	 228.00000	   0.01999	   2.19968	   0.36780	   2.23022	  -9.49249
3622961.68446	 229.00000	20004.45300	   0.77569	  -0.00654	   0.77572	   0.48331
3622961.82746	 229.00000	15829.12600	   0.78489	   0.00858	   0.78493	  -0.62628
3622961.96946	 229.00000	12516.70300	   0.79421	   0.01874	   0.79443	  -1.35150
3622962.11146	 229.00000	9909.44240	   0.80496	   0.02820	   0.80545	  -2.00648
3622962.27546	 229.00000	7835.48000	   0.81111	   0.03206	   0.81174	  -2.26343
3622962.47646	 229.00000	6217.24610	   0.82033	   0.03803	   0.82121	  -2.65436
3622962.71446	 229.00000	4905.29100	   0.82778	   0.04007	   0.82875	  -2.77142
3622962.95246	 229.00000	3881.27370	   0.83689	   0.04428	   0.83806	  -3.02857
3622963.19046	 229.00000	3070.98270	   0.84601	   0.04787	   0.84737	  -3.23840
3622963.42846	 229.00000	2430.77780	   0.85359	   0.04964	   0.85503	  -3.32852
3622963.66646	 229.00000	1923.15370	   0.86135	   0.05209	   0.86292	  -3.46060
3622963.90446	 229.00000	1522.43580	   0.87097	   0.05378	   0.87263	  -3.53326
3622964.14246	 229.00000	1203.84460	   0.87741	   0.05708	   0.87927	  -3.72215
3622964.38147	 229.00000	 952.86591	   0.88704	   0.05830	   0.88896	  -3.76046
3622964.61947	 229.00000	 754.27557	   0.89545	   0.05952	   0.89743	  -3.80276
3622964.85647	 229.00000	 596.71857	   0.90336	   0.06346	   0.90558	  -4.01849
3622965.09447	 229.00000	 471.96338	   0.91187	   0.06765	   0.91438	  -4.24280
3622965.33347	 229.00000	 373.20856	   0.92330	   0.06942	   0.92590	  -4.29990
3622965.57147	 229.00000	 295.47278	   0.93373	   0.07376	   0.93664	  -4.51657
3622965.81047	 229.00000	 233.87738	   0.94294	   0.07678	   0.94606	  -4.65527
3622966.04847	 229.00000	 185.05922	   0.95506	   0.08126	   0.95851	  -4.86295
3622966.28447	 229.00000	 146.35823	   0.96400	   0.08698	   0.96792	  -5.15546
3622966.52047	 229.00000	 115.77804	   0.97421	   0.09261	   0.97861	  -5.43036
3622966.75547	 229.00000	  91.67210	   0.98944	   0.09910	   0.99439	  -5.71957
3622967.00047	 229.00000	  72.51701	   1.00054	   0.10679	   1.00623	  -6.09211
3622967.22947	 229.00000	  57.36816	   1.01587	   0.11454	   1.02230	  -6.43285
3622967.46647	 229.00000	  45.36290	   1.03128	   0.12374	   1.03867	  -6.84183
3622967.69847	 229.00000	  35.93134	   1.04705	   0.13931	   1.05628	  -7.57871
3622967.94947	 229.00000	  28.40909	   1.06514	   0.15282	   1.07605	  -8.16451
3622968.16347	 229.00000	  22.48202	   1.08976	   0.16856	   1.10272	  -8.79276
3622968.42847	 229.00000	  17.79613	   1.12273	   0.18356	   1.13764	  -9.28518
3622968.68047	 229.00000	  14.06813	   1.15885	   0.18770	   1.17395	  -9.20058
3622968.89647	 229.00000	  11.14480	   1.19282	   0.20517	   1.21034	  -9.75965
3622969.16447	 229.00000	   8.81772	   1.23387	   0.19311	   1.24889	  -8.89518
3622969.34247	 229.00000	   6.97545	   1.28778	   0.19003	   1.30172	  -8.39445
3622969.56047	 229.00000	   5.51730	   1.31457	   0.19637	   1.32916	  -8.49605
3622969.82947	 229.00000	   4.36941	   1.33033	   0.17641	   1.34198	  -7.55369
3622970.16447	 229.00000	   3.45686	   1.35706	   0.14102	   1.36437	  -5.93265
3622970.58347	 229.00000	   2.73547	   1.39440	   0.10909	   1.39866	  -4.47347
3622971.10847	 229.00000	   2.16054	   1.43376	   0.09948	   1.43721	  -3.96923
3622971.76747	 229.00000	   1.70952	   1.45526	   0.10964	   1.45938	  -4.30864
3622972.59647	 229.00000	   1.35352	   1.44997	   0.12494	   1.45534	  -4.92489
3622973.63947	 229.00000	   1.07079	   1.42133	   0.12648	   1.42694	  -5.08503
3622974.95347	 229.00000	   0.84734	   1.38757	   0.10137	   1.39127	  -4.17849
3622976.60847	 229.00000	   0.67072	   1.37155	   0.05959	   1.37284	  -2.48787
3622978.69747	 229.00000	   0.53067	   1.38605	   0.00493	   1.38606	  -0.20395
3622981.33448	 229.00000	   0.41976	   1.43672	  -0.03049	   1.43704	   1.21578
3622984.66548	 229.00000	   0.33183	   1.50741	  -0.02310	   1.50758	   0.87782
3622988.87148	 229.00000	   0.26261	   1.56466	   0.03567	   1.56506	  -1.30614
3622994.17948	 229.00000	   0.20791	   1.57941	   0.12952	   1.58471	  -4.68795
3623000.88349	 229.00000	   0.16452	   1.53042	   0.22601	   1.54702	  -8.40067
3623009.36049	 229.00000	   0.13007	   1.42690	   0.28228	   1.45456	 -11.19017
3623020.05050	 229.00000	   0.10309	   1.30309	   0.26170	   1.32910	 -11.35573
3623033.56451	 229.00000	   0.08153	   1.21365	   0.15823	   1.22392	  -7.42825
3623050.66152	 229.00000	   0.06443	   1.20489	   0.02297	   1.20511	  -1.09237
3623072.24853	 229.00000	   0.05102	   1.32373	  -0.14226	   1.33135	   6.13401
3623099.49055	 229.00000	   0.04042	   1.56894	  -0.21170	   1.58315	   7.68472
3623133.98557	 229.00000	   0.03192	   1.87574	  -0.10902	   1.87891	   3.32632
3623177.53259	 229.00000	   0.02528	   2.11191	   0.19482	   2.12087	  -5.27046
3623232.59762	 229.00000	   0.01999	   2.11443	   0.60650	   2.19969	 -16.00493
3637944.54571	 230.00000	20004.45300	   0.77478	  -0.00335	   0.77479	   0.24744
3637944.68871	 230.00000	15829.12600	   0.78656	   0.00781	   0.78660	  -0.56907
3637944.83071	 230.00000	12516.70300	   0.79441	   0.01817	   0.79462	  -1.31038
3637944.97271	 230.00000	9909.44240	   0.80320	   0.02663	   0.80364	  -1.89907
3637945.13671	 230.00000	7835.48000	   0.81171	   0.03244	   0.81236	  -2.28885
3637945.33771	 230.00000	6217.24610	   0.82159	   0.03710	   0.82243	  -2.58533
3637945.57571	 230.00000	4905.29100	   0.83038	   0.04145	   0.83142	  -2.85731
3637945.81371	 230.00000	3881.27370	   0.83620	   0.04416	   0.83737	  -3.02307
3637946.05271	 230.00000	3070.98270	   0.84413	   0.04635	   0.84541	  -3.14281
3637946.29071	 230.00000	2430.77780	   0.85365	   0.04949	   0.85509	  -3.31826
3637946.52871	 230.00000	1923.15370	   0.86269	   0.05231	   0.86427	  -3.47011
3637946.76671	 230.00000	1522.43580	   0.87037	   0.05434	   0.87207	  -3.57255
3637947.00471	 230.00000	1203.84460	   0.87870	   0.05660	   0.88052	  -3.68529
3637947.24371	 230.00000	 952.86591	   0.88648	   0.05897	   0.88844	  -3.80597
3637947.48171	 230.00000	 754.27557	   0.89425	   0.05993	   0.89625	  -3.83388
3637947.71871	 230.00000	 596.71857	   0.90463	   0.06471	   0.90694	  -4.09165
3637947.95671	 230.00000	 471.96338	   0.91221	   0.06643	   0.91462	  -4.16489
3637948.19571	 230.00000	 373.20856	   0.92310	   0.07017	   0.92576	  -4.34676
3637948.43371	 230.00000	 295.47278	   0.93385	   0.07125	   0.93657	  -4.36308
3637948.67271	 230.00000	 233.87738	   0.94415	   0.07772	   0.94734	  -4.70575
3637948.91071	 230.00000	 185.05922	   0.95404	   0.08104	   0.95748	  -4.85536
3637949.14671	 230.00000	 146.35823	   0.96519	   0.08614	   0.96902	  -5.09999
3637949.38271	 230.00000	 115.77804	   0.97759	   0.09234	   0.98194	  -5.39571
3637949.61771	 230.00000	  91.67210	   0.99030	   0.09850	   0.99519	  -5.68027
3637949.86271	 230.00000	  72.51701	   1.00109	   0.10720	   1.00681	  -6.11227
3637950.09171	 230.00000	  57.36816	   1.01429	   0.11344	   1.02062	  -6.38129
3637950.32871	 230.00000	  45.36290	   1.02999	   0.12480	   1.03753	  -6.90863
3637950.56071	 230.00000	  35.93134	   1.05029	   0.13935	   1.05950	  -7.55758
3637950.81171	 230.00000	  28.40909	   1.06785	   0.15416	   1.07892	  -8.21492
3637951.02571	 230.00000	  22.48202	   1.09437	   0.17009	   1.10750	  -8.83435
3637951.29071	 230.00000	  17.79613	   1.12605	   0.18089	   1.14049	  -9.12613
3637951.54271	 230.00000	  14.06813	   1.15458	   0.18704	   1.16963	  -9.20199
3637951.75871	 230.00000	  11.14480	   1.20156	   0.20330	   1.21864	  -9.60354
3637952.02671	 230.00000	   8.81772	   1.22805	   0.20095	   1.24438	  -9.29335
3637952.20471	 230.00000	   6.97545	   1.27376	   0.18684	   1.28739	  -8.34488
3637952.42271	 230.00000	   5.51730	   1.32761	   0.18399	   1.34029	  -7.89023
3637952.69071	 230.00000	   4.36941	   1.34934	   0.18537	   1.36202	  -7.82210
3637953.02571	 230.00000	   3.45686	   1.35875	   0.16302	   1.36849	  -6.84152
3637953.44471	 230.00000	   2.73547	   1.37156	   0.12610	   1.37734	  -5.25279
3637953.96971	 230.00000	   2.16054	   1.40010	   0.08883	   1.40291	  -3.63045
3637954.62871	 230.00000	   1.70952	   1.44056	   0.06972	   1.44225	  -2.77073
3637955.45772	 230.00000	   1.35352	   1.47169	   0.07734	   1.47372	  -3.00832
3637956.50072	 230.00000	   1.07079	   1.48108	   0.10351	   1.48469	  -3.99780
3637957.81372	 230.00000	   0.84734	   1.45829	   0.12817	   1.46391	  -5.02281
3637959.46972	 230.00000	   0.67072	   1.42094	   0.13330	   1.42718	  -5.35929
3637961.55872	 230.00000	   0.53067	   1.37379	   0.10407	   1.37772	  -4.33197
3637964.19572	 230.00000	   0.41976	   1.35332	   0.04634	   1.35411	  -1.96113
3637967.52672	 230.00000	   0.33183	   1.37724	  -0.01703	   1.37734	   0.70840
3637971.73272	 230.00000	   0.26261	   1.44456	  -0.05377	   1.44556	   2.13165
3637977.04073	 230.00000	   0.20791	   1.53367	  -0.03888	   1.53416	   1.45212
3637983.74473	 230.00000	   0.16452	   1.61119	   0.03943	   1.61168	  -1.40179
3637992.22174	 230.00000	   0.13007	   1.63429	   0.16716	   1.64282	  -5.84021
3638002.91174	 230.00000	   0.10309	   1.57505	   0.30261	   1.60386	 -10.87563
3638016.42575	 230.00000	   0.08153	   1.43765	   0.38731	   1.48891	 -15.07781
3638033.52276	 230.00000	   0.06443	   1.28391	   0.38771	   1.34117	 -16.80290
3638055.10877	 230.00000	   0.05102	   1.14268	   0.25201	   1.17014	 -12.43689
3638082.35179	 230.00000	   0.04042	   1.12475	   0.02430	   1.12502	  -1.23777
3638116.84681	 230.00000	   0.03192	   1.29544	  -0.20575	   1.31167	   9.02481
3638160.39384	 230.00000	   0.02528	   1.63434	  -0.30961	   1.66341	  10.72702
3638215.45887	 230.00000	   0.01999	   2.02681	  -0.16911	   2.03386	   4.76963
3652914.46947	 231.00000	20004.45300	   0.77495	  -0.00539	   0.77497	   0.39832
3652914.61247	 231.00000	15829.12600	   0.78591	   0.00855	   0.78596	  -0.62364
3652914.75447	 231.00000	12516.70300	   0.79507	   0.01903	   0.79529	  -1.37095
3652914.89647	 231.00000	9909.44240	   0.80340	   0.02624	   0.80383	  -1.87076
3652915.06047	 231.00000	7835.48000	   0.81329	   0.03119	   0.81389	  -2.19617
3652915.26147	 231.00000	6217.24610	   0.82156	   0.03604	   0.82235	  -2.51168
3652915.49948	 231.00000	4905.29100	   0.83176	   0.04159	   0.83279	  -2.86230
3652915.73748	 231.00000	3881.27370	   0.83961	   0.04337	   0.84073	  -2.95674
3652915.97648	 231.00000	3070.98270	   0.84556	   0.04801	   0.84692	  -3.24939
3652916.21448	 231.00000	2430.77780	   0.85440	   0.04992	   0.85586	  -3.34407
3652916.45248	 231.00000	1923.15370	   0.86287	   0.05240	   0.86446	  -3.47500
3652916.69048	 231.00000	1522.43580	   0.87117	   0.05473	   0.87289	  -3.59499
3652916.92848	 231.00000	1203.84460	   0.87968	   0.05711	   0.88153	  -3.71480
3652917.16748	 231.00000	 952.86591	   0.88773	   0.05876	   0.88967	  -3.78699
3652917.40548	 231.00000	 754.27557	   0.89721	   0.06079	   0.89927	  -3.87584
3652917.64248	 231.00000	 596.71857	   0.90664	   0.06351	   0.90886	  -4.00705
3652917.88048	 231.00000	 471.96338	   0.91463	   0.06689	   0.91707	  -4.18280
3652918.11948	 231.00000	 373.20856	   0.92378	   0.07038	   0.92646	  -4.35680
3652918.35648	 231.00000	 295.47278	   0.93518	   0.07397	   0.93810	  -4.52238
3652918.59648	 231.00000	 233.87738	   0.94449	   0.07620	   0.94756	  -4.61243
3652918.83448	 231.00000	 185.05922	   0.95579	   0.08196	   0.95930	  -4.90108
3652919.07048	 231.00000	 146.35823	   0.96614	   0.08805	   0.97015	  -5.20725
3652919.30648	 231.00000	 115.77804	   0.97874	   0.09282	   0.98313	  -5.41747
3652919.54148	 231.00000	  91.67210	   0.99022	   0.09708	   0.99497	  -5.59914
3652919.78648	 231.00000	  72.51701	   1.00299	   0.10830	   1.00882	  -6.16299
3652920.01548	 231.00000	  57.36816	   1.01518	   0.11373	   1.02153	  -6.39190
3652920.25248	 231.00000	  45.36290	   1.03122	   0.12634	   1.03893	  -6.98474
3652920.48448	 231.00000	  35.93134	   1.05263	   0.13854	   1.06170	  -7.49773
3652920.73448	 231.00000	  28.40909	   1.06793	   0.15290	   1.07882	  -8.14773
3652920.94948	 231.00000	  22.48202	   1.09538	   0.16945	   1.10841	  -8.79354
3652921.21448	 231.00000	  17.79613	   1.12729	   0.18152	   1.14181	  -9.14769
3652921.46648	 231.00000	  14.06813	   1.15409	   0.18759	   1.16924	  -9.23230
3652921.68248	 231.00000	  11.14480	   1.20186	   0.20367	   1.21899	  -9.61818
3652921.94948	 231.00000	   8.81772	   1.22798	   0.20042	   1.24423	  -9.26948
3652922.12848	 231.00000	   6.97545	   1.27514	   0.18484	   1.28846	  -8.24783
3652922.34648	 231.00000	   5.51730	   1.32661	   0.18413	   1.33933	  -7.90205
3652922.61548	 231.00000	   4.36941	   1.34912	   0.18348	   1.36154	  -7.74480
3652922.95048	 231.00000	   3.45686	   1.35904	   0.16231	   1.36870	  -6.81057
3652923.36948	 231.00000	   2.73547	   1.37453	   0.12505	   1.38021	  -5.19832
3652923.89448	 231.00000	   2.16054	   1.40150	   0.08975	   1.40437	  -3.66404
3652924.55348	 231.00000	   1.70952	   1.43903	   0.07167	   1.44081	  -2.85122
3652925.38248	 231.00000	   1.35352	   1.47010	   0.07869	   1.47221	  -3.06375
3652926.42548	 231.00000	   1.07079	   1.47676	   0.10409	   1.48043	  -4.03185
3652927.73848	 231.00000	   0.84734	   1.45467	   0.12707	   1.46021	  -4.99234
3652929.39448	 231.00000	   0.67072	   1.41786	   0.12895	   1.42371	  -5.19660
3652931.48348	 231.00000	   0.53067	   1.37357	   0.09880	   1.37712	  -4.11409
3652934.12049	 231.00000	   0.41976	   1.35723	   0.04276	   1.35790	  -1.80442
3652937.45149	 231.00000	   0.33183	   1.38351	  -0.01814	   1.38363	   0.75099
3652941.65749	 231.00000	   0.26261	   1.45184	  -0.05165	   1.45276	   2.03757
3652946.96549	 231.00000	   0.20791	   1.54012	  -0.03227	   1.54046	   1.20045
3652953.66950	 231.00000	   0.16452	   1.61373	   0.04838	   1.61446	  -1.71723
3652962.14650	 231.00000	   0.13007	   1.63100	   0.17669	   1.64054	  -6.18304
3652972.83651	 231.00000	   0.10309	   1.56661	   0.30847	   1.59669	 -11.13917
3652986.35052	 231.00000	   0.08153	   1.42603	   0.38538	   1.47719	 -15.12286
3653003.44753	 231.00000	   0.06443	   1.27358	   0.37587	   1.32788	 -16.44284
3653025.03454	 231.00000	   0.05102	   1.14160	   0.23334	   1.16520	 -11.55198
3653052.27656	 231.00000	   0.04042	   1.13837	   0.00282	   1.13838	  -0.14216
3653086.77158	 231.00000	   0.03192	   1.32275	  -0.21584	   1.34024	   9.26773
3653130.31860	 231.00000	   0.02528	   1.66270	  -0.30229	   1.68995	  10.30438
3653185.38364	 231.00000	   0.01999	   2.04324	  -0.14564	   2.04843	   4.07705
3667871.18554	 232.00000	20004.45300	   0.77776	  -0.00567	   0.77778	   0.41781
3667871.32854	 232.00000	15829.12600	   0.78642	   0.00838	   0.78646	  -0.61037
3667871.47054	 232.00000	12516.70300	   0.79532	   0.02006	   0.79558	  -1.44482
3667871.61254	 232.00000	9909.44240	   0.80661	   0.02681	   0.80706	  -1.90333
3667871.77654	 232.00000	7835.48000	   0.81523	   0.03273	   0.81589	  -2.29875
3667871.97754	 232.00000	6217.24610	   0.82271	   0.03635	   0.82351	  -2.52968
3667872.21554	 232.00000	4905.29100	   0.83284	   0.04179	   0.83389	  -2.87250
3667872.45354	 232.00000	3881.27370	   0.83982	   0.04265	   0.84091	  -2.90739
3667872.69254	 232.00000	3070.98270	   0.84685	   0.04771	   0.84819	  -3.22427
3667872.93054	 232.00000	2430.77780	   0.85465	   0.04953	   0.85608	  -3.31710
3667873.16854	 232.00000	1923.15370	   0.86309	   0.05113	   0.86460	  -3.39019
3667873.40654	 232.00000	1522.43580	   0.87207	   0.05474	   0.87378	  -3.59196
3667873.64454	 232.00000	1203.84460	   0.87962	   0.05641	   0.88143	  -3.66922
3667873.88354	 232.00000	 952.86591	   0.88856	   0.05865	   0.89049	  -3.77635
3667874.12154	 232.00000	 754.27557	   0.89874	   0.06173	   0.90085	  -3.92930
3667874.35854	 232.00000	 596.71857	   0.90727	   0.06414	   0.90954	  -4.04389
3667874.59654	 232.00000	 471.96338	   0.91600	   0.06662	   0.91842	  -4.15971
3667874.83554	 232.00000	 373.20856	   0.92428	   0.07030	   0.92695	  -4.34931
3667875.07254	 232.00000	 295.47278	   0.93527	   0.07224	   0.93805	  -4.41656
3667875.31254	 232.00000	 233.87738	   0.94708	   0.07671	   0.95018	  -4.63048
3667875.55054	 232.00000	 185.05922	   0.95699	   0.08241	   0.96053	  -4.92204
3667875.78654	 232.00000	 146.35823	   0.96877	   0.08660	   0.97264	  -5.10793
3667876.02254	 232.00000	 115.77804	   0.98033	   0.09129	   0.98458	  -5.32023
3667876.25754	 232.00000	  91.67210	   0.99262	   0.09859	   0.99751	  -5.67244
3667876.50254	 232.00000	  72.51701	   1.00413	   0.10664	   1.00978	  -6.06203
3667876.73154	 232.00000	  57.36816	   1.01603	   0.11364	   1.02236	  -6.38208
3667876.96854	 232.00000	  45.36290	   1.03260	   0.12561	   1.04021	  -6.93575
3667877.20054	 232.00000	  35.93134	   1.05299	   0.13683	   1.06184	  -7.40359
3667877.45054	 232.00000	  28.40909	   1.07365	   0.15474	   1.08475	  -8.20122
3667877.66554	 232.00000	  22.48202	   1.09805	   0.16799	   1.11082	  -8.69845
3667877.93054	 232.00000	  17.79613	   1.12837	   0.17805	   1.14233	  -8.96689
3667878.18254	 232.00000	  14.06813	   1.15433	   0.18845	   1.16961	  -9.27182
3667878.39854	 232.00000	  11.14480	   1.20340	   0.19961	   1.21984	  -9.41779
3667878.66554	 232.00000	   8.81772	   1.23051	   0.20498	   1.24746	  -9.45759
3667878.84454	 232.00000	   6.97545	   1.27384	   0.18901	   1.28778	  -8.43977
3667879.06254	 232.00000	   5.51730	   1.32638	   0.17634	   1.33805	  -7.57320
3667879.33154	 232.00000	   4.36941	   1.35887	   0.18161	   1.37095	  -7.61224
3667879.66654	 232.00000	   3.45686	   1.37048	   0.16867	   1.38082	  -7.01620
3667880.08554	 232.00000	   2.73547	   1.37498	   0.13917	   1.38200	  -5.77970
3667880.61054	 232.00000	   2.16054	   1.38937	   0.09854	   1.39286	  -4.05679
3667881.26954	 232.00000	   1.70952	   1.42037	   0.06756	   1.42197	  -2.72324
3667882.09854	 232.00000	   1.35352	   1.45881	   0.05831	   1.45997	  -2.28915
3667883.14154	 232.00000	   1.07079	   1.48551	   0.07496	   1.48740	  -2.88871
3667884.45455	 232.00000	   0.84734	   1.48641	   0.10716	   1.49026	  -4.12351
3667886.11055	 232.00000	   0.67072	   1.46289	   0.13224	   1.46886	  -5.16527
3667888.19955	 232.00000	   0.53067	   1.40982	   0.13450	   1.41623	  -5.44976
3667890.83655	 232.00000	   0.41976	   1.36290	   0.09845	   1.36645	  -4.13149
3667894.16755	 232.00000	   0.33183	   1.34892	   0.03500	   1.34937	  -1.48636
3667898.37355	 232.00000	   0.26261	   1.38187	  -0.02987	   1.38219	   1.23832
3667903.68156	 232.00000	   0.20791	   1.46155	  -0.06366	   1.46294	   2.49393
3667910.38556	 232.00000	   0.16452	   1.56341	  -0.03729	   1.56385	   1.36638
3667918.86157	 232.00000	   0.13007	   1.64645	   0.05950	   1.64753	  -2.06979
3667929.55257	 232.00000	   0.10309	   1.66556	   0.20935	   1.67867	  -7.16425
3667943.06558	 232.00000	   0.08153	   1.59025	   0.36421	   1.63142	 -12.89986
3667960.16359	 232.00000	   0.06443	   1.45046	   0.45911	   1.52138	 -17.56402
3667981.74960	 232.00000	   0.05102	   1.24420	   0.43152	   1.31691	 -19.12795
3668008.99262	 232.00000	   0.04042	   1.09376	   0.25424	   1.12292	 -13.08592
3668043.48764	 232.00000	   0.03192	   1.10579	  -0.01505	   1.10589	   0.77995
3668087.03467	 232.00000	   0.02528	   1.32238	  -0.26547	   1.34877	  11.35150
3668142.09970	 232.00000	   0.01999	   1.71713	  -0.33906	   1.75028	  11.16968
3682825.61538	 233.00000	20004.45300	   0.77521	  -0.00414	   0.77522	   0.30581
3682825.75838	 233.00000	15829.12600	   0.78531	   0.00794	   0.78535	  -0.57960
3682825.90038	 233.00000	12516.70300	   0.79570	   0.01867	   0.79592	  -1.34426
3682826.04238	 233.00000	9909.44240	   0.80437	   0.02657	   0.80481	  -1.89170
3682826.20638	 233.00000	7835.48000	   0.81363	   0.03338	   0.81432	  -2.34920
3682826.40738	 233.00000	6217.24610	   0.82305	   0.03858	   0.82395	  -2.68387
3682826.64538	 233.00000	4905.29100	   0.82958	   0.04146	   0.83061	  -2.86126
3682826.88338	 233.00000	3881.27370	   0.83923	   0.04420	   0.84039	  -3.01474
3682827.12139	 233.00000	3070.98270	   0.84854	   0.04687	   0.84983	  -3.16176
3682827.36039	 233.00000	2430.77780	   0.85632	   0.04916	   0.85773	  -3.28556
3682827.59839	 233.00000	1923.15370	   0.86384	   0.05335	   0.86549	  -3.53400
3682827.83639	 233.00000	1522.43580	   0.87231	   0.05381	   0.87396	  -3.52980
3682828.07439	 233.00000	1203.84460	   0.87952	   0.05714	   0.88138	  -3.71730
3682828.31339	 233.00000	 952.86591	   0.88871	   0.05839	   0.89063	  -3.75903
3682828.55139	 233.00000	 754.27557	   0.89616	   0.06066	   0.89821	  -3.87249
3682828.78839	 233.00000	 596.71857	   0.90608	   0.06377	   0.90833	  -4.02562
3682829.02639	 233.00000	 471.96338	   0.91456	   0.06639	   0.91697	  -4.15193
3682829.26539	 233.00000	 373.20856	   0.92459	   0.06859	   0.92713	  -4.24269
3682829.50239	 233.00000	 295.47278	   0.93482	   0.07277	   0.93764	  -4.45132
3682829.74239	 233.00000	 233.87738	   0.94508	   0.07634	   0.94816	  -4.61827
3682829.98039	 233.00000	 185.05922	   0.95630	   0.08205	   0.95982	  -4.90404
3682830.21639	 233.00000	 146.35823	   0.96673	   0.08573	   0.97053	  -5.06789
3682830.45239	 233.00000	 115.77804	   0.97751	   0.09007	   0.98165	  -5.26469
3682830.68739	 233.00000	  91.67210	   0.98920	   0.09840	   0.99408	  -5.68061
3682830.93239	 233.00000	  72.51701	   1.00429	   0.10490	   1.00975	  -5.96316
3682831.16139	 233.00000	  57.36816	   1.01571	   0.11641	   1.02235	  -6.53825
3682831.39839	 233.00000	  45.36290	   1.03259	   0.12578	   1.04022	  -6.94490
3682831.63039	 233.00000	  35.93134	   1.04944	   0.13471	   1.05805	  -7.31471
3682831.88039	 233.00000	  28.40909	   1.07228	   0.15259	   1.08309	  -8.09911
3682832.09539	 233.00000	  22.48202	   1.09731	   0.16539	   1.10971	  -8.57148
3682832.36039	 233.00000	  17.79613	   1.12427	   0.17621	   1.13800	  -8.90739
3682832.61239	 233.00000	  14.06813	   1.15527	   0.19539	   1.17167	  -9.59933
3682832.82839	 233.00000	  11.14480	   1.19912	   0.19172	   1.21435	  -9.08383
3682833.09539	 233.00000	   8.81772	   1.23809	   0.20963	   1.25571	  -9.61006
3682833.27439	 233.00000	   6.97545	   1.26813	   0.19511	   1.28305	  -8.74675
3682833.49239	 233.00000	   5.51730	   1.30771	   0.17158	   1.31891	  -7.47491
3682833.76139	 233.00000	   4.36941	   1.35985	   0.15861	   1.36907	  -6.65294
3682834.09639	 233.00000	   3.45686	   1.38914	   0.16343	   1.39872	  -6.70977
3682834.51539	 233.00000	   2.73547	   1.39349	   0.15692	   1.40230	  -6.42499
3682835.04039	 233.00000	   2.16054	   1.38725	   0.13206	   1.39352	  -5.43808
3682835.69939	 233.00000	   1.70952	   1.38808	   0.09220	   1.39114	  -3.80009
3682836.52839	 233.00000	   1.35352	   1.40858	   0.05262	   1.40956	  -2.13955
3682837.57139	 233.00000	   1.07079	   1.44745	   0.02929	   1.44774	  -1.15920
3682838.88439	 233.00000	   0.84734	   1.48838	   0.03894	   1.48889	  -1.49879
3682840.54039	 233.00000	   0.67072	   1.51103	   0.06824	   1.51257	  -2.58563
3682842.62939	 233.00000	   0.53067	   1.50177	   0.11858	   1.50644	  -4.51470
3682845.26640	 233.00000	   0.41976	   1.45486	   0.15454	   1.46305	  -6.06348
3682848.59740	 233.00000	   0.33183	   1.38726	   0.15256	   1.39563	  -6.27566
3682852.80340	 233.00000	   0.26261	   1.33326	   0.10420	   1.33732	  -4.46901
3682858.11140	 233.00000	   0.20791	   1.32244	   0.02521	   1.32268	  -1.09212
3682864.81541	 233.00000	   0.16452	   1.37232	  -0.05247	   1.37333	   2.18965
3682873.29241	 233.00000	   0.13007	   1.47915	  -0.08941	   1.48185	   3.45919
3682883.98242	 233.00000	   0.10309	   1.61500	  -0.04804	   1.61571	   1.70367
3682897.49643	 233.00000	   0.08153	   1.72828	   0.08791	   1.73052	  -2.91187
3682914.59344	 233.00000	   0.06443	   1.76364	   0.27304	   1.78465	  -8.80049
3682936.18045	 233.00000	   0.05102	   1.65801	   0.49132	   1.72927	 -16.50607
3682963.42247	 233.00000	   0.04042	   1.42468	   0.60448	   1.54762	 -22.99110
3682997.91749	 233.00000	   0.03192	   1.16222	   0.54410	   1.28327	 -25.08683
3683041.46451	 233.00000	   0.02528	   0.98431	   0.29583	   1.02780	 -16.72819
3683096.52955	 233.00000	   0.01999	   1.04185	  -0.05858	   1.04350	   3.21835
3697788.31429	 234.00000	20004.45300	   0.77703	  -0.00674	   0.77705	   0.49718
3697788.45729	 234.00000	15829.12600	   0.78601	   0.00827	   0.78606	  -0.60290
3697788.59929	 234.00000	12516.70300	   0.79561	   0.01897	   0.79583	  -1.36559
3697788.74129	 234.00000	9909.44240	   0.80558	   0.02487	   0.80596	  -1.76826
3697788.90529	 234.00000	7835.48000	   0.81339	   0.03231	   0.81403	  -2.27457
3697789.10629	 234.00000	6217.24610	   0.82166	   0.03771	   0.82252	  -2.62799
3697789.34429	 234.00000	4905.29100	   0.83231	   0.04017	   0.83328	  -2.76332
3697789.58230	 234.00000	3881.27370	   0.83972	   0.04526	   0.84093	  -3.08492
3697789.82030	 234.00000	3070.98270	   0.84830	   0.04516	   0.84950	  -3.04760
3697790.05830	 234.00000	2430.77780	   0.85500	   0.04991	   0.85646	  -3.34101
3697790.29630	 234.00000	1923.15370	   0.86315	   0.05199	   0.86472	  -3.44667
3697790.53430	 234.00000	1522.43580	   0.87126	   0.05317	   0.87288	  -3.49236
3697790.77230	 234.00000	1203.84460	   0.87968	   0.05669	   0.88151	  -3.68754
3697791.01130	 234.00000	 952.86591	   0.88857	   0.05861	   0.89050	  -3.77381
3697791.24930	 234.00000	 754.27557	   0.89666	   0.06032	   0.89868	  -3.84850
3697791.48630	 234.00000	 596.71857	   0.90462	   0.06299	   0.90681	  -3.98323
3697791.72430	 234.00000	 471.96338	   0.91492	   0.06624	   0.91731	  -4.14097
3697791.96330	 234.00000	 373.20856	   0.92571	   0.06987	   0.92835	  -4.31633
3697792.20030	 234.00000	 295.47278	   0.93519	   0.07202	   0.93796	  -4.40344
3697792.44030	 234.00000	 233.87738	   0.94619	   0.07693	   0.94931	  -4.64837
3697792.67830	 234.00000	 185.05922	   0.95458	   0.08091	   0.95801	  -4.84483
3697792.91430	 234.00000	 146.35823	   0.96510	   0.08636	   0.96896	  -5.11342
3697793.15030	 234.00000	 115.77804	   0.97771	   0.09171	   0.98201	  -5.35894
3697793.38530	 234.00000	  91.67210	   0.99065	   0.09896	   0.99558	  -5.70479
3697793.63030	 234.00000	  72.51701	   1.00355	   0.10732	   1.00927	  -6.10400
3697793.85930	 234.00000	  57.36816	   1.01600	   0.11445	   1.02243	  -6.42696
3697794.09630	 234.00000	  45.36290	   1.02971	   0.12385	   1.03713	  -6.85819
3697794.32830	 234.00000	  35.93134	   1.04970	   0.13897	   1.05886	  -7.54179
3697794.57830	 234.00000	  28.40909	   1.06754	   0.15301	   1.07845	  -8.15672
3697794.79330	 234.00000	  22.48202	   1.09366	   0.17091	   1.10694	  -8.88200
3697795.05830	 234.00000	  17.79613	   1.12616	   0.18329	   1.14098	  -9.24415
3697795.31030	 234.00000	  14.06813	   1.15848	   0.18696	   1.17347	  -9.16737
3697795.52630	 234.00000	  11.14480	   1.19841	   0.20682	   1.21613	  -9.79143
3697795.79330	 234.00000	   8.81772	   1.23038	   0.19589	   1.24588	  -9.04607
3697795.97230	 234.00000	   6.97545	   1.28153	   0.18593	   1.29494	  -8.25513
3697796.19030	 234.00000	   5.51730	   1.32340	   0.19307	   1.33741	  -8.30037
3697796.45930	 234.00000	   4.36941	   1.33973	   0.18233	   1.35208	  -7.75002
3697796.79430	 234.00000	   3.45686	   1.35353	   0.15254	   1.36210	  -6.42981
3697797.21330	 234.00000	   2.73547	   1.37999	   0.11465	   1.38474	  -4.74931
3697797.73830	 234.00000	   2.16054	   1.41714	   0.08840	   1.41990	  -3.56947
3697798.39730	 234.00000	   1.70952	   1.45305	   0.08642	   1.45562	  -3.40382
3697799.22630	 234.00000	   1.35352	   1.46894	   0.10311	   1.47255	  -4.01540
3697800.26930	 234.00000	   1.07079	   1.45538	   0.12362	   1.46062	  -4.85489
