Repository: kbm2110/Battery_Diagnostics_Thesis

# Battery_Diagnostics_Thesis
 Data-driven battery diagnostics using EIS

**Author:** Bala Manikanta Yaswanth Kanagarla
**Institution:** Technische Hochschule Ingolstadt (THI)
**Supervisor:** Prof. Dr. H.-G. Schweiger

## Overview

This project implements a machine learning framework for 
non-invasive State of Health (SoH) estimation of lithium-ion 
batteries using Electrochemical Impedance Spectroscopy (EIS).

Eight physically interpretable features are extracted from 
impedance spectra and used to train six ML models under a 
strict cell-level train-test split. The stacking ensemble 
achieves R² = 0.9122 and RMSE = 0.0234 on completely unseen 
cells.

---

File: data/EIS/EIS_state_IV_45C02.txt (part 28 of 37)
time/s	           cycle number	freq/Hz	           Re(Z)/Ohm	  -Im(Z)/Ohm	   |Z|/Ohm	   Phase(Z)/deg
3462588.26887	 226.00000	  72.51701	   0.58491	   0.10279	   0.59387	  -9.96687
3462588.49887	 226.00000	  57.36816	   0.60311	   0.11075	   0.61319	 -10.40500
3462588.73487	 226.00000	  45.36290	   0.62231	   0.11896	   0.63358	 -10.82236
3462588.96787	 226.00000	  35.93134	   0.64424	   0.12683	   0.65660	 -11.13769
3462589.21787	 226.00000	  28.40909	   0.66881	   0.13007	   0.68135	 -11.00574
3462589.43187	 226.00000	  22.48202	   0.69595	   0.12997	   0.70798	 -10.57839
3462589.69687	 226.00000	  17.79613	   0.72312	   0.12565	   0.73396	  -9.85761
3462589.94887	 226.00000	  14.06813	   0.74531	   0.11668	   0.75439	  -8.89736
3462590.16587	 226.00000	  11.14480	   0.76378	   0.10603	   0.77110	  -7.90315
3462590.43287	 226.00000	   8.81772	   0.78127	   0.09342	   0.78684	  -6.81845
3462590.61087	 226.00000	   6.97545	   0.79428	   0.08051	   0.79835	  -5.78786
3462590.82887	 226.00000	   5.51730	   0.80579	   0.07202	   0.80900	  -5.10726
3462591.09887	 226.00000	   4.36941	   0.81049	   0.06487	   0.81308	  -4.57621
3462591.43387	 226.00000	   3.45686	   0.81510	   0.05464	   0.81693	  -3.83535
3462591.85187	 226.00000	   2.73547	   0.82105	   0.04722	   0.82240	  -3.29131
3462592.37687	 226.00000	   2.16054	   0.82706	   0.04229	   0.82814	  -2.92745
3462593.03687	 226.00000	   1.70952	   0.83380	   0.04133	   0.83482	  -2.83762
3462593.86487	 226.00000	   1.35352	   0.83653	   0.04390	   0.83768	  -3.00415
3462594.90787	 226.00000	   1.07079	   0.83739	   0.04636	   0.83867	  -3.16899
3462596.22187	 226.00000	   0.84734	   0.83487	   0.04775	   0.83623	  -3.27336
3462597.87787	 226.00000	   0.67072	   0.83506	   0.04652	   0.83636	  -3.18847
3462599.96588	 226.00000	   0.53067	   0.83709	   0.04312	   0.83820	  -2.94849
3462602.60288	 226.00000	   0.41976	   0.84406	   0.04180	   0.84510	  -2.83511
3462605.93488	 226.00000	   0.33183	   0.85633	   0.04492	   0.85751	  -3.00274
3462610.13988	 226.00000	   0.26261	   0.87081	   0.05467	   0.87253	  -3.59243
3462615.44788	 226.00000	   0.20791	   0.88366	   0.07346	   0.88671	  -4.75209
3462622.15289	 226.00000	   0.16452	   0.88994	   0.09812	   0.89533	  -6.29143
3462630.62889	 226.00000	   0.13007	   0.88796	   0.12136	   0.89622	  -7.78279
3462641.31990	 226.00000	   0.10309	   0.88411	   0.13726	   0.89470	  -8.82470
3462654.83391	 226.00000	   0.08153	   0.88559	   0.14626	   0.89759	  -9.37782
3462671.93092	 226.00000	   0.06443	   0.89694	   0.15550	   0.91032	  -9.83525
3462693.51793	 226.00000	   0.05102	   0.91802	   0.16467	   0.93267	 -10.16922
3462720.76095	 226.00000	   0.04042	   0.95176	   0.17880	   0.96841	 -10.63939
3462755.25597	 226.00000	   0.03192	   0.99811	   0.20295	   1.01853	 -11.49337
3462798.80399	 226.00000	   0.02528	   1.05176	   0.24595	   1.08013	 -13.16190
3462853.86903	 226.00000	   0.01999	   1.10106	   0.31019	   1.14392	 -15.73354
3477134.32569	 227.00000	20004.45300	   0.38003	  -0.01783	   0.38045	   2.68640
3477134.46769	 227.00000	15829.12600	   0.38796	  -0.00307	   0.38797	   0.45310
3477134.60969	 227.00000	12516.70300	   0.39555	   0.00826	   0.39564	  -1.19562
3477134.75169	 227.00000	9909.44240	   0.40280	   0.01637	   0.40313	  -2.32795
3477134.91669	 227.00000	7835.48000	   0.41045	   0.02329	   0.41111	  -3.24826
3477135.11669	 227.00000	6217.24610	   0.41696	   0.02900	   0.41796	  -3.97844
3477135.35469	 227.00000	4905.29100	   0.42371	   0.03351	   0.42503	  -4.52133
3477135.59369	 227.00000	3881.27370	   0.43169	   0.03728	   0.43330	  -4.93628
3477135.83169	 227.00000	3070.98270	   0.43898	   0.03981	   0.44078	  -5.18146
3477136.06969	 227.00000	2430.77780	   0.44575	   0.04285	   0.44781	  -5.49108
3477136.30769	 227.00000	1923.15370	   0.45292	   0.04677	   0.45532	  -5.89591
3477136.54569	 227.00000	1522.43580	   0.45924	   0.04983	   0.46193	  -6.19258
3477136.78369	 227.00000	1203.84460	   0.46848	   0.05089	   0.47124	  -6.19950
3477137.02270	 227.00000	 952.86591	   0.47674	   0.05288	   0.47966	  -6.32917
3477137.26070	 227.00000	 754.27557	   0.48296	   0.05688	   0.48630	  -6.71679
3477137.49870	 227.00000	 596.71857	   0.49281	   0.05910	   0.49635	  -6.83856
3477137.73570	 227.00000	 471.96338	   0.49971	   0.06095	   0.50341	  -6.95404
3477137.97470	 227.00000	 373.20856	   0.50929	   0.06446	   0.51335	  -7.21353
3477138.21270	 227.00000	 295.47278	   0.51674	   0.06669	   0.52103	  -7.35413
3477138.45170	 227.00000	 233.87738	   0.52688	   0.07143	   0.53170	  -7.72050
3477138.68970	 227.00000	 185.05922	   0.53670	   0.07818	   0.54237	  -8.28773
3477138.92570	 227.00000	 146.35823	   0.54695	   0.08322	   0.55324	  -8.65097
3477139.16270	 227.00000	 115.77804	   0.55938	   0.08942	   0.56648	  -9.08272
3477139.39670	 227.00000	  91.67210	   0.57056	   0.09620	   0.57861	  -9.57067
3477139.64170	 227.00000	  72.51701	   0.58673	   0.10367	   0.59581	 -10.02011
3477139.87170	 227.00000	  57.36816	   0.60317	   0.11326	   0.61371	 -10.63511
3477140.10770	 227.00000	  45.36290	   0.62378	   0.12058	   0.63533	 -10.94093
3477140.34070	 227.00000	  35.93134	   0.64613	   0.12660	   0.65842	 -11.08575
3477140.59070	 227.00000	  28.40909	   0.67057	   0.13038	   0.68313	 -11.00279
3477140.80470	 227.00000	  22.48202	   0.69610	   0.12810	   0.70779	 -10.42695
3477141.06970	 227.00000	  17.79613	   0.72224	   0.12601	   0.73315	  -9.89660
3477141.32170	 227.00000	  14.06813	   0.74600	   0.11601	   0.75496	  -8.83942
3477141.53870	 227.00000	  11.14480	   0.76545	   0.10735	   0.77294	  -7.98357
3477141.80570	 227.00000	   8.81772	   0.78163	   0.09361	   0.78722	  -6.82899
3477141.98370	 227.00000	   6.97545	   0.79606	   0.08220	   0.80029	  -5.89534
3477142.20170	 227.00000	   5.51730	   0.80418	   0.07322	   0.80751	  -5.20223
3477142.47070	 227.00000	   4.36941	   0.81134	   0.06379	   0.81385	  -4.49562
3477142.80670	 227.00000	   3.45686	   0.81668	   0.05367	   0.81844	  -3.76021
3477143.22470	 227.00000	   2.73547	   0.82300	   0.04773	   0.82438	  -3.31946
3477143.74970	 227.00000	   2.16054	   0.83018	   0.04380	   0.83134	  -3.01994
3477144.40970	 227.00000	   1.70952	   0.83419	   0.04449	   0.83538	  -3.05257
3477145.23770	 227.00000	   1.35352	   0.83508	   0.04493	   0.83629	  -3.07942
3477146.28070	 227.00000	   1.07079	   0.83427	   0.04581	   0.83553	  -3.14320
3477147.59470	 227.00000	   0.84734	   0.83417	   0.04385	   0.83532	  -3.00886
3477149.25070	 227.00000	   0.67072	   0.83634	   0.04104	   0.83735	  -2.80933
3477151.33870	 227.00000	   0.53067	   0.84228	   0.03883	   0.84318	  -2.63983
3477153.97571	 227.00000	   0.41976	   0.85257	   0.04028	   0.85352	  -2.70495
3477157.30771	 227.00000	   0.33183	   0.86529	   0.04791	   0.86661	  -3.16947
3477161.51271	 227.00000	   0.26261	   0.87664	   0.06354	   0.87894	  -4.14590
3477166.82071	 227.00000	   0.20791	   0.88231	   0.08503	   0.88640	  -5.50488
3477173.52572	 227.00000	   0.16452	   0.88063	   0.10549	   0.88692	  -6.83067
3477182.00172	 227.00000	   0.13007	   0.87553	   0.12010	   0.88372	  -7.81050
3477192.69273	 227.00000	   0.10309	   0.87575	   0.12710	   0.88493	  -8.25765
3477206.20574	 227.00000	   0.08153	   0.88458	   0.13309	   0.89454	  -8.55644
3477223.30375	 227.00000	   0.06443	   0.90317	   0.14271	   0.91438	  -8.97918
3477244.89076	 227.00000	   0.05102	   0.93140	   0.15495	   0.94420	  -9.44548
3477272.13278	 227.00000	   0.04042	   0.97166	   0.17654	   0.98757	 -10.29741
3477306.62880	 227.00000	   0.03192	   1.02018	   0.21536	   1.04266	 -11.91997
3477350.17582	 227.00000	   0.02528	   1.06238	   0.27239	   1.09675	 -14.38059
3477405.24085	 227.00000	   0.01999	   1.08961	   0.33908	   1.14115	 -17.28563
3491673.05663	 228.00000	20004.45300	   0.37959	  -0.01664	   0.37996	   2.51055
3491673.19863	 228.00000	15829.12600	   0.38960	  -0.00420	   0.38963	   0.61733
3491673.34063	 228.00000	12516.70300	   0.39510	   0.00841	   0.39518	  -1.21944
3491673.48263	 228.00000	9909.44240	   0.40339	   0.01625	   0.40372	  -2.30698
3491673.64763	 228.00000	7835.48000	   0.41119	   0.02364	   0.41187	  -3.29066
3491673.84763	 228.00000	6217.24610	   0.41641	   0.02959	   0.41746	  -4.06468
3491674.08663	 228.00000	4905.29100	   0.42418	   0.03553	   0.42567	  -4.78753
3491674.32463	 228.00000	3881.27370	   0.43163	   0.03678	   0.43320	  -4.87004
3491674.56263	 228.00000	3070.98270	   0.43714	   0.04059	   0.43902	  -5.30443
3491674.80063	 228.00000	2430.77780	   0.44651	   0.04323	   0.44860	  -5.53022
3491675.03863	 228.00000	1923.15370	   0.45268	   0.04832	   0.45525	  -6.09271
3491675.27663	 228.00000	1522.43580	   0.45894	   0.04985	   0.46164	  -6.19909
3491675.51463	 228.00000	1203.84460	   0.46960	   0.05109	   0.47237	  -6.20944
3491675.75363	 228.00000	 952.86591	   0.47588	   0.05213	   0.47873	  -6.25154
3491675.99163	 228.00000	 754.27557	   0.48303	   0.05575	   0.48624	  -6.58402
3491676.22963	 228.00000	 596.71857	   0.49253	   0.05831	   0.49597	  -6.75191
3491676.46663	 228.00000	 471.96338	   0.49936	   0.06134	   0.50312	  -7.00336
3491676.70563	 228.00000	 373.20856	   0.50944	   0.06246	   0.51325	  -6.99025
3491676.94363	 228.00000	 295.47278	   0.51697	   0.06630	   0.52120	  -7.30826
3491677.18263	 228.00000	 233.87738	   0.52717	   0.07164	   0.53201	  -7.73906
3491677.42063	 228.00000	 185.05922	   0.53846	   0.07644	   0.54386	  -8.08009
3491677.65663	 228.00000	 146.35823	   0.54664	   0.08114	   0.55263	  -8.44307
3491677.89363	 228.00000	 115.77804	   0.55822	   0.08813	   0.56513	  -8.97184
3491678.12763	 228.00000	  91.67210	   0.57073	   0.09603	   0.57876	  -9.55122
3491678.37363	 228.00000	  72.51701	   0.58542	   0.10475	   0.59472	 -10.14426
3491678.60263	 228.00000	  57.36816	   0.60369	   0.11116	   0.61384	 -10.43360
3491678.83863	 228.00000	  45.36290	   0.62259	   0.12040	   0.63413	 -10.94525
3491679.07163	 228.00000	  35.93134	   0.64443	   0.12616	   0.65666	 -11.07660
3491679.32163	 228.00000	  28.40909	   0.67122	   0.12974	   0.68364	 -10.93975
3491679.53563	 228.00000	  22.48202	   0.69598	   0.12957	   0.70794	 -10.54567
3491679.80063	 228.00000	  17.79613	   0.72140	   0.12556	   0.73225	  -9.87325
3491680.05363	 228.00000	  14.06813	   0.74534	   0.11661	   0.75441	  -8.89177
3491680.26963	 228.00000	  11.14480	   0.76575	   0.10556	   0.77299	  -7.84860
3491680.53663	 228.00000	   8.81772	   0.78227	   0.09602	   0.78814	  -6.99775
3491680.71463	 228.00000	   6.97545	   0.79430	   0.08293	   0.79862	  -5.96016
3491680.93263	 228.00000	   5.51730	   0.80295	   0.07298	   0.80626	  -5.19304
3491681.20263	 228.00000	   4.36941	   0.81349	   0.06170	   0.81582	  -4.33765
3491681.53763	 228.00000	   3.45686	   0.82077	   0.05609	   0.82268	  -3.90915
3491681.95563	 228.00000	   2.73547	   0.82466	   0.05262	   0.82634	  -3.65105
3491682.48063	 228.00000	   2.16054	   0.82512	   0.04726	   0.82647	  -3.27822
3491683.14063	 228.00000	   1.70952	   0.82750	   0.04313	   0.82862	  -2.98333
3491683.96863	 228.00000	   1.35352	   0.82973	   0.03784	   0.83059	  -2.61096
3491685.01163	 228.00000	   1.07079	   0.83632	   0.03485	   0.83705	  -2.38627
3491686.32563	 228.00000	   0.84734	   0.84406	   0.03522	   0.84480	  -2.38956
3491687.98163	 228.00000	   0.67072	   0.85194	   0.04023	   0.85289	  -2.70366
3491690.06964	 228.00000	   0.53067	   0.85777	   0.04979	   0.85921	  -3.32231
3491692.70664	 228.00000	   0.41976	   0.85771	   0.06174	   0.85993	  -4.11732
3491696.03864	 228.00000	   0.33183	   0.85403	   0.07104	   0.85698	  -4.75533
3491700.24364	 228.00000	   0.26261	   0.85036	   0.07496	   0.85366	  -5.03731
3491705.55265	 228.00000	   0.20791	   0.85214	   0.07596	   0.85552	  -5.09418
3491712.25665	 228.00000	   0.16452	   0.86093	   0.07702	   0.86437	  -5.11185
3491720.73365	 228.00000	   0.13007	   0.87705	   0.08246	   0.88092	  -5.37147
3491731.42366	 228.00000	   0.10309	   0.90057	   0.09487	   0.90555	  -6.01384
3491744.93767	 228.00000	   0.08153	   0.92757	   0.11960	   0.93525	  -7.34680
3491762.03468	 228.00000	   0.06443	   0.95212	   0.15471	   0.96461	  -9.22904
3491783.62169	 228.00000	   0.05102	   0.96859	   0.20022	   0.98907	 -11.67902
3491810.86471	 228.00000	   0.04042	   0.97187	   0.24174	   1.00148	 -13.96824
3491845.35973	 228.00000	   0.03192	   0.97452	   0.26899	   1.01096	 -15.43066
3491888.90775	 228.00000	   0.02528	   0.98877	   0.28699	   1.02957	 -16.18547
3491943.97279	 228.00000	   0.01999	   1.01860	   0.30234	   1.06252	 -16.53162
3506225.02426	 229.00000	20004.45300	   0.38010	  -0.01715	   0.38049	   2.58287
3506225.16626	 229.00000	15829.12600	   0.38764	  -0.00339	   0.38766	   0.50106
3506225.30826	 229.00000	12516.70300	   0.39556	   0.00822	   0.39565	  -1.19006
3506225.45026	 229.00000	9909.44240	   0.40210	   0.01701	   0.40246	  -2.42241
3506225.61526	 229.00000	7835.48000	   0.40999	   0.02345	   0.41066	  -3.27385
3506225.81526	 229.00000	6217.24610	   0.41657	   0.02951	   0.41762	  -4.05236
3506226.05426	 229.00000	4905.29100	   0.42448	   0.03297	   0.42576	  -4.44121
3506226.29226	 229.00000	3881.27370	   0.43174	   0.03785	   0.43340	  -5.01034
3506226.53026	 229.00000	3070.98270	   0.43948	   0.04068	   0.44136	  -5.28842
3506226.76826	 229.00000	2430.77780	   0.44526	   0.04522	   0.44755	  -5.79911
3506227.00626	 229.00000	1923.15370	   0.45277	   0.04705	   0.45521	  -5.93245
3506227.24426	 229.00000	1522.43580	   0.45995	   0.04781	   0.46242	  -5.93496
3506227.48226	 229.00000	1203.84460	   0.46640	   0.05067	   0.46915	  -6.20004
3506227.72126	 229.00000	 952.86591	   0.47572	   0.05349	   0.47872	  -6.41549
3506227.95926	 229.00000	 754.27557	   0.48535	   0.05577	   0.48854	  -6.55467
3506228.19726	 229.00000	 596.71857	   0.49245	   0.05973	   0.49606	  -6.91609
3506228.43426	 229.00000	 471.96338	   0.50021	   0.06146	   0.50397	  -7.00460
3506228.67326	 229.00000	 373.20856	   0.50913	   0.06364	   0.51309	  -7.12511
3506228.91126	 229.00000	 295.47278	   0.51799	   0.06692	   0.52230	  -7.36103
3506229.15026	 229.00000	 233.87738	   0.52777	   0.07177	   0.53263	  -7.74428
3506229.38826	 229.00000	 185.05922	   0.53682	   0.07759	   0.54240	  -8.22485
3506229.62426	 229.00000	 146.35823	   0.54847	   0.08330	   0.55476	  -8.63545
3506229.86126	 229.00000	 115.77804	   0.55868	   0.08814	   0.56559	  -8.96555
3506230.09526	 229.00000	  91.67210	   0.57278	   0.09617	   0.58080	  -9.53106
3506230.34126	 229.00000	  72.51701	   0.58788	   0.10596	   0.59735	 -10.21701
3506230.57026	 229.00000	  57.36816	   0.60282	   0.11250	   0.61323	 -10.57120
3506230.80626	 229.00000	  45.36290	   0.62284	   0.12109	   0.63451	 -11.00177
3506231.03926	 229.00000	  35.93134	   0.64743	   0.12678	   0.65972	 -11.07937
3506231.28926	 229.00000	  28.40909	   0.67127	   0.13021	   0.68378	 -10.97768
3506231.50326	 229.00000	  22.48202	   0.69704	   0.13169	   0.70937	 -10.69878
3506231.76826	 229.00000	  17.79613	   0.72326	   0.12567	   0.73409	  -9.85738
3506232.02126	 229.00000	  14.06813	   0.74644	   0.11810	   0.75572	  -8.99053
3506232.23726	 229.00000	  11.14480	   0.76720	   0.10687	   0.77460	  -7.92990
3506232.50426	 229.00000	   8.81772	   0.78389	   0.09612	   0.78976	  -6.99056
3506232.68226	 229.00000	   6.97545	   0.79446	   0.08368	   0.79886	  -6.01261
3506232.90026	 229.00000	   5.51730	   0.80585	   0.07278	   0.80913	  -5.16079
3506233.17026	 229.00000	   4.36941	   0.81587	   0.06241	   0.81826	  -4.37423
3506233.50526	 229.00000	   3.45686	   0.82215	   0.05829	   0.82421	  -4.05551
3506233.92326	 229.00000	   2.73547	   0.82419	   0.05289	   0.82589	  -3.67177
3506234.44827	 229.00000	   2.16054	   0.82711	   0.04717	   0.82846	  -3.26428
3506235.10827	 229.00000	   1.70952	   0.82900	   0.04292	   0.83011	  -2.96365
3506235.93627	 229.00000	   1.35352	   0.83279	   0.03743	   0.83363	  -2.57319
3506236.97927	 229.00000	   1.07079	   0.83885	   0.03444	   0.83955	  -2.35095
3506238.29327	 229.00000	   0.84734	   0.84743	   0.03574	   0.84818	  -2.41480
3506239.94927	 229.00000	   0.67072	   0.85456	   0.04168	   0.85557	  -2.79239
3506242.03727	 229.00000	   0.53067	   0.85836	   0.05220	   0.85994	  -3.48034
3506244.67427	 229.00000	   0.41976	   0.85641	   0.06341	   0.85876	  -4.23451
3506248.00627	 229.00000	   0.33183	   0.85193	   0.06992	   0.85479	  -4.69185
3506252.21128	 229.00000	   0.26261	   0.84987	   0.07236	   0.85294	  -4.86683
3506257.51928	 229.00000	   0.20791	   0.85295	   0.07239	   0.85601	  -4.85094
3506264.22428	 229.00000	   0.16452	   0.86416	   0.07424	   0.86735	  -4.91005
3506272.70029	 229.00000	   0.13007	   0.88222	   0.08102	   0.88593	  -5.24684
3506283.39129	 229.00000	   0.10309	   0.90631	   0.09682	   0.91147	  -6.09776
3506296.90530	 229.00000	   0.08153	   0.93250	   0.12444	   0.94077	  -7.60115
3506314.00231	 229.00000	   0.06443	   0.95313	   0.16196	   0.96679	  -9.64371
3506335.58933	 229.00000	   0.05102	   0.96342	   0.20658	   0.98532	 -12.10242
3506362.83134	 229.00000	   0.04042	   0.96450	   0.24282	   0.99459	 -14.13078
3506397.32736	 229.00000	   0.03192	   0.96895	   0.26483	   1.00449	 -15.28677
3506440.87539	 229.00000	   0.02528	   0.98737	   0.27964	   1.02620	 -15.81302
3506495.94042	 229.00000	   0.01999	   1.02176	   0.29482	   1.06345	 -16.09471
3520753.20991	 230.00000	20004.45300	   0.38072	  -0.01695	   0.38110	   2.54983
3520753.35191	 230.00000	15829.12600	   0.38734	  -0.00327	   0.38735	   0.48422
3520753.49391	 230.00000	12516.70300	   0.39544	   0.00760	   0.39551	  -1.10113
3520753.63591	 230.00000	9909.44240	   0.40227	   0.01754	   0.40265	  -2.49657
3520753.80091	 230.00000	7835.48000	   0.41053	   0.02454	   0.41126	  -3.42140
3520754.00091	 230.00000	6217.24610	   0.41792	   0.02797	   0.41885	  -3.82955
3520754.23891	 230.00000	4905.29100	   0.42440	   0.03322	   0.42570	  -4.47539
3520754.47791	 230.00000	3881.27370	   0.43138	   0.03676	   0.43295	  -4.87076
3520754.71591	 230.00000	3070.98270	   0.43819	   0.04063	   0.44007	  -5.29745
3520754.95391	 230.00000	2430.77780	   0.44597	   0.04429	   0.44817	  -5.67181
3520755.19191	 230.00000	1923.15370	   0.45387	   0.04660	   0.45626	  -5.86220
3520755.42991	 230.00000	1522.43580	   0.45957	   0.04999	   0.46228	  -6.20829
3520755.66791	 230.00000	1203.84460	   0.46957	   0.05040	   0.47226	  -6.12685
3520755.90691	 230.00000	 952.86591	   0.47675	   0.05283	   0.47967	  -6.32275
3520756.14491	 230.00000	 754.27557	   0.48432	   0.05451	   0.48738	  -6.42195
3520756.38291	 230.00000	 596.71857	   0.49185	   0.05774	   0.49523	  -6.69546
3520756.61991	 230.00000	 471.96338	   0.50043	   0.06234	   0.50430	  -7.10039
3520756.85891	 230.00000	 373.20856	   0.50760	   0.06410	   0.51163	  -7.19771
3520757.09691	 230.00000	 295.47278	   0.51900	   0.06603	   0.52318	  -7.25056
3520757.33591	 230.00000	 233.87738	   0.52739	   0.07181	   0.53225	  -7.75402
3520757.57391	 230.00000	 185.05922	   0.53845	   0.07652	   0.54386	  -8.08836
3520757.80991	 230.00000	 146.35823	   0.54689	   0.08276	   0.55311	  -8.60575
3520758.04691	 230.00000	 115.77804	   0.55904	   0.08946	   0.56615	  -9.09162
3520758.28091	 230.00000	  91.67210	   0.57219	   0.09558	   0.58012	  -9.48333
3520758.52591	 230.00000	  72.51701	   0.58507	   0.10505	   0.59442	 -10.17887
3520758.75591	 230.00000	  57.36816	   0.60242	   0.11342	   0.61300	 -10.66229
3520758.99191	 230.00000	  45.36290	   0.62384	   0.12028	   0.63533	 -10.91337
3520759.22491	 230.00000	  35.93134	   0.64582	   0.12635	   0.65806	 -11.06941
3520759.47491	 230.00000	  28.40909	   0.67097	   0.13081	   0.68360	 -11.03168
3520759.68891	 230.00000	  22.48202	   0.69756	   0.13006	   0.70958	 -10.56173
3520759.95391	 230.00000	  17.79613	   0.72375	   0.12496	   0.73445	  -9.79561
3520760.20591	 230.00000	  14.06813	   0.74505	   0.11597	   0.75402	  -8.84732
3520760.42291	 230.00000	  11.14480	   0.76716	   0.10826	   0.77476	  -8.03223
3520760.68991	 230.00000	   8.81772	   0.78255	   0.09529	   0.78833	  -6.94245
3520760.86791	 230.00000	   6.97545	   0.79521	   0.08204	   0.79943	  -5.89046
3520761.08591	 230.00000	   5.51730	   0.80689	   0.07079	   0.80999	  -5.01371
3520761.35491	 230.00000	   4.36941	   0.81509	   0.06426	   0.81762	  -4.50791
3520761.68992	 230.00000	   3.45686	   0.81912	   0.05753	   0.82114	  -4.01740
3520762.10792	 230.00000	   2.73547	   0.82225	   0.05098	   0.82383	  -3.54795
3520762.63292	 230.00000	   2.16054	   0.82504	   0.04435	   0.82623	  -3.07731
3520763.29292	 230.00000	   1.70952	   0.83087	   0.03930	   0.83180	  -2.70811
3520764.12092	 230.00000	   1.35352	   0.83717	   0.03673	   0.83798	  -2.51211
3520765.16392	 230.00000	   1.07079	   0.84403	   0.03847	   0.84491	  -2.60934
3520766.47792	 230.00000	   0.84734	   0.84913	   0.04408	   0.85027	  -2.97147
3520768.13392	 230.00000	   0.67072	   0.84961	   0.05178	   0.85119	  -3.48755
3520770.22192	 230.00000	   0.53067	   0.84601	   0.05668	   0.84791	  -3.83281
3520772.85892	 230.00000	   0.41976	   0.84334	   0.05812	   0.84534	  -3.94218
3520776.18992	 230.00000	   0.33183	   0.84471	   0.05726	   0.84665	  -3.87794
3520780.39593	 230.00000	   0.26261	   0.85199	   0.05674	   0.85388	  -3.80980
3520785.70393	 230.00000	   0.20791	   0.86509	   0.05958	   0.86714	  -3.93949
3520792.40893	 230.00000	   0.16452	   0.88347	   0.06973	   0.88622	  -4.51283
3520800.88494	 230.00000	   0.13007	   0.90357	   0.09026	   0.90807	  -5.70429
3520811.57494	 230.00000	   0.10309	   0.91948	   0.12083	   0.92739	  -7.48649
3520825.08895	 230.00000	   0.08153	   0.92578	   0.15621	   0.93886	  -9.57737
3520842.18696	 230.00000	   0.06443	   0.92729	   0.18707	   0.94598	 -11.40589
3520863.77398	 230.00000	   0.05102	   0.92642	   0.20572	   0.94899	 -12.51975
3520891.01599	 230.00000	   0.04042	   0.93613	   0.21815	   0.96121	 -13.11787
3520925.51201	 230.00000	   0.03192	   0.95927	   0.22908	   0.98624	 -13.43108
3520969.06004	 230.00000	   0.02528	   0.99761	   0.24461	   1.02716	 -13.77715
3521024.12507	 230.00000	   0.01999	   1.05171	   0.26707	   1.08509	 -14.24839
3535360.86517	 231.00000	20004.45300	   0.37933	  -0.01755	   0.37973	   2.64839
3535361.00717	 231.00000	15829.12600	   0.38642	  -0.00237	   0.38643	   0.35137
3535361.14917	 231.00000	12516.70300	   0.39632	   0.00848	   0.39641	  -1.22629
3535361.29117	 231.00000	9909.44240	   0.40296	   0.01604	   0.40328	  -2.27893
3535361.45617	 231.00000	7835.48000	   0.40963	   0.02353	   0.41031	  -3.28693
3535361.65617	 231.00000	6217.24610	   0.41754	   0.02949	   0.41858	  -4.03946
3535361.89417	 231.00000	4905.29100	   0.42444	   0.03410	   0.42580	  -4.59343
3535362.13317	 231.00000	3881.27370	   0.43054	   0.03816	   0.43223	  -5.06514
3535362.37117	 231.00000	3070.98270	   0.43887	   0.03912	   0.44061	  -5.09417
3535362.60917	 231.00000	2430.77780	   0.44447	   0.04285	   0.44653	  -5.50715
3535362.84717	 231.00000	1923.15370	   0.45241	   0.04578	   0.45472	  -5.77832
3535363.08517	 231.00000	1522.43580	   0.45922	   0.04847	   0.46177	  -6.02469
3535363.32317	 231.00000	1203.84460	   0.46694	   0.04982	   0.46959	  -6.08975
3535363.56217	 231.00000	 952.86591	   0.47494	   0.05350	   0.47794	  -6.42684
3535363.80017	 231.00000	 754.27557	   0.48400	   0.05490	   0.48710	  -6.47094
3535364.03817	 231.00000	 596.71857	   0.49091	   0.05670	   0.49417	  -6.58833
3535364.27517	 231.00000	 471.96338	   0.50039	   0.05954	   0.50392	  -6.78537
3535364.51417	 231.00000	 373.20856	   0.50731	   0.06305	   0.51121	  -7.08465
3535364.75217	 231.00000	 295.47278	   0.51561	   0.06860	   0.52015	  -7.57859
3535364.99117	 231.00000	 233.87738	   0.52644	   0.07247	   0.53140	  -7.83831
3535365.22917	 231.00000	 185.05922	   0.53479	   0.07622	   0.54019	  -8.11143
3535365.46517	 231.00000	 146.35823	   0.54667	   0.08216	   0.55281	  -8.54667
3535365.70217	 231.00000	 115.77804	   0.55672	   0.08762	   0.56357	  -8.94391
3535365.93617	 231.00000	  91.67210	   0.56992	   0.09644	   0.57802	  -9.60400
3535366.18117	 231.00000	  72.51701	   0.58507	   0.10215	   0.59392	  -9.90376
3535366.41117	 231.00000	  57.36816	   0.60249	   0.11298	   0.61300	 -10.62115
3535366.64717	 231.00000	  45.36290	   0.62194	   0.12136	   0.63367	 -11.04192
3535366.88017	 231.00000	  35.93134	   0.64303	   0.12577	   0.65522	 -11.06648
3535367.13017	 231.00000	  28.40909	   0.66888	   0.13029	   0.68146	 -11.02272
3535367.34417	 231.00000	  22.48202	   0.69494	   0.12849	   0.70672	 -10.47543
3535367.60917	 231.00000	  17.79613	   0.71905	   0.12497	   0.72983	  -9.85974
3535367.86117	 231.00000	  14.06813	   0.74432	   0.11815	   0.75364	  -9.01983
3535368.07817	 231.00000	  11.14480	   0.76463	   0.10523	   0.77183	  -7.83607
3535368.34518	 231.00000	   8.81772	   0.78045	   0.09479	   0.78619	  -6.92505
3535368.52318	 231.00000	   6.97545	   0.79160	   0.08290	   0.79593	  -5.97878
3535368.74118	 231.00000	   5.51730	   0.80184	   0.07222	   0.80508	  -5.14695
3535369.01018	 231.00000	   4.36941	   0.81045	   0.06156	   0.81279	  -4.34400
3535369.34618	 231.00000	   3.45686	   0.81733	   0.05377	   0.81910	  -3.76417
3535369.76418	 231.00000	   2.73547	   0.82370	   0.05035	   0.82524	  -3.49786
3535370.28918	 231.00000	   2.16054	   0.82580	   0.04895	   0.82725	  -3.39197
3535370.94918	 231.00000	   1.70952	   0.82628	   0.04487	   0.82750	  -3.10854
3535371.77718	 231.00000	   1.35352	   0.82729	   0.04134	   0.82832	  -2.86050
3535372.82018	 231.00000	   1.07079	   0.83039	   0.03702	   0.83121	  -2.55246
3535374.13418	 231.00000	   0.84734	   0.83571	   0.03436	   0.83642	  -2.35415
3535375.79018	 231.00000	   0.67072	   0.84400	   0.03529	   0.84474	  -2.39412
3535377.87818	 231.00000	   0.53067	   0.85404	   0.04079	   0.85501	  -2.73420
3535380.51518	 231.00000	   0.41976	   0.86151	   0.05290	   0.86313	  -3.51389
3535383.84718	 231.00000	   0.33183	   0.86272	   0.06842	   0.86543	  -4.53418
3535388.05219	 231.00000	   0.26261	   0.85875	   0.08084	   0.86255	  -5.37799
3535393.36019	 231.00000	   0.20791	   0.85485	   0.08818	   0.85938	  -5.88921
3535400.06519	 231.00000	   0.16452	   0.85478	   0.09019	   0.85953	  -6.02308
3535408.54120	 231.00000	   0.13007	   0.86443	   0.09357	   0.86948	  -6.17805
3535419.23221	 231.00000	   0.10309	   0.88314	   0.10153	   0.88896	  -6.55836
3535432.74621	 231.00000	   0.08153	   0.90565	   0.11628	   0.91308	  -7.31623
3535449.84322	 231.00000	   0.06443	   0.93320	   0.14543	   0.94447	  -8.85764
3535471.43024	 231.00000	   0.05102	   0.96486	   0.17417	   0.98045	 -10.23254
3535498.67225	 231.00000	   0.04042	   1.00324	   0.24970	   1.03385	 -13.97671
3535533.16827	 231.00000	   0.03192	   1.02163	   0.29376	   1.06303	 -16.04228
3535576.71630	 231.00000	   0.02528	   1.00754	   0.32315	   1.05809	 -17.78265
3535631.78133	 231.00000	   0.01999	   1.00286	   0.34659	   1.06106	 -19.06533
3549878.19294	 232.00000	20004.45300	   0.38011	  -0.01771	   0.38053	   2.66724
3549878.33494	 232.00000	15829.12600	   0.38916	  -0.00400	   0.38918	   0.58947
3549878.47694	 232.00000	12516.70300	   0.39630	   0.00678	   0.39636	  -0.97949
3549878.61894	 232.00000	9909.44240	   0.40396	   0.01641	   0.40430	  -2.32616
3549878.78394	 232.00000	7835.48000	   0.41179	   0.02270	   0.41242	  -3.15485
3549878.98294	 232.00000	6217.24610	   0.41855	   0.02912	   0.41956	  -3.98013
3549879.22194	 232.00000	4905.29100	   0.42577	   0.03341	   0.42708	  -4.48716
3549879.45994	 232.00000	3881.27370	   0.43416	   0.03664	   0.43571	  -4.82353
3549879.69794	 232.00000	3070.98270	   0.43963	   0.04112	   0.44155	  -5.34302
3549879.93594	 232.00000	2430.77780	   0.44689	   0.04227	   0.44888	  -5.40379
3549880.17394	 232.00000	1923.15370	   0.45437	   0.04731	   0.45683	  -5.94383
3549880.41194	 232.00000	1522.43580	   0.46206	   0.04870	   0.46462	  -6.01665
3549880.64994	 232.00000	1203.84460	   0.46869	   0.05217	   0.47159	  -6.35162
3549880.88894	 232.00000	 952.86591	   0.47715	   0.05168	   0.47994	  -6.18212
3549881.12694	 232.00000	 754.27557	   0.48526	   0.05477	   0.48834	  -6.43965
3549881.36494	 232.00000	 596.71857	   0.49328	   0.05804	   0.49668	  -6.71115
3549881.60194	 232.00000	 471.96338	   0.50182	   0.06056	   0.50546	  -6.88165
3549881.84094	 232.00000	 373.20856	   0.50869	   0.06463	   0.51278	  -7.24027
3549882.07894	 232.00000	 295.47278	   0.51916	   0.06692	   0.52346	  -7.34488
3549882.31794	 232.00000	 233.87738	   0.52821	   0.07219	   0.53312	  -7.78229
3549882.55594	 232.00000	 185.05922	   0.53860	   0.07766	   0.54417	  -8.20466
3549882.79194	 232.00000	 146.35823	   0.54764	   0.08262	   0.55384	  -8.57913
3549883.02894	 232.00000	 115.77804	   0.55982	   0.08869	   0.56680	  -9.00244
3549883.26294	 232.00000	  91.67210	   0.57171	   0.09635	   0.57977	  -9.56649
3549883.50894	 232.00000	  72.51701	   0.58612	   0.10417	   0.59531	 -10.07809
3549883.73794	 232.00000	  57.36816	   0.60440	   0.11356	   0.61498	 -10.64115
3549883.97394	 232.00000	  45.36290	   0.62344	   0.12077	   0.63503	 -10.96353
3549884.20694	 232.00000	  35.93134	   0.64573	   0.12639	   0.65799	 -11.07491
3549884.45694	 232.00000	  28.40909	   0.67188	   0.12833	   0.68403	 -10.81344
3549884.67094	 232.00000	  22.48202	   0.69774	   0.13125	   0.70998	 -10.65309
3549884.93594	 232.00000	  17.79613	   0.72294	   0.12576	   0.73380	  -9.86828
3549885.18894	 232.00000	  14.06813	   0.74806	   0.11820	   0.75734	  -8.97864
3549885.40494	 232.00000	  11.14480	   0.76688	   0.10627	   0.77421	  -7.88946
3549885.67194	 232.00000	   8.81772	   0.78487	   0.09565	   0.79068	  -6.94793
3549885.84994	 232.00000	   6.97545	   0.79612	   0.08438	   0.80057	  -6.04993
3549886.06794	 232.00000	   5.51730	   0.80602	   0.07371	   0.80938	  -5.22500
3549886.33694	 232.00000	   4.36941	   0.81451	   0.06350	   0.81698	  -4.45755
3549886.67294	 232.00000	   3.45686	   0.82220	   0.05390	   0.82396	  -3.75090
3549887.09094	 232.00000	   2.73547	   0.82847	   0.05137	   0.83006	  -3.54827
3549887.61594	 232.00000	   2.16054	   0.83049	   0.04952	   0.83196	  -3.41231
3549888.27594	 232.00000	   1.70952	   0.83178	   0.04554	   0.83302	  -3.13370
3549889.10394	 232.00000	   1.35352	   0.83219	   0.04093	   0.83320	  -2.81560
3549890.14694	 232.00000	   1.07079	   0.83550	   0.03719	   0.83632	  -2.54866
3549891.46094	 232.00000	   0.84734	   0.84171	   0.03467	   0.84242	  -2.35873
3549893.11695	 232.00000	   0.67072	   0.85060	   0.03596	   0.85136	  -2.42097
3549895.20495	 232.00000	   0.53067	   0.85976	   0.04261	   0.86081	  -2.83716
3549897.84195	 232.00000	   0.41976	   0.86636	   0.05511	   0.86811	  -3.63984
3549901.17295	 232.00000	   0.33183	   0.86616	   0.06968	   0.86896	  -4.59922
3549905.37895	 232.00000	   0.26261	   0.86196	   0.08132	   0.86579	  -5.38928
3549910.68696	 232.00000	   0.20791	   0.85862	   0.08705	   0.86303	  -5.78923
3549917.39196	 232.00000	   0.16452	   0.86010	   0.08914	   0.86470	  -5.91679
3549925.86797	 232.00000	   0.13007	   0.86967	   0.09163	   0.87448	  -6.01460
3549936.55897	 232.00000	   0.10309	   0.88737	   0.09775	   0.89274	  -6.28614
3549950.07198	 232.00000	   0.08153	   0.91372	   0.11157	   0.92051	  -6.96168
3549967.16999	 232.00000	   0.06443	   0.94355	   0.13682	   0.95342	  -8.25082
3549988.75700	 232.00000	   0.05102	   0.97617	   0.17582	   0.99188	 -10.21029
3550015.99902	 232.00000	   0.04042	   0.99779	   0.22726	   1.02334	 -12.83114
3550050.49504	 232.00000	   0.03192	   1.00456	   0.27549	   1.04165	 -15.33566
3550094.04307	 232.00000	   0.02528	   1.00894	   0.30885	   1.05515	 -17.01990
3550149.10810	 232.00000	   0.01999	   1.02486	   0.32834	   1.07618	 -17.76437
3564387.20604	 233.00000	20004.45300	   0.38072	  -0.01554	   0.38103	   2.33782
3564387.34804	 233.00000	15829.12600	   0.38873	  -0.00344	   0.38875	   0.50653
3564387.49004	 233.00000	12516.70300	   0.39648	   0.00849	   0.39657	  -1.22731
3564387.63204	 233.00000	9909.44240	   0.40421	   0.01667	   0.40456	  -2.36206
3564387.79704	 233.00000	7835.48000	   0.41219	   0.02480	   0.41293	  -3.44328
3564387.99704	 233.00000	6217.24610	   0.41783	   0.02953	   0.41887	  -4.04203
3564388.23604	 233.00000	4905.29100	   0.42473	   0.03328	   0.42603	  -4.48093
3564388.47404	 233.00000	3881.27370	   0.43065	   0.03683	   0.43222	  -4.88778
3564388.71204	 233.00000	3070.98270	   0.43920	   0.04134	   0.44114	  -5.37776
3564388.95004	 233.00000	2430.77780	   0.44622	   0.04273	   0.44826	  -5.46980
3564389.18804	 233.00000	1923.15370	   0.45437	   0.04528	   0.45662	  -5.69100
3564389.42604	 233.00000	1522.43580	   0.46129	   0.04859	   0.46385	  -6.01271
3564389.66404	 233.00000	1203.84460	   0.46917	   0.05196	   0.47204	  -6.31940
3564389.90304	 233.00000	 952.86591	   0.47629	   0.05324	   0.47926	  -6.37862
3564390.14104	 233.00000	 754.27557	   0.48476	   0.05669	   0.48806	  -6.67000
3564390.37904	 233.00000	 596.71857	   0.49271	   0.05986	   0.49633	  -6.92690
3564390.61604	 233.00000	 471.96338	   0.50041	   0.06185	   0.50422	  -7.04617
3564390.85504	 233.00000	 373.20856	   0.50833	   0.06497	   0.51246	  -7.28390
3564391.09304	 233.00000	 295.47278	   0.51870	   0.06923	   0.52330	  -7.60186
3564391.33204	 233.00000	 233.87738	   0.52650	   0.07224	   0.53143	  -7.81228
3564391.57004	 233.00000	 185.05922	   0.53824	   0.07621	   0.54361	  -8.05943
3564391.80604	 233.00000	 146.35823	   0.54822	   0.08203	   0.55432	  -8.50978
3564392.04304	 233.00000	 115.77804	   0.56052	   0.08885	   0.56752	  -9.00716
3564392.27704	 233.00000	  91.67210	   0.57214	   0.09557	   0.58007	  -9.48276
3564392.52304	 233.00000	  72.51701	   0.58712	   0.10369	   0.59621	 -10.01533
3564392.75204	 233.00000	  57.36816	   0.60447	   0.11279	   0.61490	 -10.56962
3564392.98804	 233.00000	  45.36290	   0.62396	   0.12156	   0.63569	 -11.02403
3564393.22104	 233.00000	  35.93134	   0.64703	   0.12759	   0.65949	 -11.15546
3564393.47104	 233.00000	  28.40909	   0.67152	   0.13153	   0.68428	 -11.08219
3564393.68504	 233.00000	  22.48202	   0.69816	   0.13128	   0.71040	 -10.64942
3564393.95004	 233.00000	  17.79613	   0.72392	   0.12605	   0.73482	  -9.87728
3564394.20304	 233.00000	  14.06813	   0.74623	   0.11809	   0.75551	  -8.99235
3564394.41904	 233.00000	  11.14480	   0.76795	   0.10714	   0.77539	  -7.94195
3564394.68604	 233.00000	   8.81772	   0.78463	   0.09724	   0.79063	  -7.06498
3564394.86404	 233.00000	   6.97545	   0.79651	   0.08376	   0.80090	  -6.00293
3564395.08204	 233.00000	   5.51730	   0.80680	   0.07324	   0.81012	  -5.18690
3564395.35104	 233.00000	   4.36941	   0.81747	   0.06324	   0.81991	  -4.42331
3564395.68704	 233.00000	   3.45686	   0.82349	   0.05841	   0.82556	  -4.05732
3564396.10505	 233.00000	   2.73547	   0.82639	   0.05279	   0.82807	  -3.65478
3564396.63005	 233.00000	   2.16054	   0.82767	   0.04773	   0.82905	  -3.30075
3564397.29005	 233.00000	   1.70952	   0.83080	   0.04167	   0.83184	  -2.87122
3564398.11805	 233.00000	   1.35352	   0.83508	   0.03707	   0.83590	  -2.54184
3564399.16105	 233.00000	   1.07079	   0.84219	   0.03456	   0.84289	  -2.35011
3564400.47505	 233.00000	   0.84734	   0.85025	   0.03718	   0.85107	  -2.50369
3564402.13105	 233.00000	   0.67072	   0.85658	   0.04414	   0.85772	  -2.95007
3564404.21905	 233.00000	   0.53067	   0.85921	   0.05389	   0.86090	  -3.58866
3564406.85605	 233.00000	   0.41976	   0.85614	   0.06337	   0.85848	  -4.23319
3564410.18805	 233.00000	   0.33183	   0.85222	   0.06858	   0.85497	  -4.60110
3564414.39306	 233.00000	   0.26261	   0.85066	   0.06972	   0.85351	  -4.68536
3564419.70106	 233.00000	   0.20791	   0.85638	   0.06976	   0.85922	  -4.65697
3564426.40606	 233.00000	   0.16452	   0.86874	   0.07281	   0.87179	  -4.79082
3564434.88207	 233.00000	   0.13007	   0.88763	   0.08066	   0.89129	  -5.19234
3564445.57307	 233.00000	   0.10309	   0.91181	   0.09890	   0.91716	  -6.19020
3564459.08708	 233.00000	   0.08153	   0.93635	   0.12936	   0.94525	  -7.86589
3564476.18409	 233.00000	   0.06443	   0.95443	   0.16771	   0.96906	  -9.96603
3564497.77111	 233.00000	   0.05102	   0.96106	   0.20993	   0.98372	 -12.32173
3564525.01312	 233.00000	   0.04042	   0.96151	   0.24196	   0.99149	 -14.12521
3564559.50914	 233.00000	   0.03192	   0.96752	   0.26116	   1.00214	 -15.10594
3564603.05717	 233.00000	   0.02528	   0.98981	   0.27497	   1.02729	 -15.52547
3564658.12220	 233.00000	   0.01999	   1.02650	   0.29007	   1.06670	 -15.77933
3578893.23672	 234.00000	20004.45300	   0.38088	  -0.01751	   0.38128	   2.63289
3578893.37872	 234.00000	15829.12600	   0.38949	  -0.00422	   0.38951	   0.62140
3578893.52072	 234.00000	12516.70300	   0.39697	   0.00783	   0.39705	  -1.12928
3578893.66272	 234.00000	9909.44240	   0.40333	   0.01768	   0.40371	  -2.50946
3578893.82772	 234.00000	7835.48000	   0.41123	   0.02324	   0.41189	  -3.23515
3578894.02772	 234.00000	6217.24610	   0.41882	   0.03070	   0.41994	  -4.19181
3578894.26672	 234.00000	4905.29100	   0.42600	   0.03434	   0.42738	  -4.60901
3578894.50472	 234.00000	3881.27370	   0.43379	   0.03693	   0.43536	  -4.86564
3578894.74272	 234.00000	3070.98270	   0.43891	   0.03913	   0.44065	  -5.09461
3578894.98072	 234.00000	2430.77780	   0.44755	   0.04306	   0.44962	  -5.49559
3578895.21872	 234.00000	1923.15370	   0.45369	   0.04608	   0.45603	  -5.79902
3578895.45672	 234.00000	1522.43580	   0.46173	   0.04795	   0.46422	  -5.92863
3578895.69472	 234.00000	1203.84460	   0.46965	   0.05041	   0.47235	  -6.12606
3578895.93372	 234.00000	 952.86591	   0.47748	   0.05342	   0.48046	  -6.38321
3578896.17172	 234.00000	 754.27557	   0.48462	   0.05481	   0.48771	  -6.45244
3578896.40972	 234.00000	 596.71857	   0.49262	   0.05825	   0.49605	  -6.74402
3578896.64672	 234.00000	 471.96338	   0.50136	   0.06045	   0.50499	  -6.87531
3578896.88572	 234.00000	 373.20856	   0.51044	   0.06491	   0.51455	  -7.24762
3578897.12372	 234.00000	 295.47278	   0.51828	   0.06805	   0.52272	  -7.48034
3578897.36272	 234.00000	 233.87738	   0.52831	   0.07119	   0.53309	  -7.67444
3578897.60072	 234.00000	 185.05922	   0.53840	   0.07726	   0.54392	  -8.16586
3578897.83672	 234.00000	 146.35823	   0.54688	   0.08237	   0.55305	  -8.56551
3578898.07372	 234.00000	 115.77804	   0.56169	   0.08953	   0.56878	  -9.05626
3578898.30772	 234.00000	  91.67210	   0.57245	   0.09574	   0.58040	  -9.49485
3578898.55372	 234.00000	  72.51701	   0.58780	   0.10336	   0.59681	  -9.97329
3578898.78272	 234.00000	  57.36816	   0.60424	   0.11215	   0.61456	 -10.51461
3578899.01872	 234.00000	  45.36290	   0.62342	   0.12213	   0.63527	 -11.08386
3578899.25172	 234.00000	  35.93134	   0.64685	   0.12629	   0.65906	 -11.04756
3578899.50172	 234.00000	  28.40909	   0.67305	   0.13177	   0.68583	 -11.07693
3578899.71572	 234.00000	  22.48202	   0.69718	   0.13119	   0.70942	 -10.65655
3578899.98072	 234.00000	  17.79613	   0.72468	   0.12620	   0.73558	  -9.87877
3578900.23372	 234.00000	  14.06813	   0.74641	   0.11957	   0.75593	  -9.10109
3578900.44972	 234.00000	  11.14480	   0.76916	   0.10839	   0.77676	  -8.02151
3578900.71672	 234.00000	   8.81772	   0.78559	   0.09807	   0.79168	  -7.11556
3578900.89472	 234.00000	   6.97545	   0.79862	   0.08655	   0.80330	  -6.18515
3578901.11272	 234.00000	   5.51730	   0.80857	   0.07294	   0.81186	  -5.15429
3578901.38272	 234.00000	   4.36941	   0.81653	   0.06308	   0.81897	  -4.41755
3578901.71772	 234.00000	   3.45686	   0.82447	   0.05682	   0.82642	  -3.94230
3578902.13572	 234.00000	   2.73547	   0.82765	   0.05384	   0.82940	  -3.72185
3578902.66072	 234.00000	   2.16054	   0.82943	   0.04858	   0.83086	  -3.35188
3578903.32073	 234.00000	   1.70952	   0.83170	   0.04335	   0.83283	  -2.98367
3578904.14873	 234.00000	   1.35352	   0.83578	   0.03848	   0.83666	  -2.63638
3578905.19173	 234.00000	   1.07079	   0.84172	   0.03508	   0.84245	  -2.38670
