Repository: kbm2110/Battery_Diagnostics_Thesis

# Battery_Diagnostics_Thesis
 Data-driven battery diagnostics using EIS

**Author:** Bala Manikanta Yaswanth Kanagarla
**Institution:** Technische Hochschule Ingolstadt (THI)
**Supervisor:** Prof. Dr. H.-G. Schweiger

## Overview

This project implements a machine learning framework for 
non-invasive State of Health (SoH) estimation of lithium-ion 
batteries using Electrochemical Impedance Spectroscopy (EIS).

Eight physically interpretable features are extracted from 
impedance spectra and used to train six ML models under a 
strict cell-level train-test split. The stacking ensemble 
achieves R² = 0.9122 and RMSE = 0.0234 on completely unseen 
cells.

---

File: data/EIS/EIS_state_V_35C01.txt (part 28 of 39)
time/s	           cycle number	freq/Hz	           Re(Z)/Ohm	  -Im(Z)/Ohm	   |Z|/Ohm	   Phase(Z)/deg
3309851.45567	 226.00000	  45.36290	   0.56638	   0.14564	   0.58480	 -14.42079
3309851.68867	 226.00000	  35.93134	   0.59074	   0.15914	   0.61180	 -15.07669
3309851.93867	 226.00000	  28.40909	   0.61785	   0.17072	   0.64100	 -15.44585
3309852.15267	 226.00000	  22.48202	   0.65375	   0.17996	   0.67807	 -15.39078
3309852.41767	 226.00000	  17.79613	   0.68786	   0.18451	   0.71218	 -15.01521
3309852.66967	 226.00000	  14.06813	   0.72521	   0.18263	   0.74785	 -14.13529
3309852.88567	 226.00000	  11.14480	   0.76137	   0.17678	   0.78162	 -13.07163
3309853.15367	 226.00000	   8.81772	   0.79404	   0.16391	   0.81078	 -11.66367
3309853.33167	 226.00000	   6.97545	   0.82046	   0.14877	   0.83384	 -10.27777
3309853.54967	 226.00000	   5.51730	   0.84424	   0.13176	   0.85446	  -8.87032
3309853.81867	 226.00000	   4.36941	   0.86096	   0.11518	   0.86863	  -7.61970
3309854.15467	 226.00000	   3.45686	   0.87460	   0.09953	   0.88024	  -6.49244
3309854.57267	 226.00000	   2.73547	   0.88513	   0.08839	   0.88953	  -5.70301
3309855.09767	 226.00000	   2.16054	   0.89306	   0.07706	   0.89638	  -4.93197
3309855.75767	 226.00000	   1.70952	   0.89953	   0.06926	   0.90219	  -4.40302
3309856.58567	 226.00000	   1.35352	   0.90602	   0.06438	   0.90830	  -4.06457
3309857.62867	 226.00000	   1.07079	   0.91114	   0.06104	   0.91319	  -3.83292
3309858.94267	 226.00000	   0.84734	   0.91467	   0.05955	   0.91660	  -3.72513
3309860.59868	 226.00000	   0.67072	   0.91893	   0.05963	   0.92086	  -3.71307
3309862.68668	 226.00000	   0.53067	   0.92406	   0.06028	   0.92602	  -3.73247
3309865.32368	 226.00000	   0.41976	   0.92922	   0.06429	   0.93144	  -3.95786
3309868.65468	 226.00000	   0.33183	   0.93451	   0.06921	   0.93707	  -4.23540
3309872.86068	 226.00000	   0.26261	   0.94029	   0.07650	   0.94340	  -4.65092
3309878.16869	 226.00000	   0.20791	   0.94822	   0.08546	   0.95207	  -5.14970
3309884.87369	 226.00000	   0.16452	   0.95840	   0.09942	   0.96354	  -5.92214
3309893.34969	 226.00000	   0.13007	   0.96820	   0.11861	   0.97544	  -6.98448
3309904.04070	 226.00000	   0.10309	   0.97633	   0.13990	   0.98631	  -8.15457
3309917.55371	 226.00000	   0.08153	   0.98604	   0.16015	   0.99896	  -9.22525
3309934.65172	 226.00000	   0.06443	   1.00105	   0.18397	   1.01781	 -10.41322
3309956.23873	 226.00000	   0.05102	   1.02374	   0.21035	   1.04513	 -11.61112
3309983.48075	 226.00000	   0.04042	   1.04935	   0.24243	   1.07699	 -13.00872
3310017.97677	 226.00000	   0.03192	   1.08060	   0.27577	   1.11524	 -14.31642
3310061.52379	 226.00000	   0.02528	   1.12330	   0.31012	   1.16532	 -15.43367
3310116.58983	 226.00000	   0.01999	   1.18018	   0.35555	   1.23257	 -16.76574
3323631.19960	 227.00000	20004.45300	   0.28817	  -0.01949	   0.28883	   3.86857
3323631.34260	 227.00000	15829.12600	   0.29750	  -0.00390	   0.29753	   0.75061
3323631.48460	 227.00000	12516.70300	   0.30446	   0.00834	   0.30458	  -1.56999
3323631.62660	 227.00000	9909.44240	   0.31259	   0.01893	   0.31317	  -3.46620
3323631.79060	 227.00000	7835.48000	   0.31869	   0.02573	   0.31973	  -4.61599
3323631.99160	 227.00000	6217.24610	   0.32737	   0.03162	   0.32889	  -5.51744
3323632.22960	 227.00000	4905.29100	   0.33517	   0.03854	   0.33738	  -6.55939
3323632.46860	 227.00000	3881.27370	   0.34119	   0.04316	   0.34391	  -7.20950
3323632.70660	 227.00000	3070.98270	   0.35041	   0.04560	   0.35336	  -7.41502
3323632.94460	 227.00000	2430.77780	   0.35842	   0.04973	   0.36186	  -7.89923
3323633.18260	 227.00000	1923.15370	   0.36793	   0.05392	   0.37186	  -8.33717
3323633.42060	 227.00000	1522.43580	   0.37668	   0.05762	   0.38106	  -8.69751
3323633.65860	 227.00000	1203.84460	   0.38548	   0.06132	   0.39033	  -9.03863
3323633.89760	 227.00000	 952.86591	   0.39508	   0.06457	   0.40032	  -9.28165
3323634.13560	 227.00000	 754.27557	   0.40290	   0.06718	   0.40846	  -9.46648
3323634.37260	 227.00000	 596.71857	   0.41430	   0.07174	   0.42047	  -9.82411
3323634.61060	 227.00000	 471.96338	   0.42422	   0.07517	   0.43083	 -10.04790
3323634.84960	 227.00000	 373.20856	   0.43480	   0.08055	   0.44220	 -10.49574
3323635.08660	 227.00000	 295.47278	   0.44628	   0.08438	   0.45418	 -10.70664
3323635.32660	 227.00000	 233.87738	   0.45949	   0.08977	   0.46818	 -11.05505
3323635.56460	 227.00000	 185.05922	   0.47199	   0.09459	   0.48137	 -11.33248
3323635.80060	 227.00000	 146.35823	   0.48436	   0.10020	   0.49461	 -11.68771
3323636.03660	 227.00000	 115.77804	   0.49830	   0.10737	   0.50973	 -12.15933
3323636.27160	 227.00000	  91.67210	   0.51288	   0.11556	   0.52574	 -12.69770
3323636.51660	 227.00000	  72.51701	   0.52843	   0.12235	   0.54241	 -13.03636
3323636.74560	 227.00000	  57.36816	   0.54665	   0.13409	   0.56285	 -13.78272
3323636.98260	 227.00000	  45.36290	   0.56602	   0.14551	   0.58442	 -14.41717
3323637.21460	 227.00000	  35.93134	   0.59044	   0.15885	   0.61144	 -15.05808
3323637.46460	 227.00000	  28.40909	   0.61843	   0.16917	   0.64115	 -15.29883
3323637.67960	 227.00000	  22.48202	   0.65095	   0.17904	   0.67512	 -15.37846
3323637.94460	 227.00000	  17.79613	   0.68714	   0.18512	   0.71164	 -15.07824
3323638.19660	 227.00000	  14.06813	   0.72552	   0.18413	   0.74852	 -14.24056
3323638.41260	 227.00000	  11.14480	   0.76059	   0.17511	   0.78048	 -12.96560
3323638.68060	 227.00000	   8.81772	   0.79340	   0.16407	   0.81018	 -11.68340
3323638.85860	 227.00000	   6.97545	   0.82173	   0.14795	   0.83494	 -10.20690
3323639.07660	 227.00000	   5.51730	   0.84255	   0.13146	   0.85274	  -8.86802
3323639.34560	 227.00000	   4.36941	   0.86299	   0.11622	   0.87078	  -7.66977
3323639.68060	 227.00000	   3.45686	   0.87477	   0.10084	   0.88056	  -6.57594
3323640.09960	 227.00000	   2.73547	   0.88628	   0.08843	   0.89068	  -5.69803
3323640.62460	 227.00000	   2.16054	   0.89513	   0.07802	   0.89852	  -4.98117
3323641.28360	 227.00000	   1.70952	   0.90127	   0.06995	   0.90398	  -4.43802
3323642.11260	 227.00000	   1.35352	   0.90611	   0.06391	   0.90836	  -4.03472
3323643.15561	 227.00000	   1.07079	   0.91235	   0.06072	   0.91437	  -3.80784
3323644.46961	 227.00000	   0.84734	   0.91656	   0.05890	   0.91845	  -3.67662
3323646.12461	 227.00000	   0.67072	   0.92240	   0.05959	   0.92433	  -3.69649
3323648.21361	 227.00000	   0.53067	   0.92542	   0.06199	   0.92750	  -3.83201
3323650.85061	 227.00000	   0.41976	   0.92984	   0.06497	   0.93211	  -3.99694
3323654.18161	 227.00000	   0.33183	   0.93519	   0.06983	   0.93779	  -4.27030
3323658.38761	 227.00000	   0.26261	   0.94205	   0.07697	   0.94519	  -4.67091
3323663.69562	 227.00000	   0.20791	   0.94826	   0.08739	   0.95228	  -5.26520
3323670.40062	 227.00000	   0.16452	   0.95566	   0.09858	   0.96073	  -5.88923
3323678.87663	 227.00000	   0.13007	   0.96590	   0.11265	   0.97245	  -6.65241
3323689.56663	 227.00000	   0.10309	   0.98091	   0.13126	   0.98965	  -7.62172
3323703.08064	 227.00000	   0.08153	   0.99741	   0.15768	   1.00979	  -8.98346
3323720.17865	 227.00000	   0.06443	   1.01370	   0.18999	   1.03135	 -10.61513
3323741.76466	 227.00000	   0.05102	   1.02698	   0.22129	   1.05055	 -12.15997
3323769.00768	 227.00000	   0.04042	   1.04716	   0.25055	   1.07672	 -13.45606
3323803.50370	 227.00000	   0.03192	   1.07794	   0.28274	   1.11440	 -14.69730
3323847.05073	 227.00000	   0.02528	   1.11543	   0.32096	   1.16069	 -16.05297
3323902.11576	 227.00000	   0.01999	   1.15739	   0.36042	   1.21221	 -17.29693
3337403.15783	 228.00000	20004.45300	   0.28917	  -0.02019	   0.28987	   3.99316
3337403.30083	 228.00000	15829.12600	   0.29627	  -0.00432	   0.29630	   0.83566
3337403.44283	 228.00000	12516.70300	   0.30521	   0.00743	   0.30530	  -1.39530
3337403.58483	 228.00000	9909.44240	   0.31158	   0.01749	   0.31207	  -3.21287
3337403.74883	 228.00000	7835.48000	   0.31918	   0.02570	   0.32022	  -4.60386
3337403.94983	 228.00000	6217.24610	   0.32829	   0.03246	   0.32989	  -5.64639
3337404.18783	 228.00000	4905.29100	   0.33574	   0.03752	   0.33783	  -6.37587
3337404.42683	 228.00000	3881.27370	   0.34257	   0.04344	   0.34531	  -7.22748
3337404.66483	 228.00000	3070.98270	   0.35025	   0.04573	   0.35323	  -7.43881
3337404.90283	 228.00000	2430.77780	   0.35881	   0.04878	   0.36211	  -7.74142
3337405.14083	 228.00000	1923.15370	   0.36746	   0.05310	   0.37128	  -8.22192
3337405.37883	 228.00000	1522.43580	   0.37660	   0.05792	   0.38103	  -8.74290
3337405.61683	 228.00000	1203.84460	   0.38542	   0.06228	   0.39042	  -9.17897
3337405.85583	 228.00000	 952.86591	   0.39432	   0.06477	   0.39960	  -9.32796
3337406.09383	 228.00000	 754.27557	   0.40539	   0.06608	   0.41074	  -9.25746
3337406.33083	 228.00000	 596.71857	   0.41526	   0.07278	   0.42159	  -9.94142
3337406.56883	 228.00000	 471.96338	   0.42517	   0.07606	   0.43192	 -10.14200
3337406.80783	 228.00000	 373.20856	   0.43603	   0.07878	   0.44309	 -10.24148
3337407.04583	 228.00000	 295.47278	   0.44702	   0.08451	   0.45494	 -10.70590
3337407.28483	 228.00000	 233.87738	   0.45827	   0.08964	   0.46695	 -11.06712
3337407.52283	 228.00000	 185.05922	   0.47113	   0.09457	   0.48053	 -11.35036
3337407.75883	 228.00000	 146.35823	   0.48471	   0.10035	   0.49499	 -11.69682
3337407.99583	 228.00000	 115.77804	   0.49879	   0.10674	   0.51009	 -12.07853
3337408.22983	 228.00000	  91.67210	   0.51438	   0.11536	   0.52716	 -12.64031
3337408.47483	 228.00000	  72.51701	   0.53041	   0.12336	   0.54457	 -13.09331
3337408.70383	 228.00000	  57.36816	   0.54724	   0.13404	   0.56341	 -13.76354
3337408.94083	 228.00000	  45.36290	   0.56693	   0.14794	   0.58592	 -14.62548
3337409.17283	 228.00000	  35.93134	   0.58902	   0.15840	   0.60994	 -15.05244
3337409.42383	 228.00000	  28.40909	   0.61801	   0.16892	   0.64068	 -15.28696
3337409.63783	 228.00000	  22.48202	   0.65091	   0.17794	   0.67479	 -15.28904
3337409.90283	 228.00000	  17.79613	   0.68551	   0.18387	   0.70974	 -15.01510
3337410.15483	 228.00000	  14.06813	   0.72527	   0.18115	   0.74755	 -14.02367
3337410.37083	 228.00000	  11.14480	   0.75956	   0.17524	   0.77951	 -12.99165
3337410.63883	 228.00000	   8.81772	   0.79263	   0.16276	   0.80917	 -11.60395
3337410.81683	 228.00000	   6.97545	   0.81971	   0.14732	   0.83284	 -10.18879
3337411.03483	 228.00000	   5.51730	   0.84179	   0.12961	   0.85171	  -8.75333
3337411.30383	 228.00000	   4.36941	   0.85914	   0.11509	   0.86682	  -7.63011
3337411.63883	 228.00000	   3.45686	   0.87293	   0.09959	   0.87859	  -6.50838
3337412.05783	 228.00000	   2.73547	   0.88353	   0.08676	   0.88778	  -5.60811
3337412.58283	 228.00000	   2.16054	   0.89173	   0.07909	   0.89523	  -5.06864
3337413.24183	 228.00000	   1.70952	   0.89869	   0.07053	   0.90145	  -4.48763
3337414.07083	 228.00000	   1.35352	   0.90326	   0.06393	   0.90552	  -4.04828
3337415.11383	 228.00000	   1.07079	   0.91025	   0.06053	   0.91226	  -3.80463
3337416.42783	 228.00000	   0.84734	   0.91380	   0.05916	   0.91572	  -3.70413
3337418.08284	 228.00000	   0.67072	   0.91818	   0.06003	   0.92014	  -3.74077
3337420.17084	 228.00000	   0.53067	   0.92179	   0.06113	   0.92381	  -3.79417
3337422.80784	 228.00000	   0.41976	   0.92696	   0.06416	   0.92918	  -3.95950
3337426.13884	 228.00000	   0.33183	   0.93269	   0.06936	   0.93527	  -4.25299
3337430.34484	 228.00000	   0.26261	   0.93855	   0.07703	   0.94171	  -4.69216
3337435.65285	 228.00000	   0.20791	   0.94479	   0.08652	   0.94875	  -5.23248
3337442.35785	 228.00000	   0.16452	   0.95432	   0.09700	   0.95924	  -5.80385
3337450.83385	 228.00000	   0.13007	   0.96609	   0.11356	   0.97275	  -6.70400
3337461.52386	 228.00000	   0.10309	   0.97943	   0.13598	   0.98882	  -7.90408
3337475.03787	 228.00000	   0.08153	   0.99050	   0.16245	   1.00373	  -9.31386
3337492.13588	 228.00000	   0.06443	   1.00330	   0.19122	   1.02136	 -10.79068
3337513.72289	 228.00000	   0.05102	   1.01939	   0.21528	   1.04187	 -11.92483
3337540.96491	 228.00000	   0.04042	   1.04593	   0.24470	   1.07417	 -13.16789
3337575.46093	 228.00000	   0.03192	   1.07807	   0.28009	   1.11386	 -14.56360
3337619.00796	 228.00000	   0.02528	   1.11286	   0.31673	   1.15705	 -15.88703
3337674.07399	 228.00000	   0.01999	   1.16015	   0.35232	   1.21247	 -16.89259
3351183.97612	 229.00000	20004.45300	   0.29113	  -0.01946	   0.29178	   3.82372
3351184.11912	 229.00000	15829.12600	   0.29718	  -0.00408	   0.29720	   0.78646
3351184.26112	 229.00000	12516.70300	   0.30417	   0.00638	   0.30423	  -1.20222
3351184.40312	 229.00000	9909.44240	   0.31197	   0.01582	   0.31237	  -2.90215
3351184.56712	 229.00000	7835.48000	   0.31960	   0.02570	   0.32063	  -4.59711
3351184.76812	 229.00000	6217.24610	   0.32634	   0.03139	   0.32785	  -5.49388
3351185.00612	 229.00000	4905.29100	   0.33386	   0.03610	   0.33581	  -6.17049
3351185.24512	 229.00000	3881.27370	   0.34434	   0.04232	   0.34693	  -7.00722
3351185.48312	 229.00000	3070.98270	   0.35071	   0.04642	   0.35376	  -7.53915
3351185.72112	 229.00000	2430.77780	   0.35977	   0.05005	   0.36324	  -7.92009
3351185.95912	 229.00000	1923.15370	   0.36774	   0.05444	   0.37174	  -8.42037
3351186.19712	 229.00000	1522.43580	   0.37563	   0.05739	   0.37999	  -8.68603
3351186.43512	 229.00000	1203.84460	   0.38561	   0.06044	   0.39032	  -8.90732
3351186.67412	 229.00000	 952.86591	   0.39370	   0.06484	   0.39900	  -9.35176
3351186.91212	 229.00000	 754.27557	   0.40343	   0.06750	   0.40903	  -9.49797
3351187.14912	 229.00000	 596.71857	   0.41244	   0.06992	   0.41833	  -9.62193
3351187.38712	 229.00000	 471.96338	   0.42370	   0.07536	   0.43035	 -10.08568
3351187.62612	 229.00000	 373.20856	   0.43465	   0.07917	   0.44180	 -10.32358
3351187.86412	 229.00000	 295.47278	   0.44749	   0.08456	   0.45541	 -10.70071
3351188.10312	 229.00000	 233.87738	   0.45830	   0.08786	   0.46665	 -10.85304
3351188.34112	 229.00000	 185.05922	   0.47131	   0.09468	   0.48072	 -11.35856
3351188.57713	 229.00000	 146.35823	   0.48348	   0.09800	   0.49331	 -11.45847
3351188.81413	 229.00000	 115.77804	   0.49696	   0.10607	   0.50815	 -12.04798
3351189.04813	 229.00000	  91.67210	   0.51257	   0.11477	   0.52526	 -12.62124
3351189.29313	 229.00000	  72.51701	   0.52785	   0.12378	   0.54217	 -13.19699
3351189.52213	 229.00000	  57.36816	   0.54658	   0.13460	   0.56291	 -13.83402
3351189.75913	 229.00000	  45.36290	   0.56641	   0.14595	   0.58491	 -14.44926
3351189.99113	 229.00000	  35.93134	   0.58894	   0.15800	   0.60977	 -15.01743
3351190.24213	 229.00000	  28.40909	   0.61923	   0.16927	   0.64195	 -15.28847
3351190.45613	 229.00000	  22.48202	   0.64921	   0.17972	   0.67363	 -15.47371
3351190.72113	 229.00000	  17.79613	   0.68716	   0.18354	   0.71125	 -14.95431
3351190.97313	 229.00000	  14.06813	   0.72388	   0.18289	   0.74663	 -14.17906
3351191.18913	 229.00000	  11.14480	   0.75871	   0.17484	   0.77859	 -12.97689
3351191.45713	 229.00000	   8.81772	   0.79345	   0.16338	   0.81010	 -11.63520
3351191.63513	 229.00000	   6.97545	   0.81956	   0.14613	   0.83248	 -10.10954
3351191.85313	 229.00000	   5.51730	   0.84144	   0.13214	   0.85175	  -8.92497
3351192.12213	 229.00000	   4.36941	   0.85905	   0.11456	   0.86665	  -7.59621
3351192.45713	 229.00000	   3.45686	   0.87357	   0.10088	   0.87937	  -6.58717
3351192.87613	 229.00000	   2.73547	   0.88378	   0.08801	   0.88815	  -5.68689
3351193.40113	 229.00000	   2.16054	   0.89170	   0.07758	   0.89507	  -4.97236
3351194.06013	 229.00000	   1.70952	   0.89882	   0.07058	   0.90159	  -4.48997
3351194.88913	 229.00000	   1.35352	   0.90434	   0.06496	   0.90667	  -4.10886
3351195.93213	 229.00000	   1.07079	   0.90877	   0.06151	   0.91085	  -3.87228
3351197.24613	 229.00000	   0.84734	   0.91372	   0.05918	   0.91563	  -3.70589
3351198.90113	 229.00000	   0.67072	   0.91795	   0.05822	   0.91979	  -3.62915
3351200.99013	 229.00000	   0.53067	   0.92314	   0.06055	   0.92512	  -3.75246
3351203.62713	 229.00000	   0.41976	   0.92796	   0.06431	   0.93018	  -3.96461
3351206.95814	 229.00000	   0.33183	   0.93336	   0.06954	   0.93595	  -4.26118
3351211.16414	 229.00000	   0.26261	   0.94010	   0.07595	   0.94316	  -4.61905
3351216.47214	 229.00000	   0.20791	   0.94887	   0.08704	   0.95286	  -5.24080
3351223.17715	 229.00000	   0.16452	   0.95671	   0.10184	   0.96212	  -6.07631
3351231.65315	 229.00000	   0.13007	   0.96417	   0.12010	   0.97162	  -7.10028
3351242.34316	 229.00000	   0.10309	   0.97166	   0.13746	   0.98133	  -8.05227
3351255.85717	 229.00000	   0.08153	   0.98414	   0.15678	   0.99655	  -9.05152
3351272.95518	 229.00000	   0.06443	   1.00224	   0.18097	   1.01845	 -10.23520
3351294.54219	 229.00000	   0.05102	   1.02366	   0.20971	   1.04492	 -11.57748
3351321.78420	 229.00000	   0.04042	   1.04869	   0.24050	   1.07591	 -12.91647
3351356.28023	 229.00000	   0.03192	   1.08412	   0.27190	   1.11769	 -14.07936
3351399.82725	 229.00000	   0.02528	   1.13302	   0.31223	   1.17525	 -15.40674
3351454.89328	 229.00000	   0.01999	   1.18624	   0.36985	   1.24256	 -17.31652
3364966.38423	 230.00000	20004.45300	   0.28918	  -0.02030	   0.28989	   4.01572
3364966.52723	 230.00000	15829.12600	   0.29703	  -0.00448	   0.29707	   0.86370
3364966.66923	 230.00000	12516.70300	   0.30569	   0.00713	   0.30578	  -1.33538
3364966.81123	 230.00000	9909.44240	   0.31418	   0.01862	   0.31473	  -3.39109
3364966.97523	 230.00000	7835.48000	   0.32032	   0.02576	   0.32136	  -4.59860
3364967.17623	 230.00000	6217.24610	   0.32619	   0.03183	   0.32774	  -5.57414
3364967.41423	 230.00000	4905.29100	   0.33577	   0.03696	   0.33780	  -6.28092
3364967.65323	 230.00000	3881.27370	   0.34367	   0.04238	   0.34627	  -7.03003
3364967.89123	 230.00000	3070.98270	   0.35171	   0.04557	   0.35465	  -7.38224
3364968.12923	 230.00000	2430.77780	   0.35998	   0.05036	   0.36348	  -7.96433
3364968.36723	 230.00000	1923.15370	   0.36768	   0.05398	   0.37163	  -8.35208
3364968.60523	 230.00000	1522.43580	   0.37617	   0.05652	   0.38039	  -8.54435
3364968.84323	 230.00000	1203.84460	   0.38458	   0.05953	   0.38916	  -8.79858
3364969.08223	 230.00000	 952.86591	   0.39400	   0.06395	   0.39916	  -9.21955
3364969.32023	 230.00000	 754.27557	   0.40446	   0.06793	   0.41013	  -9.53387
3364969.55723	 230.00000	 596.71857	   0.41426	   0.07105	   0.42031	  -9.73271
3364969.79523	 230.00000	 471.96338	   0.42433	   0.07531	   0.43096	 -10.06424
3364970.03423	 230.00000	 373.20856	   0.43468	   0.07832	   0.44168	 -10.21394
3364970.27223	 230.00000	 295.47278	   0.44645	   0.08378	   0.45424	 -10.62846
3364970.51123	 230.00000	 233.87738	   0.46010	   0.08949	   0.46872	 -11.00654
3364970.74923	 230.00000	 185.05922	   0.47133	   0.09505	   0.48082	 -11.40204
3364970.98523	 230.00000	 146.35823	   0.48512	   0.10064	   0.49545	 -11.71999
3364971.22223	 230.00000	 115.77804	   0.49705	   0.10688	   0.50841	 -12.13581
3364971.45623	 230.00000	  91.67210	   0.51122	   0.11437	   0.52386	 -12.61112
3364971.70123	 230.00000	  72.51701	   0.52768	   0.12198	   0.54159	 -13.01632
3364971.93023	 230.00000	  57.36816	   0.54589	   0.13410	   0.56212	 -13.80158
3364972.16723	 230.00000	  45.36290	   0.56760	   0.14588	   0.58604	 -14.41424
3364972.39923	 230.00000	  35.93134	   0.58895	   0.15695	   0.60950	 -14.92221
3364972.65024	 230.00000	  28.40909	   0.61832	   0.16846	   0.64086	 -15.23979
3364972.86424	 230.00000	  22.48202	   0.64955	   0.17928	   0.67384	 -15.43004
3364973.12924	 230.00000	  17.79613	   0.68565	   0.18364	   0.70982	 -14.99395
3364973.38124	 230.00000	  14.06813	   0.72379	   0.18237	   0.74641	 -14.14219
3364973.59724	 230.00000	  11.14480	   0.76012	   0.17639	   0.78032	 -13.06453
3364973.86524	 230.00000	   8.81772	   0.79313	   0.16338	   0.80978	 -11.63951
3364974.04324	 230.00000	   6.97545	   0.81775	   0.14795	   0.83103	 -10.25513
3364974.26124	 230.00000	   5.51730	   0.84267	   0.13207	   0.85296	  -8.90714
3364974.53024	 230.00000	   4.36941	   0.85842	   0.11597	   0.86622	  -7.69413
3364974.86524	 230.00000	   3.45686	   0.87326	   0.09996	   0.87897	  -6.52976
3364975.28424	 230.00000	   2.73547	   0.88429	   0.08827	   0.88869	  -5.70058
3364975.80924	 230.00000	   2.16054	   0.89212	   0.07784	   0.89551	  -4.98669
3364976.46824	 230.00000	   1.70952	   0.89854	   0.06996	   0.90126	  -4.45187
3364977.29724	 230.00000	   1.35352	   0.90434	   0.06457	   0.90665	  -4.08390
3364978.34024	 230.00000	   1.07079	   0.90967	   0.06113	   0.91172	  -3.84475
3364979.65424	 230.00000	   0.84734	   0.91399	   0.05992	   0.91595	  -3.75071
3364981.30924	 230.00000	   0.67072	   0.91802	   0.05945	   0.91995	  -3.70532
3364983.39824	 230.00000	   0.53067	   0.92277	   0.06040	   0.92475	  -3.74500
3364986.03524	 230.00000	   0.41976	   0.92837	   0.06385	   0.93056	  -3.93467
3364989.36625	 230.00000	   0.33183	   0.93346	   0.06962	   0.93606	  -4.26563
3364993.57225	 230.00000	   0.26261	   0.93900	   0.07735	   0.94218	  -4.70928
3364998.88025	 230.00000	   0.20791	   0.94639	   0.08550	   0.95025	  -5.16204
3365005.58525	 230.00000	   0.16452	   0.95697	   0.09838	   0.96202	  -5.86970
3365014.06126	 230.00000	   0.13007	   0.96800	   0.11692	   0.97504	  -6.88705
3365024.75127	 230.00000	   0.10309	   0.97747	   0.13936	   0.98735	  -8.11400
3365038.26527	 230.00000	   0.08153	   0.98633	   0.16233	   0.99960	  -9.34621
3365055.36328	 230.00000	   0.06443	   0.99956	   0.18716	   1.01693	 -10.60567
3365076.95030	 230.00000	   0.05102	   1.02147	   0.21146	   1.04313	 -11.69571
3365104.19231	 230.00000	   0.04042	   1.04872	   0.24351	   1.07663	 -13.07231
3365138.68833	 230.00000	   0.03192	   1.07874	   0.27820	   1.11404	 -14.46119
3365182.23536	 230.00000	   0.02528	   1.11858	   0.31214	   1.16132	 -15.59155
3365237.30139	 230.00000	   0.01999	   1.17299	   0.35192	   1.22465	 -16.70015
3378744.23951	 231.00000	20004.45300	   0.28939	  -0.02049	   0.29011	   4.05094
3378744.38251	 231.00000	15829.12600	   0.29927	  -0.00387	   0.29930	   0.74122
3378744.52451	 231.00000	12516.70300	   0.30518	   0.00711	   0.30526	  -1.33471
3378744.66651	 231.00000	9909.44240	   0.31236	   0.01701	   0.31282	  -3.11710
3378744.83051	 231.00000	7835.48000	   0.32064	   0.02520	   0.32163	  -4.49302
3378745.03151	 231.00000	6217.24610	   0.32752	   0.03132	   0.32902	  -5.46267
3378745.26951	 231.00000	4905.29100	   0.33502	   0.03793	   0.33716	  -6.45941
3378745.50851	 231.00000	3881.27370	   0.34447	   0.04246	   0.34707	  -7.02735
3378745.74651	 231.00000	3070.98270	   0.35082	   0.04506	   0.35370	  -7.31850
3378745.98451	 231.00000	2430.77780	   0.35989	   0.04967	   0.36330	  -7.85824
3378746.22251	 231.00000	1923.15370	   0.36825	   0.05275	   0.37200	  -8.15212
3378746.46051	 231.00000	1522.43580	   0.37844	   0.05873	   0.38297	  -8.82146
3378746.69851	 231.00000	1203.84460	   0.38629	   0.06004	   0.39093	  -8.83499
3378746.93751	 231.00000	 952.86591	   0.39720	   0.06367	   0.40227	  -9.10740
3378747.17551	 231.00000	 754.27557	   0.40555	   0.06896	   0.41137	  -9.64992
3378747.41251	 231.00000	 596.71857	   0.41542	   0.07363	   0.42189	 -10.05142
3378747.65051	 231.00000	 471.96338	   0.42658	   0.07632	   0.43335	 -10.14405
3378747.88951	 231.00000	 373.20856	   0.43561	   0.07999	   0.44289	 -10.40548
3378748.12751	 231.00000	 295.47278	   0.44885	   0.08309	   0.45648	 -10.48736
3378748.36651	 231.00000	 233.87738	   0.46082	   0.09033	   0.46959	 -11.09009
3378748.60451	 231.00000	 185.05922	   0.47217	   0.09493	   0.48162	 -11.36833
3378748.84051	 231.00000	 146.35823	   0.48657	   0.09967	   0.49667	 -11.57653
3378749.07751	 231.00000	 115.77804	   0.49879	   0.10740	   0.51023	 -12.15127
3378749.31151	 231.00000	  91.67210	   0.51326	   0.11411	   0.52579	 -12.53474
3378749.55651	 231.00000	  72.51701	   0.52994	   0.12231	   0.54387	 -12.99597
3378749.78551	 231.00000	  57.36816	   0.54784	   0.13352	   0.56388	 -13.69727
3378750.02251	 231.00000	  45.36290	   0.56670	   0.14603	   0.58522	 -14.44981
3378750.25451	 231.00000	  35.93134	   0.59066	   0.15743	   0.61128	 -14.92467
3378750.50551	 231.00000	  28.40909	   0.61960	   0.17074	   0.64269	 -15.40656
3378750.71951	 231.00000	  22.48202	   0.65170	   0.17961	   0.67599	 -15.40852
3378750.98451	 231.00000	  17.79613	   0.68835	   0.18482	   0.71273	 -15.02896
3378751.23651	 231.00000	  14.06813	   0.72446	   0.18441	   0.74756	 -14.28154
3378751.45251	 231.00000	  11.14480	   0.76112	   0.17667	   0.78136	 -13.06802
3378751.72051	 231.00000	   8.81772	   0.79458	   0.16472	   0.81147	 -11.71181
3378751.89851	 231.00000	   6.97545	   0.82052	   0.14843	   0.83383	 -10.25387
3378752.11651	 231.00000	   5.51730	   0.84371	   0.13248	   0.85405	  -8.92388
3378752.38551	 231.00000	   4.36941	   0.86138	   0.11626	   0.86919	  -7.68705
3378752.72051	 231.00000	   3.45686	   0.87573	   0.10028	   0.88145	  -6.53246
3378753.13951	 231.00000	   2.73547	   0.88725	   0.09044	   0.89185	  -5.82046
3378753.66451	 231.00000	   2.16054	   0.89588	   0.07881	   0.89934	  -5.02754
3378754.32351	 231.00000	   1.70952	   0.90233	   0.07060	   0.90509	  -4.47401
3378755.15251	 231.00000	   1.35352	   0.90793	   0.06482	   0.91024	  -4.08346
3378756.19551	 231.00000	   1.07079	   0.91284	   0.06155	   0.91491	  -3.85760
3378757.50951	 231.00000	   0.84734	   0.91700	   0.05972	   0.91894	  -3.72617
3378759.16451	 231.00000	   0.67072	   0.92183	   0.05920	   0.92373	  -3.67477
3378761.25352	 231.00000	   0.53067	   0.92683	   0.06034	   0.92879	  -3.72482
3378763.89052	 231.00000	   0.41976	   0.93160	   0.06427	   0.93381	  -3.94636
3378767.22152	 231.00000	   0.33183	   0.93690	   0.06984	   0.93950	  -4.26340
3378771.42752	 231.00000	   0.26261	   0.94339	   0.07652	   0.94649	  -4.63751
3378776.73553	 231.00000	   0.20791	   0.95194	   0.08650	   0.95586	  -5.19198
3378783.44053	 231.00000	   0.16452	   0.96060	   0.10159	   0.96596	  -6.03687
3378791.91653	 231.00000	   0.13007	   0.96823	   0.12067	   0.97572	  -7.10414
3378802.60654	 231.00000	   0.10309	   0.97581	   0.13865	   0.98561	  -8.08689
3378816.12055	 231.00000	   0.08153	   0.98760	   0.15799	   1.00016	  -9.08862
3378833.21856	 231.00000	   0.06443	   1.00518	   0.18203	   1.02153	 -10.26465
3378854.80557	 231.00000	   0.05102	   1.02743	   0.21064	   1.04881	 -11.58621
3378882.04759	 231.00000	   0.04042	   1.05177	   0.24180	   1.07920	 -12.94714
3378916.54361	 231.00000	   0.03192	   1.08670	   0.27315	   1.12050	 -14.10961
3378960.09063	 231.00000	   0.02528	   1.13455	   0.31176	   1.17660	 -15.36484
3379015.15667	 231.00000	   0.01999	   1.18955	   0.36655	   1.24475	 -17.12616
3392511.75670	 232.00000	20004.45300	   0.29027	  -0.01934	   0.29091	   3.81151
3392511.89970	 232.00000	15829.12600	   0.29750	  -0.00376	   0.29752	   0.72481
3392512.04170	 232.00000	12516.70300	   0.30657	   0.00842	   0.30669	  -1.57259
3392512.18370	 232.00000	9909.44240	   0.31338	   0.01853	   0.31393	  -3.38478
3392512.34770	 232.00000	7835.48000	   0.32069	   0.02483	   0.32165	  -4.42832
3392512.54870	 232.00000	6217.24610	   0.32820	   0.03188	   0.32974	  -5.54734
3392512.78670	 232.00000	4905.29100	   0.33703	   0.03653	   0.33901	  -6.18576
3392513.02570	 232.00000	3881.27370	   0.34406	   0.04359	   0.34681	  -7.22010
3392513.26370	 232.00000	3070.98270	   0.35407	   0.04742	   0.35723	  -7.62785
3392513.50170	 232.00000	2430.77780	   0.36079	   0.05119	   0.36440	  -8.07611
3392513.73970	 232.00000	1923.15370	   0.36891	   0.05311	   0.37272	  -8.19283
3392513.97770	 232.00000	1522.43580	   0.37804	   0.05744	   0.38238	  -8.63968
3392514.21570	 232.00000	1203.84460	   0.38931	   0.06052	   0.39398	  -8.83631
3392514.45470	 232.00000	 952.86591	   0.39686	   0.06530	   0.40219	  -9.34452
3392514.69270	 232.00000	 754.27557	   0.40624	   0.06843	   0.41196	  -9.56091
3392514.92970	 232.00000	 596.71857	   0.41503	   0.07075	   0.42102	  -9.67373
3392515.16770	 232.00000	 471.96338	   0.42727	   0.07592	   0.43396	 -10.07507
3392515.40670	 232.00000	 373.20856	   0.43718	   0.08055	   0.44454	 -10.44012
3392515.64470	 232.00000	 295.47278	   0.44958	   0.08483	   0.45751	 -10.68568
3392515.88370	 232.00000	 233.87738	   0.46066	   0.09005	   0.46938	 -11.06105
3392516.12170	 232.00000	 185.05922	   0.47292	   0.09416	   0.48220	 -11.26005
3392516.35770	 232.00000	 146.35823	   0.48551	   0.10032	   0.49577	 -11.67501
3392516.59370	 232.00000	 115.77804	   0.50040	   0.10809	   0.51194	 -12.18898
3392516.82870	 232.00000	  91.67210	   0.51392	   0.11507	   0.52664	 -12.62121
3392517.07370	 232.00000	  72.51701	   0.53016	   0.12416	   0.54451	 -13.18108
3392517.30270	 232.00000	  57.36816	   0.54814	   0.13637	   0.56485	 -13.97084
3392517.53970	 232.00000	  45.36290	   0.56709	   0.14646	   0.58570	 -14.48107
3392517.77170	 232.00000	  35.93134	   0.59054	   0.15798	   0.61131	 -14.97712
3392518.02270	 232.00000	  28.40909	   0.61956	   0.17041	   0.64257	 -15.37921
3392518.23670	 232.00000	  22.48202	   0.65296	   0.18053	   0.67745	 -15.45479
3392518.50170	 232.00000	  17.79613	   0.68779	   0.18535	   0.71233	 -15.08203
3392518.75370	 232.00000	  14.06813	   0.72571	   0.18414	   0.74871	 -14.23745
3392518.96970	 232.00000	  11.14480	   0.76272	   0.17765	   0.78313	 -13.11117
3392519.23770	 232.00000	   8.81772	   0.79636	   0.16468	   0.81321	 -11.68339
3392519.41570	 232.00000	   6.97545	   0.82387	   0.15107	   0.83761	 -10.39086
3392519.63370	 232.00000	   5.51730	   0.84618	   0.13306	   0.85658	  -8.93611
3392519.90270	 232.00000	   4.36941	   0.86388	   0.11791	   0.87189	  -7.77215
3392520.23770	 232.00000	   3.45686	   0.87922	   0.10218	   0.88513	  -6.62872
3392520.65670	 232.00000	   2.73547	   0.89020	   0.09022	   0.89476	  -5.78697
3392521.18170	 232.00000	   2.16054	   0.89870	   0.07966	   0.90222	  -5.06513
3392521.84070	 232.00000	   1.70952	   0.90452	   0.07086	   0.90729	  -4.47946
3392522.66971	 232.00000	   1.35352	   0.91161	   0.06579	   0.91398	  -4.12804
3392523.71271	 232.00000	   1.07079	   0.91654	   0.06183	   0.91863	  -3.85927
3392525.02671	 232.00000	   0.84734	   0.92101	   0.06091	   0.92303	  -3.78341
3392526.68171	 232.00000	   0.67072	   0.92488	   0.06037	   0.92685	  -3.73489
3392528.77071	 232.00000	   0.53067	   0.92914	   0.06178	   0.93119	  -3.80433
3392531.40771	 232.00000	   0.41976	   0.93422	   0.06454	   0.93644	  -3.95209
3392534.73871	 232.00000	   0.33183	   0.94019	   0.07053	   0.94284	  -4.29038
3392538.94471	 232.00000	   0.26261	   0.94523	   0.07798	   0.94844	  -4.71627
3392544.25272	 232.00000	   0.20791	   0.95275	   0.08669	   0.95669	  -5.19903
3392550.95772	 232.00000	   0.16452	   0.96285	   0.09828	   0.96786	  -5.82838
3392559.43373	 232.00000	   0.13007	   0.97470	   0.11630	   0.98161	  -6.80434
3392570.12373	 232.00000	   0.10309	   0.98509	   0.13918	   0.99487	  -8.04194
3392583.63774	 232.00000	   0.08153	   0.99436	   0.16382	   1.00776	  -9.35568
3392600.73575	 232.00000	   0.06443	   1.00765	   0.18984	   1.02538	 -10.66914
3392622.32276	 232.00000	   0.05102	   1.02750	   0.21310	   1.04936	 -11.71678
3392649.56478	 232.00000	   0.04042	   1.05489	   0.24475	   1.08291	 -13.06247
3392684.06080	 232.00000	   0.03192	   1.08612	   0.28082	   1.12184	 -14.49627
3392727.60783	 232.00000	   0.02528	   1.12332	   0.31502	   1.16666	 -15.66541
3392782.67386	 232.00000	   0.01999	   1.17715	   0.35350	   1.22908	 -16.71494
3406274.68946	 233.00000	20004.45300	   0.29085	  -0.01916	   0.29148	   3.76944
3406274.83246	 233.00000	15829.12600	   0.29883	  -0.00351	   0.29885	   0.67324
3406274.97446	 233.00000	12516.70300	   0.30609	   0.00733	   0.30618	  -1.37195
3406275.11646	 233.00000	9909.44240	   0.31298	   0.01787	   0.31349	  -3.26852
3406275.28046	 233.00000	7835.48000	   0.32158	   0.02499	   0.32255	  -4.44377
3406275.48146	 233.00000	6217.24610	   0.32758	   0.03244	   0.32918	  -5.65575
3406275.71946	 233.00000	4905.29100	   0.33873	   0.03778	   0.34083	  -6.36485
3406275.95846	 233.00000	3881.27370	   0.34599	   0.04166	   0.34849	  -6.86576
3406276.19646	 233.00000	3070.98270	   0.35352	   0.04715	   0.35665	  -7.59709
3406276.43446	 233.00000	2430.77780	   0.36196	   0.05059	   0.36548	  -7.95677
3406276.67246	 233.00000	1923.15370	   0.36917	   0.05545	   0.37331	  -8.54153
3406276.91046	 233.00000	1522.43580	   0.37780	   0.05781	   0.38220	  -8.69995
3406277.14846	 233.00000	1203.84460	   0.38726	   0.06134	   0.39209	  -9.00122
3406277.38746	 233.00000	 952.86591	   0.39676	   0.06400	   0.40189	  -9.16379
3406277.62546	 233.00000	 754.27557	   0.40503	   0.06758	   0.41063	  -9.47223
3406277.86246	 233.00000	 596.71857	   0.41793	   0.07271	   0.42421	  -9.86981
3406278.10046	 233.00000	 471.96338	   0.42622	   0.07511	   0.43279	  -9.99436
3406278.33946	 233.00000	 373.20856	   0.43801	   0.08003	   0.44526	 -10.35422
3406278.57746	 233.00000	 295.47278	   0.44889	   0.08467	   0.45681	 -10.68190
3406278.81646	 233.00000	 233.87738	   0.46157	   0.08879	   0.47003	 -10.88893
3406279.05446	 233.00000	 185.05922	   0.47293	   0.09375	   0.48213	 -11.21262
3406279.29046	 233.00000	 146.35823	   0.48713	   0.10198	   0.49769	 -11.82442
3406279.52746	 233.00000	 115.77804	   0.50127	   0.10862	   0.51291	 -12.22650
3406279.76146	 233.00000	  91.67210	   0.51328	   0.11489	   0.52598	 -12.61713
3406280.00646	 233.00000	  72.51701	   0.53052	   0.12408	   0.54484	 -13.16381
3406280.23546	 233.00000	  57.36816	   0.54767	   0.13460	   0.56396	 -13.80758
3406280.47246	 233.00000	  45.36290	   0.56924	   0.14598	   0.58766	 -14.38320
3406280.70446	 233.00000	  35.93134	   0.59221	   0.15893	   0.61316	 -15.02229
3406280.95546	 233.00000	  28.40909	   0.62000	   0.17056	   0.64303	 -15.38131
3406281.16946	 233.00000	  22.48202	   0.65270	   0.18037	   0.67717	 -15.44755
3406281.43446	 233.00000	  17.79613	   0.68832	   0.18585	   0.71297	 -15.11011
3406281.68646	 233.00000	  14.06813	   0.72610	   0.18495	   0.74929	 -14.29045
3406281.90246	 233.00000	  11.14480	   0.76272	   0.17845	   0.78332	 -13.16858
3406282.17046	 233.00000	   8.81772	   0.79716	   0.16596	   0.81425	 -11.76022
3406282.34846	 233.00000	   6.97545	   0.82325	   0.15110	   0.83700	 -10.40064
3406282.56646	 233.00000	   5.51730	   0.84649	   0.13559	   0.85728	  -9.10005
3406282.83546	 233.00000	   4.36941	   0.86477	   0.11742	   0.87270	  -7.73254
3406283.17046	 233.00000	   3.45686	   0.87982	   0.10316	   0.88584	  -6.68779
3406283.58946	 233.00000	   2.73547	   0.89025	   0.09001	   0.89479	  -5.77354
3406284.11446	 233.00000	   2.16054	   0.89887	   0.07951	   0.90238	  -5.05523
3406284.77346	 233.00000	   1.70952	   0.90529	   0.07132	   0.90809	  -4.50483
3406285.60246	 233.00000	   1.35352	   0.91105	   0.06559	   0.91341	  -4.11765
3406286.64546	 233.00000	   1.07079	   0.91665	   0.06174	   0.91873	  -3.85337
3406287.95946	 233.00000	   0.84734	   0.92044	   0.06003	   0.92240	  -3.73169
3406289.61447	 233.00000	   0.67072	   0.92474	   0.06003	   0.92669	  -3.71440
3406291.70347	 233.00000	   0.53067	   0.92994	   0.06127	   0.93195	  -3.76970
3406294.34047	 233.00000	   0.41976	   0.93501	   0.06503	   0.93727	  -3.97860
3406297.67147	 233.00000	   0.33183	   0.94023	   0.07046	   0.94287	  -4.28551
3406301.87747	 233.00000	   0.26261	   0.94641	   0.07698	   0.94954	  -4.65019
3406307.18548	 233.00000	   0.20791	   0.95476	   0.08590	   0.95862	  -5.14089
3406313.89048	 233.00000	   0.16452	   0.96464	   0.10007	   0.96982	  -5.92246
3406322.36648	 233.00000	   0.13007	   0.97455	   0.11899	   0.98179	  -6.96126
3406333.05649	 233.00000	   0.10309	   0.98243	   0.14013	   0.99238	  -8.11793
3406346.57050	 233.00000	   0.08153	   0.99212	   0.16118	   1.00513	  -9.22774
3406363.66851	 233.00000	   0.06443	   1.00724	   0.18562	   1.02420	 -10.44180
3406385.25452	 233.00000	   0.05102	   1.03041	   0.21153	   1.05190	 -11.60095
3406412.49754	 233.00000	   0.04042	   1.05615	   0.24461	   1.08410	 -13.04026
3406446.99256	 233.00000	   0.03192	   1.08700	   0.27822	   1.12204	 -14.35660
3406490.54058	 233.00000	   0.02528	   1.12992	   0.31180	   1.17215	 -15.42665
3406545.60562	 233.00000	   0.01999	   1.18798	   0.35816	   1.24079	 -16.77750
3420034.62059	 234.00000	20004.45300	   0.28994	  -0.01882	   0.29055	   3.71354
3420034.76359	 234.00000	15829.12600	   0.29772	  -0.00497	   0.29777	   0.95660
3420034.90559	 234.00000	12516.70300	   0.30481	   0.00904	   0.30495	  -1.69859
3420035.04759	 234.00000	9909.44240	   0.31265	   0.01624	   0.31307	  -2.97287
3420035.21159	 234.00000	7835.48000	   0.32029	   0.02539	   0.32130	  -4.53231
3420035.41259	 234.00000	6217.24610	   0.32842	   0.03148	   0.32992	  -5.47506
3420035.65059	 234.00000	4905.29100	   0.33576	   0.03772	   0.33787	  -6.41026
3420035.88959	 234.00000	3881.27370	   0.34365	   0.04110	   0.34610	  -6.82089
3420036.12759	 234.00000	3070.98270	   0.35210	   0.04554	   0.35504	  -7.36889
3420036.36559	 234.00000	2430.77780	   0.35948	   0.05071	   0.36304	  -8.02916
3420036.60359	 234.00000	1923.15370	   0.36697	   0.05425	   0.37096	  -8.40901
3420036.84159	 234.00000	1522.43580	   0.37693	   0.05863	   0.38147	  -8.84145
3420037.07959	 234.00000	1203.84460	   0.38717	   0.06139	   0.39200	  -9.01053
3420037.31859	 234.00000	 952.86591	   0.39562	   0.06505	   0.40093	  -9.33657
3420037.55659	 234.00000	 754.27557	   0.40697	   0.06719	   0.41248	  -9.37537
3420037.79359	 234.00000	 596.71857	   0.41609	   0.07216	   0.42230	  -9.83843
3420038.03159	 234.00000	 471.96338	   0.42714	   0.07542	   0.43375	 -10.01356
3420038.27059	 234.00000	 373.20856	   0.43624	   0.07981	   0.44348	 -10.36723
3420038.50859	 234.00000	 295.47278	   0.44983	   0.08388	   0.45758	 -10.56230
3420038.74759	 234.00000	 233.87738	   0.46029	   0.08931	   0.46888	 -10.98002
3420038.98559	 234.00000	 185.05922	   0.47191	   0.09368	   0.48112	 -11.22823
3420039.22160	 234.00000	 146.35823	   0.48646	   0.10136	   0.49691	 -11.76947
3420039.45760	 234.00000	 115.77804	   0.50132	   0.10636	   0.51248	 -11.97846
3420039.69260	 234.00000	  91.67210	   0.51228	   0.11418	   0.52485	 -12.56459
3420039.93760	 234.00000	  72.51701	   0.52981	   0.12415	   0.54416	 -13.18770
3420040.16660	 234.00000	  57.36816	   0.54785	   0.13380	   0.56395	 -13.72447
3420040.40360	 234.00000	  45.36290	   0.56850	   0.14579	   0.58690	 -14.38376
3420040.63560	 234.00000	  35.93134	   0.59017	   0.15833	   0.61104	 -15.01734
3420040.88660	 234.00000	  28.40909	   0.61892	   0.17127	   0.64218	 -15.46808
3420041.10060	 234.00000	  22.48202	   0.65188	   0.18103	   0.67654	 -15.52020
3420041.36560	 234.00000	  17.79613	   0.68727	   0.18530	   0.71181	 -15.08938
3420041.61760	 234.00000	  14.06813	   0.72486	   0.18583	   0.74830	 -14.37936
3420041.83360	 234.00000	  11.14480	   0.76260	   0.17713	   0.78291	 -13.07657
3420042.10160	 234.00000	   8.81772	   0.79480	   0.16556	   0.81186	 -11.76679
3420042.27960	 234.00000	   6.97545	   0.82304	   0.14984	   0.83657	 -10.31803
3420042.49760	 234.00000	   5.51730	   0.84642	   0.13452	   0.85704	  -9.03062
3420042.76660	 234.00000	   4.36941	   0.86462	   0.11792	   0.87263	  -7.76627
3420043.10160	 234.00000	   3.45686	   0.87876	   0.10184	   0.88464	  -6.61068
3420043.52060	 234.00000	   2.73547	   0.88938	   0.08954	   0.89387	  -5.74896
3420044.04560	 234.00000	   2.16054	   0.89797	   0.07920	   0.90146	  -5.04043
3420044.70460	 234.00000	   1.70952	   0.90428	   0.07139	   0.90709	  -4.51417
3420045.53360	 234.00000	   1.35352	   0.91056	   0.06452	   0.91284	  -4.05294
3420046.57660	 234.00000	   1.07079	   0.91590	   0.06171	   0.91797	  -3.85444
3420047.89060	 234.00000	   0.84734	   0.92074	   0.06019	   0.92270	  -3.74014
3420049.54560	 234.00000	   0.67072	   0.92474	   0.06084	   0.92674	  -3.76417
