Repository: kbm2110/Battery_Diagnostics_Thesis

# Battery_Diagnostics_Thesis
 Data-driven battery diagnostics using EIS

**Author:** Bala Manikanta Yaswanth Kanagarla
**Institution:** Technische Hochschule Ingolstadt (THI)
**Supervisor:** Prof. Dr. H.-G. Schweiger

## Overview

This project implements a machine learning framework for 
non-invasive State of Health (SoH) estimation of lithium-ion 
batteries using Electrochemical Impedance Spectroscopy (EIS).

Eight physically interpretable features are extracted from 
impedance spectra and used to train six ML models under a 
strict cell-level train-test split. The stacking ensemble 
achieves R² = 0.9122 and RMSE = 0.0234 on completely unseen 
cells.

---

File: data/EIS/EIS_state_V_45C02.txt (part 28 of 37)
time/s	           cycle number	freq/Hz	           Re(Z)/Ohm	  -Im(Z)/Ohm	   |Z|/Ohm	   Phase(Z)/deg
3463759.33097	 226.00000	  72.51701	   0.58222	   0.10269	   0.59120	 -10.00234
3463759.55997	 226.00000	  57.36816	   0.59999	   0.11104	   0.61018	 -10.48490
3463759.79697	 226.00000	  45.36290	   0.62014	   0.11996	   0.63164	 -10.94812
3463760.02897	 226.00000	  35.93134	   0.64342	   0.12557	   0.65555	 -11.04297
3463760.27997	 226.00000	  28.40909	   0.66733	   0.13088	   0.68004	 -11.09651
3463760.49397	 226.00000	  22.48202	   0.69284	   0.13061	   0.70504	 -10.67603
3463760.75897	 226.00000	  17.79613	   0.72037	   0.12566	   0.73125	  -9.89484
3463761.01097	 226.00000	  14.06813	   0.74333	   0.11662	   0.75242	  -8.91671
3463761.22697	 226.00000	  11.14480	   0.76252	   0.10633	   0.76990	  -7.93834
3463761.49497	 226.00000	   8.81772	   0.77896	   0.09465	   0.78469	  -6.92815
3463761.67297	 226.00000	   6.97545	   0.79133	   0.08312	   0.79569	  -5.99624
3463761.89097	 226.00000	   5.51730	   0.80242	   0.07098	   0.80555	  -5.05535
3463762.15997	 226.00000	   4.36941	   0.80921	   0.06298	   0.81166	  -4.45022
3463762.49497	 226.00000	   3.45686	   0.81474	   0.05513	   0.81660	  -3.87129
3463762.91397	 226.00000	   2.73547	   0.81872	   0.04885	   0.82017	  -3.41460
3463763.43897	 226.00000	   2.16054	   0.82398	   0.04435	   0.82518	  -3.08105
3463764.09797	 226.00000	   1.70952	   0.82783	   0.04217	   0.82890	  -2.91626
3463764.92697	 226.00000	   1.35352	   0.83043	   0.04016	   0.83140	  -2.76871
3463765.96997	 226.00000	   1.07079	   0.83369	   0.03937	   0.83462	  -2.70386
3463767.28297	 226.00000	   0.84734	   0.83698	   0.04055	   0.83796	  -2.77393
3463768.93797	 226.00000	   0.67072	   0.84024	   0.04291	   0.84133	  -2.92356
3463771.02697	 226.00000	   0.53067	   0.84333	   0.04652	   0.84461	  -3.15760
3463773.66398	 226.00000	   0.41976	   0.84652	   0.05036	   0.84802	  -3.40480
3463776.99498	 226.00000	   0.33183	   0.85118	   0.05558	   0.85299	  -3.73631
3463781.20098	 226.00000	   0.26261	   0.85683	   0.06353	   0.85918	  -4.24015
3463786.50898	 226.00000	   0.20791	   0.86284	   0.07318	   0.86593	  -4.84811
3463793.21399	 226.00000	   0.16452	   0.86931	   0.08369	   0.87333	  -5.49901
3463801.68999	 226.00000	   0.13007	   0.87903	   0.09590	   0.88424	  -6.22601
3463812.38000	 226.00000	   0.10309	   0.89198	   0.11215	   0.89900	  -7.16613
3463825.89401	 226.00000	   0.08153	   0.90648	   0.13457	   0.91641	  -8.44437
3463842.99202	 226.00000	   0.06443	   0.92034	   0.16032	   0.93420	  -9.88186
3463864.57803	 226.00000	   0.05102	   0.93239	   0.18400	   0.95037	 -11.16361
3463891.82105	 226.00000	   0.04042	   0.95248	   0.20689	   0.97469	 -12.25495
3463926.31707	 226.00000	   0.03192	   0.98030	   0.23479	   1.00803	 -13.46889
3463969.86409	 226.00000	   0.02528	   1.01310	   0.26718	   1.04774	 -14.77399
3464024.93012	 226.00000	   0.01999	   1.04601	   0.29875	   1.08784	 -15.93961
3478305.38779	 227.00000	20004.45300	   0.37829	  -0.01686	   0.37866	   2.55124
3478305.53079	 227.00000	15829.12600	   0.38617	  -0.00329	   0.38618	   0.48861
3478305.67279	 227.00000	12516.70300	   0.39361	   0.00834	   0.39370	  -1.21425
3478305.81479	 227.00000	9909.44240	   0.39966	   0.01682	   0.40001	  -2.40974
3478305.97879	 227.00000	7835.48000	   0.40740	   0.02345	   0.40807	  -3.29447
3478306.17979	 227.00000	6217.24610	   0.41533	   0.02882	   0.41633	  -3.96915
3478306.41779	 227.00000	4905.29100	   0.42102	   0.03362	   0.42236	  -4.56558
3478306.65679	 227.00000	3881.27370	   0.42873	   0.03662	   0.43029	  -4.88148
3478306.89479	 227.00000	3070.98270	   0.43580	   0.04010	   0.43764	  -5.25685
3478307.13279	 227.00000	2430.77780	   0.44331	   0.04393	   0.44548	  -5.65865
3478307.37079	 227.00000	1923.15370	   0.44902	   0.04572	   0.45134	  -5.81417
3478307.60879	 227.00000	1522.43580	   0.45773	   0.04940	   0.46039	  -6.15946
3478307.84679	 227.00000	1203.84460	   0.46490	   0.05197	   0.46780	  -6.37863
3478308.08579	 227.00000	 952.86591	   0.47205	   0.05282	   0.47499	  -6.38500
3478308.32379	 227.00000	 754.27557	   0.48168	   0.05533	   0.48484	  -6.55329
3478308.56079	 227.00000	 596.71857	   0.48910	   0.05954	   0.49271	  -6.94078
3478308.79879	 227.00000	 471.96338	   0.49778	   0.06183	   0.50160	  -7.08085
3478309.03779	 227.00000	 373.20856	   0.50555	   0.06596	   0.50983	  -7.43312
3478309.27579	 227.00000	 295.47278	   0.51406	   0.06607	   0.51829	  -7.32415
3478309.51479	 227.00000	 233.87738	   0.52308	   0.07242	   0.52807	  -7.88191
3478309.75279	 227.00000	 185.05922	   0.53351	   0.07835	   0.53923	  -8.35486
3478309.98879	 227.00000	 146.35823	   0.54443	   0.08309	   0.55073	  -8.67778
3478310.22579	 227.00000	 115.77804	   0.55722	   0.09021	   0.56448	  -9.19616
3478310.45979	 227.00000	  91.67210	   0.56730	   0.09604	   0.57538	  -9.60872
3478310.70479	 227.00000	  72.51701	   0.58234	   0.10424	   0.59160	 -10.14837
3478310.93379	 227.00000	  57.36816	   0.59909	   0.11169	   0.60941	 -10.56011
3478311.17079	 227.00000	  45.36290	   0.61988	   0.12009	   0.63141	 -10.96430
3478311.40280	 227.00000	  35.93134	   0.64287	   0.12656	   0.65521	 -11.13750
3478311.65380	 227.00000	  28.40909	   0.66679	   0.13079	   0.67950	 -11.09744
3478311.86780	 227.00000	  22.48202	   0.69339	   0.12906	   0.70530	 -10.54379
3478312.13280	 227.00000	  17.79613	   0.71921	   0.12644	   0.73024	  -9.97120
3478312.38480	 227.00000	  14.06813	   0.74290	   0.11779	   0.75218	  -9.00966
3478312.60080	 227.00000	  11.14480	   0.76434	   0.10615	   0.77167	  -7.90637
3478312.86880	 227.00000	   8.81772	   0.77804	   0.09498	   0.78382	  -6.95993
3478313.04680	 227.00000	   6.97545	   0.79191	   0.08253	   0.79620	  -5.94949
3478313.26480	 227.00000	   5.51730	   0.80276	   0.07360	   0.80613	  -5.23808
3478313.53380	 227.00000	   4.36941	   0.81032	   0.06223	   0.81271	  -4.39162
3478313.86880	 227.00000	   3.45686	   0.81489	   0.05594	   0.81681	  -3.92727
3478314.28780	 227.00000	   2.73547	   0.82067	   0.04993	   0.82219	  -3.48136
3478314.81280	 227.00000	   2.16054	   0.82466	   0.04427	   0.82584	  -3.07299
3478315.47180	 227.00000	   1.70952	   0.82888	   0.04197	   0.82994	  -2.89890
3478316.30080	 227.00000	   1.35352	   0.83213	   0.04062	   0.83312	  -2.79460
3478317.34380	 227.00000	   1.07079	   0.83461	   0.03968	   0.83555	  -2.72185
3478318.65780	 227.00000	   0.84734	   0.83815	   0.04031	   0.83911	  -2.75325
3478320.31280	 227.00000	   0.67072	   0.84141	   0.04255	   0.84249	  -2.89524
3478322.40180	 227.00000	   0.53067	   0.84454	   0.04616	   0.84580	  -3.12843
3478325.03880	 227.00000	   0.41976	   0.84791	   0.05080	   0.84943	  -3.42886
3478328.36981	 227.00000	   0.33183	   0.85191	   0.05633	   0.85377	  -3.78273
3478332.57581	 227.00000	   0.26261	   0.85758	   0.06346	   0.85993	  -4.23226
3478337.88381	 227.00000	   0.20791	   0.86397	   0.07321	   0.86707	  -4.84325
3478344.58881	 227.00000	   0.16452	   0.87089	   0.08484	   0.87502	  -5.56403
3478353.06482	 227.00000	   0.13007	   0.87920	   0.09652	   0.88448	  -6.26481
3478363.75483	 227.00000	   0.10309	   0.89113	   0.11081	   0.89799	  -7.08789
3478377.26883	 227.00000	   0.08153	   0.90709	   0.13123	   0.91653	  -8.23200
3478394.36684	 227.00000	   0.06443	   0.92412	   0.15715	   0.93739	  -9.65091
3478415.95286	 227.00000	   0.05102	   0.93816	   0.18564	   0.95635	 -11.19270
3478443.19587	 227.00000	   0.04042	   0.95443	   0.21121	   0.97752	 -12.47816
3478477.69189	 227.00000	   0.03192	   0.97990	   0.23714	   1.00819	 -13.60420
3478521.23892	 227.00000	   0.02528	   1.01188	   0.26769	   1.04669	 -14.81801
3478576.30395	 227.00000	   0.01999	   1.04710	   0.30236	   1.08988	 -16.10640
3492844.11872	 228.00000	20004.45300	   0.37882	  -0.01676	   0.37919	   2.53396
3492844.26172	 228.00000	15829.12600	   0.38548	  -0.00402	   0.38550	   0.59726
3492844.40372	 228.00000	12516.70300	   0.39314	   0.00795	   0.39322	  -1.15891
3492844.54572	 228.00000	9909.44240	   0.40189	   0.01639	   0.40222	  -2.33473
3492844.70972	 228.00000	7835.48000	   0.40763	   0.02312	   0.40828	  -3.24558
3492844.91072	 228.00000	6217.24610	   0.41437	   0.02871	   0.41536	  -3.96325
3492845.14872	 228.00000	4905.29100	   0.42142	   0.03336	   0.42274	  -4.52614
3492845.38772	 228.00000	3881.27370	   0.42973	   0.03750	   0.43136	  -4.98665
3492845.62572	 228.00000	3070.98270	   0.43711	   0.04076	   0.43901	  -5.32705
3492845.86372	 228.00000	2430.77780	   0.44374	   0.04325	   0.44584	  -5.56697
3492846.10172	 228.00000	1923.15370	   0.44935	   0.04693	   0.45179	  -5.96199
3492846.33973	 228.00000	1522.43580	   0.45835	   0.04937	   0.46100	  -6.14762
3492846.57773	 228.00000	1203.84460	   0.46669	   0.05152	   0.46953	  -6.29989
3492846.81673	 228.00000	 952.86591	   0.47256	   0.05171	   0.47539	  -6.24438
3492847.05473	 228.00000	 754.27557	   0.48085	   0.05609	   0.48411	  -6.65325
3492847.29173	 228.00000	 596.71857	   0.48915	   0.05740	   0.49250	  -6.69243
3492847.52973	 228.00000	 471.96338	   0.49862	   0.06128	   0.50237	  -7.00690
3492847.76873	 228.00000	 373.20856	   0.50684	   0.06375	   0.51084	  -7.16857
3492848.00673	 228.00000	 295.47278	   0.51551	   0.06726	   0.51988	  -7.43373
3492848.24573	 228.00000	 233.87738	   0.52387	   0.07155	   0.52873	  -7.77706
3492848.48373	 228.00000	 185.05922	   0.53327	   0.07708	   0.53881	  -8.22424
3492848.71973	 228.00000	 146.35823	   0.54582	   0.08120	   0.55183	  -8.46158
3492848.95673	 228.00000	 115.77804	   0.55576	   0.08895	   0.56284	  -9.09340
3492849.19073	 228.00000	  91.67210	   0.56779	   0.09578	   0.57581	  -9.57480
3492849.43573	 228.00000	  72.51701	   0.58244	   0.10297	   0.59147	 -10.02612
3492849.66473	 228.00000	  57.36816	   0.59931	   0.11167	   0.60963	 -10.55480
3492849.90173	 228.00000	  45.36290	   0.62004	   0.11888	   0.63133	 -10.85368
3492850.13373	 228.00000	  35.93134	   0.64123	   0.12640	   0.65357	 -11.15150
3492850.38473	 228.00000	  28.40909	   0.66627	   0.13072	   0.67897	 -11.10064
3492850.59873	 228.00000	  22.48202	   0.69156	   0.13089	   0.70384	 -10.71776
3492850.86373	 228.00000	  17.79613	   0.71865	   0.12703	   0.72979	 -10.02440
3492851.11573	 228.00000	  14.06813	   0.74163	   0.11698	   0.75080	  -8.96348
3492851.33173	 228.00000	  11.14480	   0.76115	   0.10751	   0.76871	  -8.03951
3492851.59973	 228.00000	   8.81772	   0.77985	   0.09542	   0.78567	  -6.97593
3492851.77773	 228.00000	   6.97545	   0.79452	   0.08259	   0.79880	  -5.93426
3492851.99573	 228.00000	   5.51730	   0.80380	   0.07253	   0.80706	  -5.15632
3492852.26473	 228.00000	   4.36941	   0.81014	   0.06397	   0.81266	  -4.51506
3492852.59973	 228.00000	   3.45686	   0.81671	   0.05556	   0.81859	  -3.89199
3492853.01873	 228.00000	   2.73547	   0.82182	   0.04952	   0.82331	  -3.44816
3492853.54373	 228.00000	   2.16054	   0.82547	   0.04524	   0.82671	  -3.13689
3492854.20273	 228.00000	   1.70952	   0.82864	   0.04276	   0.82974	  -2.95413
3492855.03173	 228.00000	   1.35352	   0.83258	   0.04026	   0.83356	  -2.76811
3492856.07473	 228.00000	   1.07079	   0.83617	   0.03945	   0.83710	  -2.70116
3492857.38873	 228.00000	   0.84734	   0.83939	   0.04096	   0.84039	  -2.79372
3492859.04373	 228.00000	   0.67072	   0.84202	   0.04327	   0.84313	  -2.94207
3492861.13273	 228.00000	   0.53067	   0.84477	   0.04630	   0.84604	  -3.13711
3492863.76974	 228.00000	   0.41976	   0.84857	   0.05011	   0.85005	  -3.37936
3492867.10074	 228.00000	   0.33183	   0.85341	   0.05582	   0.85524	  -3.74219
3492871.30674	 228.00000	   0.26261	   0.85828	   0.06353	   0.86063	  -4.23361
3492876.61474	 228.00000	   0.20791	   0.86452	   0.07332	   0.86762	  -4.84760
3492883.31975	 228.00000	   0.16452	   0.87147	   0.08348	   0.87546	  -5.47177
3492891.79575	 228.00000	   0.13007	   0.88178	   0.09601	   0.88700	  -6.21378
3492902.48576	 228.00000	   0.10309	   0.89464	   0.11430	   0.90191	  -7.28057
3492915.99977	 228.00000	   0.08153	   0.90631	   0.13675	   0.91657	  -8.58060
3492933.09778	 228.00000	   0.06443	   0.91916	   0.16159	   0.93326	  -9.97093
3492954.68479	 228.00000	   0.05102	   0.93230	   0.18155	   0.94982	 -11.01958
3492981.92681	 228.00000	   0.04042	   0.95430	   0.20553	   0.97618	 -12.15457
3493016.42283	 228.00000	   0.03192	   0.98256	   0.23431	   1.01011	 -13.41249
3493059.96985	 228.00000	   0.02528	   1.01301	   0.26643	   1.04746	 -14.73553
3493115.03589	 228.00000	   0.01999	   1.04892	   0.29675	   1.09009	 -15.79659
3507396.08736	 229.00000	20004.45300	   0.37827	  -0.01688	   0.37865	   2.55500
3507396.23036	 229.00000	15829.12600	   0.38455	  -0.00268	   0.38456	   0.39856
3507396.37236	 229.00000	12516.70300	   0.39364	   0.00754	   0.39371	  -1.09754
3507396.51436	 229.00000	9909.44240	   0.39974	   0.01541	   0.40003	  -2.20747
3507396.67836	 229.00000	7835.48000	   0.40688	   0.02180	   0.40746	  -3.06739
3507396.87936	 229.00000	6217.24610	   0.41618	   0.02921	   0.41720	  -4.01504
3507397.11736	 229.00000	4905.29100	   0.42236	   0.03306	   0.42366	  -4.47568
3507397.35636	 229.00000	3881.27370	   0.42842	   0.03811	   0.43011	  -5.08309
3507397.59436	 229.00000	3070.98270	   0.43639	   0.04028	   0.43824	  -5.27393
3507397.83236	 229.00000	2430.77780	   0.44270	   0.04386	   0.44487	  -5.65809
3507398.07036	 229.00000	1923.15370	   0.44983	   0.04726	   0.45231	  -5.99723
3507398.30836	 229.00000	1522.43580	   0.45924	   0.04739	   0.46168	  -5.89175
3507398.54636	 229.00000	1203.84460	   0.46432	   0.05091	   0.46710	  -6.25747
3507398.78536	 229.00000	 952.86591	   0.47382	   0.05294	   0.47677	  -6.37522
3507399.02336	 229.00000	 754.27557	   0.48047	   0.05566	   0.48368	  -6.60764
3507399.26036	 229.00000	 596.71857	   0.48860	   0.05812	   0.49205	  -6.78345
3507399.49836	 229.00000	 471.96338	   0.49840	   0.06125	   0.50215	  -7.00628
3507399.73736	 229.00000	 373.20856	   0.50562	   0.06538	   0.50983	  -7.36728
3507399.97536	 229.00000	 295.47278	   0.51532	   0.06877	   0.51989	  -7.60079
3507400.21436	 229.00000	 233.87738	   0.52567	   0.07459	   0.53093	  -8.07561
3507400.45236	 229.00000	 185.05922	   0.53473	   0.07642	   0.54017	  -8.13362
3507400.68836	 229.00000	 146.35823	   0.54414	   0.08109	   0.55014	  -8.47602
3507400.92436	 229.00000	 115.77804	   0.55683	   0.09076	   0.56418	  -9.25741
3507401.15936	 229.00000	  91.67210	   0.56910	   0.09689	   0.57729	  -9.66224
3507401.40436	 229.00000	  72.51701	   0.58479	   0.10369	   0.59391	 -10.05437
3507401.63336	 229.00000	  57.36816	   0.60109	   0.11059	   0.61117	 -10.42510
3507401.87036	 229.00000	  45.36290	   0.61937	   0.11983	   0.63085	 -10.95029
3507402.10236	 229.00000	  35.93134	   0.64146	   0.12769	   0.65405	 -11.25813
3507402.35336	 229.00000	  28.40909	   0.66715	   0.13022	   0.67974	 -11.04484
3507402.56736	 229.00000	  22.48202	   0.69495	   0.13181	   0.70734	 -10.73935
3507402.83236	 229.00000	  17.79613	   0.71935	   0.12582	   0.73027	  -9.92096
3507403.08436	 229.00000	  14.06813	   0.74297	   0.11949	   0.75251	  -9.13647
3507403.30036	 229.00000	  11.14480	   0.76298	   0.10736	   0.77050	  -8.00929
3507403.56836	 229.00000	   8.81772	   0.78032	   0.09631	   0.78624	  -7.03637
3507403.74636	 229.00000	   6.97545	   0.79456	   0.08412	   0.79900	  -6.04316
3507403.96436	 229.00000	   5.51730	   0.80345	   0.07269	   0.80673	  -5.16977
3507404.23336	 229.00000	   4.36941	   0.81143	   0.06445	   0.81398	  -4.54166
3507404.56836	 229.00000	   3.45686	   0.81793	   0.05676	   0.81990	  -3.96977
3507404.98736	 229.00000	   2.73547	   0.82245	   0.05006	   0.82397	  -3.48277
3507405.51236	 229.00000	   2.16054	   0.82646	   0.04512	   0.82769	  -3.12515
3507406.17136	 229.00000	   1.70952	   0.83027	   0.04215	   0.83134	  -2.90610
3507407.00036	 229.00000	   1.35352	   0.83313	   0.04017	   0.83410	  -2.76070
3507408.04336	 229.00000	   1.07079	   0.83622	   0.04042	   0.83720	  -2.76715
3507409.35737	 229.00000	   0.84734	   0.83936	   0.04048	   0.84033	  -2.76121
3507411.01237	 229.00000	   0.67072	   0.84267	   0.04225	   0.84372	  -2.87009
3507413.10137	 229.00000	   0.53067	   0.84620	   0.04543	   0.84742	  -3.07311
3507415.73837	 229.00000	   0.41976	   0.85038	   0.05036	   0.85187	  -3.38905
3507419.06937	 229.00000	   0.33183	   0.85436	   0.05658	   0.85623	  -3.78910
3507423.27537	 229.00000	   0.26261	   0.85972	   0.06317	   0.86204	  -4.20260
3507428.58338	 229.00000	   0.20791	   0.86723	   0.07228	   0.87024	  -4.76445
3507435.28838	 229.00000	   0.16452	   0.87531	   0.08519	   0.87945	  -5.55887
3507443.76439	 229.00000	   0.13007	   0.88287	   0.10148	   0.88869	  -6.55728
3507454.45439	 229.00000	   0.10309	   0.89030	   0.11777	   0.89806	  -7.53568
3507467.96840	 229.00000	   0.08153	   0.90147	   0.13360	   0.91131	  -8.42983
3507485.06641	 229.00000	   0.06443	   0.91712	   0.15412	   0.92998	  -9.53899
3507506.65342	 229.00000	   0.05102	   0.93670	   0.17792	   0.95344	 -10.75511
3507533.89544	 229.00000	   0.04042	   0.95863	   0.20461	   0.98022	 -12.04832
3507568.39146	 229.00000	   0.03192	   0.98576	   0.22997	   1.01223	 -13.13194
3507611.93849	 229.00000	   0.02528	   1.02396	   0.25977	   1.05639	 -14.23494
3507667.00452	 229.00000	   0.01999	   1.06931	   0.30231	   1.11123	 -15.78650
3521924.27201	 230.00000	20004.45300	   0.37922	  -0.01605	   0.37956	   2.42333
3521924.41501	 230.00000	15829.12600	   0.38565	  -0.00417	   0.38567	   0.61932
3521924.55701	 230.00000	12516.70300	   0.39423	   0.00675	   0.39429	  -0.98158
3521924.69901	 230.00000	9909.44240	   0.40041	   0.01638	   0.40074	  -2.34206
3521924.86301	 230.00000	7835.48000	   0.40692	   0.02386	   0.40762	  -3.35563
3521925.06401	 230.00000	6217.24610	   0.41427	   0.02874	   0.41527	  -3.96846
3521925.30201	 230.00000	4905.29100	   0.42226	   0.03390	   0.42362	  -4.59049
3521925.54101	 230.00000	3881.27370	   0.42876	   0.03826	   0.43046	  -5.09882
3521925.77901	 230.00000	3070.98270	   0.43486	   0.04075	   0.43676	  -5.35372
3521926.01701	 230.00000	2430.77780	   0.44330	   0.04239	   0.44532	  -5.46285
3521926.25501	 230.00000	1923.15370	   0.44944	   0.04539	   0.45172	  -5.76713
3521926.49301	 230.00000	1522.43580	   0.45704	   0.04849	   0.45960	  -6.05638
3521926.73101	 230.00000	1203.84460	   0.46513	   0.05027	   0.46784	  -6.16876
3521926.97001	 230.00000	 952.86591	   0.47474	   0.05308	   0.47770	  -6.37957
3521927.20801	 230.00000	 754.27557	   0.48104	   0.05643	   0.48434	  -6.69078
3521927.44501	 230.00000	 596.71857	   0.48841	   0.05846	   0.49190	  -6.82528
3521927.68301	 230.00000	 471.96338	   0.49865	   0.05987	   0.50224	  -6.84647
3521927.92201	 230.00000	 373.20856	   0.50572	   0.06428	   0.50979	  -7.24428
3521928.16001	 230.00000	 295.47278	   0.51454	   0.06608	   0.51877	  -7.31811
3521928.39901	 230.00000	 233.87738	   0.52523	   0.07284	   0.53026	  -7.89507
3521928.63701	 230.00000	 185.05922	   0.53440	   0.07743	   0.53998	  -8.24398
3521928.87301	 230.00000	 146.35823	   0.54408	   0.08356	   0.55046	  -8.73106
3521929.10901	 230.00000	 115.77804	   0.55592	   0.08843	   0.56291	  -9.03827
3521929.34401	 230.00000	  91.67210	   0.56991	   0.09759	   0.57820	  -9.71663
3521929.58901	 230.00000	  72.51701	   0.58366	   0.10428	   0.59290	 -10.12946
3521929.81801	 230.00000	  57.36816	   0.60155	   0.11140	   0.61178	 -10.49139
3521930.05501	 230.00000	  45.36290	   0.61922	   0.12001	   0.63074	 -10.96835
3521930.28701	 230.00000	  35.93134	   0.64290	   0.12774	   0.65546	 -11.23786
3521930.53801	 230.00000	  28.40909	   0.66765	   0.13141	   0.68046	 -11.13469
3521930.75201	 230.00000	  22.48202	   0.69309	   0.13079	   0.70533	 -10.68669
3521931.01701	 230.00000	  17.79613	   0.71954	   0.12478	   0.73028	  -9.83814
3521931.26901	 230.00000	  14.06813	   0.74372	   0.11933	   0.75324	  -9.11558
3521931.48501	 230.00000	  11.14480	   0.76310	   0.10896	   0.77084	  -8.12639
3521931.75301	 230.00000	   8.81772	   0.78001	   0.09500	   0.78577	  -6.94381
3521931.93101	 230.00000	   6.97545	   0.79285	   0.08382	   0.79727	  -6.03481
3521932.14901	 230.00000	   5.51730	   0.80304	   0.07221	   0.80628	  -5.13826
3521932.41801	 230.00000	   4.36941	   0.81105	   0.06342	   0.81352	  -4.47118
3521932.75301	 230.00000	   3.45686	   0.81618	   0.05585	   0.81809	  -3.91472
3521933.17201	 230.00000	   2.73547	   0.82121	   0.04947	   0.82270	  -3.44760
3521933.69701	 230.00000	   2.16054	   0.82677	   0.04588	   0.82804	  -3.17616
3521934.35601	 230.00000	   1.70952	   0.82938	   0.04255	   0.83048	  -2.93661
3521935.18501	 230.00000	   1.35352	   0.83287	   0.04021	   0.83384	  -2.76384
3521936.22802	 230.00000	   1.07079	   0.83590	   0.03984	   0.83685	  -2.72884
3521937.54202	 230.00000	   0.84734	   0.83930	   0.04066	   0.84028	  -2.77335
3521939.19702	 230.00000	   0.67072	   0.84191	   0.04370	   0.84304	  -2.97107
3521941.28602	 230.00000	   0.53067	   0.84529	   0.04581	   0.84653	  -3.10197
3521943.92302	 230.00000	   0.41976	   0.84920	   0.05016	   0.85068	  -3.38030
3521947.25402	 230.00000	   0.33183	   0.85407	   0.05631	   0.85593	  -3.77239
3521951.46002	 230.00000	   0.26261	   0.85882	   0.06426	   0.86122	  -4.27899
3521956.76803	 230.00000	   0.20791	   0.86470	   0.07338	   0.86781	  -4.85036
3521963.47303	 230.00000	   0.16452	   0.87258	   0.08287	   0.87650	  -5.42497
3521971.94904	 230.00000	   0.13007	   0.88372	   0.09665	   0.88898	  -6.24149
3521982.63904	 230.00000	   0.10309	   0.89532	   0.11550	   0.90274	  -7.35102
3521996.15305	 230.00000	   0.08153	   0.90536	   0.13765	   0.91577	  -8.64466
3522013.25106	 230.00000	   0.06443	   0.91737	   0.16142	   0.93146	  -9.97949
3522034.83807	 230.00000	   0.05102	   0.93292	   0.17999	   0.95013	 -10.92007
3522062.08009	 230.00000	   0.04042	   0.95647	   0.20462	   0.97811	 -12.07518
3522096.57611	 230.00000	   0.03192	   0.98455	   0.23549	   1.01232	 -13.45151
3522140.12314	 230.00000	   0.02528	   1.01361	   0.26554	   1.04782	 -14.68027
3522195.18917	 230.00000	   0.01999	   1.05316	   0.29513	   1.09373	 -15.65444
3536531.92727	 231.00000	20004.45300	   0.38089	  -0.01761	   0.38129	   2.64683
3536532.07027	 231.00000	15829.12600	   0.38700	  -0.00306	   0.38701	   0.45238
3536532.21227	 231.00000	12516.70300	   0.39661	   0.00837	   0.39669	  -1.20864
3536532.35427	 231.00000	9909.44240	   0.40264	   0.01609	   0.40296	  -2.28816
3536532.51827	 231.00000	7835.48000	   0.41026	   0.02361	   0.41094	  -3.29380
3536532.71927	 231.00000	6217.24610	   0.41750	   0.02940	   0.41853	  -4.02788
3536532.95727	 231.00000	4905.29100	   0.42361	   0.03355	   0.42494	  -4.52790
3536533.19527	 231.00000	3881.27370	   0.43157	   0.03731	   0.43318	  -4.94034
3536533.43327	 231.00000	3070.98270	   0.43878	   0.03939	   0.44054	  -5.12941
3536533.67127	 231.00000	2430.77780	   0.44568	   0.04377	   0.44783	  -5.60834
3536533.90927	 231.00000	1923.15370	   0.45431	   0.04512	   0.45654	  -5.67201
3536534.14727	 231.00000	1522.43580	   0.45871	   0.04860	   0.46127	  -6.04853
3536534.38527	 231.00000	1203.84460	   0.46728	   0.05157	   0.47012	  -6.29714
3536534.62427	 231.00000	 952.86591	   0.47520	   0.05278	   0.47813	  -6.33717
3536534.86227	 231.00000	 754.27557	   0.48342	   0.05526	   0.48657	  -6.52132
3536535.09927	 231.00000	 596.71857	   0.49122	   0.05851	   0.49469	  -6.79270
3536535.33727	 231.00000	 471.96338	   0.49998	   0.06204	   0.50381	  -7.07314
3536535.57627	 231.00000	 373.20856	   0.50734	   0.06512	   0.51150	  -7.31380
3536535.81427	 231.00000	 295.47278	   0.51675	   0.06827	   0.52124	  -7.52621
3536536.05327	 231.00000	 233.87738	   0.52684	   0.07197	   0.53173	  -7.77916
3536536.29127	 231.00000	 185.05922	   0.53456	   0.07725	   0.54011	  -8.22273
3536536.52727	 231.00000	 146.35823	   0.54531	   0.08173	   0.55140	  -8.52433
3536536.76327	 231.00000	 115.77804	   0.55642	   0.08871	   0.56345	  -9.05874
3536536.99827	 231.00000	  91.67210	   0.57157	   0.09537	   0.57948	  -9.47255
3536537.24327	 231.00000	  72.51701	   0.58471	   0.10573	   0.59419	 -10.24987
3536537.47227	 231.00000	  57.36816	   0.60279	   0.11272	   0.61324	 -10.59162
3536537.70927	 231.00000	  45.36290	   0.62207	   0.11985	   0.63351	 -10.90519
3536537.94127	 231.00000	  35.93134	   0.64568	   0.12744	   0.65814	 -11.16545
3536538.19227	 231.00000	  28.40909	   0.67052	   0.13219	   0.68343	 -11.15225
3536538.40627	 231.00000	  22.48202	   0.69525	   0.12997	   0.70730	 -10.58839
3536538.67127	 231.00000	  17.79613	   0.72192	   0.12635	   0.73289	  -9.92752
3536538.92327	 231.00000	  14.06813	   0.74500	   0.11833	   0.75433	  -9.02488
3536539.13927	 231.00000	  11.14480	   0.76744	   0.10717	   0.77488	  -7.94949
3536539.40727	 231.00000	   8.81772	   0.78261	   0.09631	   0.78851	  -7.01570
3536539.58527	 231.00000	   6.97545	   0.79528	   0.08341	   0.79964	  -5.98751
3536539.80327	 231.00000	   5.51730	   0.80543	   0.07216	   0.80866	  -5.11941
3536540.07227	 231.00000	   4.36941	   0.81328	   0.06362	   0.81576	  -4.47312
3536540.40727	 231.00000	   3.45686	   0.81979	   0.05598	   0.82170	  -3.90622
3536540.82627	 231.00000	   2.73547	   0.82272	   0.04988	   0.82423	  -3.46927
3536541.35127	 231.00000	   2.16054	   0.82740	   0.04525	   0.82864	  -3.13060
3536542.01027	 231.00000	   1.70952	   0.83160	   0.04154	   0.83264	  -2.85995
3536542.83928	 231.00000	   1.35352	   0.83434	   0.04024	   0.83531	  -2.76121
3536543.88228	 231.00000	   1.07079	   0.83793	   0.03971	   0.83887	  -2.71357
3536545.19628	 231.00000	   0.84734	   0.84132	   0.04018	   0.84228	  -2.73438
3536546.85128	 231.00000	   0.67072	   0.84452	   0.04230	   0.84557	  -2.86733
3536548.94028	 231.00000	   0.53067	   0.84776	   0.04644	   0.84903	  -3.13528
3536551.57728	 231.00000	   0.41976	   0.85100	   0.05166	   0.85257	  -3.47372
3536554.90828	 231.00000	   0.33183	   0.85427	   0.05705	   0.85618	  -3.82079
3536559.11428	 231.00000	   0.26261	   0.85958	   0.06366	   0.86193	  -4.23537
3536564.42229	 231.00000	   0.20791	   0.86599	   0.07257	   0.86902	  -4.79010
3536571.12729	 231.00000	   0.16452	   0.87320	   0.08366	   0.87720	  -5.47263
3536579.60330	 231.00000	   0.13007	   0.88218	   0.09498	   0.88728	  -6.14536
3536590.29330	 231.00000	   0.10309	   0.89575	   0.10948	   0.90242	  -6.96794
3536603.80731	 231.00000	   0.08153	   0.91227	   0.13066	   0.92158	  -8.15084
3536620.90532	 231.00000	   0.06443	   0.92947	   0.15774	   0.94276	  -9.63176
3536642.49233	 231.00000	   0.05102	   0.94259	   0.18907	   0.96137	 -11.34219
3536669.73435	 231.00000	   0.04042	   0.95631	   0.21465	   0.98011	 -12.65081
3536704.23037	 231.00000	   0.03192	   0.98022	   0.23722	   1.00851	 -13.60435
3536747.77740	 231.00000	   0.02528	   1.00574	   0.26655	   1.04046	 -14.84396
3536802.84343	 231.00000	   0.01999	   1.04526	   0.29775	   1.08684	 -15.89994
3551049.25503	 232.00000	20004.45300	   0.37869	  -0.01686	   0.37906	   2.54862
3551049.39804	 232.00000	15829.12600	   0.38623	  -0.00396	   0.38625	   0.58796
3551049.54004	 232.00000	12516.70300	   0.39246	   0.00757	   0.39253	  -1.10433
3551049.68204	 232.00000	9909.44240	   0.40109	   0.01610	   0.40141	  -2.29867
3551049.84604	 232.00000	7835.48000	   0.40827	   0.02204	   0.40887	  -3.09034
3551050.04704	 232.00000	6217.24610	   0.41661	   0.02829	   0.41757	  -3.88475
3551050.28504	 232.00000	4905.29100	   0.42235	   0.03249	   0.42360	  -4.39903
3551050.52404	 232.00000	3881.27370	   0.42887	   0.03791	   0.43054	  -5.05110
3551050.76204	 232.00000	3070.98270	   0.43570	   0.04127	   0.43765	  -5.41128
3551051.00004	 232.00000	2430.77780	   0.44411	   0.04422	   0.44631	  -5.68671
3551051.23804	 232.00000	1923.15370	   0.45169	   0.04612	   0.45404	  -5.82947
3551051.47604	 232.00000	1522.43580	   0.45890	   0.04880	   0.46148	  -6.07071
3551051.71404	 232.00000	1203.84460	   0.46554	   0.04996	   0.46821	  -6.12519
3551051.95304	 232.00000	 952.86591	   0.47371	   0.05470	   0.47685	  -6.58666
3551052.19104	 232.00000	 754.27557	   0.48198	   0.05637	   0.48526	  -6.67052
3551052.42804	 232.00000	 596.71857	   0.49008	   0.05854	   0.49356	  -6.81193
3551052.66604	 232.00000	 471.96338	   0.49798	   0.06026	   0.50162	  -6.90001
3551052.90504	 232.00000	 373.20856	   0.50645	   0.06412	   0.51049	  -7.21598
3551053.14204	 232.00000	 295.47278	   0.51614	   0.06834	   0.52064	  -7.54285
3551053.38204	 232.00000	 233.87738	   0.52474	   0.07225	   0.52969	  -7.83942
3551053.62004	 232.00000	 185.05922	   0.53555	   0.07835	   0.54125	  -8.32287
3551053.85604	 232.00000	 146.35823	   0.54533	   0.08302	   0.55161	  -8.65596
3551054.09204	 232.00000	 115.77804	   0.55718	   0.08818	   0.56411	  -8.99367
3551054.32704	 232.00000	  91.67210	   0.56952	   0.09589	   0.57754	  -9.55759
3551054.57204	 232.00000	  72.51701	   0.58442	   0.10368	   0.59355	 -10.05989
3551054.80104	 232.00000	  57.36816	   0.60037	   0.11224	   0.61077	 -10.58907
3551055.03804	 232.00000	  45.36290	   0.62037	   0.12065	   0.63199	 -11.00524
3551055.27004	 232.00000	  35.93134	   0.64166	   0.12588	   0.65390	 -11.09961
3551055.52104	 232.00000	  28.40909	   0.66607	   0.13120	   0.67887	 -11.14282
3551055.73504	 232.00000	  22.48202	   0.69362	   0.13217	   0.70610	 -10.78804
3551056.00004	 232.00000	  17.79613	   0.71899	   0.12703	   0.73013	 -10.01940
3551056.25204	 232.00000	  14.06813	   0.74337	   0.11974	   0.75295	  -9.15014
3551056.46804	 232.00000	  11.14480	   0.76337	   0.10765	   0.77092	  -8.02656
3551056.73604	 232.00000	   8.81772	   0.78162	   0.09600	   0.78749	  -7.00245
3551056.91404	 232.00000	   6.97545	   0.79397	   0.08498	   0.79850	  -6.10930
3551057.13204	 232.00000	   5.51730	   0.80415	   0.07444	   0.80759	  -5.28899
3551057.40104	 232.00000	   4.36941	   0.81118	   0.06362	   0.81367	  -4.48440
3551057.73604	 232.00000	   3.45686	   0.81861	   0.05540	   0.82048	  -3.87144
3551058.15504	 232.00000	   2.73547	   0.82371	   0.04970	   0.82521	  -3.45295
3551058.68004	 232.00000	   2.16054	   0.82782	   0.04531	   0.82906	  -3.13308
3551059.33904	 232.00000	   1.70952	   0.83056	   0.04241	   0.83164	  -2.92289
3551060.16804	 232.00000	   1.35352	   0.83468	   0.04018	   0.83564	  -2.75576
3551061.21104	 232.00000	   1.07079	   0.83782	   0.04052	   0.83880	  -2.76894
3551062.52504	 232.00000	   0.84734	   0.84101	   0.04118	   0.84202	  -2.80297
3551064.18004	 232.00000	   0.67072	   0.84318	   0.04316	   0.84428	  -2.93016
3551066.26905	 232.00000	   0.53067	   0.84661	   0.04561	   0.84784	  -3.08354
3551068.90605	 232.00000	   0.41976	   0.85130	   0.05012	   0.85277	  -3.36915
3551072.23705	 232.00000	   0.33183	   0.85539	   0.05673	   0.85727	  -3.79415
3551076.44305	 232.00000	   0.26261	   0.86045	   0.06402	   0.86283	  -4.25544
3551081.75105	 232.00000	   0.20791	   0.86689	   0.07193	   0.86987	  -4.74346
3551088.45606	 232.00000	   0.16452	   0.87546	   0.08355	   0.87944	  -5.45129
3551096.93206	 232.00000	   0.13007	   0.88616	   0.09916	   0.89169	  -6.38507
3551107.62207	 232.00000	   0.10309	   0.89451	   0.11819	   0.90229	  -7.52692
3551121.13608	 232.00000	   0.08153	   0.90375	   0.13772	   0.91418	  -8.66444
3551138.23409	 232.00000	   0.06443	   0.91661	   0.15838	   0.93019	  -9.80322
3551159.82010	 232.00000	   0.05102	   0.93594	   0.17867	   0.95284	 -10.80750
3551187.06312	 232.00000	   0.04042	   0.96019	   0.20501	   0.98183	 -12.05196
3551221.55914	 232.00000	   0.03192	   0.98534	   0.23479	   1.01293	 -13.40264
3551265.10616	 232.00000	   0.02528	   1.01754	   0.26298	   1.05098	 -14.49057
3551320.17220	 232.00000	   0.01999	   1.06135	   0.29456	   1.10146	 -15.51129
3565558.26914	 233.00000	20004.45300	   0.37917	  -0.01599	   0.37951	   2.41502
3565558.41214	 233.00000	15829.12600	   0.38689	  -0.00422	   0.38692	   0.62470
3565558.55414	 233.00000	12516.70300	   0.39431	   0.00777	   0.39438	  -1.12822
3565558.69614	 233.00000	9909.44240	   0.40083	   0.01701	   0.40120	  -2.43039
3565558.86014	 233.00000	7835.48000	   0.41013	   0.02331	   0.41079	  -3.25340
3565559.06114	 233.00000	6217.24610	   0.41479	   0.02762	   0.41570	  -3.80950
3565559.29814	 233.00000	4905.29100	   0.42191	   0.03209	   0.42313	  -4.34985
3565559.53614	 233.00000	3881.27370	   0.43005	   0.03740	   0.43167	  -4.96998
3565559.77314	 233.00000	3070.98270	   0.43674	   0.04059	   0.43862	  -5.30993
3565560.01114	 233.00000	2430.77780	   0.44337	   0.04293	   0.44544	  -5.53112
3565560.24914	 233.00000	1923.15370	   0.45109	   0.04506	   0.45334	  -5.70441
3565560.48714	 233.00000	1522.43580	   0.45882	   0.04902	   0.46143	  -6.09811
3565560.72514	 233.00000	1203.84460	   0.46485	   0.05046	   0.46758	  -6.19532
3565560.96414	 233.00000	 952.86591	   0.47395	   0.05405	   0.47702	  -6.50565
3565561.20214	 233.00000	 754.27557	   0.48117	   0.05627	   0.48445	  -6.67011
3565561.43914	 233.00000	 596.71857	   0.49008	   0.05781	   0.49348	  -6.72730
3565561.67714	 233.00000	 471.96338	   0.49748	   0.06178	   0.50130	  -7.07938
3565561.91614	 233.00000	 373.20856	   0.50598	   0.06347	   0.50994	  -7.14981
3565562.15414	 233.00000	 295.47278	   0.51520	   0.06765	   0.51963	  -7.48089
3565562.39314	 233.00000	 233.87738	   0.52519	   0.07279	   0.53022	  -7.89124
3565562.63114	 233.00000	 185.05922	   0.53550	   0.07931	   0.54134	  -8.42442
3565562.86714	 233.00000	 146.35823	   0.54535	   0.08348	   0.55170	  -8.70311
3565563.10314	 233.00000	 115.77804	   0.55708	   0.08886	   0.56412	  -9.06253
3565563.33814	 233.00000	  91.67210	   0.56996	   0.09707	   0.57817	  -9.66557
3565563.58314	 233.00000	  72.51701	   0.58386	   0.10387	   0.59302	 -10.08746
3565563.81214	 233.00000	  57.36816	   0.60183	   0.11275	   0.61230	 -10.61077
3565564.04914	 233.00000	  45.36290	   0.62035	   0.11939	   0.63173	 -10.89371
3565564.28114	 233.00000	  35.93134	   0.64348	   0.12835	   0.65616	 -11.28062
3565564.53214	 233.00000	  28.40909	   0.66652	   0.13074	   0.67922	 -11.09741
3565564.74614	 233.00000	  22.48202	   0.69331	   0.13098	   0.70558	 -10.69831
3565565.01114	 233.00000	  17.79613	   0.71958	   0.12725	   0.73075	 -10.02816
3565565.26314	 233.00000	  14.06813	   0.74459	   0.11917	   0.75407	  -9.09301
3565565.47914	 233.00000	  11.14480	   0.76438	   0.10879	   0.77208	  -8.10007
3565565.74714	 233.00000	   8.81772	   0.78219	   0.09699	   0.78818	  -7.06833
3565565.92514	 233.00000	   6.97545	   0.79476	   0.08504	   0.79930	  -6.10764
3565566.14314	 233.00000	   5.51730	   0.80410	   0.07394	   0.80750	  -5.25382
3565566.41214	 233.00000	   4.36941	   0.81218	   0.06427	   0.81472	  -4.52426
3565566.74714	 233.00000	   3.45686	   0.81929	   0.05664	   0.82124	  -3.95499
3565567.16614	 233.00000	   2.73547	   0.82498	   0.05068	   0.82653	  -3.51526
3565567.69114	 233.00000	   2.16054	   0.82858	   0.04599	   0.82986	  -3.17676
3565568.35014	 233.00000	   1.70952	   0.83197	   0.04263	   0.83306	  -2.93294
3565569.17914	 233.00000	   1.35352	   0.83492	   0.04107	   0.83592	  -2.81609
3565570.22214	 233.00000	   1.07079	   0.83839	   0.04024	   0.83936	  -2.74813
3565571.53615	 233.00000	   0.84734	   0.84115	   0.04128	   0.84216	  -2.80959
3565573.19115	 233.00000	   0.67072	   0.84443	   0.04366	   0.84556	  -2.95984
3565575.28015	 233.00000	   0.53067	   0.84739	   0.04580	   0.84863	  -3.09354
3565577.91715	 233.00000	   0.41976	   0.85195	   0.04976	   0.85340	  -3.34280
3565581.24815	 233.00000	   0.33183	   0.85683	   0.05647	   0.85869	  -3.77059
3565585.45415	 233.00000	   0.26261	   0.86154	   0.06441	   0.86395	  -4.27539
3565590.76216	 233.00000	   0.20791	   0.86743	   0.07255	   0.87046	  -4.78118
3565597.46716	 233.00000	   0.16452	   0.87547	   0.08330	   0.87943	  -5.43517
3565605.94317	 233.00000	   0.13007	   0.88682	   0.09780	   0.89220	  -6.29329
3565616.63317	 233.00000	   0.10309	   0.89673	   0.11695	   0.90432	  -7.43025
3565630.14718	 233.00000	   0.08153	   0.90661	   0.13808	   0.91707	  -8.65980
3565647.24519	 233.00000	   0.06443	   0.91834	   0.16082	   0.93231	  -9.93318
3565668.83120	 233.00000	   0.05102	   0.93592	   0.17947	   0.95297	 -10.85543
3565696.07422	 233.00000	   0.04042	   0.96033	   0.20493	   0.98195	 -12.04584
3565730.57024	 233.00000	   0.03192	   0.98620	   0.23542	   1.01391	 -13.42612
3565774.11727	 233.00000	   0.02528	   1.01654	   0.26439	   1.05036	 -14.57911
3565829.18330	 233.00000	   0.01999	   1.05869	   0.29509	   1.09904	 -15.57492
3580064.29882	 234.00000	20004.45300	   0.37799	  -0.01635	   0.37835	   2.47665
3580064.44182	 234.00000	15829.12600	   0.38724	  -0.00316	   0.38725	   0.46759
3580064.58382	 234.00000	12516.70300	   0.39360	   0.00831	   0.39369	  -1.20946
3580064.72582	 234.00000	9909.44240	   0.40115	   0.01646	   0.40149	  -2.34967
3580064.88982	 234.00000	7835.48000	   0.40868	   0.02423	   0.40940	  -3.39315
3580065.09082	 234.00000	6217.24610	   0.41542	   0.02836	   0.41639	  -3.90587
3580065.32882	 234.00000	4905.29100	   0.42280	   0.03191	   0.42401	  -4.31572
3580065.56782	 234.00000	3881.27370	   0.42991	   0.03889	   0.43167	  -5.16867
3580065.80582	 234.00000	3070.98270	   0.43662	   0.04097	   0.43854	  -5.36051
3580066.04382	 234.00000	2430.77780	   0.44414	   0.04373	   0.44629	  -5.62349
3580066.28182	 234.00000	1923.15370	   0.45047	   0.04731	   0.45295	  -5.99535
3580066.51982	 234.00000	1522.43580	   0.45776	   0.04763	   0.46023	  -5.94073
3580066.75782	 234.00000	1203.84460	   0.46592	   0.05054	   0.46866	  -6.19114
3580066.99682	 234.00000	 952.86591	   0.47244	   0.05390	   0.47550	  -6.50900
3580067.23482	 234.00000	 754.27557	   0.48281	   0.05492	   0.48592	  -6.48972
3580067.47182	 234.00000	 596.71857	   0.48901	   0.05833	   0.49248	  -6.80214
3580067.70982	 234.00000	 471.96338	   0.49774	   0.06207	   0.50159	  -7.10822
3580067.94882	 234.00000	 373.20856	   0.50740	   0.06465	   0.51150	  -7.26166
3580068.18682	 234.00000	 295.47278	   0.51620	   0.06836	   0.52070	  -7.54407
3580068.42582	 234.00000	 233.87738	   0.52422	   0.07274	   0.52925	  -7.89926
3580068.66382	 234.00000	 185.05922	   0.53471	   0.07709	   0.54024	  -8.20411
3580068.89982	 234.00000	 146.35823	   0.54608	   0.08379	   0.55247	  -8.72332
3580069.13582	 234.00000	 115.77804	   0.55727	   0.08948	   0.56441	  -9.12228
3580069.37082	 234.00000	  91.67210	   0.56971	   0.09605	   0.57775	  -9.56961
3580069.61582	 234.00000	  72.51701	   0.58403	   0.10481	   0.59336	 -10.17415
3580069.84482	 234.00000	  57.36816	   0.60140	   0.11233	   0.61180	 -10.57958
3580070.08182	 234.00000	  45.36290	   0.62082	   0.11993	   0.63230	 -10.93342
3580070.31382	 234.00000	  35.93134	   0.64409	   0.12736	   0.65656	 -11.18510
3580070.56482	 234.00000	  28.40909	   0.66843	   0.13184	   0.68131	 -11.15766
3580070.77882	 234.00000	  22.48202	   0.69368	   0.13284	   0.70628	 -10.84064
3580071.04382	 234.00000	  17.79613	   0.72144	   0.12762	   0.73264	 -10.03159
3580071.29582	 234.00000	  14.06813	   0.74420	   0.11943	   0.75372	  -9.11679
3580071.51182	 234.00000	  11.14480	   0.76486	   0.10886	   0.77257	  -8.10003
3580071.77982	 234.00000	   8.81772	   0.78280	   0.09714	   0.78881	  -7.07390
3580071.95782	 234.00000	   6.97545	   0.79583	   0.08491	   0.80034	  -6.09042
3580072.17582	 234.00000	   5.51730	   0.80539	   0.07288	   0.80868	  -5.17028
3580072.44482	 234.00000	   4.36941	   0.81382	   0.06492	   0.81640	  -4.56098
3580072.77982	 234.00000	   3.45686	   0.81956	   0.05547	   0.82143	  -3.87186
3580073.19882	 234.00000	   2.73547	   0.82516	   0.05107	   0.82674	  -3.54175
3580073.72382	 234.00000	   2.16054	   0.82987	   0.04588	   0.83114	  -3.16438
3580074.38382	 234.00000	   1.70952	   0.83269	   0.04377	   0.83384	  -3.00907
3580075.21182	 234.00000	   1.35352	   0.83608	   0.04021	   0.83705	  -2.75332
3580076.25482	 234.00000	   1.07079	   0.83944	   0.04090	   0.84044	  -2.78935
