Repository: kbm2110/Battery_Diagnostics_Thesis

# Battery_Diagnostics_Thesis
 Data-driven battery diagnostics using EIS

**Author:** Bala Manikanta Yaswanth Kanagarla
**Institution:** Technische Hochschule Ingolstadt (THI)
**Supervisor:** Prof. Dr. H.-G. Schweiger

## Overview

This project implements a machine learning framework for 
non-invasive State of Health (SoH) estimation of lithium-ion 
batteries using Electrochemical Impedance Spectroscopy (EIS).

Eight physically interpretable features are extracted from 
impedance spectra and used to train six ML models under a 
strict cell-level train-test split. The stacking ensemble 
achieves R² = 0.9122 and RMSE = 0.0234 on completely unseen 
cells.

---

File: data/EIS/EIS_state_III_35C01.txt (part 29 of 39)
time/s	           cycle number	freq/Hz	           Re(Z)/Ohm	  -Im(Z)/Ohm	   |Z|/Ohm	   Phase(Z)/deg 10194.00151	   1.00000	20004.45300	   0.29797	  -0.02827	   0.29930	   5.42007
3417189.85543	 234.00000	   0.53067	   0.89477	   0.04233	   0.89577	  -2.70864
3417192.49243	 234.00000	   0.41976	   0.91600	   0.03502	   0.91667	  -2.18930
3417195.82343	 234.00000	   0.33183	   0.94683	   0.04238	   0.94778	  -2.56304
3417200.02943	 234.00000	   0.26261	   0.97586	   0.07156	   0.97848	  -4.19395
3417205.33744	 234.00000	   0.20791	   0.98847	   0.12046	   0.99578	  -6.94786
3417212.04244	 234.00000	   0.16452	   0.97008	   0.17402	   0.98557	 -10.17014
3417220.51845	 234.00000	   0.13007	   0.92140	   0.20984	   0.94500	 -12.82953
3417231.20845	 234.00000	   0.10309	   0.85802	   0.20327	   0.88177	 -13.32799
3417244.72246	 234.00000	   0.08153	   0.81523	   0.14748	   0.82846	 -10.25437
3417261.82047	 234.00000	   0.06443	   0.82172	   0.06337	   0.82416	  -4.40959
3417283.40648	 234.00000	   0.05102	   0.92748	  -0.04477	   0.92856	   2.76383
3417310.64950	 234.00000	   0.04042	   1.14584	  -0.09151	   1.14949	   4.56588
3417345.14552	 234.00000	   0.03192	   1.44444	   0.01722	   1.44454	  -0.68302
3417388.69255	 234.00000	   0.02528	   1.70584	   0.34547	   1.74047	 -11.44871
3417443.75758	 234.00000	   0.01999	   1.75009	   0.86689	   1.95303	 -26.35094
3430934.91117	 235.00000	20004.45300	   0.29404	  -0.01552	   0.29445	   3.02064
3430935.05417	 235.00000	15829.12600	   0.30208	   0.00034	   0.30208	  -0.06402
3430935.19617	 235.00000	12516.70300	   0.31180	   0.01215	   0.31203	  -2.23108
3430935.33817	 235.00000	9909.44240	   0.31711	   0.02033	   0.31776	  -3.66801
3430935.50217	 235.00000	7835.48000	   0.32612	   0.02871	   0.32738	  -5.03061
3430935.70317	 235.00000	6217.24610	   0.33396	   0.03576	   0.33587	  -6.11264
3430935.94117	 235.00000	4905.29100	   0.34204	   0.03873	   0.34422	  -6.45977
3430936.18017	 235.00000	3881.27370	   0.34922	   0.04369	   0.35194	  -7.13102
3430936.41817	 235.00000	3070.98270	   0.35783	   0.04857	   0.36111	  -7.72946
3430936.65617	 235.00000	2430.77780	   0.36660	   0.05140	   0.37019	  -7.98162
3430936.89417	 235.00000	1923.15370	   0.37458	   0.05489	   0.37858	  -8.33616
3430937.13217	 235.00000	1522.43580	   0.38405	   0.05702	   0.38826	  -8.44569
3430937.37017	 235.00000	1203.84460	   0.39143	   0.06059	   0.39609	  -8.79958
3430937.60917	 235.00000	 952.86591	   0.40145	   0.06612	   0.40686	  -9.35295
3430937.84717	 235.00000	 754.27557	   0.41186	   0.06732	   0.41733	  -9.28241
3430938.08417	 235.00000	 596.71857	   0.42029	   0.06966	   0.42602	  -9.41024
3430938.32217	 235.00000	 471.96338	   0.43307	   0.07416	   0.43938	  -9.71653
3430938.56117	 235.00000	 373.20856	   0.44234	   0.07847	   0.44925	 -10.05916
3430938.79817	 235.00000	 295.47278	   0.45545	   0.08235	   0.46284	 -10.24878
3430939.03817	 235.00000	 233.87738	   0.46550	   0.08812	   0.47376	 -10.71997
3430939.27617	 235.00000	 185.05922	   0.47815	   0.09177	   0.48688	 -10.86415
3430939.51217	 235.00000	 146.35823	   0.49075	   0.09740	   0.50032	 -11.22565
3430939.74817	 235.00000	 115.77804	   0.50359	   0.10514	   0.51445	 -11.79263
3430939.98318	 235.00000	  91.67210	   0.51985	   0.11236	   0.53185	 -12.19657
3430940.22818	 235.00000	  72.51701	   0.53378	   0.12081	   0.54728	 -12.75313
3430940.45718	 235.00000	  57.36816	   0.55260	   0.13266	   0.56830	 -13.49896
3430940.69418	 235.00000	  45.36290	   0.57411	   0.14199	   0.59141	 -13.89191
3430940.92618	 235.00000	  35.93134	   0.59699	   0.15313	   0.61631	 -14.38693
3430941.17718	 235.00000	  28.40909	   0.62569	   0.16140	   0.64618	 -14.46417
3430941.39118	 235.00000	  22.48202	   0.65594	   0.16822	   0.67717	 -14.38354
3430941.65618	 235.00000	  17.79613	   0.69087	   0.17092	   0.71169	 -13.89595
3430941.90818	 235.00000	  14.06813	   0.72728	   0.16895	   0.74664	 -13.07841
3430942.12418	 235.00000	  11.14480	   0.75848	   0.15909	   0.77498	 -11.84634
3430942.39218	 235.00000	   8.81772	   0.78831	   0.14632	   0.80178	 -10.51534
3430942.57018	 235.00000	   6.97545	   0.81030	   0.13436	   0.82137	  -9.41456
3430942.78818	 235.00000	   5.51730	   0.82700	   0.11845	   0.83544	  -8.15104
3430943.05718	 235.00000	   4.36941	   0.84258	   0.10059	   0.84857	  -6.80774
3430943.39218	 235.00000	   3.45686	   0.85781	   0.08647	   0.86215	  -5.75598
3430943.81118	 235.00000	   2.73547	   0.86973	   0.08077	   0.87347	  -5.30552
3430944.33618	 235.00000	   2.16054	   0.87676	   0.07772	   0.88020	  -5.06599
3430944.99518	 235.00000	   1.70952	   0.87655	   0.07392	   0.87967	  -4.82037
3430945.82418	 235.00000	   1.35352	   0.87622	   0.06664	   0.87875	  -4.34911
3430946.86718	 235.00000	   1.07079	   0.87820	   0.05635	   0.88000	  -3.67135
3430948.18118	 235.00000	   0.84734	   0.88629	   0.04560	   0.88746	  -2.94518
3430949.83618	 235.00000	   0.67072	   0.90082	   0.04006	   0.90171	  -2.54643
3430951.92518	 235.00000	   0.53067	   0.92216	   0.04366	   0.92320	  -2.71066
3430954.56218	 235.00000	   0.41976	   0.94169	   0.06239	   0.94375	  -3.79060
3430957.89319	 235.00000	   0.33183	   0.94963	   0.09325	   0.95420	  -5.60836
3430962.09919	 235.00000	   0.26261	   0.93711	   0.12653	   0.94561	  -7.68959
3430967.40719	 235.00000	   0.20791	   0.90582	   0.14566	   0.91746	  -9.13549
3430974.11220	 235.00000	   0.16452	   0.87059	   0.13803	   0.88146	  -9.00931
3430982.58820	 235.00000	   0.13007	   0.84955	   0.10023	   0.85544	  -6.72852
3430993.27821	 235.00000	   0.10309	   0.86801	   0.04292	   0.86907	  -2.83050
3431006.79221	 235.00000	   0.08153	   0.94598	  -0.00728	   0.94600	   0.44086
3431023.89023	 235.00000	   0.06443	   1.07054	  -0.01374	   1.07063	   0.73522
3431045.47624	 235.00000	   0.05102	   1.24820	   0.07616	   1.25052	  -3.49183
3431072.71925	 235.00000	   0.04042	   1.37821	   0.29422	   1.40927	 -12.05054
3431107.21527	 235.00000	   0.03192	   1.36678	   0.60883	   1.49625	 -24.01060
3431150.76230	 235.00000	   0.02528	   1.14731	   0.90211	   1.45950	 -38.17756
3431205.82833	 235.00000	   0.01999	   0.72757	   1.00443	   1.24026	 -54.08199
3444697.56573	 236.00000	20004.45300	   0.29346	  -0.01397	   0.29379	   2.72474
3444697.70873	 236.00000	15829.12600	   0.30277	  -0.00066	   0.30278	   0.12549
3444697.85073	 236.00000	12516.70300	   0.31000	   0.01379	   0.31031	  -2.54711
3444697.99273	 236.00000	9909.44240	   0.31937	   0.02100	   0.32006	  -3.76290
3444698.15673	 236.00000	7835.48000	   0.32512	   0.02798	   0.32632	  -4.91857
3444698.35773	 236.00000	6217.24610	   0.33329	   0.03504	   0.33513	  -6.00117
3444698.59573	 236.00000	4905.29100	   0.34378	   0.03921	   0.34600	  -6.50630
3444698.83473	 236.00000	3881.27370	   0.35137	   0.04296	   0.35398	  -6.97014
3444699.07273	 236.00000	3070.98270	   0.35828	   0.04812	   0.36150	  -7.65008
3444699.31073	 236.00000	2430.77780	   0.36721	   0.05195	   0.37086	  -8.05265
3444699.54873	 236.00000	1923.15370	   0.37546	   0.05507	   0.37948	  -8.34353
3444699.78673	 236.00000	1522.43580	   0.38483	   0.05737	   0.38908	  -8.47918
3444700.02473	 236.00000	1203.84460	   0.39272	   0.06065	   0.39737	  -8.77858
3444700.26373	 236.00000	 952.86591	   0.40132	   0.06456	   0.40648	  -9.13834
3444700.50173	 236.00000	 754.27557	   0.41208	   0.06818	   0.41768	  -9.39473
3444700.73873	 236.00000	 596.71857	   0.42233	   0.07153	   0.42834	  -9.61276
3444700.97673	 236.00000	 471.96338	   0.43259	   0.07366	   0.43882	  -9.66333
3444701.21573	 236.00000	 373.20856	   0.44438	   0.07911	   0.45137	 -10.09438
3444701.45373	 236.00000	 295.47278	   0.45291	   0.08244	   0.46035	 -10.31639
3444701.69273	 236.00000	 233.87738	   0.46527	   0.08790	   0.47350	 -10.69824
3444701.93073	 236.00000	 185.05922	   0.47602	   0.09215	   0.48486	 -10.95662
3444702.16673	 236.00000	 146.35823	   0.49088	   0.09756	   0.50048	 -11.24080
3444702.40273	 236.00000	 115.77804	   0.50401	   0.10555	   0.51494	 -11.82847
3444702.63773	 236.00000	  91.67210	   0.51858	   0.11287	   0.53072	 -12.27864
3444702.88273	 236.00000	  72.51701	   0.53490	   0.11978	   0.54815	 -12.62190
3444703.11173	 236.00000	  57.36816	   0.55249	   0.13059	   0.56771	 -13.29857
3444703.34873	 236.00000	  45.36290	   0.57270	   0.14181	   0.59000	 -13.90797
3444703.58073	 236.00000	  35.93134	   0.59573	   0.15383	   0.61527	 -14.47868
3444703.83173	 236.00000	  28.40909	   0.62659	   0.16271	   0.64737	 -14.55701
3444704.04573	 236.00000	  22.48202	   0.65701	   0.16881	   0.67835	 -14.41015
3444704.31073	 236.00000	  17.79613	   0.69077	   0.17177	   0.71181	 -13.96438
3444704.56273	 236.00000	  14.06813	   0.72447	   0.16954	   0.74404	 -13.17126
3444704.77873	 236.00000	  11.14480	   0.75768	   0.15825	   0.77403	 -11.79720
3444705.04673	 236.00000	   8.81772	   0.78901	   0.14930	   0.80301	 -10.71534
3444705.22473	 236.00000	   6.97545	   0.80917	   0.13440	   0.82026	  -9.43020
3444705.44273	 236.00000	   5.51730	   0.82798	   0.11764	   0.83629	  -8.08632
3444705.71173	 236.00000	   4.36941	   0.84604	   0.09962	   0.85189	  -6.71586
3444706.04673	 236.00000	   3.45686	   0.86065	   0.09178	   0.86553	  -6.08684
3444706.46573	 236.00000	   2.73547	   0.86679	   0.08511	   0.87096	  -5.60760
3444706.99074	 236.00000	   2.16054	   0.86952	   0.07795	   0.87300	  -5.12241
3444707.64974	 236.00000	   1.70952	   0.87274	   0.06820	   0.87540	  -4.46849
3444708.47874	 236.00000	   1.35352	   0.87668	   0.05726	   0.87855	  -3.73667
3444709.52174	 236.00000	   1.07079	   0.88680	   0.04837	   0.88811	  -3.12223
3444710.83574	 236.00000	   0.84734	   0.90214	   0.04533	   0.90327	  -2.87625
3444712.49074	 236.00000	   0.67072	   0.91745	   0.05050	   0.91884	  -3.15086
3444714.57974	 236.00000	   0.53067	   0.92992	   0.06785	   0.93239	  -4.17307
3444717.21674	 236.00000	   0.41976	   0.92875	   0.09181	   0.93327	  -5.64582
3444720.54774	 236.00000	   0.33183	   0.91326	   0.11026	   0.91989	  -6.88415
3444724.75375	 236.00000	   0.26261	   0.88811	   0.11259	   0.89522	  -7.22520
3444730.06175	 236.00000	   0.20791	   0.87019	   0.09447	   0.87530	  -6.19597
3444736.76675	 236.00000	   0.16452	   0.87214	   0.05901	   0.87414	  -3.87080
3444745.24276	 236.00000	   0.13007	   0.91058	   0.02189	   0.91084	  -1.37687
3444755.93276	 236.00000	   0.10309	   0.98953	   0.00873	   0.98957	  -0.50530
3444769.44677	 236.00000	   0.08153	   1.09833	   0.05125	   1.09952	  -2.67157
3444786.54478	 236.00000	   0.06443	   1.19488	   0.15545	   1.20495	  -7.41220
3444808.13080	 236.00000	   0.05102	   1.23626	   0.34853	   1.28445	 -15.74449
3444835.37381	 236.00000	   0.04042	   1.14365	   0.56103	   1.27385	 -26.13067
3444869.86983	 236.00000	   0.03192	   0.91336	   0.68940	   1.14434	 -37.04536
3444913.41686	 236.00000	   0.02528	   0.61148	   0.62553	   0.87475	 -45.65033
3444968.48289	 236.00000	   0.01999	   0.38007	   0.29281	   0.47978	 -37.61151
3458462.18290	 237.00000	20004.45300	   0.29303	  -0.01385	   0.29336	   2.70654
3458462.32590	 237.00000	15829.12600	   0.30360	   0.00142	   0.30360	  -0.26793
3458462.46790	 237.00000	12516.70300	   0.30937	   0.01247	   0.30962	  -2.30812
3458462.60990	 237.00000	9909.44240	   0.31854	   0.02086	   0.31922	  -3.74699
3458462.77390	 237.00000	7835.48000	   0.32662	   0.02884	   0.32789	  -5.04635
3458462.97490	 237.00000	6217.24610	   0.33505	   0.03388	   0.33676	  -5.77401
3458463.21290	 237.00000	4905.29100	   0.34275	   0.03890	   0.34496	  -6.47560
3458463.45190	 237.00000	3881.27370	   0.35009	   0.04389	   0.35283	  -7.14621
3458463.68990	 237.00000	3070.98270	   0.35873	   0.04822	   0.36196	  -7.65596
3458463.92790	 237.00000	2430.77780	   0.36761	   0.05165	   0.37122	  -7.99861
3458464.16590	 237.00000	1923.15370	   0.37610	   0.05465	   0.38005	  -8.26823
3458464.40390	 237.00000	1522.43580	   0.38344	   0.05788	   0.38778	  -8.58385
3458464.64190	 237.00000	1203.84460	   0.39202	   0.06034	   0.39663	  -8.75100
3458464.88090	 237.00000	 952.86591	   0.40093	   0.06451	   0.40609	  -9.14031
3458465.11890	 237.00000	 754.27557	   0.41285	   0.06726	   0.41830	  -9.25316
3458465.35590	 237.00000	 596.71857	   0.42131	   0.07054	   0.42717	  -9.50532
3458465.59390	 237.00000	 471.96338	   0.43201	   0.07522	   0.43851	  -9.87703
3458465.83290	 237.00000	 373.20856	   0.44300	   0.07895	   0.44998	 -10.10542
3458466.06990	 237.00000	 295.47278	   0.45473	   0.08320	   0.46228	 -10.36794
3458466.30990	 237.00000	 233.87738	   0.46629	   0.08735	   0.47440	 -10.60999
3458466.54790	 237.00000	 185.05922	   0.47850	   0.09247	   0.48735	 -10.93761
3458466.78390	 237.00000	 146.35823	   0.49185	   0.09959	   0.50183	 -11.44673
3458467.01990	 237.00000	 115.77804	   0.50387	   0.10565	   0.51483	 -11.84192
3458467.25490	 237.00000	  91.67210	   0.51861	   0.11142	   0.53045	 -12.12544
3458467.49990	 237.00000	  72.51701	   0.53484	   0.12005	   0.54815	 -12.65058
3458467.72891	 237.00000	  57.36816	   0.55362	   0.13028	   0.56874	 -13.24224
3458467.96591	 237.00000	  45.36290	   0.57330	   0.14174	   0.59056	 -13.88660
3458468.19791	 237.00000	  35.93134	   0.59584	   0.15140	   0.61477	 -14.25697
3458468.44791	 237.00000	  28.40909	   0.62546	   0.16219	   0.64615	 -14.53759
3458468.66291	 237.00000	  22.48202	   0.65732	   0.16823	   0.67851	 -14.35607
3458468.92791	 237.00000	  17.79613	   0.69040	   0.17175	   0.71144	 -13.96963
3458469.17991	 237.00000	  14.06813	   0.72623	   0.16943	   0.74573	 -13.13252
3458469.39591	 237.00000	  11.14480	   0.75708	   0.15968	   0.77373	 -11.91038
3458469.66291	 237.00000	   8.81772	   0.78901	   0.14741	   0.80266	 -10.58236
3458469.84191	 237.00000	   6.97545	   0.80892	   0.13455	   0.82003	  -9.44406
3458470.05991	 237.00000	   5.51730	   0.82713	   0.11697	   0.83536	  -8.04928
3458470.32891	 237.00000	   4.36941	   0.84350	   0.09951	   0.84935	  -6.72844
3458470.66391	 237.00000	   3.45686	   0.86064	   0.08968	   0.86530	  -5.94860
3458471.08291	 237.00000	   2.73547	   0.87005	   0.08246	   0.87395	  -5.41433
3458471.60791	 237.00000	   2.16054	   0.87342	   0.07918	   0.87700	  -5.17973
3458472.26691	 237.00000	   1.70952	   0.87391	   0.07125	   0.87681	  -4.66103
3458473.09591	 237.00000	   1.35352	   0.87553	   0.06153	   0.87769	  -4.02008
3458474.13891	 237.00000	   1.07079	   0.88197	   0.05112	   0.88345	  -3.31717
3458475.45291	 237.00000	   0.84734	   0.89445	   0.04394	   0.89553	  -2.81214
3458477.10791	 237.00000	   0.67072	   0.91138	   0.04339	   0.91241	  -2.72589
3458479.19691	 237.00000	   0.53067	   0.92980	   0.05588	   0.93147	  -3.43936
3458481.83391	 237.00000	   0.41976	   0.93883	   0.08048	   0.94228	  -4.89986
3458485.16492	 237.00000	   0.33183	   0.93205	   0.10843	   0.93834	  -6.63570
3458489.37092	 237.00000	   0.26261	   0.90814	   0.12589	   0.91683	  -7.89202
3458494.67892	 237.00000	   0.20791	   0.87860	   0.12214	   0.88704	  -7.91426
3458501.38393	 237.00000	   0.16452	   0.86117	   0.09366	   0.86625	  -6.20721
3458509.85993	 237.00000	   0.13007	   0.87364	   0.04923	   0.87502	  -3.22500
3458520.54994	 237.00000	   0.10309	   0.93027	   0.00843	   0.93031	  -0.51890
3458534.06394	 237.00000	   0.08153	   1.03833	   0.00429	   1.03834	  -0.23696
3458551.16195	 237.00000	   0.06443	   1.16142	   0.06067	   1.16300	  -2.99015
3458572.74797	 237.00000	   0.05102	   1.27984	   0.22740	   1.29988	 -10.07505
3458599.99098	 237.00000	   0.04042	   1.28647	   0.47422	   1.37109	 -20.23481
3458634.48700	 237.00000	   0.03192	   1.12755	   0.71604	   1.33569	 -32.41709
3458678.03403	 237.00000	   0.02528	   0.81204	   0.82230	   1.15568	 -45.35975
3458733.09906	 237.00000	   0.01999	   0.43729	   0.65978	   0.79154	 -56.46422
3472211.36195	 238.00000	20004.45300	   0.29392	  -0.01334	   0.29422	   2.59961
3472211.50495	 238.00000	15829.12600	   0.30277	   0.00072	   0.30277	  -0.13583
3472211.64695	 238.00000	12516.70300	   0.31065	   0.01150	   0.31087	  -2.12054
3472211.78895	 238.00000	9909.44240	   0.31847	   0.02102	   0.31916	  -3.77657
3472211.95295	 238.00000	7835.48000	   0.32717	   0.02937	   0.32849	  -5.13028
3472212.15395	 238.00000	6217.24610	   0.33663	   0.03461	   0.33841	  -5.87049
3472212.39195	 238.00000	4905.29100	   0.34227	   0.03916	   0.34450	  -6.52721
3472212.63096	 238.00000	3881.27370	   0.35154	   0.04493	   0.35440	  -7.28311
3472212.86896	 238.00000	3070.98270	   0.36085	   0.04820	   0.36406	  -7.60811
3472213.10696	 238.00000	2430.77780	   0.36802	   0.05231	   0.37172	  -8.09014
3472213.34496	 238.00000	1923.15370	   0.37525	   0.05421	   0.37914	  -8.22081
3472213.58296	 238.00000	1522.43580	   0.38456	   0.05820	   0.38894	  -8.60615
3472213.82096	 238.00000	1203.84460	   0.39411	   0.06111	   0.39882	  -8.81378
3472214.05996	 238.00000	 952.86591	   0.40297	   0.06427	   0.40806	  -9.06155
3472214.29796	 238.00000	 754.27557	   0.41347	   0.06764	   0.41896	  -9.29152
3472214.53496	 238.00000	 596.71857	   0.42117	   0.07249	   0.42736	  -9.76652
3472214.77296	 238.00000	 471.96338	   0.43200	   0.07406	   0.43830	  -9.72781
3472215.01196	 238.00000	 373.20856	   0.44469	   0.08057	   0.45193	 -10.26953
3472215.24996	 238.00000	 295.47278	   0.45688	   0.08312	   0.46438	 -10.31155
3472215.48896	 238.00000	 233.87738	   0.46704	   0.08929	   0.47550	 -10.82336
3472215.72696	 238.00000	 185.05922	   0.47947	   0.09470	   0.48873	 -11.17257
3472215.96296	 238.00000	 146.35823	   0.49135	   0.09848	   0.50113	 -11.33346
3472216.19996	 238.00000	 115.77804	   0.50632	   0.10519	   0.51713	 -11.73685
3472216.43396	 238.00000	  91.67210	   0.52151	   0.11286	   0.53358	 -12.21109
3472216.67896	 238.00000	  72.51701	   0.53542	   0.12239	   0.54923	 -12.87587
3472216.90796	 238.00000	  57.36816	   0.55470	   0.13219	   0.57023	 -13.40425
3472217.14496	 238.00000	  45.36290	   0.57407	   0.14347	   0.59173	 -14.03176
3472217.37696	 238.00000	  35.93134	   0.59818	   0.15333	   0.61752	 -14.37726
3472217.62796	 238.00000	  28.40909	   0.62593	   0.16221	   0.64660	 -14.52831
3472217.84196	 238.00000	  22.48202	   0.65965	   0.17103	   0.68146	 -14.53521
3472218.10696	 238.00000	  17.79613	   0.69286	   0.17224	   0.71395	 -13.96039
3472218.35896	 238.00000	  14.06813	   0.72772	   0.17186	   0.74774	 -13.28761
3472218.57496	 238.00000	  11.14480	   0.76110	   0.15998	   0.77774	 -11.87046
3472218.84296	 238.00000	   8.81772	   0.79161	   0.15068	   0.80582	 -10.77688
3472219.02096	 238.00000	   6.97545	   0.81434	   0.13578	   0.82559	  -9.46623
3472219.23896	 238.00000	   5.51730	   0.83303	   0.11856	   0.84142	  -8.10043
3472219.50796	 238.00000	   4.36941	   0.84938	   0.10143	   0.85542	  -6.80977
3472219.84296	 238.00000	   3.45686	   0.86454	   0.09237	   0.86946	  -6.09846
3472220.26196	 238.00000	   2.73547	   0.87360	   0.08589	   0.87781	  -5.61537
3472220.78696	 238.00000	   2.16054	   0.87530	   0.07922	   0.87888	  -5.17130
3472221.44596	 238.00000	   1.70952	   0.87751	   0.06912	   0.88023	  -4.50397
3472222.27496	 238.00000	   1.35352	   0.88199	   0.05898	   0.88396	  -3.82594
3472223.31796	 238.00000	   1.07079	   0.89124	   0.04824	   0.89254	  -3.09792
3472224.63196	 238.00000	   0.84734	   0.90621	   0.04523	   0.90734	  -2.85752
3472226.28696	 238.00000	   0.67072	   0.92254	   0.04972	   0.92388	  -3.08483
3472228.37596	 238.00000	   0.53067	   0.93618	   0.06698	   0.93857	  -4.09261
3472231.01297	 238.00000	   0.41976	   0.93487	   0.09063	   0.93925	  -5.53700
3472234.34397	 238.00000	   0.33183	   0.91988	   0.11061	   0.92650	  -6.85688
3472238.54997	 238.00000	   0.26261	   0.89532	   0.11427	   0.90259	  -7.27318
3472243.85797	 238.00000	   0.20791	   0.87514	   0.09692	   0.88049	  -6.31940
3472250.56298	 238.00000	   0.16452	   0.87591	   0.06228	   0.87812	  -4.06707
3472259.03798	 238.00000	   0.13007	   0.91253	   0.02447	   0.91286	  -1.53625
3472269.72799	 238.00000	   0.10309	   0.98983	   0.00754	   0.98986	  -0.43654
3472283.24200	 238.00000	   0.08153	   1.09971	   0.04601	   1.10068	  -2.39559
3472300.34001	 238.00000	   0.06443	   1.20062	   0.14758	   1.20965	  -7.00775
3472321.92702	 238.00000	   0.05102	   1.24668	   0.34238	   1.29283	 -15.35672
3472349.16904	 238.00000	   0.04042	   1.15941	   0.55848	   1.28691	 -25.71988
3472383.66506	 238.00000	   0.03192	   0.93433	   0.69652	   1.16538	 -36.70355
3472427.21208	 238.00000	   0.02528	   0.63039	   0.64704	   0.90335	 -45.74657
3472482.27812	 238.00000	   0.01999	   0.38094	   0.32796	   0.50267	 -40.72527
3485959.87400	 239.00000	20004.45300	   0.29438	  -0.01459	   0.29475	   2.83713
3485960.01700	 239.00000	15829.12600	   0.30369	   0.00122	   0.30369	  -0.23009
3485960.15900	 239.00000	12516.70300	   0.31148	   0.01266	   0.31173	  -2.32826
3485960.30100	 239.00000	9909.44240	   0.31914	   0.02160	   0.31987	  -3.87213
3485960.46500	 239.00000	7835.48000	   0.32760	   0.02879	   0.32886	  -5.02287
3485960.66600	 239.00000	6217.24610	   0.33691	   0.03497	   0.33872	  -5.92502
3485960.90400	 239.00000	4905.29100	   0.34290	   0.04190	   0.34545	  -6.96696
3485961.14300	 239.00000	3881.27370	   0.35158	   0.04454	   0.35439	  -7.22073
3485961.38100	 239.00000	3070.98270	   0.35905	   0.04773	   0.36221	  -7.57289
3485961.61900	 239.00000	2430.77780	   0.36679	   0.05032	   0.37023	  -7.81141
3485961.85700	 239.00000	1923.15370	   0.37873	   0.05465	   0.38265	  -8.21142
3485962.09500	 239.00000	1522.43580	   0.38580	   0.05804	   0.39015	  -8.55482
3485962.33300	 239.00000	1203.84460	   0.39474	   0.06141	   0.39949	  -8.84303
3485962.57200	 239.00000	 952.86591	   0.40391	   0.06525	   0.40915	  -9.17613
3485962.81000	 239.00000	 754.27557	   0.41282	   0.06723	   0.41826	  -9.25012
3485963.04700	 239.00000	 596.71857	   0.42339	   0.07172	   0.42942	  -9.61508
3485963.28500	 239.00000	 471.96338	   0.43271	   0.07543	   0.43923	  -9.88808
3485963.52400	 239.00000	 373.20856	   0.44453	   0.07886	   0.45147	 -10.06000
3485963.76200	 239.00000	 295.47278	   0.45583	   0.08421	   0.46355	 -10.46628
3485964.00100	 239.00000	 233.87738	   0.46765	   0.08804	   0.47587	 -10.66193
3485964.23900	 239.00000	 185.05922	   0.47912	   0.09225	   0.48792	 -10.89778
3485964.47500	 239.00000	 146.35823	   0.49171	   0.10005	   0.50178	 -11.50090
3485964.71201	 239.00000	 115.77804	   0.50539	   0.10628	   0.51644	 -11.87529
3485964.94601	 239.00000	  91.67210	   0.51933	   0.11298	   0.53148	 -12.27373
3485965.19101	 239.00000	  72.51701	   0.53746	   0.12229	   0.55119	 -12.81807
3485965.42001	 239.00000	  57.36816	   0.55432	   0.13245	   0.56993	 -13.43794
3485965.65701	 239.00000	  45.36290	   0.57540	   0.14282	   0.59286	 -13.93950
3485965.88901	 239.00000	  35.93134	   0.59868	   0.15418	   0.61822	 -14.44210
3485966.13901	 239.00000	  28.40909	   0.62720	   0.16299	   0.64803	 -14.56674
3485966.35401	 239.00000	  22.48202	   0.65967	   0.17153	   0.68161	 -14.57550
3485966.61901	 239.00000	  17.79613	   0.69203	   0.17372	   0.71351	 -14.09195
3485966.87101	 239.00000	  14.06813	   0.72936	   0.17246	   0.74948	 -13.30345
3485967.08701	 239.00000	  11.14480	   0.76112	   0.16135	   0.77803	 -11.96910
3485967.35501	 239.00000	   8.81772	   0.79248	   0.14971	   0.80650	 -10.69808
3485967.53301	 239.00000	   6.97545	   0.81637	   0.13852	   0.82804	  -9.63004
3485967.75101	 239.00000	   5.51730	   0.83250	   0.12103	   0.84125	  -8.27178
3485968.02001	 239.00000	   4.36941	   0.84802	   0.10406	   0.85438	  -6.99582
3485968.35501	 239.00000	   3.45686	   0.86436	   0.08934	   0.86896	  -5.90112
3485968.77401	 239.00000	   2.73547	   0.87665	   0.08230	   0.88051	  -5.36317
3485969.29901	 239.00000	   2.16054	   0.88220	   0.07920	   0.88575	  -5.12986
3485969.95801	 239.00000	   1.70952	   0.88312	   0.07462	   0.88627	  -4.82953
3485970.78701	 239.00000	   1.35352	   0.88285	   0.06671	   0.88536	  -4.32112
3485971.83001	 239.00000	   1.07079	   0.88575	   0.05678	   0.88757	  -3.66814
3485973.14401	 239.00000	   0.84734	   0.89409	   0.04621	   0.89529	  -2.95858
3485974.79901	 239.00000	   0.67072	   0.90887	   0.04127	   0.90981	  -2.59970
3485976.88801	 239.00000	   0.53067	   0.92983	   0.04513	   0.93092	  -2.77848
3485979.52501	 239.00000	   0.41976	   0.94897	   0.06528	   0.95121	  -3.93549
3485982.85602	 239.00000	   0.33183	   0.95495	   0.09658	   0.95983	  -5.77504
3485987.06202	 239.00000	   0.26261	   0.94007	   0.12818	   0.94877	  -7.76473
3485992.37002	 239.00000	   0.20791	   0.90852	   0.14350	   0.91978	  -8.97549
3485999.07503	 239.00000	   0.16452	   0.87461	   0.13269	   0.88462	  -8.62666
3486007.55103	 239.00000	   0.13007	   0.85778	   0.09287	   0.86280	  -6.17899
3486018.24104	 239.00000	   0.10309	   0.88121	   0.03679	   0.88198	  -2.39070
3486031.75504	 239.00000	   0.08153	   0.96520	  -0.00798	   0.96524	   0.47351
3486048.85306	 239.00000	   0.06443	   1.09147	  -0.00601	   1.09149	   0.31571
3486070.43907	 239.00000	   0.05102	   1.26392	   0.09612	   1.26756	  -4.34883
3486097.68208	 239.00000	   0.04042	   1.37920	   0.32391	   1.41672	 -13.21649
3486132.17810	 239.00000	   0.03192	   1.34616	   0.63214	   1.48719	 -25.15419
3486175.72513	 239.00000	   0.02528	   1.10509	   0.90422	   1.42788	 -39.29126
3486230.79016	 239.00000	   0.01999	   0.67854	   0.96757	   1.18178	 -54.95868
3499701.34020	 240.00000	20004.45300	   0.29359	  -0.01313	   0.29388	   2.56042
3499701.48320	 240.00000	15829.12600	   0.30470	  -0.00084	   0.30470	   0.15854
3499701.62520	 240.00000	12516.70300	   0.31146	   0.01219	   0.31170	  -2.24189
3499701.76720	 240.00000	9909.44240	   0.31985	   0.02241	   0.32063	  -4.00874
3499701.93120	 240.00000	7835.48000	   0.32625	   0.02944	   0.32758	  -5.15565
3499702.13220	 240.00000	6217.24610	   0.33636	   0.03475	   0.33815	  -5.89785
3499702.37020	 240.00000	4905.29100	   0.34286	   0.04072	   0.34527	  -6.77380
3499702.60920	 240.00000	3881.27370	   0.35189	   0.04473	   0.35472	  -7.24475
3499702.84720	 240.00000	3070.98270	   0.35977	   0.04892	   0.36308	  -7.74271
3499703.08520	 240.00000	2430.77780	   0.36795	   0.05339	   0.37180	  -8.25570
3499703.32320	 240.00000	1923.15370	   0.37684	   0.05439	   0.38074	  -8.21349
3499703.56120	 240.00000	1522.43580	   0.38506	   0.05803	   0.38941	  -8.57018
3499703.79920	 240.00000	1203.84460	   0.39492	   0.05983	   0.39943	  -8.61486
3499704.03820	 240.00000	 952.86591	   0.40247	   0.06385	   0.40751	  -9.01489
3499704.27620	 240.00000	 754.27557	   0.41353	   0.06845	   0.41916	  -9.39892
3499704.51320	 240.00000	 596.71857	   0.42520	   0.07155	   0.43118	  -9.55218
3499704.75120	 240.00000	 471.96338	   0.43377	   0.07522	   0.44025	  -9.83814
3499704.99020	 240.00000	 373.20856	   0.44462	   0.07972	   0.45171	 -10.16532
3499705.22820	 240.00000	 295.47278	   0.45762	   0.08401	   0.46527	 -10.40246
3499705.46720	 240.00000	 233.87738	   0.46820	   0.08769	   0.47634	 -10.60859
3499705.70520	 240.00000	 185.05922	   0.48081	   0.09312	   0.48975	 -10.96079
3499705.94120	 240.00000	 146.35823	   0.49196	   0.09877	   0.50178	 -11.35188
3499706.17720	 240.00000	 115.77804	   0.50659	   0.10591	   0.51754	 -11.80828
3499706.41220	 240.00000	  91.67210	   0.52166	   0.11345	   0.53385	 -12.27013
3499706.65720	 240.00000	  72.51701	   0.53584	   0.12154	   0.54945	 -12.77962
3499706.88620	 240.00000	  57.36816	   0.55426	   0.13175	   0.56970	 -13.37099
3499707.12320	 240.00000	  45.36290	   0.57622	   0.14186	   0.59343	 -13.83044
3499707.35520	 240.00000	  35.93134	   0.59895	   0.15457	   0.61857	 -14.47047
3499707.60620	 240.00000	  28.40909	   0.62833	   0.16407	   0.64940	 -14.63427
3499707.82020	 240.00000	  22.48202	   0.65776	   0.17113	   0.67965	 -14.58321
3499708.08520	 240.00000	  17.79613	   0.69431	   0.17620	   0.71632	 -14.24019
3499708.33720	 240.00000	  14.06813	   0.72949	   0.17093	   0.74925	 -13.18735
3499708.55320	 240.00000	  11.14480	   0.76148	   0.16342	   0.77882	 -12.11214
3499708.82120	 240.00000	   8.81772	   0.79231	   0.14926	   0.80624	 -10.66854
3499708.99920	 240.00000	   6.97545	   0.81976	   0.13555	   0.83089	  -9.38906
3499709.21720	 240.00000	   5.51730	   0.83559	   0.12255	   0.84453	  -8.34373
3499709.48620	 240.00000	   4.36941	   0.84853	   0.10645	   0.85518	  -7.15064
3499709.82120	 240.00000	   3.45686	   0.86056	   0.09062	   0.86532	  -6.01098
3499710.24020	 240.00000	   2.73547	   0.87458	   0.07743	   0.87800	  -5.05919
3499710.76520	 240.00000	   2.16054	   0.88673	   0.07320	   0.88974	  -4.71940
3499711.42520	 240.00000	   1.70952	   0.89295	   0.07337	   0.89596	  -4.69706
3499712.25320	 240.00000	   1.35352	   0.89355	   0.07325	   0.89655	  -4.68649
3499713.29620	 240.00000	   1.07079	   0.89030	   0.06977	   0.89303	  -4.48106
3499714.61020	 240.00000	   0.84734	   0.88835	   0.06091	   0.89044	  -3.92241
3499716.26521	 240.00000	   0.67072	   0.89254	   0.05121	   0.89401	  -3.28372
3499718.35421	 240.00000	   0.53067	   0.90537	   0.04016	   0.90626	  -2.54004
3499720.99121	 240.00000	   0.41976	   0.92929	   0.03664	   0.93002	  -2.25758
3499724.32221	 240.00000	   0.33183	   0.95909	   0.05150	   0.96047	  -3.07353
3499728.52821	 240.00000	   0.26261	   0.98226	   0.08663	   0.98607	  -5.04032
3499733.83622	 240.00000	   0.20791	   0.98219	   0.13498	   0.99142	  -7.82505
3499740.54122	 240.00000	   0.16452	   0.95282	   0.17998	   0.96967	 -10.69651
3499749.01722	 240.00000	   0.13007	   0.90016	   0.19668	   0.92140	 -12.32516
3499759.70723	 240.00000	   0.10309	   0.84691	   0.17165	   0.86413	 -11.45766
3499773.22124	 240.00000	   0.08153	   0.82748	   0.10305	   0.83387	  -7.09877
3499790.31925	 240.00000	   0.06443	   0.86451	   0.02212	   0.86479	  -1.46575
3499811.90626	 240.00000	   0.05102	   1.00353	  -0.06030	   1.00534	   3.43891
3499839.14828	 240.00000	   0.04042	   1.23792	  -0.05080	   1.23896	   2.34988
3499873.64430	 240.00000	   0.03192	   1.50812	   0.13058	   1.51376	  -4.94860
3499917.19133	 240.00000	   0.02528	   1.67934	   0.51549	   1.75668	 -17.06449
3499972.25736	 240.00000	   0.01999	   1.58692	   1.01549	   1.88402	 -32.61559
3513443.99680	 241.00000	20004.45300	   0.29599	  -0.01343	   0.29629	   2.59885
3513444.13980	 241.00000	15829.12600	   0.30276	   0.00238	   0.30277	  -0.45102
3513444.28180	 241.00000	12516.70300	   0.31146	   0.01255	   0.31171	  -2.30784
3513444.42380	 241.00000	9909.44240	   0.32072	   0.02262	   0.32152	  -4.03431
3513444.58780	 241.00000	7835.48000	   0.32836	   0.02944	   0.32967	  -5.12406
3513444.78880	 241.00000	6217.24610	   0.33553	   0.03625	   0.33749	  -6.16619
3513445.02680	 241.00000	4905.29100	   0.34342	   0.03999	   0.34574	  -6.64191
3513445.26580	 241.00000	3881.27370	   0.35246	   0.04349	   0.35513	  -7.03379
3513445.50380	 241.00000	3070.98270	   0.36101	   0.04795	   0.36418	  -7.56614
3513445.74180	 241.00000	2430.77780	   0.36868	   0.05128	   0.37222	  -7.91859
3513445.97980	 241.00000	1923.15370	   0.37666	   0.05389	   0.38049	  -8.14247
3513446.21780	 241.00000	1522.43580	   0.38662	   0.05718	   0.39083	  -8.41324
3513446.45580	 241.00000	1203.84460	   0.39456	   0.06163	   0.39935	  -8.87751
3513446.69480	 241.00000	 952.86591	   0.40374	   0.06541	   0.40901	  -9.20225
3513446.93280	 241.00000	 754.27557	   0.41354	   0.06781	   0.41906	  -9.31228
3513447.16980	 241.00000	 596.71857	   0.42288	   0.07296	   0.42912	  -9.78932
3513447.40780	 241.00000	 471.96338	   0.43432	   0.07430	   0.44063	  -9.70815
3513447.64680	 241.00000	 373.20856	   0.44467	   0.07755	   0.45139	  -9.89281
3513447.88480	 241.00000	 295.47278	   0.45527	   0.08294	   0.46276	 -10.32451
3513448.12380	 241.00000	 233.87738	   0.46675	   0.08899	   0.47516	 -10.79456
3513448.36180	 241.00000	 185.05922	   0.47920	   0.09390	   0.48831	 -11.08635
3513448.59780	 241.00000	 146.35823	   0.49327	   0.09905	   0.50312	 -11.35466
3513448.83380	 241.00000	 115.77804	   0.50599	   0.10602	   0.51698	 -11.83443
3513449.06880	 241.00000	  91.67210	   0.52040	   0.11346	   0.53263	 -12.29942
3513449.31380	 241.00000	  72.51701	   0.53759	   0.12273	   0.55142	 -12.85960
3513449.54280	 241.00000	  57.36816	   0.55613	   0.13184	   0.57154	 -13.33656
3513449.77980	 241.00000	  45.36290	   0.57513	   0.14364	   0.59279	 -14.02257
3513450.01180	 241.00000	  35.93134	   0.59864	   0.15422	   0.61818	 -14.44602
3513450.26280	 241.00000	  28.40909	   0.62580	   0.16414	   0.64697	 -14.69704
3513450.47680	 241.00000	  22.48202	   0.65719	   0.17231	   0.67940	 -14.69161
3513450.74180	 241.00000	  17.79613	   0.69331	   0.17501	   0.71506	 -14.16707
3513450.99380	 241.00000	  14.06813	   0.73011	   0.17188	   0.75007	 -13.24756
3513451.20980	 241.00000	  11.14480	   0.76198	   0.16335	   0.77929	 -12.10002
3513451.47780	 241.00000	   8.81772	   0.79344	   0.14958	   0.80741	 -10.67641
3513451.65580	 241.00000	   6.97545	   0.81831	   0.13721	   0.82974	  -9.51843
3513451.87380	 241.00000	   5.51730	   0.83437	   0.12261	   0.84333	  -8.35988
3513452.14280	 241.00000	   4.36941	   0.84729	   0.10552	   0.85384	  -7.09922
3513452.47780	 241.00000	   3.45686	   0.86253	   0.08952	   0.86716	  -5.92567
3513452.89680	 241.00000	   2.73547	   0.87679	   0.08011	   0.88044	  -5.22062
3513453.42180	 241.00000	   2.16054	   0.88780	   0.07587	   0.89104	  -4.88449
3513454.08080	 241.00000	   1.70952	   0.89006	   0.07562	   0.89327	  -4.85621
3513454.90981	 241.00000	   1.35352	   0.88929	   0.07195	   0.89219	  -4.62534
3513455.95281	 241.00000	   1.07079	   0.88745	   0.06441	   0.88979	  -4.15100
3513457.26681	 241.00000	   0.84734	   0.88996	   0.05365	   0.89158	  -3.44987
3513458.92181	 241.00000	   0.67072	   0.89882	   0.04467	   0.89993	  -2.84527
3513461.01081	 241.00000	   0.53067	   0.91755	   0.03864	   0.91836	  -2.41134
3513463.64781	 241.00000	   0.41976	   0.94286	   0.04521	   0.94395	  -2.74538
3513466.97881	 241.00000	   0.33183	   0.96550	   0.07052	   0.96808	  -4.17737
3513471.18481	 241.00000	   0.26261	   0.97207	   0.11001	   0.97827	  -6.45657
3513476.49282	 241.00000	   0.20791	   0.95401	   0.15011	   0.96575	  -8.94217
3513483.19782	 241.00000	   0.16452	   0.91392	   0.17203	   0.92997	 -10.66048
3513491.67383	 241.00000	   0.13007	   0.86789	   0.16012	   0.88253	 -10.45302
3513502.36383	 241.00000	   0.10309	   0.84179	   0.11011	   0.84896	  -7.45202
3513515.87784	 241.00000	   0.08153	   0.86878	   0.03677	   0.86956	  -2.42335
3513532.97585	 241.00000	   0.06443	   0.95250	  -0.02300	   0.95277	   1.38306
3513554.56186	 241.00000	   0.05102	   1.13509	  -0.03740	   1.13571	   1.88703
3513581.80488	 241.00000	   0.04042	   1.35634	   0.07922	   1.35866	  -3.34274
3513616.30090	 241.00000	   0.03192	   1.52301	   0.35981	   1.56494	 -13.29249
3513659.84793	 241.00000	   0.02528	   1.50895	   0.76148	   1.69020	 -26.77733
3513714.91296	 241.00000	   0.01999	   1.21160	   1.13714	   1.66165	 -43.18420
3527190.17503	 242.00000	20004.45300	   0.29358	  -0.01273	   0.29386	   2.48370
3527190.31703	 242.00000	15829.12600	   0.30257	  -0.00071	   0.30257	   0.13529
3527190.46003	 242.00000	12516.70300	   0.31032	   0.01278	   0.31058	  -2.35808
3527190.60203	 242.00000	9909.44240	   0.32061	   0.02102	   0.32130	  -3.75143
3527190.76603	 242.00000	7835.48000	   0.32684	   0.02936	   0.32816	  -5.13263
3527190.96703	 242.00000	6217.24610	   0.33503	   0.03618	   0.33698	  -6.16395
3527191.20503	 242.00000	4905.29100	   0.34333	   0.03898	   0.34554	  -6.47654
3527191.44303	 242.00000	3881.27370	   0.35191	   0.04455	   0.35472	  -7.21507
3527191.68203	 242.00000	3070.98270	   0.35991	   0.04860	   0.36317	  -7.69090
3527191.92003	 242.00000	2430.77780	   0.36774	   0.05109	   0.37127	  -7.91015
3527192.15803	 242.00000	1923.15370	   0.37659	   0.05453	   0.38051	  -8.23864
3527192.39603	 242.00000	1522.43580	   0.38523	   0.05845	   0.38964	  -8.62779
3527192.63403	 242.00000	1203.84460	   0.39380	   0.06082	   0.39847	  -8.77899
3527192.87303	 242.00000	 952.86591	   0.40194	   0.06381	   0.40698	  -9.02108
3527193.11103	 242.00000	 754.27557	   0.41275	   0.06861	   0.41842	  -9.43758
3527193.34803	 242.00000	 596.71857	   0.42309	   0.07041	   0.42891	  -9.44855
3527193.58603	 242.00000	 471.96338	   0.43321	   0.07468	   0.43960	  -9.78147
3527193.82503	 242.00000	 373.20856	   0.44452	   0.07813	   0.45133	  -9.96840
3527194.06303	 242.00000	 295.47278	   0.45447	   0.08282	   0.46196	 -10.32754
3527194.30203	 242.00000	 233.87738	   0.46542	   0.08657	   0.47340	 -10.53736
3527194.54003	 242.00000	 185.05922	   0.47926	   0.09300	   0.48820	 -10.98169
3527194.77603	 242.00000	 146.35823	   0.49244	   0.09898	   0.50229	 -11.36529
3527195.01303	 242.00000	 115.77804	   0.50582	   0.10642	   0.51689	 -11.88127
3527195.24703	 242.00000	  91.67210	   0.51932	   0.11364	   0.53161	 -12.34351
3527195.49203	 242.00000	  72.51701	   0.53494	   0.12187	   0.54865	 -12.83454
3527195.72103	 242.00000	  57.36816	   0.55289	   0.13101	   0.56820	 -13.33078
3527195.95803	 242.00000	  45.36290	   0.57426	   0.14192	   0.59153	 -13.88179
3527196.19003	 242.00000	  35.93134	   0.59853	   0.15346	   0.61789	 -14.38061
3527196.44103	 242.00000	  28.40909	   0.62469	   0.16473	   0.64604	 -14.77222
3527196.65503	 242.00000	  22.48202	   0.65675	   0.17054	   0.67853	 -14.55660
3527196.92003	 242.00000	  17.79613	   0.69179	   0.17414	   0.71337	 -14.12946
3527197.17203	 242.00000	  14.06813	   0.72865	   0.16997	   0.74821	 -13.13065
3527197.38803	 242.00000	  11.14480	   0.76041	   0.16357	   0.77781	 -12.13989
3527197.65603	 242.00000	   8.81772	   0.78905	   0.14882	   0.80296	 -10.68068
3527197.83403	 242.00000	   6.97545	   0.81533	   0.13442	   0.82634	  -9.36220
3527198.05203	 242.00000	   5.51730	   0.83286	   0.12345	   0.84196	  -8.43099
3527198.32103	 242.00000	   4.36941	   0.84610	   0.10615	   0.85273	  -7.15112
3527198.65603	 242.00000	   3.45686	   0.85757	   0.09113	   0.86240	  -6.06615
3527199.07503	 242.00000	   2.73547	   0.86913	   0.07734	   0.87256	  -5.08535
3527199.59903	 242.00000	   2.16054	   0.88389	   0.07029	   0.88669	  -4.54686
3527200.25803	 242.00000	   1.70952	   0.89274	   0.06973	   0.89546	  -4.46615
3527201.08704	 242.00000	   1.35352	   0.89494	   0.07250	   0.89787	  -4.63163
3527202.13004	 242.00000	   1.07079	   0.89201	   0.07208	   0.89492	  -4.61983
3527203.44404	 242.00000	   0.84734	   0.88798	   0.06679	   0.89049	  -4.30167
3527205.09904	 242.00000	   0.67072	   0.88747	   0.05893	   0.88942	  -3.79895
3527207.18804	 242.00000	   0.53067	   0.89418	   0.04533	   0.89533	  -2.90186
3527209.82504	 242.00000	   0.41976	   0.91393	   0.03604	   0.91464	  -2.25825
3527213.15604	 242.00000	   0.33183	   0.94544	   0.03918	   0.94625	  -2.37307
3527217.36204	 242.00000	   0.26261	   0.97735	   0.06454	   0.97948	  -3.77796
3527222.67005	 242.00000	   0.20791	   0.99473	   0.11301	   1.00113	  -6.48175
3527229.37505	 242.00000	   0.16452	   0.98343	   0.17029	   0.99807	  -9.82405
3527237.85106	 242.00000	   0.13007	   0.93716	   0.21429	   0.96135	 -12.88004
3527248.54106	 242.00000	   0.10309	   0.87033	   0.21765	   0.89713	 -14.04026
3527262.05507	 242.00000	   0.08153	   0.81831	   0.16923	   0.83563	 -11.68423
3527279.15308	 242.00000	   0.06443	   0.81045	   0.08703	   0.81511	  -6.12933
3527300.74009	 242.00000	   0.05102	   0.89700	  -0.03152	   0.89755	   2.01239
3527327.98211	 242.00000	   0.04042	   1.10449	  -0.10376	   1.10935	   5.36676
3527362.47713	 242.00000	   0.03192	   1.41054	  -0.03515	   1.41098	   1.42745
3527406.02416	 242.00000	   0.02528	   1.71218	   0.25982	   1.73178	  -8.62869
3527461.09019	 242.00000	   0.01999	   1.82385	   0.77900	   1.98325	 -23.12810
3540932.98223	 243.00000	20004.45300	   0.29436	  -0.01415	   0.29470	   2.75214
3540933.12523	 243.00000	15829.12600	   0.30195	   0.00117	   0.30196	  -0.22121
3540933.26723	 243.00000	12516.70300	   0.31103	   0.01209	   0.31126	  -2.22536
3540933.40923	 243.00000	9909.44240	   0.31956	   0.02170	   0.32029	  -3.88444
