Repository: kbm2110/Battery_Diagnostics_Thesis

# Battery_Diagnostics_Thesis
 Data-driven battery diagnostics using EIS

**Author:** Bala Manikanta Yaswanth Kanagarla
**Institution:** Technische Hochschule Ingolstadt (THI)
**Supervisor:** Prof. Dr. H.-G. Schweiger

## Overview

This project implements a machine learning framework for 
non-invasive State of Health (SoH) estimation of lithium-ion 
batteries using Electrochemical Impedance Spectroscopy (EIS).

Eight physically interpretable features are extracted from 
impedance spectra and used to train six ML models under a 
strict cell-level train-test split. The stacking ensemble 
achieves R² = 0.9122 and RMSE = 0.0234 on completely unseen 
cells.

---

File: data/EIS/EIS_state_II_45C01.txt (part 29 of 36)
time/s	           cycle number	freq/Hz	           Re(Z)/Ohm	  -Im(Z)/Ohm	   |Z|/Ohm	   Phase(Z)/deg
3697801.58230	 234.00000	   0.84734	   1.42088	   0.12656	   1.42651	  -5.08983
3697803.23830	 234.00000	   0.67072	   1.38600	   0.10645	   1.39009	  -4.39208
3697805.32730	 234.00000	   0.53067	   1.36426	   0.05481	   1.36536	  -2.30059
3697807.96431	 234.00000	   0.41976	   1.38065	  -0.00271	   1.38065	   0.11228
3697811.29531	 234.00000	   0.33183	   1.43879	  -0.04118	   1.43938	   1.63952
3697815.50131	 234.00000	   0.26261	   1.51838	  -0.03206	   1.51872	   1.20950
3697820.80931	 234.00000	   0.20791	   1.58578	   0.03326	   1.58613	  -1.20150
3697827.51332	 234.00000	   0.16452	   1.60761	   0.14251	   1.61391	  -5.06583
3697835.99032	 234.00000	   0.13007	   1.55669	   0.25920	   1.57812	  -9.45336
3697846.68033	 234.00000	   0.10309	   1.43874	   0.33056	   1.47623	 -12.93963
3697860.19434	 234.00000	   0.08153	   1.29095	   0.31615	   1.32910	 -13.76062
3697877.29135	 234.00000	   0.06443	   1.18407	   0.22420	   1.20511	 -10.72172
3697898.87836	 234.00000	   0.05102	   1.16673	   0.03171	   1.16717	  -1.55701
3697926.12038	 234.00000	   0.04042	   1.29973	  -0.16231	   1.30982	   7.11821
3697960.61540	 234.00000	   0.03192	   1.59241	  -0.25606	   1.61287	   9.13496
3698004.16242	 234.00000	   0.02528	   1.94960	  -0.14658	   1.95511	   4.29970
3698059.22746	 234.00000	   0.01999	   2.19774	   0.18842	   2.20580	  -4.90030
3712747.23257	 235.00000	20004.45300	   0.77684	  -0.00572	   0.77686	   0.42150
3712747.37557	 235.00000	15829.12600	   0.78592	   0.00864	   0.78597	  -0.63019
3712747.51757	 235.00000	12516.70300	   0.79802	   0.01936	   0.79825	  -1.38942
3712747.65957	 235.00000	9909.44240	   0.80559	   0.02661	   0.80603	  -1.89206
3712747.82357	 235.00000	7835.48000	   0.81606	   0.03284	   0.81672	  -2.30423
3712748.02457	 235.00000	6217.24610	   0.82325	   0.03715	   0.82409	  -2.58344
3712748.26257	 235.00000	4905.29100	   0.83250	   0.04056	   0.83348	  -2.78923
3712748.50157	 235.00000	3881.27370	   0.84102	   0.04395	   0.84217	  -2.99177
3712748.73958	 235.00000	3070.98270	   0.84806	   0.04795	   0.84942	  -3.23626
3712748.97758	 235.00000	2430.77780	   0.85545	   0.04942	   0.85688	  -3.30653
3712749.21558	 235.00000	1923.15370	   0.86349	   0.05187	   0.86504	  -3.43773
3712749.45358	 235.00000	1522.43580	   0.87119	   0.05525	   0.87294	  -3.62858
3712749.69158	 235.00000	1203.84460	   0.87930	   0.05629	   0.88110	  -3.66305
3712749.93058	 235.00000	 952.86591	   0.88854	   0.05730	   0.89038	  -3.68993
3712750.16858	 235.00000	 754.27557	   0.89791	   0.05947	   0.89988	  -3.78937
3712750.40558	 235.00000	 596.71857	   0.90625	   0.06413	   0.90851	  -4.04806
3712750.64358	 235.00000	 471.96338	   0.91617	   0.06693	   0.91861	  -4.17829
3712750.88258	 235.00000	 373.20856	   0.92681	   0.07018	   0.92947	  -4.33009
3712751.12058	 235.00000	 295.47278	   0.93620	   0.07335	   0.93907	  -4.47980
3712751.35958	 235.00000	 233.87738	   0.94592	   0.07599	   0.94897	  -4.59297
3712751.59758	 235.00000	 185.05922	   0.95653	   0.08168	   0.96001	  -4.88076
3712751.83358	 235.00000	 146.35823	   0.96841	   0.08549	   0.97217	  -5.04475
3712752.06958	 235.00000	 115.77804	   0.97965	   0.09334	   0.98409	  -5.44235
3712752.30358	 235.00000	  91.67210	   0.99304	   0.09907	   0.99797	  -5.69721
3712752.54958	 235.00000	  72.51701	   1.00458	   0.10643	   1.01020	  -6.04770
3712752.77858	 235.00000	  57.36816	   1.01690	   0.11355	   1.02322	  -6.37145
3712753.01458	 235.00000	  45.36290	   1.03098	   0.12263	   1.03825	  -6.78328
3712753.24758	 235.00000	  35.93134	   1.05193	   0.14040	   1.06126	  -7.60241
3712753.49758	 235.00000	  28.40909	   1.06896	   0.15314	   1.07987	  -8.15260
3712753.71158	 235.00000	  22.48202	   1.09437	   0.17203	   1.10781	  -8.93365
3712753.97658	 235.00000	  17.79613	   1.12770	   0.18357	   1.14254	  -9.24569
3712754.22958	 235.00000	  14.06813	   1.15894	   0.18782	   1.17406	  -9.20542
3712754.44558	 235.00000	  11.14480	   1.19952	   0.20624	   1.21713	  -9.75583
3712754.71258	 235.00000	   8.81772	   1.23218	   0.19668	   1.24778	  -9.06909
3712754.89058	 235.00000	   6.97545	   1.28246	   0.18644	   1.29594	  -8.27143
3712755.10858	 235.00000	   5.51730	   1.32390	   0.19371	   1.33800	  -8.32416
3712755.37758	 235.00000	   4.36941	   1.34184	   0.18313	   1.35428	  -7.77135
3712755.71358	 235.00000	   3.45686	   1.35553	   0.15293	   1.36413	  -6.43692
3712756.13158	 235.00000	   2.73547	   1.38214	   0.11476	   1.38689	  -4.74629
3712756.65658	 235.00000	   2.16054	   1.42062	   0.08771	   1.42332	  -3.53308
3712757.31558	 235.00000	   1.70952	   1.45579	   0.08613	   1.45834	  -3.38599
3712758.14458	 235.00000	   1.35352	   1.47158	   0.10379	   1.47523	  -4.03420
3712759.18758	 235.00000	   1.07079	   1.45804	   0.12457	   1.46335	  -4.88317
3712760.50058	 235.00000	   0.84734	   1.42273	   0.12747	   1.42843	  -5.11992
3712762.15658	 235.00000	   0.67072	   1.38672	   0.10617	   1.39078	  -4.37824
3712764.24558	 235.00000	   0.53067	   1.36622	   0.05383	   1.36729	  -2.25634
3712766.88259	 235.00000	   0.41976	   1.38321	  -0.00473	   1.38321	   0.19613
3712770.21359	 235.00000	   0.33183	   1.44152	  -0.04196	   1.44213	   1.66738
3712774.41859	 235.00000	   0.26261	   1.52124	  -0.03213	   1.52158	   1.20999
3712779.72759	 235.00000	   0.20791	   1.58935	   0.03320	   1.58969	  -1.19651
3712786.43160	 235.00000	   0.16452	   1.61032	   0.14298	   1.61666	  -5.07403
3712794.90760	 235.00000	   0.13007	   1.55952	   0.25931	   1.58093	  -9.44051
3712805.59761	 235.00000	   0.10309	   1.44174	   0.33196	   1.47946	 -12.96619
3712819.11162	 235.00000	   0.08153	   1.29358	   0.31762	   1.33200	 -13.79543
3712836.20963	 235.00000	   0.06443	   1.18559	   0.22589	   1.20692	 -10.78722
3712857.79564	 235.00000	   0.05102	   1.16778	   0.02903	   1.16814	  -1.42386
3712885.03766	 235.00000	   0.04042	   1.30364	  -0.16382	   1.31389	   7.16239
3712919.53368	 235.00000	   0.03192	   1.59519	  -0.25576	   1.61556	   9.10869
3712963.08070	 235.00000	   0.02528	   1.94883	  -0.14754	   1.95441	   4.32934
3713018.14474	 235.00000	   0.01999	   2.19701	   0.18405	   2.20471	  -4.78876
3727698.03139	 236.00000	20004.45300	   0.77845	  -0.00413	   0.77846	   0.30420
3727698.17439	 236.00000	15829.12600	   0.78734	   0.00771	   0.78738	  -0.56074
3727698.31639	 236.00000	12516.70300	   0.79643	   0.01858	   0.79665	  -1.33650
3727698.45839	 236.00000	9909.44240	   0.80674	   0.02641	   0.80717	  -1.87536
3727698.62239	 236.00000	7835.48000	   0.81673	   0.03419	   0.81744	  -2.39725
3727698.82339	 236.00000	6217.24610	   0.82576	   0.03738	   0.82660	  -2.59204
3727699.06139	 236.00000	4905.29100	   0.83347	   0.04111	   0.83448	  -2.82358
3727699.29939	 236.00000	3881.27370	   0.84070	   0.04565	   0.84193	  -3.10795
3727699.53839	 236.00000	3070.98270	   0.84903	   0.04806	   0.85039	  -3.23961
3727699.77639	 236.00000	2430.77780	   0.85572	   0.05064	   0.85722	  -3.38662
3727700.01439	 236.00000	1923.15370	   0.86497	   0.05017	   0.86643	  -3.31975
3727700.25239	 236.00000	1522.43580	   0.87294	   0.05447	   0.87464	  -3.57026
3727700.49039	 236.00000	1203.84460	   0.88212	   0.05652	   0.88393	  -3.66607
3727700.72939	 236.00000	 952.86591	   0.89097	   0.05985	   0.89298	  -3.84274
3727700.96739	 236.00000	 754.27557	   0.89961	   0.06079	   0.90166	  -3.86557
3727701.20439	 236.00000	 596.71857	   0.90919	   0.06337	   0.91140	  -3.98720
3727701.44239	 236.00000	 471.96338	   0.91712	   0.06673	   0.91954	  -4.16155
3727701.68139	 236.00000	 373.20856	   0.92781	   0.06985	   0.93044	  -4.30539
3727701.91939	 236.00000	 295.47278	   0.93832	   0.07377	   0.94121	  -4.49545
3727702.15839	 236.00000	 233.87738	   0.94818	   0.07806	   0.95139	  -4.70646
3727702.39639	 236.00000	 185.05922	   0.95937	   0.08151	   0.96282	  -4.85652
3727702.63239	 236.00000	 146.35823	   0.96926	   0.08674	   0.97313	  -5.11367
3727702.86839	 236.00000	 115.77804	   0.98071	   0.09292	   0.98511	  -5.41257
3727703.10339	 236.00000	  91.67210	   0.99331	   0.09975	   0.99830	  -5.73480
3727703.34839	 236.00000	  72.51701	   1.00433	   0.10633	   1.00994	  -6.04371
3727703.57739	 236.00000	  57.36816	   1.02010	   0.11420	   1.02647	  -6.38771
3727703.81439	 236.00000	  45.36290	   1.03461	   0.12393	   1.04201	  -6.83071
3727704.04640	 236.00000	  35.93134	   1.05302	   0.14025	   1.06232	  -7.58675
3727704.29640	 236.00000	  28.40909	   1.06985	   0.15184	   1.08057	  -8.07759
3727704.51140	 236.00000	  22.48202	   1.09381	   0.17007	   1.10695	  -8.83756
3727704.77640	 236.00000	  17.79613	   1.12700	   0.18460	   1.14202	  -9.30204
3727705.02840	 236.00000	  14.06813	   1.16272	   0.18878	   1.17794	  -9.22204
3727705.24440	 236.00000	  11.14480	   1.19731	   0.20526	   1.21478	  -9.72797
3727705.51140	 236.00000	   8.81772	   1.23581	   0.19582	   1.25123	  -9.00408
3727705.69040	 236.00000	   6.97545	   1.28987	   0.19014	   1.30381	  -8.38562
3727705.90840	 236.00000	   5.51730	   1.32128	   0.19727	   1.33593	  -8.49155
3727706.17740	 236.00000	   4.36941	   1.34009	   0.17952	   1.35206	  -7.62985
3727706.51240	 236.00000	   3.45686	   1.35973	   0.14581	   1.36753	  -6.12077
3727706.93140	 236.00000	   2.73547	   1.39191	   0.11176	   1.39639	  -4.59047
3727707.45640	 236.00000	   2.16054	   1.43205	   0.09486	   1.43519	  -3.78959
3727708.11540	 236.00000	   1.70952	   1.45995	   0.10180	   1.46350	  -3.98856
3727708.94440	 236.00000	   1.35352	   1.46246	   0.11926	   1.46732	  -4.66189
3727709.98740	 236.00000	   1.07079	   1.43849	   0.12811	   1.44419	  -5.08931
3727711.30040	 236.00000	   0.84734	   1.40352	   0.11332	   1.40808	  -4.61615
3727712.95640	 236.00000	   0.67072	   1.37915	   0.07814	   1.38137	  -3.24295
3727715.04540	 236.00000	   0.53067	   1.38018	   0.02250	   1.38036	  -0.93394
3727717.68140	 236.00000	   0.41976	   1.42143	  -0.02408	   1.42163	   0.97069
3727721.01341	 236.00000	   0.33183	   1.49137	  -0.03418	   1.49176	   1.31288
3727725.21841	 236.00000	   0.26261	   1.56140	   0.00783	   1.56142	  -0.28744
3727730.52641	 236.00000	   0.20791	   1.59749	   0.09654	   1.60040	  -3.45828
3727737.23141	 236.00000	   0.16452	   1.57298	   0.20440	   1.58621	  -7.40370
3727745.70742	 236.00000	   0.13007	   1.48196	   0.28737	   1.50957	 -10.97411
3727756.39743	 236.00000	   0.10309	   1.35130	   0.30037	   1.38428	 -12.53207
3727769.91143	 236.00000	   0.08153	   1.23355	   0.22253	   1.25347	 -10.22620
3727787.00944	 236.00000	   0.06443	   1.18614	   0.09506	   1.18994	  -4.58211
3727808.59546	 236.00000	   0.05102	   1.26078	  -0.09270	   1.26418	   4.20518
3727835.83847	 236.00000	   0.04042	   1.47589	  -0.21592	   1.49160	   8.32323
3727870.33349	 236.00000	   0.03192	   1.79753	  -0.18080	   1.80660	   5.74351
3727913.88052	 236.00000	   0.02528	   2.08455	   0.06501	   2.08556	  -1.78630
3727968.94555	 236.00000	   0.01999	   2.17180	   0.46482	   2.22099	 -12.08059
3742628.06905	 237.00000	20004.45300	   0.77854	  -0.00345	   0.77854	   0.25404
3742628.21205	 237.00000	15829.12600	   0.78850	   0.00904	   0.78855	  -0.65722
3742628.35405	 237.00000	12516.70300	   0.80004	   0.01855	   0.80026	  -1.32789
3742628.49605	 237.00000	9909.44240	   0.80679	   0.02660	   0.80723	  -1.88806
3742628.66005	 237.00000	7835.48000	   0.81833	   0.03351	   0.81901	  -2.34479
3742628.86105	 237.00000	6217.24610	   0.82473	   0.03971	   0.82568	  -2.75693
3742629.09905	 237.00000	4905.29100	   0.83486	   0.04164	   0.83590	  -2.85526
3742629.33805	 237.00000	3881.27370	   0.84100	   0.04512	   0.84221	  -3.07078
3742629.57505	 237.00000	3070.98270	   0.85111	   0.04623	   0.85237	  -3.10900
3742629.81305	 237.00000	2430.77780	   0.85684	   0.05049	   0.85832	  -3.37215
3742630.05205	 237.00000	1923.15370	   0.86674	   0.05228	   0.86832	  -3.45165
3742630.28905	 237.00000	1522.43580	   0.87424	   0.05442	   0.87594	  -3.56166
3742630.52805	 237.00000	1203.84460	   0.88161	   0.05759	   0.88349	  -3.73720
3742630.76605	 237.00000	 952.86591	   0.89205	   0.05753	   0.89390	  -3.69008
3742631.00405	 237.00000	 754.27557	   0.90036	   0.06001	   0.90235	  -3.81295
3742631.24205	 237.00000	 596.71857	   0.90963	   0.06335	   0.91183	  -3.98357
3742631.47905	 237.00000	 471.96338	   0.91784	   0.06722	   0.92030	  -4.18839
3742631.71805	 237.00000	 373.20856	   0.92774	   0.07020	   0.93039	  -4.32696
3742631.95605	 237.00000	 295.47278	   0.93851	   0.07343	   0.94138	  -4.47351
3742632.19505	 237.00000	 233.87738	   0.94732	   0.07713	   0.95046	  -4.65445
3742632.43305	 237.00000	 185.05922	   0.96021	   0.08173	   0.96368	  -4.86542
3742632.66905	 237.00000	 146.35823	   0.96900	   0.08745	   0.97294	  -5.15701
3742632.90605	 237.00000	 115.77804	   0.98210	   0.09246	   0.98644	  -5.37854
3742633.14005	 237.00000	  91.67210	   0.99469	   0.09951	   0.99965	  -5.71302
3742633.38605	 237.00000	  72.51701	   1.00561	   0.10745	   1.01133	  -6.09880
3742633.61505	 237.00000	  57.36816	   1.02224	   0.11389	   1.02856	  -6.35696
3742633.85105	 237.00000	  45.36290	   1.03640	   0.12459	   1.04386	  -6.85494
3742634.08405	 237.00000	  35.93134	   1.05309	   0.14023	   1.06239	  -7.58490
3742634.33405	 237.00000	  28.40909	   1.07034	   0.15167	   1.08103	  -8.06530
3742634.54805	 237.00000	  22.48202	   1.09523	   0.16926	   1.10823	  -8.78506
3742634.81305	 237.00000	  17.79613	   1.12822	   0.18532	   1.14334	  -9.32830
3742635.06505	 237.00000	  14.06813	   1.16582	   0.18862	   1.18098	  -9.19022
3742635.28105	 237.00000	  11.14480	   1.19680	   0.20538	   1.21429	  -9.73755
3742635.54905	 237.00000	   8.81772	   1.23800	   0.19521	   1.25330	  -8.96079
3742635.72705	 237.00000	   6.97545	   1.29231	   0.19336	   1.30670	  -8.50966
3742635.94505	 237.00000	   5.51730	   1.31983	   0.19966	   1.33485	  -8.60224
3742636.21405	 237.00000	   4.36941	   1.33858	   0.17840	   1.35042	  -7.59147
3742636.54905	 237.00000	   3.45686	   1.36327	   0.14422	   1.37088	  -6.03896
3742636.96805	 237.00000	   2.73547	   1.39859	   0.11273	   1.40312	  -4.60819
3742637.49305	 237.00000	   2.16054	   1.43855	   0.10068	   1.44206	  -4.00355
3742638.15205	 237.00000	   1.70952	   1.46130	   0.10982	   1.46542	  -4.29792
3742638.98106	 237.00000	   1.35352	   1.45697	   0.12526	   1.46234	  -4.91371
3742640.02306	 237.00000	   1.07079	   1.43010	   0.12733	   1.43576	  -5.08797
3742641.33706	 237.00000	   0.84734	   1.39750	   0.10422	   1.40138	  -4.26493
3742642.99306	 237.00000	   0.67072	   1.38040	   0.06410	   1.38189	  -2.65847
3742645.08206	 237.00000	   0.53067	   1.39250	   0.01069	   1.39254	  -0.43994
3742647.71806	 237.00000	   0.41976	   1.44159	  -0.02786	   1.44186	   1.10707
3742651.05006	 237.00000	   0.33183	   1.51241	  -0.02586	   1.51263	   0.97946
3742655.25506	 237.00000	   0.26261	   1.57433	   0.02912	   1.57460	  -1.05971
3742660.56307	 237.00000	   0.20791	   1.59431	   0.12429	   1.59915	  -4.45760
3742667.26807	 237.00000	   0.16452	   1.55047	   0.22581	   1.56683	  -8.28612
3742675.74408	 237.00000	   0.13007	   1.44601	   0.28829	   1.47446	 -11.27533
3742686.43408	 237.00000	   0.10309	   1.31791	   0.27392	   1.34607	 -11.74137
3742699.94809	 237.00000	   0.08153	   1.22071	   0.17405	   1.23305	  -8.11441
3742717.04610	 237.00000	   0.06443	   1.20421	   0.03756	   1.20480	  -1.78670
3742738.63211	 237.00000	   0.05102	   1.31429	  -0.13293	   1.32099	   5.77560
3742765.87413	 237.00000	   0.04042	   1.55871	  -0.21442	   1.57339	   7.83249
3742800.37015	 237.00000	   0.03192	   1.87257	  -0.12312	   1.87662	   3.76185
3742843.91718	 237.00000	   0.02528	   2.11319	   0.16970	   2.11999	  -4.59119
3742898.98221	 237.00000	   0.01999	   2.12634	   0.57119	   2.20172	 -15.03628
3757548.25305	 238.00000	20004.45300	   0.77779	  -0.00559	   0.77781	   0.41165
3757548.39505	 238.00000	15829.12600	   0.78839	   0.00871	   0.78844	  -0.63267
3757548.53705	 238.00000	12516.70300	   0.79734	   0.01847	   0.79755	  -1.32708
3757548.67905	 238.00000	9909.44240	   0.80904	   0.02646	   0.80947	  -1.87291
3757548.84305	 238.00000	7835.48000	   0.81702	   0.03270	   0.81767	  -2.29192
3757549.04405	 238.00000	6217.24610	   0.82556	   0.03766	   0.82642	  -2.61163
3757549.28205	 238.00000	4905.29100	   0.83504	   0.04102	   0.83605	  -2.81199
3757549.52005	 238.00000	3881.27370	   0.84249	   0.04570	   0.84373	  -3.10479
3757549.75805	 238.00000	3070.98270	   0.84971	   0.04719	   0.85102	  -3.17905
3757549.99605	 238.00000	2430.77780	   0.85881	   0.04995	   0.86026	  -3.32896
3757550.23505	 238.00000	1923.15370	   0.86640	   0.05113	   0.86791	  -3.37729
3757550.47205	 238.00000	1522.43580	   0.87422	   0.05502	   0.87595	  -3.60140
3757550.71105	 238.00000	1203.84460	   0.88331	   0.05727	   0.88516	  -3.70943
3757550.94905	 238.00000	 952.86591	   0.89271	   0.05892	   0.89466	  -3.77609
3757551.18805	 238.00000	 754.27557	   0.90070	   0.06142	   0.90279	  -3.90081
3757551.42505	 238.00000	 596.71857	   0.90981	   0.06418	   0.91207	  -4.03480
3757551.66205	 238.00000	 471.96338	   0.91824	   0.06700	   0.92068	  -4.17338
3757551.90105	 238.00000	 373.20856	   0.92946	   0.07028	   0.93211	  -4.32410
3757552.13905	 238.00000	 295.47278	   0.93812	   0.07334	   0.94098	  -4.47008
3757552.37805	 238.00000	 233.87738	   0.94725	   0.07758	   0.95042	  -4.68228
3757552.61605	 238.00000	 185.05922	   0.95936	   0.08143	   0.96281	  -4.85146
3757552.85205	 238.00000	 146.35823	   0.97185	   0.08639	   0.97568	  -5.07993
3757553.08905	 238.00000	 115.77804	   0.98203	   0.09169	   0.98630	  -5.33411
3757553.32305	 238.00000	  91.67210	   0.99398	   0.09862	   0.99886	  -5.66620
3757553.56905	 238.00000	  72.51701	   1.00721	   0.10516	   1.01268	  -5.96065
3757553.79805	 238.00000	  57.36816	   1.02231	   0.11639	   1.02891	  -6.49504
3757554.03405	 238.00000	  45.36290	   1.03857	   0.12750	   1.04637	  -6.99867
3757554.26705	 238.00000	  35.93134	   1.05106	   0.13589	   1.05980	  -7.36707
3757554.51705	 238.00000	  28.40909	   1.07514	   0.15013	   1.08558	  -7.94918
3757554.73105	 238.00000	  22.48202	   1.09851	   0.16492	   1.11082	  -8.53820
3757554.99605	 238.00000	  17.79613	   1.12526	   0.17905	   1.13942	  -9.04096
3757555.24805	 238.00000	  14.06813	   1.16434	   0.19961	   1.18132	  -9.72807
3757555.46405	 238.00000	  11.14480	   1.19646	   0.19712	   1.21259	  -9.35572
3757555.73205	 238.00000	   8.81772	   1.24958	   0.20663	   1.26655	  -9.38943
3757555.91005	 238.00000	   6.97545	   1.27719	   0.20621	   1.29373	  -9.17156
3757556.12805	 238.00000	   5.51730	   1.30991	   0.18495	   1.32290	  -8.03683
3757556.39705	 238.00000	   4.36941	   1.35393	   0.15619	   1.36291	  -6.58070
3757556.73205	 238.00000	   3.45686	   1.40043	   0.14899	   1.40833	  -6.07280
3757557.15105	 238.00000	   2.73547	   1.42056	   0.15173	   1.42864	  -6.09676
3757557.67605	 238.00000	   2.16054	   1.41702	   0.14818	   1.42474	  -5.96969
3757558.33505	 238.00000	   1.70952	   1.40286	   0.12571	   1.40849	  -5.12043
3757559.16405	 238.00000	   1.35352	   1.39625	   0.08529	   1.39885	  -3.49556
3757560.20705	 238.00000	   1.07079	   1.41219	   0.04075	   1.41278	  -1.65292
3757561.52005	 238.00000	   0.84734	   1.45167	   0.01150	   1.45172	  -0.45402
3757563.17606	 238.00000	   0.67072	   1.49545	   0.01032	   1.49549	  -0.39545
3757565.26506	 238.00000	   0.53067	   1.53643	   0.04848	   1.53719	  -1.80727
3757567.90106	 238.00000	   0.41976	   1.54041	   0.11189	   1.54447	  -4.15431
3757571.23306	 238.00000	   0.33183	   1.49693	   0.16959	   1.50651	  -6.46372
3757575.43806	 238.00000	   0.26261	   1.41959	   0.19031	   1.43229	  -7.63566
3757580.74607	 238.00000	   0.20791	   1.34158	   0.15524	   1.35053	  -6.60062
3757587.45107	 238.00000	   0.16452	   1.29976	   0.07177	   1.30174	  -3.16035
3757595.92708	 238.00000	   0.13007	   1.32644	  -0.03097	   1.32680	   1.33733
3757606.61708	 238.00000	   0.10309	   1.43119	  -0.10722	   1.43520	   4.28440
3757620.13109	 238.00000	   0.08153	   1.59608	  -0.10634	   1.59962	   3.81185
3757637.22810	 238.00000	   0.06443	   1.75439	  -0.01101	   1.75442	   0.35941
3757658.81511	 238.00000	   0.05102	   1.85967	   0.21321	   1.87185	  -6.54033
3757686.05713	 238.00000	   0.04042	   1.81187	   0.49095	   1.87721	 -15.16113
3757720.55215	 238.00000	   0.03192	   1.59602	   0.70723	   1.74570	 -23.89916
3757764.09918	 238.00000	   0.02528	   1.28016	   0.74228	   1.47979	 -30.10676
3757819.16421	 238.00000	   0.01999	   1.01856	   0.52476	   1.14579	 -27.25751
3772467.13503	 239.00000	20004.45300	   0.77861	  -0.00523	   0.77862	   0.38466
3772467.27803	 239.00000	15829.12600	   0.78937	   0.00772	   0.78941	  -0.56065
3772467.42003	 239.00000	12516.70300	   0.79878	   0.01930	   0.79901	  -1.38398
3772467.56203	 239.00000	9909.44240	   0.80868	   0.02693	   0.80913	  -1.90754
3772467.72603	 239.00000	7835.48000	   0.81756	   0.03301	   0.81823	  -2.31245
3772467.92703	 239.00000	6217.24610	   0.82496	   0.03676	   0.82578	  -2.55156
3772468.16503	 239.00000	4905.29100	   0.83282	   0.04122	   0.83384	  -2.83374
3772468.40303	 239.00000	3881.27370	   0.84112	   0.04399	   0.84227	  -2.99359
3772468.64103	 239.00000	3070.98270	   0.84913	   0.04699	   0.85043	  -3.16749
3772468.87903	 239.00000	2430.77780	   0.85810	   0.05076	   0.85960	  -3.38500
3772469.11804	 239.00000	1923.15370	   0.86546	   0.05253	   0.86705	  -3.47342
3772469.35604	 239.00000	1522.43580	   0.87419	   0.05420	   0.87587	  -3.54759
3772469.59404	 239.00000	1203.84460	   0.88132	   0.05695	   0.88316	  -3.69744
3772469.83204	 239.00000	 952.86591	   0.89136	   0.05859	   0.89329	  -3.76070
3772470.07104	 239.00000	 754.27557	   0.90055	   0.05979	   0.90253	  -3.79838
3772470.30804	 239.00000	 596.71857	   0.91001	   0.06405	   0.91226	  -4.02627
3772470.54504	 239.00000	 471.96338	   0.91695	   0.06654	   0.91936	  -4.15031
3772470.78504	 239.00000	 373.20856	   0.92787	   0.06891	   0.93042	  -4.24736
3772471.02204	 239.00000	 295.47278	   0.93736	   0.07306	   0.94021	  -4.45682
3772471.26104	 239.00000	 233.87738	   0.94801	   0.07837	   0.95124	  -4.72580
3772471.49904	 239.00000	 185.05922	   0.95864	   0.08141	   0.96209	  -4.85395
3772471.73604	 239.00000	 146.35823	   0.97013	   0.08616	   0.97395	  -5.07512
3772471.97204	 239.00000	 115.77804	   0.98154	   0.09256	   0.98590	  -5.38708
3772472.20604	 239.00000	  91.67210	   0.99427	   0.09871	   0.99916	  -5.66974
3772472.45204	 239.00000	  72.51701	   1.00550	   0.10572	   1.01104	  -6.00237
3772472.68104	 239.00000	  57.36816	   1.02147	   0.11365	   1.02777	  -6.34865
3772472.91704	 239.00000	  45.36290	   1.03558	   0.12448	   1.04303	  -6.85434
3772473.15004	 239.00000	  35.93134	   1.05275	   0.13997	   1.06202	  -7.57326
3772473.40004	 239.00000	  28.40909	   1.07139	   0.15085	   1.08196	  -8.01452
3772473.61404	 239.00000	  22.48202	   1.09375	   0.16765	   1.10653	  -8.71472
3772473.87904	 239.00000	  17.79613	   1.12793	   0.18462	   1.14294	  -9.29572
3772474.13204	 239.00000	  14.06813	   1.16480	   0.18848	   1.17995	  -9.19161
3772474.34804	 239.00000	  11.14480	   1.19688	   0.20542	   1.21438	  -9.73877
3772474.61504	 239.00000	   8.81772	   1.23821	   0.19476	   1.25344	  -8.93910
3772474.79304	 239.00000	   6.97545	   1.29225	   0.19217	   1.30646	  -8.45862
3772475.01104	 239.00000	   5.51730	   1.32061	   0.19899	   1.33552	  -8.56902
3772475.28104	 239.00000	   4.36941	   1.33763	   0.17822	   1.34945	  -7.58932
3772475.61604	 239.00000	   3.45686	   1.36160	   0.14277	   1.36906	  -5.98603
3772476.03404	 239.00000	   2.73547	   1.40001	   0.11161	   1.40445	  -4.55792
3772476.55904	 239.00000	   2.16054	   1.43891	   0.10103	   1.44245	  -4.01647
3772477.21904	 239.00000	   1.70952	   1.46049	   0.11084	   1.46469	  -4.34007
3772478.04704	 239.00000	   1.35352	   1.45555	   0.12669	   1.46105	  -4.97453
3772479.09004	 239.00000	   1.07079	   1.42788	   0.12744	   1.43356	  -5.10010
3772480.40304	 239.00000	   0.84734	   1.39597	   0.10256	   1.39973	  -4.20188
3772482.05904	 239.00000	   0.67072	   1.37885	   0.06298	   1.38029	  -2.61534
3772484.14804	 239.00000	   0.53067	   1.39292	   0.00763	   1.39294	  -0.31367
3772486.78505	 239.00000	   0.41976	   1.44376	  -0.02904	   1.44405	   1.15231
3772490.11605	 239.00000	   0.33183	   1.51603	  -0.02420	   1.51622	   0.91460
3772494.32205	 239.00000	   0.26261	   1.57600	   0.03316	   1.57634	  -1.20541
3772499.63005	 239.00000	   0.20791	   1.59312	   0.12850	   1.59829	  -4.61152
3772506.33406	 239.00000	   0.16452	   1.54690	   0.22817	   1.56364	  -8.39089
3772514.81006	 239.00000	   0.13007	   1.44138	   0.28797	   1.46986	 -11.29828
3772525.50107	 239.00000	   0.10309	   1.31319	   0.27055	   1.34078	 -11.64156
3772539.01408	 239.00000	   0.08153	   1.22016	   0.16795	   1.23166	  -7.83733
3772556.11209	 239.00000	   0.06443	   1.20850	   0.02708	   1.20881	  -1.28378
3772577.69810	 239.00000	   0.05102	   1.32536	  -0.13889	   1.33262	   5.98225
3772604.94112	 239.00000	   0.04042	   1.57129	  -0.21222	   1.58556	   7.69182
3772639.43614	 239.00000	   0.03192	   1.88239	  -0.11287	   1.88577	   3.43156
3772682.98316	 239.00000	   0.02528	   2.11258	   0.18412	   2.12058	  -4.98094
3772738.04820	 239.00000	   0.01999	   2.11736	   0.58464	   2.19659	 -15.43574
3787387.03943	 240.00000	20004.45300	   0.77816	  -0.00427	   0.77817	   0.31452
3787387.18243	 240.00000	15829.12600	   0.79110	   0.00877	   0.79115	  -0.63481
3787387.32443	 240.00000	12516.70300	   0.79940	   0.01989	   0.79964	  -1.42556
3787387.46643	 240.00000	9909.44240	   0.80793	   0.02733	   0.80839	  -1.93731
3787387.63043	 240.00000	7835.48000	   0.81886	   0.03328	   0.81954	  -2.32708
3787387.83143	 240.00000	6217.24610	   0.82552	   0.03850	   0.82642	  -2.66992
3787388.06943	 240.00000	4905.29100	   0.83656	   0.04111	   0.83757	  -2.81340
3787388.30743	 240.00000	3881.27370	   0.84358	   0.04434	   0.84475	  -3.00907
3787388.54543	 240.00000	3070.98270	   0.85206	   0.04611	   0.85330	  -3.09748
3787388.78343	 240.00000	2430.77780	   0.85669	   0.05042	   0.85818	  -3.36825
3787389.02243	 240.00000	1923.15370	   0.86736	   0.05098	   0.86885	  -3.36397
3787389.25943	 240.00000	1522.43580	   0.87464	   0.05355	   0.87628	  -3.50360
3787389.49843	 240.00000	1203.84460	   0.88273	   0.05663	   0.88455	  -3.67068
3787389.73643	 240.00000	 952.86591	   0.89310	   0.05857	   0.89502	  -3.75206
3787389.97543	 240.00000	 754.27557	   0.90167	   0.06094	   0.90373	  -3.86623
3787390.21243	 240.00000	 596.71857	   0.91042	   0.06412	   0.91268	  -4.02853
3787390.44943	 240.00000	 471.96338	   0.91907	   0.06584	   0.92142	  -4.09750
3787390.68843	 240.00000	 373.20856	   0.92944	   0.07074	   0.93213	  -4.35224
3787390.92643	 240.00000	 295.47278	   0.93966	   0.07321	   0.94251	  -4.45488
3787391.16543	 240.00000	 233.87738	   0.94850	   0.07775	   0.95168	  -4.68602
3787391.40343	 240.00000	 185.05922	   0.95919	   0.08212	   0.96270	  -4.89314
3787391.64043	 240.00000	 146.35823	   0.96941	   0.08587	   0.97321	  -5.06178
3787391.87643	 240.00000	 115.77804	   0.98142	   0.09249	   0.98576	  -5.38367
3787392.11043	 240.00000	  91.67210	   0.99361	   0.09789	   0.99842	  -5.62646
3787392.35643	 240.00000	  72.51701	   1.00625	   0.10699	   1.01192	  -6.06923
3787392.58543	 240.00000	  57.36816	   1.02247	   0.11411	   1.02882	  -6.36809
3787392.82143	 240.00000	  45.36290	   1.03726	   0.12351	   1.04459	  -6.79026
3787393.05443	 240.00000	  35.93134	   1.05346	   0.14050	   1.06279	  -7.59672
3787393.30443	 240.00000	  28.40909	   1.07101	   0.15082	   1.08158	  -8.01579
3787393.51843	 240.00000	  22.48202	   1.09591	   0.16645	   1.10848	  -8.63631
3787393.78343	 240.00000	  17.79613	   1.12631	   0.18475	   1.14137	  -9.31520
3787394.03643	 240.00000	  14.06813	   1.16548	   0.19150	   1.18111	  -9.33109
3787394.25243	 240.00000	  11.14480	   1.19496	   0.20408	   1.21226	  -9.69164
3787394.51943	 240.00000	   8.81772	   1.24273	   0.19505	   1.25795	  -8.92009
3787394.69743	 240.00000	   6.97545	   1.29357	   0.19965	   1.30889	  -8.77387
3787394.91543	 240.00000	   5.51730	   1.31425	   0.19702	   1.32893	  -8.52565
3787395.18543	 240.00000	   4.36941	   1.33716	   0.17288	   1.34829	  -7.36697
3787395.52044	 240.00000	   3.45686	   1.36848	   0.13864	   1.37549	  -5.78499
3787395.93844	 240.00000	   2.73547	   1.41217	   0.11411	   1.41677	  -4.61970
3787396.46344	 240.00000	   2.16054	   1.44599	   0.11383	   1.45046	  -4.50125
3787397.12344	 240.00000	   1.70952	   1.45499	   0.12643	   1.46047	  -4.96617
3787397.95144	 240.00000	   1.35352	   1.43907	   0.13163	   1.44508	  -5.22640
3787398.99444	 240.00000	   1.07079	   1.40891	   0.11706	   1.41377	  -4.74972
3787400.30844	 240.00000	   0.84734	   1.38843	   0.07782	   1.39061	  -3.20799
3787401.96444	 240.00000	   0.67072	   1.38982	   0.03088	   1.39017	  -1.27285
3787404.05244	 240.00000	   0.53067	   1.42566	  -0.01308	   1.42572	   0.52561
3787406.68944	 240.00000	   0.41976	   1.48895	  -0.02441	   1.48915	   0.93938
3787410.02144	 240.00000	   0.33183	   1.55242	   0.01309	   1.55248	  -0.48315
3787414.22645	 240.00000	   0.26261	   1.58174	   0.09305	   1.58447	  -3.36652
3787419.53445	 240.00000	   0.20791	   1.55523	   0.18572	   1.56628	  -6.80985
3787426.23945	 240.00000	   0.16452	   1.47070	   0.25114	   1.49199	  -9.69038
3787434.71546	 240.00000	   0.13007	   1.35608	   0.25454	   1.37976	 -10.63070
3787445.40546	 240.00000	   0.10309	   1.25953	   0.17981	   1.27230	  -8.12468
3787458.91947	 240.00000	   0.08153	   1.23298	   0.04535	   1.23381	  -2.10647
3787476.01748	 240.00000	   0.06443	   1.29472	  -0.08413	   1.29745	   3.71762
3787497.60350	 240.00000	   0.05102	   1.48857	  -0.18346	   1.49983	   7.02605
3787524.84551	 240.00000	   0.04042	   1.75695	  -0.13713	   1.76229	   4.46291
3787559.34053	 240.00000	   0.03192	   2.00066	   0.09414	   2.00287	  -2.69394
3787602.88756	 240.00000	   0.02528	   2.07940	   0.45957	   2.12958	 -12.46262
3787657.95259	 240.00000	   0.01999	   1.90363	   0.80267	   2.06594	 -22.86286
3802304.91821	 241.00000	20004.45300	   0.78115	  -0.00544	   0.78117	   0.39920
3802305.06121	 241.00000	15829.12600	   0.79177	   0.00925	   0.79182	  -0.66918
3802305.20321	 241.00000	12516.70300	   0.80060	   0.01994	   0.80085	  -1.42651
3802305.34521	 241.00000	9909.44240	   0.81085	   0.02792	   0.81133	  -1.97192
3802305.50921	 241.00000	7835.48000	   0.81902	   0.03222	   0.81965	  -2.25298
3802305.71021	 241.00000	6217.24610	   0.82929	   0.03691	   0.83011	  -2.54849
3802305.94821	 241.00000	4905.29100	   0.83605	   0.04259	   0.83713	  -2.91605
3802306.18721	 241.00000	3881.27370	   0.84387	   0.04345	   0.84499	  -2.94749
3802306.42521	 241.00000	3070.98270	   0.85240	   0.04695	   0.85370	  -3.15291
3802306.66321	 241.00000	2430.77780	   0.85920	   0.05041	   0.86068	  -3.35781
3802306.90121	 241.00000	1923.15370	   0.86893	   0.05276	   0.87053	  -3.47437
3802307.13921	 241.00000	1522.43580	   0.87770	   0.05399	   0.87936	  -3.51995
3802307.37721	 241.00000	1203.84460	   0.88604	   0.05772	   0.88792	  -3.72687
3802307.61621	 241.00000	 952.86591	   0.89432	   0.05666	   0.89611	  -3.62528
3802307.85421	 241.00000	 754.27557	   0.90022	   0.06028	   0.90224	  -3.83113
3802308.09121	 241.00000	 596.71857	   0.91246	   0.06388	   0.91469	  -4.00466
3802308.32921	 241.00000	 471.96338	   0.92045	   0.06630	   0.92283	  -4.12001
3802308.56821	 241.00000	 373.20856	   0.92983	   0.06949	   0.93243	  -4.27405
3802308.80521	 241.00000	 295.47278	   0.94026	   0.07357	   0.94313	  -4.47418
3802309.04421	 241.00000	 233.87738	   0.95172	   0.07709	   0.95484	  -4.63099
3802309.28321	 241.00000	 185.05922	   0.96195	   0.08345	   0.96556	  -4.95795
3802309.51921	 241.00000	 146.35823	   0.97142	   0.08762	   0.97536	  -5.15415
3802309.75521	 241.00000	 115.77804	   0.98431	   0.09177	   0.98858	  -5.32627
3802309.98921	 241.00000	  91.67210	   0.99711	   0.09736	   1.00185	  -5.57661
3802310.23521	 241.00000	  72.51701	   1.01017	   0.10747	   1.01587	  -6.07263
3802310.46421	 241.00000	  57.36816	   1.02082	   0.11311	   1.02707	  -6.32267
3802310.70021	 241.00000	  45.36290	   1.03603	   0.12643	   1.04372	  -6.95775
3802310.93321	 241.00000	  35.93134	   1.05697	   0.13863	   1.06602	  -7.47233
3802311.18321	 241.00000	  28.40909	   1.07512	   0.15446	   1.08616	  -8.17564
3802311.39821	 241.00000	  22.48202	   1.09995	   0.16959	   1.11295	  -8.76500
3802311.66221	 241.00000	  17.79613	   1.13289	   0.18179	   1.14738	  -9.11606
3802311.91521	 241.00000	  14.06813	   1.16184	   0.18761	   1.17689	  -9.17262
3802312.13121	 241.00000	  11.14480	   1.20618	   0.20350	   1.22323	  -9.57660
3802312.39821	 241.00000	   8.81772	   1.23469	   0.20173	   1.25106	  -9.27915
3802312.57621	 241.00000	   6.97545	   1.28218	   0.18725	   1.29578	  -8.30879
3802312.79421	 241.00000	   5.51730	   1.33272	   0.18753	   1.34584	  -8.00945
3802313.06321	 241.00000	   4.36941	   1.35404	   0.18556	   1.36669	  -7.80317
3802313.39921	 241.00000	   3.45686	   1.36492	   0.16365	   1.37470	  -6.83687
3802313.81721	 241.00000	   2.73547	   1.37955	   0.12686	   1.38537	  -5.25383
3802314.34221	 241.00000	   2.16054	   1.40932	   0.09111	   1.41226	  -3.69900
3802315.00221	 241.00000	   1.70952	   1.44812	   0.07385	   1.45000	  -2.91952
3802315.83021	 241.00000	   1.35352	   1.47740	   0.08154	   1.47965	  -3.15916
3802316.87322	 241.00000	   1.07079	   1.48477	   0.10633	   1.48857	  -4.09626
3802318.18722	 241.00000	   0.84734	   1.46151	   0.12841	   1.46714	  -5.02101
3802319.84322	 241.00000	   0.67072	   1.42502	   0.13039	   1.43097	  -5.22804
3802321.93122	 241.00000	   0.53067	   1.38214	   0.09995	   1.38575	  -4.13616
3802324.56822	 241.00000	   0.41976	   1.36514	   0.04297	   1.36582	  -1.80294
3802327.89922	 241.00000	   0.33183	   1.39311	  -0.01900	   1.39324	   0.78146
3802332.10522	 241.00000	   0.26261	   1.46246	  -0.05301	   1.46342	   2.07597
3802337.41323	 241.00000	   0.20791	   1.55307	  -0.03278	   1.55341	   1.20921
3802344.11823	 241.00000	   0.16452	   1.62618	   0.05129	   1.62699	  -1.80650
3802352.59424	 241.00000	   0.13007	   1.64202	   0.18177	   1.65205	  -6.31674
3802363.28424	 241.00000	   0.10309	   1.57288	   0.31385	   1.60389	 -11.28443
3802376.79825	 241.00000	   0.08153	   1.43045	   0.38923	   1.48246	 -15.22198
3802393.89526	 241.00000	   0.06443	   1.27737	   0.37677	   1.33178	 -16.43392
3802415.48127	 241.00000	   0.05102	   1.14524	   0.22870	   1.16785	 -11.29339
3802442.72429	 241.00000	   0.04042	   1.14749	   0.00168	   1.14749	  -0.08379
3802477.21931	 241.00000	   0.03192	   1.33613	  -0.21743	   1.35370	   9.24278
3802520.76634	 241.00000	   0.02528	   1.67670	  -0.29759	   1.70290	  10.06439
3802575.83137	 241.00000	   0.01999	   2.05300	  -0.13169	   2.05722	   3.67017
3817214.91673	 242.00000	20004.45300	   0.78002	  -0.00467	   0.78003	   0.34337
3817215.05973	 242.00000	15829.12600	   0.79205	   0.00963	   0.79210	  -0.69668
3817215.20173	 242.00000	12516.70300	   0.80167	   0.01867	   0.80189	  -1.33407
3817215.34373	 242.00000	9909.44240	   0.80959	   0.02651	   0.81002	  -1.87516
3817215.50773	 242.00000	7835.48000	   0.81914	   0.03295	   0.81980	  -2.30341
3817215.70873	 242.00000	6217.24610	   0.82864	   0.03741	   0.82948	  -2.58470
3817215.94673	 242.00000	4905.29100	   0.83714	   0.04270	   0.83823	  -2.92017
3817216.18473	 242.00000	3881.27370	   0.84380	   0.04433	   0.84497	  -3.00745
3817216.42373	 242.00000	3070.98270	   0.85316	   0.04787	   0.85450	  -3.21122
3817216.66173	 242.00000	2430.77780	   0.86094	   0.04984	   0.86238	  -3.31348
3817216.89973	 242.00000	1923.15370	   0.86871	   0.05144	   0.87023	  -3.38848
3817217.13773	 242.00000	1522.43580	   0.87797	   0.05551	   0.87973	  -3.61765
3817217.37573	 242.00000	1203.84460	   0.88719	   0.05632	   0.88897	  -3.63204
3817217.61373	 242.00000	 952.86591	   0.89555	   0.05790	   0.89742	  -3.69944
3817217.85273	 242.00000	 754.27557	   0.90408	   0.06235	   0.90623	  -3.94543
3817218.08973	 242.00000	 596.71857	   0.91249	   0.06421	   0.91475	  -4.02517
3817218.32773	 242.00000	 471.96338	   0.92271	   0.06773	   0.92520	  -4.19819
3817218.56673	 242.00000	 373.20856	   0.93048	   0.06976	   0.93309	  -4.28729
3817218.80373	 242.00000	 295.47278	   0.94107	   0.07218	   0.94383	  -4.38592
3817219.04373	 242.00000	 233.87738	   0.95044	   0.07628	   0.95350	  -4.58856
3817219.28173	 242.00000	 185.05922	   0.96111	   0.08094	   0.96451	  -4.81405
3817219.51773	 242.00000	 146.35823	   0.97526	   0.08787	   0.97921	  -5.14828
3817219.75373	 242.00000	 115.77804	   0.98593	   0.09435	   0.99043	  -5.46616
3817219.98873	 242.00000	  91.67210	   0.99857	   0.09857	   1.00343	  -5.63724
3817220.23373	 242.00000	  72.51701	   1.01120	   0.10682	   1.01683	  -6.03031
3817220.46273	 242.00000	  57.36816	   1.02176	   0.11528	   1.02825	  -6.43707
3817220.69973	 242.00000	  45.36290	   1.03784	   0.12723	   1.04561	  -6.98900
3817220.93173	 242.00000	  35.93134	   1.05833	   0.13773	   1.06726	  -7.41491
3817221.18173	 242.00000	  28.40909	   1.07690	   0.15483	   1.08798	  -8.18145
3817221.39673	 242.00000	  22.48202	   1.10441	   0.16855	   1.11720	  -8.67749
3817221.66173	 242.00000	  17.79613	   1.13379	   0.17906	   1.14784	  -8.97451
3817221.91373	 242.00000	  14.06813	   1.15957	   0.19214	   1.17538	  -9.40816
3817222.12973	 242.00000	  11.14480	   1.21101	   0.20032	   1.22746	  -9.39247
3817222.39773	 242.00000	   8.81772	   1.23558	   0.20613	   1.25266	  -9.47126
3817222.57573	 242.00000	   6.97545	   1.27698	   0.19128	   1.29123	  -8.51902
3817222.79373	 242.00000	   5.51730	   1.33237	   0.18020	   1.34450	  -7.70258
3817223.06273	 242.00000	   4.36941	   1.36636	   0.18400	   1.37870	  -7.66951
3817223.39773	 242.00000	   3.45686	   1.37554	   0.17316	   1.38639	  -7.17516
3817223.81673	 242.00000	   2.73547	   1.38223	   0.14237	   1.38954	  -5.88062
3817224.34173	 242.00000	   2.16054	   1.39710	   0.10128	   1.40077	  -4.14642
3817225.00073	 242.00000	   1.70952	   1.42982	   0.06816	   1.43145	  -2.72924
3817225.82973	 242.00000	   1.35352	   1.46874	   0.05858	   1.46990	  -2.28403
3817226.87274	 242.00000	   1.07079	   1.49651	   0.07550	   1.49841	  -2.88806
3817228.18574	 242.00000	   0.84734	   1.49846	   0.10938	   1.50245	  -4.17503
3817229.84174	 242.00000	   0.67072	   1.47445	   0.13508	   1.48062	  -5.23433
3817231.93074	 242.00000	   0.53067	   1.42225	   0.13866	   1.42899	  -5.56851
3817234.56674	 242.00000	   0.41976	   1.37264	   0.10217	   1.37643	  -4.25683
3817237.89874	 242.00000	   0.33183	   1.35622	   0.03806	   1.35676	  -1.60751
3817242.10374	 242.00000	   0.26261	   1.39035	  -0.03015	   1.39067	   1.24210
3817247.41175	 242.00000	   0.20791	   1.47013	  -0.06608	   1.47162	   2.57363
3817254.11675	 242.00000	   0.16452	   1.57427	  -0.04222	   1.57484	   1.53625
3817262.59276	 242.00000	   0.13007	   1.66132	   0.05555	   1.66224	  -1.91495
3817273.28276	 242.00000	   0.10309	   1.68253	   0.20881	   1.69544	  -7.07457
3817286.79677	 242.00000	   0.08153	   1.60728	   0.36758	   1.64877	 -12.88197
3817303.89478	 242.00000	   0.06443	   1.46592	   0.46359	   1.53748	 -17.54946
3817325.48079	 242.00000	   0.05102	   1.25350	   0.43421	   1.32658	 -19.10611
3817352.72281	 242.00000	   0.04042	   1.10562	   0.26156	   1.13614	 -13.30991
3817387.21783	 242.00000	   0.03192	   1.11104	  -0.00560	   1.11105	   0.28899
3817430.76486	 242.00000	   0.02528	   1.32358	  -0.25557	   1.34802	  10.92870
3817485.82989	 242.00000	   0.01999	   1.70908	  -0.33023	   1.74069	  10.93604
3832109.46794	 243.00000	20004.45300	   0.78227	  -0.00487	   0.78228	   0.35677
3832109.61094	 243.00000	15829.12600	   0.79207	   0.00966	   0.79213	  -0.69907
