Repository: kbm2110/Battery_Diagnostics_Thesis

# Battery_Diagnostics_Thesis
 Data-driven battery diagnostics using EIS

**Author:** Bala Manikanta Yaswanth Kanagarla
**Institution:** Technische Hochschule Ingolstadt (THI)
**Supervisor:** Prof. Dr. H.-G. Schweiger

## Overview

This project implements a machine learning framework for 
non-invasive State of Health (SoH) estimation of lithium-ion 
batteries using Electrochemical Impedance Spectroscopy (EIS).

Eight physically interpretable features are extracted from 
impedance spectra and used to train six ML models under a 
strict cell-level train-test split. The stacking ensemble 
achieves R² = 0.9122 and RMSE = 0.0234 on completely unseen 
cells.

---

File: data/EIS/EIS_state_IV_45C02.txt (part 29 of 37)
time/s	           cycle number	freq/Hz	           Re(Z)/Ohm	  -Im(Z)/Ohm	   |Z|/Ohm	   Phase(Z)/deg
3578906.50573	 234.00000	   0.84734	   0.84995	   0.03599	   0.85071	  -2.42466
3578908.16173	 234.00000	   0.67072	   0.85755	   0.04076	   0.85852	  -2.72152
3578910.24973	 234.00000	   0.53067	   0.86183	   0.05157	   0.86338	  -3.42466
3578912.88673	 234.00000	   0.41976	   0.86077	   0.06283	   0.86306	  -4.17467
3578916.21873	 234.00000	   0.33183	   0.85644	   0.07078	   0.85936	  -4.72435
3578920.42374	 234.00000	   0.26261	   0.85318	   0.07362	   0.85635	  -4.93191
3578925.73274	 234.00000	   0.20791	   0.85675	   0.07397	   0.85994	  -4.93422
3578932.43674	 234.00000	   0.16452	   0.86665	   0.07523	   0.86991	  -4.96142
3578940.91375	 234.00000	   0.13007	   0.88372	   0.08205	   0.88753	  -5.30428
3578951.60375	 234.00000	   0.10309	   0.90777	   0.09626	   0.91286	  -6.05316
3578965.11776	 234.00000	   0.08153	   0.93453	   0.12278	   0.94256	  -7.48487
3578982.21477	 234.00000	   0.06443	   0.95707	   0.15985	   0.97032	  -9.48187
3579003.80179	 234.00000	   0.05102	   0.96973	   0.20539	   0.99124	 -11.95859
3579031.04480	 234.00000	   0.04042	   0.97132	   0.24346	   1.00136	 -14.07108
3579065.53982	 234.00000	   0.03192	   0.97404	   0.26747	   1.01009	 -15.35475
3579109.08785	 234.00000	   0.02528	   0.99087	   0.28338	   1.03060	 -15.96028
3579164.15288	 234.00000	   0.01999	   1.02509	   0.29820	   1.06758	 -16.21966
3593385.85010	 235.00000	20004.45300	   0.38060	  -0.01620	   0.38094	   2.43668
3593385.99210	 235.00000	15829.12600	   0.38751	  -0.00281	   0.38752	   0.41535
3593386.13410	 235.00000	12516.70300	   0.39579	   0.00776	   0.39587	  -1.12276
3593386.27610	 235.00000	9909.44240	   0.40503	   0.01812	   0.40544	  -2.56142
3593386.44110	 235.00000	7835.48000	   0.41258	   0.02320	   0.41323	  -3.21909
3593386.64110	 235.00000	6217.24610	   0.41829	   0.02999	   0.41937	  -4.10024
3593386.87910	 235.00000	4905.29100	   0.42480	   0.03395	   0.42615	  -4.56993
3593387.11810	 235.00000	3881.27370	   0.43368	   0.03748	   0.43530	  -4.93904
3593387.35610	 235.00000	3070.98270	   0.44033	   0.04053	   0.44219	  -5.25851
3593387.59410	 235.00000	2430.77780	   0.44664	   0.04228	   0.44863	  -5.40749
3593387.83210	 235.00000	1923.15370	   0.45522	   0.04694	   0.45764	  -5.88765
3593388.07010	 235.00000	1522.43580	   0.46244	   0.04938	   0.46507	  -6.09544
3593388.30810	 235.00000	1203.84460	   0.46865	   0.05252	   0.47159	  -6.39433
3593388.54710	 235.00000	 952.86591	   0.47733	   0.05347	   0.48032	  -6.39097
3593388.78510	 235.00000	 754.27557	   0.48459	   0.05573	   0.48779	  -6.56057
3593389.02310	 235.00000	 596.71857	   0.49231	   0.05819	   0.49574	  -6.74116
3593389.26010	 235.00000	 471.96338	   0.50163	   0.06199	   0.50545	  -7.04417
3593389.49910	 235.00000	 373.20856	   0.51071	   0.06473	   0.51479	  -7.22298
3593389.73710	 235.00000	 295.47278	   0.51829	   0.06783	   0.52271	  -7.45638
3593389.97610	 235.00000	 233.87738	   0.52849	   0.07206	   0.53338	  -7.76430
3593390.21410	 235.00000	 185.05922	   0.53787	   0.07676	   0.54332	  -8.12169
3593390.45010	 235.00000	 146.35823	   0.54828	   0.08382	   0.55465	  -8.69148
3593390.68710	 235.00000	 115.77804	   0.55960	   0.08964	   0.56673	  -9.10042
3593390.92110	 235.00000	  91.67210	   0.57206	   0.09622	   0.58009	  -9.54789
3593391.16610	 235.00000	  72.51701	   0.58648	   0.10435	   0.59569	 -10.08879
3593391.39610	 235.00000	  57.36816	   0.60450	   0.11337	   0.61503	 -10.62167
3593391.63210	 235.00000	  45.36290	   0.62299	   0.12073	   0.63459	 -10.96768
3593391.86510	 235.00000	  35.93134	   0.64717	   0.12767	   0.65965	 -11.16004
3593392.11510	 235.00000	  28.40909	   0.67214	   0.13264	   0.68510	 -11.16307
3593392.32910	 235.00000	  22.48202	   0.69934	   0.13191	   0.71167	 -10.68161
3593392.59410	 235.00000	  17.79613	   0.72441	   0.12660	   0.73539	  -9.91335
3593392.84710	 235.00000	  14.06813	   0.74789	   0.11808	   0.75716	  -8.97211
3593393.06310	 235.00000	  11.14480	   0.77122	   0.10785	   0.77872	  -7.96074
3593393.33010	 235.00000	   8.81772	   0.78516	   0.09804	   0.79125	  -7.11732
3593393.50810	 235.00000	   6.97545	   0.79892	   0.08473	   0.80340	  -6.05428
3593393.72610	 235.00000	   5.51730	   0.80924	   0.07217	   0.81246	  -5.09658
3593393.99510	 235.00000	   4.36941	   0.81980	   0.06550	   0.82242	  -4.56796
3593394.33110	 235.00000	   3.45686	   0.82314	   0.05850	   0.82522	  -4.06505
3593394.74910	 235.00000	   2.73547	   0.82641	   0.05355	   0.82814	  -3.70771
3593395.27410	 235.00000	   2.16054	   0.82957	   0.04490	   0.83079	  -3.09796
3593395.93410	 235.00000	   1.70952	   0.83382	   0.04092	   0.83483	  -2.80953
3593396.76210	 235.00000	   1.35352	   0.84030	   0.03705	   0.84111	  -2.52481
3593397.80510	 235.00000	   1.07079	   0.84794	   0.03718	   0.84876	  -2.51053
3593399.11910	 235.00000	   0.84734	   0.85414	   0.04299	   0.85522	  -2.88154
3593400.77511	 235.00000	   0.67072	   0.85622	   0.05093	   0.85773	  -3.40384
3593402.86311	 235.00000	   0.53067	   0.85328	   0.05736	   0.85521	  -3.84586
3593405.50011	 235.00000	   0.41976	   0.84995	   0.06069	   0.85212	  -4.08449
3593408.83211	 235.00000	   0.33183	   0.84914	   0.06006	   0.85126	  -4.04573
3593413.03711	 235.00000	   0.26261	   0.85449	   0.05947	   0.85656	  -3.98087
3593418.34512	 235.00000	   0.20791	   0.86662	   0.06118	   0.86878	  -4.03819
3593425.05012	 235.00000	   0.16452	   0.88414	   0.06931	   0.88685	  -4.48243
3593433.52613	 235.00000	   0.13007	   0.90518	   0.08700	   0.90935	  -5.49030
3593444.21713	 235.00000	   0.10309	   0.92454	   0.11545	   0.93172	  -7.11806
3593457.73114	 235.00000	   0.08153	   0.93549	   0.15147	   0.94767	  -9.19710
3593474.82815	 235.00000	   0.06443	   0.93956	   0.18676	   0.95794	 -11.24227
3593496.41516	 235.00000	   0.05102	   0.93767	   0.21119	   0.96116	 -12.69285
3593523.65718	 235.00000	   0.04042	   0.94420	   0.22494	   0.97062	 -13.39983
3593558.15320	 235.00000	   0.03192	   0.96445	   0.23721	   0.99319	 -13.81779
3593601.70123	 235.00000	   0.02528	   0.99961	   0.25085	   1.03061	 -14.08712
3593656.76626	 235.00000	   0.01999	   1.04995	   0.26972	   1.08404	 -14.40717
3607869.21400	 236.00000	20004.45300	   0.38101	  -0.01614	   0.38135	   2.42581
3607869.35600	 236.00000	15829.12600	   0.38808	  -0.00174	   0.38808	   0.25672
3607869.49800	 236.00000	12516.70300	   0.39498	   0.00672	   0.39504	  -0.97420
3607869.64000	 236.00000	9909.44240	   0.40419	   0.01757	   0.40457	  -2.48869
3607869.80500	 236.00000	7835.48000	   0.41138	   0.02386	   0.41207	  -3.31938
3607870.00500	 236.00000	6217.24610	   0.41942	   0.02956	   0.42046	  -4.03158
3607870.24300	 236.00000	4905.29100	   0.42483	   0.03359	   0.42616	  -4.52018
3607870.48200	 236.00000	3881.27370	   0.43244	   0.03685	   0.43401	  -4.86999
3607870.72000	 236.00000	3070.98270	   0.43879	   0.04054	   0.44066	  -5.27796
3607870.95800	 236.00000	2430.77780	   0.44827	   0.04355	   0.45038	  -5.54853
3607871.19600	 236.00000	1923.15370	   0.45446	   0.04616	   0.45680	  -5.79960
3607871.43400	 236.00000	1522.43580	   0.46177	   0.04897	   0.46436	  -6.05385
3607871.67200	 236.00000	1203.84460	   0.47000	   0.05079	   0.47274	  -6.16754
3607871.91100	 236.00000	 952.86591	   0.47855	   0.05400	   0.48158	  -6.43773
3607872.14900	 236.00000	 754.27557	   0.48476	   0.05526	   0.48790	  -6.50349
3607872.38700	 236.00000	 596.71857	   0.49410	   0.05838	   0.49754	  -6.73815
3607872.62400	 236.00000	 471.96338	   0.50222	   0.06082	   0.50589	  -6.90486
3607872.86300	 236.00000	 373.20856	   0.50981	   0.06432	   0.51385	  -7.19091
3607873.10101	 236.00000	 295.47278	   0.52028	   0.06736	   0.52462	  -7.37711
3607873.34001	 236.00000	 233.87738	   0.52777	   0.07358	   0.53287	  -7.93674
3607873.57801	 236.00000	 185.05922	   0.53863	   0.07767	   0.54420	  -8.20556
3607873.81401	 236.00000	 146.35823	   0.54838	   0.08253	   0.55455	  -8.55880
3607874.05101	 236.00000	 115.77804	   0.55916	   0.09004	   0.56636	  -9.14783
3607874.28501	 236.00000	  91.67210	   0.57239	   0.09639	   0.58044	  -9.55873
3607874.53001	 236.00000	  72.51701	   0.58639	   0.10372	   0.59549	 -10.03065
3607874.76001	 236.00000	  57.36816	   0.60561	   0.11128	   0.61575	 -10.41235
3607874.99601	 236.00000	  45.36290	   0.62421	   0.12129	   0.63589	 -10.99603
3607875.22901	 236.00000	  35.93134	   0.64725	   0.12858	   0.65990	 -11.23574
3607875.47901	 236.00000	  28.40909	   0.67101	   0.13166	   0.68380	 -11.10094
3607875.69301	 236.00000	  22.48202	   0.69751	   0.13089	   0.70969	 -10.62786
3607875.95801	 236.00000	  17.79613	   0.72378	   0.12744	   0.73492	  -9.98578
3607876.21101	 236.00000	  14.06813	   0.74894	   0.11774	   0.75814	  -8.93467
3607876.42701	 236.00000	  11.14480	   0.76803	   0.10975	   0.77583	  -8.13209
3607876.69401	 236.00000	   8.81772	   0.78497	   0.09552	   0.79076	  -6.93770
3607876.87201	 236.00000	   6.97545	   0.79998	   0.08513	   0.80449	  -6.07433
3607877.09001	 236.00000	   5.51730	   0.80757	   0.07361	   0.81092	  -5.20829
3607877.35901	 236.00000	   4.36941	   0.81571	   0.06436	   0.81825	  -4.51159
3607877.69501	 236.00000	   3.45686	   0.82155	   0.05481	   0.82338	  -3.81651
3607878.11301	 236.00000	   2.73547	   0.82839	   0.04880	   0.82983	  -3.37137
3607878.63801	 236.00000	   2.16054	   0.83546	   0.04483	   0.83666	  -3.07159
3607879.29801	 236.00000	   1.70952	   0.83919	   0.04578	   0.84044	  -3.12260
3607880.12601	 236.00000	   1.35352	   0.84024	   0.04657	   0.84153	  -3.17205
3607881.16901	 236.00000	   1.07079	   0.83874	   0.04588	   0.83999	  -3.13097
3607882.48301	 236.00000	   0.84734	   0.83871	   0.04325	   0.83983	  -2.95188
3607884.13901	 236.00000	   0.67072	   0.84163	   0.04129	   0.84264	  -2.80837
3607886.22701	 236.00000	   0.53067	   0.84805	   0.03915	   0.84895	  -2.64302
3607888.86401	 236.00000	   0.41976	   0.85827	   0.04090	   0.85924	  -2.72800
3607892.19602	 236.00000	   0.33183	   0.87097	   0.04914	   0.87235	  -3.22894
3607896.40102	 236.00000	   0.26261	   0.88211	   0.06550	   0.88453	  -4.24672
3607901.70902	 236.00000	   0.20791	   0.88672	   0.08619	   0.89090	  -5.55187
3607908.41403	 236.00000	   0.16452	   0.88416	   0.10634	   0.89053	  -6.85791
3607916.89003	 236.00000	   0.13007	   0.87963	   0.11982	   0.88775	  -7.75673
3607927.58104	 236.00000	   0.10309	   0.88016	   0.12664	   0.88922	  -8.18787
3607941.09505	 236.00000	   0.08153	   0.89059	   0.13252	   0.90040	  -8.46384
3607958.19206	 236.00000	   0.06443	   0.90931	   0.14210	   0.92035	  -8.88196
3607979.77907	 236.00000	   0.05102	   0.93879	   0.15496	   0.95150	  -9.37314
3608007.02208	 236.00000	   0.04042	   0.98108	   0.17804	   0.99710	 -10.28559
3608041.51711	 236.00000	   0.03192	   1.02853	   0.21927	   1.05164	 -12.03466
3608085.06513	 236.00000	   0.02528	   1.06919	   0.27982	   1.10520	 -14.66608
3608140.13016	 236.00000	   0.01999	   1.09288	   0.34503	   1.14605	 -17.52131
3622350.21273	 237.00000	20004.45300	   0.38062	  -0.01652	   0.38098	   2.48501
3622350.35473	 237.00000	15829.12600	   0.38837	  -0.00315	   0.38838	   0.46415
3622350.49673	 237.00000	12516.70300	   0.39753	   0.00854	   0.39762	  -1.23119
3622350.63873	 237.00000	9909.44240	   0.40501	   0.01524	   0.40530	  -2.15470
3622350.80373	 237.00000	7835.48000	   0.41227	   0.02312	   0.41292	  -3.20967
3622351.00373	 237.00000	6217.24610	   0.41965	   0.02915	   0.42066	  -3.97302
3622351.24173	 237.00000	4905.29100	   0.42584	   0.03249	   0.42708	  -4.36347
3622351.48073	 237.00000	3881.27370	   0.43245	   0.03829	   0.43414	  -5.05988
3622351.71873	 237.00000	3070.98270	   0.43923	   0.04051	   0.44109	  -5.26942
3622351.95673	 237.00000	2430.77780	   0.44652	   0.04415	   0.44870	  -5.64733
3622352.19473	 237.00000	1923.15370	   0.45568	   0.04691	   0.45809	  -5.87759
3622352.43273	 237.00000	1522.43580	   0.46186	   0.04791	   0.46434	  -5.92259
3622352.67073	 237.00000	1203.84460	   0.46991	   0.05044	   0.47261	  -6.12649
3622352.90973	 237.00000	 952.86591	   0.47827	   0.05304	   0.48120	  -6.32801
3622353.14773	 237.00000	 754.27557	   0.48596	   0.05603	   0.48917	  -6.57677
3622353.38573	 237.00000	 596.71857	   0.49455	   0.05884	   0.49803	  -6.78463
3622353.62273	 237.00000	 471.96338	   0.50153	   0.06211	   0.50536	  -7.05958
3622353.86173	 237.00000	 373.20856	   0.51127	   0.06457	   0.51533	  -7.19849
3622354.09973	 237.00000	 295.47278	   0.51978	   0.06815	   0.52423	  -7.46974
3622354.33873	 237.00000	 233.87738	   0.52801	   0.07234	   0.53295	  -7.80123
3622354.57673	 237.00000	 185.05922	   0.53883	   0.07730	   0.54435	  -8.16364
3622354.81273	 237.00000	 146.35823	   0.54871	   0.08369	   0.55505	  -8.67236
3622355.04973	 237.00000	 115.77804	   0.56007	   0.09069	   0.56737	  -9.19780
3622355.28373	 237.00000	  91.67210	   0.57261	   0.09525	   0.58048	  -9.44452
3622355.52973	 237.00000	  72.51701	   0.58771	   0.10468	   0.59696	 -10.09970
3622355.75873	 237.00000	  57.36816	   0.60529	   0.11271	   0.61569	 -10.54781
3622355.99473	 237.00000	  45.36290	   0.62243	   0.12100	   0.63409	 -11.00067
3622356.22773	 237.00000	  35.93134	   0.64616	   0.12787	   0.65869	 -11.19360
3622356.47773	 237.00000	  28.40909	   0.67053	   0.13113	   0.68323	 -11.06535
3622356.69173	 237.00000	  22.48202	   0.69877	   0.13116	   0.71097	 -10.63074
3622356.95673	 237.00000	  17.79613	   0.72496	   0.12770	   0.73612	  -9.99008
3622357.20973	 237.00000	  14.06813	   0.74811	   0.11805	   0.75736	  -8.96760
3622357.42573	 237.00000	  11.14480	   0.76775	   0.11038	   0.77564	  -8.18124
3622357.69273	 237.00000	   8.81772	   0.78533	   0.09526	   0.79108	  -6.91583
3622357.87073	 237.00000	   6.97545	   0.80087	   0.08383	   0.80524	  -5.97545
3622358.08873	 237.00000	   5.51730	   0.81038	   0.07607	   0.81394	  -5.36278
3622358.35874	 237.00000	   4.36941	   0.81584	   0.06517	   0.81844	  -4.56710
3622358.69374	 237.00000	   3.45686	   0.82133	   0.05512	   0.82318	  -3.83954
3622359.11174	 237.00000	   2.73547	   0.82858	   0.04784	   0.82996	  -3.30458
3622359.63674	 237.00000	   2.16054	   0.83565	   0.04330	   0.83677	  -2.96607
3622360.29674	 237.00000	   1.70952	   0.84049	   0.04458	   0.84167	  -3.03635
3622361.12474	 237.00000	   1.35352	   0.84207	   0.04677	   0.84337	  -3.17875
3622362.16774	 237.00000	   1.07079	   0.84087	   0.04659	   0.84216	  -3.17119
3622363.48174	 237.00000	   0.84734	   0.84016	   0.04551	   0.84140	  -3.10088
3622365.13774	 237.00000	   0.67072	   0.84152	   0.04350	   0.84265	  -2.95878
3622367.22574	 237.00000	   0.53067	   0.84625	   0.04043	   0.84721	  -2.73547
3622369.86174	 237.00000	   0.41976	   0.85564	   0.04046	   0.85659	  -2.70746
3622373.19374	 237.00000	   0.33183	   0.86884	   0.04701	   0.87012	  -3.09673
3622377.39875	 237.00000	   0.26261	   0.88170	   0.06127	   0.88383	  -3.97526
3622382.70775	 237.00000	   0.20791	   0.88966	   0.08223	   0.89345	  -5.28092
3622389.41175	 237.00000	   0.16452	   0.89007	   0.10478	   0.89621	  -6.71372
3622397.88776	 237.00000	   0.13007	   0.88508	   0.12199	   0.89345	  -7.84786
3622408.57876	 237.00000	   0.10309	   0.88295	   0.13195	   0.89276	  -8.49972
3622422.09277	 237.00000	   0.08153	   0.88973	   0.13802	   0.90037	  -8.81781
3622439.18978	 237.00000	   0.06443	   0.90734	   0.14744	   0.91924	  -9.22997
3622460.77680	 237.00000	   0.05102	   0.93313	   0.15823	   0.94645	  -9.62401
3622488.01981	 237.00000	   0.04042	   0.97242	   0.17778	   0.98854	 -10.36049
3622522.51483	 237.00000	   0.03192	   1.02071	   0.21154	   1.04240	 -11.70873
3622566.06286	 237.00000	   0.02528	   1.06889	   0.26657	   1.10163	 -14.00359
3622621.12789	 237.00000	   0.01999	   1.10237	   0.33445	   1.15199	 -16.87758
3636826.26258	 238.00000	20004.45300	   0.38182	  -0.01657	   0.38218	   2.48488
3636826.40458	 238.00000	15829.12600	   0.38915	  -0.00339	   0.38917	   0.49878
3636826.54658	 238.00000	12516.70300	   0.39579	   0.00877	   0.39589	  -1.26908
3636826.68858	 238.00000	9909.44240	   0.40537	   0.01743	   0.40575	  -2.46254
3636826.85358	 238.00000	7835.48000	   0.41178	   0.02401	   0.41248	  -3.33730
3636827.05358	 238.00000	6217.24610	   0.41950	   0.02862	   0.42047	  -3.90312
3636827.29158	 238.00000	4905.29100	   0.42513	   0.03411	   0.42650	  -4.58764
3636827.53058	 238.00000	3881.27370	   0.43320	   0.03756	   0.43482	  -4.95552
3636827.76858	 238.00000	3070.98270	   0.44002	   0.04075	   0.44190	  -5.29085
3636828.00658	 238.00000	2430.77780	   0.44889	   0.04515	   0.45115	  -5.74338
3636828.24358	 238.00000	1923.15370	   0.45467	   0.04592	   0.45698	  -5.76655
3636828.48158	 238.00000	1522.43580	   0.46204	   0.04904	   0.46464	  -6.05847
3636828.71958	 238.00000	1203.84460	   0.47104	   0.04996	   0.47369	  -6.05439
3636828.95858	 238.00000	 952.86591	   0.47835	   0.05349	   0.48133	  -6.38059
3636829.19558	 238.00000	 754.27557	   0.48664	   0.05540	   0.48979	  -6.49443
3636829.43258	 238.00000	 596.71857	   0.49266	   0.05872	   0.49615	  -6.79754
3636829.66958	 238.00000	 471.96338	   0.50244	   0.06255	   0.50632	  -7.09656
3636829.90858	 238.00000	 373.20856	   0.51078	   0.06440	   0.51482	  -7.18609
3636830.14658	 238.00000	 295.47278	   0.51867	   0.06730	   0.52301	  -7.39316
3636830.38558	 238.00000	 233.87738	   0.52879	   0.07151	   0.53361	  -7.70152
3636830.62358	 238.00000	 185.05922	   0.54012	   0.07617	   0.54546	  -8.02714
3636830.85958	 238.00000	 146.35823	   0.54948	   0.08117	   0.55545	  -8.40302
3636831.09658	 238.00000	 115.77804	   0.56084	   0.08744	   0.56762	  -8.86107
3636831.33058	 238.00000	  91.67210	   0.57439	   0.09547	   0.58227	  -9.43657
3636831.57558	 238.00000	  72.51701	   0.58909	   0.10406	   0.59821	 -10.01765
3636831.80558	 238.00000	  57.36816	   0.60449	   0.11370	   0.61509	 -10.65209
3636832.04158	 238.00000	  45.36290	   0.62452	   0.11946	   0.63584	 -10.82865
3636832.27458	 238.00000	  35.93134	   0.64700	   0.12699	   0.65934	 -11.10468
3636832.52458	 238.00000	  28.40909	   0.67334	   0.13299	   0.68635	 -11.17216
3636832.73858	 238.00000	  22.48202	   0.69894	   0.13115	   0.71114	 -10.62739
3636833.00358	 238.00000	  17.79613	   0.72623	   0.12723	   0.73729	  -9.93680
3636833.25558	 238.00000	  14.06813	   0.74879	   0.11895	   0.75818	  -9.02607
3636833.47259	 238.00000	  11.14480	   0.77023	   0.10937	   0.77795	  -8.08196
3636833.73959	 238.00000	   8.81772	   0.78677	   0.09819	   0.79287	  -7.11368
3636833.91759	 238.00000	   6.97545	   0.79962	   0.08556	   0.80419	  -6.10767
3636834.13559	 238.00000	   5.51730	   0.81109	   0.07367	   0.81443	  -5.18956
3636834.40459	 238.00000	   4.36941	   0.82003	   0.06695	   0.82276	  -4.66775
3636834.74059	 238.00000	   3.45686	   0.82486	   0.05922	   0.82698	  -4.10665
3636835.15859	 238.00000	   2.73547	   0.82790	   0.05201	   0.82953	  -3.59454
3636835.68359	 238.00000	   2.16054	   0.83109	   0.04555	   0.83234	  -3.13724
3636836.34359	 238.00000	   1.70952	   0.83652	   0.03997	   0.83748	  -2.73572
3636837.17159	 238.00000	   1.35352	   0.84405	   0.03661	   0.84484	  -2.48358
3636838.21459	 238.00000	   1.07079	   0.85073	   0.03856	   0.85160	  -2.59490
3636839.52859	 238.00000	   0.84734	   0.85445	   0.04430	   0.85560	  -2.96788
3636841.18459	 238.00000	   0.67072	   0.85620	   0.05212	   0.85778	  -3.48359
3636843.27259	 238.00000	   0.53067	   0.85239	   0.05698	   0.85429	  -3.82440
3636845.90959	 238.00000	   0.41976	   0.84949	   0.05815	   0.85147	  -3.91591
3636849.24159	 238.00000	   0.33183	   0.85037	   0.05728	   0.85230	  -3.85368
3636853.44660	 238.00000	   0.26261	   0.85762	   0.05686	   0.85951	  -3.79288
3636858.75460	 238.00000	   0.20791	   0.87112	   0.05989	   0.87318	  -3.93306
3636865.45960	 238.00000	   0.16452	   0.88915	   0.07033	   0.89192	  -4.52258
3636873.93561	 238.00000	   0.13007	   0.90950	   0.09056	   0.91399	  -5.68604
3636884.62662	 238.00000	   0.10309	   0.92534	   0.12098	   0.93322	  -7.44887
3636898.13962	 238.00000	   0.08153	   0.93281	   0.15692	   0.94591	  -9.54924
3636915.23763	 238.00000	   0.06443	   0.93470	   0.18842	   0.95350	 -11.39738
3636936.82465	 238.00000	   0.05102	   0.93304	   0.20791	   0.95592	 -12.56181
3636964.06666	 238.00000	   0.04042	   0.94200	   0.21999	   0.96734	 -13.14506
3636998.56268	 238.00000	   0.03192	   0.96580	   0.23176	   0.99321	 -13.49394
3637042.11071	 238.00000	   0.02528	   1.00306	   0.24621	   1.03284	 -13.79088
3637097.17574	 238.00000	   0.01999	   1.05818	   0.26793	   1.09158	 -14.20833
3651292.57260	 239.00000	20004.45300	   0.38150	  -0.01739	   0.38190	   2.61010
3651292.71460	 239.00000	15829.12600	   0.38884	  -0.00192	   0.38885	   0.28348
3651292.85660	 239.00000	12516.70300	   0.39775	   0.00772	   0.39782	  -1.11195
3651292.99860	 239.00000	9909.44240	   0.40424	   0.01693	   0.40460	  -2.39811
3651293.16360	 239.00000	7835.48000	   0.41145	   0.02383	   0.41214	  -3.31528
3651293.36360	 239.00000	6217.24610	   0.41883	   0.02925	   0.41985	  -3.99442
3651293.60260	 239.00000	4905.29100	   0.42586	   0.03245	   0.42710	  -4.35806
3651293.84060	 239.00000	3881.27370	   0.43339	   0.03842	   0.43509	  -5.06581
3651294.07860	 239.00000	3070.98270	   0.44062	   0.04291	   0.44271	  -5.56259
3651294.31660	 239.00000	2430.77780	   0.44830	   0.04335	   0.45039	  -5.52288
3651294.55460	 239.00000	1923.15370	   0.45567	   0.04635	   0.45802	  -5.80856
3651294.79260	 239.00000	1522.43580	   0.46320	   0.04861	   0.46574	  -5.99064
3651295.03060	 239.00000	1203.84460	   0.46917	   0.05060	   0.47189	  -6.15585
3651295.26960	 239.00000	 952.86591	   0.47771	   0.05388	   0.48074	  -6.43557
3651295.50760	 239.00000	 754.27557	   0.48483	   0.05459	   0.48789	  -6.42401
3651295.74560	 239.00000	 596.71857	   0.49528	   0.05852	   0.49873	  -6.73840
3651295.98260	 239.00000	 471.96338	   0.50221	   0.06218	   0.50605	  -7.05809
3651296.22160	 239.00000	 373.20856	   0.51173	   0.06389	   0.51570	  -7.11623
3651296.45960	 239.00000	 295.47278	   0.51950	   0.06895	   0.52406	  -7.56005
3651296.69860	 239.00000	 233.87738	   0.52892	   0.07259	   0.53388	  -7.81444
3651296.93660	 239.00000	 185.05922	   0.53944	   0.07784	   0.54503	  -8.21098
3651297.17260	 239.00000	 146.35823	   0.54806	   0.08212	   0.55418	  -8.52125
3651297.40960	 239.00000	 115.77804	   0.56078	   0.08863	   0.56774	  -8.98126
3651297.64360	 239.00000	  91.67210	   0.57428	   0.09692	   0.58241	  -9.57921
3651297.88960	 239.00000	  72.51701	   0.58974	   0.10517	   0.59905	 -10.11167
3651298.11860	 239.00000	  57.36816	   0.60523	   0.11202	   0.61551	 -10.48587
3651298.35460	 239.00000	  45.36290	   0.62595	   0.12199	   0.63773	 -11.02768
3651298.58760	 239.00000	  35.93134	   0.64744	   0.12806	   0.65998	 -11.18823
3651298.83760	 239.00000	  28.40909	   0.67244	   0.13375	   0.68562	 -11.24975
3651299.05160	 239.00000	  22.48202	   0.70133	   0.13310	   0.71385	 -10.74565
3651299.31660	 239.00000	  17.79613	   0.72514	   0.12895	   0.73652	 -10.08320
3651299.56960	 239.00000	  14.06813	   0.74981	   0.12105	   0.75952	  -9.17080
3651299.78560	 239.00000	  11.14480	   0.77110	   0.10890	   0.77875	  -8.03876
3651300.05260	 239.00000	   8.81772	   0.78865	   0.09843	   0.79477	  -7.11403
3651300.23060	 239.00000	   6.97545	   0.80104	   0.08612	   0.80565	  -6.13642
3651300.44860	 239.00000	   5.51730	   0.81197	   0.07388	   0.81533	  -5.19870
3651300.71860	 239.00000	   4.36941	   0.82101	   0.06435	   0.82353	  -4.48184
3651301.05360	 239.00000	   3.45686	   0.82806	   0.05799	   0.83009	  -4.00591
3651301.47160	 239.00000	   2.73547	   0.83094	   0.05437	   0.83272	  -3.74352
3651301.99660	 239.00000	   2.16054	   0.83268	   0.04852	   0.83409	  -3.33471
3651302.65660	 239.00000	   1.70952	   0.83507	   0.04299	   0.83617	  -2.94680
3651303.48460	 239.00000	   1.35352	   0.83933	   0.03865	   0.84022	  -2.63653
3651304.52760	 239.00000	   1.07079	   0.84585	   0.03518	   0.84658	  -2.38146
3651305.84161	 239.00000	   0.84734	   0.85417	   0.03664	   0.85495	  -2.45650
3651307.49761	 239.00000	   0.67072	   0.86098	   0.04235	   0.86202	  -2.81610
3651309.58661	 239.00000	   0.53067	   0.86489	   0.05340	   0.86654	  -3.53310
3651312.22261	 239.00000	   0.41976	   0.86284	   0.06371	   0.86519	  -4.22290
3651315.55461	 239.00000	   0.33183	   0.85824	   0.07010	   0.86110	  -4.66970
3651319.75961	 239.00000	   0.26261	   0.85620	   0.07225	   0.85924	  -4.82321
3651325.06862	 239.00000	   0.20791	   0.85987	   0.07224	   0.86290	  -4.80236
3651331.77262	 239.00000	   0.16452	   0.87136	   0.07426	   0.87452	  -4.87106
3651340.24963	 239.00000	   0.13007	   0.88929	   0.08141	   0.89301	  -5.23049
3651350.93963	 239.00000	   0.10309	   0.91401	   0.09727	   0.91917	  -6.07487
3651364.45364	 239.00000	   0.08153	   0.94014	   0.12598	   0.94855	  -7.63203
3651381.55165	 239.00000	   0.06443	   0.96064	   0.16407	   0.97455	  -9.69226
3651403.13766	 239.00000	   0.05102	   0.96958	   0.20828	   0.99170	 -12.12400
3651430.38068	 239.00000	   0.04042	   0.97067	   0.24403	   1.00088	 -14.11212
3651464.87570	 239.00000	   0.03192	   0.97444	   0.26575	   1.01003	 -15.25452
3651508.42373	 239.00000	   0.02528	   0.99404	   0.28020	   1.03278	 -15.74227
3651563.48876	 239.00000	   0.01999	   1.03004	   0.29462	   1.07135	 -15.96210
3665750.18355	 240.00000	20004.45300	   0.38138	  -0.01651	   0.38174	   2.47862
3665750.32555	 240.00000	15829.12600	   0.38972	  -0.00272	   0.38973	   0.39925
3665750.46755	 240.00000	12516.70300	   0.39856	   0.00837	   0.39865	  -1.20301
3665750.60955	 240.00000	9909.44240	   0.40456	   0.01687	   0.40491	  -2.38828
3665750.77455	 240.00000	7835.48000	   0.41197	   0.02452	   0.41270	  -3.40604
3665750.97455	 240.00000	6217.24610	   0.42015	   0.02874	   0.42113	  -3.91349
3665751.21255	 240.00000	4905.29100	   0.42680	   0.03454	   0.42820	  -4.62697
3665751.45155	 240.00000	3881.27370	   0.43342	   0.03786	   0.43507	  -4.99284
3665751.68955	 240.00000	3070.98270	   0.44044	   0.04198	   0.44244	  -5.44430
3665751.92755	 240.00000	2430.77780	   0.44800	   0.04317	   0.45008	  -5.50419
3665752.16555	 240.00000	1923.15370	   0.45545	   0.04536	   0.45770	  -5.68768
3665752.40355	 240.00000	1522.43580	   0.46268	   0.04922	   0.46529	  -6.07200
3665752.64155	 240.00000	1203.84460	   0.47021	   0.05021	   0.47288	  -6.09468
3665752.88055	 240.00000	 952.86591	   0.47879	   0.05369	   0.48179	  -6.39777
3665753.11855	 240.00000	 754.27557	   0.48635	   0.05562	   0.48952	  -6.52469
3665753.35655	 240.00000	 596.71857	   0.49419	   0.05805	   0.49759	  -6.69946
3665753.59355	 240.00000	 471.96338	   0.50239	   0.06174	   0.50617	  -7.00616
3665753.83255	 240.00000	 373.20856	   0.51199	   0.06520	   0.51612	  -7.25769
3665754.07055	 240.00000	 295.47278	   0.51890	   0.06822	   0.52336	  -7.48966
3665754.30955	 240.00000	 233.87738	   0.52956	   0.07236	   0.53448	  -7.78123
3665754.54755	 240.00000	 185.05922	   0.54017	   0.07862	   0.54586	  -8.28164
3665754.78355	 240.00000	 146.35823	   0.54951	   0.08347	   0.55582	  -8.63666
3665755.02055	 240.00000	 115.77804	   0.56146	   0.08981	   0.56860	  -9.08808
3665755.25455	 240.00000	  91.67210	   0.57372	   0.09760	   0.58197	  -9.65461
3665755.49955	 240.00000	  72.51701	   0.58814	   0.10447	   0.59734	 -10.07268
3665755.72955	 240.00000	  57.36816	   0.60634	   0.11199	   0.61660	 -10.46428
3665755.96555	 240.00000	  45.36290	   0.62571	   0.12138	   0.63738	 -10.97785
3665756.19855	 240.00000	  35.93134	   0.64707	   0.12751	   0.65951	 -11.14768
3665756.44855	 240.00000	  28.40909	   0.67274	   0.13272	   0.68570	 -11.16011
3665756.66255	 240.00000	  22.48202	   0.69820	   0.13230	   0.71062	 -10.72991
3665756.92755	 240.00000	  17.79613	   0.72546	   0.12889	   0.73682	 -10.07466
3665757.17955	 240.00000	  14.06813	   0.75105	   0.11998	   0.76057	  -9.07627
3665757.39655	 240.00000	  11.14480	   0.77018	   0.11004	   0.77800	  -8.13129
3665757.66355	 240.00000	   8.81772	   0.78888	   0.09841	   0.79500	  -7.11060
3665757.84155	 240.00000	   6.97545	   0.80330	   0.08579	   0.80787	  -6.09618
3665758.05955	 240.00000	   5.51730	   0.81199	   0.07661	   0.81560	  -5.38972
3665758.32855	 240.00000	   4.36941	   0.81914	   0.06572	   0.82177	  -4.58688
3665758.66455	 240.00000	   3.45686	   0.82545	   0.05583	   0.82733	  -3.86934
3665759.08255	 240.00000	   2.73547	   0.83389	   0.04907	   0.83533	  -3.36797
3665759.60755	 240.00000	   2.16054	   0.83959	   0.04661	   0.84089	  -3.17769
3665760.26755	 240.00000	   1.70952	   0.84251	   0.04655	   0.84379	  -3.16223
3665761.09555	 240.00000	   1.35352	   0.84214	   0.04663	   0.84343	  -3.16951
3665762.13855	 240.00000	   1.07079	   0.84121	   0.04496	   0.84241	  -3.05943
3665763.45255	 240.00000	   0.84734	   0.84328	   0.04166	   0.84431	  -2.82852
3665765.10855	 240.00000	   0.67072	   0.84738	   0.03870	   0.84826	  -2.61519
3665767.19656	 240.00000	   0.53067	   0.85542	   0.03807	   0.85627	  -2.54813
3665769.83356	 240.00000	   0.41976	   0.86676	   0.04220	   0.86779	  -2.78753
3665773.16556	 240.00000	   0.33183	   0.87798	   0.05365	   0.87961	  -3.49654
3665777.37056	 240.00000	   0.26261	   0.88561	   0.07176	   0.88851	  -4.63277
3665782.67856	 240.00000	   0.20791	   0.88548	   0.09170	   0.89022	  -5.91214
3665789.38357	 240.00000	   0.16452	   0.88088	   0.10609	   0.88725	  -6.86715
3665797.85957	 240.00000	   0.13007	   0.87779	   0.11462	   0.88525	  -7.43931
3665808.55058	 240.00000	   0.10309	   0.88256	   0.11923	   0.89058	  -7.69399
3665822.06359	 240.00000	   0.08153	   0.89717	   0.12541	   0.90589	  -7.95722
3665839.16160	 240.00000	   0.06443	   0.92010	   0.13771	   0.93035	  -8.51218
3665860.74861	 240.00000	   0.05102	   0.95379	   0.15357	   0.96607	  -9.14676
3665887.99063	 240.00000	   0.04042	   0.99572	   0.18536	   1.01283	 -10.54544
3665922.48665	 240.00000	   0.03192	   1.03858	   0.23488	   1.06481	 -12.74325
3665966.03467	 240.00000	   0.02528	   1.06731	   0.29648	   1.10772	 -15.52445
3666021.09971	 240.00000	   0.01999	   1.08099	   0.35424	   1.13755	 -18.14401
3680205.04407	 241.00000	20004.45300	   0.38159	  -0.01642	   0.38194	   2.46456
3680205.18607	 241.00000	15829.12600	   0.39111	  -0.00210	   0.39112	   0.30715
3680205.32807	 241.00000	12516.70300	   0.39681	   0.00864	   0.39690	  -1.24790
3680205.47007	 241.00000	9909.44240	   0.40461	   0.01592	   0.40492	  -2.25355
3680205.63507	 241.00000	7835.48000	   0.41339	   0.02368	   0.41407	  -3.27805
3680205.83507	 241.00000	6217.24610	   0.42041	   0.02884	   0.42140	  -3.92499
3680206.07407	 241.00000	4905.29100	   0.42666	   0.03426	   0.42803	  -4.59144
3680206.31207	 241.00000	3881.27370	   0.43412	   0.03770	   0.43576	  -4.96333
3680206.55007	 241.00000	3070.98270	   0.44137	   0.04174	   0.44334	  -5.40278
3680206.78807	 241.00000	2430.77780	   0.44815	   0.04279	   0.45019	  -5.45462
3680207.02607	 241.00000	1923.15370	   0.45479	   0.04653	   0.45716	  -5.84167
3680207.26407	 241.00000	1522.43580	   0.46161	   0.04948	   0.46426	  -6.11863
3680207.50207	 241.00000	1203.84460	   0.47033	   0.05096	   0.47308	  -6.18401
3680207.74107	 241.00000	 952.86591	   0.47772	   0.05373	   0.48073	  -6.41759
3680207.97907	 241.00000	 754.27557	   0.48575	   0.05548	   0.48891	  -6.51640
3680208.21707	 241.00000	 596.71857	   0.49464	   0.05927	   0.49818	  -6.83338
3680208.45407	 241.00000	 471.96338	   0.50279	   0.06108	   0.50649	  -6.92687
3680208.69307	 241.00000	 373.20856	   0.51125	   0.06364	   0.51520	  -7.09541
3680208.93107	 241.00000	 295.47278	   0.52041	   0.06826	   0.52487	  -7.47262
3680209.17007	 241.00000	 233.87738	   0.52860	   0.07205	   0.53349	  -7.76153
3680209.40808	 241.00000	 185.05922	   0.53864	   0.07695	   0.54411	  -8.13056
3680209.64408	 241.00000	 146.35823	   0.54994	   0.08374	   0.55628	  -8.65802
3680209.88108	 241.00000	 115.77804	   0.56240	   0.08859	   0.56934	  -8.95184
3680210.11508	 241.00000	  91.67210	   0.57501	   0.09544	   0.58288	  -9.42420
3680210.36108	 241.00000	  72.51701	   0.58835	   0.10386	   0.59745	 -10.01063
3680210.59008	 241.00000	  57.36816	   0.60504	   0.11221	   0.61536	 -10.50669
3680210.82608	 241.00000	  45.36290	   0.62419	   0.12102	   0.63581	 -10.97235
3680211.05908	 241.00000	  35.93134	   0.64841	   0.12803	   0.66093	 -11.16925
3680211.30908	 241.00000	  28.40909	   0.67229	   0.13163	   0.68505	 -11.07774
3680211.52308	 241.00000	  22.48202	   0.70024	   0.13257	   0.71268	 -10.72047
3680211.78808	 241.00000	  17.79613	   0.72731	   0.12853	   0.73858	 -10.02174
3680212.04108	 241.00000	  14.06813	   0.74975	   0.12038	   0.75935	  -9.12168
3680212.25708	 241.00000	  11.14480	   0.77154	   0.10859	   0.77914	  -8.01159
3680212.52408	 241.00000	   8.81772	   0.78687	   0.09738	   0.79288	  -7.05493
3680212.70208	 241.00000	   6.97545	   0.80143	   0.08510	   0.80594	  -6.06106
3680212.92008	 241.00000	   5.51730	   0.81323	   0.07311	   0.81651	  -5.13702
3680213.19008	 241.00000	   4.36941	   0.82097	   0.06647	   0.82366	  -4.62901
3680213.52508	 241.00000	   3.45686	   0.82472	   0.06025	   0.82691	  -4.17806
3680213.94308	 241.00000	   2.73547	   0.82837	   0.05151	   0.82997	  -3.55843
3680214.46908	 241.00000	   2.16054	   0.83321	   0.04455	   0.83440	  -3.06040
3680215.12808	 241.00000	   1.70952	   0.83856	   0.03841	   0.83944	  -2.62229
3680215.95608	 241.00000	   1.35352	   0.84603	   0.03766	   0.84687	  -2.54897
3680216.99908	 241.00000	   1.07079	   0.85194	   0.04080	   0.85292	  -2.74180
3680218.31308	 241.00000	   0.84734	   0.85422	   0.04680	   0.85550	  -3.13591
3680219.96908	 241.00000	   0.67072	   0.85396	   0.05291	   0.85559	  -3.54564
3680222.05808	 241.00000	   0.53067	   0.85094	   0.05603	   0.85278	  -3.76695
3680224.69408	 241.00000	   0.41976	   0.84929	   0.05591	   0.85112	  -3.76625
3680228.02609	 241.00000	   0.33183	   0.85211	   0.05392	   0.85381	  -3.62089
3680232.23109	 241.00000	   0.26261	   0.86152	   0.05429	   0.86323	  -3.60600
3680237.54009	 241.00000	   0.20791	   0.87644	   0.05903	   0.87842	  -3.85291
3680244.24410	 241.00000	   0.16452	   0.89522	   0.07282	   0.89818	  -4.65005
3680252.72110	 241.00000	   0.13007	   0.91351	   0.09648	   0.91859	  -6.02912
3680263.41111	 241.00000	   0.10309	   0.92437	   0.12855	   0.93327	  -7.91688
3680276.92512	 241.00000	   0.08153	   0.92650	   0.16096	   0.94038	  -9.85538
3680294.02313	 241.00000	   0.06443	   0.92649	   0.18728	   0.94522	 -11.42776
3680315.60914	 241.00000	   0.05102	   0.92836	   0.20077	   0.94982	 -12.20273
3680342.85215	 241.00000	   0.04042	   0.94292	   0.21162	   0.96638	 -12.64953
3680377.34718	 241.00000	   0.03192	   0.97069	   0.22396	   0.99619	 -12.99224
3680420.89520	 241.00000	   0.02528	   1.01239	   0.24000	   1.04045	 -13.33643
3680475.96023	 241.00000	   0.01999	   1.07267	   0.26678	   1.10535	 -13.96622
3694658.13639	 242.00000	20004.45300	   0.38221	  -0.01634	   0.38256	   2.44850
3694658.27839	 242.00000	15829.12600	   0.39035	  -0.00329	   0.39036	   0.48352
3694658.42039	 242.00000	12516.70300	   0.39674	   0.00898	   0.39684	  -1.29700
3694658.56239	 242.00000	9909.44240	   0.40535	   0.01781	   0.40574	  -2.51542
3694658.72739	 242.00000	7835.48000	   0.41265	   0.02404	   0.41335	  -3.33396
3694658.92739	 242.00000	6217.24610	   0.41993	   0.03018	   0.42101	  -4.11127
3694659.16639	 242.00000	4905.29100	   0.42666	   0.03465	   0.42806	  -4.64240
3694659.40439	 242.00000	3881.27370	   0.43360	   0.03614	   0.43510	  -4.76511
3694659.64239	 242.00000	3070.98270	   0.44126	   0.04136	   0.44319	  -5.35460
3694659.88039	 242.00000	2430.77780	   0.44732	   0.04397	   0.44948	  -5.61377
3694660.11839	 242.00000	1923.15370	   0.45519	   0.04629	   0.45754	  -5.80707
3694660.35639	 242.00000	1522.43580	   0.46223	   0.04865	   0.46478	  -6.00778
3694660.59439	 242.00000	1203.84460	   0.46934	   0.05152	   0.47216	  -6.26411
3694660.83339	 242.00000	 952.86591	   0.47939	   0.05360	   0.48238	  -6.37904
3694661.07139	 242.00000	 754.27557	   0.48561	   0.05505	   0.48872	  -6.46787
3694661.30939	 242.00000	 596.71857	   0.49421	   0.06032	   0.49788	  -6.95833
3694661.54639	 242.00000	 471.96338	   0.50218	   0.06294	   0.50611	  -7.14432
3694661.78539	 242.00000	 373.20856	   0.51114	   0.06388	   0.51511	  -7.12344
3694662.02339	 242.00000	 295.47278	   0.51985	   0.06899	   0.52441	  -7.55952
3694662.26239	 242.00000	 233.87738	   0.52977	   0.07234	   0.53468	  -7.77553
3694662.50039	 242.00000	 185.05922	   0.53849	   0.07617	   0.54385	  -8.05118
3694662.73639	 242.00000	 146.35823	   0.54902	   0.08229	   0.55515	  -8.52384
3694662.97339	 242.00000	 115.77804	   0.56145	   0.08989	   0.56860	  -9.09635
3694663.20739	 242.00000	  91.67210	   0.57379	   0.09639	   0.58183	  -9.53563
3694663.45239	 242.00000	  72.51701	   0.58983	   0.10364	   0.59886	  -9.96561
3694663.68239	 242.00000	  57.36816	   0.60551	   0.11219	   0.61582	 -10.49643
3694663.91839	 242.00000	  45.36290	   0.62542	   0.12122	   0.63706	 -10.96911
3694664.15139	 242.00000	  35.93134	   0.64758	   0.12675	   0.65986	 -11.07455
3694664.40139	 242.00000	  28.40909	   0.67240	   0.13080	   0.68500	 -11.00806
3694664.61539	 242.00000	  22.48202	   0.69908	   0.13324	   0.71166	 -10.79052
3694664.88039	 242.00000	  17.79613	   0.72491	   0.12760	   0.73605	  -9.98293
3694665.13239	 242.00000	  14.06813	   0.75128	   0.11977	   0.76077	  -9.05759
3694665.34939	 242.00000	  11.14480	   0.77033	   0.10929	   0.77804	  -8.07505
3694665.61639	 242.00000	   8.81772	   0.78841	   0.09699	   0.79435	  -7.01305
3694665.79439	 242.00000	   6.97545	   0.80046	   0.08716	   0.80519	  -6.21445
3694666.01239	 242.00000	   5.51730	   0.81094	   0.07362	   0.81427	  -5.18754
3694666.28139	 242.00000	   4.36941	   0.81865	   0.06327	   0.82109	  -4.41904
3694666.61739	 242.00000	   3.45686	   0.82749	   0.05545	   0.82934	  -3.83357
3694667.03539	 242.00000	   2.73547	   0.83316	   0.05171	   0.83476	  -3.55139
3694667.56039	 242.00000	   2.16054	   0.83582	   0.04934	   0.83728	  -3.37835
3694668.22039	 242.00000	   1.70952	   0.83664	   0.04726	   0.83798	  -3.23319
3694669.04839	 242.00000	   1.35352	   0.83729	   0.04303	   0.83839	  -2.94197
3694670.09139	 242.00000	   1.07079	   0.83986	   0.03855	   0.84074	  -2.62811
3694671.40539	 242.00000	   0.84734	   0.84593	   0.03555	   0.84668	  -2.40619
3694673.06139	 242.00000	   0.67072	   0.85341	   0.03606	   0.85418	  -2.41949
3694675.14940	 242.00000	   0.53067	   0.86396	   0.04110	   0.86493	  -2.72330
3694677.78640	 242.00000	   0.41976	   0.87169	   0.05272	   0.87329	  -3.46071
3694681.11840	 242.00000	   0.33183	   0.87397	   0.06813	   0.87662	  -4.45733
3694685.32340	 242.00000	   0.26261	   0.87048	   0.08124	   0.87426	  -5.33161
3694690.63141	 242.00000	   0.20791	   0.86581	   0.08949	   0.87042	  -5.90129
3694697.33641	 242.00000	   0.16452	   0.86564	   0.09263	   0.87059	  -6.10777
3694705.81241	 242.00000	   0.13007	   0.87333	   0.09507	   0.87849	  -6.21303
3694716.50342	 242.00000	   0.10309	   0.88980	   0.10080	   0.89549	  -6.46305
3694730.01743	 242.00000	   0.08153	   0.91424	   0.11228	   0.92111	  -7.00185
3694747.11444	 242.00000	   0.06443	   0.94367	   0.13538	   0.95333	  -8.16404
3694768.70145	 242.00000	   0.05102	   0.97969	   0.17048	   0.99441	  -9.87164
3694795.94447	 242.00000	   0.04042	   1.00702	   0.22137	   1.03106	 -12.39813
3694830.43949	 242.00000	   0.03192	   1.01794	   0.27412	   1.05420	 -15.07158
3694873.98751	 242.00000	   0.02528	   1.02214	   0.31294	   1.06897	 -17.02253
3694929.05255	 242.00000	   0.01999	   1.03487	   0.33716	   1.08841	 -18.04554
3709105.44546	 243.00000	20004.45300	   0.38192	  -0.01679	   0.38229	   2.51652
3709105.58746	 243.00000	15829.12600	   0.38967	  -0.00261	   0.38968	   0.38306
