Repository: kbm2110/Battery_Diagnostics_Thesis

# Battery_Diagnostics_Thesis
 Data-driven battery diagnostics using EIS

**Author:** Bala Manikanta Yaswanth Kanagarla
**Institution:** Technische Hochschule Ingolstadt (THI)
**Supervisor:** Prof. Dr. H.-G. Schweiger

## Overview

This project implements a machine learning framework for 
non-invasive State of Health (SoH) estimation of lithium-ion 
batteries using Electrochemical Impedance Spectroscopy (EIS).

Eight physically interpretable features are extracted from 
impedance spectra and used to train six ML models under a 
strict cell-level train-test split. The stacking ensemble 
achieves R² = 0.9122 and RMSE = 0.0234 on completely unseen 
cells.

---

File: data/EIS/EIS_state_IX_45C02.txt (part 29 of 37)
time/s	           cycle number	freq/Hz	           Re(Z)/Ohm	  -Im(Z)/Ohm	   |Z|/Ohm	   Phase(Z)/deg
3582801.87410	 234.00000	   0.84734	   1.11662	   0.08565	   1.11990	  -4.38627
3582803.52910	 234.00000	   0.67072	   1.12431	   0.08100	   1.12722	  -4.12078
3582805.61810	 234.00000	   0.53067	   1.13006	   0.08025	   1.13291	  -4.06195
3582808.25510	 234.00000	   0.41976	   1.13554	   0.08094	   1.13843	  -4.07711
3582811.58611	 234.00000	   0.33183	   1.14206	   0.08293	   1.14507	  -4.15310
3582815.79211	 234.00000	   0.26261	   1.14986	   0.08827	   1.15324	  -4.38965
3582821.10011	 234.00000	   0.20791	   1.15863	   0.09806	   1.16277	  -4.83783
3582827.80512	 234.00000	   0.16452	   1.16683	   0.11120	   1.17212	  -5.44389
3582836.28112	 234.00000	   0.13007	   1.17597	   0.12464	   1.18256	  -6.05017
3582846.97113	 234.00000	   0.10309	   1.18990	   0.14030	   1.19814	  -6.72483
3582860.48514	 234.00000	   0.08153	   1.20876	   0.16169	   1.21953	  -7.61896
3582877.58315	 234.00000	   0.06443	   1.23105	   0.18941	   1.24554	  -8.74710
3582899.16916	 234.00000	   0.05102	   1.25091	   0.22064	   1.27022	 -10.00323
3582926.41218	 234.00000	   0.04042	   1.27419	   0.24803	   1.29810	 -11.01535
3582960.90820	 234.00000	   0.03192	   1.30992	   0.27427	   1.33833	 -11.82576
3583004.45522	 234.00000	   0.02528	   1.35499	   0.31014	   1.39003	 -12.89208
3583059.52125	 234.00000	   0.01999	   1.40139	   0.35569	   1.44582	 -14.24151
3597280.27886	 235.00000	20004.45300	   0.40317	  -0.00130	   0.40317	   0.18421
3597280.42086	 235.00000	15829.12600	   0.41355	   0.01162	   0.41372	  -1.60946
3597280.56386	 235.00000	12516.70300	   0.42263	   0.02180	   0.42319	  -2.95222
3597280.70586	 235.00000	9909.44240	   0.43415	   0.03034	   0.43521	  -3.99719
3597280.86986	 235.00000	7835.48000	   0.44411	   0.03693	   0.44565	  -4.75291
3597281.07086	 235.00000	6217.24610	   0.45311	   0.04059	   0.45492	  -5.11888
3597281.30886	 235.00000	4905.29100	   0.46057	   0.04492	   0.46276	  -5.56991
3597281.54686	 235.00000	3881.27370	   0.46858	   0.04796	   0.47103	  -5.84409
3597281.78586	 235.00000	3070.98270	   0.47815	   0.05028	   0.48078	  -6.00307
3597282.02386	 235.00000	2430.77780	   0.48455	   0.05232	   0.48736	  -6.16260
3597282.26186	 235.00000	1923.15370	   0.49501	   0.05362	   0.49790	  -6.18250
3597282.49986	 235.00000	1522.43580	   0.50311	   0.05771	   0.50641	  -6.54381
3597282.73786	 235.00000	1203.84460	   0.51212	   0.05933	   0.51554	  -6.60881
3597282.97686	 235.00000	 952.86591	   0.52055	   0.06199	   0.52423	  -6.79159
3597283.21486	 235.00000	 754.27557	   0.52927	   0.06233	   0.53292	  -6.71654
3597283.45186	 235.00000	 596.71857	   0.53894	   0.06492	   0.54283	  -6.86866
3597283.68987	 235.00000	 471.96338	   0.54867	   0.06929	   0.55303	  -7.19758
3597283.92887	 235.00000	 373.20856	   0.55792	   0.07101	   0.56242	  -7.25391
3597284.16587	 235.00000	 295.47278	   0.56814	   0.07463	   0.57302	  -7.48357
3597284.40587	 235.00000	 233.87738	   0.57789	   0.07768	   0.58308	  -7.65596
3597284.64387	 235.00000	 185.05922	   0.59006	   0.08446	   0.59608	  -8.14548
3597284.87987	 235.00000	 146.35823	   0.59976	   0.08889	   0.60632	  -8.43062
3597285.11587	 235.00000	 115.77804	   0.61301	   0.09398	   0.62017	  -8.71652
3597285.35087	 235.00000	  91.67210	   0.62484	   0.10021	   0.63283	  -9.11099
3597285.59587	 235.00000	  72.51701	   0.63854	   0.10950	   0.64786	  -9.73103
3597285.82487	 235.00000	  57.36816	   0.65149	   0.11843	   0.66217	 -10.30280
3597286.06187	 235.00000	  45.36290	   0.66601	   0.13002	   0.67858	 -11.04678
3597286.29387	 235.00000	  35.93134	   0.68443	   0.14076	   0.69875	 -11.62114
3597286.54387	 235.00000	  28.40909	   0.70402	   0.15602	   0.72110	 -12.49513
3597286.75887	 235.00000	  22.48202	   0.72811	   0.17436	   0.74870	 -13.46698
3597287.02387	 235.00000	  17.79613	   0.75830	   0.18718	   0.78106	 -13.86560
3597287.27587	 235.00000	  14.06813	   0.79327	   0.20048	   0.81821	 -14.18346
3597287.49187	 235.00000	  11.14480	   0.83340	   0.21053	   0.85958	 -14.17707
3597287.75887	 235.00000	   8.81772	   0.87528	   0.21532	   0.90137	 -13.82028
3597287.93787	 235.00000	   6.97545	   0.92251	   0.21107	   0.94635	 -12.88754
3597288.15587	 235.00000	   5.51730	   0.95809	   0.20041	   0.97883	 -11.81451
3597288.42487	 235.00000	   4.36941	   0.99896	   0.18717	   1.01634	 -10.61218
3597288.75987	 235.00000	   3.45686	   1.02855	   0.17154	   1.04275	  -9.46860
3597289.17887	 235.00000	   2.73547	   1.05515	   0.15172	   1.06600	  -8.18253
3597289.70387	 235.00000	   2.16054	   1.07569	   0.13315	   1.08390	  -7.05634
3597290.36287	 235.00000	   1.70952	   1.09029	   0.11789	   1.09664	  -6.17149
3597291.19187	 235.00000	   1.35352	   1.10102	   0.10463	   1.10598	  -5.42827
3597292.23487	 235.00000	   1.07079	   1.11068	   0.09370	   1.11462	  -4.82200
3597293.54787	 235.00000	   0.84734	   1.11888	   0.08601	   1.12218	  -4.39585
3597295.20387	 235.00000	   0.67072	   1.12566	   0.08168	   1.12862	  -4.15010
3597297.29287	 235.00000	   0.53067	   1.13130	   0.08030	   1.13415	  -4.05992
3597299.92987	 235.00000	   0.41976	   1.13666	   0.07979	   1.13945	  -4.01521
3597303.26088	 235.00000	   0.33183	   1.14423	   0.08285	   1.14723	  -4.14139
3597307.46688	 235.00000	   0.26261	   1.15211	   0.08964	   1.15559	  -4.44895
3597312.77488	 235.00000	   0.20791	   1.15941	   0.09970	   1.16369	  -4.91488
3597319.47989	 235.00000	   0.16452	   1.16680	   0.11161	   1.17212	  -5.46395
3597327.95589	 235.00000	   0.13007	   1.17740	   0.12338	   1.18384	  -5.98202
3597338.64590	 235.00000	   0.10309	   1.19316	   0.13947	   1.20128	  -6.66711
3597352.15991	 235.00000	   0.08153	   1.21084	   0.16218	   1.22165	  -7.62878
3597369.25792	 235.00000	   0.06443	   1.22972	   0.18926	   1.24420	  -8.74935
3597390.84393	 235.00000	   0.05102	   1.24822	   0.21555	   1.26669	  -9.79768
3597418.08695	 235.00000	   0.04042	   1.27814	   0.24118	   1.30070	 -10.68584
3597452.58297	 235.00000	   0.03192	   1.31876	   0.27644	   1.34742	 -11.83902
3597496.12999	 235.00000	   0.02528	   1.36021	   0.32141	   1.39766	 -13.29481
3597551.19502	 235.00000	   0.01999	   1.39964	   0.36625	   1.44676	 -14.66425
3611762.01900	 236.00000	20004.45300	   0.40342	  -0.00067	   0.40342	   0.09536
3611762.16200	 236.00000	15829.12600	   0.41459	   0.01164	   0.41475	  -1.60856
3611762.30400	 236.00000	12516.70300	   0.42431	   0.02463	   0.42503	  -3.32211
3611762.44600	 236.00000	9909.44240	   0.43417	   0.02842	   0.43510	  -3.74466
3611762.61000	 236.00000	7835.48000	   0.44336	   0.03831	   0.44502	  -4.93852
3611762.81100	 236.00000	6217.24610	   0.45181	   0.04045	   0.45362	  -5.11571
3611763.04900	 236.00000	4905.29100	   0.45943	   0.04424	   0.46156	  -5.49962
3611763.28800	 236.00000	3881.27370	   0.46711	   0.04672	   0.46944	  -5.71140
3611763.52600	 236.00000	3070.98270	   0.47795	   0.04951	   0.48051	  -5.91344
3611763.76400	 236.00000	2430.77780	   0.48585	   0.05189	   0.48861	  -6.09600
3611764.00200	 236.00000	1923.15370	   0.49314	   0.05438	   0.49613	  -6.29291
3611764.24000	 236.00000	1522.43580	   0.50357	   0.05612	   0.50668	  -6.35912
3611764.47800	 236.00000	1203.84460	   0.51178	   0.05934	   0.51520	  -6.61395
3611764.71700	 236.00000	 952.86591	   0.52071	   0.06153	   0.52433	  -6.73873
3611764.95500	 236.00000	 754.27557	   0.52984	   0.06386	   0.53367	  -6.87218
3611765.19200	 236.00000	 596.71857	   0.53791	   0.06626	   0.54197	  -7.02262
3611765.43000	 236.00000	 471.96338	   0.54740	   0.06984	   0.55183	  -7.27036
3611765.66900	 236.00000	 373.20856	   0.55793	   0.07080	   0.56240	  -7.23191
3611765.90700	 236.00000	 295.47278	   0.56655	   0.07609	   0.57163	  -7.64954
3611766.14600	 236.00000	 233.87738	   0.57946	   0.08007	   0.58497	  -7.86712
3611766.38400	 236.00000	 185.05922	   0.58934	   0.08436	   0.59534	  -8.14612
3611766.62000	 236.00000	 146.35823	   0.60041	   0.08861	   0.60691	  -8.39521
3611766.85600	 236.00000	 115.77804	   0.61186	   0.09506	   0.61920	  -8.83090
3611767.09100	 236.00000	  91.67210	   0.62397	   0.10058	   0.63203	  -9.15712
3611767.33600	 236.00000	  72.51701	   0.63699	   0.10882	   0.64622	  -9.69493
3611767.56500	 236.00000	  57.36816	   0.65135	   0.11900	   0.66213	 -10.35353
3611767.80200	 236.00000	  45.36290	   0.66814	   0.12874	   0.68043	 -10.90659
3611768.03400	 236.00000	  35.93134	   0.68445	   0.14031	   0.69868	 -11.58531
3611768.28500	 236.00000	  28.40909	   0.70574	   0.15605	   0.72279	 -12.46807
3611768.49900	 236.00000	  22.48202	   0.72680	   0.17186	   0.74685	 -13.30418
3611768.76400	 236.00000	  17.79613	   0.75770	   0.18754	   0.78056	 -13.90239
3611769.01600	 236.00000	  14.06813	   0.79283	   0.20060	   0.81781	 -14.19915
3611769.23200	 236.00000	  11.14480	   0.83047	   0.21038	   0.85670	 -14.21535
3611769.50000	 236.00000	   8.81772	   0.87434	   0.21511	   0.90041	 -13.82178
3611769.67800	 236.00000	   6.97545	   0.92042	   0.21063	   0.94422	 -12.88967
3611769.89600	 236.00000	   5.51730	   0.95777	   0.20029	   0.97849	 -11.81144
3611770.16500	 236.00000	   4.36941	   0.99782	   0.18621	   1.01504	 -10.57058
3611770.50000	 236.00000	   3.45686	   1.02671	   0.17031	   1.04073	  -9.41830
3611770.91900	 236.00000	   2.73547	   1.05272	   0.15068	   1.06345	  -8.14551
3611771.44400	 236.00000	   2.16054	   1.07374	   0.13251	   1.08189	  -7.03544
3611772.10300	 236.00000	   1.70952	   1.08889	   0.11734	   1.09519	  -6.15028
3611772.93200	 236.00000	   1.35352	   1.09896	   0.10360	   1.10383	  -5.38527
3611773.97500	 236.00000	   1.07079	   1.10853	   0.09338	   1.11246	  -4.81506
3611775.28900	 236.00000	   0.84734	   1.11725	   0.08589	   1.12054	  -4.39629
3611776.94401	 236.00000	   0.67072	   1.12416	   0.08139	   1.12711	  -4.14080
3611779.03301	 236.00000	   0.53067	   1.12933	   0.07980	   1.13215	  -4.04203
3611781.67001	 236.00000	   0.41976	   1.13473	   0.08039	   1.13757	  -4.05219
3611785.00101	 236.00000	   0.33183	   1.14185	   0.08293	   1.14486	  -4.15420
3611789.20701	 236.00000	   0.26261	   1.15019	   0.08902	   1.15363	  -4.42583
3611794.51502	 236.00000	   0.20791	   1.15830	   0.09959	   1.16257	  -4.91427
3611801.22002	 236.00000	   0.16452	   1.16572	   0.11183	   1.17108	  -5.47957
3611809.69603	 236.00000	   0.13007	   1.17546	   0.12493	   1.18208	  -6.06693
3611820.38603	 236.00000	   0.10309	   1.19038	   0.14006	   1.19859	  -6.71055
3611833.90004	 236.00000	   0.08153	   1.20976	   0.16145	   1.22048	  -7.60141
3611850.99805	 236.00000	   0.06443	   1.22963	   0.18871	   1.24403	  -8.72493
3611872.58506	 236.00000	   0.05102	   1.24774	   0.21656	   1.26639	  -9.84619
3611899.82708	 236.00000	   0.04042	   1.27545	   0.24246	   1.29829	 -10.76354
3611934.32310	 236.00000	   0.03192	   1.31500	   0.27582	   1.34361	 -11.84603
3611977.87013	 236.00000	   0.02528	   1.35912	   0.31876	   1.39600	 -13.19923
3612032.93616	 236.00000	   0.01999	   1.40095	   0.36609	   1.44800	 -14.64483
3626242.82628	 237.00000	20004.45300	   0.40381	  -0.00150	   0.40381	   0.21330
3626242.96928	 237.00000	15829.12600	   0.41329	   0.01347	   0.41351	  -1.86715
3626243.11128	 237.00000	12516.70300	   0.42430	   0.02305	   0.42492	  -3.10943
3626243.25328	 237.00000	9909.44240	   0.43500	   0.02965	   0.43601	  -3.89921
3626243.41728	 237.00000	7835.48000	   0.44391	   0.03555	   0.44533	  -4.57925
3626243.61828	 237.00000	6217.24610	   0.45299	   0.04251	   0.45498	  -5.36139
3626243.85628	 237.00000	4905.29100	   0.45988	   0.04533	   0.46211	  -5.62996
3626244.09528	 237.00000	3881.27370	   0.46931	   0.04697	   0.47165	  -5.71579
3626244.33328	 237.00000	3070.98270	   0.47754	   0.05056	   0.48021	  -6.04334
3626244.57128	 237.00000	2430.77780	   0.48570	   0.05321	   0.48861	  -6.25153
3626244.80928	 237.00000	1923.15370	   0.49519	   0.05413	   0.49813	  -6.23787
3626245.04728	 237.00000	1522.43580	   0.50346	   0.05580	   0.50654	  -6.32495
3626245.28528	 237.00000	1203.84460	   0.51114	   0.05974	   0.51462	  -6.66629
3626245.52428	 237.00000	 952.86591	   0.52213	   0.06112	   0.52570	  -6.67609
3626245.76228	 237.00000	 754.27557	   0.53009	   0.06425	   0.53397	  -6.91036
3626245.99928	 237.00000	 596.71857	   0.53768	   0.06599	   0.54172	  -6.99716
3626246.23728	 237.00000	 471.96338	   0.54839	   0.06920	   0.55274	  -7.19240
3626246.47629	 237.00000	 373.20856	   0.55793	   0.07118	   0.56245	  -7.27032
3626246.71429	 237.00000	 295.47278	   0.56839	   0.07512	   0.57333	  -7.52882
3626246.95329	 237.00000	 233.87738	   0.57766	   0.07747	   0.58283	  -7.63864
3626247.19129	 237.00000	 185.05922	   0.58897	   0.08326	   0.59483	  -8.04594
3626247.42729	 237.00000	 146.35823	   0.60087	   0.08824	   0.60732	  -8.35448
3626247.66429	 237.00000	 115.77804	   0.61321	   0.09339	   0.62028	  -8.65937
3626247.89829	 237.00000	  91.67210	   0.62445	   0.10107	   0.63258	  -9.19385
3626248.14329	 237.00000	  72.51701	   0.63655	   0.11005	   0.64599	  -9.80853
3626248.37229	 237.00000	  57.36816	   0.65092	   0.11874	   0.66166	 -10.33839
3626248.60929	 237.00000	  45.36290	   0.66735	   0.12820	   0.67955	 -10.87454
3626248.84129	 237.00000	  35.93134	   0.68408	   0.14236	   0.69874	 -11.75563
3626249.09229	 237.00000	  28.40909	   0.70575	   0.15457	   0.72248	 -12.35390
3626249.30629	 237.00000	  22.48202	   0.72925	   0.17112	   0.74906	 -13.20545
3626249.57129	 237.00000	  17.79613	   0.75768	   0.18674	   0.78036	 -13.84518
3626249.82329	 237.00000	  14.06813	   0.79343	   0.20132	   0.81857	 -14.23734
3626250.03929	 237.00000	  11.14480	   0.83357	   0.20957	   0.85951	 -14.11263
3626250.30729	 237.00000	   8.81772	   0.87658	   0.21320	   0.90213	 -13.66964
3626250.48529	 237.00000	   6.97545	   0.92076	   0.21362	   0.94521	 -13.06202
3626250.70329	 237.00000	   5.51730	   0.96118	   0.20015	   0.98179	 -11.76274
3626250.97229	 237.00000	   4.36941	   0.99606	   0.18953	   1.01393	 -10.77367
3626251.30729	 237.00000	   3.45686	   1.02831	   0.16940	   1.04217	  -9.35463
3626251.72629	 237.00000	   2.73547	   1.05459	   0.15130	   1.06539	  -8.16457
3626252.25129	 237.00000	   2.16054	   1.07412	   0.13373	   1.08241	  -7.09685
3626252.91129	 237.00000	   1.70952	   1.08896	   0.11759	   1.09529	  -6.16328
3626253.73929	 237.00000	   1.35352	   1.10060	   0.10424	   1.10553	  -5.41018
3626254.78229	 237.00000	   1.07079	   1.11025	   0.09396	   1.11422	  -4.83763
3626256.09629	 237.00000	   0.84734	   1.11765	   0.08629	   1.12098	  -4.41474
3626257.75129	 237.00000	   0.67072	   1.12409	   0.08173	   1.12706	  -4.15852
3626259.84029	 237.00000	   0.53067	   1.13004	   0.07880	   1.13279	  -3.98894
3626262.47729	 237.00000	   0.41976	   1.13688	   0.07940	   1.13965	  -3.99489
3626265.80830	 237.00000	   0.33183	   1.14410	   0.08414	   1.14719	  -4.20629
3626270.01430	 237.00000	   0.26261	   1.14969	   0.09098	   1.15328	  -4.52485
3626275.32230	 237.00000	   0.20791	   1.15674	   0.09885	   1.16096	  -4.88442
3626282.02731	 237.00000	   0.16452	   1.16700	   0.10847	   1.17203	  -5.31045
3626290.50331	 237.00000	   0.13007	   1.18057	   0.12290	   1.18695	  -5.94310
3626301.19332	 237.00000	   0.10309	   1.19335	   0.14295	   1.20188	  -6.83077
3626314.70733	 237.00000	   0.08153	   1.20639	   0.16407	   1.21750	  -7.74457
3626331.80534	 237.00000	   0.06443	   1.22514	   0.18757	   1.23941	  -8.70441
3626353.39135	 237.00000	   0.05102	   1.25200	   0.21160	   1.26976	  -9.59296
3626380.63437	 237.00000	   0.04042	   1.28537	   0.24516	   1.30854	 -10.79847
3626415.13039	 237.00000	   0.03192	   1.31903	   0.28640	   1.34977	 -12.25035
3626458.67741	 237.00000	   0.02528	   1.34974	   0.32393	   1.38806	 -13.49531
3626513.74344	 237.00000	   0.01999	   1.39393	   0.35335	   1.43802	 -14.22454
3640716.58336	 238.00000	20004.45300	   0.40375	  -0.00040	   0.40375	   0.05655
3640716.72636	 238.00000	15829.12600	   0.41400	   0.01279	   0.41420	  -1.77013
3640716.86836	 238.00000	12516.70300	   0.42408	   0.02112	   0.42461	  -2.85081
3640717.01036	 238.00000	9909.44240	   0.43394	   0.03037	   0.43501	  -4.00335
3640717.17436	 238.00000	7835.48000	   0.44357	   0.03661	   0.44508	  -4.71799
3640717.37536	 238.00000	6217.24610	   0.45201	   0.04071	   0.45384	  -5.14596
3640717.61336	 238.00000	4905.29100	   0.46077	   0.04571	   0.46304	  -5.66542
3640717.85236	 238.00000	3881.27370	   0.46873	   0.04790	   0.47117	  -5.83442
3640718.09036	 238.00000	3070.98270	   0.47680	   0.05051	   0.47946	  -6.04747
3640718.32836	 238.00000	2430.77780	   0.48706	   0.05337	   0.48997	  -6.25307
3640718.56636	 238.00000	1923.15370	   0.49566	   0.05513	   0.49872	  -6.34690
3640718.80436	 238.00000	1522.43580	   0.50326	   0.05718	   0.50649	  -6.48194
3640719.04236	 238.00000	1203.84460	   0.51137	   0.05947	   0.51482	  -6.63295
3640719.28136	 238.00000	 952.86591	   0.52006	   0.05970	   0.52347	  -6.54889
3640719.51936	 238.00000	 754.27557	   0.52869	   0.06417	   0.53257	  -6.92087
3640719.75636	 238.00000	 596.71857	   0.53884	   0.06609	   0.54287	  -6.99266
3640719.99436	 238.00000	 471.96338	   0.54872	   0.06907	   0.55305	  -7.17440
3640720.23336	 238.00000	 373.20856	   0.55791	   0.07335	   0.56271	  -7.49004
3640720.47136	 238.00000	 295.47278	   0.56813	   0.07524	   0.57310	  -7.54441
3640720.71036	 238.00000	 233.87738	   0.57862	   0.08013	   0.58415	  -7.88474
3640720.94836	 238.00000	 185.05922	   0.58999	   0.08434	   0.59599	  -8.13565
3640721.18436	 238.00000	 146.35823	   0.60120	   0.08828	   0.60765	  -8.35337
3640721.42136	 238.00000	 115.77804	   0.61271	   0.09332	   0.61978	  -8.66017
3640721.65536	 238.00000	  91.67210	   0.62492	   0.10185	   0.63316	  -9.25681
3640721.90036	 238.00000	  72.51701	   0.63732	   0.10883	   0.64654	  -9.69066
3640722.12936	 238.00000	  57.36816	   0.65152	   0.11770	   0.66206	 -10.24037
3640722.36636	 238.00000	  45.36290	   0.66725	   0.12866	   0.67954	 -10.91423
3640722.59836	 238.00000	  35.93134	   0.68456	   0.14024	   0.69878	 -11.57750
3640722.84936	 238.00000	  28.40909	   0.70563	   0.15608	   0.72269	 -12.47260
3640723.06336	 238.00000	  22.48202	   0.72861	   0.17273	   0.74881	 -13.33670
3640723.32836	 238.00000	  17.79613	   0.75922	   0.18687	   0.78188	 -13.82745
3640723.58036	 238.00000	  14.06813	   0.79445	   0.20277	   0.81991	 -14.31801
3640723.79636	 238.00000	  11.14480	   0.83462	   0.21117	   0.86092	 -14.19834
3640724.06436	 238.00000	   8.81772	   0.87726	   0.21558	   0.90336	 -13.80623
3640724.24236	 238.00000	   6.97545	   0.91972	   0.20971	   0.94333	 -12.84481
3640724.46036	 238.00000	   5.51730	   0.96107	   0.20569	   0.98283	 -12.08008
3640724.72936	 238.00000	   4.36941	   0.99744	   0.18580	   1.01460	 -10.55214
3640725.06436	 238.00000	   3.45686	   1.03047	   0.16998	   1.04439	  -9.36703
3640725.48336	 238.00000	   2.73547	   1.05488	   0.15204	   1.06578	  -8.20136
3640726.00836	 238.00000	   2.16054	   1.07426	   0.13370	   1.08255	  -7.09469
3640726.66736	 238.00000	   1.70952	   1.08997	   0.11808	   1.09635	  -6.18283
3640727.49636	 238.00000	   1.35352	   1.10177	   0.10436	   1.10671	  -5.41103
3640728.53936	 238.00000	   1.07079	   1.11046	   0.09429	   1.11445	  -4.85328
3640729.85336	 238.00000	   0.84734	   1.11799	   0.08589	   1.12128	  -4.39333
3640731.50836	 238.00000	   0.67072	   1.12499	   0.08154	   1.12794	  -4.14540
3640733.59737	 238.00000	   0.53067	   1.13221	   0.07905	   1.13497	  -3.99381
3640736.23437	 238.00000	   0.41976	   1.13798	   0.08096	   1.14086	  -4.06930
3640739.56537	 238.00000	   0.33183	   1.14360	   0.08460	   1.14672	  -4.23078
3640743.77137	 238.00000	   0.26261	   1.15035	   0.08897	   1.15379	  -4.42257
3640749.07937	 238.00000	   0.20791	   1.15936	   0.09684	   1.16340	  -4.77491
3640755.78438	 238.00000	   0.16452	   1.16981	   0.10923	   1.17490	  -5.33469
3640764.26038	 238.00000	   0.13007	   1.17932	   0.12610	   1.18604	  -6.10341
3640774.95039	 238.00000	   0.10309	   1.19039	   0.14231	   1.19887	  -6.81709
3640788.46440	 238.00000	   0.08153	   1.20770	   0.16060	   1.21833	  -7.57455
3640805.56241	 238.00000	   0.06443	   1.23070	   0.18533	   1.24458	  -8.56363
3640827.14842	 238.00000	   0.05102	   1.25723	   0.21705	   1.27583	  -9.79525
3640854.39144	 238.00000	   0.04042	   1.28156	   0.25172	   1.30605	 -11.11240
3640888.88746	 238.00000	   0.03192	   1.30995	   0.28149	   1.33986	 -12.12752
3640932.43448	 238.00000	   0.02528	   1.35176	   0.31087	   1.38705	 -12.95120
3640987.49952	 238.00000	   0.01999	   1.40439	   0.34854	   1.44700	 -13.93798
3655182.36297	 239.00000	20004.45300	   0.40451	  -0.00100	   0.40451	   0.14190
3655182.50597	 239.00000	15829.12600	   0.41333	   0.01138	   0.41349	  -1.57666
3655182.64797	 239.00000	12516.70300	   0.42460	   0.02234	   0.42518	  -3.01225
3655182.78997	 239.00000	9909.44240	   0.43346	   0.03038	   0.43453	  -4.00860
3655182.95397	 239.00000	7835.48000	   0.44303	   0.03650	   0.44453	  -4.70942
3655183.15497	 239.00000	6217.24610	   0.45215	   0.04191	   0.45408	  -5.29528
3655183.39297	 239.00000	4905.29100	   0.45997	   0.04611	   0.46228	  -5.72414
3655183.63197	 239.00000	3881.27370	   0.46953	   0.04749	   0.47193	  -5.77578
3655183.86997	 239.00000	3070.98270	   0.47849	   0.05038	   0.48114	  -6.01027
3655184.10797	 239.00000	2430.77780	   0.48675	   0.05199	   0.48952	  -6.09667
3655184.34597	 239.00000	1923.15370	   0.49418	   0.05413	   0.49713	  -6.25069
3655184.58397	 239.00000	1522.43580	   0.50276	   0.05842	   0.50614	  -6.62740
3655184.82197	 239.00000	1203.84460	   0.51242	   0.05869	   0.51577	  -6.53435
3655185.05997	 239.00000	 952.86591	   0.52194	   0.06094	   0.52548	  -6.65902
3655185.29797	 239.00000	 754.27557	   0.52931	   0.06337	   0.53309	  -6.82710
3655185.53497	 239.00000	 596.71857	   0.54096	   0.06575	   0.54494	  -6.93002
3655185.77297	 239.00000	 471.96338	   0.54884	   0.07044	   0.55334	  -7.31399
3655186.01197	 239.00000	 373.20856	   0.55854	   0.07194	   0.56316	  -7.33935
3655186.24897	 239.00000	 295.47278	   0.56851	   0.07390	   0.57329	  -7.40657
3655186.48897	 239.00000	 233.87738	   0.57719	   0.07871	   0.58253	  -7.76576
3655186.72697	 239.00000	 185.05922	   0.58878	   0.08272	   0.59456	  -7.99781
3655186.96297	 239.00000	 146.35823	   0.60032	   0.08849	   0.60681	  -8.38507
3655187.19897	 239.00000	 115.77804	   0.61284	   0.09479	   0.62012	  -8.79234
3655187.43397	 239.00000	  91.67210	   0.62497	   0.10001	   0.63292	  -9.09123
3655187.67897	 239.00000	  72.51701	   0.63872	   0.10763	   0.64772	  -9.56529
3655187.90797	 239.00000	  57.36816	   0.65157	   0.11637	   0.66188	 -10.12628
3655188.14497	 239.00000	  45.36290	   0.66780	   0.12820	   0.68000	 -10.86711
3655188.37697	 239.00000	  35.93134	   0.68563	   0.14175	   0.70013	 -11.68133
3655188.62797	 239.00000	  28.40909	   0.70577	   0.15575	   0.72275	 -12.44457
3655188.84197	 239.00000	  22.48202	   0.72907	   0.17071	   0.74878	 -13.17835
3655189.10697	 239.00000	  17.79613	   0.75920	   0.18892	   0.78235	 -13.97340
3655189.35897	 239.00000	  14.06813	   0.79431	   0.20078	   0.81930	 -14.18541
3655189.57497	 239.00000	  11.14480	   0.83394	   0.21039	   0.86007	 -14.15933
3655189.84297	 239.00000	   8.81772	   0.87649	   0.21563	   0.90262	 -13.82135
3655190.02097	 239.00000	   6.97545	   0.92300	   0.21481	   0.94766	 -13.10152
3655190.23897	 239.00000	   5.51730	   0.96072	   0.20159	   0.98164	 -11.85076
3655190.50797	 239.00000	   4.36941	   1.00006	   0.19027	   1.01800	 -10.77255
3655190.84297	 239.00000	   3.45686	   1.02945	   0.17066	   1.04350	  -9.41294
3655191.26197	 239.00000	   2.73547	   1.05719	   0.15249	   1.06813	  -8.20795
3655191.78697	 239.00000	   2.16054	   1.07762	   0.13537	   1.08609	  -7.15986
3655192.44597	 239.00000	   1.70952	   1.09153	   0.11883	   1.09798	  -6.21320
3655193.27497	 239.00000	   1.35352	   1.10276	   0.10547	   1.10779	  -5.46331
3655194.31797	 239.00000	   1.07079	   1.11349	   0.09392	   1.11744	  -4.82153
3655195.63198	 239.00000	   0.84734	   1.12113	   0.08696	   1.12450	  -4.43509
3655197.28698	 239.00000	   0.67072	   1.12773	   0.08266	   1.13075	  -4.19205
3655199.37598	 239.00000	   0.53067	   1.13304	   0.07973	   1.13584	  -4.02530
3655202.01298	 239.00000	   0.41976	   1.13997	   0.07999	   1.14277	  -4.01394
3655205.34398	 239.00000	   0.33183	   1.14711	   0.08329	   1.15013	  -4.15271
3655209.54998	 239.00000	   0.26261	   1.15440	   0.09124	   1.15800	  -4.51908
3655214.85799	 239.00000	   0.20791	   1.16113	   0.10017	   1.16545	  -4.93088
3655221.56299	 239.00000	   0.16452	   1.16944	   0.11021	   1.17463	  -5.38359
3655230.03900	 239.00000	   0.13007	   1.18209	   0.12230	   1.18840	  -5.90707
3655240.72900	 239.00000	   0.10309	   1.19722	   0.14085	   1.20548	  -6.70965
3655254.24301	 239.00000	   0.08153	   1.21201	   0.16414	   1.22307	  -7.71236
3655271.34102	 239.00000	   0.06443	   1.22986	   0.19082	   1.24457	  -8.81927
3655292.92703	 239.00000	   0.05102	   1.25200	   0.21264	   1.26993	  -9.63936
3655320.17005	 239.00000	   0.04042	   1.28639	   0.24099	   1.30877	 -10.61061
3655354.66607	 239.00000	   0.03192	   1.32328	   0.28136	   1.35286	 -12.00353
3655398.21210	 239.00000	   0.02528	   1.35885	   0.32430	   1.39701	 -13.42302
3655453.27713	 239.00000	   0.01999	   1.39790	   0.36264	   1.44417	 -14.54309
3669638.00570	 240.00000	20004.45300	   0.40279	  -0.00198	   0.40280	   0.28153
3669638.14870	 240.00000	15829.12600	   0.41270	   0.01241	   0.41289	  -1.72209
3669638.29070	 240.00000	12516.70300	   0.42368	   0.02265	   0.42428	  -3.05958
3669638.43270	 240.00000	9909.44240	   0.43383	   0.03069	   0.43491	  -4.04642
3669638.59670	 240.00000	7835.48000	   0.44439	   0.03716	   0.44594	  -4.77990
3669638.79770	 240.00000	6217.24610	   0.45248	   0.04093	   0.45433	  -5.16849
3669639.03570	 240.00000	4905.29100	   0.46145	   0.04468	   0.46360	  -5.53011
3669639.27370	 240.00000	3881.27370	   0.46968	   0.04670	   0.47200	  -5.67855
3669639.51270	 240.00000	3070.98270	   0.47831	   0.05143	   0.48106	  -6.13698
3669639.75070	 240.00000	2430.77780	   0.48659	   0.05279	   0.48944	  -6.19129
3669639.98870	 240.00000	1923.15370	   0.49536	   0.05476	   0.49837	  -6.30818
3669640.22670	 240.00000	1522.43580	   0.50436	   0.05754	   0.50763	  -6.50847
3669640.46470	 240.00000	1203.84460	   0.51294	   0.05848	   0.51626	  -6.50373
3669640.70370	 240.00000	 952.86591	   0.52092	   0.06089	   0.52447	  -6.66723
3669640.94170	 240.00000	 754.27557	   0.52982	   0.06423	   0.53370	  -6.91205
3669641.17870	 240.00000	 596.71857	   0.53914	   0.06488	   0.54303	  -6.86247
3669641.41670	 240.00000	 471.96338	   0.54909	   0.06851	   0.55335	  -7.11185
3669641.65570	 240.00000	 373.20856	   0.55922	   0.07118	   0.56373	  -7.25350
3669641.89370	 240.00000	 295.47278	   0.56818	   0.07485	   0.57309	  -7.50448
3669642.13270	 240.00000	 233.87738	   0.57974	   0.07853	   0.58503	  -7.71394
3669642.37070	 240.00000	 185.05922	   0.58999	   0.08362	   0.59588	  -8.06692
3669642.60670	 240.00000	 146.35823	   0.60089	   0.08694	   0.60714	  -8.23256
3669642.84270	 240.00000	 115.77804	   0.61460	   0.09313	   0.62161	  -8.61611
3669643.07770	 240.00000	  91.67210	   0.62468	   0.10025	   0.63268	  -9.11742
3669643.32270	 240.00000	  72.51701	   0.63817	   0.10933	   0.64747	  -9.72147
3669643.55170	 240.00000	  57.36816	   0.65288	   0.11759	   0.66339	 -10.21034
3669643.78870	 240.00000	  45.36290	   0.66795	   0.12781	   0.68007	 -10.83235
3669644.02070	 240.00000	  35.93134	   0.68494	   0.14240	   0.69958	 -11.74428
3669644.27070	 240.00000	  28.40909	   0.70559	   0.15569	   0.72256	 -12.44269
3669644.48570	 240.00000	  22.48202	   0.72791	   0.17240	   0.74804	 -13.32436
3669644.75071	 240.00000	  17.79613	   0.76013	   0.18940	   0.78337	 -13.99164
3669645.00271	 240.00000	  14.06813	   0.79420	   0.20184	   0.81945	 -14.25956
3669645.21871	 240.00000	  11.14480	   0.83424	   0.21248	   0.86087	 -14.28971
3669645.48571	 240.00000	   8.81772	   0.87690	   0.21658	   0.90325	 -13.87348
3669645.66471	 240.00000	   6.97545	   0.92320	   0.21151	   0.94712	 -12.90393
3669645.88271	 240.00000	   5.51730	   0.96012	   0.20375	   0.98151	 -11.98107
3669646.15171	 240.00000	   4.36941	   1.00222	   0.18881	   1.01985	 -10.66910
3669646.48671	 240.00000	   3.45686	   1.03117	   0.17363	   1.04569	  -9.55774
3669646.90571	 240.00000	   2.73547	   1.05685	   0.15261	   1.06781	  -8.21654
3669647.43071	 240.00000	   2.16054	   1.07869	   0.13434	   1.08702	  -7.09926
3669648.08971	 240.00000	   1.70952	   1.09380	   0.11916	   1.10027	  -6.21758
3669648.91871	 240.00000	   1.35352	   1.10526	   0.10580	   1.11031	  -5.46798
3669649.96171	 240.00000	   1.07079	   1.11400	   0.09473	   1.11802	  -4.86046
3669651.27571	 240.00000	   0.84734	   1.12214	   0.08683	   1.12550	  -4.42468
3669652.93071	 240.00000	   0.67072	   1.12957	   0.08209	   1.13255	  -4.15661
3669655.01971	 240.00000	   0.53067	   1.13537	   0.08096	   1.13826	  -4.07870
3669657.65671	 240.00000	   0.41976	   1.14053	   0.08057	   1.14337	  -4.04075
3669660.98771	 240.00000	   0.33183	   1.14741	   0.08309	   1.15042	  -4.14175
3669665.19372	 240.00000	   0.26261	   1.15578	   0.08966	   1.15926	  -4.43585
3669670.50172	 240.00000	   0.20791	   1.16428	   0.09968	   1.16854	  -4.89356
3669677.20672	 240.00000	   0.16452	   1.17209	   0.11190	   1.17742	  -5.45337
3669685.68273	 240.00000	   0.13007	   1.18123	   0.12473	   1.18780	  -6.02785
3669696.37274	 240.00000	   0.10309	   1.19578	   0.14022	   1.20398	  -6.68826
3669709.88674	 240.00000	   0.08153	   1.21512	   0.16136	   1.22578	  -7.56432
3669726.98475	 240.00000	   0.06443	   1.23554	   0.18819	   1.24979	  -8.66030
3669748.57077	 240.00000	   0.05102	   1.25345	   0.21655	   1.27202	  -9.80188
3669775.81378	 240.00000	   0.04042	   1.28142	   0.24313	   1.30428	 -10.74310
3669810.30980	 240.00000	   0.03192	   1.32055	   0.27547	   1.34897	 -11.78312
3669853.85683	 240.00000	   0.02528	   1.36632	   0.31769	   1.40277	 -13.08950
3669908.92186	 240.00000	   0.01999	   1.40866	   0.36622	   1.45548	 -14.57304
3684092.80923	 241.00000	20004.45300	   0.40362	  -0.00110	   0.40362	   0.15627
3684092.95223	 241.00000	15829.12600	   0.41390	   0.01265	   0.41410	  -1.75048
3684093.09423	 241.00000	12516.70300	   0.42491	   0.02240	   0.42550	  -3.01832
3684093.23623	 241.00000	9909.44240	   0.43504	   0.02998	   0.43607	  -3.94238
3684093.40023	 241.00000	7835.48000	   0.44401	   0.03678	   0.44553	  -4.73521
3684093.60123	 241.00000	6217.24610	   0.45336	   0.04147	   0.45525	  -5.22690
3684093.83923	 241.00000	4905.29100	   0.46137	   0.04482	   0.46354	  -5.54828
3684094.07823	 241.00000	3881.27370	   0.47004	   0.04757	   0.47244	  -5.77872
3684094.31623	 241.00000	3070.98270	   0.47824	   0.05102	   0.48096	  -6.08969
3684094.55423	 241.00000	2430.77780	   0.48706	   0.05390	   0.49003	  -6.31480
3684094.79223	 241.00000	1923.15370	   0.49620	   0.05619	   0.49938	  -6.46066
3684095.03023	 241.00000	1522.43580	   0.50369	   0.05656	   0.50685	  -6.40682
3684095.26823	 241.00000	1203.84460	   0.51440	   0.05925	   0.51780	  -6.57008
3684095.50723	 241.00000	 952.86591	   0.51988	   0.06063	   0.52340	  -6.65209
3684095.74523	 241.00000	 754.27557	   0.53203	   0.06305	   0.53575	  -6.75807
3684095.98223	 241.00000	 596.71857	   0.53986	   0.06558	   0.54383	  -6.92593
3684096.22023	 241.00000	 471.96338	   0.55007	   0.06816	   0.55428	  -7.06402
3684096.45923	 241.00000	 373.20856	   0.55929	   0.07078	   0.56375	  -7.21287
3684096.69723	 241.00000	 295.47278	   0.56879	   0.07490	   0.57370	  -7.50154
3684096.93623	 241.00000	 233.87738	   0.58028	   0.07820	   0.58552	  -7.67540
3684097.17423	 241.00000	 185.05922	   0.58923	   0.08399	   0.59519	  -8.11202
3684097.41023	 241.00000	 146.35823	   0.60073	   0.08887	   0.60727	  -8.41475
3684097.64723	 241.00000	 115.77804	   0.61275	   0.09431	   0.61997	  -8.74964
3684097.88123	 241.00000	  91.67210	   0.62507	   0.09947	   0.63293	  -9.04202
3684098.12623	 241.00000	  72.51701	   0.63832	   0.10747	   0.64730	  -9.55698
3684098.35523	 241.00000	  57.36816	   0.65211	   0.11777	   0.66266	 -10.23740
3684098.59223	 241.00000	  45.36290	   0.66895	   0.12817	   0.68112	 -10.84594
3684098.82423	 241.00000	  35.93134	   0.68410	   0.14058	   0.69840	 -11.61266
3684099.07523	 241.00000	  28.40909	   0.70678	   0.15497	   0.72357	 -12.36742
3684099.28923	 241.00000	  22.48202	   0.73047	   0.17274	   0.75062	 -13.30480
3684099.55423	 241.00000	  17.79613	   0.75952	   0.18790	   0.78241	 -13.89538
3684099.80623	 241.00000	  14.06813	   0.79564	   0.20474	   0.82156	 -14.43083
3684100.02223	 241.00000	  11.14480	   0.83550	   0.21183	   0.86193	 -14.22671
3684100.29023	 241.00000	   8.81772	   0.87866	   0.21568	   0.90474	 -13.79124
3684100.46823	 241.00000	   6.97545	   0.91963	   0.21249	   0.94386	 -13.01044
3684100.68623	 241.00000	   5.51730	   0.96380	   0.20477	   0.98531	 -11.99479
3684100.95523	 241.00000	   4.36941	   0.99840	   0.18878	   1.01609	 -10.70704
3684101.29023	 241.00000	   3.45686	   1.03209	   0.17016	   1.04602	  -9.36233
3684101.70923	 241.00000	   2.73547	   1.05663	   0.15343	   1.06771	  -8.26225
3684102.23423	 241.00000	   2.16054	   1.07565	   0.13497	   1.08408	  -7.15222
3684102.89423	 241.00000	   1.70952	   1.09181	   0.11839	   1.09821	  -6.18868
3684103.72223	 241.00000	   1.35352	   1.10405	   0.10503	   1.10904	  -5.43454
3684104.76523	 241.00000	   1.07079	   1.11367	   0.09510	   1.11772	  -4.88062
3684106.07923	 241.00000	   0.84734	   1.11990	   0.08709	   1.12328	  -4.44661
3684107.73424	 241.00000	   0.67072	   1.12720	   0.08130	   1.13013	  -4.12509
3684109.82324	 241.00000	   0.53067	   1.13435	   0.07958	   1.13714	  -4.01287
3684112.46024	 241.00000	   0.41976	   1.14163	   0.08136	   1.14453	  -4.07642
3684115.79124	 241.00000	   0.33183	   1.14634	   0.08496	   1.14948	  -4.23884
3684119.99724	 241.00000	   0.26261	   1.15290	   0.09013	   1.15642	  -4.47004
3684125.30525	 241.00000	   0.20791	   1.16122	   0.09737	   1.16529	  -4.79316
3684132.01025	 241.00000	   0.16452	   1.17240	   0.10908	   1.17746	  -5.31549
3684140.48626	 241.00000	   0.13007	   1.18341	   0.12586	   1.19008	  -6.07076
3684151.17626	 241.00000	   0.10309	   1.19382	   0.14342	   1.20240	  -6.85039
3684164.69027	 241.00000	   0.08153	   1.20913	   0.16226	   1.21997	  -7.64295
3684181.78828	 241.00000	   0.06443	   1.23115	   0.18593	   1.24511	  -8.58808
3684203.37529	 241.00000	   0.05102	   1.26013	   0.21548	   1.27843	  -9.70369
3684230.61731	 241.00000	   0.04042	   1.28642	   0.25161	   1.31080	 -11.06663
3684265.11333	 241.00000	   0.03192	   1.31412	   0.28533	   1.34474	 -12.25034
3684308.66036	 241.00000	   0.02528	   1.35126	   0.31481	   1.38745	 -13.11471
3684363.72639	 241.00000	   0.01999	   1.40500	   0.34857	   1.44759	 -13.93329
3698546.28974	 242.00000	20004.45300	   0.40374	   0.00031	   0.40374	  -0.04390
3698546.43274	 242.00000	15829.12600	   0.41491	   0.01196	   0.41508	  -1.65172
3698546.57474	 242.00000	12516.70300	   0.42534	   0.02324	   0.42598	  -3.12756
3698546.71674	 242.00000	9909.44240	   0.43474	   0.02986	   0.43576	  -3.92961
3698546.88074	 242.00000	7835.48000	   0.44373	   0.03623	   0.44521	  -4.66723
3698547.08174	 242.00000	6217.24610	   0.45190	   0.03964	   0.45363	  -5.01299
3698547.31974	 242.00000	4905.29100	   0.46108	   0.04495	   0.46327	  -5.56769
3698547.55874	 242.00000	3881.27370	   0.46908	   0.04758	   0.47149	  -5.79191
3698547.79674	 242.00000	3070.98270	   0.47976	   0.05007	   0.48236	  -5.95861
3698548.03475	 242.00000	2430.77780	   0.48711	   0.05299	   0.48998	  -6.20850
3698548.27275	 242.00000	1923.15370	   0.49570	   0.05346	   0.49857	  -6.15592
3698548.51075	 242.00000	1522.43580	   0.50288	   0.05705	   0.50611	  -6.47207
3698548.74875	 242.00000	1203.84460	   0.51321	   0.05868	   0.51655	  -6.52241
3698548.98775	 242.00000	 952.86591	   0.52116	   0.06119	   0.52474	  -6.69682
3698549.22575	 242.00000	 754.27557	   0.53100	   0.06359	   0.53479	  -6.82947
3698549.46275	 242.00000	 596.71857	   0.54057	   0.06616	   0.54460	  -6.97808
3698549.70075	 242.00000	 471.96338	   0.54980	   0.06814	   0.55400	  -7.06483
3698549.93975	 242.00000	 373.20856	   0.55790	   0.07114	   0.56241	  -7.26638
3698550.17775	 242.00000	 295.47278	   0.57001	   0.07583	   0.57503	  -7.57763
3698550.41675	 242.00000	 233.87738	   0.57870	   0.07874	   0.58403	  -7.74866
3698550.65475	 242.00000	 185.05922	   0.59004	   0.08434	   0.59604	  -8.13426
3698550.89075	 242.00000	 146.35823	   0.60092	   0.08859	   0.60742	  -8.38682
3698551.12775	 242.00000	 115.77804	   0.61201	   0.09326	   0.61908	  -8.66408
3698551.36175	 242.00000	  91.67210	   0.62357	   0.10122	   0.63173	  -9.21977
3698551.60675	 242.00000	  72.51701	   0.63743	   0.10730	   0.64640	  -9.55478
3698551.83575	 242.00000	  57.36816	   0.65212	   0.11885	   0.66286	 -10.32866
3698552.07275	 242.00000	  45.36290	   0.66759	   0.12802	   0.67976	 -10.85560
3698552.30475	 242.00000	  35.93134	   0.68428	   0.14088	   0.69863	 -11.63375
3698552.55575	 242.00000	  28.40909	   0.70648	   0.15573	   0.72344	 -12.43075
3698552.76975	 242.00000	  22.48202	   0.72993	   0.17187	   0.74989	 -13.24941
3698553.03475	 242.00000	  17.79613	   0.76019	   0.18752	   0.78298	 -13.85662
3698553.28675	 242.00000	  14.06813	   0.79484	   0.20174	   0.82004	 -14.24140
3698553.50275	 242.00000	  11.14480	   0.83426	   0.21234	   0.86086	 -14.28014
3698553.77075	 242.00000	   8.81772	   0.87739	   0.21593	   0.90357	 -13.82577
3698553.94875	 242.00000	   6.97545	   0.92007	   0.21095	   0.94395	 -12.91328
3698554.16675	 242.00000	   5.51730	   0.96165	   0.20455	   0.98316	 -12.00857
3698554.43575	 242.00000	   4.36941	   0.99754	   0.18750	   1.01501	 -10.64544
3698554.77075	 242.00000	   3.45686	   1.03058	   0.17053	   1.04460	  -9.39531
3698555.18975	 242.00000	   2.73547	   1.05431	   0.15201	   1.06522	  -8.20418
3698555.71475	 242.00000	   2.16054	   1.07524	   0.13263	   1.08338	  -7.03195
3698556.37375	 242.00000	   1.70952	   1.09162	   0.11756	   1.09793	  -6.14646
3698557.20275	 242.00000	   1.35352	   1.10322	   0.10471	   1.10818	  -5.42199
3698558.24575	 242.00000	   1.07079	   1.11167	   0.09475	   1.11570	  -4.87164
3698559.55975	 242.00000	   0.84734	   1.11930	   0.08674	   1.12265	  -4.43126
3698561.21475	 242.00000	   0.67072	   1.12563	   0.08158	   1.12858	  -4.14509
3698563.30375	 242.00000	   0.53067	   1.13260	   0.07953	   1.13539	  -4.01664
3698565.94076	 242.00000	   0.41976	   1.13916	   0.08096	   1.14203	  -4.06493
3698569.27176	 242.00000	   0.33183	   1.14451	   0.08423	   1.14760	  -4.20904
3698573.47776	 242.00000	   0.26261	   1.15119	   0.08891	   1.15462	  -4.41636
3698578.78576	 242.00000	   0.20791	   1.15984	   0.09717	   1.16390	  -4.78896
3698585.49077	 242.00000	   0.16452	   1.17111	   0.11027	   1.17629	  -5.37925
3698593.96677	 242.00000	   0.13007	   1.18087	   0.12710	   1.18769	  -6.14338
3698604.65678	 242.00000	   0.10309	   1.19189	   0.14442	   1.20061	  -6.90857
3698618.17079	 242.00000	   0.08153	   1.20770	   0.16143	   1.21844	  -7.61360
3698635.26880	 242.00000	   0.06443	   1.22929	   0.18453	   1.24307	  -8.53716
3698656.85481	 242.00000	   0.05102	   1.25626	   0.21372	   1.27430	  -9.65477
3698684.09783	 242.00000	   0.04042	   1.28066	   0.24717	   1.30429	 -10.92375
3698718.59385	 242.00000	   0.03192	   1.31056	   0.27848	   1.33982	 -11.99613
3698762.14087	 242.00000	   0.02528	   1.35327	   0.31113	   1.38858	 -12.94770
3698817.20691	 242.00000	   0.01999	   1.40798	   0.35345	   1.45167	 -14.09197
3712992.14580	 243.00000	20004.45300	   0.40401	  -0.00009	   0.40401	   0.01333
3712992.28880	 243.00000	15829.12600	   0.41438	   0.01258	   0.41457	  -1.73932
