Repository: kbm2110/Battery_Diagnostics_Thesis

# Battery_Diagnostics_Thesis
 Data-driven battery diagnostics using EIS

**Author:** Bala Manikanta Yaswanth Kanagarla
**Institution:** Technische Hochschule Ingolstadt (THI)
**Supervisor:** Prof. Dr. H.-G. Schweiger

## Overview

This project implements a machine learning framework for 
non-invasive State of Health (SoH) estimation of lithium-ion 
batteries using Electrochemical Impedance Spectroscopy (EIS).

Eight physically interpretable features are extracted from 
impedance spectra and used to train six ML models under a 
strict cell-level train-test split. The stacking ensemble 
achieves R² = 0.9122 and RMSE = 0.0234 on completely unseen 
cells.

---

File: data/EIS/EIS_state_V_35C01.txt (part 29 of 39)
time/s	           cycle number	freq/Hz	           Re(Z)/Ohm	  -Im(Z)/Ohm	   |Z|/Ohm	   Phase(Z)/deg
3420051.63460	 234.00000	   0.53067	   0.92894	   0.06156	   0.93098	  -3.79122
3420054.27160	 234.00000	   0.41976	   0.93341	   0.06478	   0.93566	  -3.96988
3420057.60261	 234.00000	   0.33183	   0.93961	   0.07052	   0.94226	  -4.29197
3420061.80861	 234.00000	   0.26261	   0.94528	   0.07790	   0.94848	  -4.71078
3420067.11661	 234.00000	   0.20791	   0.95180	   0.08684	   0.95575	  -5.21288
3420073.82162	 234.00000	   0.16452	   0.96172	   0.09805	   0.96670	  -5.82119
3420082.29762	 234.00000	   0.13007	   0.97382	   0.11547	   0.98064	  -6.76207
3420092.98763	 234.00000	   0.10309	   0.98533	   0.13851	   0.99502	  -8.00168
3420106.50164	 234.00000	   0.08153	   0.99524	   0.16411	   1.00869	  -9.36373
3420123.59965	 234.00000	   0.06443	   1.00804	   0.19143	   1.02605	 -10.75288
3420145.18666	 234.00000	   0.05102	   1.02696	   0.21491	   1.04920	 -11.81981
3420172.42867	 234.00000	   0.04042	   1.05412	   0.24508	   1.08224	 -13.08866
3420206.92470	 234.00000	   0.03192	   1.08553	   0.28148	   1.12143	 -14.53692
3420250.47172	 234.00000	   0.02528	   1.12201	   0.31683	   1.16588	 -15.76847
3420305.53675	 234.00000	   0.01999	   1.17297	   0.35345	   1.22507	 -16.76888
3433795.12933	 235.00000	20004.45300	   0.29082	  -0.02088	   0.29157	   4.10598
3433795.27233	 235.00000	15829.12600	   0.29856	  -0.00577	   0.29862	   1.10764
3433795.41433	 235.00000	12516.70300	   0.30738	   0.00764	   0.30747	  -1.42343
3433795.55633	 235.00000	9909.44240	   0.31339	   0.01793	   0.31390	  -3.27370
3433795.72033	 235.00000	7835.48000	   0.32240	   0.02565	   0.32342	  -4.54955
3433795.92133	 235.00000	6217.24610	   0.32967	   0.03181	   0.33120	  -5.51142
3433796.15933	 235.00000	4905.29100	   0.33883	   0.03728	   0.34088	  -6.27892
3433796.39834	 235.00000	3881.27370	   0.34476	   0.04299	   0.34743	  -7.10776
3433796.63634	 235.00000	3070.98270	   0.35339	   0.04661	   0.35645	  -7.51317
3433796.87434	 235.00000	2430.77780	   0.36142	   0.05028	   0.36490	  -7.92005
3433797.11234	 235.00000	1923.15370	   0.36995	   0.05391	   0.37386	  -8.29154
3433797.35034	 235.00000	1522.43580	   0.37684	   0.05631	   0.38102	  -8.49824
3433797.58834	 235.00000	1203.84460	   0.38817	   0.06189	   0.39308	  -9.05897
3433797.82734	 235.00000	 952.86591	   0.39586	   0.06462	   0.40110	  -9.27108
3433798.06534	 235.00000	 754.27557	   0.40585	   0.06802	   0.41151	  -9.51418
3433798.30234	 235.00000	 596.71857	   0.41575	   0.07042	   0.42167	  -9.61373
3433798.54034	 235.00000	 471.96338	   0.42773	   0.07439	   0.43415	  -9.86640
3433798.77934	 235.00000	 373.20856	   0.43756	   0.07920	   0.44467	 -10.25978
3433799.01734	 235.00000	 295.47278	   0.44912	   0.08365	   0.45684	 -10.55106
3433799.25634	 235.00000	 233.87738	   0.45974	   0.08741	   0.46797	 -10.76557
3433799.49434	 235.00000	 185.05922	   0.47269	   0.09509	   0.48216	 -11.37429
3433799.73034	 235.00000	 146.35823	   0.48520	   0.10101	   0.49561	 -11.76012
3433799.96734	 235.00000	 115.77804	   0.49884	   0.10660	   0.51010	 -12.06219
3433800.20134	 235.00000	  91.67210	   0.51343	   0.11442	   0.52603	 -12.56379
3433800.44634	 235.00000	  72.51701	   0.52974	   0.12330	   0.54390	 -13.10272
3433800.67534	 235.00000	  57.36816	   0.54778	   0.13509	   0.56420	 -13.85356
3433800.91234	 235.00000	  45.36290	   0.56796	   0.14422	   0.58598	 -14.24785
3433801.14434	 235.00000	  35.93134	   0.59152	   0.15745	   0.61211	 -14.90521
3433801.39534	 235.00000	  28.40909	   0.61884	   0.17033	   0.64185	 -15.38917
3433801.60934	 235.00000	  22.48202	   0.65181	   0.17904	   0.67595	 -15.35913
3433801.87434	 235.00000	  17.79613	   0.68869	   0.18548	   0.71323	 -15.07342
3433802.12634	 235.00000	  14.06813	   0.72461	   0.18409	   0.74763	 -14.25466
3433802.34234	 235.00000	  11.14480	   0.76060	   0.17703	   0.78093	 -13.10218
3433802.61034	 235.00000	   8.81772	   0.79514	   0.16587	   0.81226	 -11.78313
3433802.78834	 235.00000	   6.97545	   0.82341	   0.15052	   0.83706	 -10.35944
3433803.00634	 235.00000	   5.51730	   0.84457	   0.13273	   0.85494	  -8.93109
3433803.27534	 235.00000	   4.36941	   0.86465	   0.11687	   0.87251	  -7.69794
3433803.61034	 235.00000	   3.45686	   0.87856	   0.10260	   0.88453	  -6.66094
3433804.02934	 235.00000	   2.73547	   0.88667	   0.08962	   0.89119	  -5.77167
3433804.55434	 235.00000	   2.16054	   0.89639	   0.07948	   0.89991	  -5.06693
3433805.21334	 235.00000	   1.70952	   0.90333	   0.07202	   0.90620	  -4.55846
3433806.04234	 235.00000	   1.35352	   0.90874	   0.06617	   0.91115	  -4.16472
3433807.08534	 235.00000	   1.07079	   0.91388	   0.06192	   0.91597	  -3.87647
3433808.39934	 235.00000	   0.84734	   0.91883	   0.05934	   0.92075	  -3.69508
3433810.05434	 235.00000	   0.67072	   0.92384	   0.05932	   0.92574	  -3.67365
3433812.14334	 235.00000	   0.53067	   0.92794	   0.06167	   0.92999	  -3.80228
3433814.78035	 235.00000	   0.41976	   0.93271	   0.06477	   0.93495	  -3.97247
3433818.11135	 235.00000	   0.33183	   0.93869	   0.06975	   0.94128	  -4.24971
3433822.31735	 235.00000	   0.26261	   0.94650	   0.07750	   0.94967	  -4.68105
3433827.62535	 235.00000	   0.20791	   0.95391	   0.08920	   0.95807	  -5.34223
3433834.33036	 235.00000	   0.16452	   0.96016	   0.10421	   0.96580	  -6.19416
3433842.80636	 235.00000	   0.13007	   0.96673	   0.11994	   0.97414	  -7.07225
3433853.49637	 235.00000	   0.10309	   0.97685	   0.13548	   0.98621	  -7.89612
3433867.01038	 235.00000	   0.08153	   0.99161	   0.15636	   1.00386	  -8.96093
3433884.10839	 235.00000	   0.06443	   1.00949	   0.18180	   1.02573	 -10.20902
3433905.69540	 235.00000	   0.05102	   1.02931	   0.20981	   1.05047	 -11.52126
3433932.93742	 235.00000	   0.04042	   1.05675	   0.23847	   1.08333	 -12.71639
3433967.43344	 235.00000	   0.03192	   1.09797	   0.27339	   1.13149	 -13.98204
3434010.98046	 235.00000	   0.02528	   1.14517	   0.32349	   1.18998	 -15.77414
3434066.04650	 235.00000	   0.01999	   1.18914	   0.38574	   1.25013	 -17.97227
3447558.91730	 236.00000	20004.45300	   0.28964	  -0.01876	   0.29025	   3.70655
3447559.06030	 236.00000	15829.12600	   0.29807	  -0.00457	   0.29810	   0.87773
3447559.20230	 236.00000	12516.70300	   0.30583	   0.00736	   0.30592	  -1.37764
3447559.34430	 236.00000	9909.44240	   0.31415	   0.01830	   0.31468	  -3.33330
3447559.50830	 236.00000	7835.48000	   0.32104	   0.02447	   0.32197	  -4.35896
3447559.70930	 236.00000	6217.24610	   0.32921	   0.03240	   0.33080	  -5.62141
3447559.94730	 236.00000	4905.29100	   0.33643	   0.03744	   0.33851	  -6.34970
3447560.18630	 236.00000	3881.27370	   0.34329	   0.04174	   0.34582	  -6.93235
3447560.42430	 236.00000	3070.98270	   0.35170	   0.04522	   0.35459	  -7.32619
3447560.66230	 236.00000	2430.77780	   0.35995	   0.04997	   0.36341	  -7.90300
3447560.90030	 236.00000	1923.15370	   0.36856	   0.05330	   0.37239	  -8.22964
3447561.13830	 236.00000	1522.43580	   0.37783	   0.05825	   0.38230	  -8.76429
3447561.37630	 236.00000	1203.84460	   0.38725	   0.05866	   0.39167	  -8.61404
3447561.61530	 236.00000	 952.86591	   0.39601	   0.06335	   0.40105	  -9.08854
3447561.85330	 236.00000	 754.27557	   0.40531	   0.06785	   0.41095	  -9.50345
3447562.09030	 236.00000	 596.71857	   0.41545	   0.07185	   0.42162	  -9.81235
3447562.32830	 236.00000	 471.96338	   0.42717	   0.07573	   0.43383	 -10.05353
3447562.56730	 236.00000	 373.20856	   0.43774	   0.07861	   0.44474	 -10.18051
3447562.80430	 236.00000	 295.47278	   0.44927	   0.08462	   0.45717	 -10.66652
3447563.04430	 236.00000	 233.87738	   0.46036	   0.08927	   0.46894	 -10.97468
3447563.28230	 236.00000	 185.05922	   0.47414	   0.09452	   0.48346	 -11.27407
3447563.51830	 236.00000	 146.35823	   0.48507	   0.10004	   0.49527	 -11.65307
3447563.75430	 236.00000	 115.77804	   0.49972	   0.10682	   0.51101	 -12.06547
3447563.98930	 236.00000	  91.67210	   0.51357	   0.11221	   0.52569	 -12.32534
3447564.23430	 236.00000	  72.51701	   0.52903	   0.12226	   0.54297	 -13.01295
3447564.46330	 236.00000	  57.36816	   0.54660	   0.13487	   0.56300	 -13.86045
3447564.70030	 236.00000	  45.36290	   0.56526	   0.14540	   0.58366	 -14.42534
3447564.93230	 236.00000	  35.93134	   0.58975	   0.15868	   0.61072	 -15.05948
3447565.18330	 236.00000	  28.40909	   0.61729	   0.16873	   0.63994	 -15.28775
3447565.39730	 236.00000	  22.48202	   0.65258	   0.17852	   0.67655	 -15.29930
3447565.66230	 236.00000	  17.79613	   0.68580	   0.18492	   0.71029	 -15.09063
3447565.91430	 236.00000	  14.06813	   0.72326	   0.18507	   0.74656	 -14.35313
3447566.13030	 236.00000	  11.14480	   0.76034	   0.17734	   0.78074	 -13.12876
3447566.39830	 236.00000	   8.81772	   0.79400	   0.16500	   0.81097	 -11.73909
3447566.57630	 236.00000	   6.97545	   0.82160	   0.15087	   0.83534	 -10.40517
3447566.79430	 236.00000	   5.51730	   0.84490	   0.13258	   0.85524	  -8.91821
3447567.06330	 236.00000	   4.36941	   0.86201	   0.11859	   0.87013	  -7.83348
3447567.39830	 236.00000	   3.45686	   0.87728	   0.10151	   0.88313	  -6.60064
3447567.81730	 236.00000	   2.73547	   0.88751	   0.08922	   0.89198	  -5.74066
3447568.34231	 236.00000	   2.16054	   0.89631	   0.07956	   0.89983	  -5.07231
3447569.00131	 236.00000	   1.70952	   0.90275	   0.07224	   0.90564	  -4.57522
3447569.83031	 236.00000	   1.35352	   0.90915	   0.06491	   0.91147	  -4.08377
3447570.87331	 236.00000	   1.07079	   0.91421	   0.06211	   0.91632	  -3.88635
3447572.18731	 236.00000	   0.84734	   0.91897	   0.06080	   0.92098	  -3.78523
3447573.84231	 236.00000	   0.67072	   0.92309	   0.06131	   0.92512	  -3.80006
3447575.93131	 236.00000	   0.53067	   0.92719	   0.06112	   0.92921	  -3.77137
3447578.56831	 236.00000	   0.41976	   0.93244	   0.06483	   0.93469	  -3.97704
3447581.89931	 236.00000	   0.33183	   0.93774	   0.06997	   0.94035	  -4.26719
3447586.10532	 236.00000	   0.26261	   0.94380	   0.07805	   0.94702	  -4.72721
3447591.41332	 236.00000	   0.20791	   0.95085	   0.08665	   0.95479	  -5.20713
3447598.11832	 236.00000	   0.16452	   0.95998	   0.09830	   0.96500	  -5.84672
3447606.59433	 236.00000	   0.13007	   0.97225	   0.11538	   0.97908	  -6.76758
3447617.28433	 236.00000	   0.10309	   0.98410	   0.13849	   0.99379	  -8.01047
3447630.79834	 236.00000	   0.08153	   0.99420	   0.16414	   1.00765	  -9.37459
3447647.89635	 236.00000	   0.06443	   1.00693	   0.19133	   1.02494	 -10.75860
3447669.48237	 236.00000	   0.05102	   1.02544	   0.21507	   1.04775	 -11.84530
3447696.72538	 236.00000	   0.04042	   1.05264	   0.24531	   1.08084	 -13.11801
3447731.22140	 236.00000	   0.03192	   1.08408	   0.28141	   1.12001	 -14.55213
3447774.76843	 236.00000	   0.02528	   1.12070	   0.31712	   1.16470	 -15.79958
3447829.83446	 236.00000	   0.01999	   1.17134	   0.35380	   1.22361	 -16.80672
3461324.49528	 237.00000	20004.45300	   0.29060	  -0.01993	   0.29128	   3.92325
3461324.63828	 237.00000	15829.12600	   0.29836	  -0.00400	   0.29839	   0.76724
3461324.78028	 237.00000	12516.70300	   0.30850	   0.00716	   0.30858	  -1.33023
3461324.92228	 237.00000	9909.44240	   0.31403	   0.01682	   0.31448	  -3.06530
3461325.08628	 237.00000	7835.48000	   0.32390	   0.02394	   0.32479	  -4.22762
3461325.28728	 237.00000	6217.24610	   0.33043	   0.03056	   0.33184	  -5.28380
3461325.52528	 237.00000	4905.29100	   0.33790	   0.03906	   0.34015	  -6.59366
3461325.76328	 237.00000	3881.27370	   0.34649	   0.04206	   0.34904	  -6.92140
3461326.00228	 237.00000	3070.98270	   0.35472	   0.04671	   0.35778	  -7.50132
3461326.24028	 237.00000	2430.77780	   0.36203	   0.05002	   0.36547	  -7.86596
3461326.47828	 237.00000	1923.15370	   0.37051	   0.05319	   0.37431	  -8.16961
3461326.71628	 237.00000	1522.43580	   0.37758	   0.05877	   0.38213	  -8.84751
3461326.95428	 237.00000	1203.84460	   0.38779	   0.06038	   0.39247	  -8.85021
3461327.19328	 237.00000	 952.86591	   0.39580	   0.06297	   0.40078	  -9.03943
3461327.43128	 237.00000	 754.27557	   0.40631	   0.06775	   0.41192	  -9.46653
3461327.66828	 237.00000	 596.71857	   0.41488	   0.07087	   0.42089	  -9.69354
3461327.90628	 237.00000	 471.96338	   0.42601	   0.07499	   0.43256	  -9.98364
3461328.14528	 237.00000	 373.20856	   0.43761	   0.07806	   0.44452	 -10.11439
3461328.38328	 237.00000	 295.47278	   0.45015	   0.08394	   0.45791	 -10.56325
3461328.62228	 237.00000	 233.87738	   0.46063	   0.08882	   0.46911	 -10.91344
3461328.86028	 237.00000	 185.05922	   0.47324	   0.09429	   0.48254	 -11.26775
3461329.09628	 237.00000	 146.35823	   0.48577	   0.09955	   0.49587	 -11.58111
3461329.33228	 237.00000	 115.77804	   0.50099	   0.10592	   0.51206	 -11.93757
3461329.56728	 237.00000	  91.67210	   0.51466	   0.11434	   0.52721	 -12.52539
3461329.81228	 237.00000	  72.51701	   0.52972	   0.12349	   0.54392	 -13.12213
3461330.04128	 237.00000	  57.36816	   0.54733	   0.13324	   0.56331	 -13.68132
3461330.27828	 237.00000	  45.36290	   0.56744	   0.14701	   0.58618	 -14.52488
3461330.51028	 237.00000	  35.93134	   0.59183	   0.15908	   0.61284	 -15.04508
3461330.76028	 237.00000	  28.40909	   0.61981	   0.16987	   0.64267	 -15.32649
3461330.97528	 237.00000	  22.48202	   0.65107	   0.17923	   0.67528	 -15.39123
3461331.24028	 237.00000	  17.79613	   0.68737	   0.18507	   0.71185	 -15.06955
3461331.49228	 237.00000	  14.06813	   0.72437	   0.18477	   0.74757	 -14.30995
3461331.70828	 237.00000	  11.14480	   0.76212	   0.17789	   0.78260	 -13.13862
3461331.97528	 237.00000	   8.81772	   0.79529	   0.16598	   0.81243	 -11.78894
3461332.15428	 237.00000	   6.97545	   0.82235	   0.15020	   0.83595	 -10.35114
3461332.37228	 237.00000	   5.51730	   0.84557	   0.13499	   0.85628	  -9.07007
3461332.64128	 237.00000	   4.36941	   0.86374	   0.11696	   0.87163	  -7.71177
3461332.97628	 237.00000	   3.45686	   0.87733	   0.10260	   0.88330	  -6.67034
3461333.39528	 237.00000	   2.73547	   0.88794	   0.09033	   0.89252	  -5.80891
3461333.92028	 237.00000	   2.16054	   0.89695	   0.07909	   0.90043	  -5.03909
3461334.57928	 237.00000	   1.70952	   0.90328	   0.07124	   0.90608	  -4.50931
3461335.40829	 237.00000	   1.35352	   0.90979	   0.06571	   0.91216	  -4.13120
3461336.45129	 237.00000	   1.07079	   0.91465	   0.06142	   0.91671	  -3.84170
3461337.76529	 237.00000	   0.84734	   0.91886	   0.05944	   0.92078	  -3.70151
3461339.42029	 237.00000	   0.67072	   0.92413	   0.05968	   0.92605	  -3.69490
3461341.50929	 237.00000	   0.53067	   0.92939	   0.06118	   0.93140	  -3.76631
3461344.14629	 237.00000	   0.41976	   0.93430	   0.06564	   0.93660	  -4.01892
3461347.47729	 237.00000	   0.33183	   0.93918	   0.07264	   0.94198	  -4.42243
3461351.68330	 237.00000	   0.26261	   0.94317	   0.07907	   0.94647	  -4.79222
3461356.99130	 237.00000	   0.20791	   0.95027	   0.08753	   0.95429	  -5.26252
3461363.69530	 237.00000	   0.16452	   0.95944	   0.10019	   0.96465	  -5.96174
3461372.17231	 237.00000	   0.13007	   0.96826	   0.11614	   0.97520	  -6.83959
3461382.86231	 237.00000	   0.10309	   0.97975	   0.13275	   0.98871	  -7.71625
3461396.37632	 237.00000	   0.08153	   0.99595	   0.15255	   1.00756	  -8.70849
3461413.47433	 237.00000	   0.06443	   1.01813	   0.17978	   1.03388	 -10.01382
3461435.06034	 237.00000	   0.05102	   1.04400	   0.21691	   1.06629	 -11.73722
3461462.30336	 237.00000	   0.04042	   1.06527	   0.25925	   1.09636	 -13.67815
3461496.79838	 237.00000	   0.03192	   1.08652	   0.29912	   1.12695	 -15.39243
3461540.34641	 237.00000	   0.02528	   1.11658	   0.33427	   1.16554	 -16.66626
3461595.41144	 237.00000	   0.01999	   1.15824	   0.37227	   1.21659	 -17.81776
3475076.72496	 238.00000	20004.45300	   0.29253	  -0.01907	   0.29315	   3.73078
3475076.86796	 238.00000	15829.12600	   0.29994	  -0.00451	   0.29998	   0.86220
3475077.00996	 238.00000	12516.70300	   0.30844	   0.00938	   0.30859	  -1.74214
3475077.15196	 238.00000	9909.44240	   0.31641	   0.01707	   0.31687	  -3.08854
3475077.31596	 238.00000	7835.48000	   0.32285	   0.02481	   0.32380	  -4.39464
3475077.51696	 238.00000	6217.24610	   0.33090	   0.03146	   0.33239	  -5.43190
3475077.75496	 238.00000	4905.29100	   0.33842	   0.03783	   0.34052	  -6.37838
3475077.99396	 238.00000	3881.27370	   0.34682	   0.04262	   0.34943	  -7.00552
3475078.23196	 238.00000	3070.98270	   0.35510	   0.04581	   0.35804	  -7.35041
3475078.46996	 238.00000	2430.77780	   0.36209	   0.05055	   0.36560	  -7.94692
3475078.70796	 238.00000	1923.15370	   0.37102	   0.05531	   0.37512	  -8.47831
3475078.94596	 238.00000	1522.43580	   0.38015	   0.05768	   0.38450	  -8.62808
3475079.18396	 238.00000	1203.84460	   0.38786	   0.06136	   0.39269	  -8.99030
3475079.42296	 238.00000	 952.86591	   0.39771	   0.06476	   0.40295	  -9.24873
3475079.66096	 238.00000	 754.27557	   0.40674	   0.06784	   0.41235	  -9.46883
3475079.89796	 238.00000	 596.71857	   0.41720	   0.07171	   0.42332	  -9.75332
3475080.13596	 238.00000	 471.96338	   0.42674	   0.07634	   0.43351	 -10.14187
3475080.37496	 238.00000	 373.20856	   0.43882	   0.07948	   0.44596	 -10.26636
3475080.61296	 238.00000	 295.47278	   0.44876	   0.08521	   0.45678	 -10.75107
3475080.85196	 238.00000	 233.87738	   0.46145	   0.08815	   0.46979	 -10.81473
3475081.08996	 238.00000	 185.05922	   0.47471	   0.09508	   0.48414	 -11.32545
3475081.32596	 238.00000	 146.35823	   0.48795	   0.10120	   0.49833	 -11.71748
3475081.56296	 238.00000	 115.77804	   0.50010	   0.10734	   0.51149	 -12.11430
3475081.79696	 238.00000	  91.67210	   0.51381	   0.11446	   0.52641	 -12.55888
3475082.04196	 238.00000	  72.51701	   0.53185	   0.12452	   0.54623	 -13.17738
3475082.27096	 238.00000	  57.36816	   0.54905	   0.13455	   0.56530	 -13.76922
3475082.50796	 238.00000	  45.36290	   0.57008	   0.14697	   0.58872	 -14.45671
3475082.73996	 238.00000	  35.93134	   0.59321	   0.15868	   0.61407	 -14.97593
3475082.99096	 238.00000	  28.40909	   0.62083	   0.17068	   0.64386	 -15.37230
3475083.20496	 238.00000	  22.48202	   0.65375	   0.18089	   0.67831	 -15.46621
3475083.46996	 238.00000	  17.79613	   0.68866	   0.18700	   0.71360	 -15.19183
3475083.72196	 238.00000	  14.06813	   0.72584	   0.18670	   0.74947	 -14.42510
3475083.93796	 238.00000	  11.14480	   0.76393	   0.17992	   0.78483	 -13.25282
3475084.20596	 238.00000	   8.81772	   0.79750	   0.16814	   0.81503	 -11.90519
3475084.38396	 238.00000	   6.97545	   0.82689	   0.15161	   0.84068	 -10.38956
3475084.60196	 238.00000	   5.51730	   0.84827	   0.13528	   0.85899	  -9.06107
3475084.87096	 238.00000	   4.36941	   0.86832	   0.11850	   0.87637	  -7.77145
3475085.20596	 238.00000	   3.45686	   0.88163	   0.10384	   0.88773	  -6.71770
3475085.62496	 238.00000	   2.73547	   0.89303	   0.09014	   0.89757	  -5.76370
3475086.14996	 238.00000	   2.16054	   0.90197	   0.08013	   0.90552	  -5.07670
3475086.80896	 238.00000	   1.70952	   0.90896	   0.07308	   0.91189	  -4.59696
3475087.63796	 238.00000	   1.35352	   0.91338	   0.06679	   0.91582	  -4.18196
3475088.68096	 238.00000	   1.07079	   0.91905	   0.06259	   0.92118	  -3.89587
3475089.99496	 238.00000	   0.84734	   0.92386	   0.06002	   0.92580	  -3.71714
3475091.64996	 238.00000	   0.67072	   0.92915	   0.06019	   0.93109	  -3.70642
3475093.73897	 238.00000	   0.53067	   0.93409	   0.06192	   0.93614	  -3.79257
3475096.37597	 238.00000	   0.41976	   0.93838	   0.06546	   0.94066	  -3.99015
3475099.70697	 238.00000	   0.33183	   0.94487	   0.06965	   0.94743	  -4.21584
3475103.91297	 238.00000	   0.26261	   0.95182	   0.07804	   0.95502	  -4.68746
3475109.22097	 238.00000	   0.20791	   0.95995	   0.09027	   0.96419	  -5.37181
3475115.92598	 238.00000	   0.16452	   0.96653	   0.10479	   0.97219	  -6.18783
3475124.40198	 238.00000	   0.13007	   0.97236	   0.12069	   0.97982	  -7.07557
3475135.09199	 238.00000	   0.10309	   0.98208	   0.13735	   0.99164	  -7.96169
3475148.60600	 238.00000	   0.08153	   0.99678	   0.15707	   1.00908	  -8.95498
3475165.70401	 238.00000	   0.06443	   1.01532	   0.18284	   1.03165	 -10.20835
3475187.29102	 238.00000	   0.05102	   1.03538	   0.21171	   1.05681	 -11.55646
3475214.53304	 238.00000	   0.04042	   1.06269	   0.24045	   1.08955	 -12.74956
3475249.02906	 238.00000	   0.03192	   1.10311	   0.27487	   1.13684	 -13.99193
3475292.57608	 238.00000	   0.02528	   1.15186	   0.32387	   1.19652	 -15.70436
3475347.64212	 238.00000	   0.01999	   1.19726	   0.38660	   1.25813	 -17.89527
3488826.82302	 239.00000	20004.45300	   0.29206	  -0.01987	   0.29273	   3.89113
3488826.96602	 239.00000	15829.12600	   0.29869	  -0.00410	   0.29872	   0.78695
3488827.10802	 239.00000	12516.70300	   0.30720	   0.00737	   0.30729	  -1.37513
3488827.25002	 239.00000	9909.44240	   0.31456	   0.01770	   0.31505	  -3.22060
3488827.41402	 239.00000	7835.48000	   0.32174	   0.02587	   0.32278	  -4.59700
3488827.61502	 239.00000	6217.24610	   0.32858	   0.03190	   0.33012	  -5.54566
3488827.85302	 239.00000	4905.29100	   0.33675	   0.03741	   0.33882	  -6.33945
3488828.09202	 239.00000	3881.27370	   0.34659	   0.04273	   0.34922	  -7.02893
3488828.33002	 239.00000	3070.98270	   0.35333	   0.04633	   0.35635	  -7.46988
3488828.56802	 239.00000	2430.77780	   0.36262	   0.05042	   0.36611	  -7.91594
3488828.80602	 239.00000	1923.15370	   0.37001	   0.05293	   0.37377	  -8.14038
3488829.04402	 239.00000	1522.43580	   0.37969	   0.05808	   0.38411	  -8.69660
3488829.28202	 239.00000	1203.84460	   0.38800	   0.06042	   0.39268	  -8.85167
3488829.52102	 239.00000	 952.86591	   0.39672	   0.06396	   0.40184	  -9.15855
3488829.75902	 239.00000	 754.27557	   0.40709	   0.06791	   0.41272	  -9.47111
3488829.99602	 239.00000	 596.71857	   0.41575	   0.07131	   0.42182	  -9.73290
3488830.23402	 239.00000	 471.96338	   0.42863	   0.07434	   0.43503	  -9.83891
3488830.47302	 239.00000	 373.20856	   0.43874	   0.08032	   0.44603	 -10.37429
3488830.71102	 239.00000	 295.47278	   0.44956	   0.08575	   0.45767	 -10.79926
3488830.95002	 239.00000	 233.87738	   0.46324	   0.09122	   0.47214	 -11.13932
3488831.18802	 239.00000	 185.05922	   0.47527	   0.09450	   0.48458	 -11.24534
3488831.42402	 239.00000	 146.35823	   0.48799	   0.10071	   0.49827	 -11.66041
3488831.66102	 239.00000	 115.77804	   0.50126	   0.10690	   0.51254	 -12.03874
3488831.89502	 239.00000	  91.67210	   0.51519	   0.11618	   0.52813	 -12.70839
3488832.14002	 239.00000	  72.51701	   0.53037	   0.12359	   0.54458	 -13.11764
3488832.36902	 239.00000	  57.36816	   0.54886	   0.13395	   0.56497	 -13.71465
3488832.60602	 239.00000	  45.36290	   0.56815	   0.14642	   0.58672	 -14.45149
3488832.83802	 239.00000	  35.93134	   0.59328	   0.15964	   0.61438	 -15.06066
3488833.08902	 239.00000	  28.40909	   0.62042	   0.17132	   0.64364	 -15.43685
3488833.30302	 239.00000	  22.48202	   0.65265	   0.18046	   0.67714	 -15.45644
3488833.56802	 239.00000	  17.79613	   0.68976	   0.18685	   0.71462	 -15.15689
3488833.82002	 239.00000	  14.06813	   0.72662	   0.18750	   0.75042	 -14.46944
3488834.03602	 239.00000	  11.14480	   0.76468	   0.17888	   0.78532	 -13.16641
3488834.30402	 239.00000	   8.81772	   0.79862	   0.16856	   0.81622	 -11.91848
3488834.48202	 239.00000	   6.97545	   0.82723	   0.15311	   0.84128	 -10.48588
3488834.70002	 239.00000	   5.51730	   0.85052	   0.13500	   0.86117	  -9.01905
3488834.96902	 239.00000	   4.36941	   0.86894	   0.12084	   0.87730	  -7.91682
3488835.30402	 239.00000	   3.45686	   0.88309	   0.10494	   0.88931	  -6.77708
3488835.72302	 239.00000	   2.73547	   0.89534	   0.09266	   0.90012	  -5.90850
3488836.24802	 239.00000	   2.16054	   0.90350	   0.08111	   0.90713	  -5.13017
3488836.90702	 239.00000	   1.70952	   0.91046	   0.07303	   0.91339	  -4.58574
3488837.73602	 239.00000	   1.35352	   0.91588	   0.06622	   0.91827	  -4.13547
3488838.77902	 239.00000	   1.07079	   0.92169	   0.06243	   0.92380	  -3.87486
3488840.09302	 239.00000	   0.84734	   0.92695	   0.06106	   0.92896	  -3.76891
3488841.74802	 239.00000	   0.67072	   0.93111	   0.06119	   0.93312	  -3.75983
3488843.83703	 239.00000	   0.53067	   0.93492	   0.06240	   0.93700	  -3.81857
3488846.47403	 239.00000	   0.41976	   0.93924	   0.06488	   0.94148	  -3.95183
3488849.80503	 239.00000	   0.33183	   0.94603	   0.07112	   0.94869	  -4.29928
3488854.01103	 239.00000	   0.26261	   0.95160	   0.07883	   0.95486	  -4.73541
3488859.31904	 239.00000	   0.20791	   0.95848	   0.08775	   0.96249	  -5.23073
3488866.02404	 239.00000	   0.16452	   0.96788	   0.09894	   0.97292	  -5.83675
3488874.50004	 239.00000	   0.13007	   0.98075	   0.11552	   0.98753	  -6.71753
3488885.19005	 239.00000	   0.10309	   0.99278	   0.13837	   1.00238	  -7.93477
3488898.70406	 239.00000	   0.08153	   1.00380	   0.16544	   1.01734	  -9.35888
3488915.80207	 239.00000	   0.06443	   1.01649	   0.19390	   1.03482	 -10.79956
3488937.38808	 239.00000	   0.05102	   1.03349	   0.21770	   1.05617	 -11.89493
3488964.63110	 239.00000	   0.04042	   1.06058	   0.24766	   1.08912	 -13.14354
3488999.12712	 239.00000	   0.03192	   1.09264	   0.28427	   1.12901	 -14.58304
3489042.67414	 239.00000	   0.02528	   1.12864	   0.32007	   1.17315	 -15.83272
3489097.73918	 239.00000	   0.01999	   1.17905	   0.35624	   1.23169	 -16.81155
3502568.01041	 240.00000	20004.45300	   0.29206	  -0.01970	   0.29272	   3.85927
3502568.15341	 240.00000	15829.12600	   0.30041	  -0.00461	   0.30044	   0.87988
3502568.29541	 240.00000	12516.70300	   0.30758	   0.00807	   0.30768	  -1.50307
3502568.43741	 240.00000	9909.44240	   0.31552	   0.01773	   0.31602	  -3.21699
3502568.60141	 240.00000	7835.48000	   0.32392	   0.02557	   0.32493	  -4.51323
3502568.80241	 240.00000	6217.24610	   0.33124	   0.03189	   0.33277	  -5.49974
3502569.04041	 240.00000	4905.29100	   0.33980	   0.03673	   0.34177	  -6.16910
3502569.27941	 240.00000	3881.27370	   0.34825	   0.04199	   0.35077	  -6.87514
3502569.51741	 240.00000	3070.98270	   0.35567	   0.04764	   0.35885	  -7.62866
3502569.75541	 240.00000	2430.77780	   0.36286	   0.04964	   0.36624	  -7.79016
3502569.99341	 240.00000	1923.15370	   0.37171	   0.05436	   0.37567	  -8.31971
3502570.23141	 240.00000	1522.43580	   0.37977	   0.05702	   0.38403	  -8.53837
3502570.46941	 240.00000	1203.84460	   0.38735	   0.06125	   0.39217	  -8.98532
3502570.70841	 240.00000	 952.86591	   0.39865	   0.06446	   0.40383	  -9.18526
3502570.94641	 240.00000	 754.27557	   0.40776	   0.06931	   0.41361	  -9.64621
3502571.18341	 240.00000	 596.71857	   0.41767	   0.07003	   0.42350	  -9.51816
3502571.42141	 240.00000	 471.96338	   0.42819	   0.07609	   0.43490	 -10.07594
3502571.66041	 240.00000	 373.20856	   0.43983	   0.08030	   0.44710	 -10.34647
3502571.89841	 240.00000	 295.47278	   0.45154	   0.08435	   0.45935	 -10.58144
3502572.13741	 240.00000	 233.87738	   0.46087	   0.08933	   0.46944	 -10.97000
3502572.37541	 240.00000	 185.05922	   0.47505	   0.09625	   0.48470	 -11.45380
3502572.61141	 240.00000	 146.35823	   0.48845	   0.10229	   0.49904	 -11.82748
3502572.84841	 240.00000	 115.77804	   0.50223	   0.10826	   0.51376	 -12.16505
3502573.08241	 240.00000	  91.67210	   0.51687	   0.11495	   0.52950	 -12.53823
3502573.32741	 240.00000	  72.51701	   0.53229	   0.12522	   0.54682	 -13.23754
3502573.55741	 240.00000	  57.36816	   0.55031	   0.13548	   0.56675	 -13.83088
3502573.79341	 240.00000	  45.36290	   0.57027	   0.14633	   0.58874	 -14.39184
3502574.02541	 240.00000	  35.93134	   0.59284	   0.15924	   0.61386	 -15.03500
3502574.27641	 240.00000	  28.40909	   0.62092	   0.17175	   0.64423	 -15.46194
3502574.49041	 240.00000	  22.48202	   0.65373	   0.18330	   0.67895	 -15.66322
3502574.75541	 240.00000	  17.79613	   0.69004	   0.18731	   0.71501	 -15.18691
3502575.00741	 240.00000	  14.06813	   0.72730	   0.18853	   0.75134	 -14.53270
3502575.22441	 240.00000	  11.14480	   0.76407	   0.18052	   0.78510	 -13.29318
3502575.49141	 240.00000	   8.81772	   0.79944	   0.16867	   0.81704	 -11.91412
3502575.66941	 240.00000	   6.97545	   0.82822	   0.15454	   0.84252	 -10.56909
3502575.88741	 240.00000	   5.51730	   0.85136	   0.13653	   0.86224	  -9.11108
3502576.15641	 240.00000	   4.36941	   0.87015	   0.12105	   0.87853	  -7.92009
3502576.49241	 240.00000	   3.45686	   0.88431	   0.10399	   0.89040	  -6.70714
3502576.91041	 240.00000	   2.73547	   0.89605	   0.09195	   0.90076	  -5.85892
3502577.43541	 240.00000	   2.16054	   0.90469	   0.08135	   0.90834	  -5.13840
3502578.09541	 240.00000	   1.70952	   0.91187	   0.07196	   0.91471	  -4.51197
3502578.92341	 240.00000	   1.35352	   0.91786	   0.06747	   0.92033	  -4.20415
3502579.96641	 240.00000	   1.07079	   0.92339	   0.06354	   0.92557	  -3.93655
3502581.28042	 240.00000	   0.84734	   0.92791	   0.06154	   0.92995	  -3.79444
3502582.93642	 240.00000	   0.67072	   0.93205	   0.06134	   0.93407	  -3.76510
3502585.02442	 240.00000	   0.53067	   0.93685	   0.06236	   0.93893	  -3.80789
3502587.66142	 240.00000	   0.41976	   0.94209	   0.06579	   0.94439	  -3.99469
3502590.99242	 240.00000	   0.33183	   0.94747	   0.07056	   0.95010	  -4.25933
3502595.19842	 240.00000	   0.26261	   0.95342	   0.07802	   0.95661	  -4.67801
3502600.50643	 240.00000	   0.20791	   0.96138	   0.08692	   0.96530	  -5.16595
3502607.21143	 240.00000	   0.16452	   0.97151	   0.10060	   0.97670	  -5.91196
3502615.68744	 240.00000	   0.13007	   0.98197	   0.11953	   0.98922	  -6.93988
3502626.37844	 240.00000	   0.10309	   0.99067	   0.14178	   1.00076	  -8.14460
3502639.89145	 240.00000	   0.08153	   1.00013	   0.16378	   1.01345	  -9.30003
3502656.98946	 240.00000	   0.06443	   1.01446	   0.18848	   1.03183	 -10.52538
3502678.57647	 240.00000	   0.05102	   1.03728	   0.21407	   1.05914	 -11.66086
3502705.81849	 240.00000	   0.04042	   1.06376	   0.24677	   1.09201	 -13.06063
3502740.31451	 240.00000	   0.03192	   1.09423	   0.28099	   1.12973	 -14.40201
3502783.86154	 240.00000	   0.02528	   1.13723	   0.31492	   1.18003	 -15.47841
3502838.92757	 240.00000	   0.01999	   1.19561	   0.35968	   1.24854	 -16.74293
3516314.77724	 241.00000	20004.45300	   0.29228	  -0.01933	   0.29292	   3.78427
3516314.92024	 241.00000	15829.12600	   0.30006	  -0.00449	   0.30010	   0.85743
3516315.06224	 241.00000	12516.70300	   0.30606	   0.00862	   0.30618	  -1.61373
3516315.20424	 241.00000	9909.44240	   0.31460	   0.01671	   0.31504	  -3.04077
3516315.36824	 241.00000	7835.48000	   0.32368	   0.02564	   0.32469	  -4.52917
3516315.56924	 241.00000	6217.24610	   0.32942	   0.03098	   0.33087	  -5.37193
3516315.80724	 241.00000	4905.29100	   0.33897	   0.03789	   0.34108	  -6.37868
3516316.04624	 241.00000	3881.27370	   0.34749	   0.04249	   0.35008	  -6.97110
3516316.28424	 241.00000	3070.98270	   0.35401	   0.04769	   0.35721	  -7.67171
3516316.52224	 241.00000	2430.77780	   0.36156	   0.04940	   0.36492	  -7.78087
3516316.76024	 241.00000	1923.15370	   0.37085	   0.05394	   0.37475	  -8.27509
3516316.99824	 241.00000	1522.43580	   0.37989	   0.05745	   0.38421	  -8.59884
3516317.23624	 241.00000	1203.84460	   0.38830	   0.06180	   0.39319	  -9.04261
3516317.47524	 241.00000	 952.86591	   0.39815	   0.06334	   0.40316	  -9.03945
3516317.71324	 241.00000	 754.27557	   0.40826	   0.06821	   0.41391	  -9.48464
3516317.95024	 241.00000	 596.71857	   0.41689	   0.07241	   0.42313	  -9.85323
3516318.18824	 241.00000	 471.96338	   0.42820	   0.07431	   0.43460	  -9.84456
3516318.42724	 241.00000	 373.20856	   0.43895	   0.08031	   0.44623	 -10.36768
3516318.66524	 241.00000	 295.47278	   0.45085	   0.08513	   0.45882	 -10.69267
3516318.90424	 241.00000	 233.87738	   0.46344	   0.08860	   0.47183	 -10.82336
3516319.14224	 241.00000	 185.05922	   0.47445	   0.09544	   0.48395	 -11.37326
3516319.37824	 241.00000	 146.35823	   0.48829	   0.10010	   0.49845	 -11.58571
3516319.61524	 241.00000	 115.77804	   0.50095	   0.10753	   0.51236	 -12.11431
3516319.84924	 241.00000	  91.67210	   0.51506	   0.11530	   0.52781	 -12.61787
3516320.09424	 241.00000	  72.51701	   0.53153	   0.12342	   0.54567	 -13.07200
3516320.32324	 241.00000	  57.36816	   0.54963	   0.13463	   0.56588	 -13.76343
3516320.56024	 241.00000	  45.36290	   0.56930	   0.14639	   0.58782	 -14.42043
3516320.79224	 241.00000	  35.93134	   0.59199	   0.15960	   0.61313	 -15.08838
3516321.04324	 241.00000	  28.40909	   0.61999	   0.17135	   0.64323	 -15.44943
3516321.25724	 241.00000	  22.48202	   0.65146	   0.18155	   0.67629	 -15.57224
3516321.52224	 241.00000	  17.79613	   0.69060	   0.18679	   0.71541	 -15.13512
3516321.77425	 241.00000	  14.06813	   0.72658	   0.18793	   0.75049	 -14.50171
3516321.99025	 241.00000	  11.14480	   0.76403	   0.18118	   0.78522	 -13.34086
3516322.25825	 241.00000	   8.81772	   0.80016	   0.16966	   0.81795	 -11.97128
3516322.43625	 241.00000	   6.97545	   0.82822	   0.15303	   0.84224	 -10.46872
3516322.65425	 241.00000	   5.51730	   0.84970	   0.13796	   0.86083	  -9.22202
3516322.92325	 241.00000	   4.36941	   0.86984	   0.11974	   0.87805	  -7.83817
3516323.25825	 241.00000	   3.45686	   0.88467	   0.10614	   0.89102	  -6.84126
3516323.67725	 241.00000	   2.73547	   0.89404	   0.09253	   0.89882	  -5.90865
3516324.20225	 241.00000	   2.16054	   0.90349	   0.08130	   0.90714	  -5.14202
3516324.86225	 241.00000	   1.70952	   0.91238	   0.07312	   0.91530	  -4.58188
3516325.69025	 241.00000	   1.35352	   0.91685	   0.06644	   0.91925	  -4.14475
3516326.73325	 241.00000	   1.07079	   0.92223	   0.06340	   0.92441	  -3.93240
3516328.04725	 241.00000	   0.84734	   0.92802	   0.06017	   0.92997	  -3.70977
3516329.70225	 241.00000	   0.67072	   0.93305	   0.06012	   0.93498	  -3.68643
3516331.79125	 241.00000	   0.53067	   0.93761	   0.06265	   0.93971	  -3.82291
3516334.42825	 241.00000	   0.41976	   0.94195	   0.06731	   0.94435	  -4.08715
3516337.75925	 241.00000	   0.33183	   0.94641	   0.07279	   0.94921	  -4.39778
3516341.96526	 241.00000	   0.26261	   0.95153	   0.07891	   0.95480	  -4.74079
3516347.27326	 241.00000	   0.20791	   0.95897	   0.08826	   0.96303	  -5.25823
3516353.97826	 241.00000	   0.16452	   0.96748	   0.10093	   0.97273	  -5.95562
3516362.45427	 241.00000	   0.13007	   0.97679	   0.11630	   0.98369	  -6.78980
3516373.14428	 241.00000	   0.10309	   0.98889	   0.13276	   0.99776	  -7.64651
3516386.65828	 241.00000	   0.08153	   1.00722	   0.15409	   1.01894	  -8.69772
3516403.75629	 241.00000	   0.06443	   1.02904	   0.18418	   1.04539	 -10.14774
3516425.34331	 241.00000	   0.05102	   1.04982	   0.22303	   1.07325	 -11.99382
3516452.58532	 241.00000	   0.04042	   1.06734	   0.26183	   1.09898	 -13.78299
3516487.08134	 241.00000	   0.03192	   1.09074	   0.29659	   1.13034	 -15.21169
3516530.62837	 241.00000	   0.02528	   1.12558	   0.33103	   1.17325	 -16.38863
3516585.69440	 241.00000	   0.01999	   1.16967	   0.37149	   1.22725	 -17.61984
3530056.84704	 242.00000	20004.45300	   0.29212	  -0.02008	   0.29281	   3.93180
3530056.98904	 242.00000	15829.12600	   0.30248	  -0.00256	   0.30249	   0.48427
3530057.13104	 242.00000	12516.70300	   0.30794	   0.00839	   0.30805	  -1.56062
3530057.27304	 242.00000	9909.44240	   0.31583	   0.01752	   0.31632	  -3.17573
3530057.43704	 242.00000	7835.48000	   0.32275	   0.02613	   0.32381	  -4.62866
3530057.63804	 242.00000	6217.24610	   0.33015	   0.03288	   0.33178	  -5.68727
3530057.87604	 242.00000	4905.29100	   0.33933	   0.03649	   0.34129	  -6.13713
3530058.11504	 242.00000	3881.27370	   0.34708	   0.04349	   0.34980	  -7.14253
3530058.35304	 242.00000	3070.98270	   0.35395	   0.04720	   0.35708	  -7.59589
3530058.59104	 242.00000	2430.77780	   0.36160	   0.05077	   0.36515	  -7.99173
3530058.82904	 242.00000	1923.15370	   0.36997	   0.05399	   0.37389	  -8.30195
3530059.06704	 242.00000	1522.43580	   0.38030	   0.05757	   0.38464	  -8.60813
3530059.30504	 242.00000	1203.84460	   0.38729	   0.06187	   0.39220	  -9.07702
3530059.54404	 242.00000	 952.86591	   0.39775	   0.06433	   0.40292	  -9.18658
3530059.78204	 242.00000	 754.27557	   0.40567	   0.06779	   0.41130	  -9.48706
3530060.01904	 242.00000	 596.71857	   0.41781	   0.07152	   0.42388	  -9.71362
3530060.25704	 242.00000	 471.96338	   0.42863	   0.07568	   0.43526	 -10.01260
3530060.49604	 242.00000	 373.20856	   0.43934	   0.07931	   0.44644	 -10.23344
3530060.73404	 242.00000	 295.47278	   0.44937	   0.08339	   0.45704	 -10.51311
3530060.97304	 242.00000	 233.87738	   0.46196	   0.08842	   0.47035	 -10.83599
3530061.21104	 242.00000	 185.05922	   0.47352	   0.09493	   0.48294	 -11.33681
3530061.44704	 242.00000	 146.35823	   0.48823	   0.10032	   0.49843	 -11.61120
3530061.68404	 242.00000	 115.77804	   0.50150	   0.10698	   0.51278	 -12.04227
3530061.91804	 242.00000	  91.67210	   0.51422	   0.11532	   0.52699	 -12.64018
3530062.16304	 242.00000	  72.51701	   0.53255	   0.12413	   0.54682	 -13.12112
3530062.39204	 242.00000	  57.36816	   0.54828	   0.13591	   0.56487	 -13.92236
3530062.62904	 242.00000	  45.36290	   0.56829	   0.14509	   0.58652	 -14.32181
3530062.86104	 242.00000	  35.93134	   0.59128	   0.15945	   0.61240	 -15.09180
3530063.11204	 242.00000	  28.40909	   0.61847	   0.17023	   0.64147	 -15.38946
3530063.32604	 242.00000	  22.48202	   0.65160	   0.17967	   0.67591	 -15.41532
3530063.59104	 242.00000	  17.79613	   0.68841	   0.18789	   0.71359	 -15.26580
3530063.84304	 242.00000	  14.06813	   0.72766	   0.18817	   0.75159	 -14.49899
3530064.05904	 242.00000	  11.14480	   0.76140	   0.18064	   0.78254	 -13.34680
3530064.32704	 242.00000	   8.81772	   0.79753	   0.17013	   0.81547	 -12.04161
3530064.50504	 242.00000	   6.97545	   0.82716	   0.15198	   0.84101	 -10.41120
3530064.72305	 242.00000	   5.51730	   0.84880	   0.13675	   0.85974	  -9.15243
3530064.99205	 242.00000	   4.36941	   0.86898	   0.11917	   0.87711	  -7.80866
3530065.32705	 242.00000	   3.45686	   0.88292	   0.10468	   0.88910	  -6.76161
3530065.74605	 242.00000	   2.73547	   0.89365	   0.09265	   0.89844	  -5.91902
3530066.27105	 242.00000	   2.16054	   0.90270	   0.08046	   0.90628	  -5.09362
3530066.93005	 242.00000	   1.70952	   0.91022	   0.07243	   0.91310	  -4.54990
3530067.75905	 242.00000	   1.35352	   0.91590	   0.06705	   0.91835	  -4.18687
3530068.80205	 242.00000	   1.07079	   0.92098	   0.06231	   0.92308	  -3.87050
3530070.11605	 242.00000	   0.84734	   0.92582	   0.06038	   0.92779	  -3.73143
3530071.77105	 242.00000	   0.67072	   0.93168	   0.06069	   0.93366	  -3.72713
3530073.86005	 242.00000	   0.53067	   0.93603	   0.06320	   0.93816	  -3.86279
3530076.49705	 242.00000	   0.41976	   0.93980	   0.06779	   0.94224	  -4.12583
3530079.82805	 242.00000	   0.33183	   0.94430	   0.07201	   0.94704	  -4.36104
3530084.03406	 242.00000	   0.26261	   0.95016	   0.07892	   0.95343	  -4.74789
3530089.34206	 242.00000	   0.20791	   0.95792	   0.08841	   0.96199	  -5.27328
3530096.04706	 242.00000	   0.16452	   0.96570	   0.10116	   0.97098	  -5.98027
3530104.52307	 242.00000	   0.13007	   0.97518	   0.11564	   0.98201	  -6.76282
3530115.21308	 242.00000	   0.10309	   0.98876	   0.13205	   0.99754	  -7.60705
3530128.72708	 242.00000	   0.08153	   1.00734	   0.15530	   1.01924	  -8.76425
3530145.82509	 242.00000	   0.06443	   1.02754	   0.18755	   1.04452	 -10.34375
3530167.41111	 242.00000	   0.05102	   1.04517	   0.22553	   1.06923	 -12.17672
3530194.65412	 242.00000	   0.04042	   1.06209	   0.26033	   1.09353	 -13.77216
3530229.15014	 242.00000	   0.03192	   1.08804	   0.29273	   1.12673	 -15.05847
3530272.69717	 242.00000	   0.02528	   1.12448	   0.32860	   1.17151	 -16.28978
3530327.76320	 242.00000	   0.01999	   1.16837	   0.36979	   1.22549	 -17.56261
3543801.37246	 243.00000	20004.45300	   0.29265	  -0.01957	   0.29331	   3.82567
3543801.51546	 243.00000	15829.12600	   0.30148	  -0.00395	   0.30151	   0.75052
3543801.65746	 243.00000	12516.70300	   0.30763	   0.00784	   0.30773	  -1.45973
3543801.79946	 243.00000	9909.44240	   0.31698	   0.01715	   0.31744	  -3.09655
