Repository: kbm2110/Battery_Diagnostics_Thesis

# Battery_Diagnostics_Thesis
 Data-driven battery diagnostics using EIS

**Author:** Bala Manikanta Yaswanth Kanagarla
**Institution:** Technische Hochschule Ingolstadt (THI)
**Supervisor:** Prof. Dr. H.-G. Schweiger

## Overview

This project implements a machine learning framework for 
non-invasive State of Health (SoH) estimation of lithium-ion 
batteries using Electrochemical Impedance Spectroscopy (EIS).

Eight physically interpretable features are extracted from 
impedance spectra and used to train six ML models under a 
strict cell-level train-test split. The stacking ensemble 
achieves R² = 0.9122 and RMSE = 0.0234 on completely unseen 
cells.

---

File: data/EIS/EIS_state_V_45C02.txt (part 29 of 37)
time/s	           cycle number	freq/Hz	           Re(Z)/Ohm	  -Im(Z)/Ohm	   |Z|/Ohm	   Phase(Z)/deg
3580077.56883	 234.00000	   0.84734	   0.84220	   0.04088	   0.84319	  -2.77889
3580079.22383	 234.00000	   0.67072	   0.84460	   0.04316	   0.84571	  -2.92555
3580081.31283	 234.00000	   0.53067	   0.84823	   0.04571	   0.84946	  -3.08485
3580083.94983	 234.00000	   0.41976	   0.85310	   0.05010	   0.85457	  -3.36065
3580087.28083	 234.00000	   0.33183	   0.85728	   0.05677	   0.85915	  -3.78875
3580091.48683	 234.00000	   0.26261	   0.86213	   0.06361	   0.86447	  -4.21965
3580096.79484	 234.00000	   0.20791	   0.86843	   0.07196	   0.87140	  -4.73672
3580103.49984	 234.00000	   0.16452	   0.87714	   0.08345	   0.88110	  -5.43457
3580111.97585	 234.00000	   0.13007	   0.88751	   0.09956	   0.89307	  -6.40070
3580122.66585	 234.00000	   0.10309	   0.89612	   0.11835	   0.90390	  -7.52353
3580136.17986	 234.00000	   0.08153	   0.90518	   0.13703	   0.91549	  -8.60810
3580153.27787	 234.00000	   0.06443	   0.91840	   0.15806	   0.93190	  -9.76544
3580174.86488	 234.00000	   0.05102	   0.93822	   0.17872	   0.95509	 -10.78505
3580202.10690	 234.00000	   0.04042	   0.96134	   0.20548	   0.98305	 -12.06519
3580236.60292	 234.00000	   0.03192	   0.98701	   0.23420	   1.01442	 -13.34848
3580280.14995	 234.00000	   0.02528	   1.02000	   0.26361	   1.05351	 -14.49077
3580335.21598	 234.00000	   0.01999	   1.06431	   0.29584	   1.10466	 -15.53420
3594556.91320	 235.00000	20004.45300	   0.37869	  -0.01733	   0.37909	   2.62053
3594557.05620	 235.00000	15829.12600	   0.38600	  -0.00207	   0.38601	   0.30793
3594557.19820	 235.00000	12516.70300	   0.39503	   0.00746	   0.39510	  -1.08192
3594557.34020	 235.00000	9909.44240	   0.40293	   0.01675	   0.40327	  -2.37999
3594557.50420	 235.00000	7835.48000	   0.40806	   0.02335	   0.40873	  -3.27484
3594557.70520	 235.00000	6217.24610	   0.41424	   0.02868	   0.41523	  -3.96108
3594557.94320	 235.00000	4905.29100	   0.42268	   0.03445	   0.42409	  -4.65991
3594558.18220	 235.00000	3881.27370	   0.43031	   0.03680	   0.43188	  -4.88779
3594558.42020	 235.00000	3070.98270	   0.43754	   0.04023	   0.43939	  -5.25329
3594558.65820	 235.00000	2430.77780	   0.44570	   0.04481	   0.44795	  -5.74163
3594558.89620	 235.00000	1923.15370	   0.45087	   0.04635	   0.45325	  -5.86962
3594559.13420	 235.00000	1522.43580	   0.46031	   0.04987	   0.46300	  -6.18274
3594559.37220	 235.00000	1203.84460	   0.46617	   0.05187	   0.46904	  -6.34879
3594559.61120	 235.00000	 952.86591	   0.47481	   0.05341	   0.47780	  -6.41803
3594559.84920	 235.00000	 754.27557	   0.48227	   0.05553	   0.48546	  -6.56879
3594560.08720	 235.00000	 596.71857	   0.48978	   0.05868	   0.49328	  -6.83154
3594560.32420	 235.00000	 471.96338	   0.49914	   0.06119	   0.50287	  -6.98896
3594560.56320	 235.00000	 373.20856	   0.50725	   0.06501	   0.51140	  -7.30369
3594560.80120	 235.00000	 295.47278	   0.51599	   0.06823	   0.52048	  -7.53304
3594561.04020	 235.00000	 233.87738	   0.52540	   0.07249	   0.53038	  -7.85552
3594561.27820	 235.00000	 185.05922	   0.53584	   0.07710	   0.54136	  -8.18824
3594561.51420	 235.00000	 146.35823	   0.54685	   0.08289	   0.55310	  -8.61867
3594561.75120	 235.00000	 115.77804	   0.55743	   0.08886	   0.56447	  -9.05732
3594561.98520	 235.00000	  91.67210	   0.57030	   0.09631	   0.57837	  -9.58513
3594562.23020	 235.00000	  72.51701	   0.58456	   0.10339	   0.59363	 -10.03032
3594562.45920	 235.00000	  57.36816	   0.60051	   0.11297	   0.61104	 -10.65370
3594562.69520	 235.00000	  45.36290	   0.62165	   0.12184	   0.63348	 -11.08876
3594562.92720	 235.00000	  35.93134	   0.64347	   0.12711	   0.65591	 -11.17425
3594563.17820	 235.00000	  28.40909	   0.66885	   0.13264	   0.68187	 -11.21684
3594563.39220	 235.00000	  22.48202	   0.69474	   0.13368	   0.70748	 -10.89192
3594563.65720	 235.00000	  17.79613	   0.72250	   0.12862	   0.73386	 -10.09389
3594563.90920	 235.00000	  14.06813	   0.74598	   0.12004	   0.75557	  -9.14135
3594564.12520	 235.00000	  11.14480	   0.76666	   0.10869	   0.77433	  -8.06888
3594564.39320	 235.00000	   8.81772	   0.78397	   0.09755	   0.79001	  -7.09299
3594564.57120	 235.00000	   6.97545	   0.79811	   0.08508	   0.80264	  -6.08512
3594564.78920	 235.00000	   5.51730	   0.80781	   0.07395	   0.81119	  -5.23048
3594565.05820	 235.00000	   4.36941	   0.81462	   0.06455	   0.81717	  -4.53049
3594565.39420	 235.00000	   3.45686	   0.82268	   0.05742	   0.82469	  -3.99273
3594565.81220	 235.00000	   2.73547	   0.82620	   0.05006	   0.82772	  -3.46741
3594566.33720	 235.00000	   2.16054	   0.83088	   0.04573	   0.83214	  -3.15053
3594566.99720	 235.00000	   1.70952	   0.83424	   0.04371	   0.83538	  -2.99959
3594567.82520	 235.00000	   1.35352	   0.83730	   0.04102	   0.83831	  -2.80474
3594568.86820	 235.00000	   1.07079	   0.84003	   0.03977	   0.84097	  -2.71044
3594570.18220	 235.00000	   0.84734	   0.84414	   0.04042	   0.84511	  -2.74161
3594571.83820	 235.00000	   0.67072	   0.84787	   0.04308	   0.84897	  -2.90887
3594573.92621	 235.00000	   0.53067	   0.85016	   0.04612	   0.85141	  -3.10532
3594576.56321	 235.00000	   0.41976	   0.85437	   0.05022	   0.85585	  -3.36429
3594579.89421	 235.00000	   0.33183	   0.85995	   0.05594	   0.86177	  -3.72159
3594584.10021	 235.00000	   0.26261	   0.86526	   0.06497	   0.86769	  -4.29387
3594589.40821	 235.00000	   0.20791	   0.87088	   0.07576	   0.87417	  -4.97173
3594596.11322	 235.00000	   0.16452	   0.87611	   0.08690	   0.88041	  -5.66453
3594604.58922	 235.00000	   0.13007	   0.88351	   0.09918	   0.88906	  -6.40511
3594615.27923	 235.00000	   0.10309	   0.89541	   0.11344	   0.90257	  -7.22062
3594628.79324	 235.00000	   0.08153	   0.90829	   0.13248	   0.91790	  -8.29835
3594645.89125	 235.00000	   0.06443	   0.92397	   0.15493	   0.93687	  -9.51883
3594667.47826	 235.00000	   0.05102	   0.94154	   0.17548	   0.95776	 -10.55740
3594694.72028	 235.00000	   0.04042	   0.96901	   0.19977	   0.98939	 -11.64870
3594729.21630	 235.00000	   0.03192	   1.00351	   0.23501	   1.03066	 -13.18038
3594772.76332	 235.00000	   0.02528	   1.03480	   0.27862	   1.07165	 -15.06934
3594827.82936	 235.00000	   0.01999	   1.06370	   0.32325	   1.11173	 -16.90361
3609040.27610	 236.00000	20004.45300	   0.37829	  -0.01573	   0.37862	   2.38048
3609040.41910	 236.00000	15829.12600	   0.38665	  -0.00313	   0.38667	   0.46430
3609040.56110	 236.00000	12516.70300	   0.39446	   0.00854	   0.39455	  -1.23960
3609040.70310	 236.00000	9909.44240	   0.40113	   0.01617	   0.40145	  -2.30881
3609040.86710	 236.00000	7835.48000	   0.40712	   0.02463	   0.40786	  -3.46207
3609041.06810	 236.00000	6217.24610	   0.41708	   0.02893	   0.41809	  -3.96793
3609041.30610	 236.00000	4905.29100	   0.42315	   0.03500	   0.42460	  -4.72893
3609041.54510	 236.00000	3881.27370	   0.43012	   0.03722	   0.43173	  -4.94540
3609041.78310	 236.00000	3070.98270	   0.43672	   0.04109	   0.43865	  -5.37530
3609042.02110	 236.00000	2430.77780	   0.44263	   0.04260	   0.44467	  -5.49794
3609042.25910	 236.00000	1923.15370	   0.45288	   0.04689	   0.45531	  -5.91104
3609042.49710	 236.00000	1522.43580	   0.45999	   0.04837	   0.46253	  -6.00316
3609042.73510	 236.00000	1203.84460	   0.46783	   0.05132	   0.47063	  -6.25989
3609042.97410	 236.00000	 952.86591	   0.47303	   0.05273	   0.47596	  -6.36072
3609043.21210	 236.00000	 754.27557	   0.48139	   0.05553	   0.48459	  -6.58014
3609043.44910	 236.00000	 596.71857	   0.49011	   0.05827	   0.49356	  -6.77985
3609043.68710	 236.00000	 471.96338	   0.49793	   0.06171	   0.50174	  -7.06501
3609043.92610	 236.00000	 373.20856	   0.50809	   0.06508	   0.51224	  -7.29879
3609044.16410	 236.00000	 295.47278	   0.51715	   0.06847	   0.52167	  -7.54162
3609044.40310	 236.00000	 233.87738	   0.52538	   0.07109	   0.53017	  -7.70571
3609044.64110	 236.00000	 185.05922	   0.53503	   0.07631	   0.54045	  -8.11736
3609044.87710	 236.00000	 146.35823	   0.54668	   0.08271	   0.55290	  -8.60373
3609045.11410	 236.00000	 115.77804	   0.55767	   0.08808	   0.56458	  -8.97524
3609045.34810	 236.00000	  91.67210	   0.57024	   0.09756	   0.57853	  -9.70831
3609045.59310	 236.00000	  72.51701	   0.58410	   0.10418	   0.59332	 -10.11305
3609045.82210	 236.00000	  57.36816	   0.60154	   0.11383	   0.61221	 -10.71591
3609046.05910	 236.00000	  45.36290	   0.62196	   0.12043	   0.63352	 -10.95853
3609046.29110	 236.00000	  35.93134	   0.64335	   0.12852	   0.65606	 -11.29689
3609046.54210	 236.00000	  28.40909	   0.67028	   0.13281	   0.68331	 -11.20773
3609046.75610	 236.00000	  22.48202	   0.69641	   0.13140	   0.70870	 -10.68490
3609047.02110	 236.00000	  17.79613	   0.72161	   0.12812	   0.73290	 -10.06743
3609047.27310	 236.00000	  14.06813	   0.74675	   0.12004	   0.75633	  -9.13208
3609047.48911	 236.00000	  11.14480	   0.76648	   0.10969	   0.77429	  -8.14394
3609047.75711	 236.00000	   8.81772	   0.78392	   0.09695	   0.78989	  -7.05024
3609047.93511	 236.00000	   6.97545	   0.79750	   0.08658	   0.80219	  -6.19603
3609048.15311	 236.00000	   5.51730	   0.80665	   0.07452	   0.81008	  -5.27791
3609048.42211	 236.00000	   4.36941	   0.81535	   0.06567	   0.81799	  -4.60507
3609048.75711	 236.00000	   3.45686	   0.82155	   0.05657	   0.82350	  -3.93891
3609049.17611	 236.00000	   2.73547	   0.82572	   0.05079	   0.82728	  -3.52002
3609049.70111	 236.00000	   2.16054	   0.83058	   0.04631	   0.83187	  -3.19154
3609050.36111	 236.00000	   1.70952	   0.83312	   0.04303	   0.83423	  -2.95657
3609051.18911	 236.00000	   1.35352	   0.83691	   0.04088	   0.83791	  -2.79672
3609052.23211	 236.00000	   1.07079	   0.84082	   0.04053	   0.84180	  -2.75992
3609053.54611	 236.00000	   0.84734	   0.84335	   0.04136	   0.84436	  -2.80802
3609055.20111	 236.00000	   0.67072	   0.84596	   0.04382	   0.84709	  -2.96515
3609057.29011	 236.00000	   0.53067	   0.84972	   0.04607	   0.85097	  -3.10324
3609059.92711	 236.00000	   0.41976	   0.85399	   0.05006	   0.85545	  -3.35464
3609063.25811	 236.00000	   0.33183	   0.85846	   0.05648	   0.86032	  -3.76393
3609067.46412	 236.00000	   0.26261	   0.86312	   0.06430	   0.86551	  -4.26028
3609072.77212	 236.00000	   0.20791	   0.86953	   0.07287	   0.87257	  -4.79017
3609079.47712	 236.00000	   0.16452	   0.87831	   0.08344	   0.88226	  -5.42717
3609087.95313	 236.00000	   0.13007	   0.88868	   0.09876	   0.89415	  -6.34131
3609098.64314	 236.00000	   0.10309	   0.89815	   0.11848	   0.90593	  -7.51502
3609112.15714	 236.00000	   0.08153	   0.90716	   0.13858	   0.91768	  -8.68564
3609129.25515	 236.00000	   0.06443	   0.91991	   0.15962	   0.93366	  -9.84346
3609150.84217	 236.00000	   0.05102	   0.93973	   0.17891	   0.95661	 -10.77934
3609178.08418	 236.00000	   0.04042	   0.96281	   0.20562	   0.98453	 -12.05534
3609212.58020	 236.00000	   0.03192	   0.98996	   0.23652	   1.01783	 -13.43732
3609256.12723	 236.00000	   0.02528	   1.01964	   0.26325	   1.05308	 -14.47628
3609311.19326	 236.00000	   0.01999	   1.06362	   0.29535	   1.10387	 -15.51888
3623521.27383	 237.00000	20004.45300	   0.37844	  -0.01712	   0.37882	   2.59078
3623521.41683	 237.00000	15829.12600	   0.38706	  -0.00413	   0.38708	   0.61149
3623521.55883	 237.00000	12516.70300	   0.39362	   0.00856	   0.39371	  -1.24537
3623521.70083	 237.00000	9909.44240	   0.40244	   0.01666	   0.40279	  -2.37002
3623521.86483	 237.00000	7835.48000	   0.40852	   0.02402	   0.40922	  -3.36568
3623522.06583	 237.00000	6217.24610	   0.41608	   0.02922	   0.41710	  -4.01673
3623522.30383	 237.00000	4905.29100	   0.42460	   0.03324	   0.42590	  -4.47670
3623522.54283	 237.00000	3881.27370	   0.43160	   0.03699	   0.43318	  -4.89808
3623522.78083	 237.00000	3070.98270	   0.43758	   0.03933	   0.43934	  -5.13648
3623523.01883	 237.00000	2430.77780	   0.44500	   0.04246	   0.44702	  -5.45082
3623523.25683	 237.00000	1923.15370	   0.45297	   0.04757	   0.45546	  -5.99486
3623523.49483	 237.00000	1522.43580	   0.45888	   0.04891	   0.46148	  -6.08435
3623523.73283	 237.00000	1203.84460	   0.46713	   0.05050	   0.46985	  -6.16977
3623523.97183	 237.00000	 952.86591	   0.47398	   0.05310	   0.47695	  -6.39199
3623524.20983	 237.00000	 754.27557	   0.48336	   0.05604	   0.48660	  -6.61382
3623524.44683	 237.00000	 596.71857	   0.48986	   0.05785	   0.49326	  -6.73547
3623524.68483	 237.00000	 471.96338	   0.49853	   0.06016	   0.50214	  -6.88039
3623524.92383	 237.00000	 373.20856	   0.50715	   0.06577	   0.51140	  -7.38975
3623525.16183	 237.00000	 295.47278	   0.51584	   0.06761	   0.52025	  -7.46694
3623525.40083	 237.00000	 233.87738	   0.52458	   0.07266	   0.52958	  -7.88641
3623525.63883	 237.00000	 185.05922	   0.53500	   0.07721	   0.54054	  -8.21215
3623525.87483	 237.00000	 146.35823	   0.54697	   0.08389	   0.55336	  -8.72010
3623526.11183	 237.00000	 115.77804	   0.55778	   0.08850	   0.56475	  -9.01610
3623526.34583	 237.00000	  91.67210	   0.57002	   0.09640	   0.57811	  -9.59869
3623526.59083	 237.00000	  72.51701	   0.58524	   0.10482	   0.59456	 -10.15404
3623526.81983	 237.00000	  57.36816	   0.60168	   0.11294	   0.61218	 -10.63110
3623527.05683	 237.00000	  45.36290	   0.62066	   0.12142	   0.63243	 -11.06853
3623527.28883	 237.00000	  35.93134	   0.64395	   0.12771	   0.65649	 -11.21739
3623527.53983	 237.00000	  28.40909	   0.66928	   0.13244	   0.68226	 -11.19320
3623527.75383	 237.00000	  22.48202	   0.69670	   0.13255	   0.70920	 -10.77189
3623528.01883	 237.00000	  17.79613	   0.72257	   0.12881	   0.73396	 -10.10788
3623528.27083	 237.00000	  14.06813	   0.74642	   0.11971	   0.75596	  -9.11146
3623528.48683	 237.00000	  11.14480	   0.76604	   0.10944	   0.77382	  -8.13086
3623528.75483	 237.00000	   8.81772	   0.78363	   0.09770	   0.78970	  -7.10639
3623528.93283	 237.00000	   6.97545	   0.79713	   0.08659	   0.80182	  -6.19983
3623529.15083	 237.00000	   5.51730	   0.80956	   0.07569	   0.81310	  -5.34129
3623529.41983	 237.00000	   4.36941	   0.81568	   0.06516	   0.81827	  -4.56721
3623529.75483	 237.00000	   3.45686	   0.82184	   0.05756	   0.82385	  -4.00639
3623530.17383	 237.00000	   2.73547	   0.82669	   0.05023	   0.82821	  -3.47725
3623530.69883	 237.00000	   2.16054	   0.83138	   0.04644	   0.83268	  -3.19748
3623531.35783	 237.00000	   1.70952	   0.83524	   0.04299	   0.83635	  -2.94648
3623532.18683	 237.00000	   1.35352	   0.83842	   0.04076	   0.83941	  -2.78310
3623533.22984	 237.00000	   1.07079	   0.84145	   0.04019	   0.84241	  -2.73436
3623534.54384	 237.00000	   0.84734	   0.84421	   0.04088	   0.84520	  -2.77229
3623536.19884	 237.00000	   0.67072	   0.84839	   0.04297	   0.84948	  -2.89948
3623538.28784	 237.00000	   0.53067	   0.85136	   0.04713	   0.85266	  -3.16842
3623540.92484	 237.00000	   0.41976	   0.85442	   0.05172	   0.85598	  -3.46378
3623544.25584	 237.00000	   0.33183	   0.85839	   0.05665	   0.86025	  -3.77568
3623548.46184	 237.00000	   0.26261	   0.86429	   0.06394	   0.86665	  -4.23100
3623553.76985	 237.00000	   0.20791	   0.87073	   0.07371	   0.87384	  -4.83894
3623560.47485	 237.00000	   0.16452	   0.87776	   0.08511	   0.88187	  -5.53813
3623568.95086	 237.00000	   0.13007	   0.88564	   0.09724	   0.89096	  -6.26585
3623579.64086	 237.00000	   0.10309	   0.89766	   0.11174	   0.90459	  -7.09562
3623593.15487	 237.00000	   0.08153	   0.91345	   0.13141	   0.92285	  -8.18642
3623610.25288	 237.00000	   0.06443	   0.93133	   0.15759	   0.94457	  -9.60402
3623631.83989	 237.00000	   0.05102	   0.94561	   0.18725	   0.96398	 -11.20063
3623659.08191	 237.00000	   0.04042	   0.96209	   0.21345	   0.98548	 -12.50909
3623693.57793	 237.00000	   0.03192	   0.98711	   0.23952	   1.01576	 -13.63914
3623737.12496	 237.00000	   0.02528	   1.01949	   0.26979	   1.05459	 -14.82230
3623792.19099	 237.00000	   0.01999	   1.05556	   0.30489	   1.09871	 -16.11070
3637997.32268	 238.00000	20004.45300	   0.37845	  -0.01666	   0.37881	   2.52036
3637997.46568	 238.00000	15829.12600	   0.38631	  -0.00221	   0.38632	   0.32769
3637997.60768	 238.00000	12516.70300	   0.39420	   0.00806	   0.39428	  -1.17136
3637997.74968	 238.00000	9909.44240	   0.40198	   0.01611	   0.40230	  -2.29478
3637997.91368	 238.00000	7835.48000	   0.40882	   0.02328	   0.40949	  -3.25910
3637998.11468	 238.00000	6217.24610	   0.41567	   0.02911	   0.41669	  -4.00554
3637998.35268	 238.00000	4905.29100	   0.42372	   0.03300	   0.42500	  -4.45386
3637998.59168	 238.00000	3881.27370	   0.43030	   0.03847	   0.43202	  -5.10934
3637998.82968	 238.00000	3070.98270	   0.43825	   0.04024	   0.44009	  -5.24670
3637999.06768	 238.00000	2430.77780	   0.44377	   0.04337	   0.44589	  -5.58179
3637999.30568	 238.00000	1923.15370	   0.45321	   0.04570	   0.45550	  -5.75806
3637999.54368	 238.00000	1522.43580	   0.46060	   0.04847	   0.46314	  -6.00721
3637999.78168	 238.00000	1203.84460	   0.46652	   0.05247	   0.46947	  -6.41676
3638000.02068	 238.00000	 952.86591	   0.47443	   0.05366	   0.47746	  -6.45267
3638000.25868	 238.00000	 754.27557	   0.48379	   0.05561	   0.48697	  -6.55711
3638000.49668	 238.00000	 596.71857	   0.49225	   0.05817	   0.49567	  -6.73934
3638000.73368	 238.00000	 471.96338	   0.49892	   0.06194	   0.50275	  -7.07654
3638000.97268	 238.00000	 373.20856	   0.50744	   0.06394	   0.51145	  -7.18148
3638001.21068	 238.00000	 295.47278	   0.51612	   0.06701	   0.52046	  -7.39802
3638001.44968	 238.00000	 233.87738	   0.52523	   0.07161	   0.53009	  -7.76344
3638001.68768	 238.00000	 185.05922	   0.53565	   0.07804	   0.54131	  -8.28933
3638001.92368	 238.00000	 146.35823	   0.54605	   0.08256	   0.55225	  -8.59814
3638002.16068	 238.00000	 115.77804	   0.55739	   0.08835	   0.56434	  -9.00655
3638002.39468	 238.00000	  91.67210	   0.57237	   0.09638	   0.58043	  -9.55853
3638002.63968	 238.00000	  72.51701	   0.58545	   0.10493	   0.59477	 -10.16093
3638002.86868	 238.00000	  57.36816	   0.60192	   0.11284	   0.61241	 -10.61787
3638003.10568	 238.00000	  45.36290	   0.62130	   0.11996	   0.63277	 -10.92856
3638003.33768	 238.00000	  35.93134	   0.64396	   0.12771	   0.65650	 -11.21773
3638003.58868	 238.00000	  28.40909	   0.67005	   0.13254	   0.68303	 -11.18917
3638003.80268	 238.00000	  22.48202	   0.69689	   0.13257	   0.70939	 -10.77033
3638004.06768	 238.00000	  17.79613	   0.72211	   0.12913	   0.73356	 -10.13833
3638004.31968	 238.00000	  14.06813	   0.74495	   0.11988	   0.75453	  -9.14185
3638004.53568	 238.00000	  11.14480	   0.76682	   0.10880	   0.77450	  -8.07576
3638004.80368	 238.00000	   8.81772	   0.78445	   0.09713	   0.79044	  -7.05822
3638004.98168	 238.00000	   6.97545	   0.79813	   0.08550	   0.80270	  -6.11472
3638005.19968	 238.00000	   5.51730	   0.80909	   0.07571	   0.81263	  -5.34585
3638005.46868	 238.00000	   4.36941	   0.81590	   0.06524	   0.81850	  -4.57186
3638005.80368	 238.00000	   3.45686	   0.82251	   0.05663	   0.82446	  -3.93837
3638006.22268	 238.00000	   2.73547	   0.82656	   0.05069	   0.82811	  -3.50920
3638006.74768	 238.00000	   2.16054	   0.83225	   0.04663	   0.83355	  -3.20700
3638007.40768	 238.00000	   1.70952	   0.83600	   0.04336	   0.83712	  -2.96925
3638008.23569	 238.00000	   1.35352	   0.83804	   0.04082	   0.83903	  -2.78859
3638009.27869	 238.00000	   1.07079	   0.84172	   0.04032	   0.84269	  -2.74233
3638010.59269	 238.00000	   0.84734	   0.84548	   0.04135	   0.84649	  -2.80017
3638012.24769	 238.00000	   0.67072	   0.84878	   0.04359	   0.84990	  -2.93990
3638014.33669	 238.00000	   0.53067	   0.85112	   0.04666	   0.85240	  -3.13787
3638016.97369	 238.00000	   0.41976	   0.85481	   0.05069	   0.85632	  -3.39380
3638020.30469	 238.00000	   0.33183	   0.86004	   0.05613	   0.86187	  -3.73408
3638024.51070	 238.00000	   0.26261	   0.86538	   0.06449	   0.86778	  -4.26197
3638029.81870	 238.00000	   0.20791	   0.87142	   0.07367	   0.87453	  -4.83250
3638036.52370	 238.00000	   0.16452	   0.87774	   0.08403	   0.88176	  -5.46833
3638044.99971	 238.00000	   0.13007	   0.88817	   0.09699	   0.89345	  -6.23183
3638055.68971	 238.00000	   0.10309	   0.90091	   0.11379	   0.90807	  -7.19845
3638069.20372	 238.00000	   0.08153	   0.91457	   0.13658	   0.92471	  -8.49365
3638086.30173	 238.00000	   0.06443	   0.92817	   0.16261	   0.94231	  -9.93683
3638107.88874	 238.00000	   0.05102	   0.94061	   0.18474	   0.95858	 -11.11184
3638135.13076	 238.00000	   0.04042	   0.96261	   0.20782	   0.98478	 -12.18282
3638169.62678	 238.00000	   0.03192	   0.99085	   0.23685	   1.01876	 -13.44385
3638213.17381	 238.00000	   0.02528	   1.02221	   0.26886	   1.05698	 -14.73593
3638268.23984	 238.00000	   0.01999	   1.05775	   0.30074	   1.09967	 -15.87131
3652463.63470	 239.00000	20004.45300	   0.38032	  -0.01621	   0.38066	   2.44016
3652463.77770	 239.00000	15829.12600	   0.38569	  -0.00254	   0.38570	   0.37667
3652463.91970	 239.00000	12516.70300	   0.39439	   0.00972	   0.39451	  -1.41246
3652464.06170	 239.00000	9909.44240	   0.40187	   0.01711	   0.40224	  -2.43742
3652464.22570	 239.00000	7835.48000	   0.40896	   0.02355	   0.40963	  -3.29616
3652464.42670	 239.00000	6217.24610	   0.41730	   0.02977	   0.41836	  -4.08040
3652464.66470	 239.00000	4905.29100	   0.42303	   0.03208	   0.42425	  -4.33618
3652464.90370	 239.00000	3881.27370	   0.42981	   0.03749	   0.43145	  -4.98516
3652465.14170	 239.00000	3070.98270	   0.43691	   0.04081	   0.43881	  -5.33581
3652465.37970	 239.00000	2430.77780	   0.44467	   0.04391	   0.44684	  -5.63993
3652465.61770	 239.00000	1923.15370	   0.45301	   0.04569	   0.45531	  -5.75935
3652465.85570	 239.00000	1522.43580	   0.46081	   0.04893	   0.46340	  -6.06082
3652466.09370	 239.00000	1203.84460	   0.46647	   0.05123	   0.46928	  -6.26785
3652466.33270	 239.00000	 952.86591	   0.47427	   0.05367	   0.47730	  -6.45615
3652466.57070	 239.00000	 754.27557	   0.48189	   0.05624	   0.48516	  -6.65706
3652466.80870	 239.00000	 596.71857	   0.49085	   0.05891	   0.49437	  -6.84357
3652467.04570	 239.00000	 471.96338	   0.49904	   0.06157	   0.50283	  -7.03313
3652467.28470	 239.00000	 373.20856	   0.50838	   0.06446	   0.51245	  -7.22670
3652467.52270	 239.00000	 295.47278	   0.51785	   0.06813	   0.52231	  -7.49491
3652467.76170	 239.00000	 233.87738	   0.52705	   0.07369	   0.53218	  -7.95870
3652467.99970	 239.00000	 185.05922	   0.53552	   0.07736	   0.54108	  -8.21942
3652468.23570	 239.00000	 146.35823	   0.54639	   0.08190	   0.55249	  -8.52474
3652468.47270	 239.00000	 115.77804	   0.55894	   0.08826	   0.56587	  -8.97349
3652468.70670	 239.00000	  91.67210	   0.57174	   0.09579	   0.57971	  -9.51114
3652468.95170	 239.00000	  72.51701	   0.58461	   0.10508	   0.59398	 -10.18928
3652469.18170	 239.00000	  57.36816	   0.60307	   0.11405	   0.61376	 -10.70919
3652469.41770	 239.00000	  45.36290	   0.62145	   0.12174	   0.63326	 -11.08367
3652469.64970	 239.00000	  35.93134	   0.64449	   0.12796	   0.65707	 -11.22976
3652469.90070	 239.00000	  28.40909	   0.66991	   0.13385	   0.68315	 -11.29942
3652470.11470	 239.00000	  22.48202	   0.69567	   0.13225	   0.70813	 -10.76332
3652470.37970	 239.00000	  17.79613	   0.72142	   0.12927	   0.73291	 -10.15883
3652470.63170	 239.00000	  14.06813	   0.74619	   0.12066	   0.75588	  -9.18520
3652470.84770	 239.00000	  11.14480	   0.76652	   0.11097	   0.77451	  -8.23719
3652471.11570	 239.00000	   8.81772	   0.78516	   0.09814	   0.79127	  -7.12463
3652471.29370	 239.00000	   6.97545	   0.79882	   0.08638	   0.80347	  -6.17153
3652471.51170	 239.00000	   5.51730	   0.80830	   0.07655	   0.81192	  -5.41037
3652471.78070	 239.00000	   4.36941	   0.81557	   0.06532	   0.81819	  -4.57919
3652472.11570	 239.00000	   3.45686	   0.82408	   0.05791	   0.82611	  -4.01997
3652472.53470	 239.00000	   2.73547	   0.82870	   0.05070	   0.83025	  -3.50127
3652473.05970	 239.00000	   2.16054	   0.83268	   0.04688	   0.83400	  -3.22228
3652473.71870	 239.00000	   1.70952	   0.83596	   0.04328	   0.83708	  -2.96361
3652474.54670	 239.00000	   1.35352	   0.84005	   0.04168	   0.84108	  -2.84072
3652475.58970	 239.00000	   1.07079	   0.84248	   0.04107	   0.84348	  -2.79120
3652476.90370	 239.00000	   0.84734	   0.84539	   0.04104	   0.84638	  -2.77960
3652478.55870	 239.00000	   0.67072	   0.84838	   0.04323	   0.84948	  -2.91714
3652480.64771	 239.00000	   0.53067	   0.85281	   0.04566	   0.85403	  -3.06493
3652483.28471	 239.00000	   0.41976	   0.85700	   0.05064	   0.85849	  -3.38196
3652486.61571	 239.00000	   0.33183	   0.86054	   0.05694	   0.86242	  -3.78562
3652490.82171	 239.00000	   0.26261	   0.86584	   0.06393	   0.86820	  -4.22283
3652496.12971	 239.00000	   0.20791	   0.87323	   0.07234	   0.87623	  -4.73553
3652502.83472	 239.00000	   0.16452	   0.88158	   0.08447	   0.88561	  -5.47319
3652511.31072	 239.00000	   0.13007	   0.89096	   0.10096	   0.89666	  -6.46467
3652522.00073	 239.00000	   0.10309	   0.89810	   0.11851	   0.90588	  -7.51740
3652535.51474	 239.00000	   0.08153	   0.90765	   0.13700	   0.91793	  -8.58318
3652552.61275	 239.00000	   0.06443	   0.92223	   0.15677	   0.93546	  -9.64731
3652574.19976	 239.00000	   0.05102	   0.94286	   0.17902	   0.95970	 -10.75060
3652601.44178	 239.00000	   0.04042	   0.96523	   0.20626	   0.98702	 -12.06213
3652635.93780	 239.00000	   0.03192	   0.99087	   0.23399	   1.01812	 -13.28660
3652679.48482	 239.00000	   0.02528	   1.02599	   0.26232	   1.05900	 -14.34193
3652734.55086	 239.00000	   0.01999	   1.07328	   0.29885	   1.11411	 -15.55966
3666921.24664	 240.00000	20004.45300	   0.37801	  -0.01756	   0.37842	   2.66032
3666921.38964	 240.00000	15829.12600	   0.38650	  -0.00244	   0.38651	   0.36197
3666921.53164	 240.00000	12516.70300	   0.39388	   0.00917	   0.39399	  -1.33327
3666921.67364	 240.00000	9909.44240	   0.40226	   0.01682	   0.40261	  -2.39476
3666921.83764	 240.00000	7835.48000	   0.40916	   0.02405	   0.40987	  -3.36361
3666922.03864	 240.00000	6217.24610	   0.41721	   0.02916	   0.41822	  -3.99834
3666922.27664	 240.00000	4905.29100	   0.42344	   0.03471	   0.42486	  -4.68658
3666922.51564	 240.00000	3881.27370	   0.43058	   0.03721	   0.43219	  -4.93933
3666922.75364	 240.00000	3070.98270	   0.43752	   0.04014	   0.43935	  -5.24216
3666922.99164	 240.00000	2430.77780	   0.44506	   0.04373	   0.44721	  -5.61147
3666923.22964	 240.00000	1923.15370	   0.45208	   0.04661	   0.45447	  -5.88681
3666923.46764	 240.00000	1522.43580	   0.46171	   0.04691	   0.46409	  -5.80195
3666923.70564	 240.00000	1203.84460	   0.46786	   0.05004	   0.47052	  -6.10517
3666923.94465	 240.00000	 952.86591	   0.47483	   0.05334	   0.47782	  -6.40927
3666924.18265	 240.00000	 754.27557	   0.48287	   0.05633	   0.48615	  -6.65419
3666924.41965	 240.00000	 596.71857	   0.49035	   0.05783	   0.49375	  -6.72672
3666924.65765	 240.00000	 471.96338	   0.49943	   0.06236	   0.50330	  -7.11717
3666924.89665	 240.00000	 373.20856	   0.50721	   0.06479	   0.51133	  -7.27976
3666925.13365	 240.00000	 295.47278	   0.51644	   0.06941	   0.52108	  -7.65476
3666925.37365	 240.00000	 233.87738	   0.52796	   0.07249	   0.53292	  -7.81748
3666925.61165	 240.00000	 185.05922	   0.53814	   0.07580	   0.54345	  -8.01806
3666925.84765	 240.00000	 146.35823	   0.54684	   0.08292	   0.55309	  -8.62233
3666926.08365	 240.00000	 115.77804	   0.55878	   0.09061	   0.56608	  -9.21088
3666926.31865	 240.00000	  91.67210	   0.57095	   0.09671	   0.57908	  -9.61360
3666926.56365	 240.00000	  72.51701	   0.58589	   0.10434	   0.59511	 -10.09785
3666926.79265	 240.00000	  57.36816	   0.60144	   0.11280	   0.61193	 -10.62224
3666927.02965	 240.00000	  45.36290	   0.62321	   0.12114	   0.63487	 -11.00021
3666927.26165	 240.00000	  35.93134	   0.64436	   0.12780	   0.65691	 -11.21844
3666927.51265	 240.00000	  28.40909	   0.66953	   0.13286	   0.68258	 -11.22425
3666927.72665	 240.00000	  22.48202	   0.69792	   0.13242	   0.71037	 -10.74344
3666927.99165	 240.00000	  17.79613	   0.72238	   0.12919	   0.73384	 -10.13934
3666928.24365	 240.00000	  14.06813	   0.74821	   0.12173	   0.75804	  -9.24049
3666928.45965	 240.00000	  11.14480	   0.76840	   0.11014	   0.77626	  -8.15687
3666928.72765	 240.00000	   8.81772	   0.78576	   0.09894	   0.79196	  -7.17684
3666928.90565	 240.00000	   6.97545	   0.79974	   0.08567	   0.80432	  -6.11404
3666929.12365	 240.00000	   5.51730	   0.81092	   0.07556	   0.81443	  -5.32304
3666929.39265	 240.00000	   4.36941	   0.81915	   0.06604	   0.82180	  -4.60928
3666929.72765	 240.00000	   3.45686	   0.82425	   0.05819	   0.82630	  -4.03814
3666930.14665	 240.00000	   2.73547	   0.82975	   0.05156	   0.83136	  -3.55568
3666930.67165	 240.00000	   2.16054	   0.83431	   0.04636	   0.83560	  -3.18043
3666931.33065	 240.00000	   1.70952	   0.83797	   0.04356	   0.83910	  -2.97549
3666932.15965	 240.00000	   1.35352	   0.84111	   0.04124	   0.84212	  -2.80718
3666933.20265	 240.00000	   1.07079	   0.84419	   0.04060	   0.84516	  -2.75342
3666934.51665	 240.00000	   0.84734	   0.84747	   0.04125	   0.84848	  -2.78634
3666936.17165	 240.00000	   0.67072	   0.85119	   0.04370	   0.85231	  -2.93902
3666938.26065	 240.00000	   0.53067	   0.85388	   0.04717	   0.85518	  -3.16169
3666940.89766	 240.00000	   0.41976	   0.85649	   0.05135	   0.85802	  -3.43116
3666944.22866	 240.00000	   0.33183	   0.86142	   0.05660	   0.86327	  -3.75912
3666948.43466	 240.00000	   0.26261	   0.86756	   0.06390	   0.86991	  -4.21262
3666953.74266	 240.00000	   0.20791	   0.87401	   0.07369	   0.87711	  -4.81941
3666960.44767	 240.00000	   0.16452	   0.88004	   0.08523	   0.88416	  -5.53168
3666968.92367	 240.00000	   0.13007	   0.88907	   0.09715	   0.89437	  -6.23596
3666979.61368	 240.00000	   0.10309	   0.90210	   0.11232	   0.90906	  -7.09758
3666993.12769	 240.00000	   0.08153	   0.91725	   0.13442	   0.92704	  -8.33717
3667010.22570	 240.00000	   0.06443	   0.93293	   0.16084	   0.94669	  -9.78166
3667031.81171	 240.00000	   0.05102	   0.94492	   0.18737	   0.96332	 -11.21576
3667059.05473	 240.00000	   0.04042	   0.96403	   0.21112	   0.98687	 -12.35250
3667093.55075	 240.00000	   0.03192	   0.99115	   0.23782	   1.01928	 -13.49265
3667137.09777	 240.00000	   0.02528	   1.02376	   0.26993	   1.05875	 -14.77081
3667192.16280	 240.00000	   0.01999	   1.05899	   0.30496	   1.10203	 -16.06502
3681376.10617	 241.00000	20004.45300	   0.37928	  -0.01653	   0.37964	   2.49590
3681376.24917	 241.00000	15829.12600	   0.38789	  -0.00320	   0.38790	   0.47287
3681376.39117	 241.00000	12516.70300	   0.39443	   0.00861	   0.39452	  -1.25083
3681376.53317	 241.00000	9909.44240	   0.40272	   0.01621	   0.40304	  -2.30532
3681376.69717	 241.00000	7835.48000	   0.41103	   0.02279	   0.41166	  -3.17414
3681376.89817	 241.00000	6217.24610	   0.41706	   0.02976	   0.41812	  -4.08150
3681377.13617	 241.00000	4905.29100	   0.42461	   0.03359	   0.42593	  -4.52273
3681377.37517	 241.00000	3881.27370	   0.43018	   0.03610	   0.43169	  -4.79731
3681377.61317	 241.00000	3070.98270	   0.43744	   0.03916	   0.43919	  -5.11580
3681377.85117	 241.00000	2430.77780	   0.44566	   0.04435	   0.44786	  -5.68285
3681378.08917	 241.00000	1923.15370	   0.45251	   0.04637	   0.45488	  -5.85054
3681378.32717	 241.00000	1522.43580	   0.46054	   0.04892	   0.46313	  -6.06376
3681378.56517	 241.00000	1203.84460	   0.46703	   0.05039	   0.46974	  -6.15813
3681378.80417	 241.00000	 952.86591	   0.47609	   0.05434	   0.47918	  -6.51153
3681379.04217	 241.00000	 754.27557	   0.48348	   0.05621	   0.48674	  -6.63130
3681379.27917	 241.00000	 596.71857	   0.49007	   0.05805	   0.49350	  -6.75588
3681379.51717	 241.00000	 471.96338	   0.49970	   0.06090	   0.50340	  -6.94859
3681379.75617	 241.00000	 373.20856	   0.50772	   0.06357	   0.51168	  -7.13633
3681379.99417	 241.00000	 295.47278	   0.51719	   0.06917	   0.52179	  -7.61802
3681380.23317	 241.00000	 233.87738	   0.52633	   0.07247	   0.53129	  -7.83980
3681380.47117	 241.00000	 185.05922	   0.53680	   0.07713	   0.54231	  -8.17682
3681380.70717	 241.00000	 146.35823	   0.54684	   0.08389	   0.55324	  -8.72153
3681380.94417	 241.00000	 115.77804	   0.55850	   0.08896	   0.56554	  -9.05013
3681381.17817	 241.00000	  91.67210	   0.57004	   0.09654	   0.57816	  -9.61185
3681381.42317	 241.00000	  72.51701	   0.58634	   0.10297	   0.59531	  -9.96007
3681381.65217	 241.00000	  57.36816	   0.60168	   0.11278	   0.61216	 -10.61641
3681381.88917	 241.00000	  45.36290	   0.62293	   0.12139	   0.63465	 -11.02665
3681382.12117	 241.00000	  35.93134	   0.64548	   0.12827	   0.65811	 -11.23977
3681382.37217	 241.00000	  28.40909	   0.67255	   0.13317	   0.68560	 -11.19978
3681382.58617	 241.00000	  22.48202	   0.69669	   0.13316	   0.70930	 -10.82052
3681382.85117	 241.00000	  17.79613	   0.72269	   0.12947	   0.73420	 -10.15645
3681383.10317	 241.00000	  14.06813	   0.74772	   0.12093	   0.75743	  -9.18709
3681383.31917	 241.00000	  11.14480	   0.76760	   0.11023	   0.77547	  -8.17190
3681383.58717	 241.00000	   8.81772	   0.78476	   0.09917	   0.79100	  -7.20214
3681383.76518	 241.00000	   6.97545	   0.80101	   0.08508	   0.80552	  -6.06280
3681383.98318	 241.00000	   5.51730	   0.80927	   0.07622	   0.81286	  -5.38032
3681384.25218	 241.00000	   4.36941	   0.81801	   0.06511	   0.82060	  -4.55091
3681384.58718	 241.00000	   3.45686	   0.82455	   0.05825	   0.82661	  -4.04124
3681385.00618	 241.00000	   2.73547	   0.82931	   0.05128	   0.83090	  -3.53817
3681385.53118	 241.00000	   2.16054	   0.83288	   0.04659	   0.83418	  -3.20177
3681386.19018	 241.00000	   1.70952	   0.83715	   0.04353	   0.83828	  -2.97655
3681387.01918	 241.00000	   1.35352	   0.84013	   0.04161	   0.84116	  -2.83550
3681388.06218	 241.00000	   1.07079	   0.84269	   0.04026	   0.84365	  -2.73515
3681389.37618	 241.00000	   0.84734	   0.84654	   0.04100	   0.84754	  -2.77302
3681391.03118	 241.00000	   0.67072	   0.85014	   0.04285	   0.85122	  -2.88572
3681393.12018	 241.00000	   0.53067	   0.85348	   0.04649	   0.85474	  -3.11811
3681395.75718	 241.00000	   0.41976	   0.85638	   0.05066	   0.85788	  -3.38574
3681399.08818	 241.00000	   0.33183	   0.86181	   0.05580	   0.86362	  -3.70458
3681403.29419	 241.00000	   0.26261	   0.86815	   0.06362	   0.87048	  -4.19108
3681408.60219	 241.00000	   0.20791	   0.87497	   0.07491	   0.87817	  -4.89325
3681415.30719	 241.00000	   0.16452	   0.88032	   0.08786	   0.88469	  -5.69933
3681423.78320	 241.00000	   0.13007	   0.88680	   0.10171	   0.89261	  -6.54292
3681434.47321	 241.00000	   0.10309	   0.89585	   0.11534	   0.90324	  -7.33633
3681447.98721	 241.00000	   0.08153	   0.91007	   0.13281	   0.91971	  -8.30264
3681465.08522	 241.00000	   0.06443	   0.92713	   0.15473	   0.93995	  -9.47513
3681486.67224	 241.00000	   0.05102	   0.94395	   0.17841	   0.96066	 -10.70260
3681513.91425	 241.00000	   0.04042	   0.96671	   0.20248	   0.98768	 -11.82970
3681548.41027	 241.00000	   0.03192	   1.00102	   0.22982	   1.02706	 -12.93009
3681591.95730	 241.00000	   0.02528	   1.03984	   0.26987	   1.07429	 -14.54921
3681647.02333	 241.00000	   0.01999	   1.07566	   0.31840	   1.12180	 -16.48904
3695829.19848	 242.00000	20004.45300	   0.37913	  -0.01518	   0.37943	   2.29212
3695829.34148	 242.00000	15829.12600	   0.38606	  -0.00187	   0.38606	   0.27776
3695829.48348	 242.00000	12516.70300	   0.39577	   0.00850	   0.39586	  -1.22967
3695829.62548	 242.00000	9909.44240	   0.40264	   0.01634	   0.40297	  -2.32379
3695829.78948	 242.00000	7835.48000	   0.40974	   0.02388	   0.41044	  -3.33606
3695829.99048	 242.00000	6217.24610	   0.41689	   0.02943	   0.41792	  -4.03851
3695830.22848	 242.00000	4905.29100	   0.42397	   0.03193	   0.42517	  -4.30755
3695830.46748	 242.00000	3881.27370	   0.43107	   0.03741	   0.43269	  -4.95983
3695830.70549	 242.00000	3070.98270	   0.43889	   0.04183	   0.44087	  -5.44404
3695830.94349	 242.00000	2430.77780	   0.44566	   0.04489	   0.44791	  -5.75187
3695831.18149	 242.00000	1923.15370	   0.45174	   0.04573	   0.45405	  -5.78055
3695831.41949	 242.00000	1522.43580	   0.46046	   0.04955	   0.46311	  -6.14208
3695831.65749	 242.00000	1203.84460	   0.46783	   0.05201	   0.47071	  -6.34423
3695831.89649	 242.00000	 952.86591	   0.47485	   0.05465	   0.47799	  -6.56561
3695832.13449	 242.00000	 754.27557	   0.48246	   0.05649	   0.48575	  -6.67832
3695832.37149	 242.00000	 596.71857	   0.49103	   0.05870	   0.49453	  -6.81762
3695832.60949	 242.00000	 471.96338	   0.49990	   0.06020	   0.50351	  -6.86669
3695832.84849	 242.00000	 373.20856	   0.50796	   0.06483	   0.51208	  -7.27343
3695833.08549	 242.00000	 295.47278	   0.51722	   0.06719	   0.52156	  -7.40160
3695833.32549	 242.00000	 233.87738	   0.52684	   0.07238	   0.53178	  -7.82223
3695833.56349	 242.00000	 185.05922	   0.53653	   0.07678	   0.54199	  -8.14353
3695833.79949	 242.00000	 146.35823	   0.54715	   0.08368	   0.55351	  -8.69503
3695834.03549	 242.00000	 115.77804	   0.55824	   0.08829	   0.56518	  -8.98771
3695834.27049	 242.00000	  91.67210	   0.57194	   0.09547	   0.57985	  -9.47639
3695834.51549	 242.00000	  72.51701	   0.58616	   0.10443	   0.59539	 -10.10220
3695834.74449	 242.00000	  57.36816	   0.60206	   0.11221	   0.61243	 -10.55708
3695834.98149	 242.00000	  45.36290	   0.62353	   0.12187	   0.63533	 -11.05884
3695835.21349	 242.00000	  35.93134	   0.64513	   0.12829	   0.65776	 -11.24732
3695835.46349	 242.00000	  28.40909	   0.66847	   0.13315	   0.68161	 -11.26507
3695835.67849	 242.00000	  22.48202	   0.69644	   0.13381	   0.70918	 -10.87569
3695835.94349	 242.00000	  17.79613	   0.72142	   0.12955	   0.73297	 -10.18062
3695836.19549	 242.00000	  14.06813	   0.74680	   0.12056	   0.75647	  -9.17030
3695836.41149	 242.00000	  11.14480	   0.76769	   0.11078	   0.77564	  -8.21140
3695836.67849	 242.00000	   8.81772	   0.78427	   0.09781	   0.79034	  -7.10862
3695836.85749	 242.00000	   6.97545	   0.79984	   0.08671	   0.80452	  -6.18760
3695837.07549	 242.00000	   5.51730	   0.80967	   0.07556	   0.81319	  -5.33138
3695837.34449	 242.00000	   4.36941	   0.81665	   0.06507	   0.81924	  -4.55593
3695837.67949	 242.00000	   3.45686	   0.82248	   0.05844	   0.82455	  -4.06439
3695838.09849	 242.00000	   2.73547	   0.82836	   0.05133	   0.82995	  -3.54616
3695838.62349	 242.00000	   2.16054	   0.83281	   0.04569	   0.83406	  -3.14030
3695839.28249	 242.00000	   1.70952	   0.83617	   0.04286	   0.83727	  -2.93460
3695840.11149	 242.00000	   1.35352	   0.83937	   0.04137	   0.84038	  -2.82139
3695841.15449	 242.00000	   1.07079	   0.84230	   0.04040	   0.84327	  -2.74624
3695842.46849	 242.00000	   0.84734	   0.84579	   0.04094	   0.84678	  -2.77138
3695844.12349	 242.00000	   0.67072	   0.84981	   0.04314	   0.85091	  -2.90618
3695846.21249	 242.00000	   0.53067	   0.85305	   0.04689	   0.85434	  -3.14606
3695848.84950	 242.00000	   0.41976	   0.85599	   0.05190	   0.85756	  -3.46978
3695852.18050	 242.00000	   0.33183	   0.85982	   0.05741	   0.86173	  -3.81972
3695856.38650	 242.00000	   0.26261	   0.86554	   0.06400	   0.86791	  -4.22902
3695861.69450	 242.00000	   0.20791	   0.87241	   0.07345	   0.87550	  -4.81250
3695868.39951	 242.00000	   0.16452	   0.87892	   0.08543	   0.88306	  -5.55166
3695876.87551	 242.00000	   0.13007	   0.88730	   0.09777	   0.89267	  -6.28779
3695887.56552	 242.00000	   0.10309	   0.89875	   0.11238	   0.90574	  -7.12729
3695901.07953	 242.00000	   0.08153	   0.91478	   0.13172	   0.92421	  -8.19361
3695918.17754	 242.00000	   0.06443	   0.93286	   0.15716	   0.94601	  -9.56295
3695939.76355	 242.00000	   0.05102	   0.94830	   0.18743	   0.96664	 -11.18018
3695967.00657	 242.00000	   0.04042	   0.96441	   0.21518	   0.98812	 -12.57787
3696001.50259	 242.00000	   0.03192	   0.98785	   0.24130	   1.01689	 -13.72677
3696045.04961	 242.00000	   0.02528	   1.02027	   0.27110	   1.05567	 -14.88041
3696100.11565	 242.00000	   0.01999	   1.05723	   0.30588	   1.10059	 -16.13614
3710276.50855	 243.00000	20004.45300	   0.38032	  -0.01713	   0.38070	   2.57901
3710276.65155	 243.00000	15829.12600	   0.38653	  -0.00282	   0.38654	   0.41859
