Repository: kbm2110/Battery_Diagnostics_Thesis

# Battery_Diagnostics_Thesis
 Data-driven battery diagnostics using EIS

**Author:** Bala Manikanta Yaswanth Kanagarla
**Institution:** Technische Hochschule Ingolstadt (THI)
**Supervisor:** Prof. Dr. H.-G. Schweiger

## Overview

This project implements a machine learning framework for 
non-invasive State of Health (SoH) estimation of lithium-ion 
batteries using Electrochemical Impedance Spectroscopy (EIS).

Eight physically interpretable features are extracted from 
impedance spectra and used to train six ML models under a 
strict cell-level train-test split. The stacking ensemble 
achieves R² = 0.9122 and RMSE = 0.0234 on completely unseen 
cells.

---

File: data/EIS/EIS_state_III_35C01.txt (part 30 of 39)
time/s	           cycle number	freq/Hz	           Re(Z)/Ohm	  -Im(Z)/Ohm	   |Z|/Ohm	   Phase(Z)/deg 10194.00151	   1.00000	20004.45300	   0.29797	  -0.02827	   0.29930	   5.42007
3540933.57323	 243.00000	7835.48000	   0.32800	   0.02822	   0.32921	  -4.91762
3540933.77423	 243.00000	6217.24610	   0.33483	   0.03479	   0.33663	  -5.93141
3540934.01123	 243.00000	4905.29100	   0.34321	   0.03925	   0.34545	  -6.52328
3540934.25023	 243.00000	3881.27370	   0.35168	   0.04395	   0.35441	  -7.12370
3540934.48823	 243.00000	3070.98270	   0.36042	   0.04803	   0.36361	  -7.59122
3540934.72624	 243.00000	2430.77780	   0.36821	   0.05111	   0.37174	  -7.90222
3540934.96424	 243.00000	1923.15370	   0.37779	   0.05487	   0.38175	  -8.26408
3540935.20224	 243.00000	1522.43580	   0.38384	   0.05714	   0.38807	  -8.46666
3540935.44024	 243.00000	1203.84460	   0.39356	   0.06187	   0.39839	  -8.93347
3540935.67924	 243.00000	 952.86591	   0.40227	   0.06415	   0.40736	  -9.06028
3540935.91724	 243.00000	 754.27557	   0.41425	   0.06644	   0.41955	  -9.11209
3540936.15424	 243.00000	 596.71857	   0.42313	   0.07005	   0.42889	  -9.39980
3540936.39224	 243.00000	 471.96338	   0.43285	   0.07535	   0.43936	  -9.87572
3540936.63124	 243.00000	 373.20856	   0.44473	   0.07947	   0.45178	 -10.13101
3540936.86924	 243.00000	 295.47278	   0.45478	   0.08421	   0.46251	 -10.49053
3540937.10824	 243.00000	 233.87738	   0.46675	   0.08805	   0.47498	 -10.68259
3540937.34624	 243.00000	 185.05922	   0.47921	   0.09214	   0.48798	 -10.88426
3540937.58224	 243.00000	 146.35823	   0.49148	   0.09904	   0.50136	 -11.39380
3540937.81824	 243.00000	 115.77804	   0.50584	   0.10490	   0.51661	 -11.71605
3540938.05324	 243.00000	  91.67210	   0.51909	   0.11239	   0.53112	 -12.21724
3540938.29824	 243.00000	  72.51701	   0.53639	   0.12136	   0.54995	 -12.74924
3540938.52724	 243.00000	  57.36816	   0.55288	   0.13055	   0.56808	 -13.28538
3540938.76424	 243.00000	  45.36290	   0.57516	   0.14263	   0.59259	 -13.92762
3540938.99624	 243.00000	  35.93134	   0.59821	   0.15304	   0.61748	 -14.35030
3540939.24624	 243.00000	  28.40909	   0.62660	   0.16357	   0.64760	 -14.63039
3540939.46124	 243.00000	  22.48202	   0.65839	   0.16994	   0.67997	 -14.47316
3540939.72624	 243.00000	  17.79613	   0.69074	   0.17307	   0.71209	 -14.06638
3540939.97824	 243.00000	  14.06813	   0.72799	   0.17125	   0.74786	 -13.23762
3540940.19424	 243.00000	  11.14480	   0.76064	   0.16283	   0.77788	 -12.08310
3540940.46124	 243.00000	   8.81772	   0.79089	   0.15064	   0.80510	 -10.78421
3540940.64024	 243.00000	   6.97545	   0.81388	   0.13694	   0.82532	  -9.55117
3540940.85824	 243.00000	   5.51730	   0.83131	   0.12095	   0.84006	  -8.27779
3540941.12724	 243.00000	   4.36941	   0.84758	   0.10204	   0.85370	  -6.86467
3540941.46224	 243.00000	   3.45686	   0.86398	   0.09012	   0.86866	  -5.95498
3540941.88124	 243.00000	   2.73547	   0.87643	   0.08432	   0.88047	  -5.49573
3540942.40624	 243.00000	   2.16054	   0.88129	   0.08004	   0.88492	  -5.18955
3540943.06524	 243.00000	   1.70952	   0.88084	   0.07376	   0.88393	  -4.78685
3540943.89424	 243.00000	   1.35352	   0.88158	   0.06525	   0.88399	  -4.23283
3540944.93724	 243.00000	   1.07079	   0.88617	   0.05450	   0.88784	  -3.51912
3540946.25124	 243.00000	   0.84734	   0.89642	   0.04535	   0.89757	  -2.89631
3540947.90624	 243.00000	   0.67072	   0.91223	   0.04252	   0.91322	  -2.66875
3540949.99524	 243.00000	   0.53067	   0.93347	   0.04943	   0.93478	  -3.03112
3540952.63225	 243.00000	   0.41976	   0.94851	   0.07165	   0.95121	  -4.32003
3540955.96325	 243.00000	   0.33183	   0.94893	   0.10291	   0.95450	  -6.18961
3540960.16925	 243.00000	   0.26261	   0.92973	   0.12934	   0.93869	  -7.91970
3540965.47725	 243.00000	   0.20791	   0.89698	   0.13683	   0.90736	  -8.67360
3540972.18226	 243.00000	   0.16452	   0.86923	   0.11695	   0.87706	  -7.66275
3540980.65826	 243.00000	   0.13007	   0.86435	   0.07388	   0.86750	  -4.88522
3540991.34827	 243.00000	   0.10309	   0.90207	   0.02169	   0.90233	  -1.37742
3541004.86228	 243.00000	   0.08153	   0.99871	  -0.00817	   0.99875	   0.46873
3541021.96029	 243.00000	   0.06443	   1.12633	   0.01628	   1.12645	  -0.82799
3541043.54630	 243.00000	   0.05102	   1.28238	   0.14704	   1.29079	  -6.54103
3541070.78932	 243.00000	   0.04042	   1.35716	   0.38817	   1.41158	 -15.96129
3541105.28534	 243.00000	   0.03192	   1.27240	   0.68025	   1.44282	 -28.12982
3541148.83236	 243.00000	   0.02528	   0.99475	   0.89341	   1.33706	 -41.92775
3541203.89740	 243.00000	   0.01999	   0.57313	   0.86907	   1.04104	 -56.59607
3554670.10239	 244.00000	20004.45300	   0.29359	  -0.01380	   0.29391	   2.69075
3554670.24539	 244.00000	15829.12600	   0.30164	   0.00078	   0.30164	  -0.14789
3554670.38740	 244.00000	12516.70300	   0.31166	   0.01194	   0.31188	  -2.19341
3554670.52940	 244.00000	9909.44240	   0.31830	   0.02153	   0.31902	  -3.86908
3554670.69340	 244.00000	7835.48000	   0.32793	   0.02852	   0.32917	  -4.97087
3554670.89440	 244.00000	6217.24610	   0.33766	   0.03413	   0.33938	  -5.77211
3554671.13240	 244.00000	4905.29100	   0.34335	   0.03988	   0.34566	  -6.62473
3554671.37140	 244.00000	3881.27370	   0.35245	   0.04315	   0.35508	  -6.97958
3554671.60940	 244.00000	3070.98270	   0.35976	   0.04813	   0.36297	  -7.62029
3554671.84740	 244.00000	2430.77780	   0.36672	   0.05256	   0.37047	  -8.15656
3554672.08540	 244.00000	1923.15370	   0.37710	   0.05459	   0.38103	  -8.23690
3554672.32340	 244.00000	1522.43580	   0.38565	   0.05834	   0.39004	  -8.60290
3554672.56140	 244.00000	1203.84460	   0.39468	   0.06097	   0.39936	  -8.78126
3554672.80040	 244.00000	 952.86591	   0.40348	   0.06484	   0.40866	  -9.12996
3554673.03840	 244.00000	 754.27557	   0.41239	   0.06820	   0.41799	  -9.39025
3554673.27540	 244.00000	 596.71857	   0.42278	   0.07160	   0.42880	  -9.61236
3554673.51340	 244.00000	 471.96338	   0.43295	   0.07392	   0.43922	  -9.68936
3554673.75240	 244.00000	 373.20856	   0.44630	   0.07925	   0.45328	 -10.06853
3554673.98940	 244.00000	 295.47278	   0.45562	   0.08358	   0.46322	 -10.39532
3554674.22940	 244.00000	 233.87738	   0.46663	   0.08892	   0.47503	 -10.78869
3554674.46740	 244.00000	 185.05922	   0.48080	   0.09301	   0.48971	 -10.94823
3554674.70340	 244.00000	 146.35823	   0.49252	   0.09830	   0.50223	 -11.28693
3554674.93940	 244.00000	 115.77804	   0.50537	   0.10709	   0.51659	 -11.96419
3554675.17440	 244.00000	  91.67210	   0.52080	   0.11373	   0.53308	 -12.31893
3554675.41940	 244.00000	  72.51701	   0.53730	   0.12054	   0.55066	 -12.64443
3554675.64840	 244.00000	  57.36816	   0.55486	   0.13235	   0.57042	 -13.41614
3554675.88540	 244.00000	  45.36290	   0.57545	   0.14225	   0.59277	 -13.88537
3554676.11740	 244.00000	  35.93134	   0.59840	   0.15525	   0.61821	 -14.54432
3554676.36740	 244.00000	  28.40909	   0.62764	   0.16406	   0.64873	 -14.64849
3554676.58240	 244.00000	  22.48202	   0.65872	   0.17093	   0.68053	 -14.54683
3554676.84740	 244.00000	  17.79613	   0.69261	   0.17430	   0.71421	 -14.12516
3554677.09940	 244.00000	  14.06813	   0.73029	   0.17190	   0.75025	 -13.24555
3554677.31540	 244.00000	  11.14480	   0.76100	   0.16260	   0.77818	 -12.06069
3554677.58240	 244.00000	   8.81772	   0.79260	   0.14993	   0.80666	 -10.71129
3554677.76140	 244.00000	   6.97545	   0.81678	   0.13872	   0.82847	  -9.63876
3554677.97940	 244.00000	   5.51730	   0.83414	   0.12281	   0.84313	  -8.37544
3554678.24840	 244.00000	   4.36941	   0.84858	   0.10488	   0.85503	  -7.04579
3554678.58340	 244.00000	   3.45686	   0.86462	   0.09106	   0.86940	  -6.01189
3554679.00240	 244.00000	   2.73547	   0.87836	   0.08226	   0.88221	  -5.35045
3554679.52740	 244.00000	   2.16054	   0.88514	   0.07886	   0.88864	  -5.09123
3554680.18640	 244.00000	   1.70952	   0.88688	   0.07561	   0.89010	  -4.87257
3554681.01540	 244.00000	   1.35352	   0.88617	   0.06992	   0.88892	  -4.51149
3554682.05840	 244.00000	   1.07079	   0.88594	   0.06018	   0.88798	  -3.88587
3554683.37240	 244.00000	   0.84734	   0.89281	   0.04939	   0.89417	  -3.16610
3554685.02740	 244.00000	   0.67072	   0.90548	   0.04202	   0.90646	  -2.65728
3554687.11641	 244.00000	   0.53067	   0.92647	   0.04148	   0.92740	  -2.56332
3554689.75341	 244.00000	   0.41976	   0.94909	   0.05592	   0.95074	  -3.37175
3554693.08441	 244.00000	   0.33183	   0.96279	   0.08680	   0.96670	  -5.15169
3554697.29041	 244.00000	   0.26261	   0.95642	   0.12323	   0.96432	  -7.34180
3554702.59841	 244.00000	   0.20791	   0.92832	   0.15041	   0.94043	  -9.20331
3554709.30242	 244.00000	   0.16452	   0.88874	   0.15308	   0.90182	  -9.77298
3554717.77942	 244.00000	   0.13007	   0.85779	   0.12225	   0.86646	  -8.11108
3554728.46943	 244.00000	   0.10309	   0.85983	   0.06471	   0.86227	  -4.30361
3554741.98344	 244.00000	   0.08153	   0.92143	   0.00255	   0.92143	  -0.15851
3554759.08145	 244.00000	   0.06443	   1.03353	  -0.02568	   1.03385	   1.42332
3554780.66746	 244.00000	   0.05102	   1.22188	   0.02554	   1.22215	  -1.19725
3554807.91048	 244.00000	   0.04042	   1.39299	   0.21351	   1.40926	  -8.71424
3554842.40550	 244.00000	   0.03192	   1.44898	   0.53240	   1.54369	 -20.17482
3554885.95352	 244.00000	   0.02528	   1.29197	   0.88288	   1.56483	 -34.34716
3554941.01856	 244.00000	   0.01999	   0.89498	   1.09145	   1.41148	 -50.64848
3568396.78428	 245.00000	20004.45300	   0.29442	  -0.01382	   0.29474	   2.68704
3568396.92728	 245.00000	15829.12600	   0.30374	   0.00021	   0.30374	  -0.03935
3568397.06928	 245.00000	12516.70300	   0.31015	   0.01397	   0.31046	  -2.57875
3568397.21128	 245.00000	9909.44240	   0.32038	   0.02139	   0.32109	  -3.81980
3568397.37528	 245.00000	7835.48000	   0.32675	   0.02986	   0.32811	  -5.22139
3568397.57628	 245.00000	6217.24610	   0.33543	   0.03566	   0.33732	  -6.06880
3568397.81428	 245.00000	4905.29100	   0.34450	   0.04083	   0.34691	  -6.75854
3568398.05328	 245.00000	3881.27370	   0.35273	   0.04439	   0.35551	  -7.17328
3568398.29128	 245.00000	3070.98270	   0.36099	   0.04811	   0.36419	  -7.59046
3568398.52928	 245.00000	2430.77780	   0.36703	   0.05086	   0.37054	  -7.88907
3568398.76728	 245.00000	1923.15370	   0.37703	   0.05497	   0.38101	  -8.29495
3568399.00528	 245.00000	1522.43580	   0.38603	   0.05932	   0.39056	  -8.73631
3568399.24328	 245.00000	1203.84460	   0.39480	   0.06170	   0.39959	  -8.88271
3568399.48228	 245.00000	 952.86591	   0.40370	   0.06606	   0.40907	  -9.29342
3568399.72028	 245.00000	 754.27557	   0.41344	   0.06893	   0.41915	  -9.46600
3568399.95728	 245.00000	 596.71857	   0.42275	   0.07137	   0.42873	  -9.58232
3568400.19528	 245.00000	 471.96338	   0.43394	   0.07492	   0.44036	  -9.79572
3568400.43428	 245.00000	 373.20856	   0.44547	   0.07894	   0.45241	 -10.04951
3568400.67228	 245.00000	 295.47278	   0.45695	   0.08450	   0.46470	 -10.47716
3568400.91128	 245.00000	 233.87738	   0.46708	   0.08673	   0.47507	 -10.51861
3568401.14928	 245.00000	 185.05922	   0.47942	   0.09336	   0.48843	 -11.01995
3568401.38528	 245.00000	 146.35823	   0.49273	   0.09850	   0.50247	 -11.30461
3568401.62128	 245.00000	 115.77804	   0.50547	   0.10522	   0.51630	 -11.75917
3568401.85628	 245.00000	  91.67210	   0.52173	   0.11296	   0.53382	 -12.21637
3568402.10128	 245.00000	  72.51701	   0.53736	   0.12329	   0.55133	 -12.92244
3568402.33028	 245.00000	  57.36816	   0.55439	   0.13216	   0.56993	 -13.40790
3568402.56728	 245.00000	  45.36290	   0.57582	   0.14291	   0.59329	 -13.93849
3568402.79928	 245.00000	  35.93134	   0.59935	   0.15482	   0.61902	 -14.48406
3568403.05028	 245.00000	  28.40909	   0.62547	   0.16497	   0.64686	 -14.77531
3568403.26428	 245.00000	  22.48202	   0.65851	   0.17254	   0.68073	 -14.68235
3568403.52928	 245.00000	  17.79613	   0.69258	   0.17487	   0.71432	 -14.17054
3568403.78128	 245.00000	  14.06813	   0.72970	   0.17366	   0.75008	 -13.38684
3568403.99728	 245.00000	  11.14480	   0.76094	   0.16425	   0.77847	 -12.18052
3568404.26528	 245.00000	   8.81772	   0.79372	   0.15067	   0.80789	 -10.74818
3568404.44328	 245.00000	   6.97545	   0.81857	   0.13882	   0.83026	  -9.62495
3568404.66128	 245.00000	   5.51730	   0.83643	   0.12230	   0.84532	  -8.31855
3568404.93028	 245.00000	   4.36941	   0.85005	   0.10488	   0.85650	  -7.03371
3568405.26528	 245.00000	   3.45686	   0.86733	   0.09032	   0.87202	  -5.94539
3568405.68428	 245.00000	   2.73547	   0.88041	   0.08247	   0.88426	  -5.35149
3568406.20928	 245.00000	   2.16054	   0.88751	   0.08010	   0.89111	  -5.15693
3568406.86828	 245.00000	   1.70952	   0.88859	   0.07607	   0.89184	  -4.89320
3568407.69728	 245.00000	   1.35352	   0.88753	   0.06983	   0.89027	  -4.49905
3568408.74028	 245.00000	   1.07079	   0.88891	   0.05972	   0.89091	  -3.84360
3568410.05428	 245.00000	   0.84734	   0.89549	   0.04920	   0.89684	  -3.14451
3568411.70928	 245.00000	   0.67072	   0.90839	   0.04146	   0.90934	  -2.61339
3568413.79829	 245.00000	   0.53067	   0.92955	   0.04197	   0.93050	  -2.58522
3568416.43529	 245.00000	   0.41976	   0.95205	   0.05715	   0.95377	  -3.43531
3568419.76629	 245.00000	   0.33183	   0.96519	   0.08798	   0.96919	  -5.20807
3568423.97229	 245.00000	   0.26261	   0.95718	   0.12421	   0.96520	  -7.39399
3568429.28029	 245.00000	   0.20791	   0.92840	   0.15072	   0.94055	  -9.22130
3568435.98530	 245.00000	   0.16452	   0.88933	   0.15119	   0.90209	  -9.64817
3568444.46130	 245.00000	   0.13007	   0.85960	   0.11894	   0.86779	  -7.87765
3568455.15131	 245.00000	   0.10309	   0.86338	   0.06149	   0.86557	  -4.07380
3568468.66532	 245.00000	   0.08153	   0.92823	   0.00090	   0.92823	  -0.05578
3568485.76333	 245.00000	   0.06443	   1.04230	  -0.02477	   1.04259	   1.36138
3568507.35034	 245.00000	   0.05102	   1.22748	   0.03039	   1.22786	  -1.41804
3568534.59236	 245.00000	   0.04042	   1.39624	   0.22106	   1.41363	  -8.99675
3568569.08838	 245.00000	   0.03192	   1.44788	   0.53737	   1.54439	 -20.36188
3568612.63540	 245.00000	   0.02528	   1.29002	   0.88529	   1.56457	 -34.46041
3568667.70144	 245.00000	   0.01999	   0.88761	   1.08747	   1.40373	 -50.77792
3582124.49396	 246.00000	20004.45300	   0.29421	  -0.01316	   0.29450	   2.56040
3582124.63696	 246.00000	15829.12600	   0.30320	   0.00165	   0.30321	  -0.31171
3582124.77896	 246.00000	12516.70300	   0.31250	   0.01188	   0.31272	  -2.17776
3582124.92096	 246.00000	9909.44240	   0.32175	   0.02096	   0.32243	  -3.72650
3582125.08496	 246.00000	7835.48000	   0.32896	   0.02878	   0.33022	  -4.99952
3582125.28596	 246.00000	6217.24610	   0.33643	   0.03391	   0.33813	  -5.75610
3582125.52396	 246.00000	4905.29100	   0.34512	   0.04024	   0.34745	  -6.64981
3582125.76296	 246.00000	3881.27370	   0.35230	   0.04423	   0.35507	  -7.15612
3582126.00096	 246.00000	3070.98270	   0.35954	   0.04911	   0.36288	  -7.77845
3582126.23896	 246.00000	2430.77780	   0.36920	   0.05173	   0.37281	  -7.97647
3582126.47696	 246.00000	1923.15370	   0.37690	   0.05478	   0.38086	  -8.26944
3582126.71496	 246.00000	1522.43580	   0.38552	   0.05801	   0.38986	  -8.55784
3582126.95296	 246.00000	1203.84460	   0.39522	   0.06141	   0.39996	  -8.83158
3582127.19196	 246.00000	 952.86591	   0.40385	   0.06539	   0.40911	  -9.19703
3582127.42997	 246.00000	 754.27557	   0.41460	   0.06931	   0.42036	  -9.49050
3582127.66697	 246.00000	 596.71857	   0.42386	   0.07218	   0.42996	  -9.66419
3582127.90497	 246.00000	 471.96338	   0.43490	   0.07414	   0.44118	  -9.67503
3582128.14397	 246.00000	 373.20856	   0.44454	   0.07899	   0.45151	 -10.07555
3582128.38197	 246.00000	 295.47278	   0.45525	   0.08471	   0.46307	 -10.54115
3582128.62097	 246.00000	 233.87738	   0.46912	   0.08862	   0.47741	 -10.69814
3582128.85897	 246.00000	 185.05922	   0.48111	   0.09250	   0.48993	 -10.88283
3582129.09497	 246.00000	 146.35823	   0.49371	   0.09836	   0.50342	 -11.26755
3582129.33097	 246.00000	 115.77804	   0.50622	   0.10683	   0.51737	 -11.91625
3582129.56597	 246.00000	  91.67210	   0.52149	   0.11363	   0.53373	 -12.29174
3582129.81097	 246.00000	  72.51701	   0.53668	   0.12173	   0.55032	 -12.77906
3582130.03997	 246.00000	  57.36816	   0.55537	   0.13043	   0.57048	 -13.21658
3582130.27697	 246.00000	  45.36290	   0.57643	   0.14286	   0.59387	 -13.91983
3582130.50897	 246.00000	  35.93134	   0.59979	   0.15429	   0.61932	 -14.42601
3582130.75897	 246.00000	  28.40909	   0.62691	   0.16480	   0.64821	 -14.72847
3582130.97397	 246.00000	  22.48202	   0.65848	   0.17341	   0.68093	 -14.75381
3582131.23897	 246.00000	  17.79613	   0.69370	   0.17491	   0.71541	 -14.15150
3582131.49097	 246.00000	  14.06813	   0.73172	   0.17414	   0.75216	 -13.38687
3582131.70697	 246.00000	  11.14480	   0.76159	   0.16565	   0.77939	 -12.27105
3582131.97397	 246.00000	   8.81772	   0.79457	   0.15186	   0.80895	 -10.82032
3582132.15197	 246.00000	   6.97545	   0.81972	   0.14153	   0.83185	  -9.79589
3582132.37097	 246.00000	   5.51730	   0.83581	   0.12349	   0.84488	  -8.40432
3582132.63997	 246.00000	   4.36941	   0.85154	   0.10559	   0.85806	  -7.06868
3582132.97497	 246.00000	   3.45686	   0.86775	   0.09043	   0.87245	  -5.94927
3582133.39397	 246.00000	   2.73547	   0.88167	   0.08294	   0.88556	  -5.37421
3582133.91897	 246.00000	   2.16054	   0.88944	   0.08052	   0.89307	  -5.17268
3582134.57797	 246.00000	   1.70952	   0.89053	   0.07614	   0.89378	  -4.88659
3582135.40697	 246.00000	   1.35352	   0.89037	   0.07025	   0.89314	  -4.51104
3582136.44997	 246.00000	   1.07079	   0.88936	   0.06110	   0.89146	  -3.93021
3582137.76297	 246.00000	   0.84734	   0.89633	   0.04988	   0.89772	  -3.18499
3582139.41897	 246.00000	   0.67072	   0.90984	   0.04241	   0.91083	  -2.66862
3582141.50797	 246.00000	   0.53067	   0.93061	   0.04122	   0.93152	  -2.53597
3582144.14498	 246.00000	   0.41976	   0.95334	   0.05605	   0.95499	  -3.36459
3582147.47598	 246.00000	   0.33183	   0.96709	   0.08652	   0.97095	  -5.11251
3582151.68198	 246.00000	   0.26261	   0.96109	   0.12384	   0.96904	  -7.34218
3582156.98998	 246.00000	   0.20791	   0.93246	   0.15095	   0.94460	  -9.19562
3582163.69399	 246.00000	   0.16452	   0.89308	   0.15383	   0.90623	  -9.77288
3582172.17099	 246.00000	   0.13007	   0.86173	   0.12266	   0.87042	  -8.10094
3582182.86100	 246.00000	   0.10309	   0.86304	   0.06565	   0.86553	  -4.35028
3582196.37501	 246.00000	   0.08153	   0.92423	   0.00313	   0.92423	  -0.19393
3582213.47302	 246.00000	   0.06443	   1.03900	  -0.02595	   1.03932	   1.43049
3582235.05903	 246.00000	   0.05102	   1.22737	   0.02675	   1.22766	  -1.24860
3582262.30205	 246.00000	   0.04042	   1.39774	   0.21878	   1.41476	  -8.89593
3582296.79707	 246.00000	   0.03192	   1.44925	   0.53817	   1.54595	 -20.37208
3582340.34509	 246.00000	   0.02528	   1.29095	   0.88556	   1.56550	 -34.44907
3582395.41012	 246.00000	   0.01999	   0.89215	   1.09029	   1.40878	 -50.70749
3595847.32361	 247.00000	20004.45300	   0.29371	  -0.01450	   0.29407	   2.82600
3595847.46661	 247.00000	15829.12600	   0.30422	   0.00140	   0.30423	  -0.26366
3595847.60861	 247.00000	12516.70300	   0.31253	   0.01328	   0.31281	  -2.43285
3595847.75061	 247.00000	9909.44240	   0.31949	   0.02305	   0.32032	  -4.12666
3595847.91461	 247.00000	7835.48000	   0.32823	   0.02873	   0.32949	  -5.00190
3595848.11561	 247.00000	6217.24610	   0.33635	   0.03615	   0.33828	  -6.13514
3595848.35361	 247.00000	4905.29100	   0.34569	   0.03969	   0.34796	  -6.54986
3595848.59261	 247.00000	3881.27370	   0.35292	   0.04426	   0.35568	  -7.14816
3595848.83061	 247.00000	3070.98270	   0.36085	   0.04848	   0.36410	  -7.65240
3595849.06861	 247.00000	2430.77780	   0.36894	   0.05175	   0.37255	  -7.98461
3595849.30661	 247.00000	1923.15370	   0.37808	   0.05465	   0.38200	  -8.22520
3595849.54461	 247.00000	1522.43580	   0.38613	   0.05859	   0.39055	  -8.62844
3595849.78262	 247.00000	1203.84460	   0.39713	   0.06182	   0.40191	  -8.84733
3595850.02162	 247.00000	 952.86591	   0.40476	   0.06426	   0.40983	  -9.02155
3595850.25962	 247.00000	 754.27557	   0.41528	   0.06855	   0.42090	  -9.37262
3595850.49662	 247.00000	 596.71857	   0.42435	   0.07178	   0.43038	  -9.60123
3595850.73462	 247.00000	 471.96338	   0.43521	   0.07493	   0.44162	  -9.76933
3595850.97362	 247.00000	 373.20856	   0.44556	   0.07885	   0.45248	 -10.03515
3595851.21162	 247.00000	 295.47278	   0.45593	   0.08474	   0.46374	 -10.52902
3595851.45062	 247.00000	 233.87738	   0.46838	   0.08894	   0.47675	 -10.75236
3595851.68862	 247.00000	 185.05922	   0.48023	   0.09261	   0.48908	 -10.91519
3595851.92462	 247.00000	 146.35823	   0.49340	   0.09890	   0.50321	 -11.33405
3595852.16162	 247.00000	 115.77804	   0.50720	   0.10640	   0.51824	 -11.84797
3595852.39562	 247.00000	  91.67210	   0.52122	   0.11381	   0.53350	 -12.31766
3595852.64062	 247.00000	  72.51701	   0.53783	   0.12303	   0.55172	 -12.88443
3595852.86962	 247.00000	  57.36816	   0.55639	   0.13098	   0.57160	 -13.24696
3595853.10662	 247.00000	  45.36290	   0.57585	   0.14260	   0.59325	 -13.90889
3595853.33862	 247.00000	  35.93134	   0.59891	   0.15510	   0.61867	 -14.51937
3595853.58862	 247.00000	  28.40909	   0.62639	   0.16463	   0.64767	 -14.72544
3595853.80362	 247.00000	  22.48202	   0.65851	   0.17298	   0.68085	 -14.71818
3595854.06862	 247.00000	  17.79613	   0.69329	   0.17632	   0.71536	 -14.26937
3595854.32062	 247.00000	  14.06813	   0.73139	   0.17358	   0.75170	 -13.35094
3595854.53662	 247.00000	  11.14480	   0.76211	   0.16580	   0.77994	 -12.27374
3595854.80462	 247.00000	   8.81772	   0.79462	   0.15154	   0.80895	 -10.79725
3595854.98262	 247.00000	   6.97545	   0.82245	   0.14023	   0.83432	  -9.67605
3595855.20062	 247.00000	   5.51730	   0.83798	   0.12391	   0.84709	  -8.41138
3595855.46962	 247.00000	   4.36941	   0.85286	   0.10690	   0.85953	  -7.14422
3595855.80462	 247.00000	   3.45686	   0.86684	   0.09193	   0.87170	  -6.05379
3595856.22362	 247.00000	   2.73547	   0.88209	   0.08294	   0.88598	  -5.37162
3595856.74862	 247.00000	   2.16054	   0.89149	   0.07870	   0.89496	  -5.04476
3595857.40762	 247.00000	   1.70952	   0.89386	   0.07618	   0.89710	  -4.87115
3595858.23662	 247.00000	   1.35352	   0.89257	   0.07239	   0.89550	  -4.63640
3595859.27962	 247.00000	   1.07079	   0.89205	   0.06399	   0.89434	  -4.10313
3595860.59362	 247.00000	   0.84734	   0.89531	   0.05340	   0.89691	  -3.41321
3595862.24862	 247.00000	   0.67072	   0.90630	   0.04437	   0.90739	  -2.80307
3595864.33762	 247.00000	   0.53067	   0.92595	   0.03920	   0.92678	  -2.42396
3595866.97463	 247.00000	   0.41976	   0.95070	   0.04973	   0.95200	  -2.99420
3595870.30563	 247.00000	   0.33183	   0.97090	   0.07688	   0.97394	  -4.52766
3595874.51163	 247.00000	   0.26261	   0.97225	   0.11628	   0.97917	  -6.82005
3595879.81963	 247.00000	   0.20791	   0.95002	   0.15203	   0.96211	  -9.09190
3595886.52464	 247.00000	   0.16452	   0.90889	   0.16689	   0.92408	 -10.40474
3595895.00064	 247.00000	   0.13007	   0.86734	   0.14731	   0.87976	  -9.63943
3595905.69065	 247.00000	   0.10309	   0.85139	   0.09390	   0.85655	  -6.29378
3595919.20466	 247.00000	   0.08153	   0.89096	   0.02257	   0.89124	  -1.45094
3595936.30267	 247.00000	   0.06443	   0.98951	  -0.02815	   0.98991	   1.62949
3595957.88868	 247.00000	   0.05102	   1.17528	  -0.01901	   1.17543	   0.92659
3595985.13170	 247.00000	   0.04042	   1.38454	   0.12936	   1.39057	  -5.33764
3596019.62772	 247.00000	   0.03192	   1.50893	   0.42955	   1.56888	 -15.89005
3596063.17474	 247.00000	   0.02528	   1.44092	   0.81967	   1.65774	 -29.63356
3596118.23978	 247.00000	   0.01999	   1.09920	   1.13957	   1.58331	 -46.03313
3609576.68352	 248.00000	20004.45300	   0.29585	  -0.01327	   0.29614	   2.56894
3609576.82652	 248.00000	15829.12600	   0.30218	   0.00059	   0.30218	  -0.11096
3609576.96852	 248.00000	12516.70300	   0.31177	   0.01209	   0.31200	  -2.22150
3609577.11052	 248.00000	9909.44240	   0.32020	   0.02122	   0.32090	  -3.79170
3609577.27452	 248.00000	7835.48000	   0.32833	   0.02910	   0.32962	  -5.06535
3609577.47552	 248.00000	6217.24610	   0.33659	   0.03438	   0.33834	  -5.83191
3609577.71352	 248.00000	4905.29100	   0.34388	   0.04106	   0.34632	  -6.80935
3609577.95152	 248.00000	3881.27370	   0.35227	   0.04450	   0.35507	  -7.19945
3609578.18952	 248.00000	3070.98270	   0.36052	   0.04760	   0.36365	  -7.52093
3609578.42852	 248.00000	2430.77780	   0.36980	   0.05204	   0.37344	  -8.01035
3609578.66652	 248.00000	1923.15370	   0.37847	   0.05551	   0.38252	  -8.34335
3609578.90452	 248.00000	1522.43580	   0.38641	   0.05807	   0.39075	  -8.54703
3609579.14252	 248.00000	1203.84460	   0.39424	   0.06178	   0.39905	  -8.90587
3609579.38052	 248.00000	 952.86591	   0.40346	   0.06556	   0.40875	  -9.22996
3609579.61952	 248.00000	 754.27557	   0.41356	   0.06921	   0.41931	  -9.50012
3609579.85652	 248.00000	 596.71857	   0.42334	   0.07150	   0.42934	  -9.58660
3609580.09352	 248.00000	 471.96338	   0.43457	   0.07517	   0.44103	  -9.81299
3609580.33352	 248.00000	 373.20856	   0.44474	   0.07901	   0.45170	 -10.07431
3609580.57152	 248.00000	 295.47278	   0.45751	   0.08414	   0.46518	 -10.42041
3609580.81052	 248.00000	 233.87738	   0.46775	   0.08627	   0.47564	 -10.45008
3609581.04852	 248.00000	 185.05922	   0.48094	   0.09260	   0.48978	 -10.89803
3609581.28452	 248.00000	 146.35823	   0.49425	   0.09957	   0.50418	 -11.38986
3609581.52052	 248.00000	 115.77804	   0.50698	   0.10568	   0.51788	 -11.77523
3609581.75552	 248.00000	  91.67210	   0.52187	   0.11337	   0.53404	 -12.25598
3609582.00052	 248.00000	  72.51701	   0.53666	   0.12154	   0.55025	 -12.76045
3609582.22952	 248.00000	  57.36816	   0.55403	   0.13206	   0.56955	 -13.40678
3609582.46652	 248.00000	  45.36290	   0.57471	   0.14303	   0.59224	 -13.97563
3609582.69852	 248.00000	  35.93134	   0.59729	   0.15381	   0.61678	 -14.44057
3609582.94852	 248.00000	  28.40909	   0.62557	   0.16434	   0.64680	 -14.71961
3609583.16352	 248.00000	  22.48202	   0.66057	   0.17277	   0.68279	 -14.65679
3609583.42852	 248.00000	  17.79613	   0.69347	   0.17551	   0.71533	 -14.20246
3609583.68052	 248.00000	  14.06813	   0.72819	   0.17285	   0.74842	 -13.35299
3609583.89652	 248.00000	  11.14480	   0.76419	   0.16384	   0.78156	 -12.10088
3609584.16352	 248.00000	   8.81772	   0.79077	   0.15274	   0.80538	 -10.93241
3609584.34252	 248.00000	   6.97545	   0.81815	   0.13669	   0.82949	  -9.48521
3609584.56052	 248.00000	   5.51730	   0.83985	   0.11988	   0.84836	  -8.12379
3609584.82952	 248.00000	   4.36941	   0.85542	   0.11122	   0.86262	  -7.40792
3609585.16452	 248.00000	   3.45686	   0.86361	   0.09816	   0.86917	  -6.48454
3609585.58352	 248.00000	   2.73547	   0.87090	   0.08540	   0.87508	  -5.60030
3609586.10852	 248.00000	   2.16054	   0.87946	   0.07102	   0.88232	  -4.61655
3609586.76752	 248.00000	   1.70952	   0.89074	   0.06136	   0.89285	  -3.94051
3609587.59652	 248.00000	   1.35352	   0.90382	   0.05757	   0.90565	  -3.64480
3609588.63952	 248.00000	   1.07079	   0.91412	   0.06212	   0.91623	  -3.88787
3609589.95352	 248.00000	   0.84734	   0.91724	   0.07194	   0.92006	  -4.48442
3609591.60852	 248.00000	   0.67072	   0.91415	   0.08044	   0.91768	  -5.02876
3609593.69753	 248.00000	   0.53067	   0.90266	   0.08236	   0.90641	  -5.21344
3609596.33453	 248.00000	   0.41976	   0.89355	   0.07437	   0.89664	  -4.75799
3609599.66553	 248.00000	   0.33183	   0.89467	   0.05643	   0.89644	  -3.60911
3609603.87153	 248.00000	   0.26261	   0.91335	   0.03588	   0.91405	  -2.24979
3609609.17953	 248.00000	   0.20791	   0.95445	   0.02775	   0.95486	  -1.66565
3609615.88454	 248.00000	   0.16452	   1.01125	   0.04874	   1.01242	  -2.75939
3609624.36054	 248.00000	   0.13007	   1.06084	   0.10947	   1.06647	  -5.89140
3609635.05055	 248.00000	   0.10309	   1.07526	   0.20515	   1.09466	 -10.80160
3609648.56456	 248.00000	   0.08153	   1.03179	   0.30846	   1.07691	 -16.64409
3609665.66257	 248.00000	   0.06443	   0.94840	   0.37906	   1.02135	 -21.78546
3609687.24858	 248.00000	   0.05102	   0.81337	   0.36537	   0.89166	 -24.19011
3609714.49160	 248.00000	   0.04042	   0.70820	   0.23486	   0.74612	 -18.34698
3609748.98762	 248.00000	   0.03192	   0.72465	   0.00113	   0.72465	  -0.08944
3609792.53464	 248.00000	   0.02528	   0.95530	  -0.25887	   0.98975	  15.16225
3609847.59968	 248.00000	   0.01999	   1.44362	  -0.38171	   1.49323	  14.81075
3623299.10296	 249.00000	20004.45300	   0.29427	  -0.01320	   0.29457	   2.56916
3623299.24596	 249.00000	15829.12600	   0.30448	  -0.00043	   0.30448	   0.08104
3623299.38796	 249.00000	12516.70300	   0.31039	   0.01173	   0.31061	  -2.16430
3623299.52996	 249.00000	9909.44240	   0.32060	   0.02173	   0.32133	  -3.87789
3623299.69396	 249.00000	7835.48000	   0.32774	   0.02812	   0.32895	  -4.90420
3623299.89496	 249.00000	6217.24610	   0.33651	   0.03403	   0.33822	  -5.77424
3623300.13296	 249.00000	4905.29100	   0.34446	   0.04046	   0.34683	  -6.69979
3623300.37096	 249.00000	3881.27370	   0.35227	   0.04528	   0.35517	  -7.32375
3623300.60996	 249.00000	3070.98270	   0.36114	   0.04811	   0.36433	  -7.58869
3623300.84796	 249.00000	2430.77780	   0.36949	   0.04951	   0.37279	  -7.63136
3623301.08596	 249.00000	1923.15370	   0.37784	   0.05516	   0.38185	  -8.30592
3623301.32396	 249.00000	1522.43580	   0.38706	   0.05814	   0.39140	  -8.54224
3623301.56196	 249.00000	1203.84460	   0.39456	   0.06158	   0.39933	  -8.87045
3623301.80096	 249.00000	 952.86591	   0.40350	   0.06513	   0.40872	  -9.16917
3623302.03897	 249.00000	 754.27557	   0.41321	   0.06779	   0.41873	  -9.31649
3623302.27597	 249.00000	 596.71857	   0.42291	   0.07168	   0.42894	  -9.62039
3623302.51397	 249.00000	 471.96338	   0.43398	   0.07536	   0.44048	  -9.85088
3623302.75297	 249.00000	 373.20856	   0.44396	   0.07842	   0.45083	 -10.01780
3623302.99097	 249.00000	 295.47278	   0.45710	   0.08300	   0.46457	 -10.29200
3623303.22997	 249.00000	 233.87738	   0.46829	   0.08821	   0.47653	 -10.66801
3623303.46797	 249.00000	 185.05922	   0.47995	   0.09197	   0.48868	 -10.84801
3623303.70397	 249.00000	 146.35823	   0.49151	   0.09818	   0.50122	 -11.29576
3623303.94097	 249.00000	 115.77804	   0.50710	   0.10596	   0.51806	 -11.80218
3623304.17497	 249.00000	  91.67210	   0.52060	   0.11406	   0.53295	 -12.35750
3623304.41997	 249.00000	  72.51701	   0.53510	   0.12231	   0.54890	 -12.87495
3623304.64897	 249.00000	  57.36816	   0.55545	   0.13132	   0.57076	 -13.30154
3623304.88597	 249.00000	  45.36290	   0.57406	   0.14258	   0.59150	 -13.94834
3623305.11797	 249.00000	  35.93134	   0.59802	   0.15490	   0.61775	 -14.52167
3623305.36897	 249.00000	  28.40909	   0.62579	   0.16388	   0.64689	 -14.67466
3623305.58297	 249.00000	  22.48202	   0.65734	   0.17050	   0.67909	 -14.54093
3623305.84797	 249.00000	  17.79613	   0.69217	   0.17587	   0.71416	 -14.25617
3623306.09997	 249.00000	  14.06813	   0.72999	   0.17132	   0.74982	 -13.20754
3623306.31597	 249.00000	  11.14480	   0.76090	   0.16414	   0.77840	 -12.17311
3623306.58397	 249.00000	   8.81772	   0.79280	   0.15155	   0.80716	 -10.82176
3623306.76197	 249.00000	   6.97545	   0.81949	   0.13943	   0.83127	  -9.65577
3623306.97997	 249.00000	   5.51730	   0.83500	   0.12445	   0.84422	  -8.47682
3623307.24897	 249.00000	   4.36941	   0.85019	   0.10802	   0.85703	  -7.24051
3623307.58397	 249.00000	   3.45686	   0.86517	   0.09158	   0.87000	  -6.04265
3623308.00297	 249.00000	   2.73547	   0.87916	   0.07965	   0.88276	  -5.17662
3623308.52797	 249.00000	   2.16054	   0.89032	   0.07631	   0.89358	  -4.89860
3623309.18697	 249.00000	   1.70952	   0.89400	   0.07653	   0.89727	  -4.89276
3623310.01597	 249.00000	   1.35352	   0.89220	   0.07347	   0.89522	  -4.70769
3623311.05897	 249.00000	   1.07079	   0.89031	   0.06710	   0.89284	  -4.30976
3623312.37297	 249.00000	   0.84734	   0.89152	   0.05728	   0.89336	  -3.67597
3623314.02797	 249.00000	   0.67072	   0.89905	   0.04681	   0.90027	  -2.98043
3623316.11697	 249.00000	   0.53067	   0.91589	   0.03837	   0.91669	  -2.39865
3623318.75398	 249.00000	   0.41976	   0.94128	   0.04169	   0.94220	  -2.53603
3623322.08498	 249.00000	   0.33183	   0.96755	   0.06365	   0.96964	  -3.76354
3623326.29098	 249.00000	   0.26261	   0.97988	   0.10207	   0.98519	  -5.94685
3623331.59898	 249.00000	   0.20791	   0.96843	   0.14724	   0.97956	  -8.64519
3623338.30399	 249.00000	   0.16452	   0.93085	   0.17816	   0.94775	 -10.83524
3623346.77999	 249.00000	   0.13007	   0.87950	   0.17634	   0.89701	 -11.33749
3623357.47000	 249.00000	   0.10309	   0.84207	   0.13419	   0.85270	  -9.05460
3623370.98401	 249.00000	   0.08153	   0.85214	   0.05912	   0.85419	  -3.96901
3623388.08202	 249.00000	   0.06443	   0.92025	  -0.01125	   0.92032	   0.70059
3623409.66903	 249.00000	   0.05102	   1.09215	  -0.05517	   1.09354	   2.89205
3623436.91105	 249.00000	   0.04042	   1.32598	   0.02443	   1.32620	  -1.05551
3623471.40707	 249.00000	   0.03192	   1.53781	   0.27637	   1.56245	 -10.18829
3623514.95409	 249.00000	   0.02528	   1.59086	   0.68706	   1.73289	 -23.35840
3623570.01912	 249.00000	   0.01999	   1.36037	   1.12099	   1.76273	 -39.48966
3637013.69515	 250.00000	20004.45300	   0.29485	  -0.01349	   0.29516	   2.62018
3637013.83815	 250.00000	15829.12600	   0.30338	   0.00171	   0.30339	  -0.32318
3637013.98015	 250.00000	12516.70300	   0.31247	   0.01287	   0.31273	  -2.35791
3637014.12215	 250.00000	9909.44240	   0.32098	   0.02068	   0.32164	  -3.68627
3637014.28615	 250.00000	7835.48000	   0.32834	   0.02973	   0.32968	  -5.17298
3637014.48715	 250.00000	6217.24610	   0.33527	   0.03475	   0.33706	  -5.91807
3637014.72515	 250.00000	4905.29100	   0.34435	   0.03897	   0.34655	  -6.45629
3637014.96315	 250.00000	3881.27370	   0.35230	   0.04451	   0.35510	  -7.20015
3637015.20115	 250.00000	3070.98270	   0.35893	   0.04783	   0.36211	  -7.59061
3637015.44015	 250.00000	2430.77780	   0.36927	   0.05236	   0.37296	  -8.07030
3637015.67815	 250.00000	1923.15370	   0.37905	   0.05478	   0.38299	  -8.22301
3637015.91615	 250.00000	1522.43580	   0.38604	   0.05841	   0.39043	  -8.60331
3637016.15415	 250.00000	1203.84460	   0.39419	   0.06116	   0.39890	  -8.81966
3637016.39315	 250.00000	 952.86591	   0.40444	   0.06387	   0.40945	  -8.97476
3637016.63115	 250.00000	 754.27557	   0.41325	   0.06668	   0.41860	  -9.16536
3637016.86815	 250.00000	 596.71857	   0.42329	   0.07148	   0.42928	  -9.58491
3637017.10615	 250.00000	 471.96338	   0.43426	   0.07624	   0.44090	  -9.95708
3637017.34515	 250.00000	 373.20856	   0.44447	   0.07865	   0.45138	 -10.03435
3637017.58215	 250.00000	 295.47278	   0.45788	   0.08395	   0.46551	 -10.38902
3637017.82215	 250.00000	 233.87738	   0.46755	   0.08711	   0.47560	 -10.55395
3637018.06015	 250.00000	 185.05922	   0.48066	   0.09326	   0.48962	 -10.98091
3637018.29615	 250.00000	 146.35823	   0.49338	   0.10012	   0.50343	 -11.47128
3637018.53215	 250.00000	 115.77804	   0.50729	   0.10506	   0.51805	 -11.70106
3637018.76715	 250.00000	  91.67210	   0.52149	   0.11232	   0.53345	 -12.15478
3637019.01215	 250.00000	  72.51701	   0.53677	   0.12163	   0.55038	 -12.76726
3637019.24116	 250.00000	  57.36816	   0.55391	   0.13224	   0.56947	 -13.42750
3637019.47816	 250.00000	  45.36290	   0.57530	   0.14367	   0.59297	 -14.02195
3637019.71016	 250.00000	  35.93134	   0.59782	   0.15470	   0.61752	 -14.50871
3637019.96016	 250.00000	  28.40909	   0.62647	   0.16496	   0.64782	 -14.75169
3637020.17516	 250.00000	  22.48202	   0.65917	   0.17165	   0.68115	 -14.59543
3637020.44016	 250.00000	  17.79613	   0.69331	   0.17496	   0.71505	 -14.16345
3637020.69216	 250.00000	  14.06813	   0.72801	   0.17571	   0.74891	 -13.56941
3637020.90816	 250.00000	  11.14480	   0.76394	   0.16403	   0.78135	 -12.11825
3637021.17616	 250.00000	   8.81772	   0.79330	   0.15584	   0.80846	 -11.11387
3637021.35416	 250.00000	   6.97545	   0.81774	   0.13876	   0.82943	  -9.63057
3637021.57216	 250.00000	   5.51730	   0.83659	   0.12044	   0.84522	  -8.19206
3637021.84116	 250.00000	   4.36941	   0.85832	   0.10722	   0.86499	  -7.12068
3637022.17616	 250.00000	   3.45686	   0.86958	   0.09767	   0.87505	  -6.40840
3637022.59516	 250.00000	   2.73547	   0.87573	   0.08945	   0.88028	  -5.83224
3637023.12016	 250.00000	   2.16054	   0.87955	   0.07880	   0.88307	  -5.11973
3637023.77916	 250.00000	   1.70952	   0.88409	   0.06739	   0.88666	  -4.35899
3637024.60816	 250.00000	   1.35352	   0.89260	   0.05551	   0.89432	  -3.55830
3637025.65116	 250.00000	   1.07079	   0.90672	   0.05025	   0.90811	  -3.17204
3637026.96516	 250.00000	   0.84734	   0.92128	   0.05190	   0.92274	  -3.22440
3637028.62016	 250.00000	   0.67072	   0.93331	   0.06257	   0.93541	  -3.83525
3637030.70916	 250.00000	   0.53067	   0.93585	   0.08162	   0.93940	  -4.98414
3637033.34616	 250.00000	   0.41976	   0.92525	   0.09817	   0.93044	  -6.05679
3637036.67717	 250.00000	   0.33183	   0.90580	   0.10275	   0.91161	  -6.47179
3637040.88317	 250.00000	   0.26261	   0.88882	   0.09061	   0.89343	  -5.82109
3637046.19117	 250.00000	   0.20791	   0.88875	   0.06269	   0.89096	  -4.03493
3637052.89618	 250.00000	   0.16452	   0.91565	   0.03120	   0.91618	  -1.95185
3637061.37218	 250.00000	   0.13007	   0.97740	   0.01628	   0.97754	  -0.95438
3637072.06219	 250.00000	   0.10309	   1.06389	   0.04421	   1.06481	  -2.37931
3637085.57619	 250.00000	   0.08153	   1.14781	   0.13590	   1.15583	  -6.75236
3637102.67420	 250.00000	   0.06443	   1.19142	   0.26978	   1.22159	 -12.75873
3637124.26022	 250.00000	   0.05102	   1.14142	   0.44843	   1.22634	 -21.44838
3637151.50323	 250.00000	   0.04042	   0.97054	   0.57274	   1.12694	 -30.54597
3637185.99925	 250.00000	   0.03192	   0.73084	   0.55238	   0.91611	 -37.08217
3637229.54628	 250.00000	   0.02528	   0.52914	   0.32890	   0.62303	 -31.86414
3637284.61131	 250.00000	   0.01999	   0.52291	  -0.09362	   0.53122	  10.15051
3650727.39473	 251.00000	20004.45300	   0.29519	  -0.01379	   0.29552	   2.67427
3650727.53773	 251.00000	15829.12600	   0.30359	  -0.00006	   0.30359	   0.01193
3650727.67973	 251.00000	12516.70300	   0.31193	   0.01201	   0.31216	  -2.20466
3650727.82173	 251.00000	9909.44240	   0.32132	   0.02145	   0.32203	  -3.81899
3650727.98573	 251.00000	7835.48000	   0.32812	   0.02945	   0.32943	  -5.12842
3650728.18673	 251.00000	6217.24610	   0.33661	   0.03368	   0.33829	  -5.71432
3650728.42473	 251.00000	4905.29100	   0.34538	   0.03894	   0.34756	  -6.43201
3650728.66273	 251.00000	3881.27370	   0.35490	   0.04469	   0.35770	  -7.17781
3650728.90173	 251.00000	3070.98270	   0.36210	   0.04716	   0.36516	  -7.42067
3650729.13973	 251.00000	2430.77780	   0.36737	   0.05139	   0.37094	  -7.96267
3650729.37773	 251.00000	1923.15370	   0.37835	   0.05387	   0.38216	  -8.10396
3650729.61573	 251.00000	1522.43580	   0.38618	   0.05865	   0.39061	  -8.63612
3650729.85373	 251.00000	1203.84460	   0.39605	   0.06221	   0.40091	  -8.92673
3650730.09273	 251.00000	 952.86591	   0.40544	   0.06527	   0.41066	  -9.14570
3650730.33073	 251.00000	 754.27557	   0.41508	   0.06800	   0.42061	  -9.30436
3650730.56773	 251.00000	 596.71857	   0.42391	   0.07151	   0.42990	  -9.57487
3650730.80573	 251.00000	 471.96338	   0.43458	   0.07502	   0.44101	  -9.79469
3650731.04473	 251.00000	 373.20856	   0.44500	   0.07963	   0.45207	 -10.14567
3650731.28173	 251.00000	 295.47278	   0.45739	   0.08386	   0.46502	 -10.38956
3650731.52173	 251.00000	 233.87738	   0.46755	   0.08773	   0.47571	 -10.62770
3650731.75973	 251.00000	 185.05922	   0.48114	   0.09328	   0.49010	 -10.97217
3650731.99573	 251.00000	 146.35823	   0.49318	   0.09840	   0.50290	 -11.28389
3650732.23173	 251.00000	 115.77804	   0.50737	   0.10594	   0.51831	 -11.79404
