Repository: kbm2110/Battery_Diagnostics_Thesis

# Battery_Diagnostics_Thesis
 Data-driven battery diagnostics using EIS

**Author:** Bala Manikanta Yaswanth Kanagarla
**Institution:** Technische Hochschule Ingolstadt (THI)
**Supervisor:** Prof. Dr. H.-G. Schweiger

## Overview

This project implements a machine learning framework for 
non-invasive State of Health (SoH) estimation of lithium-ion 
batteries using Electrochemical Impedance Spectroscopy (EIS).

Eight physically interpretable features are extracted from 
impedance spectra and used to train six ML models under a 
strict cell-level train-test split. The stacking ensemble 
achieves R² = 0.9122 and RMSE = 0.0234 on completely unseen 
cells.

---

File: data/EIS/EIS_state_II_45C01.txt (part 30 of 36)
time/s	           cycle number	freq/Hz	           Re(Z)/Ohm	  -Im(Z)/Ohm	   |Z|/Ohm	   Phase(Z)/deg
3832109.75294	 243.00000	12516.70300	   0.80191	   0.01955	   0.80215	  -1.39642
3832109.89494	 243.00000	9909.44240	   0.81137	   0.02671	   0.81181	  -1.88542
3832110.05894	 243.00000	7835.48000	   0.82183	   0.03299	   0.82250	  -2.29839
3832110.25994	 243.00000	6217.24610	   0.82989	   0.03876	   0.83079	  -2.67425
3832110.49794	 243.00000	4905.29100	   0.83773	   0.04062	   0.83872	  -2.77589
3832110.73594	 243.00000	3881.27370	   0.84624	   0.04515	   0.84744	  -3.05406
3832110.97394	 243.00000	3070.98270	   0.85292	   0.04805	   0.85427	  -3.22471
3832111.21294	 243.00000	2430.77780	   0.86221	   0.05066	   0.86369	  -3.36288
3832111.45094	 243.00000	1923.15370	   0.86917	   0.05271	   0.87077	  -3.47032
3832111.68894	 243.00000	1522.43580	   0.87731	   0.05488	   0.87903	  -3.57956
3832111.92694	 243.00000	1203.84460	   0.88592	   0.05540	   0.88765	  -3.57807
3832112.16594	 243.00000	 952.86591	   0.89571	   0.05813	   0.89759	  -3.71316
3832112.40394	 243.00000	 754.27557	   0.90322	   0.06211	   0.90535	  -3.93400
3832112.64094	 243.00000	 596.71857	   0.91350	   0.06366	   0.91571	  -3.98638
3832112.87894	 243.00000	 471.96338	   0.92313	   0.06695	   0.92555	  -4.14820
3832113.11794	 243.00000	 373.20856	   0.93325	   0.07095	   0.93594	  -4.34773
3832113.35494	 243.00000	 295.47278	   0.94193	   0.07326	   0.94477	  -4.44712
3832113.59494	 243.00000	 233.87738	   0.95254	   0.07649	   0.95560	  -4.59129
3832113.83294	 243.00000	 185.05922	   0.96301	   0.08164	   0.96647	  -4.84556
3832114.06894	 243.00000	 146.35823	   0.97414	   0.08841	   0.97814	  -5.18562
3832114.30494	 243.00000	 115.77804	   0.98516	   0.09175	   0.98942	  -5.32068
3832114.53994	 243.00000	  91.67210	   0.99976	   0.09623	   1.00438	  -5.49823
3832114.78494	 243.00000	  72.51701	   1.01255	   0.10682	   1.01817	  -6.02195
3832115.01394	 243.00000	  57.36816	   1.02504	   0.11540	   1.03152	  -6.42355
3832115.25094	 243.00000	  45.36290	   1.03810	   0.12595	   1.04571	  -6.91755
3832115.48294	 243.00000	  35.93134	   1.05864	   0.13795	   1.06759	  -7.42408
3832115.73294	 243.00000	  28.40909	   1.07905	   0.15596	   1.09026	  -8.22407
3832115.94794	 243.00000	  22.48202	   1.10490	   0.17062	   1.11800	  -8.77823
3832116.21294	 243.00000	  17.79613	   1.13614	   0.18143	   1.15053	  -9.07320
3832116.46494	 243.00000	  14.06813	   1.16092	   0.19191	   1.17668	  -9.38653
3832116.68094	 243.00000	  11.14480	   1.21139	   0.20258	   1.22821	  -9.49389
3832116.94794	 243.00000	   8.81772	   1.23832	   0.20681	   1.25547	  -9.48151
3832117.12694	 243.00000	   6.97545	   1.28143	   0.19150	   1.29566	  -8.49932
3832117.34495	 243.00000	   5.51730	   1.33623	   0.18075	   1.34840	  -7.70351
3832117.61395	 243.00000	   4.36941	   1.36751	   0.18698	   1.38023	  -7.78580
3832117.94895	 243.00000	   3.45686	   1.37645	   0.17457	   1.38747	  -7.22793
3832118.36795	 243.00000	   2.73547	   1.38370	   0.14067	   1.39084	  -5.80485
3832118.89295	 243.00000	   2.16054	   1.40341	   0.09916	   1.40691	  -4.04174
3832119.55195	 243.00000	   1.70952	   1.43748	   0.06768	   1.43907	  -2.69575
3832120.38095	 243.00000	   1.35352	   1.47808	   0.06260	   1.47940	  -2.42527
3832121.42395	 243.00000	   1.07079	   1.50364	   0.08328	   1.50594	  -3.17011
3832122.73695	 243.00000	   0.84734	   1.49819	   0.11803	   1.50283	  -4.50447
3832124.39295	 243.00000	   0.67072	   1.46800	   0.14060	   1.47471	  -5.47096
3832126.48195	 243.00000	   0.53067	   1.41248	   0.13426	   1.41885	  -5.42970
3832129.11895	 243.00000	   0.41976	   1.36789	   0.08868	   1.37076	  -3.70919
3832132.44995	 243.00000	   0.33183	   1.36385	   0.01896	   1.36398	  -0.79660
3832136.65596	 243.00000	   0.26261	   1.41040	  -0.04391	   1.41109	   1.78318
3832141.96396	 243.00000	   0.20791	   1.49797	  -0.06663	   1.49945	   2.54684
3832148.66796	 243.00000	   0.16452	   1.59907	  -0.02416	   1.59925	   0.86568
3832157.14497	 243.00000	   0.13007	   1.67095	   0.08811	   1.67327	  -3.01848
3832167.83498	 243.00000	   0.10309	   1.66766	   0.24284	   1.68525	  -8.28499
3832181.34898	 243.00000	   0.08153	   1.56892	   0.38613	   1.61574	 -13.82631
3832198.44599	 243.00000	   0.06443	   1.42063	   0.45835	   1.49274	 -17.88182
3832220.03301	 243.00000	   0.05102	   1.21749	   0.39512	   1.28000	 -17.98033
3832247.27502	 243.00000	   0.04042	   1.10250	   0.19569	   1.11973	 -10.06489
3832281.77004	 243.00000	   0.03192	   1.15666	  -0.07280	   1.15894	   3.60159
3832325.31707	 243.00000	   0.02528	   1.40881	  -0.28741	   1.43783	  11.53063
3832380.38210	 243.00000	   0.01999	   1.80957	  -0.30357	   1.83486	   9.52319
3846995.52469	 244.00000	20004.45300	   0.78169	  -0.00467	   0.78170	   0.34208
3846995.66769	 244.00000	15829.12600	   0.79206	   0.00881	   0.79211	  -0.63700
3846995.80969	 244.00000	12516.70300	   0.80304	   0.01978	   0.80328	  -1.41123
3846995.95169	 244.00000	9909.44240	   0.81293	   0.02821	   0.81342	  -1.98726
3846996.11569	 244.00000	7835.48000	   0.82043	   0.03314	   0.82110	  -2.31330
3846996.31669	 244.00000	6217.24610	   0.82878	   0.03762	   0.82964	  -2.59896
3846996.55469	 244.00000	4905.29100	   0.83671	   0.04198	   0.83776	  -2.87201
3846996.79369	 244.00000	3881.27370	   0.84619	   0.04329	   0.84730	  -2.92891
3846997.03169	 244.00000	3070.98270	   0.85355	   0.04716	   0.85485	  -3.16255
3846997.26969	 244.00000	2430.77780	   0.86047	   0.04983	   0.86191	  -3.31432
3846997.50769	 244.00000	1923.15370	   0.87064	   0.05160	   0.87216	  -3.39207
3846997.74569	 244.00000	1522.43580	   0.87959	   0.05604	   0.88138	  -3.64551
3846997.98369	 244.00000	1203.84460	   0.88762	   0.05578	   0.88937	  -3.59571
3846998.22269	 244.00000	 952.86591	   0.89417	   0.05846	   0.89608	  -3.74056
3846998.46069	 244.00000	 754.27557	   0.90394	   0.06064	   0.90597	  -3.83769
3846998.69769	 244.00000	 596.71857	   0.91332	   0.06407	   0.91557	  -4.01300
3846998.93569	 244.00000	 471.96338	   0.92181	   0.06581	   0.92415	  -4.08336
3846999.17469	 244.00000	 373.20856	   0.93319	   0.06957	   0.93578	  -4.26367
3846999.41269	 244.00000	 295.47278	   0.94239	   0.07294	   0.94521	  -4.42606
3846999.65169	 244.00000	 233.87738	   0.95232	   0.07789	   0.95550	  -4.67556
3846999.88969	 244.00000	 185.05922	   0.96188	   0.08188	   0.96536	  -4.86539
3847000.12569	 244.00000	 146.35823	   0.97523	   0.08651	   0.97906	  -5.06906
3847000.36269	 244.00000	 115.77804	   0.98645	   0.09139	   0.99068	  -5.29289
3847000.59669	 244.00000	  91.67210	   0.99661	   0.09663	   1.00128	  -5.53810
3847000.84169	 244.00000	  72.51701	   1.01120	   0.10470	   1.01661	  -5.91156
3847001.07069	 244.00000	  57.36816	   1.02556	   0.11694	   1.03221	  -6.50494
3847001.30769	 244.00000	  45.36290	   1.04116	   0.12570	   1.04872	  -6.88416
3847001.53969	 244.00000	  35.93134	   1.05423	   0.13816	   1.06324	  -7.46635
3847001.79069	 244.00000	  28.40909	   1.07897	   0.15063	   1.08943	  -7.94730
3847002.00469	 244.00000	  22.48202	   1.10274	   0.16315	   1.11474	  -8.41581
3847002.26969	 244.00000	  17.79613	   1.12810	   0.17917	   1.14224	  -9.02459
3847002.52169	 244.00000	  14.06813	   1.16818	   0.19973	   1.18513	  -9.70226
3847002.73769	 244.00000	  11.14480	   1.20022	   0.19737	   1.21635	  -9.33849
3847003.00569	 244.00000	   8.81772	   1.25226	   0.20740	   1.26932	  -9.40397
3847003.18369	 244.00000	   6.97545	   1.28176	   0.20880	   1.29866	  -9.25220
3847003.40169	 244.00000	   5.51730	   1.31034	   0.18618	   1.32351	  -8.08673
3847003.67069	 244.00000	   4.36941	   1.35647	   0.15770	   1.36561	  -6.63126
3847004.00569	 244.00000	   3.45686	   1.40366	   0.14852	   1.41150	  -6.03987
3847004.42469	 244.00000	   2.73547	   1.42750	   0.15351	   1.43573	  -6.13797
3847004.94969	 244.00000	   2.16054	   1.42420	   0.14922	   1.43199	  -5.98117
3847005.60869	 244.00000	   1.70952	   1.40838	   0.12813	   1.41419	  -5.19824
3847006.43769	 244.00000	   1.35352	   1.40209	   0.08709	   1.40479	  -3.55432
3847007.48070	 244.00000	   1.07079	   1.41665	   0.04244	   1.41728	  -1.71609
3847008.79470	 244.00000	   0.84734	   1.45552	   0.01108	   1.45556	  -0.43625
3847010.44970	 244.00000	   0.67072	   1.50066	   0.00932	   1.50069	  -0.35571
3847012.53870	 244.00000	   0.53067	   1.54348	   0.04738	   1.54421	  -1.75825
3847015.17570	 244.00000	   0.41976	   1.54854	   0.11159	   1.55255	  -4.12155
3847018.50670	 244.00000	   0.33183	   1.50499	   0.17101	   1.51467	  -6.48264
3847022.71270	 244.00000	   0.26261	   1.42730	   0.19227	   1.44019	  -7.67206
3847028.02071	 244.00000	   0.20791	   1.34655	   0.15657	   1.35562	  -6.63219
3847034.72471	 244.00000	   0.16452	   1.30567	   0.07227	   1.30767	  -3.16807
3847043.20172	 244.00000	   0.13007	   1.33128	  -0.03134	   1.33164	   1.34848
3847053.89172	 244.00000	   0.10309	   1.43647	  -0.10804	   1.44053	   4.30141
3847067.40573	 244.00000	   0.08153	   1.60323	  -0.10795	   1.60686	   3.85212
3847084.50274	 244.00000	   0.06443	   1.75887	  -0.01509	   1.75893	   0.49151
3847106.08975	 244.00000	   0.05102	   1.86632	   0.20743	   1.87781	  -6.34198
3847133.33177	 244.00000	   0.04042	   1.81986	   0.49036	   1.88476	 -15.08009
3847167.82679	 244.00000	   0.03192	   1.60685	   0.70834	   1.75605	 -23.78920
3847211.37382	 244.00000	   0.02528	   1.28916	   0.73932	   1.48611	 -29.83372
3847266.43885	 244.00000	   0.01999	   1.02922	   0.52211	   1.15407	 -26.89811
3861880.87843	 245.00000	20004.45300	   0.78350	  -0.00481	   0.78352	   0.35204
3861881.02143	 245.00000	15829.12600	   0.79247	   0.01000	   0.79253	  -0.72268
3861881.16343	 245.00000	12516.70300	   0.80202	   0.02032	   0.80228	  -1.45163
3861881.30543	 245.00000	9909.44240	   0.81271	   0.02731	   0.81317	  -1.92467
3861881.46943	 245.00000	7835.48000	   0.82086	   0.03236	   0.82150	  -2.25755
3861881.67043	 245.00000	6217.24610	   0.82815	   0.03734	   0.82899	  -2.58185
3861881.90843	 245.00000	4905.29100	   0.83776	   0.04109	   0.83877	  -2.80828
3861882.14643	 245.00000	3881.27370	   0.84702	   0.04565	   0.84825	  -3.08480
3861882.38443	 245.00000	3070.98270	   0.85495	   0.04741	   0.85626	  -3.17420
3861882.62243	 245.00000	2430.77780	   0.86378	   0.04843	   0.86513	  -3.20888
3861882.86043	 245.00000	1923.15370	   0.87078	   0.05171	   0.87232	  -3.39835
3861883.09843	 245.00000	1522.43580	   0.87899	   0.05382	   0.88064	  -3.50370
3861883.33643	 245.00000	1203.84460	   0.88817	   0.05571	   0.88991	  -3.58918
3861883.57543	 245.00000	 952.86591	   0.89562	   0.05938	   0.89759	  -3.79287
3861883.81343	 245.00000	 754.27557	   0.90610	   0.06058	   0.90812	  -3.82509
3861884.05043	 245.00000	 596.71857	   0.91328	   0.06445	   0.91555	  -4.03667
3861884.28843	 245.00000	 471.96338	   0.92290	   0.06616	   0.92527	  -4.10045
3861884.52743	 245.00000	 373.20856	   0.93186	   0.07060	   0.93453	  -4.33274
3861884.76543	 245.00000	 295.47278	   0.94219	   0.07374	   0.94507	  -4.47491
3861885.00443	 245.00000	 233.87738	   0.95325	   0.07841	   0.95647	  -4.70241
3861885.24243	 245.00000	 185.05922	   0.96415	   0.08252	   0.96767	  -4.89209
3861885.47843	 245.00000	 146.35823	   0.97371	   0.08625	   0.97752	  -5.06224
3861885.71543	 245.00000	 115.77804	   0.98491	   0.09294	   0.98928	  -5.39073
3861885.94943	 245.00000	  91.67210	   0.99722	   0.09814	   1.00204	  -5.62062
3861886.19443	 245.00000	  72.51701	   1.01034	   0.10678	   1.01596	  -6.03297
3861886.42343	 245.00000	  57.36816	   1.02494	   0.11402	   1.03126	  -6.34754
3861886.66044	 245.00000	  45.36290	   1.04081	   0.12322	   1.04808	  -6.75184
3861886.89244	 245.00000	  35.93134	   1.05716	   0.13884	   1.06624	  -7.48223
3861887.14344	 245.00000	  28.40909	   1.07557	   0.14996	   1.08598	  -7.93699
3861887.35744	 245.00000	  22.48202	   1.09834	   0.16636	   1.11087	  -8.61279
3861887.62244	 245.00000	  17.79613	   1.12879	   0.18481	   1.14382	  -9.29805
3861887.87444	 245.00000	  14.06813	   1.17007	   0.19024	   1.18543	  -9.23463
3861888.09044	 245.00000	  11.14480	   1.19804	   0.20259	   1.21505	  -9.59810
3861888.35844	 245.00000	   8.81772	   1.24381	   0.19557	   1.25909	  -8.93563
3861888.53644	 245.00000	   6.97545	   1.29651	   0.20154	   1.31208	  -8.83582
3861888.75444	 245.00000	   5.51730	   1.31687	   0.19685	   1.33150	  -8.50159
3861889.02344	 245.00000	   4.36941	   1.33991	   0.17400	   1.35116	  -7.39907
3861889.35844	 245.00000	   3.45686	   1.37347	   0.13898	   1.38048	  -5.77806
3861889.77744	 245.00000	   2.73547	   1.41471	   0.11551	   1.41942	  -4.66790
3861890.30244	 245.00000	   2.16054	   1.44967	   0.11431	   1.45416	  -4.50846
3861890.96144	 245.00000	   1.70952	   1.45940	   0.12656	   1.46487	  -4.95618
3861891.79044	 245.00000	   1.35352	   1.44325	   0.13133	   1.44921	  -5.19931
3861892.83344	 245.00000	   1.07079	   1.41469	   0.11677	   1.41950	  -4.71848
3861894.14744	 245.00000	   0.84734	   1.39392	   0.07776	   1.39609	  -3.19279
3861895.80244	 245.00000	   0.67072	   1.39560	   0.03297	   1.39599	  -1.35340
3861897.89144	 245.00000	   0.53067	   1.43265	  -0.01149	   1.43270	   0.45969
3861900.52844	 245.00000	   0.41976	   1.49538	  -0.02246	   1.49555	   0.86044
3861903.85945	 245.00000	   0.33183	   1.55715	   0.01416	   1.55721	  -0.52101
3861908.06545	 245.00000	   0.26261	   1.58753	   0.09326	   1.59027	  -3.36217
3861913.37345	 245.00000	   0.20791	   1.56134	   0.18636	   1.57242	  -6.80671
3861920.07745	 245.00000	   0.16452	   1.47742	   0.25252	   1.49885	  -9.69910
3861928.55446	 245.00000	   0.13007	   1.36147	   0.25519	   1.38518	 -10.61618
3861939.24447	 245.00000	   0.10309	   1.26355	   0.18060	   1.27639	  -8.13414
3861952.75847	 245.00000	   0.08153	   1.23779	   0.04425	   1.23858	  -2.04730
3861969.85548	 245.00000	   0.06443	   1.30044	  -0.08535	   1.30324	   3.75494
3861991.44250	 245.00000	   0.05102	   1.49360	  -0.18398	   1.50489	   7.02229
3862018.68451	 245.00000	   0.04042	   1.76145	  -0.13767	   1.76682	   4.46914
3862053.17953	 245.00000	   0.03192	   2.00706	   0.09000	   2.00908	  -2.56740
3862096.72756	 245.00000	   0.02528	   2.08680	   0.45359	   2.13553	 -12.26306
3862151.79159	 245.00000	   0.01999	   1.91339	   0.79632	   2.07248	 -22.59617
3876768.01139	 246.00000	20004.45300	   0.78192	  -0.00472	   0.78193	   0.34622
3876768.15439	 246.00000	15829.12600	   0.79262	   0.00881	   0.79267	  -0.63672
3876768.29639	 246.00000	12516.70300	   0.80523	   0.01816	   0.80544	  -1.29201
3876768.43839	 246.00000	9909.44240	   0.81155	   0.02695	   0.81199	  -1.90205
3876768.60239	 246.00000	7835.48000	   0.82126	   0.03463	   0.82199	  -2.41446
3876768.80339	 246.00000	6217.24610	   0.83152	   0.03677	   0.83233	  -2.53228
3876769.04139	 246.00000	4905.29100	   0.83847	   0.04146	   0.83950	  -2.83112
3876769.27939	 246.00000	3881.27370	   0.84587	   0.04502	   0.84707	  -3.04657
3876769.51739	 246.00000	3070.98270	   0.85409	   0.04741	   0.85541	  -3.17745
3876769.75639	 246.00000	2430.77780	   0.86313	   0.05064	   0.86461	  -3.35785
3876769.99439	 246.00000	1923.15370	   0.87202	   0.05203	   0.87357	  -3.41447
3876770.23239	 246.00000	1522.43580	   0.87906	   0.05565	   0.88082	  -3.62251
3876770.47039	 246.00000	1203.84460	   0.88625	   0.05597	   0.88801	  -3.61360
3876770.70839	 246.00000	 952.86591	   0.89746	   0.05891	   0.89939	  -3.75575
3876770.94739	 246.00000	 754.27557	   0.90544	   0.06058	   0.90746	  -3.82805
3876771.18439	 246.00000	 596.71857	   0.91550	   0.06347	   0.91769	  -3.96607
3876771.42139	 246.00000	 471.96338	   0.92275	   0.06599	   0.92510	  -4.09039
3876771.66139	 246.00000	 373.20856	   0.93200	   0.06840	   0.93451	  -4.19730
3876771.89839	 246.00000	 295.47278	   0.94289	   0.07309	   0.94572	  -4.43278
3876772.13839	 246.00000	 233.87738	   0.95285	   0.07865	   0.95609	  -4.71856
3876772.37639	 246.00000	 185.05922	   0.96460	   0.08178	   0.96806	  -4.84599
3876772.61239	 246.00000	 146.35823	   0.97460	   0.08601	   0.97838	  -5.04315
3876772.84839	 246.00000	 115.77804	   0.98579	   0.09157	   0.99004	  -5.30686
3876773.08339	 246.00000	  91.67210	   0.99844	   0.09878	   1.00332	  -5.65020
3876773.32839	 246.00000	  72.51701	   1.01040	   0.10527	   1.01587	  -5.94823
3876773.55739	 246.00000	  57.36816	   1.02754	   0.11642	   1.03412	  -6.46413
3876773.79439	 246.00000	  45.36290	   1.04305	   0.12685	   1.05073	  -6.93385
3876774.02639	 246.00000	  35.93134	   1.05569	   0.13758	   1.06462	  -7.42513
3876774.27639	 246.00000	  28.40909	   1.07935	   0.15067	   1.08981	  -7.94694
3876774.49139	 246.00000	  22.48202	   1.10250	   0.16309	   1.11450	  -8.41442
3876774.75639	 246.00000	  17.79613	   1.12656	   0.18005	   1.14085	  -9.08044
3876775.00839	 246.00000	  14.06813	   1.16981	   0.20003	   1.18679	  -9.70348
3876775.22439	 246.00000	  11.14480	   1.19975	   0.19744	   1.21589	  -9.34526
3876775.49139	 246.00000	   8.81772	   1.25502	   0.20596	   1.27181	  -9.31986
3876775.67039	 246.00000	   6.97545	   1.28320	   0.21015	   1.30030	  -9.30070
3876775.88839	 246.00000	   5.51730	   1.31306	   0.18714	   1.32632	  -8.11116
3876776.15739	 246.00000	   4.36941	   1.35377	   0.15806	   1.36296	  -6.65930
3876776.49239	 246.00000	   3.45686	   1.40354	   0.14404	   1.41092	  -5.85968
3876776.91139	 246.00000	   2.73547	   1.42953	   0.14972	   1.43735	  -5.97900
3876777.43639	 246.00000	   2.16054	   1.42917	   0.15042	   1.43707	  -6.00832
3876778.09540	 246.00000	   1.70952	   1.41250	   0.13219	   1.41867	  -5.34636
3876778.92440	 246.00000	   1.35352	   1.40126	   0.09370	   1.40439	  -3.82542
3876779.96740	 246.00000	   1.07079	   1.41146	   0.04647	   1.41222	  -1.88565
3876781.28040	 246.00000	   0.84734	   1.44733	   0.01134	   1.44738	  -0.44890
3876782.93640	 246.00000	   0.67072	   1.49197	   0.00349	   1.49197	  -0.13394
3876785.02540	 246.00000	   0.53067	   1.54104	   0.03524	   1.54144	  -1.31015
3876787.66240	 246.00000	   0.41976	   1.55480	   0.09882	   1.55794	  -3.63682
3876790.99340	 246.00000	   0.33183	   1.52060	   0.16490	   1.52952	  -6.18911
3876795.19941	 246.00000	   0.26261	   1.44443	   0.19797	   1.45793	  -7.80436
3876800.50741	 246.00000	   0.20791	   1.35853	   0.17492	   1.36975	  -7.33673
3876807.21141	 246.00000	   0.16452	   1.30325	   0.09697	   1.30685	  -4.25541
3876815.68842	 246.00000	   0.13007	   1.31260	  -0.00938	   1.31263	   0.40956
3876826.37842	 246.00000	   0.10309	   1.40361	  -0.10042	   1.40719	   4.09230
3876839.89243	 246.00000	   0.08153	   1.56651	  -0.12236	   1.57128	   4.46639
3876856.98944	 246.00000	   0.06443	   1.73547	  -0.04885	   1.73616	   1.61238
3876878.57646	 246.00000	   0.05102	   1.86817	   0.15945	   1.87496	  -4.87848
3876905.81847	 246.00000	   0.04042	   1.85783	   0.44454	   1.91027	 -13.45665
3876940.31349	 246.00000	   0.03192	   1.67302	   0.69610	   1.81206	 -22.59092
3876983.86052	 246.00000	   0.02528	   1.35914	   0.77665	   1.56539	 -29.74476
3877038.92555	 246.00000	   0.01999	   1.06584	   0.59798	   1.22213	 -29.29413
3891650.95351	 247.00000	20004.45300	   0.78362	  -0.00412	   0.78363	   0.30120
3891651.09651	 247.00000	15829.12600	   0.79234	   0.00951	   0.79239	  -0.68801
3891651.23851	 247.00000	12516.70300	   0.80391	   0.02101	   0.80418	  -1.49731
3891651.38051	 247.00000	9909.44240	   0.81219	   0.02515	   0.81258	  -1.77352
3891651.54451	 247.00000	7835.48000	   0.82067	   0.03272	   0.82132	  -2.28287
3891651.74551	 247.00000	6217.24610	   0.83042	   0.03739	   0.83126	  -2.57799
3891651.98351	 247.00000	4905.29100	   0.83700	   0.04123	   0.83801	  -2.81990
3891652.22151	 247.00000	3881.27370	   0.84536	   0.04535	   0.84658	  -3.07062
3891652.45951	 247.00000	3070.98270	   0.85422	   0.04658	   0.85549	  -3.12116
3891652.69851	 247.00000	2430.77780	   0.86382	   0.04835	   0.86517	  -3.20368
3891652.93651	 247.00000	1923.15370	   0.87159	   0.05245	   0.87317	  -3.44353
3891653.17451	 247.00000	1522.43580	   0.87925	   0.05403	   0.88091	  -3.51640
3891653.41251	 247.00000	1203.84460	   0.88893	   0.05598	   0.89069	  -3.60373
3891653.65151	 247.00000	 952.86591	   0.89636	   0.05851	   0.89827	  -3.73477
3891653.88951	 247.00000	 754.27557	   0.90457	   0.06086	   0.90662	  -3.84936
3891654.12651	 247.00000	 596.71857	   0.91442	   0.06247	   0.91656	  -3.90830
3891654.36452	 247.00000	 471.96338	   0.92310	   0.06777	   0.92558	  -4.19893
3891654.60352	 247.00000	 373.20856	   0.93237	   0.07096	   0.93506	  -4.35195
3891654.84052	 247.00000	 295.47278	   0.94224	   0.07365	   0.94511	  -4.46920
3891655.08052	 247.00000	 233.87738	   0.95376	   0.07539	   0.95673	  -4.51979
3891655.31852	 247.00000	 185.05922	   0.96426	   0.08165	   0.96771	  -4.84015
3891655.55452	 247.00000	 146.35823	   0.97557	   0.08668	   0.97942	  -5.07760
3891655.79052	 247.00000	 115.77804	   0.98807	   0.09174	   0.99232	  -5.30462
3891656.02552	 247.00000	  91.67210	   0.99865	   0.09787	   1.00343	  -5.59713
3891656.27052	 247.00000	  72.51701	   1.01267	   0.10782	   1.01839	  -6.07737
3891656.49952	 247.00000	  57.36816	   1.02447	   0.11575	   1.03099	  -6.44611
3891656.73652	 247.00000	  45.36290	   1.03818	   0.12675	   1.04589	  -6.96048
3891656.96852	 247.00000	  35.93134	   1.05972	   0.13774	   1.06863	  -7.40583
3891657.21852	 247.00000	  28.40909	   1.07939	   0.15325	   1.09022	  -8.08054
3891657.43352	 247.00000	  22.48202	   1.10526	   0.16904	   1.11811	  -8.69576
3891657.69852	 247.00000	  17.79613	   1.13504	   0.17956	   1.14915	  -8.98950
3891657.95052	 247.00000	  14.06813	   1.16022	   0.19077	   1.17579	  -9.33744
3891658.16652	 247.00000	  11.14480	   1.21043	   0.20081	   1.22697	  -9.41979
3891658.43352	 247.00000	   8.81772	   1.23654	   0.20759	   1.25385	  -9.52976
3891658.61252	 247.00000	   6.97545	   1.27847	   0.19079	   1.29263	  -8.48786
3891658.83052	 247.00000	   5.51730	   1.33458	   0.17833	   1.34645	  -7.61077
3891659.09952	 247.00000	   4.36941	   1.36847	   0.18349	   1.38072	  -7.63694
3891659.43452	 247.00000	   3.45686	   1.37865	   0.17354	   1.38953	  -7.17434
3891659.85352	 247.00000	   2.73547	   1.38334	   0.14513	   1.39093	  -5.98929
3891660.37852	 247.00000	   2.16054	   1.39879	   0.10398	   1.40265	  -4.25134
3891661.03752	 247.00000	   1.70952	   1.42875	   0.06859	   1.43039	  -2.74847
3891661.86652	 247.00000	   1.35352	   1.46919	   0.05753	   1.47031	  -2.24226
3891662.90952	 247.00000	   1.07079	   1.49977	   0.07325	   1.50155	  -2.79617
3891664.22252	 247.00000	   0.84734	   1.50372	   0.10633	   1.50747	  -4.04471
3891665.87852	 247.00000	   0.67072	   1.48196	   0.13450	   1.48806	  -5.18597
3891667.96752	 247.00000	   0.53067	   1.42945	   0.14201	   1.43649	  -5.67364
3891670.60452	 247.00000	   0.41976	   1.37778	   0.10847	   1.38204	  -4.50161
3891673.93553	 247.00000	   0.33183	   1.35730	   0.04398	   1.35802	  -1.85567
3891678.14153	 247.00000	   0.26261	   1.38813	  -0.02644	   1.38838	   1.09121
3891683.44953	 247.00000	   0.20791	   1.46579	  -0.06688	   1.46731	   2.61264
3891690.15354	 247.00000	   0.16452	   1.57114	  -0.04698	   1.57184	   1.71265
3891698.63054	 247.00000	   0.13007	   1.66186	   0.04702	   1.66252	  -1.62082
3891709.32055	 247.00000	   0.10309	   1.69023	   0.19933	   1.70195	  -6.72576
3891722.83456	 247.00000	   0.08153	   1.62156	   0.36270	   1.66163	 -12.60801
3891739.93157	 247.00000	   0.06443	   1.48772	   0.46644	   1.55913	 -17.40772
3891761.51858	 247.00000	   0.05102	   1.27122	   0.44895	   1.34817	 -19.45142
3891788.76060	 247.00000	   0.04042	   1.11184	   0.28615	   1.14808	 -14.43274
3891823.25562	 247.00000	   0.03192	   1.10073	   0.01762	   1.10087	  -0.91718
3891866.80264	 247.00000	   0.02528	   1.29633	  -0.23942	   1.31826	  10.46422
3891921.86767	 247.00000	   0.01999	   1.67621	  -0.33546	   1.70945	  11.31696
3906515.80191	 248.00000	20004.45300	   0.78318	  -0.00430	   0.78319	   0.31452
3906515.94491	 248.00000	15829.12600	   0.79264	   0.01027	   0.79270	  -0.74240
3906516.08591	 248.00000	12516.70300	   0.80142	   0.02052	   0.80168	  -1.46655
3906516.22791	 248.00000	9909.44240	   0.81212	   0.02821	   0.81260	  -1.98914
3906516.39191	 248.00000	7835.48000	   0.81940	   0.03481	   0.82014	  -2.43260
3906516.59291	 248.00000	6217.24610	   0.82861	   0.03808	   0.82949	  -2.63145
3906516.83091	 248.00000	4905.29100	   0.83712	   0.04338	   0.83825	  -2.96609
3906517.06891	 248.00000	3881.27370	   0.84455	   0.04474	   0.84573	  -3.03209
3906517.30691	 248.00000	3070.98270	   0.85422	   0.04730	   0.85553	  -3.16922
3906517.54591	 248.00000	2430.77780	   0.86169	   0.04888	   0.86308	  -3.24648
3906517.78391	 248.00000	1923.15370	   0.87027	   0.05216	   0.87183	  -3.43006
3906518.02191	 248.00000	1522.43580	   0.87841	   0.05487	   0.88012	  -3.57453
3906518.25991	 248.00000	1203.84460	   0.88766	   0.05709	   0.88950	  -3.67981
3906518.49891	 248.00000	 952.86591	   0.89595	   0.06078	   0.89801	  -3.88087
3906518.73691	 248.00000	 754.27557	   0.90444	   0.06101	   0.90650	  -3.85891
3906518.97391	 248.00000	 596.71857	   0.91405	   0.06441	   0.91632	  -4.03079
3906519.21191	 248.00000	 471.96338	   0.92179	   0.06690	   0.92421	  -4.15110
3906519.45091	 248.00000	 373.20856	   0.93274	   0.06914	   0.93529	  -4.23953
3906519.68791	 248.00000	 295.47278	   0.94255	   0.07295	   0.94537	  -4.42560
3906519.92791	 248.00000	 233.87738	   0.95271	   0.07737	   0.95585	  -4.64307
3906520.16591	 248.00000	 185.05922	   0.96444	   0.08308	   0.96801	  -4.92323
3906520.40191	 248.00000	 146.35823	   0.97509	   0.08669	   0.97894	  -5.08055
3906520.63791	 248.00000	 115.77804	   0.98453	   0.09315	   0.98893	  -5.40481
3906520.87291	 248.00000	  91.67210	   0.99702	   0.09949	   1.00197	  -5.69851
3906521.11791	 248.00000	  72.51701	   1.01081	   0.10525	   1.01627	  -5.94450
3906521.34691	 248.00000	  57.36816	   1.02698	   0.11657	   1.03357	  -6.47605
3906521.58391	 248.00000	  45.36290	   1.04293	   0.12522	   1.05042	  -6.84673
3906521.81591	 248.00000	  35.93134	   1.05512	   0.13925	   1.06427	  -7.51806
3906522.06591	 248.00000	  28.40909	   1.07711	   0.15012	   1.08752	  -7.93438
3906522.28091	 248.00000	  22.48202	   1.09939	   0.16538	   1.11176	  -8.55478
3906522.54591	 248.00000	  17.79613	   1.12700	   0.18293	   1.14175	  -9.21944
3906522.79791	 248.00000	  14.06813	   1.17148	   0.19586	   1.18774	  -9.49148
3906523.01391	 248.00000	  11.14480	   1.19742	   0.20176	   1.21430	  -9.56418
3906523.28091	 248.00000	   8.81772	   1.25109	   0.20084	   1.26711	  -9.12007
3906523.45891	 248.00000	   6.97545	   1.29115	   0.21195	   1.30843	  -9.32238
3906523.67791	 248.00000	   5.51730	   1.31273	   0.19490	   1.32712	  -8.44475
3906523.94691	 248.00000	   4.36941	   1.34557	   0.16526	   1.35568	  -7.00179
3906524.28191	 248.00000	   3.45686	   1.39246	   0.13753	   1.39924	  -5.64079
3906524.70091	 248.00000	   2.73547	   1.43317	   0.13409	   1.43943	  -5.34505
3906525.22591	 248.00000	   2.16054	   1.44824	   0.14171	   1.45516	  -5.58845
3906525.88491	 248.00000	   1.70952	   1.43700	   0.14162	   1.44396	  -5.62862
3906526.71391	 248.00000	   1.35352	   1.41418	   0.12211	   1.41944	  -4.93502
3906527.75691	 248.00000	   1.07079	   1.40011	   0.07986	   1.40238	  -3.26471
3906529.06992	 248.00000	   0.84734	   1.41219	   0.03097	   1.41253	  -1.25632
3906530.72592	 248.00000	   0.67072	   1.44755	  -0.00291	   1.44756	   0.11499
3906532.81492	 248.00000	   0.53067	   1.50762	  -0.00762	   1.50764	   0.28959
3906535.45192	 248.00000	   0.41976	   1.55961	   0.03328	   1.55997	  -1.22251
3906538.78292	 248.00000	   0.33183	   1.57384	   0.10760	   1.57751	  -3.91097
3906542.98892	 248.00000	   0.26261	   1.53416	   0.18406	   1.54516	  -6.84129
3906548.29693	 248.00000	   0.20791	   1.44920	   0.22497	   1.46656	  -8.82401
3906555.00093	 248.00000	   0.16452	   1.34979	   0.20361	   1.36506	  -8.57803
3906563.47794	 248.00000	   0.13007	   1.28221	   0.11807	   1.28764	  -5.26133
3906574.16794	 248.00000	   0.10309	   1.28724	  -0.00409	   1.28724	   0.18226
3906587.68195	 248.00000	   0.08153	   1.38959	  -0.11534	   1.39437	   4.74485
3906604.77896	 248.00000	   0.06443	   1.54859	  -0.15461	   1.55629	   5.70162
3906626.36497	 248.00000	   0.05102	   1.77118	  -0.07189	   1.77264	   2.32442
3906653.60799	 248.00000	   0.04042	   1.93969	   0.16573	   1.94676	  -4.88355
3906688.10301	 248.00000	   0.03192	   1.94967	   0.49947	   2.01263	 -14.36923
3906731.65004	 248.00000	   0.02528	   1.74638	   0.78063	   1.91291	 -24.08470
3906786.71507	 248.00000	   0.01999	   1.39973	   0.85347	   1.63941	 -31.37226
3921364.08698	 249.00000	20004.45300	   0.78109	  -0.00452	   0.78110	   0.33158
3921364.22998	 249.00000	15829.12600	   0.79054	   0.00920	   0.79059	  -0.66650
3921364.37198	 249.00000	12516.70300	   0.80134	   0.02051	   0.80161	  -1.46600
3921364.51398	 249.00000	9909.44240	   0.81115	   0.02681	   0.81160	  -1.89328
3921364.67798	 249.00000	7835.48000	   0.82110	   0.03211	   0.82173	  -2.23956
3921364.87898	 249.00000	6217.24610	   0.82739	   0.03838	   0.82828	  -2.65561
3921365.11698	 249.00000	4905.29100	   0.83766	   0.04311	   0.83876	  -2.94647
3921365.35598	 249.00000	3881.27370	   0.84546	   0.04551	   0.84668	  -3.08108
3921365.59398	 249.00000	3070.98270	   0.85228	   0.04857	   0.85367	  -3.26173
3921365.83198	 249.00000	2430.77780	   0.86156	   0.04999	   0.86301	  -3.32061
3921366.06998	 249.00000	1923.15370	   0.86928	   0.05112	   0.87078	  -3.36573
3921366.30798	 249.00000	1522.43580	   0.87877	   0.05396	   0.88042	  -3.51386
3921366.54598	 249.00000	1203.84460	   0.88613	   0.05799	   0.88802	  -3.74426
3921366.78498	 249.00000	 952.86591	   0.89435	   0.05881	   0.89628	  -3.76203
3921367.02298	 249.00000	 754.27557	   0.90260	   0.06060	   0.90463	  -3.84097
3921367.25998	 249.00000	 596.71857	   0.91317	   0.06250	   0.91531	  -3.91550
3921367.49798	 249.00000	 471.96338	   0.92163	   0.06676	   0.92404	  -4.14335
3921367.73698	 249.00000	 373.20856	   0.93184	   0.06940	   0.93442	  -4.25909
3921367.97498	 249.00000	 295.47278	   0.94132	   0.07399	   0.94423	  -4.49460
3921368.21398	 249.00000	 233.87738	   0.95299	   0.07748	   0.95613	  -4.64784
3921368.45198	 249.00000	 185.05922	   0.96225	   0.08197	   0.96574	  -4.86917
3921368.68798	 249.00000	 146.35823	   0.97282	   0.08613	   0.97663	  -5.05947
3921368.92398	 249.00000	 115.77804	   0.98540	   0.09212	   0.98970	  -5.34076
3921369.15898	 249.00000	  91.67210	   0.99823	   0.09958	   1.00319	  -5.69671
3921369.40398	 249.00000	  72.51701	   1.00901	   0.10656	   1.01462	  -6.02839
3921369.63298	 249.00000	  57.36816	   1.02515	   0.11530	   1.03161	  -6.41711
3921369.86998	 249.00000	  45.36290	   1.04272	   0.12546	   1.05024	  -6.86061
3921370.10198	 249.00000	  35.93134	   1.05412	   0.13910	   1.06326	  -7.51700
3921370.35298	 249.00000	  28.40909	   1.07665	   0.14854	   1.08685	  -7.85523
3921370.56698	 249.00000	  22.48202	   1.09776	   0.16486	   1.11007	  -8.54094
3921370.83198	 249.00000	  17.79613	   1.12581	   0.18380	   1.14071	  -9.27222
3921371.08398	 249.00000	  14.06813	   1.16963	   0.19720	   1.18614	  -9.56986
3921371.29998	 249.00000	  11.14480	   1.19719	   0.20205	   1.21412	  -9.57937
3921371.56798	 249.00000	   8.81772	   1.25199	   0.20193	   1.26817	  -9.16240
3921371.74598	 249.00000	   6.97545	   1.29153	   0.21192	   1.30880	  -9.31819
3921371.96398	 249.00000	   5.51730	   1.31396	   0.19586	   1.32847	  -8.47826
3921372.23298	 249.00000	   4.36941	   1.34675	   0.16489	   1.35680	  -6.98043
3921372.56798	 249.00000	   3.45686	   1.39386	   0.13850	   1.40072	  -5.67436
3921372.98698	 249.00000	   2.73547	   1.43421	   0.13609	   1.44065	  -5.42044
3921373.51198	 249.00000	   2.16054	   1.44837	   0.14405	   1.45552	  -5.67992
3921374.17098	 249.00000	   1.70952	   1.43614	   0.14391	   1.44333	  -5.72233
3921374.99998	 249.00000	   1.35352	   1.41309	   0.12155	   1.41831	  -4.91629
3921376.04298	 249.00000	   1.07079	   1.40025	   0.07776	   1.40241	  -3.17841
3921377.35698	 249.00000	   0.84734	   1.41413	   0.02796	   1.41440	  -1.13251
3921379.01198	 249.00000	   0.67072	   1.45072	  -0.00499	   1.45072	   0.19701
3921381.10099	 249.00000	   0.53067	   1.51150	  -0.00687	   1.51152	   0.26036
3921383.73799	 249.00000	   0.41976	   1.56271	   0.03724	   1.56315	  -1.36498
3921387.06899	 249.00000	   0.33183	   1.57478	   0.11351	   1.57887	  -4.12290
3921391.27499	 249.00000	   0.26261	   1.53086	   0.18874	   1.54246	  -7.02840
3921396.58299	 249.00000	   0.20791	   1.44248	   0.22543	   1.45999	  -8.88210
3921403.28700	 249.00000	   0.16452	   1.34382	   0.19948	   1.35854	  -8.44355
3921411.76400	 249.00000	   0.13007	   1.28005	   0.10990	   1.28476	  -4.90708
3921422.45401	 249.00000	   0.10309	   1.29259	  -0.01362	   1.29266	   0.60368
3921435.96802	 249.00000	   0.08153	   1.40123	  -0.12104	   1.40645	   4.93689
3921453.06503	 249.00000	   0.06443	   1.56752	  -0.15156	   1.57483	   5.52253
3921474.65204	 249.00000	   0.05102	   1.78719	  -0.05583	   1.78806	   1.78935
3921501.89406	 249.00000	   0.04042	   1.94156	   0.18878	   1.95071	  -5.55356
3921536.38908	 249.00000	   0.03192	   1.93696	   0.51841	   2.00513	 -14.98349
3921579.93610	 249.00000	   0.02528	   1.72455	   0.78927	   1.89658	 -24.59200
3921635.00014	 249.00000	   0.01999	   1.37411	   0.84185	   1.61149	 -31.49395
3936204.33479	 250.00000	20004.45300	   0.78090	  -0.00377	   0.78091	   0.27685
3936204.47779	 250.00000	15829.12600	   0.79147	   0.00883	   0.79152	  -0.63917
3936204.61979	 250.00000	12516.70300	   0.80014	   0.01977	   0.80038	  -1.41537
3936204.76179	 250.00000	9909.44240	   0.80824	   0.02841	   0.80874	  -2.01336
3936204.92579	 250.00000	7835.48000	   0.81678	   0.03398	   0.81749	  -2.38243
3936205.12679	 250.00000	6217.24610	   0.82634	   0.03735	   0.82719	  -2.58827
3936205.36479	 250.00000	4905.29100	   0.83571	   0.04142	   0.83674	  -2.83771
3936205.60279	 250.00000	3881.27370	   0.84338	   0.04483	   0.84457	  -3.04258
3936205.84179	 250.00000	3070.98270	   0.85288	   0.04766	   0.85421	  -3.19839
3936206.07979	 250.00000	2430.77780	   0.86192	   0.05005	   0.86337	  -3.32361
3936206.31779	 250.00000	1923.15370	   0.87016	   0.05385	   0.87183	  -3.54094
3936206.55579	 250.00000	1522.43580	   0.87703	   0.05469	   0.87874	  -3.56810
3936206.79379	 250.00000	1203.84460	   0.88637	   0.05695	   0.88820	  -3.67599
3936207.03279	 250.00000	 952.86591	   0.89361	   0.05862	   0.89553	  -3.75329
3936207.27079	 250.00000	 754.27557	   0.90333	   0.06185	   0.90544	  -3.91664
3936207.50779	 250.00000	 596.71857	   0.91221	   0.06487	   0.91451	  -4.06766
3936207.74579	 250.00000	 471.96338	   0.92054	   0.06692	   0.92297	  -4.15778
3936207.98479	 250.00000	 373.20856	   0.93118	   0.06917	   0.93375	  -4.24809
3936208.22279	 250.00000	 295.47278	   0.94173	   0.07300	   0.94456	  -4.43252
3936208.46179	 250.00000	 233.87738	   0.95145	   0.07667	   0.95454	  -4.60722
3936208.69979	 250.00000	 185.05922	   0.96240	   0.08191	   0.96588	  -4.86486
3936208.93579	 250.00000	 146.35823	   0.97365	   0.08645	   0.97748	  -5.07413
3936209.17179	 250.00000	 115.77804	   0.98458	   0.09281	   0.98894	  -5.38481
3936209.40679	 250.00000	  91.67210	   0.99644	   0.10022	   1.00147	  -5.74346
3936209.65179	 250.00000	  72.51701	   1.00968	   0.10804	   1.01545	  -6.10771
3936209.88079	 250.00000	  57.36816	   1.02169	   0.11671	   1.02834	  -6.51674
3936210.11779	 250.00000	  45.36290	   1.03635	   0.12654	   1.04405	  -6.96156
3936210.34979	 250.00000	  35.93134	   1.05732	   0.13764	   1.06624	  -7.41709
3936210.59979	 250.00000	  28.40909	   1.07536	   0.15489	   1.08646	  -8.19616
3936210.81479	 250.00000	  22.48202	   1.10089	   0.17205	   1.11425	  -8.88269
3936211.07979	 250.00000	  17.79613	   1.13241	   0.18292	   1.14709	  -9.17602
3936211.33179	 250.00000	  14.06813	   1.15919	   0.19043	   1.17473	  -9.32911
3936211.54779	 250.00000	  11.14480	   1.20666	   0.20810	   1.22447	  -9.78510
3936211.81479	 250.00000	   8.81772	   1.23465	   0.20465	   1.25150	  -9.41169
3936211.99379	 250.00000	   6.97545	   1.28231	   0.18974	   1.29627	  -8.41703
3936212.21179	 250.00000	   5.51730	   1.33758	   0.19124	   1.35118	  -8.13651
3936212.48079	 250.00000	   4.36941	   1.35974	   0.19278	   1.37333	  -8.06929
3936212.81579	 250.00000	   3.45686	   1.36881	   0.17094	   1.37944	  -7.11819
3936213.23479	 250.00000	   2.73547	   1.38520	   0.13266	   1.39154	  -5.47047
3936213.75979	 250.00000	   2.16054	   1.41517	   0.09388	   1.41829	  -3.79542
3936214.41879	 250.00000	   1.70952	   1.45518	   0.07405	   1.45706	  -2.91314
3936215.24779	 250.00000	   1.35352	   1.48941	   0.08179	   1.49166	  -3.14308
3936216.29080	 250.00000	   1.07079	   1.49922	   0.10942	   1.50320	  -4.17438
3936217.60380	 250.00000	   0.84734	   1.47731	   0.13374	   1.48335	  -5.17286
3936219.25980	 250.00000	   0.67072	   1.43688	   0.13828	   1.44352	  -5.49686
3936221.34880	 250.00000	   0.53067	   1.39001	   0.10792	   1.39419	  -4.43949
3936223.98580	 250.00000	   0.41976	   1.37008	   0.04655	   1.37087	  -1.94611
3936227.31680	 250.00000	   0.33183	   1.39812	  -0.02026	   1.39827	   0.83020
3936231.52280	 250.00000	   0.26261	   1.46973	  -0.05816	   1.47088	   2.26628
3936236.83081	 250.00000	   0.20791	   1.56297	  -0.03970	   1.56347	   1.45488
3936243.53481	 250.00000	   0.16452	   1.64102	   0.04411	   1.64161	  -1.53957
3936252.01182	 250.00000	   0.13007	   1.66126	   0.17962	   1.67094	  -6.17104
3936262.70182	 250.00000	   0.10309	   1.59474	   0.31757	   1.62606	 -11.26231
3936276.21583	 250.00000	   0.08153	   1.44920	   0.40005	   1.50340	 -15.43194
3936293.31284	 250.00000	   0.06443	   1.29195	   0.39071	   1.34974	 -16.82609
3936314.89885	 250.00000	   0.05102	   1.15124	   0.24048	   1.17609	 -11.79866
3936342.14187	 250.00000	   0.04042	   1.15182	   0.00918	   1.15186	  -0.45682
3936376.63689	 250.00000	   0.03192	   1.33107	  -0.21226	   1.34789	   9.06060
3936420.18392	 250.00000	   0.02528	   1.67138	  -0.29440	   1.69711	   9.98969
3936475.24895	 250.00000	   0.01999	   2.04437	  -0.13343	   2.04872	   3.73432
3951046.49241	 251.00000	20004.45300	   0.77909	  -0.00430	   0.77910	   0.31596
3951046.63441	 251.00000	15829.12600	   0.78874	   0.00924	   0.78879	  -0.67123
3951046.77641	 251.00000	12516.70300	   0.79870	   0.01897	   0.79893	  -1.36068
3951046.91841	 251.00000	9909.44240	   0.80717	   0.02719	   0.80762	  -1.92911
3951047.08241	 251.00000	7835.48000	   0.81614	   0.03369	   0.81683	  -2.36353
3951047.28341	 251.00000	6217.24610	   0.82575	   0.03776	   0.82661	  -2.61836
3951047.52141	 251.00000	4905.29100	   0.83436	   0.04237	   0.83543	  -2.90693
3951047.76041	 251.00000	3881.27370	   0.84448	   0.04569	   0.84572	  -3.09684
3951047.99841	 251.00000	3070.98270	   0.85106	   0.04776	   0.85240	  -3.21221
3951048.23641	 251.00000	2430.77780	   0.85872	   0.04817	   0.86007	  -3.21094
3951048.47441	 251.00000	1923.15370	   0.86770	   0.05183	   0.86924	  -3.41814
3951048.71241	 251.00000	1522.43580	   0.87578	   0.05350	   0.87741	  -3.49583
3951048.95041	 251.00000	1203.84460	   0.88603	   0.05664	   0.88784	  -3.65782
3951049.18941	 251.00000	 952.86591	   0.89310	   0.05779	   0.89497	  -3.70211
3951049.42741	 251.00000	 754.27557	   0.90229	   0.06181	   0.90441	  -3.91891
3951049.66441	 251.00000	 596.71857	   0.91135	   0.06387	   0.91359	  -4.00865
3951049.90241	 251.00000	 471.96338	   0.91785	   0.06830	   0.92039	  -4.25554
3951050.14141	 251.00000	 373.20856	   0.92927	   0.07001	   0.93191	  -4.30819
3951050.37941	 251.00000	 295.47278	   0.93929	   0.07449	   0.94224	  -4.53451
3951050.61841	 251.00000	 233.87738	   0.94946	   0.07845	   0.95269	  -4.72331
3951050.85641	 251.00000	 185.05922	   0.96024	   0.08107	   0.96366	  -4.82599
