Repository: kbm2110/Battery_Diagnostics_Thesis

# Battery_Diagnostics_Thesis
 Data-driven battery diagnostics using EIS

**Author:** Bala Manikanta Yaswanth Kanagarla
**Institution:** Technische Hochschule Ingolstadt (THI)
**Supervisor:** Prof. Dr. H.-G. Schweiger

## Overview

This project implements a machine learning framework for 
non-invasive State of Health (SoH) estimation of lithium-ion 
batteries using Electrochemical Impedance Spectroscopy (EIS).

Eight physically interpretable features are extracted from 
impedance spectra and used to train six ML models under a 
strict cell-level train-test split. The stacking ensemble 
achieves R² = 0.9122 and RMSE = 0.0234 on completely unseen 
cells.

---

File: data/EIS/EIS_state_IV_45C02.txt (part 30 of 37)
time/s	           cycle number	freq/Hz	           Re(Z)/Ohm	  -Im(Z)/Ohm	   |Z|/Ohm	   Phase(Z)/deg
3709105.72946	 243.00000	12516.70300	   0.39770	   0.00799	   0.39778	  -1.15103
3709105.87146	 243.00000	9909.44240	   0.40511	   0.01644	   0.40545	  -2.32333
3709106.03646	 243.00000	7835.48000	   0.41273	   0.02425	   0.41344	  -3.36239
3709106.23646	 243.00000	6217.24610	   0.41984	   0.02972	   0.42089	  -4.04954
3709106.47446	 243.00000	4905.29100	   0.42710	   0.03296	   0.42837	  -4.41312
3709106.71346	 243.00000	3881.27370	   0.43398	   0.03798	   0.43564	  -5.00102
3709106.95146	 243.00000	3070.98270	   0.44215	   0.04179	   0.44412	  -5.39972
3709107.18946	 243.00000	2430.77780	   0.44929	   0.04452	   0.45149	  -5.65916
3709107.42746	 243.00000	1923.15370	   0.45475	   0.04739	   0.45721	  -5.94955
3709107.66546	 243.00000	1522.43580	   0.46463	   0.04848	   0.46715	  -5.95689
3709107.90346	 243.00000	1203.84460	   0.47071	   0.05129	   0.47350	  -6.21823
3709108.14246	 243.00000	 952.86591	   0.47961	   0.05278	   0.48251	  -6.28004
3709108.38046	 243.00000	 754.27557	   0.48727	   0.05551	   0.49043	  -6.49901
3709108.61846	 243.00000	 596.71857	   0.49540	   0.05889	   0.49889	  -6.77924
3709108.85546	 243.00000	 471.96338	   0.50284	   0.06161	   0.50660	  -6.98547
3709109.09446	 243.00000	 373.20856	   0.51037	   0.06457	   0.51444	  -7.21086
3709109.33246	 243.00000	 295.47278	   0.52112	   0.06810	   0.52555	  -7.44498
3709109.57146	 243.00000	 233.87738	   0.53038	   0.07252	   0.53532	  -7.78573
3709109.80946	 243.00000	 185.05922	   0.53834	   0.07599	   0.54368	  -8.03471
3709110.04546	 243.00000	 146.35823	   0.54934	   0.08199	   0.55542	  -8.48890
3709110.28246	 243.00000	 115.77804	   0.56206	   0.08894	   0.56905	  -8.99211
3709110.51646	 243.00000	  91.67210	   0.57523	   0.09637	   0.58324	  -9.51081
3709110.76146	 243.00000	  72.51701	   0.58938	   0.10431	   0.59854	 -10.03612
3709110.99146	 243.00000	  57.36816	   0.60555	   0.11268	   0.61594	 -10.54102
3709111.22746	 243.00000	  45.36290	   0.62529	   0.12149	   0.63698	 -10.99515
3709111.45946	 243.00000	  35.93134	   0.64747	   0.12884	   0.66017	 -11.25440
3709111.71046	 243.00000	  28.40909	   0.67257	   0.13121	   0.68525	 -11.03903
3709111.92446	 243.00000	  22.48202	   0.69953	   0.13288	   0.71204	 -10.75516
3709112.18946	 243.00000	  17.79613	   0.72512	   0.12804	   0.73633	 -10.01422
3709112.44146	 243.00000	  14.06813	   0.75172	   0.12033	   0.76129	  -9.09449
3709112.65746	 243.00000	  11.14480	   0.77036	   0.11027	   0.77821	  -8.14636
3709112.92546	 243.00000	   8.81772	   0.78826	   0.09756	   0.79428	  -7.05567
3709113.10346	 243.00000	   6.97545	   0.80208	   0.08653	   0.80673	  -6.15709
3709113.32146	 243.00000	   5.51730	   0.81032	   0.07653	   0.81393	  -5.39520
3709113.59046	 243.00000	   4.36941	   0.81865	   0.06475	   0.82120	  -4.52250
3709113.92546	 243.00000	   3.45686	   0.82551	   0.05605	   0.82741	  -3.88458
3709114.34446	 243.00000	   2.73547	   0.83185	   0.04878	   0.83328	  -3.35607
3709114.86946	 243.00000	   2.16054	   0.83934	   0.04663	   0.84064	  -3.17972
3709115.52946	 243.00000	   1.70952	   0.84209	   0.04722	   0.84341	  -3.20942
3709116.35746	 243.00000	   1.35352	   0.84228	   0.04618	   0.84354	  -3.13834
3709117.40046	 243.00000	   1.07079	   0.84117	   0.04494	   0.84237	  -3.05824
3709118.71446	 243.00000	   0.84734	   0.84244	   0.04164	   0.84347	  -2.82954
3709120.37046	 243.00000	   0.67072	   0.84650	   0.03929	   0.84741	  -2.65764
3709122.45847	 243.00000	   0.53067	   0.85403	   0.03796	   0.85487	  -2.54507
3709125.09547	 243.00000	   0.41976	   0.86472	   0.04160	   0.86572	  -2.75416
3709128.42647	 243.00000	   0.33183	   0.87719	   0.05264	   0.87877	  -3.43392
3709132.63247	 243.00000	   0.26261	   0.88519	   0.07031	   0.88798	  -4.54112
3709137.94047	 243.00000	   0.20791	   0.88606	   0.09054	   0.89067	  -5.83455
3709144.64548	 243.00000	   0.16452	   0.88142	   0.10709	   0.88790	  -6.92758
3709153.12148	 243.00000	   0.13007	   0.87800	   0.11619	   0.88566	  -7.53860
3709163.81249	 243.00000	   0.10309	   0.88207	   0.12104	   0.89034	  -7.81334
3709177.32550	 243.00000	   0.08153	   0.89578	   0.12676	   0.90470	  -8.05425
3709194.42351	 243.00000	   0.06443	   0.91792	   0.13864	   0.92834	  -8.58858
3709216.01052	 243.00000	   0.05102	   0.95073	   0.15305	   0.96297	  -9.14494
3709243.25254	 243.00000	   0.04042	   0.99386	   0.18291	   1.01055	 -10.42804
3709277.74856	 243.00000	   0.03192	   1.03746	   0.23129	   1.06293	 -12.56788
3709321.29658	 243.00000	   0.02528	   1.06810	   0.29357	   1.10771	 -15.36836
3709376.36162	 243.00000	   0.01999	   1.08416	   0.35227	   1.13996	 -17.99998
3723549.49150	 244.00000	20004.45300	   0.38318	  -0.01566	   0.38350	   2.34057
3723549.63350	 244.00000	15829.12600	   0.38928	  -0.00231	   0.38929	   0.33965
3723549.77550	 244.00000	12516.70300	   0.39732	   0.00871	   0.39742	  -1.25606
3723549.91750	 244.00000	9909.44240	   0.40609	   0.01733	   0.40646	  -2.44401
3723550.08250	 244.00000	7835.48000	   0.41222	   0.02370	   0.41291	  -3.29050
3723550.28250	 244.00000	6217.24610	   0.41975	   0.02856	   0.42072	  -3.89174
3723550.52050	 244.00000	4905.29100	   0.42564	   0.03454	   0.42704	  -4.63953
3723550.75950	 244.00000	3881.27370	   0.43332	   0.03831	   0.43501	  -5.05203
3723550.99750	 244.00000	3070.98270	   0.44212	   0.04116	   0.44403	  -5.31826
3723551.23550	 244.00000	2430.77780	   0.44854	   0.04369	   0.45066	  -5.56361
3723551.47350	 244.00000	1923.15370	   0.45655	   0.04599	   0.45886	  -5.75165
3723551.71150	 244.00000	1522.43580	   0.46394	   0.04859	   0.46647	  -5.97915
3723551.94950	 244.00000	1203.84460	   0.47259	   0.05131	   0.47536	  -6.19668
3723552.18850	 244.00000	 952.86591	   0.47946	   0.05252	   0.48233	  -6.25144
3723552.42650	 244.00000	 754.27557	   0.48729	   0.05540	   0.49043	  -6.48649
3723552.66350	 244.00000	 596.71857	   0.49490	   0.05780	   0.49826	  -6.66182
3723552.90150	 244.00000	 471.96338	   0.50133	   0.06157	   0.50509	  -7.00193
3723553.14050	 244.00000	 373.20856	   0.51192	   0.06386	   0.51589	  -7.11064
3723553.37850	 244.00000	 295.47278	   0.51968	   0.06804	   0.52412	  -7.45867
3723553.61750	 244.00000	 233.87738	   0.53052	   0.07277	   0.53549	  -7.80985
3723553.85550	 244.00000	 185.05922	   0.53888	   0.07772	   0.54445	  -8.20685
3723554.09150	 244.00000	 146.35823	   0.55029	   0.08250	   0.55644	  -8.52625
3723554.32750	 244.00000	 115.77804	   0.56209	   0.08970	   0.56920	  -9.06668
3723554.56250	 244.00000	  91.67210	   0.57529	   0.09715	   0.58344	  -9.58542
3723554.80750	 244.00000	  72.51701	   0.58910	   0.10403	   0.59821	 -10.01472
3723555.03650	 244.00000	  57.36816	   0.60415	   0.11325	   0.61467	 -10.61731
3723555.27350	 244.00000	  45.36290	   0.62523	   0.12047	   0.63672	 -10.90592
3723555.50550	 244.00000	  35.93134	   0.64586	   0.12736	   0.65830	 -11.15524
3723555.75550	 244.00000	  28.40909	   0.67382	   0.13432	   0.68708	 -11.27398
3723555.97050	 244.00000	  22.48202	   0.69977	   0.13193	   0.71210	 -10.67700
3723556.23550	 244.00000	  17.79613	   0.72573	   0.12946	   0.73719	 -10.11433
3723556.48750	 244.00000	  14.06813	   0.75104	   0.12096	   0.76072	  -9.14921
3723556.70350	 244.00000	  11.14480	   0.77097	   0.10876	   0.77860	  -8.02983
3723556.97050	 244.00000	   8.81772	   0.78905	   0.09822	   0.79514	  -7.09543
3723557.14850	 244.00000	   6.97545	   0.80128	   0.08573	   0.80586	  -6.10703
3723557.36750	 244.00000	   5.51730	   0.81410	   0.07447	   0.81750	  -5.22678
3723557.63650	 244.00000	   4.36941	   0.82349	   0.06552	   0.82609	  -4.54900
3723557.97151	 244.00000	   3.45686	   0.82780	   0.05959	   0.82994	  -4.11730
3723558.39051	 244.00000	   2.73547	   0.83187	   0.05452	   0.83366	  -3.74942
3723558.91551	 244.00000	   2.16054	   0.83380	   0.04709	   0.83513	  -3.23212
3723559.57451	 244.00000	   1.70952	   0.83773	   0.04162	   0.83877	  -2.84443
3723560.40351	 244.00000	   1.35352	   0.84421	   0.03701	   0.84502	  -2.51053
3723561.44651	 244.00000	   1.07079	   0.85145	   0.03721	   0.85226	  -2.50212
3723562.75951	 244.00000	   0.84734	   0.85825	   0.04155	   0.85926	  -2.77171
3723564.41551	 244.00000	   0.67072	   0.86213	   0.04891	   0.86352	  -3.24668
3723566.50451	 244.00000	   0.53067	   0.86010	   0.05747	   0.86202	  -3.82298
3723569.14051	 244.00000	   0.41976	   0.85594	   0.06236	   0.85821	  -4.16715
3723572.47251	 244.00000	   0.33183	   0.85398	   0.06292	   0.85629	  -4.21369
3723576.67852	 244.00000	   0.26261	   0.85791	   0.06232	   0.86017	  -4.15482
3723581.98652	 244.00000	   0.20791	   0.86759	   0.06352	   0.86991	  -4.18717
3723588.69052	 244.00000	   0.16452	   0.88414	   0.06925	   0.88685	  -4.47853
3723597.16753	 244.00000	   0.13007	   0.90564	   0.08437	   0.90956	  -5.32259
3723607.85753	 244.00000	   0.10309	   0.92778	   0.11012	   0.93429	  -6.76920
3723621.37154	 244.00000	   0.08153	   0.94307	   0.14616	   0.95433	  -8.80995
3723638.46955	 244.00000	   0.06443	   0.95126	   0.18356	   0.96880	 -10.92171
3723660.05557	 244.00000	   0.05102	   0.94836	   0.21384	   0.97217	 -12.70674
3723687.29858	 244.00000	   0.04042	   0.95220	   0.23293	   0.98027	 -13.74611
3723721.79360	 244.00000	   0.03192	   0.96864	   0.24500	   0.99914	 -14.19433
3723765.34163	 244.00000	   0.02528	   1.00101	   0.25858	   1.03387	 -14.48412
3723820.40666	 244.00000	   0.01999	   1.04640	   0.27618	   1.08224	 -14.78533
3737983.10066	 245.00000	20004.45300	   0.38314	  -0.01585	   0.38347	   2.36849
3737983.24266	 245.00000	15829.12600	   0.39026	  -0.00233	   0.39027	   0.34235
3737983.38466	 245.00000	12516.70300	   0.39699	   0.00848	   0.39709	  -1.22326
3737983.52666	 245.00000	9909.44240	   0.40459	   0.01720	   0.40496	  -2.43483
3737983.69166	 245.00000	7835.48000	   0.41264	   0.02342	   0.41330	  -3.24898
3737983.89166	 245.00000	6217.24610	   0.42046	   0.02935	   0.42148	  -3.99285
3737984.13066	 245.00000	4905.29100	   0.42768	   0.03426	   0.42905	  -4.58049
3737984.36866	 245.00000	3881.27370	   0.43270	   0.03813	   0.43438	  -5.03627
3737984.60666	 245.00000	3070.98270	   0.44058	   0.04237	   0.44261	  -5.49326
3737984.84466	 245.00000	2430.77780	   0.44777	   0.04372	   0.44990	  -5.57675
3737985.08266	 245.00000	1923.15370	   0.45451	   0.04806	   0.45704	  -6.03562
3737985.32066	 245.00000	1522.43580	   0.46340	   0.05023	   0.46612	  -6.18670
3737985.55867	 245.00000	1203.84460	   0.47305	   0.05172	   0.47587	  -6.23971
3737985.79767	 245.00000	 952.86591	   0.47951	   0.05445	   0.48259	  -6.47876
3737986.03567	 245.00000	 754.27557	   0.48682	   0.05601	   0.49003	  -6.56336
3737986.27367	 245.00000	 596.71857	   0.49472	   0.05837	   0.49815	  -6.72907
3737986.51067	 245.00000	 471.96338	   0.50413	   0.06108	   0.50782	  -6.90782
3737986.74967	 245.00000	 373.20856	   0.51045	   0.06454	   0.51451	  -7.20555
3737986.98767	 245.00000	 295.47278	   0.52213	   0.06797	   0.52653	  -7.41650
3737987.22667	 245.00000	 233.87738	   0.52911	   0.07118	   0.53388	  -7.66168
3737987.46467	 245.00000	 185.05922	   0.53891	   0.07833	   0.54457	  -8.27047
3737987.70067	 245.00000	 146.35823	   0.54980	   0.08266	   0.55598	  -8.54979
3737987.93767	 245.00000	 115.77804	   0.56281	   0.08890	   0.56978	  -8.97605
3737988.17167	 245.00000	  91.67210	   0.57379	   0.09651	   0.58184	  -9.54732
3737988.41767	 245.00000	  72.51701	   0.58858	   0.10417	   0.59773	 -10.03652
3737988.64667	 245.00000	  57.36816	   0.60627	   0.11317	   0.61674	 -10.57356
3737988.88267	 245.00000	  45.36290	   0.62574	   0.12119	   0.63737	 -10.96067
3737989.11567	 245.00000	  35.93134	   0.64674	   0.12747	   0.65918	 -11.15016
3737989.36567	 245.00000	  28.40909	   0.67345	   0.13133	   0.68614	 -11.03446
3737989.57967	 245.00000	  22.48202	   0.69987	   0.13279	   0.71235	 -10.74373
3737989.84467	 245.00000	  17.79613	   0.72791	   0.12755	   0.73900	  -9.93923
3737990.09767	 245.00000	  14.06813	   0.75135	   0.12062	   0.76097	  -9.12019
3737990.31367	 245.00000	  11.14480	   0.77280	   0.11020	   0.78062	  -8.11565
3737990.58067	 245.00000	   8.81772	   0.79092	   0.09843	   0.79703	  -7.09412
3737990.75867	 245.00000	   6.97545	   0.80294	   0.08753	   0.80769	  -6.22112
3737990.97667	 245.00000	   5.51730	   0.81241	   0.07517	   0.81588	  -5.28630
3737991.24567	 245.00000	   4.36941	   0.82202	   0.06418	   0.82452	  -4.46447
3737991.58167	 245.00000	   3.45686	   0.83126	   0.05861	   0.83332	  -4.03332
3737991.99967	 245.00000	   2.73547	   0.83439	   0.05500	   0.83620	  -3.77136
3737992.52467	 245.00000	   2.16054	   0.83532	   0.04969	   0.83679	  -3.40450
3737993.18467	 245.00000	   1.70952	   0.83797	   0.04415	   0.83913	  -3.01581
3737994.01267	 245.00000	   1.35352	   0.84095	   0.03892	   0.84185	  -2.64994
3737995.05567	 245.00000	   1.07079	   0.84716	   0.03548	   0.84790	  -2.39843
3737996.36967	 245.00000	   0.84734	   0.85548	   0.03583	   0.85623	  -2.39856
3737998.02567	 245.00000	   0.67072	   0.86287	   0.04109	   0.86385	  -2.72613
3738000.11367	 245.00000	   0.53067	   0.86795	   0.05106	   0.86945	  -3.36676
3738002.75068	 245.00000	   0.41976	   0.86763	   0.06321	   0.86993	  -4.16697
3738006.08268	 245.00000	   0.33183	   0.86303	   0.07165	   0.86600	  -4.74575
3738010.28768	 245.00000	   0.26261	   0.85962	   0.07502	   0.86288	  -4.98735
3738015.59568	 245.00000	   0.20791	   0.86230	   0.07564	   0.86561	  -5.01296
3738022.30069	 245.00000	   0.16452	   0.87170	   0.07672	   0.87507	  -5.02990
3738030.77669	 245.00000	   0.13007	   0.88792	   0.08326	   0.89181	  -5.35720
3738041.46770	 245.00000	   0.10309	   0.91222	   0.09601	   0.91726	  -6.00789
3738054.98071	 245.00000	   0.08153	   0.93961	   0.12196	   0.94750	  -7.39542
3738072.07872	 245.00000	   0.06443	   0.96321	   0.15722	   0.97595	  -9.27025
3738093.66573	 245.00000	   0.05102	   0.97924	   0.20393	   1.00025	 -11.76392
3738120.90775	 245.00000	   0.04042	   0.98221	   0.24455	   1.01219	 -13.98108
3738155.40377	 245.00000	   0.03192	   0.98381	   0.27205	   1.02074	 -15.45763
3738198.95079	 245.00000	   0.02528	   0.99871	   0.28908	   1.03971	 -16.14310
3738254.01683	 245.00000	   0.01999	   1.03102	   0.30401	   1.07491	 -16.42870
3752409.10017	 246.00000	20004.45300	   0.38366	  -0.01594	   0.38399	   2.37854
3752409.24217	 246.00000	15829.12600	   0.39033	  -0.00267	   0.39034	   0.39176
3752409.38417	 246.00000	12516.70300	   0.39639	   0.00778	   0.39647	  -1.12446
3752409.52617	 246.00000	9909.44240	   0.40471	   0.01645	   0.40505	  -2.32798
3752409.69017	 246.00000	7835.48000	   0.41351	   0.02458	   0.41424	  -3.40120
3752409.89117	 246.00000	6217.24610	   0.41890	   0.02871	   0.41988	  -3.92121
3752410.12917	 246.00000	4905.29100	   0.42760	   0.03363	   0.42892	  -4.49704
3752410.36817	 246.00000	3881.27370	   0.43600	   0.03734	   0.43759	  -4.89488
3752410.60617	 246.00000	3070.98270	   0.44196	   0.04115	   0.44387	  -5.31926
3752410.84417	 246.00000	2430.77780	   0.44759	   0.04352	   0.44970	  -5.55383
3752411.08217	 246.00000	1923.15370	   0.45639	   0.04759	   0.45886	  -5.95246
3752411.32017	 246.00000	1522.43580	   0.46573	   0.05014	   0.46842	  -6.14481
3752411.55817	 246.00000	1203.84460	   0.47078	   0.05248	   0.47369	  -6.36075
3752411.79717	 246.00000	 952.86591	   0.47874	   0.05364	   0.48174	  -6.39253
3752412.03517	 246.00000	 754.27557	   0.48742	   0.05750	   0.49080	  -6.72849
3752412.27217	 246.00000	 596.71857	   0.49402	   0.05876	   0.49750	  -6.78328
3752412.51017	 246.00000	 471.96338	   0.50371	   0.06074	   0.50736	  -6.87545
3752412.74917	 246.00000	 373.20856	   0.51325	   0.06529	   0.51739	  -7.24949
3752412.98617	 246.00000	 295.47278	   0.52038	   0.06845	   0.52486	  -7.49359
3752413.22617	 246.00000	 233.87738	   0.53119	   0.07348	   0.53625	  -7.87610
3752413.46417	 246.00000	 185.05922	   0.54054	   0.07662	   0.54595	  -8.06732
3752413.70017	 246.00000	 146.35823	   0.55134	   0.08336	   0.55761	  -8.59811
3752413.93617	 246.00000	 115.77804	   0.56306	   0.09072	   0.57032	  -9.15233
3752414.17117	 246.00000	  91.67210	   0.57500	   0.09731	   0.58318	  -9.60587
3752414.41617	 246.00000	  72.51701	   0.58997	   0.10510	   0.59926	 -10.10119
3752414.64517	 246.00000	  57.36816	   0.60551	   0.11399	   0.61614	 -10.66139
3752414.88217	 246.00000	  45.36290	   0.62650	   0.12120	   0.63812	 -10.94935
3752415.11417	 246.00000	  35.93134	   0.64804	   0.12905	   0.66076	 -11.26244
3752415.36417	 246.00000	  28.40909	   0.67447	   0.13316	   0.68749	 -11.16867
3752415.57917	 246.00000	  22.48202	   0.69994	   0.13406	   0.71266	 -10.84247
3752415.84417	 246.00000	  17.79613	   0.72680	   0.12953	   0.73825	 -10.10545
3752416.09617	 246.00000	  14.06813	   0.75254	   0.12243	   0.76243	  -9.24026
3752416.31217	 246.00000	  11.14480	   0.77199	   0.11137	   0.77998	  -8.20903
3752416.57917	 246.00000	   8.81772	   0.79175	   0.09902	   0.79792	  -7.12833
3752416.75817	 246.00000	   6.97545	   0.80622	   0.08755	   0.81096	  -6.19752
3752416.97617	 246.00000	   5.51730	   0.81421	   0.07702	   0.81784	  -5.40392
3752417.24517	 246.00000	   4.36941	   0.82098	   0.06725	   0.82373	  -4.68272
3752417.58017	 246.00000	   3.45686	   0.82956	   0.05700	   0.83152	  -3.93065
3752417.99917	 246.00000	   2.73547	   0.83641	   0.04987	   0.83790	  -3.41236
3752418.52417	 246.00000	   2.16054	   0.84264	   0.04795	   0.84401	  -3.25696
3752419.18317	 246.00000	   1.70952	   0.84456	   0.04749	   0.84589	  -3.21842
3752420.01218	 246.00000	   1.35352	   0.84457	   0.04662	   0.84585	  -3.15928
3752421.05418	 246.00000	   1.07079	   0.84413	   0.04368	   0.84526	  -2.96219
3752422.36818	 246.00000	   0.84734	   0.84669	   0.03993	   0.84763	  -2.70003
3752424.02418	 246.00000	   0.67072	   0.85178	   0.03742	   0.85260	  -2.51524
3752426.11318	 246.00000	   0.53067	   0.86104	   0.03790	   0.86187	  -2.52011
3752428.74918	 246.00000	   0.41976	   0.87206	   0.04336	   0.87313	  -2.84651
3752432.08118	 246.00000	   0.33183	   0.88258	   0.05701	   0.88442	  -3.69585
3752436.28718	 246.00000	   0.26261	   0.88741	   0.07561	   0.89063	  -4.87011
3752441.59519	 246.00000	   0.20791	   0.88468	   0.09315	   0.88957	  -6.01060
3752448.29919	 246.00000	   0.16452	   0.88022	   0.10502	   0.88646	  -6.80355
3752456.77620	 246.00000	   0.13007	   0.87902	   0.11102	   0.88600	  -7.19821
3752467.46620	 246.00000	   0.10309	   0.88614	   0.11537	   0.89362	  -7.41804
3752480.98021	 246.00000	   0.08153	   0.90354	   0.12226	   0.91178	  -7.70592
3752498.07822	 246.00000	   0.06443	   0.92792	   0.13554	   0.93776	  -8.31054
3752519.66423	 246.00000	   0.05102	   0.96320	   0.15466	   0.97554	  -9.12193
3752546.90725	 246.00000	   0.04042	   1.00644	   0.19018	   1.02425	 -10.70060
3752581.40127	 246.00000	   0.03192	   1.04268	   0.24498	   1.07107	 -13.22203
3752624.94930	 246.00000	   0.02528	   1.06466	   0.30546	   1.10761	 -16.00879
3752680.01433	 246.00000	   0.01999	   1.07478	   0.35702	   1.13253	 -18.37517
3766827.17461	 247.00000	20004.45300	   0.38277	  -0.01693	   0.38314	   2.53244
3766827.31661	 247.00000	15829.12600	   0.39072	  -0.00288	   0.39073	   0.42200
3766827.45861	 247.00000	12516.70300	   0.39690	   0.00902	   0.39700	  -1.30261
3766827.60061	 247.00000	9909.44240	   0.40658	   0.01753	   0.40696	  -2.46904
3766827.76561	 247.00000	7835.48000	   0.41243	   0.02451	   0.41316	  -3.40127
3766827.96561	 247.00000	6217.24610	   0.42187	   0.02994	   0.42293	  -4.05996
3766828.20461	 247.00000	4905.29100	   0.42720	   0.03510	   0.42864	  -4.69691
3766828.44261	 247.00000	3881.27370	   0.43555	   0.03704	   0.43712	  -4.86098
3766828.68061	 247.00000	3070.98270	   0.44272	   0.04222	   0.44473	  -5.44741
3766828.91861	 247.00000	2430.77780	   0.44983	   0.04318	   0.45189	  -5.48366
3766829.15661	 247.00000	1923.15370	   0.45584	   0.04627	   0.45818	  -5.79538
3766829.39461	 247.00000	1522.43580	   0.46315	   0.04855	   0.46568	  -5.98389
3766829.63261	 247.00000	1203.84460	   0.47095	   0.05118	   0.47372	  -6.20274
3766829.87161	 247.00000	 952.86591	   0.47794	   0.05375	   0.48096	  -6.41682
3766830.10961	 247.00000	 754.27557	   0.48883	   0.05763	   0.49222	  -6.72407
3766830.34761	 247.00000	 596.71857	   0.49498	   0.05828	   0.49840	  -6.71528
3766830.58461	 247.00000	 471.96338	   0.50383	   0.06129	   0.50754	  -6.93548
3766830.82361	 247.00000	 373.20856	   0.51333	   0.06392	   0.51729	  -7.09825
3766831.06161	 247.00000	 295.47278	   0.52075	   0.06767	   0.52513	  -7.40433
3766831.30061	 247.00000	 233.87738	   0.53005	   0.07103	   0.53479	  -7.63205
3766831.53861	 247.00000	 185.05922	   0.54031	   0.07868	   0.54600	  -8.28492
3766831.77462	 247.00000	 146.35823	   0.55118	   0.08293	   0.55739	  -8.55656
3766832.01162	 247.00000	 115.77804	   0.56223	   0.08820	   0.56911	  -8.91535
3766832.24562	 247.00000	  91.67210	   0.57458	   0.09655	   0.58264	  -9.53834
3766832.49062	 247.00000	  72.51701	   0.58948	   0.10464	   0.59870	 -10.06615
3766832.72062	 247.00000	  57.36816	   0.60694	   0.11402	   0.61755	 -10.63975
3766832.95662	 247.00000	  45.36290	   0.62491	   0.12301	   0.63690	 -11.13632
3766833.18962	 247.00000	  35.93134	   0.64730	   0.12863	   0.65995	 -11.23959
3766833.43962	 247.00000	  28.40909	   0.67544	   0.13419	   0.68864	 -11.23690
3766833.65362	 247.00000	  22.48202	   0.70074	   0.13306	   0.71327	 -10.75162
3766833.91862	 247.00000	  17.79613	   0.72686	   0.12810	   0.73806	  -9.99521
3766834.17162	 247.00000	  14.06813	   0.75175	   0.12207	   0.76160	  -9.22357
3766834.38762	 247.00000	  11.14480	   0.77217	   0.11047	   0.78004	  -8.14186
3766834.65462	 247.00000	   8.81772	   0.79069	   0.09925	   0.79689	  -7.15483
3766834.83262	 247.00000	   6.97545	   0.80275	   0.08919	   0.80769	  -6.33973
3766835.05062	 247.00000	   5.51730	   0.81367	   0.07533	   0.81715	  -5.28954
3766835.32062	 247.00000	   4.36941	   0.82234	   0.06477	   0.82489	  -4.50333
3766835.65562	 247.00000	   3.45686	   0.83096	   0.05645	   0.83288	  -3.88660
3766836.07362	 247.00000	   2.73547	   0.83591	   0.05346	   0.83762	  -3.65959
3766836.59862	 247.00000	   2.16054	   0.83765	   0.05035	   0.83916	  -3.43973
3766837.25862	 247.00000	   1.70952	   0.83894	   0.04580	   0.84019	  -3.12508
3766838.08662	 247.00000	   1.35352	   0.84044	   0.04145	   0.84146	  -2.82359
3766839.12962	 247.00000	   1.07079	   0.84522	   0.03672	   0.84602	  -2.48745
3766840.44362	 247.00000	   0.84734	   0.85143	   0.03515	   0.85215	  -2.36424
3766842.09962	 247.00000	   0.67072	   0.86046	   0.03744	   0.86127	  -2.49138
3766844.18762	 247.00000	   0.53067	   0.86865	   0.04457	   0.86979	  -2.93747
3766846.82462	 247.00000	   0.41976	   0.87417	   0.05765	   0.87607	  -3.77324
3766850.15663	 247.00000	   0.33183	   0.87277	   0.07141	   0.87569	  -4.67744
3766854.36163	 247.00000	   0.26261	   0.86801	   0.08098	   0.87178	  -5.32993
3766859.66963	 247.00000	   0.20791	   0.86553	   0.08528	   0.86972	  -5.62738
3766866.37464	 247.00000	   0.16452	   0.86851	   0.08646	   0.87280	  -5.68486
3766874.85064	 247.00000	   0.13007	   0.88031	   0.08949	   0.88485	  -5.80444
3766885.54165	 247.00000	   0.10309	   0.89979	   0.09737	   0.90504	  -6.17598
3766899.05566	 247.00000	   0.08153	   0.92681	   0.11335	   0.93372	  -6.97242
3766916.15267	 247.00000	   0.06443	   0.95572	   0.14096	   0.96606	  -8.38998
3766937.73968	 247.00000	   0.05102	   0.98704	   0.18282	   1.00383	 -10.49338
3766964.98269	 247.00000	   0.04042	   1.00383	   0.23461	   1.03088	 -13.15500
3766999.47772	 247.00000	   0.03192	   1.00798	   0.27931	   1.04596	 -15.48805
3767043.02574	 247.00000	   0.02528	   1.01340	   0.30785	   1.05913	 -16.89781
3767098.09077	 247.00000	   0.01999	   1.03261	   0.32644	   1.08298	 -17.54358
3781247.03307	 248.00000	20004.45300	   0.38203	  -0.01611	   0.38237	   2.41455
3781247.17507	 248.00000	15829.12600	   0.39127	  -0.00115	   0.39127	   0.16805
3781247.31707	 248.00000	12516.70300	   0.39747	   0.00821	   0.39755	  -1.18331
3781247.45907	 248.00000	9909.44240	   0.40462	   0.01819	   0.40503	  -2.57462
3781247.62407	 248.00000	7835.48000	   0.41238	   0.02352	   0.41305	  -3.26380
3781247.82407	 248.00000	6217.24610	   0.41995	   0.03093	   0.42108	  -4.21278
3781248.06307	 248.00000	4905.29100	   0.42723	   0.03387	   0.42857	  -4.53270
3781248.30107	 248.00000	3881.27370	   0.43503	   0.03741	   0.43664	  -4.91441
3781248.53907	 248.00000	3070.98270	   0.44288	   0.04188	   0.44486	  -5.40156
3781248.77707	 248.00000	2430.77780	   0.44918	   0.04381	   0.45131	  -5.57053
3781249.01507	 248.00000	1923.15370	   0.45621	   0.04507	   0.45843	  -5.64220
3781249.25307	 248.00000	1522.43580	   0.46468	   0.04966	   0.46733	  -6.10046
3781249.49107	 248.00000	1203.84460	   0.47213	   0.05228	   0.47502	  -6.31869
3781249.73007	 248.00000	 952.86591	   0.48052	   0.05210	   0.48334	  -6.18825
3781249.96807	 248.00000	 754.27557	   0.48831	   0.05561	   0.49146	  -6.49759
3781250.20607	 248.00000	 596.71857	   0.49382	   0.05876	   0.49730	  -6.78562
3781250.44307	 248.00000	 471.96338	   0.50284	   0.05976	   0.50638	  -6.77784
3781250.68207	 248.00000	 373.20856	   0.51248	   0.06538	   0.51664	  -7.27016
3781250.92007	 248.00000	 295.47278	   0.51998	   0.06790	   0.52440	  -7.44002
3781251.15907	 248.00000	 233.87738	   0.52991	   0.07266	   0.53487	  -7.80710
3781251.39707	 248.00000	 185.05922	   0.54088	   0.07751	   0.54641	  -8.15536
3781251.63307	 248.00000	 146.35823	   0.55018	   0.08186	   0.55624	  -8.46267
3781251.87007	 248.00000	 115.77804	   0.56310	   0.08894	   0.57008	  -8.97525
3781252.10407	 248.00000	  91.67210	   0.57405	   0.09631	   0.58208	  -9.52414
3781252.34907	 248.00000	  72.51701	   0.58808	   0.10529	   0.59743	 -10.15102
3781252.57907	 248.00000	  57.36816	   0.60650	   0.11246	   0.61684	 -10.50488
3781252.81507	 248.00000	  45.36290	   0.62645	   0.12180	   0.63818	 -11.00280
3781253.04707	 248.00000	  35.93134	   0.64761	   0.12924	   0.66038	 -11.28568
3781253.29807	 248.00000	  28.40909	   0.67315	   0.13298	   0.68616	 -11.17519
3781253.51208	 248.00000	  22.48202	   0.69848	   0.13266	   0.71097	 -10.75420
3781253.77708	 248.00000	  17.79613	   0.72716	   0.12946	   0.73860	 -10.09490
3781254.02908	 248.00000	  14.06813	   0.75172	   0.12225	   0.76160	  -9.23683
3781254.24608	 248.00000	  11.14480	   0.77160	   0.11114	   0.77956	  -8.19644
3781254.51308	 248.00000	   8.81772	   0.78932	   0.09788	   0.79537	  -7.06868
3781254.69108	 248.00000	   6.97545	   0.80535	   0.08724	   0.81007	  -6.18222
3781254.90908	 248.00000	   5.51730	   0.81530	   0.07715	   0.81895	  -5.40547
3781255.17808	 248.00000	   4.36941	   0.82128	   0.06679	   0.82399	  -4.64932
3781255.51408	 248.00000	   3.45686	   0.82778	   0.05835	   0.82983	  -4.03244
3781255.93208	 248.00000	   2.73547	   0.83323	   0.04865	   0.83465	  -3.34164
3781256.45708	 248.00000	   2.16054	   0.84047	   0.04459	   0.84165	  -3.03706
3781257.11708	 248.00000	   1.70952	   0.84647	   0.04394	   0.84761	  -2.97128
3781257.94508	 248.00000	   1.35352	   0.84862	   0.04629	   0.84988	  -3.12248
3781258.98808	 248.00000	   1.07079	   0.84855	   0.04765	   0.84988	  -3.21401
3781260.30208	 248.00000	   0.84734	   0.84727	   0.04701	   0.84858	  -3.17594
3781261.95808	 248.00000	   0.67072	   0.84761	   0.04595	   0.84886	  -3.10285
3781264.04608	 248.00000	   0.53067	   0.85052	   0.04276	   0.85160	  -2.87823
3781266.68308	 248.00000	   0.41976	   0.85873	   0.04183	   0.85975	  -2.78856
3781270.01408	 248.00000	   0.33183	   0.87113	   0.04518	   0.87230	  -2.96888
3781274.22009	 248.00000	   0.26261	   0.88561	   0.05712	   0.88745	  -3.69041
3781279.52809	 248.00000	   0.20791	   0.89693	   0.07672	   0.90021	  -4.88885
3781286.23309	 248.00000	   0.16452	   0.90116	   0.10141	   0.90684	  -6.42044
3781294.70910	 248.00000	   0.13007	   0.89791	   0.12343	   0.90635	  -7.82710
3781305.39911	 248.00000	   0.10309	   0.89399	   0.13709	   0.90444	  -8.71804
3781318.91311	 248.00000	   0.08153	   0.89701	   0.14527	   0.90870	  -9.19944
3781336.01112	 248.00000	   0.06443	   0.91029	   0.15466	   0.92333	  -9.64259
3781357.59814	 248.00000	   0.05102	   0.93432	   0.16460	   0.94871	  -9.99137
3781384.84015	 248.00000	   0.04042	   0.97008	   0.17902	   0.98646	 -10.45589
3781419.33617	 248.00000	   0.03192	   1.01789	   0.20767	   1.03886	 -11.53149
3781462.88420	 248.00000	   0.02528	   1.07160	   0.25532	   1.10159	 -13.40144
3781517.94923	 248.00000	   0.01999	   1.11644	   0.32287	   1.16219	 -16.12967
3795660.88731	 249.00000	20004.45300	   0.38159	  -0.01571	   0.38191	   2.35745
3795661.02931	 249.00000	15829.12600	   0.39085	  -0.00130	   0.39085	   0.19114
3795661.17131	 249.00000	12516.70300	   0.39943	   0.00919	   0.39954	  -1.31831
3795661.31331	 249.00000	9909.44240	   0.40585	   0.01710	   0.40621	  -2.41221
3795661.47831	 249.00000	7835.48000	   0.41379	   0.02430	   0.41450	  -3.36125
3795661.67832	 249.00000	6217.24610	   0.42135	   0.02895	   0.42234	  -3.93048
3795661.91632	 249.00000	4905.29100	   0.42849	   0.03340	   0.42979	  -4.45742
3795662.15532	 249.00000	3881.27370	   0.43593	   0.03718	   0.43751	  -4.87521
3795662.39332	 249.00000	3070.98270	   0.44223	   0.04201	   0.44422	  -5.42605
3795662.63132	 249.00000	2430.77780	   0.44951	   0.04380	   0.45164	  -5.56533
3795662.86932	 249.00000	1923.15370	   0.45635	   0.04701	   0.45876	  -5.88208
3795663.10732	 249.00000	1522.43580	   0.46334	   0.04943	   0.46597	  -6.08891
3795663.34532	 249.00000	1203.84460	   0.47150	   0.05124	   0.47428	  -6.20181
3795663.58432	 249.00000	 952.86591	   0.47967	   0.05455	   0.48277	  -6.48819
3795663.82232	 249.00000	 754.27557	   0.48661	   0.05556	   0.48977	  -6.51396
3795664.06032	 249.00000	 596.71857	   0.49644	   0.05774	   0.49979	  -6.63430
3795664.29732	 249.00000	 471.96338	   0.50411	   0.06097	   0.50778	  -6.89611
3795664.53632	 249.00000	 373.20856	   0.51350	   0.06437	   0.51752	  -7.14508
3795664.77432	 249.00000	 295.47278	   0.52195	   0.06791	   0.52635	  -7.41320
3795665.01332	 249.00000	 233.87738	   0.52985	   0.07194	   0.53471	  -7.73165
3795665.25132	 249.00000	 185.05922	   0.53943	   0.07775	   0.54500	  -8.20225
3795665.48732	 249.00000	 146.35823	   0.55165	   0.08323	   0.55789	  -8.57976
3795665.72432	 249.00000	 115.77804	   0.56301	   0.08892	   0.56999	  -8.97528
3795665.95832	 249.00000	  91.67210	   0.57481	   0.09472	   0.58256	  -9.35782
3795666.20432	 249.00000	  72.51701	   0.58913	   0.10479	   0.59837	 -10.08577
3795666.43332	 249.00000	  57.36816	   0.60664	   0.11281	   0.61704	 -10.53410
3795666.66932	 249.00000	  45.36290	   0.62625	   0.12125	   0.63788	 -10.95723
3795666.90232	 249.00000	  35.93134	   0.64780	   0.12947	   0.66061	 -11.30198
3795667.15232	 249.00000	  28.40909	   0.67266	   0.13287	   0.68566	 -11.17417
3795667.36632	 249.00000	  22.48202	   0.70009	   0.13398	   0.71280	 -10.83392
3795667.63132	 249.00000	  17.79613	   0.72743	   0.13004	   0.73896	 -10.13543
3795667.88432	 249.00000	  14.06813	   0.75139	   0.12113	   0.76109	  -9.15800
3795668.10032	 249.00000	  11.14480	   0.77334	   0.11091	   0.78126	  -8.16157
3795668.36732	 249.00000	   8.81772	   0.79105	   0.09862	   0.79717	  -7.10670
3795668.54532	 249.00000	   6.97545	   0.80584	   0.08542	   0.81035	  -6.05101
3795668.76332	 249.00000	   5.51730	   0.81546	   0.07795	   0.81918	  -5.46025
3795669.03332	 249.00000	   4.36941	   0.82196	   0.06582	   0.82459	  -4.57810
3795669.36832	 249.00000	   3.45686	   0.82745	   0.05731	   0.82943	  -3.96180
3795669.78632	 249.00000	   2.73547	   0.83398	   0.04963	   0.83545	  -3.40551
3795670.31132	 249.00000	   2.16054	   0.84054	   0.04417	   0.84170	  -3.00803
3795670.97132	 249.00000	   1.70952	   0.84736	   0.04405	   0.84851	  -2.97610
3795671.79932	 249.00000	   1.35352	   0.85002	   0.04559	   0.85124	  -3.07013
3795672.84232	 249.00000	   1.07079	   0.84955	   0.04756	   0.85088	  -3.20450
3795674.15632	 249.00000	   0.84734	   0.84793	   0.04765	   0.84927	  -3.21637
3795675.81232	 249.00000	   0.67072	   0.84780	   0.04662	   0.84908	  -3.14720
3795677.90032	 249.00000	   0.53067	   0.85105	   0.04333	   0.85216	  -2.91461
3795680.53733	 249.00000	   0.41976	   0.85880	   0.04217	   0.85984	  -2.81128
3795683.86933	 249.00000	   0.33183	   0.87110	   0.04570	   0.87230	  -3.00300
3795688.07433	 249.00000	   0.26261	   0.88546	   0.05675	   0.88727	  -3.66741
3795693.38333	 249.00000	   0.20791	   0.89770	   0.07589	   0.90090	  -4.83241
3795700.08734	 249.00000	   0.16452	   0.90264	   0.10072	   0.90825	  -6.36675
3795708.56434	 249.00000	   0.13007	   0.89987	   0.12282	   0.90821	  -7.77213
3795719.25435	 249.00000	   0.10309	   0.89590	   0.13808	   0.90648	  -8.76195
3795732.76836	 249.00000	   0.08153	   0.89767	   0.14658	   0.90956	  -9.27383
3795749.86537	 249.00000	   0.06443	   0.91032	   0.15605	   0.92360	  -9.72710
3795771.45238	 249.00000	   0.05102	   0.93317	   0.16544	   0.94772	 -10.05355
3795798.69540	 249.00000	   0.04042	   0.96868	   0.18084	   0.98541	 -10.57467
3795833.19042	 249.00000	   0.03192	   1.01620	   0.20617	   1.03691	 -11.46892
3795876.73844	 249.00000	   0.02528	   1.07006	   0.25226	   1.09939	 -13.26512
3795931.80348	 249.00000	   0.01999	   1.11803	   0.31830	   1.16245	 -15.89173
3810074.34632	 250.00000	20004.45300	   0.38333	  -0.01691	   0.38370	   2.52648
3810074.48832	 250.00000	15829.12600	   0.38916	  -0.00161	   0.38917	   0.23751
3810074.63032	 250.00000	12516.70300	   0.39934	   0.00936	   0.39945	  -1.34224
3810074.77232	 250.00000	9909.44240	   0.40450	   0.01648	   0.40484	  -2.33287
3810074.93733	 250.00000	7835.48000	   0.41462	   0.02304	   0.41526	  -3.18090
3810075.13733	 250.00000	6217.24610	   0.42084	   0.03043	   0.42194	  -4.13628
3810075.37533	 250.00000	4905.29100	   0.42679	   0.03522	   0.42824	  -4.71694
3810075.61433	 250.00000	3881.27370	   0.43482	   0.03781	   0.43646	  -4.96975
3810075.85233	 250.00000	3070.98270	   0.44236	   0.04147	   0.44430	  -5.35521
3810076.09033	 250.00000	2430.77780	   0.44862	   0.04466	   0.45083	  -5.68567
3810076.32833	 250.00000	1923.15370	   0.45799	   0.04678	   0.46037	  -5.83159
3810076.56633	 250.00000	1522.43580	   0.46356	   0.04775	   0.46601	  -5.88122
3810076.80433	 250.00000	1203.84460	   0.47085	   0.05105	   0.47361	  -6.18731
3810077.04333	 250.00000	 952.86591	   0.48090	   0.05333	   0.48385	  -6.32850
3810077.28133	 250.00000	 754.27557	   0.48780	   0.05531	   0.49093	  -6.46872
3810077.51933	 250.00000	 596.71857	   0.49505	   0.05929	   0.49859	  -6.82976
3810077.75633	 250.00000	 471.96338	   0.50514	   0.06139	   0.50885	  -6.92874
3810077.99533	 250.00000	 373.20856	   0.51277	   0.06388	   0.51673	  -7.10178
3810078.23333	 250.00000	 295.47278	   0.52039	   0.06747	   0.52474	  -7.38710
3810078.47233	 250.00000	 233.87738	   0.53201	   0.07328	   0.53703	  -7.84284
3810078.71033	 250.00000	 185.05922	   0.54130	   0.07792	   0.54688	  -8.19098
3810078.94633	 250.00000	 146.35823	   0.54978	   0.08354	   0.55609	  -8.64001
3810079.18333	 250.00000	 115.77804	   0.56260	   0.08782	   0.56941	  -8.87205
3810079.41733	 250.00000	  91.67210	   0.57454	   0.09630	   0.58256	  -9.51543
3810079.66233	 250.00000	  72.51701	   0.59044	   0.10509	   0.59972	 -10.09210
3810079.89233	 250.00000	  57.36816	   0.60684	   0.11379	   0.61741	 -10.62040
3810080.12833	 250.00000	  45.36290	   0.62677	   0.12152	   0.63844	 -10.97251
3810080.36133	 250.00000	  35.93134	   0.64840	   0.12829	   0.66097	 -11.19191
3810080.61133	 250.00000	  28.40909	   0.67526	   0.13317	   0.68827	 -11.15582
3810080.82533	 250.00000	  22.48202	   0.70123	   0.13495	   0.71409	 -10.89339
3810081.09033	 250.00000	  17.79613	   0.72720	   0.13046	   0.73881	 -10.17039
3810081.34233	 250.00000	  14.06813	   0.75405	   0.12296	   0.76401	  -9.26154
3810081.55933	 250.00000	  11.14480	   0.77356	   0.11124	   0.78152	  -8.18325
3810081.82633	 250.00000	   8.81772	   0.79180	   0.10001	   0.79810	  -7.19844
3810082.00433	 250.00000	   6.97545	   0.80703	   0.08778	   0.81179	  -6.20742
3810082.22233	 250.00000	   5.51730	   0.81465	   0.07586	   0.81818	  -5.32003
3810082.49133	 250.00000	   4.36941	   0.82287	   0.06659	   0.82556	  -4.62662
3810082.82733	 250.00000	   3.45686	   0.83091	   0.05709	   0.83287	  -3.93038
3810083.24533	 250.00000	   2.73547	   0.83740	   0.05049	   0.83893	  -3.45025
3810083.77033	 250.00000	   2.16054	   0.84355	   0.04934	   0.84499	  -3.34735
3810084.43033	 250.00000	   1.70952	   0.84489	   0.04797	   0.84625	  -3.24984
3810085.25833	 250.00000	   1.35352	   0.84459	   0.04631	   0.84586	  -3.13820
3810086.30133	 250.00000	   1.07079	   0.84548	   0.04293	   0.84657	  -2.90672
3810087.61533	 250.00000	   0.84734	   0.84832	   0.03928	   0.84923	  -2.65108
3810089.27133	 250.00000	   0.67072	   0.85370	   0.03701	   0.85450	  -2.48234
3810091.35933	 250.00000	   0.53067	   0.86311	   0.03749	   0.86392	  -2.48694
3810093.99634	 250.00000	   0.41976	   0.87445	   0.04549	   0.87563	  -2.97793
3810097.32734	 250.00000	   0.33183	   0.88308	   0.05972	   0.88510	  -3.86899
3810101.53334	 250.00000	   0.26261	   0.88573	   0.07746	   0.88911	  -4.99804
3810106.84134	 250.00000	   0.20791	   0.88264	   0.09351	   0.88758	  -6.04778
3810113.54635	 250.00000	   0.16452	   0.87768	   0.10346	   0.88376	  -6.72289
3810122.02235	 250.00000	   0.13007	   0.87846	   0.10786	   0.88506	  -6.99971
3810132.71336	 250.00000	   0.10309	   0.88767	   0.11155	   0.89465	  -7.16290
3810146.22637	 250.00000	   0.08153	   0.90632	   0.11913	   0.91411	  -7.48812
3810163.32438	 250.00000	   0.06443	   0.93295	   0.13557	   0.94275	  -8.26805
3810184.91139	 250.00000	   0.05102	   0.96958	   0.15582	   0.98202	  -9.13006
3810212.15341	 250.00000	   0.04042	   1.01109	   0.19628	   1.02996	 -10.98616
3810246.64943	 250.00000	   0.03192	   1.04291	   0.25284	   1.07312	 -13.62755
3810290.19645	 250.00000	   0.02528	   1.05883	   0.31156	   1.10372	 -16.39664
3810345.26249	 250.00000	   0.01999	   1.06696	   0.35557	   1.12464	 -18.43110
3824475.36804	 251.00000	20004.45300	   0.38350	  -0.01497	   0.38380	   2.23501
3824475.51004	 251.00000	15829.12600	   0.39045	  -0.00247	   0.39045	   0.36271
3824475.65204	 251.00000	12516.70300	   0.39978	   0.00823	   0.39986	  -1.17979
3824475.79404	 251.00000	9909.44240	   0.40538	   0.01757	   0.40576	  -2.48127
3824475.95904	 251.00000	7835.48000	   0.41326	   0.02372	   0.41394	  -3.28439
3824476.15904	 251.00000	6217.24610	   0.41898	   0.02995	   0.42005	  -4.08857
3824476.39804	 251.00000	4905.29100	   0.42703	   0.03363	   0.42835	  -4.50353
3824476.63604	 251.00000	3881.27370	   0.43458	   0.03943	   0.43636	  -5.18447
3824476.87404	 251.00000	3070.98270	   0.44291	   0.04084	   0.44478	  -5.26894
3824477.11204	 251.00000	2430.77780	   0.45036	   0.04392	   0.45250	  -5.56981
3824477.35004	 251.00000	1923.15370	   0.45704	   0.04631	   0.45938	  -5.78628
3824477.58804	 251.00000	1522.43580	   0.46319	   0.04894	   0.46577	  -6.03131
3824477.82604	 251.00000	1203.84460	   0.47020	   0.05075	   0.47293	  -6.15994
3824478.06504	 251.00000	 952.86591	   0.47996	   0.05410	   0.48300	  -6.43053
3824478.30304	 251.00000	 754.27557	   0.48650	   0.05645	   0.48977	  -6.61905
3824478.54104	 251.00000	 596.71857	   0.49595	   0.05893	   0.49944	  -6.77653
3824478.77804	 251.00000	 471.96338	   0.50482	   0.06291	   0.50872	  -7.10347
3824479.01704	 251.00000	 373.20856	   0.51246	   0.06595	   0.51668	  -7.33385
3824479.25504	 251.00000	 295.47278	   0.52188	   0.06784	   0.52627	  -7.40656
3824479.49404	 251.00000	 233.87738	   0.52969	   0.07153	   0.53450	  -7.69068
3824479.73204	 251.00000	 185.05922	   0.53934	   0.07675	   0.54477	  -8.09872
