Repository: kbm2110/Battery_Diagnostics_Thesis

# Battery_Diagnostics_Thesis
 Data-driven battery diagnostics using EIS

**Author:** Bala Manikanta Yaswanth Kanagarla
**Institution:** Technische Hochschule Ingolstadt (THI)
**Supervisor:** Prof. Dr. H.-G. Schweiger

## Overview

This project implements a machine learning framework for 
non-invasive State of Health (SoH) estimation of lithium-ion 
batteries using Electrochemical Impedance Spectroscopy (EIS).

Eight physically interpretable features are extracted from 
impedance spectra and used to train six ML models under a 
strict cell-level train-test split. The stacking ensemble 
achieves R² = 0.9122 and RMSE = 0.0234 on completely unseen 
cells.

---

File: data/EIS/EIS_state_IX_45C02.txt (part 30 of 37)
time/s	           cycle number	freq/Hz	           Re(Z)/Ohm	  -Im(Z)/Ohm	   |Z|/Ohm	   Phase(Z)/deg
3712992.43080	 243.00000	12516.70300	   0.42538	   0.02167	   0.42593	  -2.91635
3712992.57280	 243.00000	9909.44240	   0.43567	   0.03027	   0.43672	  -3.97487
3712992.73680	 243.00000	7835.48000	   0.44363	   0.03533	   0.44503	  -4.55350
3712992.93780	 243.00000	6217.24610	   0.45229	   0.04018	   0.45407	  -5.07680
3712993.17580	 243.00000	4905.29100	   0.46253	   0.04498	   0.46471	  -5.55384
3712993.41480	 243.00000	3881.27370	   0.47149	   0.04703	   0.47383	  -5.69603
3712993.65280	 243.00000	3070.98270	   0.47823	   0.05093	   0.48094	  -6.07842
3712993.89080	 243.00000	2430.77780	   0.48793	   0.05229	   0.49072	  -6.11740
3712994.12880	 243.00000	1923.15370	   0.49662	   0.05405	   0.49955	  -6.21141
3712994.36680	 243.00000	1522.43580	   0.50407	   0.05725	   0.50731	  -6.47910
3712994.60480	 243.00000	1203.84460	   0.51410	   0.05923	   0.51750	  -6.57201
3712994.84380	 243.00000	 952.86591	   0.52089	   0.06062	   0.52440	  -6.63868
3712995.08180	 243.00000	 754.27557	   0.52918	   0.06336	   0.53296	  -6.82783
3712995.31880	 243.00000	 596.71857	   0.54056	   0.06525	   0.54449	  -6.88278
3712995.55680	 243.00000	 471.96338	   0.54797	   0.06938	   0.55235	  -7.21593
3712995.79580	 243.00000	 373.20856	   0.55852	   0.07278	   0.56325	  -7.42394
3712996.03380	 243.00000	 295.47278	   0.56971	   0.07558	   0.57470	  -7.55704
3712996.27280	 243.00000	 233.87738	   0.57923	   0.07926	   0.58463	  -7.79220
3712996.51080	 243.00000	 185.05922	   0.59047	   0.08426	   0.59645	  -8.12078
3712996.74681	 243.00000	 146.35823	   0.60168	   0.08854	   0.60816	  -8.37138
3712996.98381	 243.00000	 115.77804	   0.61316	   0.09373	   0.62028	  -8.69126
3712997.21781	 243.00000	  91.67210	   0.62523	   0.09979	   0.63314	  -9.06786
3712997.46281	 243.00000	  72.51701	   0.63786	   0.10840	   0.64700	  -9.64464
3712997.69281	 243.00000	  57.36816	   0.65250	   0.11817	   0.66311	 -10.26506
3712997.92881	 243.00000	  45.36290	   0.66831	   0.13023	   0.68088	 -11.02676
3712998.16081	 243.00000	  35.93134	   0.68565	   0.14064	   0.69992	 -11.59176
3712998.41181	 243.00000	  28.40909	   0.70556	   0.15620	   0.72265	 -12.48268
3712998.62581	 243.00000	  22.48202	   0.73040	   0.17225	   0.75044	 -13.26985
3712998.89081	 243.00000	  17.79613	   0.76017	   0.18771	   0.78300	 -13.87028
3712999.14281	 243.00000	  14.06813	   0.79247	   0.20134	   0.81765	 -14.25516
3712999.35881	 243.00000	  11.14480	   0.83284	   0.21198	   0.85940	 -14.27992
3712999.62681	 243.00000	   8.81772	   0.87730	   0.21669	   0.90367	 -13.87383
3712999.80481	 243.00000	   6.97545	   0.92243	   0.20981	   0.94599	 -12.81413
3713000.02281	 243.00000	   5.51730	   0.95855	   0.20329	   0.97987	 -11.97391
3713000.29181	 243.00000	   4.36941	   0.99998	   0.18811	   1.01751	 -10.65343
3713000.62681	 243.00000	   3.45686	   1.03127	   0.17250	   1.04560	  -9.49587
3713001.04581	 243.00000	   2.73547	   1.05604	   0.15304	   1.06707	  -8.24562
3713001.57081	 243.00000	   2.16054	   1.07703	   0.13425	   1.08536	  -7.10523
3713002.23081	 243.00000	   1.70952	   1.09286	   0.11865	   1.09928	  -6.19625
3713003.05881	 243.00000	   1.35352	   1.10296	   0.10517	   1.10797	  -5.44676
3713004.10181	 243.00000	   1.07079	   1.11227	   0.09392	   1.11623	  -4.82681
3713005.41581	 243.00000	   0.84734	   1.12079	   0.08575	   1.12407	  -4.37500
3713007.07181	 243.00000	   0.67072	   1.12820	   0.08211	   1.13118	  -4.16253
3713009.15981	 243.00000	   0.53067	   1.13408	   0.08080	   1.13695	  -4.07509
3713011.79681	 243.00000	   0.41976	   1.13938	   0.08121	   1.14227	  -4.07714
3713015.12782	 243.00000	   0.33183	   1.14614	   0.08325	   1.14916	  -4.15459
3713019.33382	 243.00000	   0.26261	   1.15430	   0.08890	   1.15772	  -4.40394
3713024.64182	 243.00000	   0.20791	   1.16239	   0.09858	   1.16656	  -4.84776
3713031.34683	 243.00000	   0.16452	   1.17015	   0.11135	   1.17544	  -5.43582
3713039.82283	 243.00000	   0.13007	   1.17986	   0.12462	   1.18642	  -6.02920
3713050.51284	 243.00000	   0.10309	   1.19411	   0.14052	   1.20235	  -6.71173
3713064.02685	 243.00000	   0.08153	   1.21338	   0.16247	   1.22421	  -7.62666
3713081.12486	 243.00000	   0.06443	   1.23537	   0.19024	   1.24993	  -8.75457
3713102.71187	 243.00000	   0.05102	   1.25424	   0.22012	   1.27341	  -9.95413
3713129.95388	 243.00000	   0.04042	   1.27861	   0.24669	   1.30219	 -10.92027
3713164.44991	 243.00000	   0.03192	   1.31534	   0.27392	   1.34356	 -11.76354
3713207.99793	 243.00000	   0.02528	   1.36109	   0.31096	   1.39616	 -12.86922
3713263.06296	 243.00000	   0.01999	   1.40508	   0.35649	   1.44960	 -14.23651
3727434.00643	 244.00000	20004.45300	   0.40393	  -0.00033	   0.40393	   0.04752
3727434.14843	 244.00000	15829.12600	   0.41479	   0.01324	   0.41501	  -1.82877
3727434.29043	 244.00000	12516.70300	   0.42473	   0.02354	   0.42538	  -3.17197
3727434.43243	 244.00000	9909.44240	   0.43448	   0.03129	   0.43560	  -4.11886
3727434.59643	 244.00000	7835.48000	   0.44515	   0.03516	   0.44654	  -4.51656
3727434.79743	 244.00000	6217.24610	   0.45168	   0.04104	   0.45354	  -5.19178
3727435.03543	 244.00000	4905.29100	   0.46198	   0.04545	   0.46421	  -5.61905
3727435.27443	 244.00000	3881.27370	   0.47118	   0.04683	   0.47350	  -5.67542
3727435.51243	 244.00000	3070.98270	   0.47899	   0.05036	   0.48163	  -6.00176
3727435.75043	 244.00000	2430.77780	   0.48703	   0.05348	   0.48996	  -6.26663
3727435.98843	 244.00000	1923.15370	   0.49589	   0.05402	   0.49882	  -6.21685
3727436.22643	 244.00000	1522.43580	   0.50406	   0.05642	   0.50721	  -6.38612
3727436.46443	 244.00000	1203.84460	   0.51324	   0.05979	   0.51671	  -6.64515
3727436.70343	 244.00000	 952.86591	   0.52122	   0.06139	   0.52483	  -6.71685
3727436.94143	 244.00000	 754.27557	   0.53019	   0.06432	   0.53408	  -6.91678
3727437.17843	 244.00000	 596.71857	   0.54074	   0.06657	   0.54482	  -7.01794
3727437.41643	 244.00000	 471.96338	   0.54991	   0.06907	   0.55423	  -7.15898
3727437.65543	 244.00000	 373.20856	   0.55966	   0.07146	   0.56420	  -7.27634
3727437.89343	 244.00000	 295.47278	   0.56880	   0.07610	   0.57387	  -7.62053
3727438.13243	 244.00000	 233.87738	   0.57948	   0.07838	   0.58475	  -7.70270
3727438.37043	 244.00000	 185.05922	   0.59106	   0.08379	   0.59697	  -8.06865
3727438.60643	 244.00000	 146.35823	   0.60169	   0.08844	   0.60815	  -8.36136
3727438.84343	 244.00000	 115.77804	   0.61343	   0.09453	   0.62068	  -8.76063
3727439.07743	 244.00000	  91.67210	   0.62471	   0.10091	   0.63281	  -9.17593
3727439.32243	 244.00000	  72.51701	   0.63966	   0.10979	   0.64902	  -9.73957
3727439.55143	 244.00000	  57.36816	   0.65364	   0.11775	   0.66416	 -10.21211
3727439.78843	 244.00000	  45.36290	   0.66774	   0.12812	   0.67992	 -10.86145
3727440.02043	 244.00000	  35.93134	   0.68734	   0.14225	   0.70190	 -11.69240
3727440.27143	 244.00000	  28.40909	   0.70626	   0.15532	   0.72314	 -12.40336
3727440.48543	 244.00000	  22.48202	   0.73226	   0.17241	   0.75228	 -13.24932
3727440.75043	 244.00000	  17.79613	   0.76081	   0.18800	   0.78369	 -13.88013
3727441.00243	 244.00000	  14.06813	   0.79552	   0.20144	   0.82063	 -14.20973
3727441.21843	 244.00000	  11.14480	   0.83480	   0.21185	   0.86126	 -14.23963
3727441.48643	 244.00000	   8.81772	   0.87796	   0.21534	   0.90399	 -13.78114
3727441.66443	 244.00000	   6.97545	   0.92098	   0.21438	   0.94560	 -13.10352
3727441.88243	 244.00000	   5.51730	   0.96464	   0.20264	   0.98570	 -11.86355
3727442.15143	 244.00000	   4.36941	   0.99985	   0.19133	   1.01799	 -10.83336
3727442.48643	 244.00000	   3.45686	   1.03225	   0.17257	   1.04658	  -9.49107
3727442.90544	 244.00000	   2.73547	   1.05903	   0.15273	   1.06998	  -8.20628
3727443.43044	 244.00000	   2.16054	   1.07907	   0.13547	   1.08754	  -7.15556
3727444.08944	 244.00000	   1.70952	   1.09322	   0.11862	   1.09963	  -6.19268
3727444.91844	 244.00000	   1.35352	   1.10568	   0.10475	   1.11063	  -5.41187
3727445.96144	 244.00000	   1.07079	   1.11512	   0.09436	   1.11910	  -4.83683
3727447.27544	 244.00000	   0.84734	   1.12292	   0.08804	   1.12637	  -4.48282
3727448.93044	 244.00000	   0.67072	   1.12941	   0.08355	   1.13249	  -4.23090
3727451.01944	 244.00000	   0.53067	   1.13521	   0.08003	   1.13803	  -4.03263
3727453.65644	 244.00000	   0.41976	   1.14237	   0.08050	   1.14520	  -4.03098
3727456.98744	 244.00000	   0.33183	   1.14903	   0.08425	   1.15212	  -4.19355
3727461.19345	 244.00000	   0.26261	   1.15481	   0.09075	   1.15837	  -4.49329
3727466.50145	 244.00000	   0.20791	   1.16212	   0.09845	   1.16628	  -4.84243
3727473.20645	 244.00000	   0.16452	   1.17215	   0.10852	   1.17717	  -5.28945
3727481.68246	 244.00000	   0.13007	   1.18588	   0.12413	   1.19236	  -5.97559
3727492.37246	 244.00000	   0.10309	   1.19898	   0.14478	   1.20769	  -6.88515
3727505.88647	 244.00000	   0.08153	   1.21248	   0.16683	   1.22390	  -7.83423
3727522.98448	 244.00000	   0.06443	   1.23067	   0.19047	   1.24532	  -8.79777
3727544.57050	 244.00000	   0.05102	   1.25679	   0.21080	   1.27434	  -9.52137
3727571.81351	 244.00000	   0.04042	   1.28949	   0.24213	   1.31202	 -10.63465
3727606.30953	 244.00000	   0.03192	   1.32014	   0.28127	   1.34977	 -12.02776
3727649.85656	 244.00000	   0.02528	   1.35424	   0.31614	   1.39065	 -13.13992
3727704.92159	 244.00000	   0.01999	   1.40229	   0.35156	   1.44569	 -14.07416
3741867.58359	 245.00000	20004.45300	   0.40566	  -0.00056	   0.40566	   0.07956
3741867.72659	 245.00000	15829.12600	   0.41453	   0.01316	   0.41474	  -1.81817
3741867.86859	 245.00000	12516.70300	   0.42541	   0.02410	   0.42609	  -3.24179
3741868.01059	 245.00000	9909.44240	   0.43471	   0.03110	   0.43582	  -4.09147
3741868.17459	 245.00000	7835.48000	   0.44328	   0.03658	   0.44479	  -4.71794
3741868.37559	 245.00000	6217.24610	   0.45299	   0.04047	   0.45479	  -5.10472
3741868.61359	 245.00000	4905.29100	   0.46331	   0.04579	   0.46557	  -5.64428
3741868.85259	 245.00000	3881.27370	   0.47028	   0.04736	   0.47266	  -5.75017
3741869.09059	 245.00000	3070.98270	   0.47907	   0.04915	   0.48158	  -5.85825
3741869.32859	 245.00000	2430.77780	   0.48628	   0.05177	   0.48903	  -6.07692
3741869.56659	 245.00000	1923.15370	   0.49608	   0.05519	   0.49914	  -6.34867
3741869.80459	 245.00000	1522.43580	   0.50377	   0.05590	   0.50686	  -6.33210
3741870.04259	 245.00000	1203.84460	   0.51339	   0.05822	   0.51668	  -6.46946
3741870.28160	 245.00000	 952.86591	   0.52177	   0.06254	   0.52551	  -6.83440
3741870.51960	 245.00000	 754.27557	   0.53112	   0.06383	   0.53494	  -6.85246
3741870.75660	 245.00000	 596.71857	   0.53985	   0.06641	   0.54392	  -7.01317
3741870.99460	 245.00000	 471.96338	   0.55087	   0.06968	   0.55526	  -7.20948
3741871.23360	 245.00000	 373.20856	   0.55940	   0.07241	   0.56406	  -7.37545
3741871.47060	 245.00000	 295.47278	   0.56959	   0.07528	   0.57454	  -7.52858
3741871.71060	 245.00000	 233.87738	   0.57941	   0.07905	   0.58478	  -7.76851
3741871.94860	 245.00000	 185.05922	   0.58925	   0.08488	   0.59534	  -8.19729
3741872.18460	 245.00000	 146.35823	   0.60137	   0.08761	   0.60772	  -8.28906
3741872.42060	 245.00000	 115.77804	   0.61335	   0.09394	   0.62050	  -8.70730
3741872.65460	 245.00000	  91.67210	   0.62615	   0.10120	   0.63427	  -9.18096
3741872.90060	 245.00000	  72.51701	   0.63731	   0.10768	   0.64634	  -9.58987
3741873.12960	 245.00000	  57.36816	   0.65216	   0.11768	   0.66269	 -10.22888
3741873.36560	 245.00000	  45.36290	   0.66878	   0.12898	   0.68111	 -10.91600
3741873.59860	 245.00000	  35.93134	   0.68608	   0.14242	   0.70071	 -11.72744
3741873.84860	 245.00000	  28.40909	   0.70658	   0.15624	   0.72365	 -12.46852
3741874.06360	 245.00000	  22.48202	   0.73028	   0.17164	   0.75018	 -13.22601
3741874.32860	 245.00000	  17.79613	   0.76121	   0.18809	   0.78411	 -13.87923
3741874.58060	 245.00000	  14.06813	   0.79747	   0.20168	   0.82258	 -14.19217
3741874.79660	 245.00000	  11.14480	   0.83626	   0.21348	   0.86308	 -14.32061
3741875.06360	 245.00000	   8.81772	   0.87927	   0.21731	   0.90573	 -13.88234
3741875.24160	 245.00000	   6.97545	   0.92096	   0.21359	   0.94541	 -13.05745
3741875.45960	 245.00000	   5.51730	   0.96380	   0.20564	   0.98550	 -12.04431
3741875.72960	 245.00000	   4.36941	   0.99933	   0.18938	   1.01711	 -10.73091
3741876.06460	 245.00000	   3.45686	   1.03515	   0.17280	   1.04948	  -9.47694
3741876.48360	 245.00000	   2.73547	   1.05864	   0.15512	   1.06994	  -8.33602
3741877.00860	 245.00000	   2.16054	   1.07890	   0.13579	   1.08741	  -7.17346
3741877.66760	 245.00000	   1.70952	   1.09423	   0.11824	   1.10060	  -6.16715
3741878.49660	 245.00000	   1.35352	   1.10731	   0.10571	   1.11235	  -5.45327
3741879.53860	 245.00000	   1.07079	   1.11619	   0.09522	   1.12024	  -4.87596
3741880.85260	 245.00000	   0.84734	   1.12424	   0.08797	   1.12768	  -4.47427
3741882.50860	 245.00000	   0.67072	   1.13073	   0.08293	   1.13377	  -4.19488
3741884.59760	 245.00000	   0.53067	   1.13754	   0.08040	   1.14037	  -4.04297
3741887.23361	 245.00000	   0.41976	   1.14449	   0.08128	   1.14737	  -4.06207
3741890.56561	 245.00000	   0.33183	   1.14954	   0.08494	   1.15267	  -4.22608
3741894.77061	 245.00000	   0.26261	   1.15611	   0.09005	   1.15962	  -4.45381
3741900.07961	 245.00000	   0.20791	   1.16515	   0.09749	   1.16922	  -4.78311
3741906.78362	 245.00000	   0.16452	   1.17612	   0.11000	   1.18126	  -5.34335
3741915.26062	 245.00000	   0.13007	   1.18673	   0.12729	   1.19353	  -6.12233
3741925.95063	 245.00000	   0.10309	   1.19794	   0.14544	   1.20673	  -6.92231
3741939.46464	 245.00000	   0.08153	   1.21296	   0.16276	   1.22383	  -7.64260
3741956.56165	 245.00000	   0.06443	   1.23421	   0.18557	   1.24808	  -8.55082
3741978.14866	 245.00000	   0.05102	   1.26294	   0.21324	   1.28081	  -9.58368
3742005.39068	 245.00000	   0.04042	   1.28782	   0.24765	   1.31141	 -10.88520
3742039.88670	 245.00000	   0.03192	   1.31735	   0.28022	   1.34682	 -12.00857
3742083.43372	 245.00000	   0.02528	   1.35864	   0.31263	   1.39415	 -12.95861
3742138.49975	 245.00000	   0.01999	   1.41378	   0.35267	   1.45711	 -14.00674
3756291.56628	 246.00000	20004.45300	   0.40434	  -0.00028	   0.40434	   0.03977
3756291.70928	 246.00000	15829.12600	   0.41519	   0.01323	   0.41540	  -1.82525
3756291.85128	 246.00000	12516.70300	   0.42408	   0.02362	   0.42474	  -3.18807
3756291.99328	 246.00000	9909.44240	   0.43504	   0.03080	   0.43613	  -4.05002
3756292.15728	 246.00000	7835.48000	   0.44338	   0.03693	   0.44491	  -4.76139
3756292.35828	 246.00000	6217.24610	   0.45268	   0.04042	   0.45448	  -5.10292
3756292.59628	 246.00000	4905.29100	   0.46332	   0.04508	   0.46551	  -5.55759
3756292.83528	 246.00000	3881.27370	   0.47041	   0.04726	   0.47278	  -5.73746
3756293.07328	 246.00000	3070.98270	   0.48020	   0.05009	   0.48281	  -5.95513
3756293.31128	 246.00000	2430.77780	   0.48690	   0.05330	   0.48980	  -6.24711
3756293.54928	 246.00000	1923.15370	   0.49595	   0.05569	   0.49906	  -6.40708
3756293.78728	 246.00000	1522.43580	   0.50441	   0.05802	   0.50774	  -6.56162
3756294.02528	 246.00000	1203.84460	   0.51257	   0.06057	   0.51614	  -6.73884
3756294.26428	 246.00000	 952.86591	   0.52248	   0.06183	   0.52613	  -6.74898
3756294.50228	 246.00000	 754.27557	   0.53047	   0.06447	   0.53437	  -6.92953
3756294.73928	 246.00000	 596.71857	   0.53935	   0.06693	   0.54349	  -7.07365
3756294.97728	 246.00000	 471.96338	   0.54935	   0.06934	   0.55370	  -7.19436
3756295.21628	 246.00000	 373.20856	   0.55711	   0.07122	   0.56164	  -7.28540
3756295.45328	 246.00000	 295.47278	   0.56996	   0.07512	   0.57489	  -7.50870
3756295.69329	 246.00000	 233.87738	   0.57906	   0.07821	   0.58432	  -7.69231
3756295.93129	 246.00000	 185.05922	   0.59035	   0.08315	   0.59618	  -8.01731
3756296.16729	 246.00000	 146.35823	   0.60108	   0.08865	   0.60758	  -8.39016
3756296.40329	 246.00000	 115.77804	   0.61310	   0.09310	   0.62013	  -8.63420
3756296.63829	 246.00000	  91.67210	   0.62694	   0.09917	   0.63474	  -8.98880
3756296.88329	 246.00000	  72.51701	   0.63904	   0.10835	   0.64816	  -9.62349
3756297.11229	 246.00000	  57.36816	   0.65270	   0.11730	   0.66316	 -10.18847
3756297.34929	 246.00000	  45.36290	   0.66875	   0.12773	   0.68084	 -10.81280
3756297.58129	 246.00000	  35.93134	   0.68676	   0.14214	   0.70132	 -11.69347
3756297.83229	 246.00000	  28.40909	   0.70645	   0.15587	   0.72344	 -12.44237
3756298.04629	 246.00000	  22.48202	   0.73195	   0.17349	   0.75223	 -13.33416
3756298.31129	 246.00000	  17.79613	   0.76083	   0.18800	   0.78372	 -13.87939
3756298.56329	 246.00000	  14.06813	   0.79680	   0.20411	   0.82252	 -14.36804
3756298.77929	 246.00000	  11.14480	   0.83727	   0.21306	   0.86396	 -14.27730
3756299.04729	 246.00000	   8.81772	   0.88077	   0.21813	   0.90738	 -13.90963
3756299.22529	 246.00000	   6.97545	   0.92271	   0.21772	   0.94804	 -13.27638
3756299.44329	 246.00000	   5.51730	   0.96707	   0.20717	   0.98901	 -12.09170
3756299.71229	 246.00000	   4.36941	   1.00038	   0.19159	   1.01857	 -10.84204
3756300.04729	 246.00000	   3.45686	   1.03529	   0.17313	   1.04966	  -9.49346
3756300.46629	 246.00000	   2.73547	   1.06114	   0.15472	   1.07236	  -8.29574
3756300.99129	 246.00000	   2.16054	   1.08047	   0.13661	   1.08908	  -7.20580
3756301.65029	 246.00000	   1.70952	   1.09633	   0.11952	   1.10283	  -6.22186
3756302.47929	 246.00000	   1.35352	   1.10912	   0.10655	   1.11423	  -5.48725
3756303.52229	 246.00000	   1.07079	   1.11808	   0.09611	   1.12220	  -4.91309
3756304.83629	 246.00000	   0.84734	   1.12555	   0.08774	   1.12896	  -4.45752
3756306.49129	 246.00000	   0.67072	   1.13244	   0.08297	   1.13548	  -4.19040
3756308.58029	 246.00000	   0.53067	   1.13914	   0.08022	   1.14196	  -4.02823
3756311.21729	 246.00000	   0.41976	   1.14617	   0.08102	   1.14903	  -4.04317
3756314.54830	 246.00000	   0.33183	   1.15216	   0.08536	   1.15532	  -4.23730
3756318.75430	 246.00000	   0.26261	   1.15828	   0.09095	   1.16184	  -4.48984
3756324.06230	 246.00000	   0.20791	   1.16595	   0.09770	   1.17004	  -4.78998
3756330.76731	 246.00000	   0.16452	   1.17718	   0.10865	   1.18218	  -5.27323
3756339.24331	 246.00000	   0.13007	   1.18927	   0.12515	   1.19584	  -6.00751
3756349.93332	 246.00000	   0.10309	   1.20003	   0.14393	   1.20863	  -6.83915
3756363.44733	 246.00000	   0.08153	   1.21406	   0.16297	   1.22495	  -7.64526
3756380.54534	 246.00000	   0.06443	   1.23545	   0.18624	   1.24941	  -8.57270
3756402.13135	 246.00000	   0.05102	   1.26490	   0.21347	   1.28279	  -9.57905
3756429.37436	 246.00000	   0.04042	   1.29416	   0.25116	   1.31830	 -10.98283
3756463.87039	 246.00000	   0.03192	   1.32235	   0.28686	   1.35310	 -12.23982
3756507.41741	 246.00000	   0.02528	   1.35687	   0.31767	   1.39356	 -13.17681
3756562.48244	 246.00000	   0.01999	   1.40783	   0.34883	   1.45040	 -13.91629
3770709.04892	 247.00000	20004.45300	   0.40371	  -0.00076	   0.40371	   0.10825
3770709.19192	 247.00000	15829.12600	   0.41590	   0.01371	   0.41612	  -1.88783
3770709.33392	 247.00000	12516.70300	   0.42539	   0.02256	   0.42599	  -3.03549
3770709.47592	 247.00000	9909.44240	   0.43470	   0.03091	   0.43580	  -4.06688
3770709.63992	 247.00000	7835.48000	   0.44538	   0.03601	   0.44683	  -4.62268
3770709.84092	 247.00000	6217.24610	   0.45386	   0.04071	   0.45568	  -5.12566
3770710.07892	 247.00000	4905.29100	   0.46286	   0.04565	   0.46511	  -5.63235
3770710.31792	 247.00000	3881.27370	   0.46919	   0.04788	   0.47163	  -5.82677
3770710.55592	 247.00000	3070.98270	   0.47865	   0.05153	   0.48141	  -6.14407
3770710.79392	 247.00000	2430.77780	   0.48895	   0.05262	   0.49177	  -6.14229
3770711.03192	 247.00000	1923.15370	   0.49612	   0.05457	   0.49911	  -6.27654
3770711.26992	 247.00000	1522.43580	   0.50398	   0.05581	   0.50706	  -6.31868
3770711.50792	 247.00000	1203.84460	   0.51243	   0.05841	   0.51575	  -6.50239
3770711.74692	 247.00000	 952.86591	   0.52284	   0.06183	   0.52649	  -6.74396
3770711.98492	 247.00000	 754.27557	   0.53017	   0.06330	   0.53394	  -6.80834
3770712.22192	 247.00000	 596.71857	   0.53887	   0.06438	   0.54270	  -6.81294
3770712.45992	 247.00000	 471.96338	   0.54973	   0.06840	   0.55397	  -7.09243
3770712.69892	 247.00000	 373.20856	   0.56071	   0.07139	   0.56524	  -7.25581
3770712.93692	 247.00000	 295.47278	   0.56794	   0.07486	   0.57285	  -7.50908
3770713.17593	 247.00000	 233.87738	   0.57853	   0.07840	   0.58382	  -7.71766
3770713.41393	 247.00000	 185.05922	   0.58983	   0.08185	   0.59548	  -7.90034
3770713.64993	 247.00000	 146.35823	   0.60200	   0.09027	   0.60873	  -8.52822
3770713.88693	 247.00000	 115.77804	   0.61356	   0.09307	   0.62058	  -8.62515
3770714.12093	 247.00000	  91.67210	   0.62628	   0.10205	   0.63454	  -9.25470
3770714.36593	 247.00000	  72.51701	   0.63948	   0.10817	   0.64856	  -9.60086
3770714.59493	 247.00000	  57.36816	   0.65469	   0.11754	   0.66516	 -10.17824
3770714.83193	 247.00000	  45.36290	   0.66850	   0.12964	   0.68095	 -10.97518
3770715.06393	 247.00000	  35.93134	   0.68555	   0.14132	   0.69997	 -11.64770
3770715.31493	 247.00000	  28.40909	   0.70710	   0.15646	   0.72420	 -12.47666
3770715.52893	 247.00000	  22.48202	   0.73237	   0.17264	   0.75244	 -13.26442
3770715.79393	 247.00000	  17.79613	   0.76136	   0.18826	   0.78429	 -13.88901
3770716.04593	 247.00000	  14.06813	   0.79631	   0.20315	   0.82181	 -14.31140
3770716.26193	 247.00000	  11.14480	   0.83637	   0.21129	   0.86265	 -14.17759
3770716.52993	 247.00000	   8.81772	   0.87885	   0.21688	   0.90522	 -13.86233
3770716.70793	 247.00000	   6.97545	   0.92184	   0.21639	   0.94690	 -13.21049
3770716.92593	 247.00000	   5.51730	   0.96533	   0.20381	   0.98661	 -11.92151
3770717.19493	 247.00000	   4.36941	   0.99939	   0.19107	   1.01750	 -10.82373
3770717.53093	 247.00000	   3.45686	   1.03344	   0.17151	   1.04757	  -9.42291
3770717.94893	 247.00000	   2.73547	   1.05989	   0.15404	   1.07103	  -8.26904
3770718.47393	 247.00000	   2.16054	   1.08031	   0.13644	   1.08889	  -7.19841
3770719.13393	 247.00000	   1.70952	   1.09513	   0.11936	   1.10161	  -6.22016
3770719.96193	 247.00000	   1.35352	   1.10670	   0.10574	   1.11174	  -5.45783
3770721.00493	 247.00000	   1.07079	   1.11748	   0.09545	   1.12155	  -4.88235
3770722.31893	 247.00000	   0.84734	   1.12469	   0.08833	   1.12816	  -4.49044
3770723.97493	 247.00000	   0.67072	   1.13098	   0.08293	   1.13402	  -4.19352
3770726.06293	 247.00000	   0.53067	   1.13762	   0.08011	   1.14044	  -4.02815
3770728.69993	 247.00000	   0.41976	   1.14465	   0.08118	   1.14753	  -4.05667
3770732.03094	 247.00000	   0.33183	   1.15120	   0.08515	   1.15434	  -4.23048
3770736.23694	 247.00000	   0.26261	   1.15715	   0.09107	   1.16073	  -4.49985
3770741.54494	 247.00000	   0.20791	   1.16481	   0.09842	   1.16896	  -4.82984
3770748.24995	 247.00000	   0.16452	   1.17533	   0.10839	   1.18031	  -5.26879
3770756.72595	 247.00000	   0.13007	   1.18818	   0.12428	   1.19466	  -5.97103
3770767.41696	 247.00000	   0.10309	   1.19999	   0.14393	   1.20859	  -6.83942
3770780.92997	 247.00000	   0.08153	   1.21315	   0.16450	   1.22425	  -7.72198
3770798.02798	 247.00000	   0.06443	   1.23271	   0.18718	   1.24684	  -8.63400
3770819.61499	 247.00000	   0.05102	   1.26193	   0.21226	   1.27966	  -9.54814
3770846.85700	 247.00000	   0.04042	   1.29332	   0.24803	   1.31689	 -10.85632
3770881.35303	 247.00000	   0.03192	   1.32361	   0.28754	   1.35448	 -12.25669
3770924.90105	 247.00000	   0.02528	   1.35605	   0.32093	   1.39351	 -13.31515
3770979.96608	 247.00000	   0.01999	   1.40359	   0.35118	   1.44685	 -14.04713
3785129.18721	 248.00000	20004.45300	   0.40491	  -0.00077	   0.40491	   0.10914
3785129.33021	 248.00000	15829.12600	   0.41591	   0.01185	   0.41608	  -1.63255
3785129.47221	 248.00000	12516.70300	   0.42557	   0.02329	   0.42621	  -3.13273
3785129.61421	 248.00000	9909.44240	   0.43550	   0.03125	   0.43662	  -4.10373
3785129.77821	 248.00000	7835.48000	   0.44477	   0.03576	   0.44620	  -4.59705
3785129.97921	 248.00000	6217.24610	   0.45325	   0.04061	   0.45507	  -5.11961
3785130.21721	 248.00000	4905.29100	   0.46166	   0.04540	   0.46388	  -5.61665
3785130.45622	 248.00000	3881.27370	   0.47050	   0.04784	   0.47293	  -5.80553
3785130.69422	 248.00000	3070.98270	   0.47956	   0.04945	   0.48211	  -5.88719
3785130.93222	 248.00000	2430.77780	   0.48584	   0.05223	   0.48864	  -6.13630
3785131.17022	 248.00000	1923.15370	   0.49745	   0.05495	   0.50048	  -6.30314
3785131.40822	 248.00000	1522.43580	   0.50384	   0.05644	   0.50699	  -6.39131
3785131.64622	 248.00000	1203.84460	   0.51457	   0.05990	   0.51805	  -6.63963
3785131.88522	 248.00000	 952.86591	   0.52037	   0.06063	   0.52389	  -6.64525
3785132.12322	 248.00000	 754.27557	   0.53055	   0.06418	   0.53441	  -6.89707
3785132.36022	 248.00000	 596.71857	   0.53966	   0.06575	   0.54365	  -6.94629
3785132.59822	 248.00000	 471.96338	   0.54953	   0.06976	   0.55394	  -7.23500
3785132.83722	 248.00000	 373.20856	   0.56097	   0.07204	   0.56557	  -7.31798
3785133.07522	 248.00000	 295.47278	   0.56826	   0.07538	   0.57324	  -7.55627
3785133.31422	 248.00000	 233.87738	   0.57992	   0.07872	   0.58524	  -7.72986
3785133.55222	 248.00000	 185.05922	   0.59000	   0.08315	   0.59583	  -8.02229
3785133.78822	 248.00000	 146.35823	   0.60160	   0.08895	   0.60814	  -8.41076
3785134.02522	 248.00000	 115.77804	   0.61486	   0.09412	   0.62202	  -8.70348
3785134.25922	 248.00000	  91.67210	   0.62533	   0.10180	   0.63356	  -9.24607
3785134.50422	 248.00000	  72.51701	   0.63910	   0.10915	   0.64836	  -9.69147
3785134.73322	 248.00000	  57.36816	   0.65340	   0.11746	   0.66388	 -10.19084
3785134.97022	 248.00000	  45.36290	   0.66981	   0.12812	   0.68195	 -10.82833
3785135.20222	 248.00000	  35.93134	   0.68686	   0.14259	   0.70151	 -11.72784
3785135.45322	 248.00000	  28.40909	   0.70645	   0.15675	   0.72363	 -12.51046
3785135.66722	 248.00000	  22.48202	   0.73128	   0.17230	   0.75130	 -13.25809
3785135.93222	 248.00000	  17.79613	   0.76137	   0.18794	   0.78422	 -13.86576
3785136.18422	 248.00000	  14.06813	   0.79509	   0.20226	   0.82041	 -14.27228
3785136.40022	 248.00000	  11.14480	   0.83603	   0.21168	   0.86241	 -14.20846
3785136.66822	 248.00000	   8.81772	   0.87785	   0.21663	   0.90418	 -13.86214
3785136.84622	 248.00000	   6.97545	   0.92393	   0.21490	   0.94859	 -13.09392
3785137.06422	 248.00000	   5.51730	   0.96309	   0.20282	   0.98422	 -11.89246
3785137.33322	 248.00000	   4.36941	   1.00243	   0.19254	   1.02075	 -10.87244
3785137.66822	 248.00000	   3.45686	   1.03084	   0.17304	   1.04526	  -9.52905
3785138.08722	 248.00000	   2.73547	   1.06002	   0.15351	   1.07107	  -8.24006
3785138.61222	 248.00000	   2.16054	   1.08070	   0.13636	   1.08927	  -7.19165
3785139.27122	 248.00000	   1.70952	   1.09617	   0.12080	   1.10280	  -6.28900
3785140.10022	 248.00000	   1.35352	   1.10710	   0.10530	   1.11210	  -5.43300
3785141.14322	 248.00000	   1.07079	   1.11699	   0.09540	   1.12106	  -4.88155
3785142.45722	 248.00000	   0.84734	   1.12524	   0.08738	   1.12863	  -4.44043
3785144.11222	 248.00000	   0.67072	   1.13207	   0.08329	   1.13513	  -4.20780
3785146.20122	 248.00000	   0.53067	   1.13739	   0.08066	   1.14025	  -4.05655
3785148.83823	 248.00000	   0.41976	   1.14407	   0.08022	   1.14688	  -4.01096
3785152.16923	 248.00000	   0.33183	   1.15161	   0.08386	   1.15466	  -4.16469
3785156.37523	 248.00000	   0.26261	   1.15874	   0.09093	   1.16230	  -4.48716
3785161.68323	 248.00000	   0.20791	   1.16550	   0.10029	   1.16980	  -4.91790
3785168.38824	 248.00000	   0.16452	   1.17371	   0.11036	   1.17889	  -5.37173
3785176.86424	 248.00000	   0.13007	   1.18609	   0.12266	   1.19241	  -5.90432
3785187.55425	 248.00000	   0.10309	   1.20171	   0.14072	   1.20992	  -6.67908
3785201.06826	 248.00000	   0.08153	   1.21738	   0.16452	   1.22845	  -7.69646
3785218.16627	 248.00000	   0.06443	   1.23504	   0.19072	   1.24968	  -8.77876
3785239.75328	 248.00000	   0.05102	   1.25600	   0.21350	   1.27402	  -9.64702
3785266.99530	 248.00000	   0.04042	   1.28972	   0.24159	   1.31216	 -10.60963
3785301.49132	 248.00000	   0.03192	   1.32852	   0.28079	   1.35787	 -11.93438
3785345.03934	 248.00000	   0.02528	   1.36568	   0.32476	   1.40377	 -13.37663
3785400.10438	 248.00000	   0.01999	   1.40406	   0.36399	   1.45047	 -14.53354
3799542.60262	 249.00000	20004.45300	   0.40503	   0.00050	   0.40503	  -0.07103
3799542.74562	 249.00000	15829.12600	   0.41497	   0.01301	   0.41518	  -1.79593
3799542.88762	 249.00000	12516.70300	   0.42587	   0.02433	   0.42657	  -3.26927
3799543.02962	 249.00000	9909.44240	   0.43604	   0.03130	   0.43716	  -4.10619
3799543.19362	 249.00000	7835.48000	   0.44551	   0.03768	   0.44710	  -4.83380
3799543.39462	 249.00000	6217.24610	   0.45439	   0.04219	   0.45634	  -5.30468
3799543.63262	 249.00000	4905.29100	   0.46287	   0.04427	   0.46499	  -5.46365
3799543.87062	 249.00000	3881.27370	   0.47041	   0.04828	   0.47288	  -5.86045
3799544.10862	 249.00000	3070.98270	   0.47976	   0.05118	   0.48248	  -6.08866
3799544.34662	 249.00000	2430.77780	   0.48875	   0.05286	   0.49160	  -6.17246
3799544.58562	 249.00000	1923.15370	   0.49815	   0.05480	   0.50115	  -6.27786
3799544.82362	 249.00000	1522.43580	   0.50576	   0.05683	   0.50895	  -6.41144
3799545.06162	 249.00000	1203.84460	   0.51265	   0.05853	   0.51598	  -6.51356
3799545.30063	 249.00000	 952.86591	   0.52189	   0.06132	   0.52548	  -6.70115
3799545.53863	 249.00000	 754.27557	   0.53134	   0.06423	   0.53521	  -6.89299
3799545.77563	 249.00000	 596.71857	   0.54012	   0.06707	   0.54427	  -7.07816
3799546.01363	 249.00000	 471.96338	   0.55025	   0.06913	   0.55458	  -7.16065
3799546.25263	 249.00000	 373.20856	   0.55915	   0.07225	   0.56380	  -7.36284
3799546.48963	 249.00000	 295.47278	   0.56951	   0.07435	   0.57434	  -7.43795
3799546.72963	 249.00000	 233.87738	   0.58068	   0.07937	   0.58608	  -7.78297
3799546.96763	 249.00000	 185.05922	   0.59107	   0.08208	   0.59674	  -7.90637
3799547.20363	 249.00000	 146.35823	   0.60252	   0.08807	   0.60892	  -8.31587
3799547.43963	 249.00000	 115.77804	   0.61460	   0.09235	   0.62150	  -8.54547
3799547.67463	 249.00000	  91.67210	   0.62600	   0.09991	   0.63392	  -9.06805
3799547.91963	 249.00000	  72.51701	   0.63987	   0.10883	   0.64906	  -9.65240
3799548.14863	 249.00000	  57.36816	   0.65362	   0.11847	   0.66427	 -10.27377
3799548.38563	 249.00000	  45.36290	   0.66868	   0.12943	   0.68109	 -10.95478
3799548.61763	 249.00000	  35.93134	   0.68664	   0.14139	   0.70105	 -11.63514
3799548.86763	 249.00000	  28.40909	   0.70763	   0.15629	   0.72468	 -12.45478
3799549.08263	 249.00000	  22.48202	   0.73134	   0.17173	   0.75123	 -13.21439
3799549.34763	 249.00000	  17.79613	   0.76058	   0.18871	   0.78364	 -13.93443
3799549.59863	 249.00000	  14.06813	   0.79782	   0.20270	   0.82317	 -14.25540
3799549.81463	 249.00000	  11.14480	   0.83796	   0.21263	   0.86452	 -14.23836
3799550.08163	 249.00000	   8.81772	   0.87979	   0.21564	   0.90583	 -13.77223
3799550.26063	 249.00000	   6.97545	   0.92155	   0.21554	   0.94642	 -13.16437
3799550.47863	 249.00000	   5.51730	   0.96478	   0.20234	   0.98577	 -11.84468
3799550.74763	 249.00000	   4.36941	   1.00184	   0.19221	   1.02011	 -10.86053
3799551.08263	 249.00000	   3.45686	   1.03298	   0.17323	   1.04741	  -9.51978
3799551.50163	 249.00000	   2.73547	   1.06032	   0.15360	   1.07139	  -8.24279
3799552.02663	 249.00000	   2.16054	   1.08050	   0.13650	   1.08909	  -7.20014
3799552.68563	 249.00000	   1.70952	   1.09566	   0.11971	   1.10218	  -6.23525
3799553.51463	 249.00000	   1.35352	   1.10793	   0.10594	   1.11299	  -5.46196
3799554.55763	 249.00000	   1.07079	   1.11837	   0.09549	   1.12244	  -4.88007
3799555.87163	 249.00000	   0.84734	   1.12519	   0.08856	   1.12867	  -4.50047
3799557.52663	 249.00000	   0.67072	   1.13205	   0.08366	   1.13513	  -4.22647
3799559.61563	 249.00000	   0.53067	   1.13813	   0.08038	   1.14097	  -4.03970
3799562.25264	 249.00000	   0.41976	   1.14525	   0.08052	   1.14808	  -4.02157
3799565.58364	 249.00000	   0.33183	   1.15180	   0.08462	   1.15490	  -4.20175
3799569.78964	 249.00000	   0.26261	   1.15807	   0.09117	   1.16166	  -4.50160
3799575.09764	 249.00000	   0.20791	   1.16482	   0.09895	   1.16901	  -4.85550
3799581.80265	 249.00000	   0.16452	   1.17491	   0.10894	   1.17995	  -5.29729
3799590.27865	 249.00000	   0.13007	   1.18848	   0.12421	   1.19495	  -5.96659
3799600.96866	 249.00000	   0.10309	   1.20168	   0.14461	   1.21035	  -6.86197
3799614.48267	 249.00000	   0.08153	   1.21523	   0.16675	   1.22662	  -7.81335
3799631.58068	 249.00000	   0.06443	   1.23288	   0.19140	   1.24765	  -8.82451
3799653.16669	 249.00000	   0.05102	   1.25843	   0.21134	   1.27606	  -9.53331
3799680.40971	 249.00000	   0.04042	   1.29230	   0.24223	   1.31481	 -10.61635
3799714.90573	 249.00000	   0.03192	   1.32510	   0.28111	   1.35459	 -11.97732
3799758.45275	 249.00000	   0.02528	   1.35771	   0.31796	   1.39444	 -13.18051
3799813.51878	 249.00000	   0.01999	   1.40491	   0.35146	   1.44820	 -14.04506
3813952.97821	 250.00000	20004.45300	   0.40454	   0.00010	   0.40454	  -0.01361
3813953.12121	 250.00000	15829.12600	   0.41590	   0.01375	   0.41612	  -1.89396
3813953.26321	 250.00000	12516.70300	   0.42639	   0.02446	   0.42709	  -3.28268
3813953.40521	 250.00000	9909.44240	   0.43568	   0.03175	   0.43683	  -4.16788
3813953.56921	 250.00000	7835.48000	   0.44618	   0.03619	   0.44764	  -4.63657
3813953.77021	 250.00000	6217.24610	   0.45363	   0.04300	   0.45566	  -5.41494
3813954.00821	 250.00000	4905.29100	   0.46308	   0.04431	   0.46519	  -5.46557
3813954.24721	 250.00000	3881.27370	   0.47286	   0.04841	   0.47533	  -5.84585
3813954.48521	 250.00000	3070.98270	   0.48094	   0.05142	   0.48368	  -6.10291
3813954.72321	 250.00000	2430.77780	   0.48771	   0.05196	   0.49047	  -6.08128
3813954.96121	 250.00000	1923.15370	   0.49733	   0.05533	   0.50039	  -6.34815
3813955.19921	 250.00000	1522.43580	   0.50462	   0.05740	   0.50787	  -6.49000
3813955.43721	 250.00000	1203.84460	   0.51347	   0.05880	   0.51682	  -6.53296
3813955.67621	 250.00000	 952.86591	   0.52453	   0.06218	   0.52821	  -6.76064
3813955.91421	 250.00000	 754.27557	   0.53238	   0.06332	   0.53613	  -6.78269
3813956.15121	 250.00000	 596.71857	   0.54169	   0.06676	   0.54579	  -7.02643
3813956.38921	 250.00000	 471.96338	   0.55112	   0.07001	   0.55555	  -7.23922
3813956.62821	 250.00000	 373.20856	   0.56029	   0.07070	   0.56474	  -7.19184
3813956.86621	 250.00000	 295.47278	   0.57146	   0.07539	   0.57641	  -7.51517
3813957.10521	 250.00000	 233.87738	   0.58293	   0.07978	   0.58837	  -7.79258
3813957.34321	 250.00000	 185.05922	   0.59142	   0.08343	   0.59728	  -8.02995
3813957.57921	 250.00000	 146.35823	   0.60213	   0.08908	   0.60868	  -8.41531
3813957.81521	 250.00000	 115.77804	   0.61504	   0.09303	   0.62204	  -8.60091
3813958.05021	 250.00000	  91.67210	   0.62635	   0.10085	   0.63442	  -9.14658
3813958.29521	 250.00000	  72.51701	   0.64037	   0.10816	   0.64944	  -9.58707
3813958.52421	 250.00000	  57.36816	   0.65437	   0.11768	   0.66487	 -10.19496
3813958.76121	 250.00000	  45.36290	   0.67008	   0.12840	   0.68227	 -10.84755
3813958.99321	 250.00000	  35.93134	   0.68678	   0.14122	   0.70114	 -11.61956
3813959.24421	 250.00000	  28.40909	   0.70719	   0.15750	   0.72451	 -12.55579
3813959.45821	 250.00000	  22.48202	   0.73201	   0.17203	   0.75195	 -13.22518
3813959.72321	 250.00000	  17.79613	   0.76050	   0.18859	   0.78353	 -13.92712
3813959.97521	 250.00000	  14.06813	   0.79715	   0.20358	   0.82273	 -14.32662
3813960.19121	 250.00000	  11.14480	   0.83747	   0.21389	   0.86435	 -14.32738
3813960.45921	 250.00000	   8.81772	   0.88030	   0.21697	   0.90665	 -13.84593
3813960.63721	 250.00000	   6.97545	   0.92602	   0.21760	   0.95124	 -13.22388
3813960.85521	 250.00000	   5.51730	   0.96617	   0.20478	   0.98763	 -11.96656
3813961.12421	 250.00000	   4.36941	   1.00216	   0.19424	   1.02081	 -10.96885
3813961.45921	 250.00000	   3.45686	   1.03479	   0.17375	   1.04927	  -9.53153
3813961.87821	 250.00000	   2.73547	   1.06198	   0.15500	   1.07323	  -8.30373
3813962.40321	 250.00000	   2.16054	   1.08307	   0.13773	   1.09179	  -7.24695
3813963.06321	 250.00000	   1.70952	   1.09785	   0.12136	   1.10454	  -6.30789
3813963.89122	 250.00000	   1.35352	   1.10999	   0.10660	   1.11510	  -5.48565
3813964.93422	 250.00000	   1.07079	   1.11991	   0.09584	   1.12401	  -4.89149
3813966.24822	 250.00000	   0.84734	   1.12821	   0.08843	   1.13167	  -4.48162
3813967.90322	 250.00000	   0.67072	   1.13416	   0.08430	   1.13729	  -4.25065
3813969.99222	 250.00000	   0.53067	   1.14046	   0.08051	   1.14330	  -4.03803
3813972.62922	 250.00000	   0.41976	   1.14781	   0.08084	   1.15066	  -4.02873
3813975.96022	 250.00000	   0.33183	   1.15545	   0.08463	   1.15854	  -4.18892
3813980.16622	 250.00000	   0.26261	   1.16155	   0.09205	   1.16519	  -4.53097
3813985.47423	 250.00000	   0.20791	   1.16807	   0.10000	   1.17234	  -4.89304
3813992.17923	 250.00000	   0.16452	   1.17730	   0.10948	   1.18238	  -5.31262
3814000.65524	 250.00000	   0.13007	   1.19069	   0.12299	   1.19702	  -5.89724
3814011.34524	 250.00000	   0.10309	   1.20503	   0.14316	   1.21350	  -6.77532
3814024.85925	 250.00000	   0.08153	   1.21905	   0.16525	   1.23020	  -7.71992
3814041.95726	 250.00000	   0.06443	   1.23652	   0.18994	   1.25102	  -8.73295
3814063.54427	 250.00000	   0.05102	   1.26226	   0.21141	   1.27984	  -9.50791
3814090.78629	 250.00000	   0.04042	   1.29621	   0.24400	   1.31898	 -10.66061
3814125.28231	 250.00000	   0.03192	   1.33206	   0.28487	   1.36218	 -12.07142
3814168.82934	 250.00000	   0.02528	   1.36515	   0.32583	   1.40350	 -13.42384
3814223.89537	 250.00000	   0.01999	   1.40563	   0.35870	   1.45067	 -14.31589
3828352.42694	 251.00000	20004.45300	   0.40563	  -0.00069	   0.40563	   0.09703
3828352.56994	 251.00000	15829.12600	   0.41520	   0.01351	   0.41542	  -1.86370
3828352.71194	 251.00000	12516.70300	   0.42568	   0.02267	   0.42629	  -3.04851
3828352.85394	 251.00000	9909.44240	   0.43482	   0.03174	   0.43598	  -4.17479
3828353.01794	 251.00000	7835.48000	   0.44502	   0.03661	   0.44653	  -4.70249
3828353.21894	 251.00000	6217.24610	   0.45297	   0.04182	   0.45490	  -5.27538
3828353.45694	 251.00000	4905.29100	   0.46179	   0.04363	   0.46384	  -5.39743
3828353.69594	 251.00000	3881.27370	   0.47220	   0.04734	   0.47456	  -5.72481
3828353.93394	 251.00000	3070.98270	   0.47886	   0.05162	   0.48164	  -6.15316
3828354.17194	 251.00000	2430.77780	   0.48802	   0.05338	   0.49093	  -6.24196
3828354.40994	 251.00000	1923.15370	   0.49583	   0.05430	   0.49880	  -6.24981
3828354.64794	 251.00000	1522.43580	   0.50527	   0.05729	   0.50851	  -6.46854
3828354.88594	 251.00000	1203.84460	   0.51300	   0.05925	   0.51641	  -6.58790
3828355.12494	 251.00000	 952.86591	   0.52254	   0.06162	   0.52617	  -6.72526
3828355.36294	 251.00000	 754.27557	   0.53366	   0.06408	   0.53750	  -6.84672
3828355.59994	 251.00000	 596.71857	   0.54189	   0.06560	   0.54585	  -6.90208
3828355.83794	 251.00000	 471.96338	   0.55092	   0.06849	   0.55516	  -7.08663
3828356.07694	 251.00000	 373.20856	   0.56114	   0.07320	   0.56589	  -7.43237
3828356.31494	 251.00000	 295.47278	   0.57126	   0.07604	   0.57630	  -7.58193
3828356.55394	 251.00000	 233.87738	   0.58176	   0.07927	   0.58714	  -7.75963
3828356.79194	 251.00000	 185.05922	   0.59073	   0.08342	   0.59659	  -8.03798
