Repository: kbm2110/Battery_Diagnostics_Thesis

# Battery_Diagnostics_Thesis
 Data-driven battery diagnostics using EIS

**Author:** Bala Manikanta Yaswanth Kanagarla
**Institution:** Technische Hochschule Ingolstadt (THI)
**Supervisor:** Prof. Dr. H.-G. Schweiger

## Overview

This project implements a machine learning framework for 
non-invasive State of Health (SoH) estimation of lithium-ion 
batteries using Electrochemical Impedance Spectroscopy (EIS).

Eight physically interpretable features are extracted from 
impedance spectra and used to train six ML models under a 
strict cell-level train-test split. The stacking ensemble 
achieves R² = 0.9122 and RMSE = 0.0234 on completely unseen 
cells.

---

File: data/EIS/EIS_state_V_35C01.txt (part 30 of 39)
time/s	           cycle number	freq/Hz	           Re(Z)/Ohm	  -Im(Z)/Ohm	   |Z|/Ohm	   Phase(Z)/deg
3543801.96346	 243.00000	7835.48000	   0.32362	   0.02679	   0.32473	  -4.73285
3543802.16446	 243.00000	6217.24610	   0.33091	   0.03233	   0.33248	  -5.58043
3543802.40246	 243.00000	4905.29100	   0.33951	   0.03673	   0.34149	  -6.17491
3543802.64146	 243.00000	3881.27370	   0.34670	   0.04282	   0.34934	  -7.04095
3543802.87946	 243.00000	3070.98270	   0.35572	   0.04580	   0.35865	  -7.33734
3543803.11746	 243.00000	2430.77780	   0.36216	   0.05053	   0.36567	  -7.94225
3543803.35546	 243.00000	1923.15370	   0.37201	   0.05469	   0.37601	  -8.36396
3543803.59346	 243.00000	1522.43580	   0.38157	   0.05801	   0.38595	  -8.64471
3543803.83146	 243.00000	1203.84460	   0.38867	   0.06017	   0.39330	  -8.79976
3543804.07046	 243.00000	 952.86591	   0.39642	   0.06494	   0.40171	  -9.30255
3543804.30846	 243.00000	 754.27557	   0.40690	   0.06729	   0.41243	  -9.39062
3543804.54546	 243.00000	 596.71857	   0.41600	   0.07214	   0.42221	  -9.83847
3543804.78346	 243.00000	 471.96338	   0.42664	   0.07543	   0.43326	 -10.02571
3543805.02246	 243.00000	 373.20856	   0.43841	   0.07925	   0.44552	 -10.24637
3543805.26046	 243.00000	 295.47278	   0.45018	   0.08573	   0.45827	 -10.78268
3543805.49946	 243.00000	 233.87738	   0.46120	   0.08868	   0.46965	 -10.88398
3543805.73746	 243.00000	 185.05922	   0.47354	   0.09479	   0.48293	 -11.31954
3543805.97346	 243.00000	 146.35823	   0.48831	   0.10025	   0.49850	 -11.60155
3543806.20946	 243.00000	 115.77804	   0.50218	   0.10749	   0.51355	 -12.08161
3543806.44446	 243.00000	  91.67210	   0.51594	   0.11443	   0.52847	 -12.50550
3543806.68946	 243.00000	  72.51701	   0.53124	   0.12404	   0.54553	 -13.14221
3543806.91846	 243.00000	  57.36816	   0.54809	   0.13355	   0.56412	 -13.69458
3543807.15546	 243.00000	  45.36290	   0.56898	   0.14516	   0.58721	 -14.31240
3543807.38746	 243.00000	  35.93134	   0.59227	   0.16048	   0.61363	 -15.16053
3543807.63846	 243.00000	  28.40909	   0.62053	   0.17060	   0.64355	 -15.37204
3543807.85246	 243.00000	  22.48202	   0.65336	   0.18136	   0.67806	 -15.51369
3543808.11746	 243.00000	  17.79613	   0.68818	   0.18692	   0.71311	 -15.19572
3543808.36946	 243.00000	  14.06813	   0.72608	   0.18702	   0.74978	 -14.44407
3543808.58546	 243.00000	  11.14480	   0.76347	   0.17981	   0.78436	 -13.25281
3543808.85346	 243.00000	   8.81772	   0.79764	   0.16826	   0.81520	 -11.91185
3543809.03146	 243.00000	   6.97545	   0.82840	   0.15459	   0.84270	 -10.57039
3543809.24946	 243.00000	   5.51730	   0.85036	   0.13554	   0.86110	  -9.05627
3543809.51846	 243.00000	   4.36941	   0.86926	   0.11965	   0.87746	  -7.83747
3543809.85346	 243.00000	   3.45686	   0.88263	   0.10580	   0.88895	  -6.83516
3543810.27246	 243.00000	   2.73547	   0.89398	   0.09201	   0.89870	  -5.87599
3543810.79746	 243.00000	   2.16054	   0.90435	   0.08130	   0.90800	  -5.13678
3543811.45646	 243.00000	   1.70952	   0.90979	   0.07358	   0.91276	  -4.62365
3543812.28547	 243.00000	   1.35352	   0.91550	   0.06685	   0.91794	  -4.17636
3543813.32847	 243.00000	   1.07079	   0.92185	   0.06265	   0.92397	  -3.88799
3543814.64247	 243.00000	   0.84734	   0.92717	   0.06112	   0.92918	  -3.77131
3543816.29747	 243.00000	   0.67072	   0.93171	   0.06161	   0.93375	  -3.78317
3543818.38647	 243.00000	   0.53067	   0.93566	   0.06336	   0.93780	  -3.87411
3543821.02347	 243.00000	   0.41976	   0.93970	   0.06631	   0.94203	  -4.03621
3543824.35447	 243.00000	   0.33183	   0.94534	   0.07069	   0.94798	  -4.27672
3543828.56047	 243.00000	   0.26261	   0.95223	   0.07930	   0.95553	  -4.76072
3543833.86848	 243.00000	   0.20791	   0.95839	   0.08830	   0.96245	  -5.26402
3543840.57348	 243.00000	   0.16452	   0.96647	   0.09961	   0.97159	  -5.88455
3543849.04949	 243.00000	   0.13007	   0.97853	   0.11402	   0.98515	  -6.64643
3543859.73949	 243.00000	   0.10309	   0.99385	   0.13538	   1.00303	  -7.75670
3543873.25350	 243.00000	   0.08153	   1.00781	   0.16366	   1.02102	  -9.22397
3543890.35151	 243.00000	   0.06443	   1.02233	   0.19523	   1.04080	 -10.81137
3543911.93752	 243.00000	   0.05102	   1.03545	   0.22275	   1.05914	 -12.14080
3543939.18054	 243.00000	   0.04042	   1.05883	   0.25174	   1.08835	 -13.37401
3543973.67656	 243.00000	   0.03192	   1.09167	   0.28629	   1.12859	 -14.69501
3544017.22359	 243.00000	   0.02528	   1.12842	   0.32475	   1.17422	 -16.05527
3544072.28862	 243.00000	   0.01999	   1.17294	   0.36185	   1.22749	 -17.14493
3557538.90702	 244.00000	20004.45300	   0.29228	  -0.01862	   0.29287	   3.64608
3557539.05002	 244.00000	15829.12600	   0.29896	  -0.00400	   0.29899	   0.76579
3557539.19202	 244.00000	12516.70300	   0.30682	   0.00889	   0.30695	  -1.66019
3557539.33402	 244.00000	9909.44240	   0.31622	   0.01752	   0.31671	  -3.17064
3557539.49802	 244.00000	7835.48000	   0.32415	   0.02588	   0.32518	  -4.56562
3557539.69902	 244.00000	6217.24610	   0.33152	   0.03250	   0.33311	  -5.59890
3557539.93702	 244.00000	4905.29100	   0.33955	   0.03803	   0.34167	  -6.38994
3557540.17602	 244.00000	3881.27370	   0.34703	   0.04349	   0.34974	  -7.14331
3557540.41402	 244.00000	3070.98270	   0.35593	   0.04688	   0.35900	  -7.50367
3557540.65202	 244.00000	2430.77780	   0.36361	   0.05057	   0.36710	  -7.91754
3557540.89002	 244.00000	1923.15370	   0.37124	   0.05328	   0.37504	  -8.16749
3557541.12802	 244.00000	1522.43580	   0.38030	   0.05805	   0.38471	  -8.67933
3557541.36602	 244.00000	1203.84460	   0.38894	   0.06056	   0.39362	  -8.84977
3557541.60502	 244.00000	 952.86591	   0.39772	   0.06371	   0.40279	  -9.10005
3557541.84302	 244.00000	 754.27557	   0.40779	   0.06764	   0.41336	  -9.41861
3557542.08002	 244.00000	 596.71857	   0.41760	   0.07169	   0.42371	  -9.74169
3557542.31802	 244.00000	 471.96338	   0.42668	   0.07396	   0.43304	  -9.83376
3557542.55702	 244.00000	 373.20856	   0.43882	   0.07906	   0.44588	 -10.21344
3557542.79503	 244.00000	 295.47278	   0.45103	   0.08594	   0.45914	 -10.78742
3557543.03403	 244.00000	 233.87738	   0.46244	   0.08828	   0.47079	 -10.80776
3557543.27203	 244.00000	 185.05922	   0.47587	   0.09417	   0.48510	 -11.19340
3557543.50803	 244.00000	 146.35823	   0.48834	   0.09969	   0.49842	 -11.53773
3557543.74503	 244.00000	 115.77804	   0.50228	   0.10610	   0.51337	 -11.92736
3557543.97903	 244.00000	  91.67210	   0.51680	   0.11426	   0.52928	 -12.46656
3557544.22403	 244.00000	  72.51701	   0.53290	   0.12292	   0.54689	 -12.98843
3557544.45303	 244.00000	  57.36816	   0.55137	   0.13369	   0.56734	 -13.62933
3557544.69003	 244.00000	  45.36290	   0.56993	   0.14742	   0.58869	 -14.50252
3557544.92203	 244.00000	  35.93134	   0.59253	   0.15788	   0.61320	 -14.91998
3557545.17303	 244.00000	  28.40909	   0.62125	   0.17146	   0.64448	 -15.42875
3557545.38703	 244.00000	  22.48202	   0.65298	   0.18167	   0.67778	 -15.54719
3557545.65203	 244.00000	  17.79613	   0.68947	   0.18743	   0.71449	 -15.20798
3557545.90403	 244.00000	  14.06813	   0.72740	   0.18881	   0.75151	 -14.55100
3557546.12003	 244.00000	  11.14480	   0.76417	   0.18360	   0.78592	 -13.50998
3557546.38803	 244.00000	   8.81772	   0.79919	   0.17050	   0.81717	 -12.04307
3557546.56603	 244.00000	   6.97545	   0.82842	   0.15487	   0.84277	 -10.58923
3557546.78403	 244.00000	   5.51730	   0.85248	   0.14007	   0.86391	  -9.33110
3557547.05303	 244.00000	   4.36941	   0.87087	   0.12190	   0.87936	  -7.96834
3557547.38803	 244.00000	   3.45686	   0.88602	   0.10598	   0.89233	  -6.82100
3557547.80703	 244.00000	   2.73547	   0.89730	   0.09410	   0.90222	  -5.98689
3557548.33203	 244.00000	   2.16054	   0.90562	   0.08203	   0.90932	  -5.17565
3557548.99203	 244.00000	   1.70952	   0.91344	   0.07385	   0.91642	  -4.62190
3557549.82003	 244.00000	   1.35352	   0.91909	   0.06738	   0.92155	  -4.19316
3557550.86303	 244.00000	   1.07079	   0.92472	   0.06409	   0.92694	  -3.96461
3557552.17703	 244.00000	   0.84734	   0.92887	   0.06138	   0.93089	  -3.78084
3557553.83203	 244.00000	   0.67072	   0.93371	   0.06172	   0.93575	  -3.78184
3557555.92103	 244.00000	   0.53067	   0.93885	   0.06254	   0.94093	  -3.81079
3557558.55803	 244.00000	   0.41976	   0.94385	   0.06616	   0.94617	  -4.00942
3557561.88904	 244.00000	   0.33183	   0.94939	   0.07172	   0.95209	  -4.31996
3557566.09504	 244.00000	   0.26261	   0.95557	   0.07809	   0.95875	  -4.67166
3557571.40304	 244.00000	   0.20791	   0.96426	   0.08763	   0.96823	  -5.19257
3557578.10805	 244.00000	   0.16452	   0.97409	   0.10201	   0.97941	  -5.97872
3557586.58405	 244.00000	   0.13007	   0.98319	   0.12176	   0.99071	  -7.05958
3557597.27406	 244.00000	   0.10309	   0.99041	   0.14219	   1.00057	  -8.16985
3557610.78807	 244.00000	   0.08153	   1.00047	   0.16251	   1.01358	  -9.22624
3557627.88608	 244.00000	   0.06443	   1.01739	   0.18657	   1.03436	 -10.39155
3557649.47309	 244.00000	   0.05102	   1.04055	   0.21400	   1.06233	 -11.62114
3557676.71510	 244.00000	   0.04042	   1.06577	   0.24671	   1.09395	 -13.03363
3557711.21113	 244.00000	   0.03192	   1.09854	   0.27894	   1.13340	 -14.24756
3557754.75815	 244.00000	   0.02528	   1.14521	   0.31553	   1.18789	 -15.40395
3557809.82418	 244.00000	   0.01999	   1.20416	   0.36715	   1.25889	 -16.95657
3571268.56893	 245.00000	20004.45300	   0.29134	  -0.01800	   0.29190	   3.53455
3571268.71193	 245.00000	15829.12600	   0.29926	  -0.00323	   0.29927	   0.61817
3571268.85393	 245.00000	12516.70300	   0.30753	   0.00831	   0.30764	  -1.54801
3571268.99593	 245.00000	9909.44240	   0.31574	   0.01812	   0.31626	  -3.28463
3571269.15993	 245.00000	7835.48000	   0.32282	   0.02686	   0.32393	  -4.75565
3571269.36093	 245.00000	6217.24610	   0.33091	   0.03234	   0.33249	  -5.58204
3571269.59893	 245.00000	4905.29100	   0.33934	   0.03836	   0.34150	  -6.44925
3571269.83793	 245.00000	3881.27370	   0.34683	   0.04319	   0.34950	  -7.09820
3571270.07593	 245.00000	3070.98270	   0.35564	   0.04763	   0.35881	  -7.62830
3571270.31393	 245.00000	2430.77780	   0.36239	   0.05045	   0.36589	  -7.92533
3571270.55193	 245.00000	1923.15370	   0.37172	   0.05408	   0.37563	  -8.27799
3571270.78993	 245.00000	1522.43580	   0.37917	   0.05725	   0.38347	  -8.58535
3571271.02793	 245.00000	1203.84460	   0.38892	   0.05997	   0.39352	  -8.76628
3571271.26693	 245.00000	 952.86591	   0.39834	   0.06460	   0.40355	  -9.21093
3571271.50493	 245.00000	 754.27557	   0.40726	   0.06818	   0.41293	  -9.50329
3571271.74193	 245.00000	 596.71857	   0.41817	   0.07204	   0.42433	  -9.77484
3571271.97993	 245.00000	 471.96338	   0.42860	   0.07511	   0.43513	  -9.94036
3571272.21893	 245.00000	 373.20856	   0.43963	   0.07815	   0.44652	 -10.07923
3571272.45693	 245.00000	 295.47278	   0.45120	   0.08396	   0.45894	 -10.54141
3571272.69593	 245.00000	 233.87738	   0.46376	   0.08944	   0.47231	 -10.91641
3571272.93393	 245.00000	 185.05922	   0.47438	   0.09343	   0.48349	 -11.14234
3571273.16993	 245.00000	 146.35823	   0.48670	   0.09911	   0.49669	 -11.50998
3571273.40693	 245.00000	 115.77804	   0.50197	   0.10797	   0.51345	 -12.13889
3571273.64093	 245.00000	  91.67210	   0.51677	   0.11399	   0.52919	 -12.43882
3571273.88593	 245.00000	  72.51701	   0.53167	   0.12375	   0.54588	 -13.10264
3571274.11493	 245.00000	  57.36816	   0.55029	   0.13517	   0.56665	 -13.80108
3571274.35193	 245.00000	  45.36290	   0.56964	   0.14673	   0.58823	 -14.44425
3571274.58393	 245.00000	  35.93134	   0.59158	   0.15880	   0.61253	 -15.02597
3571274.83493	 245.00000	  28.40909	   0.62213	   0.17186	   0.64543	 -15.44257
3571275.04893	 245.00000	  22.48202	   0.65259	   0.18173	   0.67742	 -15.56122
3571275.31393	 245.00000	  17.79613	   0.68767	   0.18781	   0.71285	 -15.27542
3571275.56593	 245.00000	  14.06813	   0.72781	   0.18846	   0.75182	 -14.51751
3571275.78193	 245.00000	  11.14480	   0.76525	   0.18065	   0.78629	 -13.28216
3571276.04993	 245.00000	   8.81772	   0.79855	   0.17139	   0.81673	 -12.11315
3571276.22793	 245.00000	   6.97545	   0.82896	   0.15672	   0.84364	 -10.70571
3571276.44593	 245.00000	   5.51730	   0.85392	   0.13751	   0.86492	  -9.14791
3571276.71493	 245.00000	   4.36941	   0.87042	   0.12153	   0.87886	  -7.94808
3571277.04993	 245.00000	   3.45686	   0.88522	   0.10584	   0.89152	  -6.81821
3571277.46893	 245.00000	   2.73547	   0.89831	   0.09352	   0.90317	  -5.94369
3571277.99393	 245.00000	   2.16054	   0.90705	   0.08228	   0.91077	  -5.18331
3571278.65293	 245.00000	   1.70952	   0.91399	   0.07399	   0.91698	  -4.62842
3571279.48193	 245.00000	   1.35352	   0.91935	   0.06765	   0.92184	  -4.20836
3571280.52493	 245.00000	   1.07079	   0.92573	   0.06394	   0.92793	  -3.95098
3571281.83893	 245.00000	   0.84734	   0.92986	   0.06199	   0.93193	  -3.81415
3571283.49393	 245.00000	   0.67072	   0.93456	   0.06211	   0.93662	  -3.80212
3571285.58294	 245.00000	   0.53067	   0.93900	   0.06296	   0.94111	  -3.83601
3571288.21994	 245.00000	   0.41976	   0.94435	   0.06615	   0.94667	  -4.00696
3571291.55094	 245.00000	   0.33183	   0.94982	   0.07170	   0.95252	  -4.31688
3571295.75694	 245.00000	   0.26261	   0.95587	   0.07961	   0.95918	  -4.76094
3571301.06494	 245.00000	   0.20791	   0.96250	   0.08823	   0.96654	  -5.23757
3571307.76995	 245.00000	   0.16452	   0.97281	   0.09966	   0.97790	  -5.84903
3571316.24595	 245.00000	   0.13007	   0.98508	   0.11735	   0.99204	  -6.79333
3571326.93596	 245.00000	   0.10309	   0.99650	   0.14014	   1.00631	  -8.00486
3571340.44997	 245.00000	   0.08153	   1.00638	   0.16665	   1.02009	  -9.40264
3571357.54798	 245.00000	   0.06443	   1.01931	   0.19391	   1.03759	 -10.77124
3571379.13499	 245.00000	   0.05102	   1.03844	   0.21758	   1.06099	 -11.83373
3571406.37701	 245.00000	   0.04042	   1.06591	   0.24903	   1.09462	 -13.15012
3571440.87303	 245.00000	   0.03192	   1.09746	   0.28533	   1.13394	 -14.57391
3571484.42005	 245.00000	   0.02528	   1.13451	   0.32084	   1.17901	 -15.79109
3571539.48609	 245.00000	   0.01999	   1.18734	   0.35864	   1.24033	 -16.80718
3584996.81782	 246.00000	20004.45300	   0.29108	  -0.01858	   0.29167	   3.65296
3584996.96082	 246.00000	15829.12600	   0.30056	  -0.00450	   0.30060	   0.85834
3584997.10282	 246.00000	12516.70300	   0.30881	   0.00770	   0.30891	  -1.42821
3584997.24482	 246.00000	9909.44240	   0.31730	   0.01785	   0.31781	  -3.22032
3584997.40882	 246.00000	7835.48000	   0.32492	   0.02658	   0.32601	  -4.67632
3584997.60982	 246.00000	6217.24610	   0.33077	   0.03349	   0.33247	  -5.78159
3584997.84782	 246.00000	4905.29100	   0.34031	   0.03676	   0.34229	  -6.16488
3584998.08682	 246.00000	3881.27370	   0.34796	   0.04220	   0.35051	  -6.91517
3584998.32482	 246.00000	3070.98270	   0.35414	   0.04731	   0.35729	  -7.60967
3584998.56282	 246.00000	2430.77780	   0.36367	   0.05126	   0.36727	  -8.02283
3584998.80082	 246.00000	1923.15370	   0.37260	   0.05439	   0.37654	  -8.30500
3584999.03882	 246.00000	1522.43580	   0.38038	   0.05817	   0.38480	  -8.69502
3584999.27682	 246.00000	1203.84460	   0.38823	   0.06201	   0.39315	  -9.07467
3584999.51582	 246.00000	 952.86591	   0.39943	   0.06296	   0.40437	  -8.95717
3584999.75382	 246.00000	 754.27557	   0.40830	   0.06833	   0.41397	  -9.50122
3584999.99082	 246.00000	 596.71857	   0.41873	   0.07243	   0.42494	  -9.81405
3585000.22882	 246.00000	 471.96338	   0.42958	   0.07651	   0.43634	 -10.09919
3585000.46782	 246.00000	 373.20856	   0.43956	   0.07939	   0.44667	 -10.23817
3585000.70582	 246.00000	 295.47278	   0.45191	   0.08508	   0.45985	 -10.66237
3585000.94482	 246.00000	 233.87738	   0.46382	   0.09014	   0.47250	 -10.99788
3585001.18282	 246.00000	 185.05922	   0.47533	   0.09538	   0.48480	 -11.34626
3585001.41882	 246.00000	 146.35823	   0.48890	   0.10178	   0.49938	 -11.76033
3585001.65582	 246.00000	 115.77804	   0.50251	   0.10716	   0.51381	 -12.03800
3585001.88982	 246.00000	  91.67210	   0.51675	   0.11532	   0.52946	 -12.58015
3585002.13482	 246.00000	  72.51701	   0.53385	   0.12374	   0.54800	 -13.05041
3585002.36382	 246.00000	  57.36816	   0.55026	   0.13438	   0.56644	 -13.72397
3585002.60082	 246.00000	  45.36290	   0.57059	   0.14710	   0.58924	 -14.45676
3585002.83282	 246.00000	  35.93134	   0.59432	   0.16002	   0.61549	 -15.06939
3585003.08382	 246.00000	  28.40909	   0.62207	   0.17268	   0.64559	 -15.51458
3585003.29782	 246.00000	  22.48202	   0.65565	   0.18119	   0.68022	 -15.44833
3585003.56282	 246.00000	  17.79613	   0.68946	   0.18864	   0.71480	 -15.30212
3585003.81482	 246.00000	  14.06813	   0.72930	   0.18783	   0.75310	 -14.44226
3585004.03082	 246.00000	  11.14480	   0.76571	   0.18393	   0.78749	 -13.50743
3585004.29882	 246.00000	   8.81772	   0.80128	   0.17056	   0.81923	 -12.01637
3585004.47682	 246.00000	   6.97545	   0.83160	   0.15642	   0.84619	 -10.65276
3585004.69482	 246.00000	   5.51730	   0.85467	   0.13831	   0.86579	  -9.19216
3585004.96382	 246.00000	   4.36941	   0.87467	   0.12401	   0.88342	  -8.06947
3585005.29882	 246.00000	   3.45686	   0.88905	   0.10759	   0.89553	  -6.90053
3585005.71782	 246.00000	   2.73547	   0.90114	   0.09414	   0.90604	  -5.96401
3585006.24282	 246.00000	   2.16054	   0.91023	   0.08330	   0.91404	  -5.22887
3585006.90082	 246.00000	   1.70952	   0.91612	   0.07488	   0.91918	  -4.67245
3585007.72982	 246.00000	   1.35352	   0.92274	   0.06785	   0.92523	  -4.20518
3585008.77282	 246.00000	   1.07079	   0.92878	   0.06428	   0.93101	  -3.95924
3585010.08683	 246.00000	   0.84734	   0.93336	   0.06234	   0.93544	  -3.82121
3585011.74183	 246.00000	   0.67072	   0.93806	   0.06259	   0.94014	  -3.81743
3585013.83083	 246.00000	   0.53067	   0.94220	   0.06348	   0.94433	  -3.85463
3585016.46783	 246.00000	   0.41976	   0.94728	   0.06583	   0.94957	  -3.97533
3585019.79883	 246.00000	   0.33183	   0.95340	   0.07180	   0.95610	  -4.30653
3585024.00483	 246.00000	   0.26261	   0.95909	   0.07950	   0.96237	  -4.73830
3585029.31284	 246.00000	   0.20791	   0.96600	   0.08874	   0.97006	  -5.24858
3585036.01784	 246.00000	   0.16452	   0.97546	   0.10046	   0.98062	  -5.87974
3585044.49385	 246.00000	   0.13007	   0.98831	   0.11733	   0.99525	  -6.77010
3585055.18385	 246.00000	   0.10309	   1.00004	   0.14049	   1.00986	  -7.99679
3585068.69786	 246.00000	   0.08153	   1.01022	   0.16711	   1.02395	  -9.39294
3585085.79587	 246.00000	   0.06443	   1.02267	   0.19554	   1.04120	 -10.82481
3585107.38288	 246.00000	   0.05102	   1.04148	   0.21931	   1.06432	 -11.89114
3585134.62490	 246.00000	   0.04042	   1.06845	   0.24959	   1.09721	 -13.14871
3585169.12092	 246.00000	   0.03192	   1.10046	   0.28645	   1.13713	 -14.59055
3585212.66795	 246.00000	   0.02528	   1.13768	   0.32202	   1.18237	 -15.80442
3585267.73398	 246.00000	   0.01999	   1.18975	   0.35966	   1.24293	 -16.81979
3598720.93948	 247.00000	20004.45300	   0.29363	  -0.01965	   0.29428	   3.82886
3598721.08248	 247.00000	15829.12600	   0.30192	  -0.00169	   0.30193	   0.32103
3598721.22448	 247.00000	12516.70300	   0.30877	   0.00866	   0.30889	  -1.60724
3598721.36648	 247.00000	9909.44240	   0.31603	   0.01669	   0.31647	  -3.02311
3598721.53048	 247.00000	7835.48000	   0.32525	   0.02568	   0.32626	  -4.51462
3598721.73148	 247.00000	6217.24610	   0.33145	   0.03373	   0.33316	  -5.81086
3598721.96948	 247.00000	4905.29100	   0.34010	   0.03807	   0.34222	  -6.38729
3598722.20848	 247.00000	3881.27370	   0.34745	   0.04271	   0.35007	  -7.00770
3598722.44648	 247.00000	3070.98270	   0.35449	   0.04663	   0.35754	  -7.49420
3598722.68448	 247.00000	2430.77780	   0.36352	   0.05175	   0.36719	  -8.10197
3598722.92248	 247.00000	1923.15370	   0.37247	   0.05394	   0.37635	  -8.24033
3598723.16048	 247.00000	1522.43580	   0.38068	   0.05671	   0.38488	  -8.47324
3598723.39848	 247.00000	1203.84460	   0.39009	   0.06100	   0.39483	  -8.88730
3598723.63748	 247.00000	 952.86591	   0.40013	   0.06440	   0.40528	  -9.14396
3598723.87548	 247.00000	 754.27557	   0.40917	   0.06844	   0.41485	  -9.49581
3598724.11248	 247.00000	 596.71857	   0.42005	   0.07311	   0.42636	  -9.87296
3598724.35048	 247.00000	 471.96338	   0.42970	   0.07539	   0.43626	  -9.95124
3598724.58948	 247.00000	 373.20856	   0.43988	   0.07945	   0.44700	 -10.23820
3598724.82748	 247.00000	 295.47278	   0.45246	   0.08480	   0.46034	 -10.61519
3598725.06648	 247.00000	 233.87738	   0.46439	   0.08902	   0.47284	 -10.85155
3598725.30448	 247.00000	 185.05922	   0.47671	   0.09528	   0.48614	 -11.30299
3598725.54048	 247.00000	 146.35823	   0.48939	   0.10097	   0.49970	 -11.65710
3598725.77748	 247.00000	 115.77804	   0.50509	   0.10800	   0.51650	 -12.06913
3598726.01148	 247.00000	  91.67210	   0.51722	   0.11595	   0.53006	 -12.63513
3598726.25648	 247.00000	  72.51701	   0.53396	   0.12519	   0.54844	 -13.19552
3598726.48548	 247.00000	  57.36816	   0.55058	   0.13377	   0.56660	 -13.65612
3598726.72248	 247.00000	  45.36290	   0.57026	   0.14781	   0.58911	 -14.53083
3598726.95448	 247.00000	  35.93134	   0.59341	   0.16012	   0.61463	 -15.10015
3598727.20448	 247.00000	  28.40909	   0.62231	   0.17236	   0.64574	 -15.48064
3598727.41948	 247.00000	  22.48202	   0.65333	   0.18242	   0.67832	 -15.60032
3598727.68448	 247.00000	  17.79613	   0.69201	   0.18852	   0.71722	 -15.23869
3598727.93648	 247.00000	  14.06813	   0.72989	   0.18964	   0.75412	 -14.56441
3598728.15248	 247.00000	  11.14480	   0.76451	   0.18466	   0.78649	 -13.57888
3598728.41948	 247.00000	   8.81772	   0.80165	   0.17259	   0.82001	 -12.14991
3598728.59848	 247.00000	   6.97545	   0.83110	   0.15913	   0.84619	 -10.83912
3598728.81648	 247.00000	   5.51730	   0.85634	   0.14177	   0.86800	  -9.40044
3598729.08548	 247.00000	   4.36941	   0.87479	   0.12288	   0.88338	  -7.99594
3598729.42048	 247.00000	   3.45686	   0.89112	   0.10897	   0.89775	  -6.97173
3598729.83948	 247.00000	   2.73547	   0.90196	   0.09414	   0.90686	  -5.95865
3598730.36448	 247.00000	   2.16054	   0.91112	   0.08324	   0.91492	  -5.22021
3598731.02348	 247.00000	   1.70952	   0.91836	   0.07436	   0.92136	  -4.62914
3598731.85248	 247.00000	   1.35352	   0.92427	   0.06913	   0.92685	  -4.27717
3598732.89549	 247.00000	   1.07079	   0.92964	   0.06539	   0.93194	  -4.02320
3598734.20949	 247.00000	   0.84734	   0.93425	   0.06236	   0.93633	  -3.81862
3598735.86449	 247.00000	   0.67072	   0.93880	   0.06227	   0.94086	  -3.79498
3598737.95349	 247.00000	   0.53067	   0.94400	   0.06253	   0.94607	  -3.78958
3598740.59049	 247.00000	   0.41976	   0.94944	   0.06669	   0.95178	  -4.01817
3598743.92149	 247.00000	   0.33183	   0.95459	   0.07221	   0.95732	  -4.32562
3598748.12749	 247.00000	   0.26261	   0.96106	   0.07881	   0.96429	  -4.68767
3598753.43550	 247.00000	   0.20791	   0.96991	   0.08865	   0.97395	  -5.22217
3598760.14050	 247.00000	   0.16452	   0.97968	   0.10384	   0.98517	  -6.05048
3598768.61651	 247.00000	   0.13007	   0.98764	   0.12279	   0.99525	  -7.08715
3598779.30651	 247.00000	   0.10309	   0.99521	   0.14272	   1.00539	  -8.16120
3598792.82052	 247.00000	   0.08153	   1.00643	   0.16268	   1.01949	  -9.18195
3598809.91853	 247.00000	   0.06443	   1.02318	   0.18706	   1.04014	 -10.36069
3598831.50554	 247.00000	   0.05102	   1.04642	   0.21560	   1.06840	 -11.64222
3598858.74756	 247.00000	   0.04042	   1.07120	   0.24783	   1.09949	 -13.02649
3598893.24358	 247.00000	   0.03192	   1.10478	   0.28042	   1.13981	 -14.24220
3598936.79061	 247.00000	   0.02528	   1.15284	   0.31801	   1.19590	 -15.42156
3598991.85664	 247.00000	   0.01999	   1.21180	   0.37191	   1.26759	 -17.06169
3612449.81458	 248.00000	20004.45300	   0.29369	  -0.01921	   0.29431	   3.74246
3612449.95758	 248.00000	15829.12600	   0.30153	  -0.00381	   0.30155	   0.72363
3612450.09958	 248.00000	12516.70300	   0.30884	   0.00876	   0.30896	  -1.62456
3612450.24158	 248.00000	9909.44240	   0.31801	   0.01833	   0.31854	  -3.29958
3612450.40558	 248.00000	7835.48000	   0.32316	   0.02564	   0.32418	  -4.53590
3612450.60658	 248.00000	6217.24610	   0.33298	   0.03361	   0.33467	  -5.76327
3612450.84458	 248.00000	4905.29100	   0.33877	   0.03923	   0.34103	  -6.60498
3612451.08258	 248.00000	3881.27370	   0.34704	   0.04330	   0.34973	  -7.11154
3612451.32058	 248.00000	3070.98270	   0.35501	   0.04661	   0.35806	  -7.48005
3612451.55958	 248.00000	2430.77780	   0.36399	   0.05024	   0.36744	  -7.85790
3612451.79758	 248.00000	1923.15370	   0.37221	   0.05369	   0.37606	  -8.20804
3612452.03558	 248.00000	1522.43580	   0.38021	   0.05738	   0.38451	  -8.58239
3612452.27358	 248.00000	1203.84460	   0.38869	   0.06064	   0.39340	  -8.86755
3612452.51258	 248.00000	 952.86591	   0.39907	   0.06519	   0.40436	  -9.27712
3612452.75058	 248.00000	 754.27557	   0.40896	   0.06881	   0.41470	  -9.55096
3612452.98758	 248.00000	 596.71857	   0.41932	   0.07219	   0.42549	  -9.76783
3612453.22558	 248.00000	 471.96338	   0.43006	   0.07598	   0.43672	 -10.01882
3612453.46458	 248.00000	 373.20856	   0.44028	   0.08062	   0.44760	 -10.37721
3612453.70158	 248.00000	 295.47278	   0.44946	   0.08366	   0.45718	 -10.54393
3612453.94158	 248.00000	 233.87738	   0.46263	   0.09056	   0.47141	 -11.07590
3612454.17958	 248.00000	 185.05922	   0.47510	   0.09423	   0.48436	 -11.21793
3612454.41558	 248.00000	 146.35823	   0.48923	   0.10155	   0.49966	 -11.72612
3612454.65158	 248.00000	 115.77804	   0.50162	   0.10625	   0.51275	 -11.95967
3612454.88658	 248.00000	  91.67210	   0.51577	   0.11539	   0.52852	 -12.61107
3612455.13158	 248.00000	  72.51701	   0.53174	   0.12505	   0.54625	 -13.23359
3612455.36058	 248.00000	  57.36816	   0.55026	   0.13558	   0.56672	 -13.84164
3612455.59758	 248.00000	  45.36290	   0.56856	   0.14531	   0.58684	 -14.33636
3612455.82958	 248.00000	  35.93134	   0.59361	   0.15781	   0.61423	 -14.88728
3612456.07958	 248.00000	  28.40909	   0.62212	   0.17163	   0.64536	 -15.42335
3612456.29458	 248.00000	  22.48202	   0.65374	   0.18220	   0.67866	 -15.57321
3612456.55958	 248.00000	  17.79613	   0.69019	   0.18905	   0.71561	 -15.31826
3612456.81158	 248.00000	  14.06813	   0.72840	   0.18879	   0.75246	 -14.53067
3612457.02758	 248.00000	  11.14480	   0.76417	   0.18286	   0.78575	 -13.45706
3612457.29458	 248.00000	   8.81772	   0.79911	   0.17243	   0.81750	 -12.17648
3612457.47258	 248.00000	   6.97545	   0.83048	   0.15592	   0.84499	 -10.63320
3612457.69158	 248.00000	   5.51730	   0.85148	   0.13855	   0.86268	  -9.24224
3612457.96058	 248.00000	   4.36941	   0.87324	   0.12135	   0.88163	  -7.91144
3612458.29558	 248.00000	   3.45686	   0.88832	   0.10748	   0.89480	  -6.89904
3612458.71458	 248.00000	   2.73547	   0.89981	   0.09367	   0.90467	  -5.94286
3612459.23958	 248.00000	   2.16054	   0.90963	   0.08281	   0.91339	  -5.20141
3612459.89858	 248.00000	   1.70952	   0.91574	   0.07449	   0.91876	  -4.65040
3612460.72758	 248.00000	   1.35352	   0.92101	   0.06846	   0.92355	  -4.25133
3612461.76958	 248.00000	   1.07079	   0.92713	   0.06377	   0.92932	  -3.93481
3612463.08358	 248.00000	   0.84734	   0.93237	   0.06151	   0.93439	  -3.77425
3612464.73959	 248.00000	   0.67072	   0.93710	   0.06120	   0.93909	  -3.73650
3612466.82859	 248.00000	   0.53067	   0.94127	   0.06361	   0.94342	  -3.86630
3612469.46459	 248.00000	   0.41976	   0.94635	   0.06555	   0.94862	  -3.96219
3612472.79659	 248.00000	   0.33183	   0.95276	   0.07127	   0.95542	  -4.27792
3612477.00159	 248.00000	   0.26261	   0.96030	   0.07985	   0.96361	  -4.75324
3612482.31060	 248.00000	   0.20791	   0.96701	   0.09232	   0.97140	  -5.45324
3612489.01460	 248.00000	   0.16452	   0.97211	   0.10593	   0.97786	  -6.21910
3612497.49160	 248.00000	   0.13007	   0.97940	   0.12056	   0.98679	  -7.01754
3612508.18161	 248.00000	   0.10309	   0.99081	   0.13709	   1.00025	  -7.87769
3612521.69562	 248.00000	   0.08153	   1.00689	   0.15878	   1.01933	  -8.96132
3612538.79363	 248.00000	   0.06443	   1.02443	   0.18521	   1.04104	 -10.24783
3612560.37964	 248.00000	   0.05102	   1.04443	   0.21174	   1.06568	 -11.46043
3612587.62266	 248.00000	   0.04042	   1.07598	   0.24120	   1.10269	 -12.63523
3612622.11768	 248.00000	   0.03192	   1.11950	   0.28258	   1.15461	 -14.16623
3612665.66571	 248.00000	   0.02528	   1.16203	   0.33887	   1.21043	 -16.25789
3612720.73074	 248.00000	   0.01999	   1.19871	   0.40030	   1.26378	 -18.46655
3626172.38723	 249.00000	20004.45300	   0.29352	  -0.01982	   0.29418	   3.86240
3626172.53023	 249.00000	15829.12600	   0.30244	  -0.00358	   0.30246	   0.67813
3626172.67223	 249.00000	12516.70300	   0.30900	   0.00853	   0.30912	  -1.58115
3626172.81423	 249.00000	9909.44240	   0.31535	   0.01827	   0.31588	  -3.31550
3626172.97823	 249.00000	7835.48000	   0.32390	   0.02587	   0.32493	  -4.56721
3626173.17923	 249.00000	6217.24610	   0.32983	   0.03251	   0.33143	  -5.62870
3626173.41723	 249.00000	4905.29100	   0.33906	   0.03700	   0.34107	  -6.22754
3626173.65623	 249.00000	3881.27370	   0.34520	   0.04287	   0.34785	  -7.07841
3626173.89423	 249.00000	3070.98270	   0.35673	   0.04644	   0.35974	  -7.41757
3626174.13223	 249.00000	2430.77780	   0.36468	   0.05100	   0.36823	  -7.96042
3626174.37023	 249.00000	1923.15370	   0.37086	   0.05446	   0.37483	  -8.35394
3626174.60823	 249.00000	1522.43580	   0.38021	   0.05642	   0.38437	  -8.44053
3626174.84623	 249.00000	1203.84460	   0.38947	   0.06093	   0.39421	  -8.89178
3626175.08523	 249.00000	 952.86591	   0.39997	   0.06385	   0.40503	  -9.07060
3626175.32323	 249.00000	 754.27557	   0.40906	   0.06791	   0.41466	  -9.42566
3626175.56023	 249.00000	 596.71857	   0.41960	   0.07210	   0.42575	  -9.74962
3626175.79823	 249.00000	 471.96338	   0.42774	   0.07685	   0.43459	 -10.18534
3626176.03723	 249.00000	 373.20856	   0.43985	   0.08021	   0.44710	 -10.33448
3626176.27423	 249.00000	 295.47278	   0.45012	   0.08541	   0.45815	 -10.74434
3626176.51423	 249.00000	 233.87738	   0.46362	   0.09033	   0.47234	 -11.02501
3626176.75223	 249.00000	 185.05922	   0.47576	   0.09524	   0.48520	 -11.32021
3626176.98823	 249.00000	 146.35823	   0.48916	   0.10076	   0.49943	 -11.63978
3626177.22423	 249.00000	 115.77804	   0.50217	   0.10778	   0.51361	 -12.11388
3626177.45923	 249.00000	  91.67210	   0.51593	   0.11487	   0.52856	 -12.55240
3626177.70423	 249.00000	  72.51701	   0.53260	   0.12293	   0.54660	 -12.99730
3626177.93323	 249.00000	  57.36816	   0.55107	   0.13501	   0.56737	 -13.76571
3626178.17023	 249.00000	  45.36290	   0.56943	   0.14528	   0.58767	 -14.31248
3626178.40223	 249.00000	  35.93134	   0.59321	   0.15801	   0.61389	 -14.91506
3626178.65223	 249.00000	  28.40909	   0.62175	   0.17043	   0.64469	 -15.32866
3626178.86723	 249.00000	  22.48202	   0.65353	   0.18232	   0.67849	 -15.58760
3626179.13223	 249.00000	  17.79613	   0.68980	   0.18856	   0.71511	 -15.28851
3626179.38423	 249.00000	  14.06813	   0.72792	   0.18842	   0.75191	 -14.51236
3626179.60023	 249.00000	  11.14480	   0.76454	   0.18256	   0.78603	 -13.42967
3626179.86723	 249.00000	   8.81772	   0.80095	   0.17194	   0.81920	 -12.11611
3626180.04623	 249.00000	   6.97545	   0.83009	   0.15671	   0.84475	 -10.69054
3626180.26423	 249.00000	   5.51730	   0.85453	   0.13943	   0.86583	  -9.26700
3626180.53323	 249.00000	   4.36941	   0.87236	   0.12309	   0.88100	  -8.03140
3626180.86823	 249.00000	   3.45686	   0.88816	   0.10580	   0.89444	  -6.79352
3626181.28723	 249.00000	   2.73547	   0.89981	   0.09380	   0.90468	  -5.95108
3626181.81223	 249.00000	   2.16054	   0.90926	   0.08404	   0.91313	  -5.28041
3626182.47123	 249.00000	   1.70952	   0.91643	   0.07523	   0.91952	  -4.69315
3626183.30023	 249.00000	   1.35352	   0.92297	   0.06785	   0.92546	  -4.20421
3626184.34323	 249.00000	   1.07079	   0.92747	   0.06437	   0.92970	  -3.97039
3626185.65723	 249.00000	   0.84734	   0.93275	   0.06275	   0.93486	  -3.84887
3626187.31223	 249.00000	   0.67072	   0.93731	   0.06315	   0.93944	  -3.85466
3626189.40124	 249.00000	   0.53067	   0.94151	   0.06349	   0.94365	  -3.85792
3626192.03824	 249.00000	   0.41976	   0.94709	   0.06661	   0.94943	  -4.02279
3626195.36924	 249.00000	   0.33183	   0.95235	   0.07172	   0.95505	  -4.30668
3626199.57524	 249.00000	   0.26261	   0.95851	   0.07940	   0.96179	  -4.73515
3626204.88325	 249.00000	   0.20791	   0.96549	   0.08838	   0.96953	  -5.23023
3626211.58825	 249.00000	   0.16452	   0.97584	   0.10002	   0.98095	  -5.85235
3626220.06425	 249.00000	   0.13007	   0.98841	   0.11810	   0.99544	  -6.81376
3626230.75426	 249.00000	   0.10309	   0.99863	   0.14182	   1.00865	  -8.08276
3626244.26827	 249.00000	   0.08153	   1.00871	   0.16755	   1.02253	  -9.43096
3626261.36628	 249.00000	   0.06443	   1.02122	   0.19407	   1.03949	 -10.76013
3626282.95229	 249.00000	   0.05102	   1.04135	   0.21831	   1.06399	 -11.84011
3626310.19531	 249.00000	   0.04042	   1.06812	   0.24982	   1.09694	 -13.16419
3626344.69133	 249.00000	   0.03192	   1.09959	   0.28632	   1.13625	 -14.59496
3626388.23835	 249.00000	   0.02528	   1.13792	   0.32153	   1.18247	 -15.77792
3626443.30339	 249.00000	   0.01999	   1.19231	   0.35972	   1.24539	 -16.78880
3639887.74282	 250.00000	20004.45300	   0.29350	  -0.01921	   0.29413	   3.74476
3639887.88582	 250.00000	15829.12600	   0.30118	  -0.00256	   0.30119	   0.48691
3639888.02782	 250.00000	12516.70300	   0.30812	   0.00873	   0.30825	  -1.62297
3639888.16982	 250.00000	9909.44240	   0.31571	   0.01793	   0.31622	  -3.25080
3639888.33382	 250.00000	7835.48000	   0.32460	   0.02580	   0.32562	  -4.54529
3639888.53482	 250.00000	6217.24610	   0.33203	   0.03186	   0.33356	  -5.48166
3639888.77282	 250.00000	4905.29100	   0.33932	   0.03875	   0.34153	  -6.51453
3639889.01182	 250.00000	3881.27370	   0.34659	   0.04277	   0.34922	  -7.03478
3639889.24982	 250.00000	3070.98270	   0.35545	   0.04774	   0.35864	  -7.65001
3639889.48782	 250.00000	2430.77780	   0.36469	   0.05006	   0.36811	  -7.81638
3639889.72582	 250.00000	1923.15370	   0.37233	   0.05568	   0.37647	  -8.50546
3639889.96382	 250.00000	1522.43580	   0.38011	   0.05754	   0.38444	  -8.60827
3639890.20182	 250.00000	1203.84460	   0.38976	   0.06029	   0.39439	  -8.79272
3639890.44082	 250.00000	 952.86591	   0.39813	   0.06431	   0.40329	  -9.17533
3639890.67882	 250.00000	 754.27557	   0.40725	   0.06773	   0.41284	  -9.44239
3639890.91582	 250.00000	 596.71857	   0.41798	   0.07232	   0.42419	  -9.81667
3639891.15382	 250.00000	 471.96338	   0.42878	   0.07481	   0.43525	  -9.89726
3639891.39282	 250.00000	 373.20856	   0.44028	   0.08104	   0.44768	 -10.42987
3639891.62982	 250.00000	 295.47278	   0.45146	   0.08472	   0.45934	 -10.62893
3639891.86982	 250.00000	 233.87738	   0.46299	   0.08835	   0.47134	 -10.80388
3639892.10782	 250.00000	 185.05922	   0.47645	   0.09422	   0.48568	 -11.18638
3639892.34382	 250.00000	 146.35823	   0.48780	   0.10164	   0.49828	 -11.76934
3639892.57982	 250.00000	 115.77804	   0.50238	   0.10615	   0.51347	 -11.93070
3639892.81482	 250.00000	  91.67210	   0.51633	   0.11524	   0.52903	 -12.58211
3639893.05982	 250.00000	  72.51701	   0.53275	   0.12601	   0.54744	 -13.30739
3639893.28882	 250.00000	  57.36816	   0.55113	   0.13383	   0.56715	 -13.64870
3639893.52582	 250.00000	  45.36290	   0.57020	   0.14733	   0.58892	 -14.48795
3639893.75782	 250.00000	  35.93134	   0.59338	   0.15864	   0.61422	 -14.96832
3639894.00782	 250.00000	  28.40909	   0.62042	   0.17155	   0.64370	 -15.45624
3639894.22282	 250.00000	  22.48202	   0.65309	   0.18267	   0.67815	 -15.62626
3639894.48782	 250.00000	  17.79613	   0.68988	   0.18970	   0.71549	 -15.37520
3639894.73982	 250.00000	  14.06813	   0.72761	   0.18974	   0.75194	 -14.61546
3639894.95582	 250.00000	  11.14480	   0.76609	   0.18415	   0.78791	 -13.51583
3639895.22282	 250.00000	   8.81772	   0.80122	   0.17335	   0.81975	 -12.20851
3639895.40182	 250.00000	   6.97545	   0.83059	   0.15724	   0.84535	 -10.71978
3639895.61982	 250.00000	   5.51730	   0.85512	   0.14048	   0.86658	  -9.32948
3639895.88882	 250.00000	   4.36941	   0.87459	   0.12219	   0.88308	  -7.95317
3639896.22382	 250.00000	   3.45686	   0.89072	   0.10842	   0.89729	  -6.94029
3639896.64282	 250.00000	   2.73547	   0.90231	   0.09483	   0.90728	  -5.99967
3639897.16782	 250.00000	   2.16054	   0.91052	   0.08341	   0.91433	  -5.23419
3639897.82683	 250.00000	   1.70952	   0.91857	   0.07434	   0.92158	  -4.62663
3639898.65583	 250.00000	   1.35352	   0.92413	   0.06926	   0.92673	  -4.28599
3639899.69883	 250.00000	   1.07079	   0.92929	   0.06486	   0.93155	  -3.99249
3639901.01283	 250.00000	   0.84734	   0.93401	   0.06188	   0.93606	  -3.79037
3639902.66783	 250.00000	   0.67072	   0.93916	   0.06194	   0.94120	  -3.77309
3639904.75683	 250.00000	   0.53067	   0.94404	   0.06346	   0.94617	  -3.84596
3639907.39383	 250.00000	   0.41976	   0.94937	   0.06680	   0.95172	  -4.02455
3639910.72483	 250.00000	   0.33183	   0.95458	   0.07200	   0.95730	  -4.31341
3639914.93084	 250.00000	   0.26261	   0.96164	   0.07892	   0.96488	  -4.69152
3639920.23884	 250.00000	   0.20791	   0.97115	   0.08953	   0.97527	  -5.26709
3639926.94384	 250.00000	   0.16452	   0.97931	   0.10493	   0.98492	  -6.11599
3639935.41985	 250.00000	   0.13007	   0.98602	   0.12352	   0.99372	  -7.14017
3639946.10985	 250.00000	   0.10309	   0.99368	   0.14207	   1.00378	  -8.13665
3639959.62386	 250.00000	   0.08153	   1.00648	   0.16102	   1.01928	  -9.08930
3639976.72187	 250.00000	   0.06443	   1.02448	   0.18611	   1.04125	 -10.29618
3639998.30789	 250.00000	   0.05102	   1.04671	   0.21549	   1.06866	 -11.63313
3640025.55090	 250.00000	   0.04042	   1.07161	   0.24609	   1.09950	 -12.93346
3640060.04692	 250.00000	   0.03192	   1.10849	   0.27866	   1.14298	 -14.11099
3640103.59395	 250.00000	   0.02528	   1.15910	   0.32066	   1.20264	 -15.46371
3640158.65898	 250.00000	   0.01999	   1.21454	   0.38040	   1.27272	 -17.39094
3653603.12801	 251.00000	20004.45300	   0.29307	  -0.01891	   0.29368	   3.69271
3653603.27101	 251.00000	15829.12600	   0.30292	  -0.00322	   0.30294	   0.60917
3653603.41301	 251.00000	12516.70300	   0.30894	   0.00915	   0.30908	  -1.69636
3653603.55501	 251.00000	9909.44240	   0.31627	   0.01629	   0.31669	  -2.94824
3653603.71901	 251.00000	7835.48000	   0.32696	   0.02577	   0.32797	  -4.50664
3653603.92001	 251.00000	6217.24610	   0.33263	   0.03315	   0.33427	  -5.69186
3653604.15801	 251.00000	4905.29100	   0.34067	   0.03901	   0.34290	  -6.53309
3653604.39601	 251.00000	3881.27370	   0.34714	   0.04097	   0.34955	  -6.73186
3653604.63401	 251.00000	3070.98270	   0.35617	   0.04599	   0.35912	  -7.35684
3653604.87201	 251.00000	2430.77780	   0.36529	   0.05187	   0.36896	  -8.08122
3653605.11001	 251.00000	1923.15370	   0.37114	   0.05423	   0.37508	  -8.31282
3653605.34801	 251.00000	1522.43580	   0.38098	   0.05734	   0.38527	  -8.55956
3653605.58601	 251.00000	1203.84460	   0.38981	   0.06189	   0.39469	  -9.02098
3653605.82502	 251.00000	 952.86591	   0.40017	   0.06391	   0.40524	  -9.07442
3653606.06302	 251.00000	 754.27557	   0.40877	   0.06856	   0.41448	  -9.52123
3653606.30002	 251.00000	 596.71857	   0.41867	   0.07083	   0.42461	  -9.60195
3653606.53802	 251.00000	 471.96338	   0.43009	   0.07489	   0.43657	  -9.87806
3653606.77702	 251.00000	 373.20856	   0.43894	   0.08110	   0.44637	 -10.46852
3653607.01502	 251.00000	 295.47278	   0.45149	   0.08503	   0.45943	 -10.66607
3653607.25402	 251.00000	 233.87738	   0.46268	   0.08847	   0.47107	 -10.82484
3653607.49202	 251.00000	 185.05922	   0.47746	   0.09425	   0.48667	 -11.16656
3653607.72802	 251.00000	 146.35823	   0.49014	   0.10004	   0.50025	 -11.53618
3653607.96402	 251.00000	 115.77804	   0.50431	   0.10747	   0.51563	 -12.02972
