Repository: kbm2110/Battery_Diagnostics_Thesis

# Battery_Diagnostics_Thesis
 Data-driven battery diagnostics using EIS

**Author:** Bala Manikanta Yaswanth Kanagarla
**Institution:** Technische Hochschule Ingolstadt (THI)
**Supervisor:** Prof. Dr. H.-G. Schweiger

## Overview

This project implements a machine learning framework for 
non-invasive State of Health (SoH) estimation of lithium-ion 
batteries using Electrochemical Impedance Spectroscopy (EIS).

Eight physically interpretable features are extracted from 
impedance spectra and used to train six ML models under a 
strict cell-level train-test split. The stacking ensemble 
achieves R² = 0.9122 and RMSE = 0.0234 on completely unseen 
cells.

---

File: data/EIS/EIS_state_V_45C02.txt (part 30 of 37)
time/s	           cycle number	freq/Hz	           Re(Z)/Ohm	  -Im(Z)/Ohm	   |Z|/Ohm	   Phase(Z)/deg
3710276.79355	 243.00000	12516.70300	   0.39577	   0.00810	   0.39585	  -1.17302
3710276.93555	 243.00000	9909.44240	   0.40202	   0.01613	   0.40235	  -2.29773
3710277.09955	 243.00000	7835.48000	   0.40921	   0.02364	   0.40989	  -3.30668
3710277.30055	 243.00000	6217.24610	   0.41595	   0.02962	   0.41700	  -4.07373
3710277.53855	 243.00000	4905.29100	   0.42407	   0.03406	   0.42544	  -4.59241
3710277.77655	 243.00000	3881.27370	   0.43006	   0.03751	   0.43169	  -4.98539
3710278.01555	 243.00000	3070.98270	   0.43876	   0.04015	   0.44059	  -5.22902
3710278.25355	 243.00000	2430.77780	   0.44712	   0.04288	   0.44917	  -5.47871
3710278.49155	 243.00000	1923.15370	   0.45355	   0.04572	   0.45585	  -5.75607
3710278.72955	 243.00000	1522.43580	   0.46130	   0.04979	   0.46397	  -6.15999
3710278.96755	 243.00000	1203.84460	   0.46870	   0.05149	   0.47152	  -6.26900
3710279.20655	 243.00000	 952.86591	   0.47523	   0.05274	   0.47815	  -6.33311
3710279.44455	 243.00000	 754.27557	   0.48399	   0.05514	   0.48712	  -6.49949
3710279.68155	 243.00000	 596.71857	   0.49158	   0.05771	   0.49495	  -6.69547
3710279.91956	 243.00000	 471.96338	   0.49950	   0.06044	   0.50314	  -6.89881
3710280.15856	 243.00000	 373.20856	   0.51008	   0.06430	   0.51412	  -7.18422
3710280.39656	 243.00000	 295.47278	   0.51774	   0.06826	   0.52223	  -7.51091
3710280.63556	 243.00000	 233.87738	   0.52570	   0.07126	   0.53051	  -7.71986
3710280.87356	 243.00000	 185.05922	   0.53709	   0.07648	   0.54251	  -8.10415
3710281.10956	 243.00000	 146.35823	   0.54683	   0.08309	   0.55310	  -8.64021
3710281.34556	 243.00000	 115.77804	   0.55792	   0.08945	   0.56505	  -9.10806
3710281.58056	 243.00000	  91.67210	   0.56995	   0.09603	   0.57799	  -9.56360
3710281.82556	 243.00000	  72.51701	   0.58556	   0.10466	   0.59483	 -10.13346
3710282.05456	 243.00000	  57.36816	   0.60198	   0.11341	   0.61257	 -10.66931
3710282.29156	 243.00000	  45.36290	   0.62305	   0.12204	   0.63489	 -11.08286
3710282.52356	 243.00000	  35.93134	   0.64559	   0.12801	   0.65816	 -11.21567
3710282.77456	 243.00000	  28.40909	   0.67073	   0.13116	   0.68344	 -11.06431
3710282.98856	 243.00000	  22.48202	   0.69578	   0.13197	   0.70818	 -10.73997
3710283.25356	 243.00000	  17.79613	   0.72271	   0.12869	   0.73407	 -10.09650
3710283.50556	 243.00000	  14.06813	   0.74661	   0.11988	   0.75617	  -9.12213
3710283.72156	 243.00000	  11.14480	   0.76780	   0.11162	   0.77587	  -8.27159
3710283.98956	 243.00000	   8.81772	   0.78566	   0.09875	   0.79184	  -7.16378
3710284.16756	 243.00000	   6.97545	   0.80003	   0.08668	   0.80471	  -6.18330
3710284.38556	 243.00000	   5.51730	   0.80906	   0.07558	   0.81258	  -5.33705
3710284.65456	 243.00000	   4.36941	   0.81852	   0.06710	   0.82127	  -4.68628
3710284.98956	 243.00000	   3.45686	   0.82383	   0.05835	   0.82590	  -4.05167
3710285.40856	 243.00000	   2.73547	   0.82833	   0.05147	   0.82993	  -3.55549
3710285.93356	 243.00000	   2.16054	   0.83373	   0.04622	   0.83501	  -3.17324
3710286.59156	 243.00000	   1.70952	   0.83717	   0.04336	   0.83829	  -2.96472
3710287.42056	 243.00000	   1.35352	   0.84006	   0.04189	   0.84110	  -2.85449
3710288.46356	 243.00000	   1.07079	   0.84333	   0.04018	   0.84429	  -2.72758
3710289.77756	 243.00000	   0.84734	   0.84705	   0.04070	   0.84802	  -2.75067
3710291.43256	 243.00000	   0.67072	   0.85027	   0.04350	   0.85139	  -2.92865
3710293.52156	 243.00000	   0.53067	   0.85296	   0.04746	   0.85428	  -3.18456
3710296.15856	 243.00000	   0.41976	   0.85646	   0.05123	   0.85799	  -3.42341
3710299.48957	 243.00000	   0.33183	   0.86109	   0.05654	   0.86295	  -3.75685
3710303.69557	 243.00000	   0.26261	   0.86707	   0.06402	   0.86943	  -4.22281
3710309.00357	 243.00000	   0.20791	   0.87279	   0.07394	   0.87591	  -4.84210
3710315.70858	 243.00000	   0.16452	   0.87968	   0.08478	   0.88375	  -5.50483
3710324.18458	 243.00000	   0.13007	   0.88879	   0.09726	   0.89410	  -6.24516
3710334.87459	 243.00000	   0.10309	   0.90134	   0.11275	   0.90836	  -7.13008
3710348.38860	 243.00000	   0.08153	   0.91729	   0.13508	   0.92718	  -8.37691
3710365.48661	 243.00000	   0.06443	   0.93236	   0.16138	   0.94622	  -9.81969
3710387.07362	 243.00000	   0.05102	   0.94448	   0.18711	   0.96284	 -11.20582
3710414.31564	 243.00000	   0.04042	   0.96289	   0.21143	   0.98583	 -12.38418
3710448.81166	 243.00000	   0.03192	   0.99118	   0.23767	   1.01927	 -13.48405
3710492.35868	 243.00000	   0.02528	   1.02324	   0.27039	   1.05836	 -14.80182
3710547.42471	 243.00000	   0.01999	   1.05882	   0.30411	   1.10163	 -16.02509
3724720.55360	 244.00000	20004.45300	   0.37907	  -0.01519	   0.37937	   2.29495
3724720.69660	 244.00000	15829.12600	   0.38741	  -0.00393	   0.38743	   0.58142
3724720.83860	 244.00000	12516.70300	   0.39434	   0.00693	   0.39440	  -1.00711
3724720.98060	 244.00000	9909.44240	   0.40235	   0.01681	   0.40270	  -2.39312
3724721.14460	 244.00000	7835.48000	   0.40983	   0.02376	   0.41052	  -3.31792
3724721.34560	 244.00000	6217.24610	   0.41764	   0.02934	   0.41867	  -4.01896
3724721.58360	 244.00000	4905.29100	   0.42377	   0.03333	   0.42508	  -4.49738
3724721.82260	 244.00000	3881.27370	   0.43121	   0.03697	   0.43279	  -4.90000
3724722.06060	 244.00000	3070.98270	   0.43811	   0.04041	   0.43997	  -5.26980
3724722.29860	 244.00000	2430.77780	   0.44711	   0.04333	   0.44921	  -5.53499
3724722.53660	 244.00000	1923.15370	   0.45284	   0.04587	   0.45516	  -5.78375
3724722.77460	 244.00000	1522.43580	   0.46036	   0.04868	   0.46293	  -6.03622
3724723.01260	 244.00000	1203.84460	   0.46850	   0.05031	   0.47120	  -6.12901
3724723.25160	 244.00000	 952.86591	   0.47632	   0.05288	   0.47924	  -6.33508
3724723.48960	 244.00000	 754.27557	   0.48353	   0.05759	   0.48695	  -6.79256
3724723.72660	 244.00000	 596.71857	   0.49011	   0.05851	   0.49359	  -6.80791
3724723.96460	 244.00000	 471.96338	   0.50041	   0.06149	   0.50418	  -7.00545
3724724.20360	 244.00000	 373.20856	   0.50911	   0.06384	   0.51310	  -7.14717
3724724.44160	 244.00000	 295.47278	   0.51724	   0.06720	   0.52158	  -7.40200
3724724.68060	 244.00000	 233.87738	   0.52605	   0.07293	   0.53108	  -7.89312
3724724.91860	 244.00000	 185.05922	   0.53697	   0.07640	   0.54237	  -8.09799
3724725.15460	 244.00000	 146.35823	   0.54790	   0.08366	   0.55425	  -8.68187
3724725.39160	 244.00000	 115.77804	   0.56026	   0.08941	   0.56735	  -9.06708
3724725.62560	 244.00000	  91.67210	   0.57138	   0.09735	   0.57961	  -9.66936
3724725.87060	 244.00000	  72.51701	   0.58630	   0.10497	   0.59563	 -10.15038
3724726.09960	 244.00000	  57.36816	   0.60347	   0.11416	   0.61417	 -10.71257
3724726.33660	 244.00000	  45.36290	   0.62332	   0.12195	   0.63513	 -11.07011
3724726.56860	 244.00000	  35.93134	   0.64533	   0.12910	   0.65812	 -11.31246
3724726.81960	 244.00000	  28.40909	   0.67091	   0.13201	   0.68377	 -11.13108
3724727.03360	 244.00000	  22.48202	   0.69700	   0.13401	   0.70977	 -10.88334
3724727.29860	 244.00000	  17.79613	   0.72426	   0.13027	   0.73588	 -10.19657
3724727.55060	 244.00000	  14.06813	   0.74821	   0.12265	   0.75820	  -9.30961
3724727.76660	 244.00000	  11.14480	   0.76951	   0.11067	   0.77742	  -8.18422
3724728.03460	 244.00000	   8.81772	   0.78686	   0.09826	   0.79297	  -7.11821
3724728.21260	 244.00000	   6.97545	   0.80155	   0.08775	   0.80634	  -6.24758
3724728.43060	 244.00000	   5.51730	   0.81118	   0.07605	   0.81473	  -5.35596
3724728.69960	 244.00000	   4.36941	   0.81986	   0.06641	   0.82255	  -4.63086
3724729.03460	 244.00000	   3.45686	   0.82551	   0.05818	   0.82756	  -4.03108
3724729.45360	 244.00000	   2.73547	   0.83112	   0.05105	   0.83269	  -3.51454
3724729.97860	 244.00000	   2.16054	   0.83517	   0.04613	   0.83644	  -3.16129
3724730.63760	 244.00000	   1.70952	   0.83916	   0.04335	   0.84027	  -2.95721
3724731.46660	 244.00000	   1.35352	   0.84232	   0.04200	   0.84336	  -2.85422
3724732.50961	 244.00000	   1.07079	   0.84530	   0.04103	   0.84630	  -2.77917
3724733.82361	 244.00000	   0.84734	   0.84877	   0.04105	   0.84976	  -2.76914
3724735.47861	 244.00000	   0.67072	   0.85228	   0.04350	   0.85339	  -2.92174
3724737.56761	 244.00000	   0.53067	   0.85535	   0.04678	   0.85663	  -3.13034
3724740.20461	 244.00000	   0.41976	   0.85835	   0.05148	   0.85989	  -3.43192
3724743.53561	 244.00000	   0.33183	   0.86304	   0.05647	   0.86488	  -3.74335
3724747.74161	 244.00000	   0.26261	   0.86875	   0.06415	   0.87111	  -4.22327
3724753.04962	 244.00000	   0.20791	   0.87530	   0.07366	   0.87839	  -4.81065
3724759.75462	 244.00000	   0.16452	   0.88175	   0.08579	   0.88591	  -5.55716
3724768.23063	 244.00000	   0.13007	   0.89021	   0.09801	   0.89559	  -6.28269
3724778.92063	 244.00000	   0.10309	   0.90280	   0.11233	   0.90976	  -7.09283
3724792.43464	 244.00000	   0.08153	   0.91872	   0.13308	   0.92831	  -8.24226
3724809.53265	 244.00000	   0.06443	   0.93520	   0.15956	   0.94872	  -9.68201
3724831.11966	 244.00000	   0.05102	   0.94864	   0.18842	   0.96717	 -11.23362
3724858.36168	 244.00000	   0.04042	   0.96567	   0.21368	   0.98903	 -12.47724
3724892.85670	 244.00000	   0.03192	   0.99228	   0.23906	   1.02067	 -13.54536
3724936.40373	 244.00000	   0.02528	   1.02474	   0.27060	   1.05987	 -14.79247
3724991.46976	 244.00000	   0.01999	   1.05953	   0.30600	   1.10283	 -16.10907
3739154.16376	 245.00000	20004.45300	   0.37986	  -0.01624	   0.38020	   2.44769
3739154.30676	 245.00000	15829.12600	   0.38657	  -0.00127	   0.38657	   0.18820
3739154.44876	 245.00000	12516.70300	   0.39455	   0.00860	   0.39465	  -1.24928
3739154.59076	 245.00000	9909.44240	   0.40247	   0.01723	   0.40284	  -2.45144
3739154.75476	 245.00000	7835.48000	   0.41027	   0.02394	   0.41097	  -3.33919
3739154.95576	 245.00000	6217.24610	   0.41636	   0.02814	   0.41731	  -3.86632
3739155.19376	 245.00000	4905.29100	   0.42495	   0.03507	   0.42640	  -4.71817
3739155.43276	 245.00000	3881.27370	   0.43073	   0.03762	   0.43237	  -4.99188
3739155.67076	 245.00000	3070.98270	   0.43853	   0.04033	   0.44038	  -5.25467
3739155.90876	 245.00000	2430.77780	   0.44679	   0.04418	   0.44897	  -5.64769
3739156.14676	 245.00000	1923.15370	   0.45362	   0.04581	   0.45593	  -5.76667
3739156.38476	 245.00000	1522.43580	   0.46107	   0.04840	   0.46361	  -5.99246
3739156.62276	 245.00000	1203.84460	   0.46952	   0.05208	   0.47239	  -6.32911
3739156.86176	 245.00000	 952.86591	   0.47492	   0.05289	   0.47786	  -6.35503
3739157.09976	 245.00000	 754.27557	   0.48368	   0.05594	   0.48691	  -6.59666
3739157.33676	 245.00000	 596.71857	   0.49126	   0.05867	   0.49475	  -6.81039
3739157.57476	 245.00000	 471.96338	   0.50144	   0.06250	   0.50532	  -7.10470
3739157.81376	 245.00000	 373.20856	   0.50865	   0.06459	   0.51274	  -7.23722
3739158.05176	 245.00000	 295.47278	   0.51798	   0.06791	   0.52242	  -7.46929
3739158.29076	 245.00000	 233.87738	   0.52673	   0.07277	   0.53173	  -7.86600
3739158.52876	 245.00000	 185.05922	   0.53779	   0.07709	   0.54329	  -8.15769
3739158.76476	 245.00000	 146.35823	   0.54730	   0.08243	   0.55347	  -8.56478
3739159.00176	 245.00000	 115.77804	   0.56068	   0.08940	   0.56777	  -9.05976
3739159.23576	 245.00000	  91.67210	   0.57285	   0.09640	   0.58090	  -9.55232
3739159.48076	 245.00000	  72.51701	   0.58689	   0.10551	   0.59630	 -10.19163
3739159.70977	 245.00000	  57.36816	   0.60306	   0.11250	   0.61346	 -10.56739
3739159.94677	 245.00000	  45.36290	   0.62284	   0.12213	   0.63470	 -11.09392
3739160.17877	 245.00000	  35.93134	   0.64516	   0.12718	   0.65758	 -11.15188
3739160.42977	 245.00000	  28.40909	   0.66911	   0.13177	   0.68196	 -11.14096
3739160.64377	 245.00000	  22.48202	   0.69613	   0.13228	   0.70858	 -10.75923
3739160.90877	 245.00000	  17.79613	   0.72310	   0.12977	   0.73465	 -10.17395
3739161.16077	 245.00000	  14.06813	   0.74713	   0.12243	   0.75709	  -9.30649
3739161.37677	 245.00000	  11.14480	   0.76986	   0.11056	   0.77776	  -8.17256
3739161.64477	 245.00000	   8.81772	   0.78726	   0.09981	   0.79356	  -7.22559
3739161.82277	 245.00000	   6.97545	   0.80155	   0.08741	   0.80631	  -6.22383
3739162.04077	 245.00000	   5.51730	   0.81166	   0.07598	   0.81520	  -5.34768
3739162.30977	 245.00000	   4.36941	   0.81976	   0.06668	   0.82247	  -4.65034
3739162.64477	 245.00000	   3.45686	   0.82640	   0.05834	   0.82846	  -4.03839
3739163.06377	 245.00000	   2.73547	   0.83227	   0.05138	   0.83386	  -3.53285
3739163.58877	 245.00000	   2.16054	   0.83620	   0.04714	   0.83753	  -3.22655
3739164.24777	 245.00000	   1.70952	   0.83926	   0.04381	   0.84040	  -2.98788
3739165.07677	 245.00000	   1.35352	   0.84226	   0.04042	   0.84323	  -2.74752
3739166.11977	 245.00000	   1.07079	   0.84615	   0.04098	   0.84714	  -2.77259
3739167.43377	 245.00000	   0.84734	   0.84957	   0.04176	   0.85059	  -2.81419
3739169.08877	 245.00000	   0.67072	   0.85245	   0.04413	   0.85359	  -2.96363
3739171.17777	 245.00000	   0.53067	   0.85528	   0.04603	   0.85652	  -3.08040
3739173.81477	 245.00000	   0.41976	   0.85947	   0.05064	   0.86096	  -3.37216
3739177.14578	 245.00000	   0.33183	   0.86426	   0.05690	   0.86614	  -3.76670
3739181.35178	 245.00000	   0.26261	   0.86922	   0.06449	   0.87161	  -4.24303
3739186.65978	 245.00000	   0.20791	   0.87517	   0.07365	   0.87826	  -4.81033
3739193.36479	 245.00000	   0.16452	   0.88312	   0.08400	   0.88711	  -5.43327
3739201.84079	 245.00000	   0.13007	   0.89424	   0.09833	   0.89963	  -6.27494
3739212.53080	 245.00000	   0.10309	   0.90557	   0.11762	   0.91317	  -7.40030
3739226.04480	 245.00000	   0.08153	   0.91522	   0.13956	   0.92580	  -8.67007
3739243.14281	 245.00000	   0.06443	   0.92743	   0.16200	   0.94147	  -9.90802
3739264.72883	 245.00000	   0.05102	   0.94382	   0.18105	   0.96103	 -10.85874
3739291.97184	 245.00000	   0.04042	   0.96884	   0.20701	   0.99071	 -12.06061
3739326.46786	 245.00000	   0.03192	   0.99549	   0.23733	   1.02339	 -13.40926
3739370.01489	 245.00000	   0.02528	   1.02592	   0.26807	   1.06037	 -14.64377
3739425.08092	 245.00000	   0.01999	   1.06745	   0.29790	   1.10824	 -15.59298
3753580.16127	 246.00000	20004.45300	   0.38040	  -0.01671	   0.38077	   2.51576
3753580.30427	 246.00000	15829.12600	   0.38730	  -0.00195	   0.38731	   0.28891
3753580.44627	 246.00000	12516.70300	   0.39440	   0.00814	   0.39448	  -1.18181
3753580.58827	 246.00000	9909.44240	   0.40318	   0.01702	   0.40353	  -2.41703
3753580.75227	 246.00000	7835.48000	   0.41072	   0.02498	   0.41148	  -3.48071
3753580.95327	 246.00000	6217.24610	   0.41807	   0.02885	   0.41906	  -3.94704
3753581.19127	 246.00000	4905.29100	   0.42452	   0.03364	   0.42585	  -4.53064
3753581.42927	 246.00000	3881.27370	   0.43096	   0.03747	   0.43259	  -4.96947
3753581.66827	 246.00000	3070.98270	   0.43969	   0.04018	   0.44153	  -5.22156
3753581.90627	 246.00000	2430.77780	   0.44574	   0.04441	   0.44794	  -5.68915
3753582.14427	 246.00000	1923.15370	   0.45373	   0.04671	   0.45613	  -5.87728
3753582.38227	 246.00000	1522.43580	   0.46214	   0.04991	   0.46482	  -6.16368
3753582.62027	 246.00000	1203.84460	   0.46976	   0.05093	   0.47251	  -6.18741
3753582.85927	 246.00000	 952.86591	   0.47579	   0.05282	   0.47871	  -6.33502
3753583.09727	 246.00000	 754.27557	   0.48469	   0.05581	   0.48789	  -6.56857
3753583.33427	 246.00000	 596.71857	   0.49173	   0.05804	   0.49515	  -6.73143
3753583.57227	 246.00000	 471.96338	   0.50139	   0.06155	   0.50515	  -6.99825
3753583.81127	 246.00000	 373.20856	   0.50931	   0.06337	   0.51324	  -7.09203
3753584.04827	 246.00000	 295.47278	   0.51756	   0.06882	   0.52211	  -7.57441
3753584.28827	 246.00000	 233.87738	   0.52775	   0.07302	   0.53278	  -7.87721
3753584.52627	 246.00000	 185.05922	   0.53723	   0.07692	   0.54271	  -8.14865
3753584.76227	 246.00000	 146.35823	   0.54818	   0.08285	   0.55440	  -8.59452
3753584.99827	 246.00000	 115.77804	   0.55927	   0.08980	   0.56643	  -9.12216
3753585.23327	 246.00000	  91.67210	   0.57343	   0.09742	   0.58164	  -9.64158
3753585.47827	 246.00000	  72.51701	   0.58703	   0.10538	   0.59641	 -10.17711
3753585.70727	 246.00000	  57.36816	   0.60327	   0.11501	   0.61414	 -10.79338
3753585.94427	 246.00000	  45.36290	   0.62338	   0.12294	   0.63538	 -11.15646
3753586.17627	 246.00000	  35.93134	   0.64462	   0.13007	   0.65762	 -11.40777
3753586.42627	 246.00000	  28.40909	   0.67060	   0.13384	   0.68382	 -11.28726
3753586.64127	 246.00000	  22.48202	   0.69768	   0.13372	   0.71038	 -10.84983
3753586.90627	 246.00000	  17.79613	   0.72463	   0.13126	   0.73642	 -10.26748
3753587.15827	 246.00000	  14.06813	   0.74989	   0.12334	   0.75997	  -9.34032
3753587.37427	 246.00000	  11.14480	   0.77068	   0.11081	   0.77860	  -8.18205
3753587.64127	 246.00000	   8.81772	   0.78795	   0.09964	   0.79422	  -7.20742
3753587.82027	 246.00000	   6.97545	   0.80150	   0.08769	   0.80628	  -6.24364
3753588.03827	 246.00000	   5.51730	   0.81277	   0.07708	   0.81641	  -5.41741
3753588.30727	 246.00000	   4.36941	   0.82067	   0.06668	   0.82338	  -4.64502
3753588.64227	 246.00000	   3.45686	   0.82757	   0.05881	   0.82966	  -4.06471
3753589.06127	 246.00000	   2.73547	   0.83226	   0.05178	   0.83387	  -3.56006
3753589.58627	 246.00000	   2.16054	   0.83747	   0.04681	   0.83878	  -3.19942
3753590.24527	 246.00000	   1.70952	   0.84093	   0.04341	   0.84205	  -2.95533
3753591.07427	 246.00000	   1.35352	   0.84438	   0.04182	   0.84541	  -2.83535
3753592.11727	 246.00000	   1.07079	   0.84699	   0.04112	   0.84798	  -2.77966
3753593.43027	 246.00000	   0.84734	   0.85053	   0.04162	   0.85155	  -2.80121
3753595.08628	 246.00000	   0.67072	   0.85382	   0.04340	   0.85492	  -2.90965
3753597.17528	 246.00000	   0.53067	   0.85744	   0.04728	   0.85874	  -3.15646
3753599.81228	 246.00000	   0.41976	   0.86130	   0.05208	   0.86287	  -3.45996
3753603.14328	 246.00000	   0.33183	   0.86478	   0.05780	   0.86671	  -3.82417
3753607.34928	 246.00000	   0.26261	   0.86968	   0.06471	   0.87208	  -4.25536
3753612.65729	 246.00000	   0.20791	   0.87718	   0.07361	   0.88026	  -4.79664
3753619.36129	 246.00000	   0.16452	   0.88390	   0.08540	   0.88802	  -5.51888
3753627.83829	 246.00000	   0.13007	   0.89153	   0.09907	   0.89702	  -6.34065
3753638.52830	 246.00000	   0.10309	   0.90210	   0.11320	   0.90918	  -7.15251
3753652.04231	 246.00000	   0.08153	   0.91759	   0.13080	   0.92687	  -8.11277
3753669.14032	 246.00000	   0.06443	   0.93649	   0.15493	   0.94922	  -9.39400
3753690.72633	 246.00000	   0.05102	   0.95646	   0.18632	   0.97444	 -11.02320
3753717.96935	 246.00000	   0.04042	   0.97319	   0.21757	   0.99721	 -12.60200
3753752.46437	 246.00000	   0.03192	   0.99424	   0.24569	   1.02414	 -13.88029
3753796.01240	 246.00000	   0.02528	   1.02367	   0.27419	   1.05975	 -14.99460
3753851.07743	 246.00000	   0.01999	   1.06206	   0.30809	   1.10584	 -16.17663
3767998.23671	 247.00000	20004.45300	   0.37954	  -0.01688	   0.37992	   2.54695
3767998.37971	 247.00000	15829.12600	   0.38951	  -0.00177	   0.38952	   0.26052
3767998.52171	 247.00000	12516.70300	   0.39513	   0.00796	   0.39521	  -1.15427
3767998.66371	 247.00000	9909.44240	   0.40328	   0.01744	   0.40366	  -2.47644
3767998.82771	 247.00000	7835.48000	   0.41092	   0.02254	   0.41154	  -3.13970
3767999.02871	 247.00000	6217.24610	   0.41621	   0.02803	   0.41715	  -3.85263
3767999.26671	 247.00000	4905.29100	   0.42249	   0.03470	   0.42391	  -4.69498
3767999.50571	 247.00000	3881.27370	   0.43205	   0.03776	   0.43370	  -4.99450
3767999.74371	 247.00000	3070.98270	   0.43894	   0.03979	   0.44074	  -5.18008
3767999.98171	 247.00000	2430.77780	   0.44632	   0.04455	   0.44853	  -5.69993
3768000.21971	 247.00000	1923.15370	   0.45205	   0.04624	   0.45441	  -5.83992
3768000.45771	 247.00000	1522.43580	   0.46179	   0.04780	   0.46426	  -5.90982
3768000.69571	 247.00000	1203.84460	   0.46768	   0.05102	   0.47045	  -6.22548
3768000.93471	 247.00000	 952.86591	   0.47598	   0.05291	   0.47891	  -6.34245
3768001.17271	 247.00000	 754.27557	   0.48397	   0.05530	   0.48712	  -6.51903
3768001.40971	 247.00000	 596.71857	   0.49210	   0.05818	   0.49553	  -6.74282
3768001.64771	 247.00000	 471.96338	   0.50056	   0.06117	   0.50429	  -6.96753
3768001.88671	 247.00000	 373.20856	   0.50976	   0.06438	   0.51381	  -7.19825
3768002.12471	 247.00000	 295.47278	   0.51882	   0.06879	   0.52336	  -7.55295
3768002.36371	 247.00000	 233.87738	   0.52704	   0.07314	   0.53210	  -7.90099
3768002.60171	 247.00000	 185.05922	   0.53729	   0.07683	   0.54276	  -8.13791
3768002.83771	 247.00000	 146.35823	   0.54806	   0.08244	   0.55423	  -8.55472
3768003.07471	 247.00000	 115.77804	   0.55855	   0.08833	   0.56549	  -8.98667
3768003.30871	 247.00000	  91.67210	   0.57151	   0.09660	   0.57962	  -9.59343
3768003.55371	 247.00000	  72.51701	   0.58625	   0.10569	   0.59570	 -10.21976
3768003.78271	 247.00000	  57.36816	   0.60291	   0.11371	   0.61353	 -10.68068
3768004.01971	 247.00000	  45.36290	   0.62323	   0.12160	   0.63498	 -11.04084
3768004.25171	 247.00000	  35.93134	   0.64569	   0.12978	   0.65861	 -11.36485
3768004.50271	 247.00000	  28.40909	   0.67012	   0.13331	   0.68325	 -11.25125
3768004.71671	 247.00000	  22.48202	   0.69646	   0.13412	   0.70925	 -10.89997
3768004.98171	 247.00000	  17.79613	   0.72347	   0.12917	   0.73491	 -10.12302
3768005.23371	 247.00000	  14.06813	   0.74819	   0.12280	   0.75821	  -9.32102
3768005.44971	 247.00000	  11.14480	   0.77032	   0.11096	   0.77827	  -8.19694
3768005.71771	 247.00000	   8.81772	   0.78856	   0.10007	   0.79488	  -7.23262
3768005.89572	 247.00000	   6.97545	   0.80105	   0.08893	   0.80597	  -6.33469
3768006.11372	 247.00000	   5.51730	   0.81165	   0.07689	   0.81529	  -5.41196
3768006.38272	 247.00000	   4.36941	   0.81947	   0.06637	   0.82215	  -4.63029
3768006.71772	 247.00000	   3.45686	   0.82761	   0.05823	   0.82966	  -4.02438
3768007.13672	 247.00000	   2.73547	   0.83289	   0.05191	   0.83450	  -3.56616
3768007.66172	 247.00000	   2.16054	   0.83705	   0.04724	   0.83838	  -3.22986
3768008.32072	 247.00000	   1.70952	   0.83985	   0.04373	   0.84099	  -2.98078
3768009.14972	 247.00000	   1.35352	   0.84411	   0.04189	   0.84515	  -2.84109
3768010.19272	 247.00000	   1.07079	   0.84760	   0.04163	   0.84863	  -2.81211
3768011.50672	 247.00000	   0.84734	   0.84944	   0.04192	   0.85048	  -2.82506
3768013.16172	 247.00000	   0.67072	   0.85285	   0.04375	   0.85397	  -2.93683
3768015.25072	 247.00000	   0.53067	   0.85564	   0.04636	   0.85689	  -3.10120
3768017.88772	 247.00000	   0.41976	   0.86056	   0.05083	   0.86206	  -3.38026
3768021.21872	 247.00000	   0.33183	   0.86516	   0.05716	   0.86705	  -3.78016
3768025.42473	 247.00000	   0.26261	   0.86942	   0.06445	   0.87181	  -4.23926
3768030.73273	 247.00000	   0.20791	   0.87575	   0.07324	   0.87881	  -4.78056
3768037.43773	 247.00000	   0.16452	   0.88456	   0.08430	   0.88857	  -5.44402
3768045.91374	 247.00000	   0.13007	   0.89508	   0.09958	   0.90060	  -6.34827
3768056.60375	 247.00000	   0.10309	   0.90451	   0.11895	   0.91230	  -7.49210
3768070.11775	 247.00000	   0.08153	   0.91357	   0.13875	   0.92405	  -8.63598
3768087.21576	 247.00000	   0.06443	   0.92630	   0.16083	   0.94016	  -9.85003
3768108.80178	 247.00000	   0.05102	   0.94574	   0.18066	   0.96284	 -10.81459
3768136.04479	 247.00000	   0.04042	   0.96968	   0.20686	   0.99150	 -12.04207
3768170.54081	 247.00000	   0.03192	   0.99628	   0.23737	   1.02417	 -13.40121
3768214.08784	 247.00000	   0.02528	   1.02788	   0.26534	   1.06158	 -14.47434
3768269.15287	 247.00000	   0.01999	   1.07196	   0.29755	   1.11249	 -15.51324
3782418.09617	 248.00000	20004.45300	   0.38073	  -0.01685	   0.38110	   2.53403
3782418.23917	 248.00000	15829.12600	   0.38622	  -0.00140	   0.38622	   0.20783
3782418.38117	 248.00000	12516.70300	   0.39581	   0.00993	   0.39593	  -1.43714
3782418.52317	 248.00000	9909.44240	   0.40248	   0.01809	   0.40289	  -2.57401
3782418.68717	 248.00000	7835.48000	   0.41126	   0.02445	   0.41199	  -3.40221
3782418.88817	 248.00000	6217.24610	   0.41739	   0.03017	   0.41847	  -4.13454
3782419.12617	 248.00000	4905.29100	   0.42479	   0.03387	   0.42614	  -4.55892
3782419.36517	 248.00000	3881.27370	   0.43178	   0.03777	   0.43343	  -4.99889
3782419.60317	 248.00000	3070.98270	   0.43848	   0.04127	   0.44042	  -5.37691
3782419.84117	 248.00000	2430.77780	   0.44606	   0.04457	   0.44828	  -5.70651
3782420.07917	 248.00000	1923.15370	   0.45196	   0.04733	   0.45443	  -5.97777
3782420.31717	 248.00000	1522.43580	   0.46076	   0.04857	   0.46331	  -6.01714
3782420.55517	 248.00000	1203.84460	   0.46992	   0.05061	   0.47264	  -6.14718
3782420.79417	 248.00000	 952.86591	   0.47748	   0.05354	   0.48048	  -6.39784
3782421.03217	 248.00000	 754.27557	   0.48372	   0.05483	   0.48682	  -6.46738
3782421.26917	 248.00000	 596.71857	   0.49244	   0.05711	   0.49574	  -6.61495
3782421.50717	 248.00000	 471.96338	   0.50162	   0.06079	   0.50529	  -6.90967
3782421.74617	 248.00000	 373.20856	   0.50864	   0.06478	   0.51274	  -7.25764
3782421.98417	 248.00000	 295.47278	   0.51801	   0.06935	   0.52263	  -7.62533
3782422.22317	 248.00000	 233.87738	   0.52734	   0.07247	   0.53229	  -7.82461
3782422.46117	 248.00000	 185.05922	   0.53500	   0.07748	   0.54058	  -8.24008
3782422.69717	 248.00000	 146.35823	   0.54892	   0.08361	   0.55525	  -8.66052
3782422.93417	 248.00000	 115.77804	   0.56070	   0.08933	   0.56777	  -9.05262
3782423.16817	 248.00000	  91.67210	   0.57243	   0.09659	   0.58052	  -9.57805
3782423.41317	 248.00000	  72.51701	   0.58644	   0.10468	   0.59571	 -10.12084
3782423.64217	 248.00000	  57.36816	   0.60443	   0.11342	   0.61498	 -10.62749
3782423.87917	 248.00000	  45.36290	   0.62318	   0.12229	   0.63506	 -11.10223
3782424.11117	 248.00000	  35.93134	   0.64506	   0.12811	   0.65766	 -11.23256
3782424.36217	 248.00000	  28.40909	   0.67069	   0.13406	   0.68396	 -11.30318
3782424.57617	 248.00000	  22.48202	   0.69790	   0.13309	   0.71048	 -10.79705
3782424.84117	 248.00000	  17.79613	   0.72511	   0.13078	   0.73681	 -10.22401
3782425.09317	 248.00000	  14.06813	   0.75028	   0.12379	   0.76042	  -9.36925
3782425.30917	 248.00000	  11.14480	   0.77034	   0.11186	   0.77842	  -8.26206
3782425.57717	 248.00000	   8.81772	   0.78882	   0.09903	   0.79501	  -7.15569
3782425.75517	 248.00000	   6.97545	   0.80293	   0.08834	   0.80777	  -6.27862
3782425.97317	 248.00000	   5.51730	   0.81359	   0.07666	   0.81719	  -5.38273
3782426.24217	 248.00000	   4.36941	   0.82266	   0.06678	   0.82537	  -4.64096
3782426.57717	 248.00000	   3.45686	   0.82819	   0.05813	   0.83023	  -4.01521
3782426.99617	 248.00000	   2.73547	   0.83256	   0.05226	   0.83420	  -3.59193
3782427.52117	 248.00000	   2.16054	   0.83787	   0.04727	   0.83920	  -3.22901
3782428.18118	 248.00000	   1.70952	   0.84101	   0.04400	   0.84216	  -2.99502
3782429.00918	 248.00000	   1.35352	   0.84359	   0.04205	   0.84464	  -2.85347
3782430.05218	 248.00000	   1.07079	   0.84701	   0.04067	   0.84798	  -2.74873
3782431.36618	 248.00000	   0.84734	   0.85044	   0.04046	   0.85140	  -2.72410
3782433.02118	 248.00000	   0.67072	   0.85401	   0.04347	   0.85512	  -2.91405
3782435.11018	 248.00000	   0.53067	   0.85699	   0.04654	   0.85826	  -3.10841
3782437.74718	 248.00000	   0.41976	   0.86075	   0.05092	   0.86225	  -3.38544
3782441.07818	 248.00000	   0.33183	   0.86579	   0.05604	   0.86760	  -3.70375
3782445.28419	 248.00000	   0.26261	   0.87216	   0.06431	   0.87452	  -4.21715
3782450.59219	 248.00000	   0.20791	   0.87822	   0.07576	   0.88148	  -4.93057
3782457.29719	 248.00000	   0.16452	   0.88359	   0.08828	   0.88799	  -5.70544
3782465.77320	 248.00000	   0.13007	   0.89008	   0.10124	   0.89582	  -6.48908
3782476.46320	 248.00000	   0.10309	   0.90076	   0.11475	   0.90804	  -7.25997
3782489.97721	 248.00000	   0.08153	   0.91511	   0.13354	   0.92480	  -8.30267
3782507.07522	 248.00000	   0.06443	   0.93121	   0.15583	   0.94416	  -9.49967
3782528.66124	 248.00000	   0.05102	   0.94796	   0.17920	   0.96475	 -10.70492
3782555.90425	 248.00000	   0.04042	   0.97266	   0.20210	   0.99344	 -11.73800
3782590.40027	 248.00000	   0.03192	   1.00718	   0.23287	   1.03375	 -13.01862
3782633.94730	 248.00000	   0.02528	   1.04458	   0.27491	   1.08015	 -14.74458
3782689.01233	 248.00000	   0.01999	   1.07706	   0.32317	   1.12450	 -16.70183
3796831.94941	 249.00000	20004.45300	   0.38011	  -0.01537	   0.38042	   2.31593
3796832.09241	 249.00000	15829.12600	   0.38717	  -0.00187	   0.38717	   0.27696
3796832.23441	 249.00000	12516.70300	   0.39443	   0.00885	   0.39453	  -1.28479
3796832.37641	 249.00000	9909.44240	   0.40185	   0.01613	   0.40217	  -2.29878
3796832.54041	 249.00000	7835.48000	   0.41046	   0.02429	   0.41118	  -3.38636
3796832.74141	 249.00000	6217.24610	   0.41780	   0.03003	   0.41888	  -4.11150
3796832.97941	 249.00000	4905.29100	   0.42536	   0.03270	   0.42662	  -4.39535
3796833.21841	 249.00000	3881.27370	   0.43177	   0.03830	   0.43347	  -5.06962
3796833.45541	 249.00000	3070.98270	   0.43934	   0.04038	   0.44120	  -5.25084
3796833.69441	 249.00000	2430.77780	   0.44726	   0.04346	   0.44936	  -5.55016
3796833.93241	 249.00000	1923.15370	   0.45363	   0.04576	   0.45593	  -5.76022
3796834.17041	 249.00000	1522.43580	   0.46116	   0.04802	   0.46365	  -5.94521
3796834.40841	 249.00000	1203.84460	   0.46869	   0.05115	   0.47147	  -6.22777
3796834.64741	 249.00000	 952.86591	   0.47549	   0.05422	   0.47857	  -6.50561
3796834.88541	 249.00000	 754.27557	   0.48431	   0.05613	   0.48755	  -6.61066
3796835.12241	 249.00000	 596.71857	   0.49226	   0.05892	   0.49577	  -6.82502
3796835.36041	 249.00000	 471.96338	   0.49993	   0.06041	   0.50357	  -6.88990
3796835.59941	 249.00000	 373.20856	   0.50972	   0.06595	   0.51397	  -7.37183
3796835.83741	 249.00000	 295.47278	   0.51825	   0.06803	   0.52270	  -7.47865
3796836.07642	 249.00000	 233.87738	   0.52721	   0.07097	   0.53196	  -7.66712
3796836.31442	 249.00000	 185.05922	   0.53737	   0.07841	   0.54307	  -8.30214
3796836.55042	 249.00000	 146.35823	   0.54724	   0.08345	   0.55356	  -8.67010
3796836.78642	 249.00000	 115.77804	   0.56041	   0.08792	   0.56726	  -8.91657
3796837.02142	 249.00000	  91.67210	   0.57299	   0.09721	   0.58118	  -9.62831
3796837.26642	 249.00000	  72.51701	   0.58673	   0.10518	   0.59608	 -10.16287
3796837.49542	 249.00000	  57.36816	   0.60402	   0.11535	   0.61494	 -10.81152
3796837.73242	 249.00000	  45.36290	   0.62268	   0.12232	   0.63458	 -11.11341
3796837.96442	 249.00000	  35.93134	   0.64621	   0.12836	   0.65883	 -11.23514
3796838.21442	 249.00000	  28.40909	   0.67046	   0.13433	   0.68378	 -11.32964
3796838.42942	 249.00000	  22.48202	   0.69878	   0.13343	   0.71141	 -10.81040
3796838.69442	 249.00000	  17.79613	   0.72481	   0.13025	   0.73642	 -10.18753
3796838.94642	 249.00000	  14.06813	   0.74988	   0.12195	   0.75974	  -9.23715
3796839.16242	 249.00000	  11.14480	   0.77029	   0.11301	   0.77854	  -8.34630
3796839.42942	 249.00000	   8.81772	   0.78860	   0.09951	   0.79486	  -7.19179
3796839.60742	 249.00000	   6.97545	   0.80253	   0.08728	   0.80726	  -6.20676
3796839.82642	 249.00000	   5.51730	   0.81338	   0.07700	   0.81702	  -5.40777
3796840.09542	 249.00000	   4.36941	   0.82245	   0.06552	   0.82505	  -4.55503
3796840.43042	 249.00000	   3.45686	   0.82834	   0.05866	   0.83041	  -4.05089
3796840.84942	 249.00000	   2.73547	   0.83246	   0.05163	   0.83406	  -3.54876
3796841.37442	 249.00000	   2.16054	   0.83679	   0.04635	   0.83807	  -3.17010
3796842.03342	 249.00000	   1.70952	   0.84099	   0.04315	   0.84210	  -2.93737
3796842.86242	 249.00000	   1.35352	   0.84490	   0.04146	   0.84591	  -2.80901
3796843.90542	 249.00000	   1.07079	   0.84755	   0.04116	   0.84855	  -2.78049
3796845.21842	 249.00000	   0.84734	   0.85028	   0.04188	   0.85131	  -2.81971
3796846.87442	 249.00000	   0.67072	   0.85412	   0.04313	   0.85520	  -2.89060
3796848.96342	 249.00000	   0.53067	   0.85759	   0.04707	   0.85888	  -3.14129
3796851.60042	 249.00000	   0.41976	   0.86064	   0.05206	   0.86222	  -3.46139
3796854.93143	 249.00000	   0.33183	   0.86432	   0.05790	   0.86626	  -3.83232
3796859.13743	 249.00000	   0.26261	   0.86973	   0.06424	   0.87210	  -4.22421
3796864.44543	 249.00000	   0.20791	   0.87687	   0.07345	   0.87994	  -4.78804
3796871.14944	 249.00000	   0.16452	   0.88373	   0.08557	   0.88787	  -5.53086
3796879.62644	 249.00000	   0.13007	   0.89215	   0.09890	   0.89762	  -6.32569
3796890.31645	 249.00000	   0.10309	   0.90279	   0.11293	   0.90983	  -7.13009
3796903.83046	 249.00000	   0.08153	   0.91879	   0.13162	   0.92817	  -8.15243
3796920.92747	 249.00000	   0.06443	   0.93772	   0.15641	   0.95067	  -9.46987
3796942.51448	 249.00000	   0.05102	   0.95499	   0.18723	   0.97317	 -11.09256
3796969.75649	 249.00000	   0.04042	   0.97114	   0.21708	   0.99511	 -12.60013
3797004.25252	 249.00000	   0.03192	   0.99339	   0.24442	   1.02302	 -13.82310
3797047.80054	 249.00000	   0.02528	   1.02531	   0.27315	   1.06107	 -14.91762
3797102.86557	 249.00000	   0.01999	   1.06228	   0.30781	   1.10598	 -16.15943
3811245.40842	 250.00000	20004.45300	   0.37989	  -0.01692	   0.38027	   2.54961
3811245.55142	 250.00000	15829.12600	   0.38751	  -0.00171	   0.38752	   0.25316
3811245.69342	 250.00000	12516.70300	   0.39626	   0.00874	   0.39636	  -1.26423
3811245.83542	 250.00000	9909.44240	   0.40366	   0.01666	   0.40401	  -2.36304
3811245.99942	 250.00000	7835.48000	   0.40963	   0.02394	   0.41033	  -3.34534
3811246.20042	 250.00000	6217.24610	   0.41717	   0.02928	   0.41820	  -4.01474
3811246.43842	 250.00000	4905.29100	   0.42443	   0.03524	   0.42589	  -4.74629
3811246.67742	 250.00000	3881.27370	   0.43112	   0.03720	   0.43272	  -4.93116
3811246.91542	 250.00000	3070.98270	   0.44073	   0.04068	   0.44260	  -5.27321
3811247.15342	 250.00000	2430.77780	   0.44678	   0.04508	   0.44904	  -5.76188
3811247.39142	 250.00000	1923.15370	   0.45424	   0.04598	   0.45656	  -5.78005
3811247.62942	 250.00000	1522.43580	   0.46200	   0.04842	   0.46453	  -5.98312
3811247.86742	 250.00000	1203.84460	   0.46952	   0.05072	   0.47225	  -6.16552
3811248.10642	 250.00000	 952.86591	   0.47521	   0.05273	   0.47813	  -6.33193
3811248.34442	 250.00000	 754.27557	   0.48561	   0.05624	   0.48886	  -6.60587
3811248.58142	 250.00000	 596.71857	   0.49305	   0.05907	   0.49657	  -6.83150
3811248.81942	 250.00000	 471.96338	   0.50169	   0.06134	   0.50543	  -6.97092
3811249.05842	 250.00000	 373.20856	   0.51093	   0.06563	   0.51513	  -7.31966
3811249.29642	 250.00000	 295.47278	   0.51968	   0.06709	   0.52400	  -7.35655
3811249.53543	 250.00000	 233.87738	   0.52779	   0.07175	   0.53264	  -7.74198
3811249.77343	 250.00000	 185.05922	   0.53963	   0.07756	   0.54517	  -8.17932
3811250.00943	 250.00000	 146.35823	   0.54870	   0.08320	   0.55497	  -8.62257
3811250.24643	 250.00000	 115.77804	   0.56006	   0.08983	   0.56722	  -9.11180
3811250.48043	 250.00000	  91.67210	   0.57029	   0.09509	   0.57816	  -9.46679
3811250.72543	 250.00000	  72.51701	   0.58661	   0.10561	   0.59604	 -10.20621
3811250.95443	 250.00000	  57.36816	   0.60384	   0.11292	   0.61430	 -10.59241
3811251.19143	 250.00000	  45.36290	   0.62248	   0.12214	   0.63435	 -11.10093
3811251.42343	 250.00000	  35.93134	   0.64574	   0.12865	   0.65843	 -11.26755
3811251.67443	 250.00000	  28.40909	   0.67080	   0.13361	   0.68398	 -11.26502
3811251.88843	 250.00000	  22.48202	   0.69958	   0.13425	   0.71234	 -10.86289
3811252.15343	 250.00000	  17.79613	   0.72446	   0.13101	   0.73621	 -10.25068
3811252.40543	 250.00000	  14.06813	   0.74973	   0.12429	   0.75996	  -9.41263
3811252.62143	 250.00000	  11.14480	   0.77102	   0.11218	   0.77914	  -8.27836
3811252.88943	 250.00000	   8.81772	   0.78890	   0.10009	   0.79523	  -7.23079
3811253.06743	 250.00000	   6.97545	   0.80334	   0.08842	   0.80819	  -6.28070
3811253.28543	 250.00000	   5.51730	   0.81269	   0.07811	   0.81643	  -5.49000
3811253.55443	 250.00000	   4.36941	   0.82306	   0.06742	   0.82581	  -4.68254
3811253.88943	 250.00000	   3.45686	   0.82788	   0.05894	   0.82998	  -4.07203
3811254.30843	 250.00000	   2.73547	   0.83414	   0.05221	   0.83577	  -3.58142
3811254.83343	 250.00000	   2.16054	   0.83832	   0.04751	   0.83966	  -3.24372
3811255.49343	 250.00000	   1.70952	   0.84147	   0.04419	   0.84263	  -3.00619
3811256.32143	 250.00000	   1.35352	   0.84502	   0.04142	   0.84603	  -2.80641
3811257.36443	 250.00000	   1.07079	   0.84832	   0.04124	   0.84933	  -2.78290
3811258.67843	 250.00000	   0.84734	   0.85156	   0.04193	   0.85259	  -2.81875
3811260.33443	 250.00000	   0.67072	   0.85440	   0.04435	   0.85555	  -2.97129
3811262.42243	 250.00000	   0.53067	   0.85772	   0.04647	   0.85898	  -3.10089
3811265.05943	 250.00000	   0.41976	   0.86195	   0.05066	   0.86344	  -3.36393
3811268.39044	 250.00000	   0.33183	   0.86654	   0.05708	   0.86842	  -3.76851
3811272.59644	 250.00000	   0.26261	   0.87130	   0.06456	   0.87369	  -4.23751
3811277.90444	 250.00000	   0.20791	   0.87746	   0.07313	   0.88050	  -4.76419
3811284.60945	 250.00000	   0.16452	   0.88627	   0.08418	   0.89026	  -5.42555
3811293.08545	 250.00000	   0.13007	   0.89694	   0.09963	   0.90245	  -6.33825
3811303.77646	 250.00000	   0.10309	   0.90617	   0.11930	   0.91399	  -7.49988
3811317.29047	 250.00000	   0.08153	   0.91516	   0.13954	   0.92574	  -8.66945
3811334.38748	 250.00000	   0.06443	   0.92775	   0.16064	   0.94155	  -9.82317
3811355.97449	 250.00000	   0.05102	   0.94688	   0.18041	   0.96392	 -10.78713
3811383.21650	 250.00000	   0.04042	   0.97156	   0.20725	   0.99342	 -12.04168
3811417.71253	 250.00000	   0.03192	   0.99782	   0.23792	   1.02579	 -13.41109
3811461.25955	 250.00000	   0.02528	   1.02914	   0.26599	   1.06296	 -14.49120
3811516.32558	 250.00000	   0.01999	   1.07411	   0.29703	   1.11443	 -15.45781
3825646.43013	 251.00000	20004.45300	   0.37964	  -0.01665	   0.38001	   2.51084
3825646.57313	 251.00000	15829.12600	   0.38755	  -0.00085	   0.38755	   0.12614
3825646.71513	 251.00000	12516.70300	   0.39558	   0.00875	   0.39568	  -1.26696
3825646.85713	 251.00000	9909.44240	   0.40343	   0.01821	   0.40384	  -2.58409
3825647.02113	 251.00000	7835.48000	   0.41155	   0.02410	   0.41226	  -3.35118
3825647.22213	 251.00000	6217.24610	   0.41667	   0.02857	   0.41765	  -3.92312
3825647.46013	 251.00000	4905.29100	   0.42403	   0.03496	   0.42547	  -4.71333
3825647.69913	 251.00000	3881.27370	   0.43360	   0.03848	   0.43530	  -5.07110
3825647.93714	 251.00000	3070.98270	   0.43956	   0.04085	   0.44145	  -5.30896
3825648.17514	 251.00000	2430.77780	   0.44750	   0.04420	   0.44968	  -5.64134
3825648.41314	 251.00000	1923.15370	   0.45300	   0.04636	   0.45536	  -5.84382
3825648.65114	 251.00000	1522.43580	   0.46112	   0.04863	   0.46367	  -6.01967
3825648.88914	 251.00000	1203.84460	   0.46834	   0.04996	   0.47100	  -6.08938
3825649.12814	 251.00000	 952.86591	   0.47709	   0.05341	   0.48007	  -6.38786
3825649.36614	 251.00000	 754.27557	   0.48501	   0.05578	   0.48820	  -6.56099
3825649.60314	 251.00000	 596.71857	   0.49292	   0.05816	   0.49634	  -6.72923
3825649.84114	 251.00000	 471.96338	   0.50178	   0.06097	   0.50547	  -6.92787
3825650.08014	 251.00000	 373.20856	   0.50964	   0.06491	   0.51375	  -7.25834
3825650.31714	 251.00000	 295.47278	   0.51901	   0.06784	   0.52342	  -7.44672
3825650.55714	 251.00000	 233.87738	   0.52843	   0.07350	   0.53352	  -7.91861
3825650.79514	 251.00000	 185.05922	   0.53826	   0.07770	   0.54384	  -8.21450
