Repository: kbm2110/Battery_Diagnostics_Thesis

# Battery_Diagnostics_Thesis
 Data-driven battery diagnostics using EIS

**Author:** Bala Manikanta Yaswanth Kanagarla
**Institution:** Technische Hochschule Ingolstadt (THI)
**Supervisor:** Prof. Dr. H.-G. Schweiger

## Overview

This project implements a machine learning framework for 
non-invasive State of Health (SoH) estimation of lithium-ion 
batteries using Electrochemical Impedance Spectroscopy (EIS).

Eight physically interpretable features are extracted from 
impedance spectra and used to train six ML models under a 
strict cell-level train-test split. The stacking ensemble 
achieves R² = 0.9122 and RMSE = 0.0234 on completely unseen 
cells.

---

File: data/EIS/EIS_state_III_35C01.txt (part 31 of 39)
time/s	           cycle number	freq/Hz	           Re(Z)/Ohm	  -Im(Z)/Ohm	   |Z|/Ohm	   Phase(Z)/deg 10194.00151	   1.00000	20004.45300	   0.29797	  -0.02827	   0.29930	   5.42007
3650732.46673	 251.00000	  91.67210	   0.52310	   0.11348	   0.53527	 -12.23943
3650732.71173	 251.00000	  72.51701	   0.53905	   0.12312	   0.55293	 -12.86628
3650732.94074	 251.00000	  57.36816	   0.55404	   0.13291	   0.56976	 -13.48958
3650733.17774	 251.00000	  45.36290	   0.57546	   0.14346	   0.59307	 -13.99788
3650733.40974	 251.00000	  35.93134	   0.59897	   0.15383	   0.61841	 -14.40408
3650733.65974	 251.00000	  28.40909	   0.62615	   0.16443	   0.64738	 -14.71437
3650733.87474	 251.00000	  22.48202	   0.65865	   0.17381	   0.68120	 -14.78260
3650734.13974	 251.00000	  17.79613	   0.69442	   0.17781	   0.71682	 -14.36201
3650734.39174	 251.00000	  14.06813	   0.72972	   0.17311	   0.74997	 -13.34543
3650734.60774	 251.00000	  11.14480	   0.76365	   0.16835	   0.78198	 -12.43231
3650734.87474	 251.00000	   8.81772	   0.79314	   0.15326	   0.80781	 -10.93677
3650735.05374	 251.00000	   6.97545	   0.82146	   0.13701	   0.83281	  -9.46924
3650735.27174	 251.00000	   5.51730	   0.84138	   0.12509	   0.85063	  -8.45657
3650735.54074	 251.00000	   4.36941	   0.85391	   0.11154	   0.86116	  -7.44172
3650735.87574	 251.00000	   3.45686	   0.86421	   0.09598	   0.86952	  -6.33729
3650736.29474	 251.00000	   2.73547	   0.87679	   0.08016	   0.88045	  -5.22339
3650736.81974	 251.00000	   2.16054	   0.88940	   0.07096	   0.89222	  -4.56174
3650737.47874	 251.00000	   1.70952	   0.90102	   0.06861	   0.90363	  -4.35476
3650738.30774	 251.00000	   1.35352	   0.90730	   0.07168	   0.91013	  -4.51705
3650739.35074	 251.00000	   1.07079	   0.90539	   0.07433	   0.90843	  -4.69351
3650740.66474	 251.00000	   0.84734	   0.90025	   0.07234	   0.90315	  -4.59442
3650742.31974	 251.00000	   0.67072	   0.89663	   0.06622	   0.89907	  -4.22397
3650744.40874	 251.00000	   0.53067	   0.89943	   0.05218	   0.90094	  -3.32022
3650747.04574	 251.00000	   0.41976	   0.91416	   0.03867	   0.91498	  -2.42226
3650750.37675	 251.00000	   0.33183	   0.94357	   0.03476	   0.94421	  -2.10979
3650754.58275	 251.00000	   0.26261	   0.98011	   0.05091	   0.98143	  -2.97371
3650759.89075	 251.00000	   0.20791	   1.00993	   0.09346	   1.01424	  -5.28729
3650766.59576	 251.00000	   0.16452	   1.01395	   0.15577	   1.02584	  -8.73403
3650775.07176	 251.00000	   0.13007	   0.97861	   0.21570	   1.00210	 -12.43000
3650785.76177	 251.00000	   0.10309	   0.91154	   0.24419	   0.94368	 -14.99655
3650799.27577	 251.00000	   0.08153	   0.83983	   0.21952	   0.86804	 -14.64892
3650816.37378	 251.00000	   0.06443	   0.80032	   0.15186	   0.81460	 -10.74392
3650837.95980	 251.00000	   0.05102	   0.83976	   0.01821	   0.83996	  -1.24213
3650865.20281	 251.00000	   0.04042	   1.00559	  -0.10521	   1.01108	   5.97304
3650899.69883	 251.00000	   0.03192	   1.30874	  -0.12362	   1.31456	   5.39601
3650943.24586	 251.00000	   0.02528	   1.67931	   0.07763	   1.68110	  -2.64675
3650998.31089	 251.00000	   0.01999	   1.93861	   0.55745	   2.01717	 -16.04264
3664431.68524	 252.00000	20004.45300	   0.29488	  -0.01451	   0.29524	   2.81702
3664431.82724	 252.00000	15829.12600	   0.30484	   0.00121	   0.30484	  -0.22746
3664431.96924	 252.00000	12516.70300	   0.31139	   0.01266	   0.31165	  -2.32747
3664432.11124	 252.00000	9909.44240	   0.32161	   0.02270	   0.32241	  -4.03776
3664432.27524	 252.00000	7835.48000	   0.32988	   0.03007	   0.33124	  -5.20865
3664432.47624	 252.00000	6217.24610	   0.33809	   0.03412	   0.33981	  -5.76201
3664432.71424	 252.00000	4905.29100	   0.34483	   0.04025	   0.34718	  -6.65839
3664432.95324	 252.00000	3881.27370	   0.35365	   0.04501	   0.35651	  -7.25242
3664433.19124	 252.00000	3070.98270	   0.36066	   0.04873	   0.36393	  -7.69421
3664433.42924	 252.00000	2430.77780	   0.36830	   0.05104	   0.37182	  -7.89001
3664433.66724	 252.00000	1923.15370	   0.37858	   0.05554	   0.38263	  -8.34648
3664433.90524	 252.00000	1522.43580	   0.38625	   0.05945	   0.39080	  -8.74963
3664434.14324	 252.00000	1203.84460	   0.39494	   0.06134	   0.39967	  -8.82837
3664434.38224	 252.00000	 952.86591	   0.40503	   0.06526	   0.41025	  -9.15376
3664434.62024	 252.00000	 754.27557	   0.41489	   0.06803	   0.42043	  -9.31159
3664434.85724	 252.00000	 596.71857	   0.42516	   0.07133	   0.43110	  -9.52436
3664435.09524	 252.00000	 471.96338	   0.43488	   0.07517	   0.44133	  -9.80740
3664435.33424	 252.00000	 373.20856	   0.44502	   0.07940	   0.45205	 -10.11639
3664435.57224	 252.00000	 295.47278	   0.45914	   0.08367	   0.46670	 -10.32738
3664435.81124	 252.00000	 233.87738	   0.47046	   0.08939	   0.47888	 -10.75816
3664436.04924	 252.00000	 185.05922	   0.48111	   0.09294	   0.49001	 -10.93401
3664436.28524	 252.00000	 146.35823	   0.49556	   0.09908	   0.50537	 -11.30678
3664436.52224	 252.00000	 115.77804	   0.50805	   0.10620	   0.51903	 -11.80713
3664436.75624	 252.00000	  91.67210	   0.52147	   0.11324	   0.53362	 -12.25179
3664437.00124	 252.00000	  72.51701	   0.53840	   0.12217	   0.55209	 -12.78481
3664437.23024	 252.00000	  57.36816	   0.55525	   0.13016	   0.57030	 -13.19272
3664437.46724	 252.00000	  45.36290	   0.57622	   0.14213	   0.59349	 -13.85594
3664437.69925	 252.00000	  35.93134	   0.59908	   0.15506	   0.61883	 -14.51140
3664437.95025	 252.00000	  28.40909	   0.62679	   0.16544	   0.64826	 -14.78546
3664438.16425	 252.00000	  22.48202	   0.65954	   0.17324	   0.68191	 -14.71705
3664438.42925	 252.00000	  17.79613	   0.69532	   0.17785	   0.71770	 -14.34772
3664438.68125	 252.00000	  14.06813	   0.73034	   0.17354	   0.75067	 -13.36651
3664438.89725	 252.00000	  11.14480	   0.76370	   0.16857	   0.78208	 -12.44712
3664439.16525	 252.00000	   8.81772	   0.79377	   0.15325	   0.80843	 -10.92723
3664439.34325	 252.00000	   6.97545	   0.82245	   0.13779	   0.83392	  -9.51077
3664439.56125	 252.00000	   5.51730	   0.84119	   0.12674	   0.85069	  -8.56801
3664439.83025	 252.00000	   4.36941	   0.85571	   0.11158	   0.86296	  -7.42939
3664440.16525	 252.00000	   3.45686	   0.86682	   0.09482	   0.87199	  -6.24269
3664440.58425	 252.00000	   2.73547	   0.87844	   0.08180	   0.88225	  -5.32026
3664441.10925	 252.00000	   2.16054	   0.89211	   0.07210	   0.89502	  -4.62083
3664441.76825	 252.00000	   1.70952	   0.90321	   0.06962	   0.90589	  -4.40750
3664442.59725	 252.00000	   1.35352	   0.90847	   0.07205	   0.91132	  -4.53488
3664443.64025	 252.00000	   1.07079	   0.90652	   0.07451	   0.90958	  -4.69862
3664444.95425	 252.00000	   0.84734	   0.90151	   0.07232	   0.90441	  -4.58661
3664446.60925	 252.00000	   0.67072	   0.89812	   0.06468	   0.90044	  -4.11939
3664448.69825	 252.00000	   0.53067	   0.90121	   0.05173	   0.90269	  -3.28547
3664451.33525	 252.00000	   0.41976	   0.91670	   0.03918	   0.91754	  -2.44738
3664454.66626	 252.00000	   0.33183	   0.94632	   0.03564	   0.94699	  -2.15656
3664458.87226	 252.00000	   0.26261	   0.98284	   0.05281	   0.98425	  -3.07592
3664464.18026	 252.00000	   0.20791	   1.01133	   0.09614	   1.01589	  -5.43054
3664470.88526	 252.00000	   0.16452	   1.01285	   0.15805	   1.02511	  -8.86901
3664479.36127	 252.00000	   0.13007	   0.97660	   0.21669	   1.00035	 -12.51038
3664490.05128	 252.00000	   0.10309	   0.90877	   0.24176	   0.94038	 -14.89729
3664503.56528	 252.00000	   0.08153	   0.83884	   0.21364	   0.86562	 -14.28845
3664520.66329	 252.00000	   0.06443	   0.80332	   0.14184	   0.81575	 -10.01332
3664542.25031	 252.00000	   0.05102	   0.84980	   0.01075	   0.84987	  -0.72493
3664569.49232	 252.00000	   0.04042	   1.02399	  -0.10767	   1.02964	   6.00258
3664603.98834	 252.00000	   0.03192	   1.33208	  -0.11030	   1.33664	   4.73354
3664647.53537	 252.00000	   0.02528	   1.69225	   0.11075	   1.69587	  -3.74458
3664702.60140	 252.00000	   0.01999	   1.92830	   0.59908	   2.01921	 -17.25882
3678139.23077	 253.00000	20004.45300	   0.29647	  -0.01387	   0.29679	   2.67903
3678139.37377	 253.00000	15829.12600	   0.30273	   0.00261	   0.30274	  -0.49419
3678139.51577	 253.00000	12516.70300	   0.31233	   0.01313	   0.31261	  -2.40718
3678139.65777	 253.00000	9909.44240	   0.32056	   0.02172	   0.32129	  -3.87601
3678139.82177	 253.00000	7835.48000	   0.32959	   0.02989	   0.33094	  -5.18136
3678140.02277	 253.00000	6217.24610	   0.33707	   0.03575	   0.33896	  -6.05386
3678140.26077	 253.00000	4905.29100	   0.34568	   0.03844	   0.34781	  -6.34513
3678140.49877	 253.00000	3881.27370	   0.35259	   0.04399	   0.35532	  -7.11110
3678140.73777	 253.00000	3070.98270	   0.36042	   0.04881	   0.36371	  -7.71241
3678140.97577	 253.00000	2430.77780	   0.36777	   0.05129	   0.37133	  -7.94003
3678141.21378	 253.00000	1923.15370	   0.37837	   0.05489	   0.38233	  -8.25379
3678141.45178	 253.00000	1522.43580	   0.38784	   0.05791	   0.39214	  -8.49272
3678141.68978	 253.00000	1203.84460	   0.39423	   0.06214	   0.39910	  -8.95722
3678141.92878	 253.00000	 952.86591	   0.40505	   0.06466	   0.41018	  -9.07002
3678142.16678	 253.00000	 754.27557	   0.41492	   0.06721	   0.42033	  -9.20120
3678142.40378	 253.00000	 596.71857	   0.42363	   0.07048	   0.42945	  -9.44536
3678142.64178	 253.00000	 471.96338	   0.43456	   0.07589	   0.44113	  -9.90617
3678142.88078	 253.00000	 373.20856	   0.44522	   0.07990	   0.45233	 -10.17455
3678143.11878	 253.00000	 295.47278	   0.45646	   0.08348	   0.46403	 -10.36435
3678143.35778	 253.00000	 233.87738	   0.46752	   0.08819	   0.47577	 -10.68178
3678143.59578	 253.00000	 185.05922	   0.48122	   0.09200	   0.48993	 -10.82276
3678143.83178	 253.00000	 146.35823	   0.49368	   0.09845	   0.50340	 -11.27817
3678144.06778	 253.00000	 115.77804	   0.50548	   0.10498	   0.51627	 -11.73200
3678144.30278	 253.00000	  91.67210	   0.52121	   0.11162	   0.53303	 -12.08812
3678144.54778	 253.00000	  72.51701	   0.53741	   0.12215	   0.55112	 -12.80551
3678144.77678	 253.00000	  57.36816	   0.55330	   0.13153	   0.56872	 -13.37212
3678145.01378	 253.00000	  45.36290	   0.57567	   0.14339	   0.59326	 -13.98652
3678145.24578	 253.00000	  35.93134	   0.59860	   0.15512	   0.61837	 -14.52758
3678145.49578	 253.00000	  28.40909	   0.62662	   0.16462	   0.64788	 -14.71928
3678145.71078	 253.00000	  22.48202	   0.65847	   0.17240	   0.68066	 -14.67213
3678145.97578	 253.00000	  17.79613	   0.69249	   0.17566	   0.71442	 -14.23389
3678146.22778	 253.00000	  14.06813	   0.72859	   0.17384	   0.74904	 -13.41991
3678146.44378	 253.00000	  11.14480	   0.76281	   0.16493	   0.78044	 -12.20002
3678146.71078	 253.00000	   8.81772	   0.79448	   0.15233	   0.80895	 -10.85421
3678146.88978	 253.00000	   6.97545	   0.81904	   0.14104	   0.83109	  -9.77085
3678147.10778	 253.00000	   5.51730	   0.83630	   0.12666	   0.84584	  -8.61220
3678147.37678	 253.00000	   4.36941	   0.85210	   0.10746	   0.85885	  -7.18740
3678147.71178	 253.00000	   3.45686	   0.86689	   0.09074	   0.87162	  -5.97530
3678148.13078	 253.00000	   2.73547	   0.88149	   0.08240	   0.88534	  -5.34051
3678148.65578	 253.00000	   2.16054	   0.89091	   0.07876	   0.89438	  -5.05227
3678149.31478	 253.00000	   1.70952	   0.89283	   0.07711	   0.89616	  -4.93641
3678150.14378	 253.00000	   1.35352	   0.89166	   0.07327	   0.89466	  -4.69780
3678151.18678	 253.00000	   1.07079	   0.89143	   0.06395	   0.89372	  -4.10328
3678152.50078	 253.00000	   0.84734	   0.89514	   0.05297	   0.89671	  -3.38656
3678154.15578	 253.00000	   0.67072	   0.90622	   0.04353	   0.90727	  -2.74996
3678156.24478	 253.00000	   0.53067	   0.92633	   0.04006	   0.92720	  -2.47641
3678158.88179	 253.00000	   0.41976	   0.95179	   0.04989	   0.95310	  -3.00063
3678162.21279	 253.00000	   0.33183	   0.97078	   0.07804	   0.97391	  -4.59633
3678166.41879	 253.00000	   0.26261	   0.97115	   0.11711	   0.97819	  -6.87581
3678171.72679	 253.00000	   0.20791	   0.94828	   0.15265	   0.96048	  -9.14459
3678178.43180	 253.00000	   0.16452	   0.90639	   0.16695	   0.92164	 -10.43666
3678186.90780	 253.00000	   0.13007	   0.86532	   0.14580	   0.87752	  -9.56412
3678197.59781	 253.00000	   0.10309	   0.85158	   0.09023	   0.85634	  -6.04810
3678211.11182	 253.00000	   0.08153	   0.89401	   0.01915	   0.89422	  -1.22712
3678228.20983	 253.00000	   0.06443	   0.99226	  -0.02914	   0.99269	   1.68202
3678249.79584	 253.00000	   0.05102	   1.17969	  -0.01782	   1.17983	   0.86539
3678277.03886	 253.00000	   0.04042	   1.38766	   0.13327	   1.39404	  -5.48587
3678311.53488	 253.00000	   0.03192	   1.51123	   0.43650	   1.57301	 -16.11061
3678355.08190	 253.00000	   0.02528	   1.43306	   0.82970	   1.65592	 -30.06942
3678410.14694	 253.00000	   0.01999	   1.08458	   1.13979	   1.57335	 -46.42187
3691850.55234	 254.00000	20004.45300	   0.29390	  -0.01265	   0.29418	   2.46509
3691850.69534	 254.00000	15829.12600	   0.30372	   0.00234	   0.30373	  -0.44195
3691850.83734	 254.00000	12516.70300	   0.31194	   0.01372	   0.31224	  -2.51753
3691850.97934	 254.00000	9909.44240	   0.32103	   0.02197	   0.32178	  -3.91530
3691851.14334	 254.00000	7835.48000	   0.32860	   0.03012	   0.32998	  -5.23725
3691851.34434	 254.00000	6217.24610	   0.33806	   0.03528	   0.33989	  -5.95810
3691851.58234	 254.00000	4905.29100	   0.34463	   0.03982	   0.34693	  -6.59121
3691851.82134	 254.00000	3881.27370	   0.35288	   0.04494	   0.35573	  -7.25757
3691852.05934	 254.00000	3070.98270	   0.36038	   0.04857	   0.36364	  -7.67651
3691852.29734	 254.00000	2430.77780	   0.36792	   0.05088	   0.37142	  -7.87394
3691852.53534	 254.00000	1923.15370	   0.37802	   0.05515	   0.38202	  -8.29972
3691852.77334	 254.00000	1522.43580	   0.38511	   0.05760	   0.38939	  -8.50711
3691853.01134	 254.00000	1203.84460	   0.39629	   0.06118	   0.40098	  -8.77646
3691853.25034	 254.00000	 952.86591	   0.40635	   0.06441	   0.41142	  -9.00674
3691853.48834	 254.00000	 754.27557	   0.41434	   0.06718	   0.41975	  -9.20951
3691853.72534	 254.00000	 596.71857	   0.42356	   0.07093	   0.42946	  -9.50710
3691853.96334	 254.00000	 471.96338	   0.43421	   0.07472	   0.44060	  -9.76448
3691854.20234	 254.00000	 373.20856	   0.44466	   0.07894	   0.45161	 -10.06637
3691854.44034	 254.00000	 295.47278	   0.45606	   0.08344	   0.46363	 -10.36795
3691854.67934	 254.00000	 233.87738	   0.46900	   0.08824	   0.47723	 -10.65592
3691854.91734	 254.00000	 185.05922	   0.47893	   0.09259	   0.48780	 -10.94128
3691855.15334	 254.00000	 146.35823	   0.49398	   0.09930	   0.50386	 -11.36569
3691855.38934	 254.00000	 115.77804	   0.50695	   0.10541	   0.51779	 -11.74639
3691855.62434	 254.00000	  91.67210	   0.52030	   0.11238	   0.53229	 -12.18780
3691855.86934	 254.00000	  72.51701	   0.53683	   0.12101	   0.55030	 -12.70313
3691856.09834	 254.00000	  57.36816	   0.55571	   0.13245	   0.57127	 -13.40653
3691856.33534	 254.00000	  45.36290	   0.57419	   0.14179	   0.59144	 -13.87078
3691856.56734	 254.00000	  35.93134	   0.59830	   0.15393	   0.61778	 -14.42779
3691856.81734	 254.00000	  28.40909	   0.62644	   0.16351	   0.64743	 -14.62841
3691857.03234	 254.00000	  22.48202	   0.65793	   0.17233	   0.68013	 -14.67728
3691857.29734	 254.00000	  17.79613	   0.69243	   0.17595	   0.71444	 -14.25727
3691857.54934	 254.00000	  14.06813	   0.72843	   0.17367	   0.74885	 -13.41016
3691857.76534	 254.00000	  11.14480	   0.76344	   0.16415	   0.78088	 -12.13504
3691858.03234	 254.00000	   8.81772	   0.79188	   0.15538	   0.80698	 -11.10100
3691858.21134	 254.00000	   6.97545	   0.81562	   0.13948	   0.82746	  -9.70442
3691858.42934	 254.00000	   5.51730	   0.83839	   0.12025	   0.84697	  -8.16219
3691858.69834	 254.00000	   4.36941	   0.85780	   0.10772	   0.86454	  -7.15734
3691859.03334	 254.00000	   3.45686	   0.86869	   0.09915	   0.87433	  -6.51128
3691859.45234	 254.00000	   2.73547	   0.87505	   0.09001	   0.87967	  -5.87266
3691859.97734	 254.00000	   2.16054	   0.87925	   0.07790	   0.88269	  -5.06296
3691860.63634	 254.00000	   1.70952	   0.88555	   0.06575	   0.88799	  -4.24619
3691861.46534	 254.00000	   1.35352	   0.89500	   0.05536	   0.89671	  -3.53942
3691862.50834	 254.00000	   1.07079	   0.90792	   0.05086	   0.90934	  -3.20617
3691863.82234	 254.00000	   0.84734	   0.92327	   0.05461	   0.92488	  -3.38523
3691865.47734	 254.00000	   0.67072	   0.93310	   0.06674	   0.93548	  -4.09108
3691867.56635	 254.00000	   0.53067	   0.93172	   0.08472	   0.93556	  -5.19541
3691870.20335	 254.00000	   0.41976	   0.91951	   0.09748	   0.92466	  -6.05162
3691873.53435	 254.00000	   0.33183	   0.90150	   0.09738	   0.90675	  -6.16522
3691877.74035	 254.00000	   0.26261	   0.88816	   0.08092	   0.89184	  -5.20587
3691883.04835	 254.00000	   0.20791	   0.89355	   0.05212	   0.89507	  -3.33834
3691889.75336	 254.00000	   0.16452	   0.92951	   0.02544	   0.92986	  -1.56773
3691898.22936	 254.00000	   0.13007	   0.99613	   0.02126	   0.99636	  -1.22249
3691908.91937	 254.00000	   0.10309	   1.07940	   0.06312	   1.08125	  -3.34649
3691922.43338	 254.00000	   0.08153	   1.14914	   0.16742	   1.16127	  -8.28928
3691939.53139	 254.00000	   0.06443	   1.16879	   0.30795	   1.20867	 -14.76085
3691961.11740	 254.00000	   0.05102	   1.08856	   0.46740	   1.18467	 -23.23740
3691988.36042	 254.00000	   0.04042	   0.90393	   0.54981	   1.05801	 -31.30975
3692022.85644	 254.00000	   0.03192	   0.68198	   0.47940	   0.83362	 -35.10567
3692066.40346	 254.00000	   0.02528	   0.53621	   0.21369	   0.57722	 -21.72820
3692121.46850	 254.00000	   0.01999	   0.62564	  -0.21245	   0.66073	  18.75620
3705558.12307	 255.00000	20004.45300	   0.29515	  -0.01370	   0.29546	   2.65836
3705558.26607	 255.00000	15829.12600	   0.30443	   0.00113	   0.30443	  -0.21355
3705558.40807	 255.00000	12516.70300	   0.31374	   0.01446	   0.31407	  -2.63834
3705558.55007	 255.00000	9909.44240	   0.32064	   0.02097	   0.32133	  -3.74228
3705558.71407	 255.00000	7835.48000	   0.32865	   0.02881	   0.32991	  -5.01010
3705558.91507	 255.00000	6217.24610	   0.33675	   0.03589	   0.33866	  -6.08311
3705559.15307	 255.00000	4905.29100	   0.34548	   0.03939	   0.34772	  -6.50406
3705559.39107	 255.00000	3881.27370	   0.35401	   0.04600	   0.35699	  -7.40332
3705559.62907	 255.00000	3070.98270	   0.36172	   0.04865	   0.36498	  -7.65979
3705559.86807	 255.00000	2430.77780	   0.36921	   0.05071	   0.37267	  -7.82027
3705560.10607	 255.00000	1923.15370	   0.37800	   0.05622	   0.38216	  -8.45932
3705560.34407	 255.00000	1522.43580	   0.38650	   0.05746	   0.39075	  -8.45661
3705560.58207	 255.00000	1203.84460	   0.39532	   0.06106	   0.40001	  -8.77972
3705560.82107	 255.00000	 952.86591	   0.40544	   0.06346	   0.41038	  -8.89631
3705561.05907	 255.00000	 754.27557	   0.41414	   0.06732	   0.41957	  -9.23294
3705561.29607	 255.00000	 596.71857	   0.42382	   0.07203	   0.42989	  -9.64506
3705561.53407	 255.00000	 471.96338	   0.43519	   0.07440	   0.44150	  -9.70087
3705561.77307	 255.00000	 373.20856	   0.44501	   0.07756	   0.45172	  -9.88615
3705562.01007	 255.00000	 295.47278	   0.45684	   0.08314	   0.46435	 -10.31449
3705562.25007	 255.00000	 233.87738	   0.46935	   0.08716	   0.47737	 -10.51982
3705562.48807	 255.00000	 185.05922	   0.47948	   0.09260	   0.48834	 -10.93035
3705562.72407	 255.00000	 146.35823	   0.49290	   0.09782	   0.50251	 -11.22505
3705562.96007	 255.00000	 115.77804	   0.50603	   0.10589	   0.51699	 -11.81876
3705563.19507	 255.00000	  91.67210	   0.52104	   0.11308	   0.53317	 -12.24540
3705563.44007	 255.00000	  72.51701	   0.53613	   0.12072	   0.54955	 -12.68981
3705563.66907	 255.00000	  57.36816	   0.55489	   0.13148	   0.57026	 -13.33009
3705563.90607	 255.00000	  45.36290	   0.57547	   0.14262	   0.59288	 -13.91960
3705564.13807	 255.00000	  35.93134	   0.59696	   0.15391	   0.61648	 -14.45715
3705564.38807	 255.00000	  28.40909	   0.62491	   0.16429	   0.64615	 -14.72961
3705564.60307	 255.00000	  22.48202	   0.65840	   0.17140	   0.68035	 -14.59165
3705564.86807	 255.00000	  17.79613	   0.69200	   0.17614	   0.71407	 -14.28097
3705565.12007	 255.00000	  14.06813	   0.72971	   0.17277	   0.74988	 -13.32070
3705565.33607	 255.00000	  11.14480	   0.76239	   0.16695	   0.78045	 -12.35157
3705565.60307	 255.00000	   8.81772	   0.79331	   0.15178	   0.80770	 -10.83123
3705565.78207	 255.00000	   6.97545	   0.81956	   0.14015	   0.83145	  -9.70427
3705566.00007	 255.00000	   5.51730	   0.83654	   0.12554	   0.84591	  -8.53492
3705566.26907	 255.00000	   4.36941	   0.85166	   0.10892	   0.85859	  -7.28783
3705566.60407	 255.00000	   3.45686	   0.86612	   0.09212	   0.87100	  -6.07116
3705567.02307	 255.00000	   2.73547	   0.88178	   0.08107	   0.88550	  -5.25315
3705567.54807	 255.00000	   2.16054	   0.89189	   0.07846	   0.89533	  -5.02729
3705568.20707	 255.00000	   1.70952	   0.89441	   0.07655	   0.89768	  -4.89177
3705569.03607	 255.00000	   1.35352	   0.89362	   0.07352	   0.89664	  -4.70302
3705570.07907	 255.00000	   1.07079	   0.89187	   0.06502	   0.89423	  -4.16961
3705571.39308	 255.00000	   0.84734	   0.89486	   0.05492	   0.89654	  -3.51221
3705573.04808	 255.00000	   0.67072	   0.90391	   0.04541	   0.90505	  -2.87575
3705575.13708	 255.00000	   0.53067	   0.92301	   0.03867	   0.92382	  -2.39908
3705577.77408	 255.00000	   0.41976	   0.94894	   0.04612	   0.95006	  -2.78219
3705581.10508	 255.00000	   0.33183	   0.97153	   0.07306	   0.97427	  -4.30074
3705585.31108	 255.00000	   0.26261	   0.97632	   0.11236	   0.98277	  -6.56496
3705590.61909	 255.00000	   0.20791	   0.95773	   0.15207	   0.96972	  -9.02248
3705597.32409	 255.00000	   0.16452	   0.91704	   0.17203	   0.93304	 -10.62463
3705605.80010	 255.00000	   0.13007	   0.87096	   0.15806	   0.88518	 -10.28606
3705616.49010	 255.00000	   0.10309	   0.84704	   0.10681	   0.85375	  -7.18711
3705630.00411	 255.00000	   0.08153	   0.87797	   0.03348	   0.87860	  -2.18364
3705647.10212	 255.00000	   0.06443	   0.96779	  -0.02596	   0.96814	   1.53650
3705668.68813	 255.00000	   0.05102	   1.15154	  -0.03433	   1.15205	   1.70738
3705695.93115	 255.00000	   0.04042	   1.37190	   0.09124	   1.37493	  -3.80487
3705730.42717	 255.00000	   0.03192	   1.52974	   0.38356	   1.57709	 -14.07569
3705773.97420	 255.00000	   0.02528	   1.49794	   0.78556	   1.69143	 -27.67364
3705829.03923	 255.00000	   0.01999	   1.18710	   1.14710	   1.65077	 -44.01832
3719264.23179	 256.00000	20004.45300	   0.29582	  -0.01269	   0.29609	   2.45710
3719264.37479	 256.00000	15829.12600	   0.30543	   0.00139	   0.30543	  -0.26052
3719264.51679	 256.00000	12516.70300	   0.31234	   0.01320	   0.31262	  -2.41918
3719264.65879	 256.00000	9909.44240	   0.32078	   0.02263	   0.32158	  -4.03476
3719264.82279	 256.00000	7835.48000	   0.32912	   0.02824	   0.33033	  -4.90422
3719265.02379	 256.00000	6217.24610	   0.33672	   0.03551	   0.33859	  -6.01998
3719265.26179	 256.00000	4905.29100	   0.34431	   0.03853	   0.34645	  -6.38465
3719265.50079	 256.00000	3881.27370	   0.35397	   0.04329	   0.35661	  -6.97283
3719265.73879	 256.00000	3070.98270	   0.36153	   0.04852	   0.36477	  -7.64371
3719265.97679	 256.00000	2430.77780	   0.36888	   0.05163	   0.37248	  -7.96705
3719266.21479	 256.00000	1923.15370	   0.37783	   0.05443	   0.38173	  -8.19830
3719266.45279	 256.00000	1522.43580	   0.38765	   0.05903	   0.39211	  -8.65769
3719266.69079	 256.00000	1203.84460	   0.39523	   0.06089	   0.39989	  -8.75824
3719266.92979	 256.00000	 952.86591	   0.40618	   0.06552	   0.41143	  -9.16379
3719267.16779	 256.00000	 754.27557	   0.41497	   0.06690	   0.42033	  -9.15761
3719267.40479	 256.00000	 596.71857	   0.42380	   0.07161	   0.42981	  -9.59086
3719267.64279	 256.00000	 471.96338	   0.43595	   0.07514	   0.44238	  -9.77876
3719267.88179	 256.00000	 373.20856	   0.44612	   0.07789	   0.45286	  -9.90349
3719268.11879	 256.00000	 295.47278	   0.45681	   0.08195	   0.46410	 -10.17002
3719268.35879	 256.00000	 233.87738	   0.46954	   0.08750	   0.47762	 -10.55603
3719268.59679	 256.00000	 185.05922	   0.48072	   0.09304	   0.48964	 -10.95392
3719268.83279	 256.00000	 146.35823	   0.49422	   0.09836	   0.50391	 -11.25614
3719269.06879	 256.00000	 115.77804	   0.50650	   0.10517	   0.51730	 -11.73032
3719269.30379	 256.00000	  91.67210	   0.52081	   0.11176	   0.53267	 -12.11169
3719269.54879	 256.00000	  72.51701	   0.53719	   0.12167	   0.55080	 -12.76188
3719269.77779	 256.00000	  57.36816	   0.55584	   0.13112	   0.57110	 -13.27334
3719270.01479	 256.00000	  45.36290	   0.57484	   0.14201	   0.59212	 -13.87707
3719270.24679	 256.00000	  35.93134	   0.59827	   0.15281	   0.61748	 -14.32784
3719270.49779	 256.00000	  28.40909	   0.62608	   0.16435	   0.64729	 -14.70834
3719270.71179	 256.00000	  22.48202	   0.65805	   0.17208	   0.68018	 -14.65509
3719270.97679	 256.00000	  17.79613	   0.69228	   0.17630	   0.71438	 -14.28729
3719271.22879	 256.00000	  14.06813	   0.73081	   0.17463	   0.75139	 -13.43915
3719271.44479	 256.00000	  11.14480	   0.76101	   0.16742	   0.77920	 -12.40735
3719271.71279	 256.00000	   8.81772	   0.79507	   0.15438	   0.80992	 -10.98822
3719271.89079	 256.00000	   6.97545	   0.82093	   0.14317	   0.83332	  -9.89307
3719272.10879	 256.00000	   5.51730	   0.83816	   0.12510	   0.84744	  -8.48886
3719272.37779	 256.00000	   4.36941	   0.85431	   0.10794	   0.86110	  -7.20092
3719272.71279	 256.00000	   3.45686	   0.86995	   0.09260	   0.87486	  -6.07587
3719273.13179	 256.00000	   2.73547	   0.88379	   0.08412	   0.88778	  -5.43723
3719273.65679	 256.00000	   2.16054	   0.89128	   0.08143	   0.89499	  -5.22047
3719274.31579	 256.00000	   1.70952	   0.89308	   0.07817	   0.89650	  -5.00199
3719275.14480	 256.00000	   1.35352	   0.89154	   0.07097	   0.89436	  -4.55125
3719276.18780	 256.00000	   1.07079	   0.89258	   0.06205	   0.89474	  -3.97643
3719277.50180	 256.00000	   0.84734	   0.89918	   0.04985	   0.90056	  -3.17343
3719279.15680	 256.00000	   0.67072	   0.91226	   0.04282	   0.91326	  -2.68740
3719281.24580	 256.00000	   0.53067	   0.93349	   0.04269	   0.93446	  -2.61841
3719283.88280	 256.00000	   0.41976	   0.95653	   0.05713	   0.95823	  -3.41772
3719287.21380	 256.00000	   0.33183	   0.96956	   0.08872	   0.97361	  -5.22828
3719291.41981	 256.00000	   0.26261	   0.96127	   0.12589	   0.96948	  -7.46093
3719296.72781	 256.00000	   0.20791	   0.93309	   0.15146	   0.94530	  -9.22016
3719303.43281	 256.00000	   0.16452	   0.89303	   0.15242	   0.90595	  -9.68590
3719311.90882	 256.00000	   0.13007	   0.86256	   0.12005	   0.87088	  -7.92370
3719322.59882	 256.00000	   0.10309	   0.86732	   0.06122	   0.86948	  -4.03775
3719336.11283	 256.00000	   0.08153	   0.93238	   0.00049	   0.93238	  -0.03010
3719353.21084	 256.00000	   0.06443	   1.04717	  -0.02500	   1.04746	   1.36735
3719374.79685	 256.00000	   0.05102	   1.23652	   0.03180	   1.23693	  -1.47330
3719402.03987	 256.00000	   0.04042	   1.40566	   0.22656	   1.42380	  -9.15616
3719436.53589	 256.00000	   0.03192	   1.45150	   0.54891	   1.55182	 -20.71498
3719480.08292	 256.00000	   0.02528	   1.28279	   0.89537	   1.56436	 -34.91474
3719535.14795	 256.00000	   0.01999	   0.87756	   1.08989	   1.39927	 -51.15951
3732952.55197	 257.00000	20004.45300	   0.29497	  -0.01180	   0.29520	   2.29106
3732952.69497	 257.00000	15829.12600	   0.30451	   0.00198	   0.30452	  -0.37221
3732952.83697	 257.00000	12516.70300	   0.31387	   0.01322	   0.31415	  -2.41129
3732952.97897	 257.00000	9909.44240	   0.32152	   0.02125	   0.32222	  -3.78104
3732953.14297	 257.00000	7835.48000	   0.33054	   0.02843	   0.33176	  -4.91563
3732953.34397	 257.00000	6217.24610	   0.33700	   0.03516	   0.33883	  -5.95562
3732953.58197	 257.00000	4905.29100	   0.34603	   0.04030	   0.34837	  -6.64272
3732953.82097	 257.00000	3881.27370	   0.35431	   0.04452	   0.35709	  -7.16263
3732954.05897	 257.00000	3070.98270	   0.36252	   0.04899	   0.36581	  -7.69687
3732954.29697	 257.00000	2430.77780	   0.37023	   0.05194	   0.37386	  -7.98586
3732954.53497	 257.00000	1923.15370	   0.37906	   0.05520	   0.38306	  -8.28553
3732954.77297	 257.00000	1522.43580	   0.38857	   0.05837	   0.39293	  -8.54266
3732955.01097	 257.00000	1203.84460	   0.39740	   0.06207	   0.40222	  -8.87677
3732955.24997	 257.00000	 952.86591	   0.40583	   0.06312	   0.41071	  -8.83997
3732955.48797	 257.00000	 754.27557	   0.41593	   0.06749	   0.42137	  -9.21656
3732955.72497	 257.00000	 596.71857	   0.42534	   0.07165	   0.43133	  -9.56200
3732955.96297	 257.00000	 471.96338	   0.43567	   0.07514	   0.44210	  -9.78507
3732956.20198	 257.00000	 373.20856	   0.44709	   0.07912	   0.45404	 -10.03509
3732956.43998	 257.00000	 295.47278	   0.45769	   0.08285	   0.46513	 -10.26104
3732956.67898	 257.00000	 233.87738	   0.46902	   0.08824	   0.47725	 -10.65461
3732956.91698	 257.00000	 185.05922	   0.48167	   0.09236	   0.49044	 -10.85450
3732957.15298	 257.00000	 146.35823	   0.49570	   0.09992	   0.50567	 -11.39597
3732957.38898	 257.00000	 115.77804	   0.50853	   0.10534	   0.51933	 -11.70321
3732957.62398	 257.00000	  91.67210	   0.52275	   0.11346	   0.53493	 -12.24572
3732957.86898	 257.00000	  72.51701	   0.53827	   0.12186	   0.55189	 -12.75645
3732958.09798	 257.00000	  57.36816	   0.55691	   0.13177	   0.57229	 -13.31172
3732958.33498	 257.00000	  45.36290	   0.57601	   0.14349	   0.59361	 -13.98863
3732958.56698	 257.00000	  35.93134	   0.59952	   0.15577	   0.61942	 -14.56483
3732958.81798	 257.00000	  28.40909	   0.62702	   0.16410	   0.64813	 -14.66620
3732959.03198	 257.00000	  22.48202	   0.65890	   0.17297	   0.68123	 -14.70932
3732959.29698	 257.00000	  17.79613	   0.69462	   0.17899	   0.71731	 -14.45006
3732959.54898	 257.00000	  14.06813	   0.73233	   0.17509	   0.75297	 -13.44616
3732959.76498	 257.00000	  11.14480	   0.76385	   0.16998	   0.78253	 -12.54568
3732960.03198	 257.00000	   8.81772	   0.79550	   0.15576	   0.81060	 -11.07859
3732960.21098	 257.00000	   6.97545	   0.82468	   0.13983	   0.83645	  -9.62343
3732960.42898	 257.00000	   5.51730	   0.84300	   0.12882	   0.85279	  -8.68804
3732960.69798	 257.00000	   4.36941	   0.85736	   0.11294	   0.86477	  -7.50457
3732961.03298	 257.00000	   3.45686	   0.86885	   0.09587	   0.87412	  -6.29666
3732961.45198	 257.00000	   2.73547	   0.88341	   0.08174	   0.88718	  -5.28633
3732961.97698	 257.00000	   2.16054	   0.89608	   0.07365	   0.89910	  -4.69858
3732962.63598	 257.00000	   1.70952	   0.90470	   0.07315	   0.90765	  -4.62254
3732963.46498	 257.00000	   1.35352	   0.90784	   0.07476	   0.91091	  -4.70790
3732964.50798	 257.00000	   1.07079	   0.90447	   0.07382	   0.90748	  -4.66583
3732965.82098	 257.00000	   0.84734	   0.90023	   0.06754	   0.90276	  -4.29038
3732967.47698	 257.00000	   0.67072	   0.90128	   0.05888	   0.90320	  -3.73797
3732969.56598	 257.00000	   0.53067	   0.90984	   0.04508	   0.91095	  -2.83624
3732972.20298	 257.00000	   0.41976	   0.93077	   0.03646	   0.93148	  -2.24323
3732975.53399	 257.00000	   0.33183	   0.96160	   0.04188	   0.96251	  -2.49373
3732979.73999	 257.00000	   0.26261	   0.99277	   0.07011	   0.99524	  -4.03931
3732985.04799	 257.00000	   0.20791	   1.00741	   0.11911	   1.01442	  -6.74285
3732991.75200	 257.00000	   0.16452	   0.99215	   0.17535	   1.00753	 -10.02288
3733000.22900	 257.00000	   0.13007	   0.94219	   0.21447	   0.96629	 -12.82368
3733010.91901	 257.00000	   0.10309	   0.87663	   0.21175	   0.90184	 -13.57980
3733024.43302	 257.00000	   0.08153	   0.83002	   0.15766	   0.84486	 -10.75478
3733041.53103	 257.00000	   0.06443	   0.83162	   0.07322	   0.83483	  -5.03148
3733063.11704	 257.00000	   0.05102	   0.93093	  -0.04110	   0.93183	   2.52801
3733090.36006	 257.00000	   0.04042	   1.14895	  -0.09826	   1.15314	   4.88833
3733124.85508	 257.00000	   0.03192	   1.45626	  -0.00146	   1.45626	   0.05763
3733168.40310	 257.00000	   0.02528	   1.73541	   0.32341	   1.76528	 -10.55638
3733223.46813	 257.00000	   0.01999	   1.79820	   0.85314	   1.99032	 -25.38157
3746645.05439	 258.00000	20004.45300	   0.29671	  -0.01243	   0.29697	   2.39979
3746645.19739	 258.00000	15829.12600	   0.30419	   0.00096	   0.30419	  -0.18019
3746645.33939	 258.00000	12516.70300	   0.31353	   0.01409	   0.31384	  -2.57402
3746645.48139	 258.00000	9909.44240	   0.32327	   0.02320	   0.32410	  -4.10556
3746645.64539	 258.00000	7835.48000	   0.32982	   0.03077	   0.33125	  -5.33068
3746645.84639	 258.00000	6217.24610	   0.33793	   0.03440	   0.33967	  -5.81224
3746646.08439	 258.00000	4905.29100	   0.34633	   0.04042	   0.34868	  -6.65623
3746646.32339	 258.00000	3881.27370	   0.35400	   0.04374	   0.35670	  -7.04351
3746646.56139	 258.00000	3070.98270	   0.36347	   0.04752	   0.36657	  -7.44918
3746646.79939	 258.00000	2430.77780	   0.37133	   0.05181	   0.37493	  -7.94283
3746647.03739	 258.00000	1923.15370	   0.37878	   0.05582	   0.38287	  -8.38380
3746647.27539	 258.00000	1522.43580	   0.38832	   0.05711	   0.39250	  -8.36622
3746647.51339	 258.00000	1203.84460	   0.39637	   0.06044	   0.40095	  -8.67056
3746647.75239	 258.00000	 952.86591	   0.40462	   0.06511	   0.40983	  -9.14109
3746647.99039	 258.00000	 754.27557	   0.41572	   0.06731	   0.42114	  -9.19705
3746648.22739	 258.00000	 596.71857	   0.42624	   0.07105	   0.43212	  -9.46353
3746648.46539	 258.00000	 471.96338	   0.43640	   0.07445	   0.44271	  -9.68180
3746648.70439	 258.00000	 373.20856	   0.44875	   0.08003	   0.45582	 -10.11144
3746648.94239	 258.00000	 295.47278	   0.45841	   0.08332	   0.46592	 -10.30115
3746649.18139	 258.00000	 233.87738	   0.47011	   0.08865	   0.47840	 -10.67846
3746649.41939	 258.00000	 185.05922	   0.48218	   0.09297	   0.49106	 -10.91313
3746649.65539	 258.00000	 146.35823	   0.49512	   0.09830	   0.50479	 -11.22987
3746649.89139	 258.00000	 115.77804	   0.50793	   0.10623	   0.51892	 -11.81227
3746650.12639	 258.00000	  91.67210	   0.52288	   0.11304	   0.53496	 -12.19865
3746650.37139	 258.00000	  72.51701	   0.53756	   0.12092	   0.55100	 -12.67707
3746650.60039	 258.00000	  57.36816	   0.55646	   0.13101	   0.57168	 -13.24825
3746650.83739	 258.00000	  45.36290	   0.57761	   0.14210	   0.59484	 -13.82123
3746651.06939	 258.00000	  35.93134	   0.59873	   0.15431	   0.61829	 -14.45188
3746651.32039	 258.00000	  28.40909	   0.62686	   0.16519	   0.64826	 -14.76276
3746651.53439	 258.00000	  22.48202	   0.65912	   0.17544	   0.68207	 -14.90476
3746651.79939	 258.00000	  17.79613	   0.69404	   0.17795	   0.71649	 -14.38098
3746652.05139	 258.00000	  14.06813	   0.73194	   0.17747	   0.75315	 -13.62908
3746652.26739	 258.00000	  11.14480	   0.76622	   0.16848	   0.78453	 -12.40144
3746652.53539	 258.00000	   8.81772	   0.79813	   0.15673	   0.81337	 -11.10963
3746652.71339	 258.00000	   6.97545	   0.82337	   0.14485	   0.83601	  -9.97789
3746652.93139	 258.00000	   5.51730	   0.84174	   0.12680	   0.85124	  -8.56646
3746653.20039	 258.00000	   4.36941	   0.85866	   0.10974	   0.86564	  -7.28293
3746653.53539	 258.00000	   3.45686	   0.87623	   0.09582	   0.88145	  -6.24049
3746653.95439	 258.00000	   2.73547	   0.88936	   0.08845	   0.89375	  -5.67927
3746654.47939	 258.00000	   2.16054	   0.89465	   0.08363	   0.89855	  -5.34057
3746655.13839	 258.00000	   1.70952	   0.89572	   0.07818	   0.89913	  -4.98833
3746655.96739	 258.00000	   1.35352	   0.89616	   0.06918	   0.89883	  -4.41427
3746657.01040	 258.00000	   1.07079	   0.89989	   0.05867	   0.90180	  -3.73034
3746658.32440	 258.00000	   0.84734	   0.90893	   0.04856	   0.91022	  -3.05787
3746659.97940	 258.00000	   0.67072	   0.92382	   0.04328	   0.92483	  -2.68237
3746662.06840	 258.00000	   0.53067	   0.94589	   0.04799	   0.94711	  -2.90471
3746664.70540	 258.00000	   0.41976	   0.96429	   0.06760	   0.96666	  -4.00991
3746668.03640	 258.00000	   0.33183	   0.96952	   0.09919	   0.97458	  -5.84167
3746672.24240	 258.00000	   0.26261	   0.95380	   0.13055	   0.96269	  -7.79368
3746677.55041	 258.00000	   0.20791	   0.92193	   0.14544	   0.93333	  -8.96461
3746684.25441	 258.00000	   0.16452	   0.88785	   0.13337	   0.89781	  -8.54272
3746692.73142	 258.00000	   0.13007	   0.87200	   0.09208	   0.87685	  -6.02762
3746703.42142	 258.00000	   0.10309	   0.89690	   0.03535	   0.89760	  -2.25734
3746716.93543	 258.00000	   0.08153	   0.98353	  -0.00934	   0.98357	   0.54384
3746734.03344	 258.00000	   0.06443	   1.10956	  -0.00500	   1.10957	   0.25843
3746755.61945	 258.00000	   0.05102	   1.28430	   0.09922	   1.28813	  -4.41788
3746782.86247	 258.00000	   0.04042	   1.40022	   0.32916	   1.43839	 -13.22866
3746817.35749	 258.00000	   0.03192	   1.36521	   0.64224	   1.50873	 -25.19384
3746860.90552	 258.00000	   0.02528	   1.12361	   0.91857	   1.45130	 -39.26668
3746915.97055	 258.00000	   0.01999	   0.69509	   0.98418	   1.20489	 -54.76776
3760333.50297	 259.00000	20004.45300	   0.29691	  -0.01248	   0.29718	   2.40591
3760333.64597	 259.00000	15829.12600	   0.30523	   0.00154	   0.30523	  -0.28851
3760333.78797	 259.00000	12516.70300	   0.31462	   0.01249	   0.31487	  -2.27331
3760333.92997	 259.00000	9909.44240	   0.32204	   0.02270	   0.32283	  -4.03278
3760334.09397	 259.00000	7835.48000	   0.33076	   0.02918	   0.33204	  -5.04103
3760334.29497	 259.00000	6217.24610	   0.33931	   0.03614	   0.34123	  -6.07986
3760334.53297	 259.00000	4905.29100	   0.34587	   0.03910	   0.34808	  -6.45051
3760334.77197	 259.00000	3881.27370	   0.35259	   0.04581	   0.35556	  -7.40268
3760335.00997	 259.00000	3070.98270	   0.36345	   0.04598	   0.36634	  -7.21066
3760335.24797	 259.00000	2430.77780	   0.37040	   0.05215	   0.37405	  -8.01417
3760335.48597	 259.00000	1923.15370	   0.37898	   0.05541	   0.38301	  -8.31876
3760335.72397	 259.00000	1522.43580	   0.38867	   0.05818	   0.39301	  -8.51344
3760335.96197	 259.00000	1203.84460	   0.39704	   0.06000	   0.40155	  -8.59355
3760336.19997	 259.00000	 952.86591	   0.40607	   0.06427	   0.41113	  -8.99307
3760336.43897	 259.00000	 754.27557	   0.41661	   0.06792	   0.42211	  -9.25907
3760336.67598	 259.00000	 596.71857	   0.42621	   0.07167	   0.43219	  -9.54498
3760336.91298	 259.00000	 471.96338	   0.43687	   0.07508	   0.44327	  -9.75113
3760337.15298	 259.00000	 373.20856	   0.44698	   0.07953	   0.45400	 -10.08822
3760337.38998	 259.00000	 295.47278	   0.45958	   0.08330	   0.46707	 -10.27329
3760337.62998	 259.00000	 233.87738	   0.47074	   0.08833	   0.47896	 -10.62747
3760337.86798	 259.00000	 185.05922	   0.48085	   0.09281	   0.48972	 -10.92478
3760338.10398	 259.00000	 146.35823	   0.49689	   0.09932	   0.50672	 -11.30311
3760338.33998	 259.00000	 115.77804	   0.50815	   0.10586	   0.51906	 -11.76809
3760338.57398	 259.00000	  91.67210	   0.52414	   0.11211	   0.53600	 -12.07289
3760338.81998	 259.00000	  72.51701	   0.53724	   0.12248	   0.55103	 -12.84284
3760339.04898	 259.00000	  57.36816	   0.55551	   0.13178	   0.57093	 -13.34514
3760339.28598	 259.00000	  45.36290	   0.57707	   0.14201	   0.59429	 -13.82485
3760339.51798	 259.00000	  35.93134	   0.60043	   0.15482	   0.62007	 -14.45834
3760339.76798	 259.00000	  28.40909	   0.62748	   0.16554	   0.64895	 -14.77918
3760339.98298	 259.00000	  22.48202	   0.65940	   0.17376	   0.68191	 -14.76255
3760340.24798	 259.00000	  17.79613	   0.69525	   0.17898	   0.71792	 -14.43626
3760340.49998	 259.00000	  14.06813	   0.73164	   0.17563	   0.75242	 -13.49872
3760340.71598	 259.00000	  11.14480	   0.76591	   0.17220	   0.78503	 -12.67102
3760340.98298	 259.00000	   8.81772	   0.79717	   0.15621	   0.81233	 -11.08688
3760341.16098	 259.00000	   6.97545	   0.82611	   0.14017	   0.83792	  -9.62973
3760341.37998	 259.00000	   5.51730	   0.84553	   0.12986	   0.85544	  -8.73169
3760341.64898	 259.00000	   4.36941	   0.85965	   0.11355	   0.86712	  -7.52465
3760341.98398	 259.00000	   3.45686	   0.87068	   0.09751	   0.87613	  -6.39026
3760342.40298	 259.00000	   2.73547	   0.88402	   0.08270	   0.88788	  -5.34463
3760342.92798	 259.00000	   2.16054	   0.89814	   0.07393	   0.90118	  -4.70537
3760343.58698	 259.00000	   1.70952	   0.90824	   0.07212	   0.91109	  -4.53991
3760344.41598	 259.00000	   1.35352	   0.91122	   0.07423	   0.91424	  -4.65740
