Repository: kbm2110/Battery_Diagnostics_Thesis

# Battery_Diagnostics_Thesis
 Data-driven battery diagnostics using EIS

**Author:** Bala Manikanta Yaswanth Kanagarla
**Institution:** Technische Hochschule Ingolstadt (THI)
**Supervisor:** Prof. Dr. H.-G. Schweiger

## Overview

This project implements a machine learning framework for 
non-invasive State of Health (SoH) estimation of lithium-ion 
batteries using Electrochemical Impedance Spectroscopy (EIS).

Eight physically interpretable features are extracted from 
impedance spectra and used to train six ML models under a 
strict cell-level train-test split. The stacking ensemble 
achieves R² = 0.9122 and RMSE = 0.0234 on completely unseen 
cells.

---

File: data/EIS/EIS_state_II_45C01.txt (part 31 of 36)
time/s	           cycle number	freq/Hz	           Re(Z)/Ohm	  -Im(Z)/Ohm	   |Z|/Ohm	   Phase(Z)/deg
3951051.09241	 251.00000	 146.35823	   0.96973	   0.08528	   0.97348	  -5.02581
3951051.32941	 251.00000	 115.77804	   0.98173	   0.09247	   0.98608	  -5.38060
3951051.56341	 251.00000	  91.67210	   0.99272	   0.09892	   0.99764	  -5.69073
3951051.80841	 251.00000	  72.51701	   1.00671	   0.10667	   1.01235	  -6.04842
3951052.03741	 251.00000	  57.36816	   1.02116	   0.11603	   1.02773	  -6.48264
3951052.27441	 251.00000	  45.36290	   1.03812	   0.12637	   1.04578	  -6.94022
3951052.50641	 251.00000	  35.93134	   1.05348	   0.13849	   1.06254	  -7.48900
3951052.75741	 251.00000	  28.40909	   1.07555	   0.15041	   1.08602	  -7.96085
3951052.97141	 251.00000	  22.48202	   1.09871	   0.16335	   1.11079	  -8.45661
3951053.23641	 251.00000	  17.79613	   1.12228	   0.18184	   1.13692	  -9.20376
3951053.48841	 251.00000	  14.06813	   1.16358	   0.19689	   1.18012	  -9.60400
3951053.70441	 251.00000	  11.14480	   1.19448	   0.19936	   1.21101	  -9.47553
3951053.97241	 251.00000	   8.81772	   1.24709	   0.20291	   1.26349	  -9.24122
3951054.15041	 251.00000	   6.97545	   1.28138	   0.21089	   1.29862	  -9.34577
3951054.36841	 251.00000	   5.51730	   1.30730	   0.19237	   1.32138	  -8.37107
3951054.63742	 251.00000	   4.36941	   1.34520	   0.16026	   1.35472	  -6.79407
3951054.97242	 251.00000	   3.45686	   1.39348	   0.14269	   1.40077	  -5.84679
3951055.39142	 251.00000	   2.73547	   1.42734	   0.14329	   1.43452	  -5.73267
3951055.91642	 251.00000	   2.16054	   1.43242	   0.14670	   1.43991	  -5.84739
3951056.57542	 251.00000	   1.70952	   1.41913	   0.13705	   1.42573	  -5.51622
3951057.40442	 251.00000	   1.35352	   1.40303	   0.10705	   1.40710	  -4.36330
3951058.44742	 251.00000	   1.07079	   1.40161	   0.06223	   1.40300	  -2.54207
3951059.76142	 251.00000	   0.84734	   1.42734	   0.01990	   1.42748	  -0.79857
3951061.41642	 251.00000	   0.67072	   1.46911	  -0.00035	   1.46911	   0.01362
3951063.50542	 251.00000	   0.53067	   1.52428	   0.01541	   1.52436	  -0.57921
3951066.14242	 251.00000	   0.41976	   1.55709	   0.07048	   1.55868	  -2.59174
3951069.47342	 251.00000	   0.33183	   1.54382	   0.14354	   1.55047	  -5.31182
3951073.67943	 251.00000	   0.26261	   1.48234	   0.19721	   1.49540	  -7.57816
3951078.98743	 251.00000	   0.20791	   1.39272	   0.20295	   1.40742	  -8.29088
3951085.69143	 251.00000	   0.16452	   1.31309	   0.14692	   1.32129	  -6.38404
3951094.16844	 251.00000	   0.13007	   1.28739	   0.04443	   1.28816	  -1.97640
3951104.85845	 251.00000	   0.10309	   1.34283	  -0.06700	   1.34450	   2.85644
3951118.37245	 251.00000	   0.08153	   1.48592	  -0.13323	   1.49188	   5.12347
3951135.46946	 251.00000	   0.06443	   1.65922	  -0.11036	   1.66289	   3.80531
3951157.05648	 251.00000	   0.05102	   1.84214	   0.05202	   1.84288	  -1.61769
3951184.29849	 251.00000	   0.04042	   1.91513	   0.33080	   1.94349	  -9.79986
3951218.79351	 251.00000	   0.03192	   1.80608	   0.63394	   1.91410	 -19.34115
3951262.34054	 251.00000	   0.02528	   1.52666	   0.80786	   1.72723	 -27.88646
3951317.40557	 251.00000	   0.01999	   1.18821	   0.73428	   1.39678	 -31.71476
3965893.64627	 252.00000	20004.45300	   0.77696	  -0.00217	   0.77697	   0.15970
3965893.78927	 252.00000	15829.12600	   0.78766	   0.00969	   0.78772	  -0.70487
3965893.93127	 252.00000	12516.70300	   0.79778	   0.01949	   0.79802	  -1.39958
3965894.07327	 252.00000	9909.44240	   0.80595	   0.02884	   0.80647	  -2.04938
3965894.23727	 252.00000	7835.48000	   0.81456	   0.03269	   0.81521	  -2.29793
3965894.43827	 252.00000	6217.24610	   0.82354	   0.03804	   0.82442	  -2.64471
3965894.67627	 252.00000	4905.29100	   0.83360	   0.04117	   0.83461	  -2.82738
3965894.91327	 252.00000	3881.27370	   0.83982	   0.04436	   0.84099	  -3.02342
3965895.15227	 252.00000	3070.98270	   0.85024	   0.04721	   0.85155	  -3.17825
3965895.39027	 252.00000	2430.77780	   0.85702	   0.05002	   0.85848	  -3.34030
3965895.62827	 252.00000	1923.15370	   0.86652	   0.05179	   0.86807	  -3.42011
3965895.86627	 252.00000	1522.43580	   0.87387	   0.05421	   0.87555	  -3.54947
3965896.10427	 252.00000	1203.84460	   0.88258	   0.05704	   0.88442	  -3.69767
3965896.34327	 252.00000	 952.86591	   0.89110	   0.05917	   0.89307	  -3.79879
3965896.58127	 252.00000	 754.27557	   0.90093	   0.06156	   0.90303	  -3.90859
3965896.81827	 252.00000	 596.71857	   0.90879	   0.06402	   0.91104	  -4.02937
3965897.05627	 252.00000	 471.96338	   0.91792	   0.06649	   0.92032	  -4.14285
3965897.29527	 252.00000	 373.20856	   0.92661	   0.07162	   0.92938	  -4.41943
3965897.53327	 252.00000	 295.47278	   0.93803	   0.07381	   0.94093	  -4.49897
3965897.77227	 252.00000	 233.87738	   0.94850	   0.07663	   0.95159	  -4.61920
3965898.01027	 252.00000	 185.05922	   0.96038	   0.08124	   0.96381	  -4.83525
3965898.24627	 252.00000	 146.35823	   0.96933	   0.08670	   0.97320	  -5.11117
3965898.48227	 252.00000	 115.77804	   0.98140	   0.09317	   0.98581	  -5.42298
3965898.71727	 252.00000	  91.67210	   0.99267	   0.09876	   0.99757	  -5.68164
3965898.96227	 252.00000	  72.51701	   1.00470	   0.10644	   1.01032	  -6.04744
3965899.19127	 252.00000	  57.36816	   1.02003	   0.11424	   1.02640	  -6.39054
3965899.42827	 252.00000	  45.36290	   1.03608	   0.12394	   1.04347	  -6.82145
3965899.66027	 252.00000	  35.93134	   1.05317	   0.14081	   1.06255	  -7.61558
3965899.91027	 252.00000	  28.40909	   1.06956	   0.15219	   1.08034	  -8.09818
3965900.12527	 252.00000	  22.48202	   1.09374	   0.16983	   1.10684	  -8.82585
3965900.39027	 252.00000	  17.79613	   1.12659	   0.18682	   1.14197	  -9.41565
3965900.64227	 252.00000	  14.06813	   1.16161	   0.19045	   1.17712	  -9.31089
3965900.85827	 252.00000	  11.14480	   1.19407	   0.20951	   1.21231	  -9.95162
3965901.12527	 252.00000	   8.81772	   1.23482	   0.19867	   1.25070	  -9.13977
3965901.30427	 252.00000	   6.97545	   1.28987	   0.19691	   1.30482	  -8.67956
3965901.52227	 252.00000	   5.51730	   1.31985	   0.20437	   1.33558	  -8.80181
3965901.79127	 252.00000	   4.36941	   1.33939	   0.18468	   1.35206	  -7.85053
3965902.12627	 252.00000	   3.45686	   1.36299	   0.14924	   1.37114	  -6.24885
3965902.54527	 252.00000	   2.73547	   1.40098	   0.11440	   1.40564	  -4.66812
3965903.07027	 252.00000	   2.16054	   1.44385	   0.10244	   1.44748	  -4.05834
3965903.72928	 252.00000	   1.70952	   1.46959	   0.11099	   1.47378	  -4.31889
3965904.55828	 252.00000	   1.35352	   1.46739	   0.12854	   1.47301	  -5.00617
3965905.60128	 252.00000	   1.07079	   1.44072	   0.13402	   1.44694	  -5.31457
3965906.91428	 252.00000	   0.84734	   1.40491	   0.11258	   1.40941	  -4.58152
3965908.57028	 252.00000	   0.67072	   1.38390	   0.07178	   1.38576	  -2.96926
3965910.65928	 252.00000	   0.53067	   1.39362	   0.01313	   1.39368	  -0.53993
3965913.29628	 252.00000	   0.41976	   1.44231	  -0.03028	   1.44263	   1.20254
3965916.62728	 252.00000	   0.33183	   1.51675	  -0.03250	   1.51710	   1.22743
3965920.83329	 252.00000	   0.26261	   1.58537	   0.02099	   1.58551	  -0.75849
3965926.14129	 252.00000	   0.20791	   1.61165	   0.11763	   1.61593	  -4.17448
3965932.84529	 252.00000	   0.16452	   1.57183	   0.22530	   1.58789	  -8.15700
3965941.32230	 252.00000	   0.13007	   1.46721	   0.29803	   1.49717	 -11.48220
3965952.01230	 252.00000	   0.10309	   1.33339	   0.29230	   1.36505	 -12.36472
3965965.52631	 252.00000	   0.08153	   1.22566	   0.19570	   1.24119	  -9.07174
3965982.62332	 252.00000	   0.06443	   1.19920	   0.05452	   1.20044	  -2.60305
3966004.21034	 252.00000	   0.05102	   1.30194	  -0.12450	   1.30788	   5.46245
3966031.45235	 252.00000	   0.04042	   1.54728	  -0.21805	   1.56256	   8.02145
3966065.94737	 252.00000	   0.03192	   1.86620	  -0.13739	   1.87125	   4.21040
3966109.49440	 252.00000	   0.02528	   2.10995	   0.14830	   2.11515	  -4.02052
3966164.55943	 252.00000	   0.01999	   2.13412	   0.54404	   2.20237	 -14.30162
3980729.54745	 253.00000	20004.45300	   0.77615	  -0.00567	   0.77617	   0.41835
3980729.69045	 253.00000	15829.12600	   0.78360	   0.00893	   0.78365	  -0.65273
3980729.83245	 253.00000	12516.70300	   0.79499	   0.02014	   0.79524	  -1.45089
3980729.97445	 253.00000	9909.44240	   0.80333	   0.02785	   0.80381	  -1.98575
3980730.13845	 253.00000	7835.48000	   0.81362	   0.03351	   0.81431	  -2.35882
3980730.33945	 253.00000	6217.24610	   0.82202	   0.03796	   0.82290	  -2.64428
3980730.57745	 253.00000	4905.29100	   0.83062	   0.04226	   0.83169	  -2.91267
3980730.81645	 253.00000	3881.27370	   0.84029	   0.04402	   0.84144	  -2.99879
3980731.05445	 253.00000	3070.98270	   0.84689	   0.04786	   0.84825	  -3.23432
3980731.29245	 253.00000	2430.77780	   0.85604	   0.04955	   0.85747	  -3.31282
3980731.53045	 253.00000	1923.15370	   0.86514	   0.05358	   0.86680	  -3.54382
3980731.76845	 253.00000	1522.43580	   0.87124	   0.05457	   0.87294	  -3.58375
3980732.00645	 253.00000	1203.84460	   0.87951	   0.05602	   0.88129	  -3.64435
3980732.24545	 253.00000	 952.86591	   0.89053	   0.05897	   0.89248	  -3.78830
3980732.48345	 253.00000	 754.27557	   0.89796	   0.06322	   0.90018	  -4.02713
3980732.72045	 253.00000	 596.71857	   0.90707	   0.06331	   0.90927	  -3.99255
3980732.95845	 253.00000	 471.96338	   0.91652	   0.06815	   0.91905	  -4.25240
3980733.19745	 253.00000	 373.20856	   0.92637	   0.07140	   0.92912	  -4.40731
3980733.43545	 253.00000	 295.47278	   0.93652	   0.07460	   0.93949	  -4.55429
3980733.67445	 253.00000	 233.87738	   0.94615	   0.07809	   0.94937	  -4.71838
3980733.91245	 253.00000	 185.05922	   0.95658	   0.08215	   0.96011	  -4.90835
3980734.14845	 253.00000	 146.35823	   0.96452	   0.08637	   0.96838	  -5.11699
3980734.38445	 253.00000	 115.77804	   0.97763	   0.09187	   0.98194	  -5.36834
3980734.61945	 253.00000	  91.67210	   0.99061	   0.09883	   0.99553	  -5.69719
3980734.86445	 253.00000	  72.51701	   1.00352	   0.10623	   1.00913	  -6.04293
3980735.09345	 253.00000	  57.36816	   1.02059	   0.11429	   1.02697	  -6.38987
3980735.33045	 253.00000	  45.36290	   1.03326	   0.12584	   1.04090	  -6.94367
3980735.56245	 253.00000	  35.93134	   1.04852	   0.13785	   1.05754	  -7.48972
3980735.81345	 253.00000	  28.40909	   1.07039	   0.14832	   1.08062	  -7.88888
3980736.02745	 253.00000	  22.48202	   1.09230	   0.16417	   1.10457	  -8.54765
3980736.29245	 253.00000	  17.79613	   1.11802	   0.18396	   1.13305	  -9.34369
3980736.54445	 253.00000	  14.06813	   1.16314	   0.19558	   1.17947	  -9.54492
3980736.76046	 253.00000	  11.14480	   1.18936	   0.20101	   1.20622	  -9.59284
3980737.02846	 253.00000	   8.81772	   1.24265	   0.20072	   1.25876	  -9.17526
3980737.20646	 253.00000	   6.97545	   1.28263	   0.21100	   1.29987	  -9.34172
3980737.42446	 253.00000	   5.51730	   1.30515	   0.19504	   1.31965	  -8.49910
3980737.69346	 253.00000	   4.36941	   1.33765	   0.16696	   1.34803	  -7.11455
3980738.02846	 253.00000	   3.45686	   1.38267	   0.13858	   1.38960	  -5.72344
3980738.44746	 253.00000	   2.73547	   1.42452	   0.13306	   1.43072	  -5.33634
3980738.97246	 253.00000	   2.16054	   1.44069	   0.14001	   1.44747	  -5.55083
3980739.63146	 253.00000	   1.70952	   1.43077	   0.14033	   1.43764	  -5.60168
3980740.46046	 253.00000	   1.35352	   1.40934	   0.12183	   1.41459	  -4.94084
3980741.50346	 253.00000	   1.07079	   1.39546	   0.08211	   1.39787	  -3.36747
3980742.81746	 253.00000	   0.84734	   1.40628	   0.03398	   1.40669	  -1.38405
3980744.47246	 253.00000	   0.67072	   1.43896	   0.00015	   1.43896	  -0.00591
3980746.56146	 253.00000	   0.53067	   1.49759	  -0.00613	   1.49760	   0.23448
3980749.19846	 253.00000	   0.41976	   1.54956	   0.03115	   1.54987	  -1.15165
3980752.52946	 253.00000	   0.33183	   1.56684	   0.10399	   1.57029	  -3.79709
3980756.73547	 253.00000	   0.26261	   1.53091	   0.18111	   1.54158	  -6.74693
3980762.04347	 253.00000	   0.20791	   1.44730	   0.22435	   1.46458	  -8.81144
3980768.74747	 253.00000	   0.16452	   1.34670	   0.20606	   1.36237	  -8.69936
3980777.22448	 253.00000	   0.13007	   1.27702	   0.12295	   1.28293	  -5.49930
3980787.91449	 253.00000	   0.10309	   1.27964	   0.00091	   1.27964	  -0.04069
3980801.42849	 253.00000	   0.08153	   1.37821	  -0.11231	   1.38278	   4.65865
3980818.52550	 253.00000	   0.06443	   1.53901	  -0.15367	   1.54666	   5.70197
3980840.11252	 253.00000	   0.05102	   1.76218	  -0.07337	   1.76371	   2.38422
3980867.35453	 253.00000	   0.04042	   1.93155	   0.16232	   1.93836	  -4.80354
3980901.84955	 253.00000	   0.03192	   1.94467	   0.49503	   2.00669	 -14.28175
3980945.39658	 253.00000	   0.02528	   1.74485	   0.77618	   1.90970	 -23.98148
3981000.46161	 253.00000	   0.01999	   1.39767	   0.85020	   1.63595	 -31.31216
3995556.18076	 254.00000	20004.45300	   0.77328	  -0.00427	   0.77329	   0.31622
3995556.32376	 254.00000	15829.12600	   0.78340	   0.01025	   0.78347	  -0.74959
3995556.46576	 254.00000	12516.70300	   0.79274	   0.02017	   0.79299	  -1.45771
3995556.60776	 254.00000	9909.44240	   0.80255	   0.02825	   0.80305	  -2.01633
3995556.77176	 254.00000	7835.48000	   0.81149	   0.03310	   0.81216	  -2.33598
3995556.97276	 254.00000	6217.24610	   0.82152	   0.03869	   0.82243	  -2.69653
3995557.21076	 254.00000	4905.29100	   0.83069	   0.04279	   0.83179	  -2.94869
3995557.44976	 254.00000	3881.27370	   0.83807	   0.04626	   0.83934	  -3.15960
3995557.68676	 254.00000	3070.98270	   0.84715	   0.04760	   0.84849	  -3.21572
3995557.92576	 254.00000	2430.77780	   0.85408	   0.05015	   0.85555	  -3.36029
3995558.16376	 254.00000	1923.15370	   0.86269	   0.05265	   0.86430	  -3.49217
3995558.40176	 254.00000	1522.43580	   0.87134	   0.05346	   0.87298	  -3.51080
3995558.63976	 254.00000	1203.84460	   0.87929	   0.05664	   0.88112	  -3.68579
3995558.87876	 254.00000	 952.86591	   0.88800	   0.05865	   0.88994	  -3.77882
3995559.11676	 254.00000	 754.27557	   0.89620	   0.06230	   0.89836	  -3.97634
3995559.35376	 254.00000	 596.71857	   0.90850	   0.06411	   0.91076	  -4.03648
3995559.59176	 254.00000	 471.96338	   0.91473	   0.06722	   0.91719	  -4.20269
3995559.83076	 254.00000	 373.20856	   0.92525	   0.07095	   0.92797	  -4.38499
3995560.06776	 254.00000	 295.47278	   0.93458	   0.07229	   0.93737	  -4.42311
3995560.30776	 254.00000	 233.87738	   0.94566	   0.07826	   0.94889	  -4.73105
3995560.54576	 254.00000	 185.05922	   0.95567	   0.08121	   0.95911	  -4.85712
3995560.78176	 254.00000	 146.35823	   0.96530	   0.08716	   0.96923	  -5.15941
3995561.01776	 254.00000	 115.77804	   0.97847	   0.09191	   0.98277	  -5.36612
3995561.25276	 254.00000	  91.67210	   0.99140	   0.09805	   0.99624	  -5.64832
3995561.49776	 254.00000	  72.51701	   1.00253	   0.10742	   1.00827	  -6.11585
3995561.72676	 254.00000	  57.36816	   1.01508	   0.11465	   1.02154	  -6.44406
3995561.96376	 254.00000	  45.36290	   1.02916	   0.12656	   1.03691	  -7.01071
3995562.19576	 254.00000	  35.93134	   1.05076	   0.13862	   1.05986	  -7.51508
3995562.44576	 254.00000	  28.40909	   1.06594	   0.15500	   1.07715	  -8.27362
3995562.66076	 254.00000	  22.48202	   1.09315	   0.17017	   1.10632	  -8.84810
3995562.92576	 254.00000	  17.79613	   1.12434	   0.18361	   1.13923	  -9.27458
3995563.17776	 254.00000	  14.06813	   1.15242	   0.19019	   1.16801	  -9.37116
3995563.39376	 254.00000	  11.14480	   1.19859	   0.20801	   1.21651	  -9.84559
3995563.66076	 254.00000	   8.81772	   1.22742	   0.20308	   1.24411	  -9.39456
3995563.83976	 254.00000	   6.97545	   1.27835	   0.19059	   1.29248	  -8.47963
3995564.05776	 254.00000	   5.51730	   1.32898	   0.19541	   1.34327	  -8.36480
3995564.32676	 254.00000	   4.36941	   1.34872	   0.19185	   1.36230	  -8.09593
3995564.66176	 254.00000	   3.45686	   1.36134	   0.16578	   1.37140	  -6.94309
3995565.08076	 254.00000	   2.73547	   1.38148	   0.12796	   1.38740	  -5.29195
3995565.60577	 254.00000	   2.16054	   1.41526	   0.09279	   1.41830	  -3.75107
3995566.26477	 254.00000	   1.70952	   1.45536	   0.08009	   1.45756	  -3.14988
3995567.09377	 254.00000	   1.35352	   1.48246	   0.09352	   1.48541	  -3.60978
3995568.13677	 254.00000	   1.07079	   1.48293	   0.11875	   1.48768	  -4.57854
3995569.44977	 254.00000	   0.84734	   1.45420	   0.13571	   1.46052	  -5.33147
3995571.10577	 254.00000	   0.67072	   1.41508	   0.12885	   1.42093	  -5.20283
3995573.19477	 254.00000	   0.53067	   1.37748	   0.08816	   1.38030	  -3.66195
3995575.83177	 254.00000	   0.41976	   1.37193	   0.02448	   1.37215	  -1.02231
3995579.16277	 254.00000	   0.33183	   1.41475	  -0.03323	   1.41514	   1.34546
3995583.36878	 254.00000	   0.26261	   1.49271	  -0.05328	   1.49366	   2.04424
3995588.67678	 254.00000	   0.20791	   1.58191	  -0.01470	   1.58198	   0.53237
3995595.38078	 254.00000	   0.16452	   1.63993	   0.08665	   1.64221	  -3.02465
3995603.85779	 254.00000	   0.13007	   1.62967	   0.22109	   1.64459	  -7.72580
3995614.54779	 254.00000	   0.10309	   1.53593	   0.33917	   1.57294	 -12.45223
3995628.06180	 254.00000	   0.08153	   1.38050	   0.38222	   1.43244	 -15.47568
3995645.15881	 254.00000	   0.06443	   1.23557	   0.33343	   1.27977	 -15.10208
3995666.74583	 254.00000	   0.05102	   1.14043	   0.15453	   1.15086	  -7.71680
3995693.98784	 254.00000	   0.04042	   1.19980	  -0.07036	   1.20186	   3.35614
3995728.48286	 254.00000	   0.03192	   1.43185	  -0.24919	   1.45337	   9.87255
3995772.02989	 254.00000	   0.02528	   1.78874	  -0.25327	   1.80659	   8.05896
3995827.09492	 254.00000	   0.01999	   2.11901	  -0.01867	   2.11910	   0.50491
4010366.21595	 255.00000	20004.45300	   0.77124	  -0.00319	   0.77125	   0.23664
4010366.35895	 255.00000	15829.12600	   0.78145	   0.00971	   0.78151	  -0.71214
4010366.50095	 255.00000	12516.70300	   0.79301	   0.02038	   0.79327	  -1.47242
4010366.64295	 255.00000	9909.44240	   0.80146	   0.02768	   0.80194	  -1.97822
4010366.80695	 255.00000	7835.48000	   0.81081	   0.03428	   0.81153	  -2.42129
4010367.00795	 255.00000	6217.24610	   0.81928	   0.03819	   0.82017	  -2.66880
4010367.24595	 255.00000	4905.29100	   0.82692	   0.04205	   0.82799	  -2.91138
4010367.48495	 255.00000	3881.27370	   0.83694	   0.04511	   0.83815	  -3.08487
4010367.72295	 255.00000	3070.98270	   0.84443	   0.04808	   0.84580	  -3.25890
4010367.96095	 255.00000	2430.77780	   0.85152	   0.05113	   0.85306	  -3.43637
4010368.19895	 255.00000	1923.15370	   0.86145	   0.05272	   0.86306	  -3.50234
4010368.43695	 255.00000	1522.43580	   0.86976	   0.05547	   0.87153	  -3.64930
4010368.67495	 255.00000	1203.84460	   0.87774	   0.05751	   0.87963	  -3.74868
4010368.91395	 255.00000	 952.86591	   0.88757	   0.05841	   0.88949	  -3.76497
4010369.15195	 255.00000	 754.27557	   0.89592	   0.06296	   0.89813	  -4.01989
4010369.38895	 255.00000	 596.71857	   0.90436	   0.06431	   0.90665	  -4.06749
4010369.62695	 255.00000	 471.96338	   0.91382	   0.06640	   0.91623	  -4.15613
4010369.86595	 255.00000	 373.20856	   0.92388	   0.07071	   0.92658	  -4.37687
4010370.10395	 255.00000	 295.47278	   0.93291	   0.07401	   0.93585	  -4.53600
4010370.34295	 255.00000	 233.87738	   0.94369	   0.07683	   0.94681	  -4.65428
4010370.58095	 255.00000	 185.05922	   0.95466	   0.08405	   0.95835	  -5.03162
4010370.81695	 255.00000	 146.35823	   0.96477	   0.08725	   0.96871	  -5.16740
4010371.05295	 255.00000	 115.77804	   0.97537	   0.09160	   0.97966	  -5.36532
4010371.28795	 255.00000	  91.67210	   0.98677	   0.09711	   0.99154	  -5.62056
4010371.53295	 255.00000	  72.51701	   1.00021	   0.10654	   1.00587	  -6.07984
4010371.76195	 255.00000	  57.36816	   1.01632	   0.11739	   1.02308	  -6.58881
4010371.99895	 255.00000	  45.36290	   1.03244	   0.12706	   1.04023	  -7.01596
4010372.23095	 255.00000	  35.93134	   1.04482	   0.13544	   1.05356	  -7.38631
4010372.48095	 255.00000	  28.40909	   1.07040	   0.15107	   1.08101	  -8.03319
4010372.69595	 255.00000	  22.48202	   1.09468	   0.16546	   1.10711	  -8.59506
4010372.96095	 255.00000	  17.79613	   1.11790	   0.18007	   1.13231	  -9.15062
4010373.21295	 255.00000	  14.06813	   1.15484	   0.20136	   1.17227	  -9.89093
4010373.42895	 255.00000	  11.14480	   1.19045	   0.19817	   1.20683	  -9.45104
4010373.69595	 255.00000	   8.81772	   1.24267	   0.21275	   1.26075	  -9.71501
4010373.87395	 255.00000	   6.97545	   1.26941	   0.21106	   1.28684	  -9.43998
4010374.09295	 255.00000	   5.51730	   1.30245	   0.18754	   1.31588	  -8.19369
4010374.36195	 255.00000	   4.36941	   1.35203	   0.16053	   1.36153	  -6.77100
4010374.69695	 255.00000	   3.45686	   1.40096	   0.15695	   1.40972	  -6.39203
4010375.11595	 255.00000	   2.73547	   1.41932	   0.16135	   1.42846	  -6.48555
4010375.64095	 255.00000	   2.16054	   1.41511	   0.15388	   1.42345	  -6.20618
4010376.29995	 255.00000	   1.70952	   1.40096	   0.12670	   1.40667	  -5.16772
4010377.12895	 255.00000	   1.35352	   1.39784	   0.08217	   1.40026	  -3.36401
4010378.17196	 255.00000	   1.07079	   1.42037	   0.03659	   1.42084	  -1.47578
4010379.48496	 255.00000	   0.84734	   1.46552	   0.01209	   1.46557	  -0.47282
4010381.14096	 255.00000	   0.67072	   1.51089	   0.01792	   1.51100	  -0.67963
4010383.22996	 255.00000	   0.53067	   1.54784	   0.06315	   1.54913	  -2.33625
4010385.86696	 255.00000	   0.41976	   1.54112	   0.12997	   1.54659	  -4.82044
4010389.19796	 255.00000	   0.33183	   1.48685	   0.18264	   1.49803	  -7.00276
4010393.40396	 255.00000	   0.26261	   1.40279	   0.18961	   1.41554	  -7.69790
4010398.71197	 255.00000	   0.20791	   1.32890	   0.13867	   1.33612	  -5.95712
4010405.41597	 255.00000	   0.16452	   1.30124	   0.04516	   1.30202	  -1.98778
4010413.89298	 255.00000	   0.13007	   1.34806	  -0.05657	   1.34924	   2.40274
4010424.58298	 255.00000	   0.10309	   1.47107	  -0.11702	   1.47572	   4.54806
4010438.09699	 255.00000	   0.08153	   1.64113	  -0.08887	   1.64354	   3.09977
4010455.19400	 255.00000	   0.06443	   1.78193	   0.02870	   1.78216	  -0.92258
4010476.78101	 255.00000	   0.05102	   1.85338	   0.26920	   1.87283	  -8.26426
4010504.02303	 255.00000	   0.04042	   1.76552	   0.53953	   1.84612	 -16.99264
4010538.51805	 255.00000	   0.03192	   1.51947	   0.71661	   1.67998	 -25.24952
4010582.06508	 255.00000	   0.02528	   1.21466	   0.68461	   1.39431	 -29.40662
4010637.13011	 255.00000	   0.01999	   0.99989	   0.42391	   1.08604	 -22.97505
4025169.75989	 256.00000	20004.45300	   0.77021	  -0.00307	   0.77021	   0.22844
4025169.90289	 256.00000	15829.12600	   0.77944	   0.00946	   0.77950	  -0.69558
4025170.04489	 256.00000	12516.70300	   0.78939	   0.01941	   0.78963	  -1.40889
4025170.18689	 256.00000	9909.44240	   0.79887	   0.02735	   0.79934	  -1.96063
4025170.35089	 256.00000	7835.48000	   0.80814	   0.03410	   0.80886	  -2.41594
4025170.55189	 256.00000	6217.24610	   0.81700	   0.03741	   0.81785	  -2.62176
4025170.78989	 256.00000	4905.29100	   0.82568	   0.04170	   0.82674	  -2.89112
4025171.02889	 256.00000	3881.27370	   0.83557	   0.04416	   0.83674	  -3.02526
4025171.26689	 256.00000	3070.98270	   0.84276	   0.04849	   0.84415	  -3.29325
4025171.50489	 256.00000	2430.77780	   0.85115	   0.05080	   0.85267	  -3.41565
4025171.74289	 256.00000	1923.15370	   0.85915	   0.05310	   0.86079	  -3.53646
4025171.98089	 256.00000	1522.43580	   0.86764	   0.05579	   0.86944	  -3.67902
4025172.21889	 256.00000	1203.84460	   0.87480	   0.05588	   0.87658	  -3.65508
4025172.45789	 256.00000	 952.86591	   0.88403	   0.05883	   0.88599	  -3.80735
4025172.69589	 256.00000	 754.27557	   0.89491	   0.06081	   0.89697	  -3.88724
4025172.93289	 256.00000	 596.71857	   0.90291	   0.06662	   0.90536	  -4.22013
4025173.17089	 256.00000	 471.96338	   0.91146	   0.06748	   0.91395	  -4.23423
4025173.40989	 256.00000	 373.20856	   0.92140	   0.07018	   0.92407	  -4.35572
4025173.64789	 256.00000	 295.47278	   0.92984	   0.07371	   0.93275	  -4.53243
4025173.88689	 256.00000	 233.87738	   0.94112	   0.07665	   0.94424	  -4.65637
4025174.12489	 256.00000	 185.05922	   0.95204	   0.08127	   0.95550	  -4.87943
4025174.36089	 256.00000	 146.35823	   0.96272	   0.08601	   0.96655	  -5.10521
4025174.59789	 256.00000	 115.77804	   0.97304	   0.09106	   0.97729	  -5.34609
4025174.83189	 256.00000	  91.67210	   0.98534	   0.09876	   0.99027	  -5.72384
4025175.07689	 256.00000	  72.51701	   0.99921	   0.10511	   1.00472	  -6.00486
4025175.30589	 256.00000	  57.36816	   1.01451	   0.11665	   1.02120	  -6.55938
4025175.54289	 256.00000	  45.36290	   1.02917	   0.12713	   1.03699	  -7.04165
4025175.77489	 256.00000	  35.93134	   1.04411	   0.13578	   1.05291	  -7.40918
4025176.02589	 256.00000	  28.40909	   1.06617	   0.15041	   1.07672	  -8.03003
4025176.23989	 256.00000	  22.48202	   1.08869	   0.16515	   1.10115	  -8.62579
4025176.50489	 256.00000	  17.79613	   1.11460	   0.17981	   1.12901	  -9.16399
4025176.75689	 256.00000	  14.06813	   1.15300	   0.20163	   1.17050	  -9.91905
4025176.97289	 256.00000	  11.14480	   1.18769	   0.19879	   1.20422	  -9.50193
4025177.24090	 256.00000	   8.81772	   1.23884	   0.20953	   1.25643	  -9.59994
4025177.41890	 256.00000	   6.97545	   1.26803	   0.21069	   1.28542	  -9.43401
4025177.63690	 256.00000	   5.51730	   1.30095	   0.18727	   1.31436	  -8.19119
4025177.90590	 256.00000	   4.36941	   1.34842	   0.16073	   1.35797	  -6.79772
4025178.24090	 256.00000	   3.45686	   1.39557	   0.15273	   1.40391	  -6.24568
4025178.65990	 256.00000	   2.73547	   1.41498	   0.15801	   1.42378	  -6.37163
4025179.18490	 256.00000	   2.16054	   1.41297	   0.15225	   1.42115	  -6.15004
4025179.84390	 256.00000	   1.70952	   1.39919	   0.12675	   1.40492	  -5.17632
4025180.67290	 256.00000	   1.35352	   1.39631	   0.08487	   1.39889	  -3.47812
4025181.71590	 256.00000	   1.07079	   1.41597	   0.04038	   1.41655	  -1.63337
4025183.02890	 256.00000	   0.84734	   1.45786	   0.01349	   1.45792	  -0.53015
4025184.68490	 256.00000	   0.67072	   1.50347	   0.01713	   1.50356	  -0.65293
4025186.77390	 256.00000	   0.53067	   1.54101	   0.05960	   1.54217	  -2.21498
4025189.41090	 256.00000	   0.41976	   1.53838	   0.12340	   1.54333	  -4.58625
4025192.74190	 256.00000	   0.33183	   1.48872	   0.17819	   1.49935	  -6.82546
4025196.94791	 256.00000	   0.26261	   1.40728	   0.19019	   1.42007	  -7.69660
4025202.25591	 256.00000	   0.20791	   1.33166	   0.14494	   1.33953	  -6.21151
4025208.95991	 256.00000	   0.16452	   1.29922	   0.05382	   1.30034	  -2.37214
4025217.43692	 256.00000	   0.13007	   1.33899	  -0.04829	   1.33986	   2.06529
4025228.12693	 256.00000	   0.10309	   1.45810	  -0.11422	   1.46257	   4.47897
4025241.64093	 256.00000	   0.08153	   1.62814	  -0.09432	   1.63087	   3.31563
4025258.73794	 256.00000	   0.06443	   1.77146	   0.01681	   1.77154	  -0.54361
4025280.32496	 256.00000	   0.05102	   1.85361	   0.25707	   1.87135	  -7.89571
4025307.56697	 256.00000	   0.04042	   1.77745	   0.52697	   1.85393	 -16.51389
4025342.06199	 256.00000	   0.03192	   1.54299	   0.71607	   1.70105	 -24.89494
4025385.60902	 256.00000	   0.02528	   1.23631	   0.69977	   1.42062	 -29.51062
4025440.67405	 256.00000	   0.01999	   1.00788	   0.44914	   1.10343	 -24.01916
4039971.09422	 257.00000	20004.45300	   0.76899	  -0.00198	   0.76899	   0.14779
4039971.23722	 257.00000	15829.12600	   0.77955	   0.00904	   0.77960	  -0.66465
4039971.37922	 257.00000	12516.70300	   0.78955	   0.01973	   0.78980	  -1.43162
4039971.52122	 257.00000	9909.44240	   0.79887	   0.02842	   0.79937	  -2.03737
4039971.68522	 257.00000	7835.48000	   0.80833	   0.03393	   0.80904	  -2.40342
4039971.88622	 257.00000	6217.24610	   0.81518	   0.03780	   0.81606	  -2.65463
4039972.12422	 257.00000	4905.29100	   0.82591	   0.04033	   0.82689	  -2.79524
4039972.36322	 257.00000	3881.27370	   0.83286	   0.04375	   0.83400	  -3.00728
4039972.60122	 257.00000	3070.98270	   0.84184	   0.04819	   0.84322	  -3.27652
4039972.83922	 257.00000	2430.77780	   0.85041	   0.05022	   0.85190	  -3.37926
4039973.07722	 257.00000	1923.15370	   0.85796	   0.05209	   0.85954	  -3.47406
4039973.31522	 257.00000	1522.43580	   0.86740	   0.05406	   0.86909	  -3.56622
4039973.55322	 257.00000	1203.84460	   0.87456	   0.05588	   0.87635	  -3.65610
4039973.79222	 257.00000	 952.86591	   0.88426	   0.05935	   0.88625	  -3.83953
4039974.03022	 257.00000	 754.27557	   0.89210	   0.06087	   0.89418	  -3.90356
4039974.26722	 257.00000	 596.71857	   0.90144	   0.06307	   0.90364	  -4.00249
4039974.50522	 257.00000	 471.96338	   0.91088	   0.06649	   0.91330	  -4.17522
4039974.74422	 257.00000	 373.20856	   0.92060	   0.06920	   0.92320	  -4.29860
4039974.98222	 257.00000	 295.47278	   0.93001	   0.07449	   0.93299	  -4.57959
4039975.22122	 257.00000	 233.87738	   0.93950	   0.07898	   0.94282	  -4.80556
4039975.45922	 257.00000	 185.05922	   0.95197	   0.08188	   0.95548	  -4.91608
4039975.69522	 257.00000	 146.35823	   0.96036	   0.08600	   0.96420	  -5.11688
4039975.93122	 257.00000	 115.77804	   0.97175	   0.09307	   0.97620	  -5.47102
4039976.16622	 257.00000	  91.67210	   0.98547	   0.09984	   0.99051	  -5.78482
4039976.41122	 257.00000	  72.51701	   0.99488	   0.10461	   1.00036	  -6.00272
4039976.64022	 257.00000	  57.36816	   1.01388	   0.11685	   1.02059	  -6.57454
4039976.87722	 257.00000	  45.36290	   1.02962	   0.12471	   1.03714	  -6.90646
4039977.10922	 257.00000	  35.93134	   1.04230	   0.13930	   1.05157	  -7.61220
4039977.36022	 257.00000	  28.40909	   1.06612	   0.14970	   1.07658	  -7.99313
4039977.57422	 257.00000	  22.48202	   1.08696	   0.16416	   1.09929	  -8.58825
4039977.83922	 257.00000	  17.79613	   1.11237	   0.18264	   1.12726	  -9.32423
4039978.09122	 257.00000	  14.06813	   1.15736	   0.19868	   1.17429	  -9.74083
4039978.30722	 257.00000	  11.14480	   1.18298	   0.20205	   1.20011	  -9.69224
4039978.57522	 257.00000	   8.81772	   1.23926	   0.20217	   1.25564	  -9.26546
4039978.75322	 257.00000	   6.97545	   1.27892	   0.21537	   1.29693	  -9.55871
4039978.97122	 257.00000	   5.51730	   1.30154	   0.19734	   1.31642	  -8.62138
4039979.24022	 257.00000	   4.36941	   1.33445	   0.16764	   1.34494	  -7.16033
4039979.57522	 257.00000	   3.45686	   1.38293	   0.14067	   1.39006	  -5.80793
4039979.99422	 257.00000	   2.73547	   1.42317	   0.13576	   1.42963	  -5.44897
4039980.51922	 257.00000	   2.16054	   1.43974	   0.14463	   1.44698	  -5.73646
4039981.17822	 257.00000	   1.70952	   1.42829	   0.14409	   1.43554	  -5.76066
4039982.00722	 257.00000	   1.35352	   1.40535	   0.12462	   1.41086	  -5.06747
4039983.05022	 257.00000	   1.07079	   1.39070	   0.08230	   1.39314	  -3.38679
4039984.36422	 257.00000	   0.84734	   1.40286	   0.03183	   1.40322	  -1.29990
4039986.01923	 257.00000	   0.67072	   1.43868	  -0.00290	   1.43868	   0.11550
4039988.10823	 257.00000	   0.53067	   1.50051	  -0.00799	   1.50053	   0.30506
4039990.74523	 257.00000	   0.41976	   1.55329	   0.03395	   1.55366	  -1.25216
4039994.07623	 257.00000	   0.33183	   1.56762	   0.11068	   1.57152	  -4.03876
4039998.28223	 257.00000	   0.26261	   1.52720	   0.18787	   1.53871	  -7.01300
4040003.59024	 257.00000	   0.20791	   1.43862	   0.22797	   1.45657	  -9.00457
4040010.29424	 257.00000	   0.16452	   1.33804	   0.20469	   1.35361	  -8.69749
4040018.77124	 257.00000	   0.13007	   1.27025	   0.11731	   1.27566	  -5.27616
4040029.46125	 257.00000	   0.10309	   1.27784	  -0.00700	   1.27786	   0.31376
4040042.97526	 257.00000	   0.08153	   1.38232	  -0.11721	   1.38728	   4.84674
4040060.07227	 257.00000	   0.06443	   1.54273	  -0.15413	   1.55041	   5.70548
4040081.65928	 257.00000	   0.05102	   1.76564	  -0.06917	   1.76699	   2.24335
4040108.90130	 257.00000	   0.04042	   1.93247	   0.17077	   1.94000	  -5.05003
4040143.39632	 257.00000	   0.03192	   1.94126	   0.50223	   2.00517	 -14.50512
4040186.94334	 257.00000	   0.02528	   1.73484	   0.77834	   1.90144	 -24.16345
4040242.00838	 257.00000	   0.01999	   1.39004	   0.84644	   1.62747	 -31.33846
4054767.94651	 258.00000	20004.45300	   0.76757	  -0.00441	   0.76758	   0.32933
4054768.08951	 258.00000	15829.12600	   0.77741	   0.00938	   0.77746	  -0.69111
4054768.23151	 258.00000	12516.70300	   0.78943	   0.01995	   0.78968	  -1.44749
4054768.37351	 258.00000	9909.44240	   0.79782	   0.02856	   0.79833	  -2.04985
4054768.53751	 258.00000	7835.48000	   0.80524	   0.03328	   0.80592	  -2.36675
4054768.73851	 258.00000	6217.24610	   0.81423	   0.03927	   0.81517	  -2.76108
4054768.97651	 258.00000	4905.29100	   0.82289	   0.04229	   0.82397	  -2.94224
4054769.21551	 258.00000	3881.27370	   0.83286	   0.04469	   0.83405	  -3.07125
4054769.45351	 258.00000	3070.98270	   0.83967	   0.04737	   0.84100	  -3.22910
4054769.69151	 258.00000	2430.77780	   0.84956	   0.04893	   0.85097	  -3.29610
4054769.92951	 258.00000	1923.15370	   0.85788	   0.05210	   0.85946	  -3.47563
4054770.16751	 258.00000	1522.43580	   0.86580	   0.05510	   0.86755	  -3.64151
4054770.40551	 258.00000	1203.84460	   0.87360	   0.05663	   0.87544	  -3.70873
4054770.64451	 258.00000	 952.86591	   0.88236	   0.05901	   0.88433	  -3.82610
4054770.88251	 258.00000	 754.27557	   0.89126	   0.06091	   0.89334	  -3.90949
4054771.11951	 258.00000	 596.71857	   0.90032	   0.06334	   0.90255	  -4.02455
4054771.35751	 258.00000	 471.96338	   0.90888	   0.06664	   0.91132	  -4.19322
4054771.59651	 258.00000	 373.20856	   0.91879	   0.06980	   0.92144	  -4.34434
4054771.83451	 258.00000	 295.47278	   0.92786	   0.07277	   0.93071	  -4.48444
4054772.07351	 258.00000	 233.87738	   0.94001	   0.07667	   0.94313	  -4.66315
4054772.31151	 258.00000	 185.05922	   0.95106	   0.08024	   0.95444	  -4.82257
4054772.54751	 258.00000	 146.35823	   0.96325	   0.08637	   0.96711	  -5.12371
4054772.78451	 258.00000	 115.77804	   0.97108	   0.09219	   0.97545	  -5.42284
4054773.01851	 258.00000	  91.67210	   0.98439	   0.09715	   0.98917	  -5.63658
4054773.26351	 258.00000	  72.51701	   0.99746	   0.10442	   1.00291	  -5.97640
4054773.49251	 258.00000	  57.36816	   1.01140	   0.11767	   1.01822	  -6.63636
4054773.72951	 258.00000	  45.36290	   1.02554	   0.12925	   1.03365	  -7.18298
4054773.96151	 258.00000	  35.93134	   1.04304	   0.13686	   1.05198	  -7.47515
4054774.21251	 258.00000	  28.40909	   1.06561	   0.15279	   1.07651	  -8.15945
4054774.42651	 258.00000	  22.48202	   1.09046	   0.16570	   1.10298	  -8.64005
4054774.69151	 258.00000	  17.79613	   1.11572	   0.17863	   1.12993	  -9.09621
4054774.94351	 258.00000	  14.06813	   1.14825	   0.20143	   1.16578	  -9.94992
4054775.15951	 258.00000	  11.14480	   1.18881	   0.19749	   1.20510	  -9.43209
4054775.42751	 258.00000	   8.81772	   1.23319	   0.21580	   1.25193	  -9.92598
4054775.60551	 258.00000	   6.97545	   1.26215	   0.20783	   1.27915	  -9.35073
4054775.82351	 258.00000	   5.51730	   1.30162	   0.18355	   1.31450	  -8.02666
4054776.09251	 258.00000	   4.36941	   1.35617	   0.16456	   1.36612	  -6.91853
4054776.42751	 258.00000	   3.45686	   1.39439	   0.16759	   1.40443	  -6.85350
4054776.84651	 258.00000	   2.73547	   1.40262	   0.16717	   1.41255	  -6.79688
4054777.37151	 258.00000	   2.16054	   1.39508	   0.14702	   1.40281	  -6.01583
4054778.03051	 258.00000	   1.70952	   1.39017	   0.10864	   1.39440	  -4.46833
4054778.85951	 258.00000	   1.35352	   1.40429	   0.06251	   1.40568	  -2.54857
4054779.90251	 258.00000	   1.07079	   1.44079	   0.02884	   1.44108	  -1.14668
4054781.21651	 258.00000	   0.84734	   1.48932	   0.02579	   1.48954	  -0.99221
4054782.87152	 258.00000	   0.67072	   1.52475	   0.05168	   1.52562	  -1.94132
4054784.96052	 258.00000	   0.53067	   1.53272	   0.10798	   1.53651	  -4.02966
4054787.59752	 258.00000	   0.41976	   1.49345	   0.16117	   1.50212	  -6.15946
4054790.92852	 258.00000	   0.33183	   1.42167	   0.17843	   1.43282	  -7.15363
4054795.13452	 258.00000	   0.26261	   1.34765	   0.14243	   1.35515	  -6.03309
4054800.44253	 258.00000	   0.20791	   1.31202	   0.06223	   1.31349	  -2.71562
4054807.14653	 258.00000	   0.16452	   1.33860	  -0.03166	   1.33897	   1.35477
4054815.62353	 258.00000	   0.13007	   1.43562	  -0.09710	   1.43890	   3.86946
4054826.31354	 258.00000	   0.10309	   1.58181	  -0.09051	   1.58440	   3.27486
4054839.82755	 258.00000	   0.08153	   1.72675	   0.01833	   1.72685	  -0.60817
4054856.92456	 258.00000	   0.06443	   1.80188	   0.19055	   1.81193	  -6.03667
4054878.51157	 258.00000	   0.05102	   1.75347	   0.43353	   1.80627	 -13.88739
4054905.75359	 258.00000	   0.04042	   1.56143	   0.61697	   1.67890	 -21.56047
4054940.24861	 258.00000	   0.03192	   1.27759	   0.64419	   1.43081	 -26.75835
4054983.79563	 258.00000	   0.02528	   1.04346	   0.45783	   1.13948	 -23.68974
4055038.86067	 258.00000	   0.01999	   0.99659	   0.11826	   1.00358	  -6.76739
4069569.82604	 259.00000	20004.45300	   0.77017	  -0.00292	   0.77017	   0.21743
4069569.96904	 259.00000	15829.12600	   0.78092	   0.01050	   0.78099	  -0.77013
4069570.11104	 259.00000	12516.70300	   0.79100	   0.02172	   0.79130	  -1.57254
4069570.25304	 259.00000	9909.44240	   0.80173	   0.02821	   0.80223	  -2.01537
4069570.41704	 259.00000	7835.48000	   0.80890	   0.03430	   0.80963	  -2.42784
4069570.61804	 259.00000	6217.24610	   0.81666	   0.03774	   0.81753	  -2.64575
4069570.85604	 259.00000	4905.29100	   0.82607	   0.04207	   0.82715	  -2.91550
4069571.09504	 259.00000	3881.27370	   0.83586	   0.04566	   0.83711	  -3.12656
4069571.33304	 259.00000	3070.98270	   0.84364	   0.04627	   0.84491	  -3.13896
4069571.57104	 259.00000	2430.77780	   0.85129	   0.05012	   0.85276	  -3.36962
4069571.80904	 259.00000	1923.15370	   0.86010	   0.05200	   0.86167	  -3.45958
4069572.04704	 259.00000	1522.43580	   0.86904	   0.05538	   0.87080	  -3.64630
4069572.28504	 259.00000	1203.84460	   0.87617	   0.05710	   0.87803	  -3.72894
4069572.52404	 259.00000	 952.86591	   0.88505	   0.05889	   0.88701	  -3.80692
4069572.76204	 259.00000	 754.27557	   0.89439	   0.06239	   0.89656	  -3.99033
4069572.99904	 259.00000	 596.71857	   0.90200	   0.06287	   0.90419	  -3.98693
4069573.23704	 259.00000	 471.96338	   0.91130	   0.06811	   0.91384	  -4.27426
4069573.47604	 259.00000	 373.20856	   0.92043	   0.06842	   0.92297	  -4.25110
4069573.71304	 259.00000	 295.47278	   0.93074	   0.07434	   0.93370	  -4.56664
4069573.95304	 259.00000	 233.87738	   0.94090	   0.07648	   0.94400	  -4.64731
4069574.19104	 259.00000	 185.05922	   0.95247	   0.08181	   0.95598	  -4.90931
4069574.42704	 259.00000	 146.35823	   0.96255	   0.08739	   0.96651	  -5.18748
4069574.66304	 259.00000	 115.77804	   0.97349	   0.09083	   0.97772	  -5.33043
4069574.89804	 259.00000	  91.67210	   0.98482	   0.09834	   0.98972	  -5.70219
4069575.14304	 259.00000	  72.51701	   0.99895	   0.10600	   1.00455	  -6.05692
4069575.37204	 259.00000	  57.36816	   1.01544	   0.11717	   1.02218	  -6.58220
4069575.60904	 259.00000	  45.36290	   1.03120	   0.12574	   1.03884	  -6.95200
4069575.84104	 259.00000	  35.93134	   1.04306	   0.13884	   1.05226	  -7.58218
4069576.09104	 259.00000	  28.40909	   1.06819	   0.14971	   1.07863	  -7.97820
4069576.30604	 259.00000	  22.48202	   1.08958	   0.16574	   1.10211	  -8.64917
4069576.57104	 259.00000	  17.79613	   1.11564	   0.18086	   1.13020	  -9.20823
4069576.82304	 259.00000	  14.06813	   1.15735	   0.19923	   1.17438	  -9.76754
4069577.03904	 259.00000	  11.14480	   1.18600	   0.20050	   1.20283	  -9.59540
4069577.30604	 259.00000	   8.81772	   1.24114	   0.20579	   1.25809	  -9.41430
4069577.48504	 259.00000	   6.97545	   1.27422	   0.21465	   1.29217	  -9.56220
4069577.70304	 259.00000	   5.51730	   1.30037	   0.19417	   1.31479	  -8.49275
4069577.97204	 259.00000	   4.36941	   1.34115	   0.16312	   1.35103	  -6.93480
4069578.30704	 259.00000	   3.45686	   1.39180	   0.14528	   1.39936	  -5.95911
4069578.72604	 259.00000	   2.73547	   1.42489	   0.14796	   1.43255	  -5.92828
4069579.25104	 259.00000	   2.16054	   1.42984	   0.15274	   1.43797	  -6.09753
