Repository: kbm2110/Battery_Diagnostics_Thesis

# Battery_Diagnostics_Thesis
 Data-driven battery diagnostics using EIS

**Author:** Bala Manikanta Yaswanth Kanagarla
**Institution:** Technische Hochschule Ingolstadt (THI)
**Supervisor:** Prof. Dr. H.-G. Schweiger

## Overview

This project implements a machine learning framework for 
non-invasive State of Health (SoH) estimation of lithium-ion 
batteries using Electrochemical Impedance Spectroscopy (EIS).

Eight physically interpretable features are extracted from 
impedance spectra and used to train six ML models under a 
strict cell-level train-test split. The stacking ensemble 
achieves R² = 0.9122 and RMSE = 0.0234 on completely unseen 
cells.

---

File: data/EIS/EIS_state_IV_45C02.txt (part 31 of 37)
time/s	           cycle number	freq/Hz	           Re(Z)/Ohm	  -Im(Z)/Ohm	   |Z|/Ohm	   Phase(Z)/deg
3824479.96804	 251.00000	 146.35823	   0.55097	   0.08294	   0.55718	  -8.56045
3824480.20504	 251.00000	 115.77804	   0.56200	   0.08907	   0.56901	  -9.00545
3824480.43904	 251.00000	  91.67210	   0.57544	   0.09686	   0.58354	  -9.55509
3824480.68504	 251.00000	  72.51701	   0.58948	   0.10570	   0.59888	 -10.16546
3824480.91404	 251.00000	  57.36816	   0.60703	   0.11253	   0.61738	 -10.50174
3824481.15004	 251.00000	  45.36290	   0.62490	   0.12135	   0.63657	 -10.98962
3824481.38304	 251.00000	  35.93134	   0.64860	   0.12843	   0.66119	 -11.20020
3824481.63304	 251.00000	  28.40909	   0.67363	   0.13264	   0.68656	 -11.13897
3824481.84704	 251.00000	  22.48202	   0.70207	   0.13384	   0.71472	 -10.79273
3824482.11204	 251.00000	  17.79613	   0.72810	   0.13005	   0.73962	 -10.12688
3824482.36504	 251.00000	  14.06813	   0.75466	   0.12196	   0.76446	  -9.18028
3824482.58104	 251.00000	  11.14480	   0.77280	   0.11180	   0.78085	  -8.23155
3824482.84804	 251.00000	   8.81772	   0.79238	   0.09959	   0.79862	  -7.16348
3824483.02604	 251.00000	   6.97545	   0.80777	   0.08851	   0.81260	  -6.25281
3824483.24404	 251.00000	   5.51730	   0.81665	   0.07736	   0.82030	  -5.41172
3824483.51404	 251.00000	   4.36941	   0.82429	   0.06609	   0.82694	  -4.58433
3824483.84904	 251.00000	   3.45686	   0.83137	   0.05628	   0.83328	  -3.87290
3824484.26704	 251.00000	   2.73547	   0.83846	   0.05092	   0.84001	  -3.47529
3824484.79204	 251.00000	   2.16054	   0.84394	   0.04833	   0.84533	  -3.27776
3824485.45204	 251.00000	   1.70952	   0.84573	   0.04835	   0.84711	  -3.27211
3824486.28004	 251.00000	   1.35352	   0.84616	   0.04688	   0.84746	  -3.17102
3824487.32304	 251.00000	   1.07079	   0.84630	   0.04313	   0.84740	  -2.91719
3824488.63704	 251.00000	   0.84734	   0.84823	   0.03996	   0.84917	  -2.69726
3824490.29304	 251.00000	   0.67072	   0.85379	   0.03797	   0.85463	  -2.54634
3824492.38105	 251.00000	   0.53067	   0.86258	   0.03777	   0.86341	  -2.50709
3824495.01805	 251.00000	   0.41976	   0.87392	   0.04345	   0.87500	  -2.84629
3824498.35005	 251.00000	   0.33183	   0.88365	   0.05721	   0.88550	  -3.70457
3824502.55505	 251.00000	   0.26261	   0.88888	   0.07565	   0.89210	  -4.86444
3824507.86406	 251.00000	   0.20791	   0.88676	   0.09301	   0.89163	  -5.98763
3824514.56806	 251.00000	   0.16452	   0.88162	   0.10571	   0.88793	  -6.83711
3824523.04506	 251.00000	   0.13007	   0.88064	   0.11108	   0.88761	  -7.18910
3824533.73507	 251.00000	   0.10309	   0.88791	   0.11510	   0.89534	  -7.38635
3824547.24908	 251.00000	   0.08153	   0.90488	   0.12192	   0.91306	  -7.67358
3824564.34609	 251.00000	   0.06443	   0.92977	   0.13658	   0.93975	  -8.35707
3824585.93310	 251.00000	   0.05102	   0.96581	   0.15454	   0.97810	  -9.09082
3824613.17612	 251.00000	   0.04042	   1.00810	   0.19063	   1.02596	 -10.70789
3824647.67114	 251.00000	   0.03192	   1.04511	   0.24546	   1.07355	 -13.21726
3824691.21916	 251.00000	   0.02528	   1.06634	   0.30612	   1.10941	 -16.01717
3824746.28420	 251.00000	   0.01999	   1.07683	   0.35678	   1.13439	 -18.33117
3838872.57435	 252.00000	20004.45300	   0.38331	  -0.01482	   0.38359	   2.21392
3838872.71635	 252.00000	15829.12600	   0.39077	  -0.00216	   0.39077	   0.31685
3838872.85835	 252.00000	12516.70300	   0.39705	   0.00834	   0.39714	  -1.20310
3838873.00035	 252.00000	9909.44240	   0.40543	   0.01661	   0.40577	  -2.34618
3838873.16535	 252.00000	7835.48000	   0.41457	   0.02370	   0.41524	  -3.27136
3838873.36535	 252.00000	6217.24610	   0.42027	   0.02877	   0.42125	  -3.91630
3838873.60335	 252.00000	4905.29100	   0.42836	   0.03375	   0.42969	  -4.50463
3838873.84235	 252.00000	3881.27370	   0.43457	   0.03820	   0.43625	  -5.02356
3838874.08035	 252.00000	3070.98270	   0.44199	   0.04044	   0.44384	  -5.22810
3838874.31835	 252.00000	2430.77780	   0.45096	   0.04402	   0.45311	  -5.57498
3838874.55635	 252.00000	1923.15370	   0.45656	   0.04627	   0.45890	  -5.78728
3838874.79435	 252.00000	1522.43580	   0.46517	   0.04767	   0.46760	  -5.85075
3838875.03235	 252.00000	1203.84460	   0.47251	   0.05153	   0.47531	  -6.22401
3838875.27135	 252.00000	 952.86591	   0.48042	   0.05328	   0.48336	  -6.32822
3838875.50935	 252.00000	 754.27557	   0.48761	   0.05524	   0.49073	  -6.46343
3838875.74735	 252.00000	 596.71857	   0.49661	   0.05853	   0.50005	  -6.72166
3838875.98435	 252.00000	 471.96338	   0.50346	   0.06184	   0.50725	  -7.00211
3838876.22335	 252.00000	 373.20856	   0.51267	   0.06465	   0.51673	  -7.18762
3838876.46135	 252.00000	 295.47278	   0.52128	   0.06964	   0.52591	  -7.60966
3838876.70035	 252.00000	 233.87738	   0.53121	   0.07158	   0.53601	  -7.67434
3838876.93835	 252.00000	 185.05922	   0.54045	   0.07702	   0.54591	  -8.11107
3838877.17435	 252.00000	 146.35823	   0.55074	   0.08442	   0.55718	  -8.71500
3838877.41136	 252.00000	 115.77804	   0.56244	   0.08897	   0.56944	  -8.98916
3838877.64536	 252.00000	  91.67210	   0.57447	   0.09510	   0.58228	  -9.39997
3838877.89036	 252.00000	  72.51701	   0.58964	   0.10481	   0.59888	 -10.07931
3838878.12036	 252.00000	  57.36816	   0.60551	   0.11345	   0.61604	 -10.61231
3838878.35636	 252.00000	  45.36290	   0.62612	   0.12089	   0.63768	 -10.92834
3838878.58936	 252.00000	  35.93134	   0.64819	   0.12942	   0.66098	 -11.29121
3838878.83936	 252.00000	  28.40909	   0.67409	   0.13329	   0.68714	 -11.18496
3838879.05336	 252.00000	  22.48202	   0.69976	   0.13402	   0.71248	 -10.84195
3838879.31836	 252.00000	  17.79613	   0.72765	   0.13088	   0.73933	 -10.19624
3838879.57036	 252.00000	  14.06813	   0.75080	   0.12110	   0.76050	  -9.16247
3838879.78736	 252.00000	  11.14480	   0.77330	   0.11277	   0.78148	  -8.29695
3838880.05436	 252.00000	   8.81772	   0.79003	   0.09849	   0.79615	  -7.10590
3838880.23236	 252.00000	   6.97545	   0.80708	   0.08538	   0.81159	  -6.03912
3838880.45036	 252.00000	   5.51730	   0.81571	   0.07869	   0.81949	  -5.51011
3838880.72036	 252.00000	   4.36941	   0.82346	   0.06854	   0.82630	  -4.75830
3838881.05536	 252.00000	   3.45686	   0.82936	   0.05811	   0.83140	  -4.00804
3838881.47336	 252.00000	   2.73547	   0.83581	   0.05023	   0.83732	  -3.43947
3838881.99836	 252.00000	   2.16054	   0.84298	   0.04440	   0.84415	  -3.01518
3838882.65836	 252.00000	   1.70952	   0.84841	   0.04426	   0.84956	  -2.98606
3838883.48636	 252.00000	   1.35352	   0.85130	   0.04649	   0.85257	  -3.12555
3838884.52936	 252.00000	   1.07079	   0.85119	   0.04727	   0.85251	  -3.17838
3838885.84336	 252.00000	   0.84734	   0.84985	   0.04735	   0.85117	  -3.18932
3838887.49936	 252.00000	   0.67072	   0.85032	   0.04654	   0.85159	  -3.13263
3838889.58736	 252.00000	   0.53067	   0.85314	   0.04325	   0.85423	  -2.90200
3838892.22436	 252.00000	   0.41976	   0.86066	   0.04190	   0.86168	  -2.78710
3838895.55537	 252.00000	   0.33183	   0.87277	   0.04564	   0.87397	  -2.99362
3838899.76137	 252.00000	   0.26261	   0.88730	   0.05699	   0.88913	  -3.67494
3838905.06937	 252.00000	   0.20791	   0.89941	   0.07660	   0.90267	  -4.86790
3838911.77438	 252.00000	   0.16452	   0.90387	   0.10135	   0.90953	  -6.39786
3838920.25038	 252.00000	   0.13007	   0.90078	   0.12311	   0.90916	  -7.78261
3838930.94139	 252.00000	   0.10309	   0.89669	   0.13752	   0.90717	  -8.71907
3838944.45439	 252.00000	   0.08153	   0.89916	   0.14605	   0.91095	  -9.22618
3838961.55241	 252.00000	   0.06443	   0.91161	   0.15500	   0.92470	  -9.64968
3838983.13942	 252.00000	   0.05102	   0.93596	   0.16532	   0.95045	 -10.01696
3839010.38143	 252.00000	   0.04042	   0.97148	   0.18020	   0.98805	 -10.50820
3839044.87745	 252.00000	   0.03192	   1.01906	   0.20703	   1.03988	 -11.48358
3839088.42548	 252.00000	   0.02528	   1.07350	   0.25492	   1.10335	 -13.35835
3839143.49051	 252.00000	   0.01999	   1.12088	   0.32152	   1.16608	 -16.00517
3853268.31246	 253.00000	20004.45300	   0.38279	  -0.01493	   0.38308	   2.23431
3853268.45446	 253.00000	15829.12600	   0.38956	  -0.00147	   0.38956	   0.21667
3853268.59646	 253.00000	12516.70300	   0.39915	   0.00959	   0.39927	  -1.37652
3853268.73846	 253.00000	9909.44240	   0.40644	   0.01687	   0.40679	  -2.37740
3853268.90346	 253.00000	7835.48000	   0.41355	   0.02340	   0.41421	  -3.23810
3853269.10246	 253.00000	6217.24610	   0.42232	   0.02970	   0.42336	  -4.02246
3853269.34046	 253.00000	4905.29100	   0.42896	   0.03501	   0.43039	  -4.66554
3853269.57946	 253.00000	3881.27370	   0.43462	   0.03968	   0.43643	  -5.21626
3853269.81746	 253.00000	3070.98270	   0.44302	   0.04159	   0.44497	  -5.36379
3853270.05546	 253.00000	2430.77780	   0.44843	   0.04445	   0.45063	  -5.66120
3853270.29346	 253.00000	1923.15370	   0.45666	   0.04712	   0.45909	  -5.89168
3853270.53146	 253.00000	1522.43580	   0.46462	   0.04906	   0.46720	  -6.02773
3853270.76946	 253.00000	1203.84460	   0.47232	   0.05181	   0.47515	  -6.25935
3853271.00846	 253.00000	 952.86591	   0.48021	   0.05484	   0.48334	  -6.51488
3853271.24646	 253.00000	 754.27557	   0.48845	   0.05470	   0.49150	  -6.38961
3853271.48446	 253.00000	 596.71857	   0.49746	   0.05850	   0.50089	  -6.70669
3853271.72146	 253.00000	 471.96338	   0.50332	   0.06268	   0.50721	  -7.09915
3853271.96046	 253.00000	 373.20856	   0.51278	   0.06478	   0.51686	  -7.19968
3853272.19846	 253.00000	 295.47278	   0.52205	   0.06848	   0.52652	  -7.47261
3853272.43746	 253.00000	 233.87738	   0.53082	   0.07209	   0.53570	  -7.73404
3853272.67546	 253.00000	 185.05922	   0.54081	   0.07633	   0.54617	  -8.03362
3853272.91146	 253.00000	 146.35823	   0.55157	   0.08193	   0.55762	  -8.44882
3853273.14846	 253.00000	 115.77804	   0.56382	   0.08895	   0.57079	  -8.96527
3853273.38246	 253.00000	  91.67210	   0.57717	   0.09684	   0.58523	  -9.52425
3853273.62746	 253.00000	  72.51701	   0.59005	   0.10611	   0.59952	 -10.19468
3853273.85746	 253.00000	  57.36816	   0.60658	   0.11413	   0.61722	 -10.65568
3853274.09346	 253.00000	  45.36290	   0.62586	   0.12304	   0.63784	 -11.12254
3853274.32646	 253.00000	  35.93134	   0.64863	   0.12861	   0.66126	 -11.21522
3853274.57646	 253.00000	  28.40909	   0.67490	   0.13509	   0.68829	 -11.31898
3853274.79046	 253.00000	  22.48202	   0.70049	   0.13474	   0.71333	 -10.88779
3853275.05546	 253.00000	  17.79613	   0.72843	   0.13121	   0.74015	 -10.21122
3853275.30746	 253.00000	  14.06813	   0.75273	   0.12370	   0.76282	  -9.33198
3853275.52346	 253.00000	  11.14480	   0.77331	   0.11209	   0.78139	  -8.24716
3853275.79146	 253.00000	   8.81772	   0.79125	   0.10129	   0.79770	  -7.29459
3853275.96946	 253.00000	   6.97545	   0.80643	   0.08691	   0.81110	  -6.15144
3853276.18746	 253.00000	   5.51730	   0.81867	   0.07836	   0.82242	  -5.46763
3853276.45646	 253.00000	   4.36941	   0.82474	   0.06846	   0.82757	  -4.74495
3853276.79146	 253.00000	   3.45686	   0.82873	   0.05981	   0.83088	  -4.12788
3853277.21046	 253.00000	   2.73547	   0.83408	   0.05159	   0.83568	  -3.53920
3853277.73546	 253.00000	   2.16054	   0.84096	   0.04393	   0.84210	  -2.99011
3853278.39546	 253.00000	   1.70952	   0.84804	   0.04163	   0.84907	  -2.81022
3853279.22346	 253.00000	   1.35352	   0.85329	   0.04311	   0.85438	  -2.89196
3853280.26646	 253.00000	   1.07079	   0.85582	   0.04612	   0.85706	  -3.08495
3853281.58046	 253.00000	   0.84734	   0.85485	   0.04951	   0.85628	  -3.31441
3853283.23547	 253.00000	   0.67072	   0.85343	   0.05133	   0.85497	  -3.44225
3853285.32447	 253.00000	   0.53067	   0.85233	   0.04956	   0.85377	  -3.32811
3853287.96147	 253.00000	   0.41976	   0.85607	   0.04756	   0.85739	  -3.17975
3853291.29247	 253.00000	   0.33183	   0.86488	   0.04666	   0.86614	  -3.08813
3853295.49847	 253.00000	   0.26261	   0.87898	   0.05193	   0.88051	  -3.38100
3853300.80648	 253.00000	   0.20791	   0.89545	   0.06469	   0.89778	  -4.13232
3853307.51148	 253.00000	   0.16452	   0.90931	   0.08745	   0.91350	  -5.49349
3853315.98749	 253.00000	   0.13007	   0.91554	   0.11590	   0.92285	  -7.21471
3853326.67749	 253.00000	   0.10309	   0.91390	   0.14160	   0.92480	  -8.80742
3853340.19150	 253.00000	   0.08153	   0.91041	   0.15989	   0.92435	  -9.96076
3853357.28951	 253.00000	   0.06443	   0.91400	   0.17344	   0.93031	 -10.74493
3853378.87652	 253.00000	   0.05102	   0.92872	   0.18103	   0.94620	 -11.02976
3853406.11854	 253.00000	   0.04042	   0.95576	   0.19207	   0.97486	 -11.36314
3853440.61456	 253.00000	   0.03192	   0.99499	   0.20873	   1.01665	 -11.84795
3853484.16159	 253.00000	   0.02528	   1.05012	   0.23661	   1.07645	 -12.69778
3853539.22762	 253.00000	   0.01999	   1.11304	   0.28674	   1.14939	 -14.44629
3867658.28412	 254.00000	20004.45300	   0.38347	  -0.01722	   0.38385	   2.57054
3867658.42612	 254.00000	15829.12600	   0.39098	  -0.00189	   0.39099	   0.27708
3867658.56812	 254.00000	12516.70300	   0.39950	   0.00937	   0.39961	  -1.34306
3867658.71012	 254.00000	9909.44240	   0.40715	   0.01758	   0.40753	  -2.47271
3867658.87512	 254.00000	7835.48000	   0.41358	   0.02431	   0.41429	  -3.36441
3867659.07512	 254.00000	6217.24610	   0.42077	   0.03024	   0.42186	  -4.11079
3867659.31412	 254.00000	4905.29100	   0.42742	   0.03505	   0.42885	  -4.68751
3867659.55212	 254.00000	3881.27370	   0.43667	   0.03867	   0.43838	  -5.06094
3867659.79012	 254.00000	3070.98270	   0.44292	   0.04040	   0.44475	  -5.21225
3867660.02812	 254.00000	2430.77780	   0.45017	   0.04439	   0.45235	  -5.63194
3867660.26612	 254.00000	1923.15370	   0.45734	   0.04781	   0.45983	  -5.96843
3867660.50412	 254.00000	1522.43580	   0.46385	   0.04848	   0.46637	  -5.96615
3867660.74212	 254.00000	1203.84460	   0.47291	   0.05221	   0.47578	  -6.29945
3867660.98112	 254.00000	 952.86591	   0.47969	   0.05404	   0.48272	  -6.42713
3867661.21912	 254.00000	 754.27557	   0.48844	   0.05597	   0.49164	  -6.53737
3867661.45712	 254.00000	 596.71857	   0.49469	   0.05666	   0.49792	  -6.53415
3867661.69412	 254.00000	 471.96338	   0.50355	   0.06261	   0.50743	  -7.08747
3867661.93312	 254.00000	 373.20856	   0.51362	   0.06513	   0.51773	  -7.22680
3867662.17112	 254.00000	 295.47278	   0.52155	   0.06797	   0.52596	  -7.42467
3867662.41012	 254.00000	 233.87738	   0.53052	   0.07232	   0.53542	  -7.76289
3867662.64812	 254.00000	 185.05922	   0.54032	   0.07703	   0.54578	  -8.11345
3867662.88412	 254.00000	 146.35823	   0.55128	   0.08328	   0.55754	  -8.59042
3867663.12112	 254.00000	 115.77804	   0.56419	   0.08840	   0.57107	  -8.90503
3867663.35512	 254.00000	  91.67210	   0.57495	   0.09687	   0.58305	  -9.56381
3867663.60112	 254.00000	  72.51701	   0.59120	   0.10511	   0.60047	 -10.08125
3867663.83012	 254.00000	  57.36816	   0.60602	   0.11275	   0.61642	 -10.53892
3867664.06612	 254.00000	  45.36290	   0.62614	   0.12209	   0.63793	 -11.03366
3867664.29912	 254.00000	  35.93134	   0.64893	   0.12874	   0.66158	 -11.22099
3867664.54912	 254.00000	  28.40909	   0.67342	   0.13224	   0.68629	 -11.11004
3867664.76312	 254.00000	  22.48202	   0.70124	   0.13330	   0.71379	 -10.76283
3867665.02812	 254.00000	  17.79613	   0.72781	   0.13054	   0.73943	 -10.16849
3867665.28112	 254.00000	  14.06813	   0.75160	   0.12357	   0.76169	  -9.33676
3867665.49712	 254.00000	  11.14480	   0.77373	   0.11049	   0.78158	  -8.12678
3867665.76412	 254.00000	   8.81772	   0.79242	   0.10056	   0.79878	  -7.23225
3867665.94212	 254.00000	   6.97545	   0.80504	   0.08696	   0.80973	  -6.16493
3867666.16012	 254.00000	   5.51730	   0.81580	   0.07719	   0.81944	  -5.40540
3867666.43012	 254.00000	   4.36941	   0.82698	   0.06697	   0.82969	  -4.63014
3867666.76512	 254.00000	   3.45686	   0.83302	   0.06081	   0.83523	  -4.17518
3867667.18312	 254.00000	   2.73547	   0.83621	   0.05517	   0.83803	  -3.77500
3867667.70912	 254.00000	   2.16054	   0.83825	   0.04947	   0.83971	  -3.37748
3867668.36812	 254.00000	   1.70952	   0.84102	   0.04267	   0.84210	  -2.90471
3867669.19612	 254.00000	   1.35352	   0.84571	   0.03785	   0.84655	  -2.56266
3867670.23912	 254.00000	   1.07079	   0.85338	   0.03578	   0.85413	  -2.40103
3867671.55312	 254.00000	   0.84734	   0.86183	   0.03964	   0.86274	  -2.63332
3867673.20912	 254.00000	   0.67072	   0.86711	   0.04553	   0.86831	  -3.00596
3867675.29813	 254.00000	   0.53067	   0.86845	   0.05610	   0.87026	  -3.69599
3867677.93413	 254.00000	   0.41976	   0.86481	   0.06421	   0.86719	  -4.24639
3867681.26613	 254.00000	   0.33183	   0.86125	   0.06827	   0.86395	  -4.53236
3867685.47113	 254.00000	   0.26261	   0.86114	   0.06837	   0.86385	  -4.53923
3867690.78013	 254.00000	   0.20791	   0.86787	   0.06837	   0.87056	  -4.50467
3867697.48314	 254.00000	   0.16452	   0.88134	   0.07166	   0.88424	  -4.64864
3867705.96014	 254.00000	   0.13007	   0.90172	   0.08171	   0.90541	  -5.17807
3867716.65015	 254.00000	   0.10309	   0.92613	   0.10189	   0.93171	  -6.27848
3867730.16416	 254.00000	   0.08153	   0.94899	   0.13495	   0.95854	  -8.09313
3867747.26217	 254.00000	   0.06443	   0.96433	   0.17413	   0.97993	 -10.23539
3867768.84818	 254.00000	   0.05102	   0.96695	   0.21460	   0.99048	 -12.51309
3867796.09120	 254.00000	   0.04042	   0.96688	   0.24228	   0.99678	 -14.06734
3867830.58622	 254.00000	   0.03192	   0.97568	   0.25914	   1.00951	 -14.87434
3867874.13424	 254.00000	   0.02528	   1.00045	   0.27208	   1.03679	 -15.21397
3867929.19928	 254.00000	   0.01999	   1.04174	   0.28751	   1.08069	 -15.42874
3882045.34775	 255.00000	20004.45300	   0.38345	  -0.01505	   0.38374	   2.24724
3882045.48975	 255.00000	15829.12600	   0.38946	  -0.00050	   0.38947	   0.07329
3882045.63175	 255.00000	12516.70300	   0.39908	   0.00964	   0.39919	  -1.38329
3882045.77375	 255.00000	9909.44240	   0.40757	   0.01647	   0.40791	  -2.31403
3882045.93875	 255.00000	7835.48000	   0.41404	   0.02354	   0.41471	  -3.25357
3882046.13875	 255.00000	6217.24610	   0.42192	   0.03199	   0.42313	  -4.33583
3882046.37675	 255.00000	4905.29100	   0.42788	   0.03408	   0.42923	  -4.55355
3882046.61575	 255.00000	3881.27370	   0.43579	   0.03776	   0.43742	  -4.95274
3882046.85375	 255.00000	3070.98270	   0.44310	   0.04109	   0.44500	  -5.29802
3882047.09175	 255.00000	2430.77780	   0.45066	   0.04354	   0.45276	  -5.51876
3882047.32975	 255.00000	1923.15370	   0.45728	   0.04629	   0.45961	  -5.78043
3882047.56775	 255.00000	1522.43580	   0.46496	   0.04990	   0.46763	  -6.12546
3882047.80575	 255.00000	1203.84460	   0.47328	   0.05099	   0.47602	  -6.14933
3882048.04475	 255.00000	 952.86591	   0.47982	   0.05329	   0.48277	  -6.33776
3882048.28275	 255.00000	 754.27557	   0.48810	   0.05641	   0.49135	  -6.59295
3882048.52075	 255.00000	 596.71857	   0.49725	   0.05806	   0.50063	  -6.65986
3882048.75775	 255.00000	 471.96338	   0.50452	   0.06107	   0.50821	  -6.90203
3882048.99675	 255.00000	 373.20856	   0.51340	   0.06411	   0.51739	  -7.11769
3882049.23475	 255.00000	 295.47278	   0.52294	   0.06854	   0.52741	  -7.46697
3882049.47375	 255.00000	 233.87738	   0.53184	   0.07237	   0.53674	  -7.74895
3882049.71175	 255.00000	 185.05922	   0.54066	   0.07822	   0.54629	  -8.23216
3882049.94776	 255.00000	 146.35823	   0.55118	   0.08083	   0.55708	  -8.34283
3882050.18476	 255.00000	 115.77804	   0.56361	   0.08996	   0.57074	  -9.06860
3882050.41876	 255.00000	  91.67210	   0.57604	   0.09735	   0.58421	  -9.59202
3882050.66376	 255.00000	  72.51701	   0.59135	   0.10292	   0.60024	  -9.87349
3882050.89376	 255.00000	  57.36816	   0.60787	   0.11400	   0.61846	 -10.62205
3882051.12976	 255.00000	  45.36290	   0.62835	   0.12242	   0.64016	 -11.02443
3882051.36276	 255.00000	  35.93134	   0.64952	   0.12925	   0.66226	 -11.25416
3882051.61276	 255.00000	  28.40909	   0.67544	   0.13381	   0.68857	 -11.20574
3882051.82676	 255.00000	  22.48202	   0.70115	   0.13399	   0.71384	 -10.81902
3882052.09176	 255.00000	  17.79613	   0.72837	   0.13039	   0.73995	 -10.14940
3882052.34376	 255.00000	  14.06813	   0.75320	   0.12446	   0.76341	  -9.38273
3882052.55976	 255.00000	  11.14480	   0.77500	   0.11214	   0.78308	  -8.23351
3882052.82676	 255.00000	   8.81772	   0.79346	   0.10191	   0.79997	  -7.31871
3882053.00476	 255.00000	   6.97545	   0.80530	   0.09016	   0.81033	  -6.38811
3882053.22276	 255.00000	   5.51730	   0.81654	   0.07685	   0.82015	  -5.37663
3882053.49176	 255.00000	   4.36941	   0.82668	   0.06624	   0.82933	  -4.58138
3882053.82776	 255.00000	   3.45686	   0.83488	   0.05889	   0.83695	  -4.03466
3882054.24576	 255.00000	   2.73547	   0.83831	   0.05553	   0.84015	  -3.78991
3882054.77076	 255.00000	   2.16054	   0.83978	   0.05097	   0.84132	  -3.47314
3882055.43076	 255.00000	   1.70952	   0.84185	   0.04502	   0.84305	  -3.06136
3882056.25876	 255.00000	   1.35352	   0.84496	   0.03989	   0.84590	  -2.70284
3882057.30176	 255.00000	   1.07079	   0.85136	   0.03696	   0.85216	  -2.48572
3882058.61576	 255.00000	   0.84734	   0.85950	   0.03568	   0.86024	  -2.37685
3882060.27176	 255.00000	   0.67072	   0.86676	   0.04032	   0.86770	  -2.66365
3882062.35976	 255.00000	   0.53067	   0.87298	   0.05003	   0.87441	  -3.27990
3882064.99676	 255.00000	   0.41976	   0.87397	   0.06253	   0.87621	  -4.09234
3882068.32777	 255.00000	   0.33183	   0.86969	   0.07238	   0.87269	  -4.75731
3882072.53377	 255.00000	   0.26261	   0.86556	   0.07667	   0.86895	  -5.06174
3882077.84177	 255.00000	   0.20791	   0.86666	   0.07769	   0.87014	  -5.12218
3882084.54678	 255.00000	   0.16452	   0.87490	   0.07892	   0.87846	  -5.15427
3882093.02278	 255.00000	   0.13007	   0.89067	   0.08387	   0.89461	  -5.37914
3882103.71379	 255.00000	   0.10309	   0.91426	   0.09606	   0.91930	  -5.99765
3882117.22780	 255.00000	   0.08153	   0.94199	   0.11998	   0.94960	  -7.25846
3882134.32481	 255.00000	   0.06443	   0.96771	   0.15438	   0.97995	  -9.06407
3882155.91182	 255.00000	   0.05102	   0.98619	   0.20102	   1.00647	 -11.52136
3882183.15483	 255.00000	   0.04042	   0.99145	   0.24525	   1.02133	 -13.89383
3882217.64986	 255.00000	   0.03192	   0.99250	   0.27610	   1.03018	 -15.54579
3882261.19788	 255.00000	   0.02528	   1.00494	   0.29462	   1.04724	 -16.33981
3882316.26291	 255.00000	   0.01999	   1.03482	   0.30892	   1.07995	 -16.62188
3896430.94278	 256.00000	20004.45300	   0.38368	  -0.01674	   0.38404	   2.49785
3896431.08478	 256.00000	15829.12600	   0.39246	  -0.00163	   0.39246	   0.23785
3896431.22678	 256.00000	12516.70300	   0.39974	   0.01024	   0.39988	  -1.46721
3896431.36878	 256.00000	9909.44240	   0.40642	   0.01660	   0.40676	  -2.33962
3896431.53378	 256.00000	7835.48000	   0.41341	   0.02342	   0.41407	  -3.24269
3896431.73378	 256.00000	6217.24610	   0.42127	   0.03015	   0.42234	  -4.09361
3896431.97178	 256.00000	4905.29100	   0.42867	   0.03485	   0.43009	  -4.64777
3896432.20978	 256.00000	3881.27370	   0.43618	   0.03814	   0.43784	  -4.99727
3896432.44778	 256.00000	3070.98270	   0.44387	   0.04131	   0.44579	  -5.31764
3896432.68578	 256.00000	2430.77780	   0.45036	   0.04329	   0.45244	  -5.49010
3896432.92378	 256.00000	1923.15370	   0.45759	   0.04800	   0.46010	  -5.98879
3896433.16178	 256.00000	1522.43580	   0.46537	   0.04848	   0.46789	  -5.94761
3896433.39978	 256.00000	1203.84460	   0.47282	   0.05296	   0.47578	  -6.39075
3896433.63878	 256.00000	 952.86591	   0.48071	   0.05369	   0.48370	  -6.37287
3896433.87678	 256.00000	 754.27557	   0.48715	   0.05688	   0.49046	  -6.65944
3896434.11478	 256.00000	 596.71857	   0.49710	   0.05951	   0.50065	  -6.82616
3896434.35178	 256.00000	 471.96338	   0.50505	   0.06109	   0.50873	  -6.89652
3896434.59078	 256.00000	 373.20856	   0.51368	   0.06529	   0.51782	  -7.24395
3896434.82878	 256.00000	 295.47278	   0.52164	   0.06895	   0.52618	  -7.52989
3896435.06778	 256.00000	 233.87738	   0.53154	   0.07120	   0.53629	  -7.62918
3896435.30478	 256.00000	 185.05922	   0.54178	   0.07748	   0.54729	  -8.13901
3896435.53978	 256.00000	 146.35823	   0.55227	   0.08202	   0.55832	  -8.44741
3896435.77678	 256.00000	 115.77804	   0.56370	   0.08994	   0.57083	  -9.06516
3896436.01078	 256.00000	  91.67210	   0.57607	   0.09734	   0.58423	  -9.59109
3896436.25578	 256.00000	  72.51701	   0.59080	   0.10542	   0.60013	 -10.11668
3896436.48478	 256.00000	  57.36816	   0.60624	   0.11412	   0.61689	 -10.66104
3896436.72078	 256.00000	  45.36290	   0.62763	   0.12270	   0.63952	 -11.06193
3896436.95378	 256.00000	  35.93134	   0.64984	   0.12743	   0.66222	 -11.09498
3896437.20378	 256.00000	  28.40909	   0.67502	   0.13317	   0.68803	 -11.15982
3896437.41778	 256.00000	  22.48202	   0.70285	   0.13466	   0.71563	 -10.84614
3896437.68278	 256.00000	  17.79613	   0.73009	   0.13264	   0.74204	 -10.29656
3896437.93578	 256.00000	  14.06813	   0.75327	   0.12356	   0.76334	  -9.31568
3896438.15178	 256.00000	  11.14480	   0.77551	   0.11324	   0.78373	  -8.30799
3896438.41878	 256.00000	   8.81772	   0.79405	   0.10106	   0.80045	  -7.25345
3896438.59678	 256.00000	   6.97545	   0.80894	   0.08919	   0.81384	  -6.29159
3896438.81478	 256.00000	   5.51730	   0.82053	   0.07912	   0.82434	  -5.50763
3896439.08478	 256.00000	   4.36941	   0.82741	   0.06951	   0.83033	  -4.80187
3896439.41978	 256.00000	   3.45686	   0.83220	   0.06001	   0.83436	  -4.12423
3896439.83778	 256.00000	   2.73547	   0.83766	   0.05139	   0.83923	  -3.51079
3896440.36278	 256.00000	   2.16054	   0.84375	   0.04483	   0.84494	  -3.04152
3896441.02278	 256.00000	   1.70952	   0.85004	   0.04186	   0.85107	  -2.81950
3896441.84978	 256.00000	   1.35352	   0.85634	   0.04286	   0.85741	  -2.86502
3896442.89278	 256.00000	   1.07079	   0.85870	   0.04603	   0.85993	  -3.06818
3896444.20678	 256.00000	   0.84734	   0.85789	   0.04989	   0.85934	  -3.32816
3896445.86279	 256.00000	   0.67072	   0.85595	   0.05164	   0.85751	  -3.45257
3896447.95079	 256.00000	   0.53067	   0.85492	   0.04996	   0.85638	  -3.34468
3896450.58779	 256.00000	   0.41976	   0.85859	   0.04745	   0.85990	  -3.16324
3896453.91979	 256.00000	   0.33183	   0.86767	   0.04704	   0.86895	  -3.10327
3896458.12479	 256.00000	   0.26261	   0.88186	   0.05211	   0.88339	  -3.38181
3896463.43380	 256.00000	   0.20791	   0.89816	   0.06529	   0.90053	  -4.15786
3896470.13780	 256.00000	   0.16452	   0.91215	   0.08742	   0.91633	  -5.47477
3896478.61481	 256.00000	   0.13007	   0.91861	   0.11614	   0.92592	  -7.20593
3896489.30481	 256.00000	   0.10309	   0.91662	   0.14189	   0.92754	  -8.79946
3896502.81882	 256.00000	   0.08153	   0.91284	   0.16018	   0.92679	  -9.95248
3896519.91583	 256.00000	   0.06443	   0.91733	   0.17403	   0.93370	 -10.74199
3896541.50284	 256.00000	   0.05102	   0.93212	   0.18128	   0.94959	 -11.00540
3896568.74586	 256.00000	   0.04042	   0.95917	   0.19278	   0.97835	 -11.36404
3896603.24088	 256.00000	   0.03192	   0.99781	   0.20915	   1.01950	 -11.83846
3896646.78891	 256.00000	   0.02528	   1.05300	   0.23726	   1.07940	 -12.69779
3896701.85394	 256.00000	   0.01999	   1.11648	   0.28717	   1.15282	 -14.42452
3910799.77508	 257.00000	20004.45300	   0.38382	  -0.01532	   0.38413	   2.28580
3910799.91708	 257.00000	15829.12600	   0.39140	  -0.00271	   0.39141	   0.39666
3910800.05908	 257.00000	12516.70300	   0.39910	   0.00931	   0.39921	  -1.33597
3910800.20108	 257.00000	9909.44240	   0.40780	   0.01690	   0.40815	  -2.37368
3910800.36608	 257.00000	7835.48000	   0.41457	   0.02452	   0.41529	  -3.38516
3910800.56608	 257.00000	6217.24610	   0.42226	   0.02959	   0.42329	  -4.00914
3910800.80508	 257.00000	4905.29100	   0.42748	   0.03406	   0.42883	  -4.55532
3910801.04308	 257.00000	3881.27370	   0.43639	   0.03891	   0.43812	  -5.09495
3910801.28108	 257.00000	3070.98270	   0.44408	   0.03993	   0.44587	  -5.13856
3910801.51908	 257.00000	2430.77780	   0.45001	   0.04442	   0.45220	  -5.63746
3910801.75708	 257.00000	1923.15370	   0.45817	   0.04724	   0.46060	  -5.88617
3910801.99508	 257.00000	1522.43580	   0.46605	   0.04827	   0.46855	  -5.91256
3910802.23308	 257.00000	1203.84460	   0.47226	   0.05060	   0.47497	  -6.11597
3910802.47208	 257.00000	 952.86591	   0.48052	   0.05551	   0.48372	  -6.58914
3910802.71008	 257.00000	 754.27557	   0.48797	   0.05559	   0.49113	  -6.49873
3910802.94808	 257.00000	 596.71857	   0.49667	   0.05877	   0.50014	  -6.74882
3910803.18508	 257.00000	 471.96338	   0.50637	   0.06042	   0.50996	  -6.80480
3910803.42408	 257.00000	 373.20856	   0.51326	   0.06521	   0.51738	  -7.24024
3910803.66208	 257.00000	 295.47278	   0.52258	   0.06769	   0.52695	  -7.38028
3910803.90108	 257.00000	 233.87738	   0.53229	   0.07446	   0.53747	  -7.96336
3910804.13908	 257.00000	 185.05922	   0.54115	   0.07639	   0.54651	  -8.03499
3910804.37508	 257.00000	 146.35823	   0.55206	   0.08238	   0.55817	  -8.48699
3910804.61208	 257.00000	 115.77804	   0.56422	   0.08863	   0.57114	  -8.92756
3910804.84608	 257.00000	  91.67210	   0.57743	   0.09620	   0.58539	  -9.45862
3910805.09208	 257.00000	  72.51701	   0.58995	   0.10632	   0.59946	 -10.21589
3910805.32108	 257.00000	  57.36816	   0.60672	   0.11246	   0.61706	 -10.50129
3910805.55708	 257.00000	  45.36290	   0.62680	   0.12224	   0.63861	 -11.03536
3910805.79008	 257.00000	  35.93134	   0.65110	   0.12838	   0.66363	 -11.15448
3910806.04008	 257.00000	  28.40909	   0.67639	   0.13551	   0.68983	 -11.32888
3910806.25508	 257.00000	  22.48202	   0.70297	   0.13656	   0.71611	 -10.99368
3910806.51908	 257.00000	  17.79613	   0.72950	   0.13142	   0.74125	 -10.21244
3910806.77208	 257.00000	  14.06813	   0.75488	   0.12325	   0.76488	  -9.27257
3910806.98808	 257.00000	  11.14480	   0.77641	   0.11352	   0.78467	  -8.31824
3910807.25508	 257.00000	   8.81772	   0.79403	   0.10218	   0.80058	  -7.33308
3910807.43308	 257.00000	   6.97545	   0.80846	   0.08956	   0.81341	  -6.32146
3910807.65108	 257.00000	   5.51730	   0.82036	   0.07964	   0.82422	  -5.54467
3910807.92108	 257.00000	   4.36941	   0.82817	   0.07006	   0.83113	  -4.83565
3910808.25608	 257.00000	   3.45686	   0.83284	   0.06159	   0.83512	  -4.22948
3910808.67408	 257.00000	   2.73547	   0.83873	   0.05224	   0.84035	  -3.56375
3910809.20008	 257.00000	   2.16054	   0.84445	   0.04558	   0.84567	  -3.08935
3910809.85908	 257.00000	   1.70952	   0.85090	   0.04117	   0.85189	  -2.76985
3910810.68708	 257.00000	   1.35352	   0.85675	   0.04105	   0.85774	  -2.74305
3910811.73008	 257.00000	   1.07079	   0.86111	   0.04485	   0.86228	  -2.98143
3910813.04408	 257.00000	   0.84734	   0.86110	   0.04950	   0.86252	  -3.29032
3910814.70008	 257.00000	   0.67072	   0.85959	   0.05350	   0.86125	  -3.56157
3910816.78909	 257.00000	   0.53067	   0.85708	   0.05264	   0.85869	  -3.51464
3910819.42509	 257.00000	   0.41976	   0.85899	   0.05057	   0.86048	  -3.36937
3910822.75709	 257.00000	   0.33183	   0.86542	   0.04890	   0.86680	  -3.23404
3910826.96309	 257.00000	   0.26261	   0.87788	   0.05205	   0.87942	  -3.39285
3910832.27109	 257.00000	   0.20791	   0.89456	   0.06188	   0.89670	  -3.95729
3910838.97510	 257.00000	   0.16452	   0.91172	   0.08132	   0.91534	  -5.09707
3910847.45210	 257.00000	   0.13007	   0.92361	   0.10964	   0.93009	  -6.76995
3910858.14211	 257.00000	   0.10309	   0.92554	   0.13963	   0.93601	  -8.57923
3910871.65612	 257.00000	   0.08153	   0.92216	   0.16328	   0.93650	 -10.04112
3910888.75413	 257.00000	   0.06443	   0.92303	   0.18138	   0.94068	 -11.11740
3910910.34014	 257.00000	   0.05102	   0.93235	   0.18964	   0.95144	 -11.49697
3910937.58316	 257.00000	   0.04042	   0.95534	   0.19970	   0.97599	 -11.80695
3910972.07818	 257.00000	   0.03192	   0.99062	   0.21401	   1.01348	 -12.19078
3911015.62620	 257.00000	   0.02528	   1.04121	   0.23610	   1.06765	 -12.77590
3911070.69124	 257.00000	   0.01999	   1.10696	   0.27689	   1.14106	 -14.04374
3925161.85452	 258.00000	20004.45300	   0.38243	  -0.01460	   0.38271	   2.18634
3925161.99652	 258.00000	15829.12600	   0.39138	  -0.00209	   0.39139	   0.30607
3925162.13852	 258.00000	12516.70300	   0.40031	   0.01133	   0.40047	  -1.62055
3925162.28052	 258.00000	9909.44240	   0.40522	   0.01816	   0.40563	  -2.56598
3925162.44552	 258.00000	7835.48000	   0.41537	   0.02535	   0.41614	  -3.49257
3925162.64552	 258.00000	6217.24610	   0.42180	   0.03120	   0.42295	  -4.23009
3925162.88352	 258.00000	4905.29100	   0.42846	   0.03350	   0.42977	  -4.47006
3925163.12252	 258.00000	3881.27370	   0.43545	   0.03865	   0.43716	  -5.07180
3925163.36052	 258.00000	3070.98270	   0.44306	   0.04173	   0.44502	  -5.38038
3925163.59852	 258.00000	2430.77780	   0.45049	   0.04600	   0.45283	  -5.82971
3925163.83652	 258.00000	1923.15370	   0.45872	   0.04560	   0.46098	  -5.67748
3925164.07452	 258.00000	1522.43580	   0.46506	   0.04836	   0.46757	  -5.93704
3925164.31252	 258.00000	1203.84460	   0.47289	   0.05093	   0.47562	  -6.14685
3925164.55152	 258.00000	 952.86591	   0.48121	   0.05305	   0.48412	  -6.29098
3925164.78952	 258.00000	 754.27557	   0.48879	   0.05576	   0.49196	  -6.50805
3925165.02752	 258.00000	 596.71857	   0.49637	   0.05864	   0.49982	  -6.73811
3925165.26452	 258.00000	 471.96338	   0.50551	   0.06005	   0.50906	  -6.77432
3925165.50352	 258.00000	 373.20856	   0.51420	   0.06432	   0.51821	  -7.12993
3925165.74152	 258.00000	 295.47278	   0.52331	   0.06897	   0.52784	  -7.50796
3925165.98052	 258.00000	 233.87738	   0.53268	   0.07204	   0.53753	  -7.70227
3925166.21852	 258.00000	 185.05922	   0.54127	   0.07701	   0.54672	  -8.09720
3925166.45452	 258.00000	 146.35823	   0.55231	   0.08394	   0.55866	  -8.64198
3925166.69152	 258.00000	 115.77804	   0.56331	   0.08966	   0.57040	  -9.04372
3925166.92552	 258.00000	  91.67210	   0.57610	   0.09702	   0.58421	  -9.55955
3925167.17052	 258.00000	  72.51701	   0.59123	   0.10538	   0.60055	 -10.10653
3925167.40052	 258.00000	  57.36816	   0.60747	   0.11353	   0.61799	 -10.58633
3925167.63652	 258.00000	  45.36290	   0.62729	   0.12243	   0.63913	 -11.04419
3925167.86953	 258.00000	  35.93134	   0.64930	   0.12848	   0.66189	 -11.19281
3925168.11953	 258.00000	  28.40909	   0.67469	   0.13500	   0.68806	 -11.31503
3925168.33353	 258.00000	  22.48202	   0.70079	   0.13413	   0.71351	 -10.83506
3925168.59853	 258.00000	  17.79613	   0.73013	   0.13235	   0.74203	 -10.27450
3925168.85053	 258.00000	  14.06813	   0.75483	   0.12501	   0.76511	  -9.40364
3925169.06653	 258.00000	  11.14480	   0.77712	   0.11352	   0.78537	  -8.31073
3925169.33453	 258.00000	   8.81772	   0.79481	   0.10281	   0.80143	  -7.37009
3925169.51253	 258.00000	   6.97545	   0.80765	   0.08947	   0.81259	  -6.32108
3925169.73053	 258.00000	   5.51730	   0.81877	   0.07747	   0.82242	  -5.40519
3925169.99953	 258.00000	   4.36941	   0.82965	   0.06624	   0.83229	  -4.56462
3925170.33553	 258.00000	   3.45686	   0.83820	   0.06102	   0.84041	  -4.16371
3925170.75353	 258.00000	   2.73547	   0.84091	   0.05634	   0.84279	  -3.83280
3925171.27853	 258.00000	   2.16054	   0.84292	   0.05060	   0.84444	  -3.43524
3925171.93853	 258.00000	   1.70952	   0.84506	   0.04488	   0.84625	  -3.04038
3925172.76653	 258.00000	   1.35352	   0.84885	   0.03926	   0.84976	  -2.64826
3925173.80953	 258.00000	   1.07079	   0.85549	   0.03640	   0.85626	  -2.43656
3925175.12353	 258.00000	   0.84734	   0.86419	   0.03696	   0.86498	  -2.44879
3925176.77953	 258.00000	   0.67072	   0.87117	   0.04241	   0.87220	  -2.78736
3925178.86753	 258.00000	   0.53067	   0.87527	   0.05315	   0.87688	  -3.47496
3925181.50453	 258.00000	   0.41976	   0.87406	   0.06425	   0.87642	  -4.20416
3925184.83554	 258.00000	   0.33183	   0.86927	   0.07145	   0.87220	  -4.69890
3925189.04154	 258.00000	   0.26261	   0.86674	   0.07398	   0.86989	  -4.87892
3925194.34954	 258.00000	   0.20791	   0.86984	   0.07391	   0.87297	  -4.85642
3925201.05454	 258.00000	   0.16452	   0.88057	   0.07541	   0.88379	  -4.89471
3925209.53055	 258.00000	   0.13007	   0.89834	   0.08238	   0.90211	  -5.23975
3925220.22156	 258.00000	   0.10309	   0.92309	   0.09797	   0.92827	  -6.05830
3925233.73556	 258.00000	   0.08153	   0.94977	   0.12543	   0.95802	  -7.52302
3925250.83257	 258.00000	   0.06443	   0.97233	   0.16298	   0.98590	  -9.51544
3925272.41959	 258.00000	   0.05102	   0.98309	   0.20882	   1.00502	 -11.99180
3925299.66160	 258.00000	   0.04042	   0.98481	   0.24685	   1.01527	 -14.07159
3925334.15762	 258.00000	   0.03192	   0.98777	   0.27094	   1.02425	 -15.33881
3925377.70565	 258.00000	   0.02528	   1.00536	   0.28636	   1.04534	 -15.89902
3925432.77068	 258.00000	   0.01999	   1.04029	   0.30061	   1.08285	 -16.11738
3939517.99932	 259.00000	20004.45300	   0.38346	  -0.01484	   0.38375	   2.21683
3939518.14132	 259.00000	15829.12600	   0.39160	  -0.00018	   0.39160	   0.02610
3939518.28332	 259.00000	12516.70300	   0.39883	   0.00837	   0.39891	  -1.20261
3939518.42532	 259.00000	9909.44240	   0.40647	   0.01792	   0.40686	  -2.52438
3939518.59032	 259.00000	7835.48000	   0.41472	   0.02465	   0.41545	  -3.40223
3939518.79032	 259.00000	6217.24610	   0.42075	   0.02978	   0.42180	  -4.04881
3939519.02932	 259.00000	4905.29100	   0.42824	   0.03456	   0.42964	  -4.61430
3939519.26732	 259.00000	3881.27370	   0.43723	   0.03897	   0.43897	  -5.09269
3939519.50532	 259.00000	3070.98270	   0.44378	   0.04212	   0.44578	  -5.42180
3939519.74332	 259.00000	2430.77780	   0.45047	   0.04535	   0.45275	  -5.74874
3939519.98132	 259.00000	1923.15370	   0.45837	   0.04717	   0.46079	  -5.87531
3939520.21932	 259.00000	1522.43580	   0.46543	   0.04888	   0.46799	  -5.99486
3939520.45732	 259.00000	1203.84460	   0.47260	   0.05157	   0.47541	  -6.22731
3939520.69632	 259.00000	 952.86591	   0.48137	   0.05289	   0.48426	  -6.26986
3939520.93432	 259.00000	 754.27557	   0.48922	   0.05612	   0.49243	  -6.54433
3939521.17232	 259.00000	 596.71857	   0.49643	   0.05874	   0.49990	  -6.74821
3939521.40932	 259.00000	 471.96338	   0.50789	   0.06226	   0.51169	  -6.98899
3939521.64832	 259.00000	 373.20856	   0.51524	   0.06438	   0.51924	  -7.12181
3939521.88632	 259.00000	 295.47278	   0.52305	   0.06661	   0.52727	  -7.25738
3939522.12532	 259.00000	 233.87738	   0.53413	   0.07347	   0.53916	  -7.83182
3939522.36332	 259.00000	 185.05922	   0.54308	   0.07767	   0.54861	  -8.13942
3939522.59932	 259.00000	 146.35823	   0.55248	   0.08301	   0.55868	  -8.54458
3939522.83632	 259.00000	 115.77804	   0.56232	   0.08960	   0.56941	  -9.05353
3939523.07033	 259.00000	  91.67210	   0.57629	   0.09650	   0.58431	  -9.50567
3939523.31633	 259.00000	  72.51701	   0.59068	   0.10429	   0.59982	 -10.01293
3939523.54533	 259.00000	  57.36816	   0.60784	   0.11334	   0.61831	 -10.56216
3939523.78133	 259.00000	  45.36290	   0.62701	   0.12395	   0.63914	 -11.18189
3939524.01433	 259.00000	  35.93134	   0.64978	   0.13014	   0.66268	 -11.32518
3939524.26433	 259.00000	  28.40909	   0.67536	   0.13533	   0.68878	 -11.33072
3939524.47833	 259.00000	  22.48202	   0.70225	   0.13597	   0.71529	 -10.95816
3939524.74333	 259.00000	  17.79613	   0.72885	   0.13207	   0.74072	 -10.27077
3939524.99633	 259.00000	  14.06813	   0.75584	   0.12534	   0.76616	  -9.41585
3939525.21233	 259.00000	  11.14480	   0.77544	   0.11250	   0.78356	  -8.25461
3939525.47933	 259.00000	   8.81772	   0.79624	   0.10175	   0.80272	  -7.28228
3939525.65733	 259.00000	   6.97545	   0.80998	   0.09212	   0.81520	  -6.48855
3939525.87533	 259.00000	   5.51730	   0.81880	   0.07740	   0.82245	  -5.40012
3939526.14433	 259.00000	   4.36941	   0.82915	   0.06692	   0.83185	  -4.61445
3939526.48033	 259.00000	   3.45686	   0.83679	   0.05832	   0.83882	  -3.98704
3939526.89833	 259.00000	   2.73547	   0.84379	   0.05423	   0.84553	  -3.67756
3939527.42333	 259.00000	   2.16054	   0.84677	   0.05202	   0.84836	  -3.51550
