Repository: kbm2110/Battery_Diagnostics_Thesis

# Battery_Diagnostics_Thesis
 Data-driven battery diagnostics using EIS

**Author:** Bala Manikanta Yaswanth Kanagarla
**Institution:** Technische Hochschule Ingolstadt (THI)
**Supervisor:** Prof. Dr. H.-G. Schweiger

## Overview

This project implements a machine learning framework for 
non-invasive State of Health (SoH) estimation of lithium-ion 
batteries using Electrochemical Impedance Spectroscopy (EIS).

Eight physically interpretable features are extracted from 
impedance spectra and used to train six ML models under a 
strict cell-level train-test split. The stacking ensemble 
achieves R² = 0.9122 and RMSE = 0.0234 on completely unseen 
cells.

---

File: data/EIS/EIS_state_IX_45C02.txt (part 31 of 37)
time/s	           cycle number	freq/Hz	           Re(Z)/Ohm	  -Im(Z)/Ohm	   |Z|/Ohm	   Phase(Z)/deg
3828357.02794	 251.00000	 146.35823	   0.60562	   0.08976	   0.61224	  -8.43049
3828357.26494	 251.00000	 115.77804	   0.61481	   0.09489	   0.62209	  -8.77334
3828357.49894	 251.00000	  91.67210	   0.62701	   0.09997	   0.63493	  -9.05867
3828357.74294	 251.00000	  72.51701	   0.64068	   0.10971	   0.65001	  -9.71740
3828357.97194	 251.00000	  57.36816	   0.65518	   0.11722	   0.66558	 -10.14393
3828358.20894	 251.00000	  45.36290	   0.66973	   0.12919	   0.68208	 -10.91843
3828358.44094	 251.00000	  35.93134	   0.68769	   0.14165	   0.70213	 -11.63861
3828358.69094	 251.00000	  28.40909	   0.70950	   0.15704	   0.72667	 -12.48081
3828358.90594	 251.00000	  22.48202	   0.73238	   0.17336	   0.75262	 -13.31736
3828359.17094	 251.00000	  17.79613	   0.76212	   0.18905	   0.78521	 -13.93166
3828359.42294	 251.00000	  14.06813	   0.79730	   0.20506	   0.82324	 -14.42372
3828359.63894	 251.00000	  11.14480	   0.83781	   0.21623	   0.86527	 -14.47182
3828359.90594	 251.00000	   8.81772	   0.88157	   0.21890	   0.90834	 -13.94481
3828360.08494	 251.00000	   6.97545	   0.92165	   0.21478	   0.94635	 -13.11801
3828360.30295	 251.00000	   5.51730	   0.96641	   0.20918	   0.98879	 -12.21354
3828360.57195	 251.00000	   4.36941	   1.00345	   0.19183	   1.02162	 -10.82274
3828360.90695	 251.00000	   3.45686	   1.03708	   0.17576	   1.05187	  -9.61894
3828361.32595	 251.00000	   2.73547	   1.06213	   0.15645	   1.07359	  -8.37943
3828361.85095	 251.00000	   2.16054	   1.08289	   0.13757	   1.09160	  -7.23983
3828362.50995	 251.00000	   1.70952	   1.09889	   0.12076	   1.10550	  -6.27120
3828363.33895	 251.00000	   1.35352	   1.11150	   0.10740	   1.11668	  -5.51906
3828364.38195	 251.00000	   1.07079	   1.12078	   0.09670	   1.12495	  -4.93103
3828365.69495	 251.00000	   0.84734	   1.12815	   0.08813	   1.13158	  -4.46686
3828367.35095	 251.00000	   0.67072	   1.13560	   0.08297	   1.13862	  -4.17864
3828369.43995	 251.00000	   0.53067	   1.14245	   0.08079	   1.14530	  -4.04516
3828372.07695	 251.00000	   0.41976	   1.14917	   0.08254	   1.15213	  -4.10809
3828375.40795	 251.00000	   0.33183	   1.15456	   0.08563	   1.15773	  -4.24161
3828379.61396	 251.00000	   0.26261	   1.16115	   0.09049	   1.16467	  -4.45618
3828384.92196	 251.00000	   0.20791	   1.17053	   0.09758	   1.17459	  -4.76531
3828391.62696	 251.00000	   0.16452	   1.18135	   0.10971	   1.18643	  -5.30572
3828400.10297	 251.00000	   0.13007	   1.19146	   0.12666	   1.19818	  -6.06801
3828410.79298	 251.00000	   0.10309	   1.20208	   0.14351	   1.21062	  -6.80811
3828424.30698	 251.00000	   0.08153	   1.21894	   0.16161	   1.22961	  -7.55231
3828441.40499	 251.00000	   0.06443	   1.24154	   0.18575	   1.25536	  -8.50910
3828462.99101	 251.00000	   0.05102	   1.26965	   0.21770	   1.28818	  -9.72969
3828490.23402	 251.00000	   0.04042	   1.29417	   0.25264	   1.31860	 -11.04588
3828524.73004	 251.00000	   0.03192	   1.32245	   0.28360	   1.35252	 -12.10359
3828568.27707	 251.00000	   0.02528	   1.36252	   0.31261	   1.39792	 -12.92222
3828623.34210	 251.00000	   0.01999	   1.41657	   0.34935	   1.45902	 -13.85361
3842749.42805	 252.00000	20004.45300	   0.40357	   0.00124	   0.40357	  -0.17641
3842749.57105	 252.00000	15829.12600	   0.41415	   0.01339	   0.41437	  -1.85156
3842749.71305	 252.00000	12516.70300	   0.42532	   0.02486	   0.42604	  -3.34551
3842749.85505	 252.00000	9909.44240	   0.43524	   0.03108	   0.43634	  -4.08465
3842750.01905	 252.00000	7835.48000	   0.44336	   0.03782	   0.44497	  -4.87561
3842750.22005	 252.00000	6217.24610	   0.45341	   0.04118	   0.45528	  -5.18941
3842750.45806	 252.00000	4905.29100	   0.46303	   0.04535	   0.46525	  -5.59353
3842750.69606	 252.00000	3881.27370	   0.47143	   0.04796	   0.47386	  -5.80867
3842750.93506	 252.00000	3070.98270	   0.48033	   0.04943	   0.48287	  -5.87561
3842751.17306	 252.00000	2430.77780	   0.49005	   0.05218	   0.49282	  -6.07799
3842751.41106	 252.00000	1923.15370	   0.49742	   0.05645	   0.50061	  -6.47480
3842751.64906	 252.00000	1522.43580	   0.50455	   0.05704	   0.50777	  -6.45045
3842751.88706	 252.00000	1203.84460	   0.51511	   0.06004	   0.51860	  -6.64874
3842752.12606	 252.00000	 952.86591	   0.52365	   0.06098	   0.52719	  -6.64246
3842752.36406	 252.00000	 754.27557	   0.53131	   0.06484	   0.53526	  -6.95774
3842752.60106	 252.00000	 596.71857	   0.54122	   0.06676	   0.54533	  -7.03143
3842752.83906	 252.00000	 471.96338	   0.55149	   0.06899	   0.55578	  -7.13099
3842753.07806	 252.00000	 373.20856	   0.56113	   0.07287	   0.56584	  -7.39950
3842753.31506	 252.00000	 295.47278	   0.57051	   0.07562	   0.57550	  -7.55060
3842753.55506	 252.00000	 233.87738	   0.58017	   0.07899	   0.58552	  -7.75300
3842753.79306	 252.00000	 185.05922	   0.59236	   0.08326	   0.59819	  -8.00088
3842754.02906	 252.00000	 146.35823	   0.60412	   0.08826	   0.61053	  -8.31235
3842754.26506	 252.00000	 115.77804	   0.61429	   0.09425	   0.62148	  -8.72246
3842754.50006	 252.00000	  91.67210	   0.62660	   0.10160	   0.63478	  -9.20990
3842754.74506	 252.00000	  72.51701	   0.63865	   0.10894	   0.64788	  -9.68060
3842754.97406	 252.00000	  57.36816	   0.65455	   0.11690	   0.66490	 -10.12609
3842755.21106	 252.00000	  45.36290	   0.66981	   0.12835	   0.68200	 -10.84734
3842755.44306	 252.00000	  35.93134	   0.68692	   0.14163	   0.70137	 -11.64997
3842755.69306	 252.00000	  28.40909	   0.70764	   0.15605	   0.72464	 -12.43635
3842755.90806	 252.00000	  22.48202	   0.73274	   0.17365	   0.75304	 -13.33224
3842756.17306	 252.00000	  17.79613	   0.76248	   0.18904	   0.78557	 -13.92427
3842756.42506	 252.00000	  14.06813	   0.79606	   0.20416	   0.82183	 -14.38444
3842756.64106	 252.00000	  11.14480	   0.83511	   0.21475	   0.86228	 -14.42127
3842756.90806	 252.00000	   8.81772	   0.88060	   0.21887	   0.90739	 -13.95807
3842757.08706	 252.00000	   6.97545	   0.92542	   0.21345	   0.94971	 -12.98814
3842757.30506	 252.00000	   5.51730	   0.96282	   0.20873	   0.98519	 -12.23212
3842757.57406	 252.00000	   4.36941	   1.00584	   0.19157	   1.02392	 -10.78328
3842757.90906	 252.00000	   3.45686	   1.03633	   0.17673	   1.05129	  -9.67771
3842758.32806	 252.00000	   2.73547	   1.06150	   0.15618	   1.07292	  -8.37014
3842758.85306	 252.00000	   2.16054	   1.08380	   0.13715	   1.09244	  -7.21233
3842759.51206	 252.00000	   1.70952	   1.09972	   0.12128	   1.10638	  -6.29312
3842760.34106	 252.00000	   1.35352	   1.11173	   0.10878	   1.11704	  -5.58821
3842761.38406	 252.00000	   1.07079	   1.12118	   0.09668	   1.12534	  -4.92836
3842762.69806	 252.00000	   0.84734	   1.12921	   0.08849	   1.13267	  -4.48060
3842764.35306	 252.00000	   0.67072	   1.13649	   0.08340	   1.13955	  -4.19697
3842766.44206	 252.00000	   0.53067	   1.14284	   0.08168	   1.14575	  -4.08816
3842769.07907	 252.00000	   0.41976	   1.14839	   0.08183	   1.15131	  -4.07553
3842772.41007	 252.00000	   0.33183	   1.15445	   0.08407	   1.15751	  -4.16513
3842776.61607	 252.00000	   0.26261	   1.16255	   0.08966	   1.16600	  -4.40993
3842781.92407	 252.00000	   0.20791	   1.17204	   0.09935	   1.17624	  -4.84509
3842788.62908	 252.00000	   0.16452	   1.18052	   0.11269	   1.18588	  -5.45276
3842797.10508	 252.00000	   0.13007	   1.18945	   0.12670	   1.19618	  -6.08013
3842807.79509	 252.00000	   0.10309	   1.20309	   0.14111	   1.21133	  -6.68947
3842821.30910	 252.00000	   0.08153	   1.22187	   0.16074	   1.23239	  -7.49425
3842838.40711	 252.00000	   0.06443	   1.24357	   0.18716	   1.25757	  -8.55877
3842859.99312	 252.00000	   0.05102	   1.26375	   0.21718	   1.28227	  -9.75102
3842887.23614	 252.00000	   0.04042	   1.28915	   0.24510	   1.31225	 -10.76495
3842921.73216	 252.00000	   0.03192	   1.32755	   0.27481	   1.35569	 -11.69551
3842965.27918	 252.00000	   0.02528	   1.37459	   0.31470	   1.41016	 -12.89518
3843020.34522	 252.00000	   0.01999	   1.42190	   0.36438	   1.46785	 -14.37351
3857143.70915	 253.00000	20004.45300	   0.40464	   0.00046	   0.40464	  -0.06532
3857143.85215	 253.00000	15829.12600	   0.41596	   0.01338	   0.41617	  -1.84244
3857143.99415	 253.00000	12516.70300	   0.42656	   0.02346	   0.42720	  -3.14789
3857144.13615	 253.00000	9909.44240	   0.43604	   0.03201	   0.43721	  -4.19803
3857144.30015	 253.00000	7835.48000	   0.44581	   0.03663	   0.44732	  -4.69660
3857144.50115	 253.00000	6217.24610	   0.45328	   0.04104	   0.45514	  -5.17332
3857144.73915	 253.00000	4905.29100	   0.46378	   0.04566	   0.46602	  -5.62252
3857144.97815	 253.00000	3881.27370	   0.47018	   0.04785	   0.47261	  -5.81063
3857145.21615	 253.00000	3070.98270	   0.48024	   0.05204	   0.48305	  -6.18514
3857145.45415	 253.00000	2430.77780	   0.48795	   0.05298	   0.49082	  -6.19624
3857145.69215	 253.00000	1923.15370	   0.49695	   0.05504	   0.49999	  -6.31964
3857145.93015	 253.00000	1522.43580	   0.50503	   0.05778	   0.50832	  -6.52686
3857146.16815	 253.00000	1203.84460	   0.51452	   0.05853	   0.51784	  -6.48963
3857146.40715	 253.00000	 952.86591	   0.52342	   0.06117	   0.52699	  -6.66604
3857146.64515	 253.00000	 754.27557	   0.53351	   0.06333	   0.53726	  -6.76919
3857146.88215	 253.00000	 596.71857	   0.54261	   0.06537	   0.54653	  -6.86951
3857147.12015	 253.00000	 471.96338	   0.55147	   0.06829	   0.55568	  -7.05861
3857147.35915	 253.00000	 373.20856	   0.56135	   0.07083	   0.56580	  -7.19191
3857147.59715	 253.00000	 295.47278	   0.57085	   0.07670	   0.57598	  -7.65260
3857147.83615	 253.00000	 233.87738	   0.58072	   0.07898	   0.58607	  -7.74481
3857148.07415	 253.00000	 185.05922	   0.59172	   0.08380	   0.59762	  -8.06047
3857148.31015	 253.00000	 146.35823	   0.60266	   0.08871	   0.60915	  -8.37354
3857148.54715	 253.00000	 115.77804	   0.61521	   0.09388	   0.62233	  -8.67638
3857148.78115	 253.00000	  91.67210	   0.62746	   0.10096	   0.63553	  -9.14105
3857149.02615	 253.00000	  72.51701	   0.64050	   0.10717	   0.64940	  -9.49916
3857149.25515	 253.00000	  57.36816	   0.65582	   0.11753	   0.66626	 -10.16061
3857149.49215	 253.00000	  45.36290	   0.67014	   0.12847	   0.68235	 -10.85246
3857149.72415	 253.00000	  35.93134	   0.68777	   0.14144	   0.70217	 -11.62096
3857149.97515	 253.00000	  28.40909	   0.70729	   0.15536	   0.72415	 -12.38834
3857150.18915	 253.00000	  22.48202	   0.73101	   0.17274	   0.75114	 -13.29544
3857150.45415	 253.00000	  17.79613	   0.76208	   0.18776	   0.78487	 -13.84115
3857150.70615	 253.00000	  14.06813	   0.79689	   0.20263	   0.82225	 -14.26626
3857150.92215	 253.00000	  11.14480	   0.83643	   0.21328	   0.86320	 -14.30486
3857151.19015	 253.00000	   8.81772	   0.88087	   0.21845	   0.90755	 -13.92804
3857151.36815	 253.00000	   6.97545	   0.92621	   0.21800	   0.95152	 -13.24439
3857151.58615	 253.00000	   5.51730	   0.96640	   0.20511	   0.98793	 -11.98266
3857151.85515	 253.00000	   4.36941	   1.00278	   0.19384	   1.02134	 -10.94071
3857152.19015	 253.00000	   3.45686	   1.03436	   0.17417	   1.04892	  -9.55778
3857152.60915	 253.00000	   2.73547	   1.06242	   0.15603	   1.07382	  -8.35481
3857153.13415	 253.00000	   2.16054	   1.08324	   0.13805	   1.09200	  -7.26287
3857153.79315	 253.00000	   1.70952	   1.09759	   0.12111	   1.10426	  -6.29665
3857154.62215	 253.00000	   1.35352	   1.11014	   0.10725	   1.11531	  -5.51827
3857155.66515	 253.00000	   1.07079	   1.12077	   0.09649	   1.12491	  -4.92055
3857156.97916	 253.00000	   0.84734	   1.12785	   0.08874	   1.13134	  -4.49879
3857158.63416	 253.00000	   0.67072	   1.13519	   0.08391	   1.13829	  -4.22731
3857160.72316	 253.00000	   0.53067	   1.14037	   0.08088	   1.14323	  -4.05666
3857163.36016	 253.00000	   0.41976	   1.14772	   0.08109	   1.15058	  -4.04131
3857166.69116	 253.00000	   0.33183	   1.15528	   0.08497	   1.15840	  -4.20664
3857170.89716	 253.00000	   0.26261	   1.16236	   0.09210	   1.16601	  -4.53059
3857176.20517	 253.00000	   0.20791	   1.16839	   0.09991	   1.17265	  -4.88763
3857182.91017	 253.00000	   0.16452	   1.17814	   0.10937	   1.18320	  -5.30366
3857191.38618	 253.00000	   0.13007	   1.19119	   0.12327	   1.19755	  -5.90815
3857202.07618	 253.00000	   0.10309	   1.20554	   0.14298	   1.21399	  -6.76395
3857215.59019	 253.00000	   0.08153	   1.21934	   0.16554	   1.23053	  -7.73129
3857232.68820	 253.00000	   0.06443	   1.23734	   0.19000	   1.25184	  -8.72988
3857254.27521	 253.00000	   0.05102	   1.26278	   0.21184	   1.28043	  -9.52330
3857281.51723	 253.00000	   0.04042	   1.29736	   0.24405	   1.32012	 -10.65372
3857316.01325	 253.00000	   0.03192	   1.33303	   0.28541	   1.36324	 -12.08495
3857359.56028	 253.00000	   0.02528	   1.36527	   0.32594	   1.40364	 -13.42748
3857414.62631	 253.00000	   0.01999	   1.40684	   0.35930	   1.45200	 -14.32695
3871533.52660	 254.00000	20004.45300	   0.40455	   0.00042	   0.40455	  -0.05886
3871533.66961	 254.00000	15829.12600	   0.41427	   0.01292	   0.41447	  -1.78581
3871533.81161	 254.00000	12516.70300	   0.42493	   0.02295	   0.42555	  -3.09153
3871533.95361	 254.00000	9909.44240	   0.43643	   0.03087	   0.43752	  -4.04661
3871534.11761	 254.00000	7835.48000	   0.44669	   0.03681	   0.44820	  -4.71153
3871534.31861	 254.00000	6217.24610	   0.45330	   0.03961	   0.45502	  -4.99422
3871534.55661	 254.00000	4905.29100	   0.46525	   0.04592	   0.46751	  -5.63651
3871534.79561	 254.00000	3881.27370	   0.47246	   0.04852	   0.47494	  -5.86323
3871535.03361	 254.00000	3070.98270	   0.47977	   0.05045	   0.48241	  -6.00267
3871535.27161	 254.00000	2430.77780	   0.48927	   0.05196	   0.49202	  -6.06259
3871535.50961	 254.00000	1923.15370	   0.49814	   0.05379	   0.50103	  -6.16288
3871535.74761	 254.00000	1522.43580	   0.50443	   0.05867	   0.50783	  -6.63478
3871535.98561	 254.00000	1203.84460	   0.51473	   0.05890	   0.51809	  -6.52799
3871536.22461	 254.00000	 952.86591	   0.52443	   0.06054	   0.52791	  -6.58530
3871536.46261	 254.00000	 754.27557	   0.53247	   0.06376	   0.53627	  -6.82827
3871536.69961	 254.00000	 596.71857	   0.54200	   0.06491	   0.54587	  -6.82948
3871536.93761	 254.00000	 471.96338	   0.55078	   0.06933	   0.55513	  -7.17446
3871537.17661	 254.00000	 373.20856	   0.56148	   0.07111	   0.56597	  -7.21807
3871537.41461	 254.00000	 295.47278	   0.57187	   0.07495	   0.57676	  -7.46639
3871537.65361	 254.00000	 233.87738	   0.58212	   0.08013	   0.58761	  -7.83718
3871537.89161	 254.00000	 185.05922	   0.59356	   0.08367	   0.59943	  -8.02392
3871538.12761	 254.00000	 146.35823	   0.60363	   0.08737	   0.60992	  -8.23572
3871538.36461	 254.00000	 115.77804	   0.61388	   0.09410	   0.62105	  -8.71465
3871538.59861	 254.00000	  91.67210	   0.62768	   0.10146	   0.63583	  -9.18251
3871538.84361	 254.00000	  72.51701	   0.64146	   0.10937	   0.65072	  -9.67621
3871539.07261	 254.00000	  57.36816	   0.65445	   0.11821	   0.66503	 -10.23845
3871539.30961	 254.00000	  45.36290	   0.67091	   0.12948	   0.68329	 -10.92319
3871539.54161	 254.00000	  35.93134	   0.68725	   0.14131	   0.70163	 -11.61928
3871539.79261	 254.00000	  28.40909	   0.70884	   0.15535	   0.72566	 -12.36175
3871540.00661	 254.00000	  22.48202	   0.73355	   0.17138	   0.75330	 -13.14984
3871540.27161	 254.00000	  17.79613	   0.76213	   0.18909	   0.78523	 -13.93387
3871540.52361	 254.00000	  14.06813	   0.79795	   0.20480	   0.82382	 -14.39473
3871540.73961	 254.00000	  11.14480	   0.83676	   0.21298	   0.86344	 -14.28033
3871541.00761	 254.00000	   8.81772	   0.88114	   0.21818	   0.90775	 -13.90761
3871541.18561	 254.00000	   6.97545	   0.92258	   0.21902	   0.94823	 -13.35481
3871541.40361	 254.00000	   5.51730	   0.96869	   0.20504	   0.99016	 -11.95124
3871541.67261	 254.00000	   4.36941	   1.00302	   0.19383	   1.02157	 -10.93737
3871542.00761	 254.00000	   3.45686	   1.03538	   0.17492	   1.05005	  -9.58930
3871542.42661	 254.00000	   2.73547	   1.06346	   0.15586	   1.07482	  -8.33799
3871542.95161	 254.00000	   2.16054	   1.08407	   0.13822	   1.09285	  -7.26597
3871543.61061	 254.00000	   1.70952	   1.09936	   0.12145	   1.10605	  -6.30424
3871544.43961	 254.00000	   1.35352	   1.11128	   0.10744	   1.11647	  -5.52230
3871545.48261	 254.00000	   1.07079	   1.12142	   0.09675	   1.12558	  -4.93116
3871546.79661	 254.00000	   0.84734	   1.12973	   0.08875	   1.13321	  -4.49191
3871548.45161	 254.00000	   0.67072	   1.13568	   0.08390	   1.13877	  -4.22532
3871550.54062	 254.00000	   0.53067	   1.14199	   0.08108	   1.14487	  -4.06102
3871553.17762	 254.00000	   0.41976	   1.14950	   0.08100	   1.15235	  -4.03056
3871556.50862	 254.00000	   0.33183	   1.15643	   0.08576	   1.15960	  -4.24115
3871560.71462	 254.00000	   0.26261	   1.16217	   0.09167	   1.16578	  -4.50995
3871566.02262	 254.00000	   0.20791	   1.16916	   0.09933	   1.17338	  -4.85629
3871572.72763	 254.00000	   0.16452	   1.17998	   0.10890	   1.18499	  -5.27305
3871581.20363	 254.00000	   0.13007	   1.19270	   0.12401	   1.19913	  -5.93618
3871591.89364	 254.00000	   0.10309	   1.20580	   0.14408	   1.21438	  -6.81389
3871605.40765	 254.00000	   0.08153	   1.21898	   0.16522	   1.23013	  -7.71901
3871622.50566	 254.00000	   0.06443	   1.23789	   0.18875	   1.25220	  -8.66962
3871644.09267	 254.00000	   0.05102	   1.26578	   0.21250	   1.28349	  -9.53010
3871671.33469	 254.00000	   0.04042	   1.29890	   0.24689	   1.32215	 -10.76202
3871705.83071	 254.00000	   0.03192	   1.33100	   0.28784	   1.36177	 -12.20278
3871749.37773	 254.00000	   0.02528	   1.36380	   0.32359	   1.40166	 -13.34778
3871804.44377	 254.00000	   0.01999	   1.40835	   0.35418	   1.45220	 -14.11654
3885921.26905	 255.00000	20004.45300	   0.40414	   0.00097	   0.40414	  -0.13809
3885921.41205	 255.00000	15829.12600	   0.41533	   0.01364	   0.41556	  -1.88093
3885921.55405	 255.00000	12516.70300	   0.42574	   0.02334	   0.42638	  -3.13801
3885921.69605	 255.00000	9909.44240	   0.43594	   0.03169	   0.43709	  -4.15781
3885921.86005	 255.00000	7835.48000	   0.44494	   0.03679	   0.44646	  -4.72734
3885922.06105	 255.00000	6217.24610	   0.45355	   0.04128	   0.45543	  -5.20060
3885922.29905	 255.00000	4905.29100	   0.46284	   0.04517	   0.46504	  -5.57379
3885922.53805	 255.00000	3881.27370	   0.47228	   0.04931	   0.47485	  -5.96080
3885922.77605	 255.00000	3070.98270	   0.47999	   0.05077	   0.48267	  -6.03828
3885923.01405	 255.00000	2430.77780	   0.48958	   0.05356	   0.49250	  -6.24302
3885923.25205	 255.00000	1923.15370	   0.49729	   0.05651	   0.50049	  -6.48247
3885923.49005	 255.00000	1522.43580	   0.50776	   0.05731	   0.51098	  -6.43963
3885923.72805	 255.00000	1203.84460	   0.51517	   0.06004	   0.51866	  -6.64784
3885923.96705	 255.00000	 952.86591	   0.52342	   0.06057	   0.52691	  -6.60122
3885924.20505	 255.00000	 754.27557	   0.53380	   0.06356	   0.53757	  -6.79074
3885924.44205	 255.00000	 596.71857	   0.54179	   0.06713	   0.54593	  -7.06306
3885924.68005	 255.00000	 471.96338	   0.55209	   0.06821	   0.55629	  -7.04361
3885924.91905	 255.00000	 373.20856	   0.56224	   0.07288	   0.56695	  -7.38581
3885925.15705	 255.00000	 295.47278	   0.57207	   0.07545	   0.57702	  -7.51347
3885925.39605	 255.00000	 233.87738	   0.58262	   0.08015	   0.58810	  -7.83288
3885925.63405	 255.00000	 185.05922	   0.59287	   0.08337	   0.59870	  -8.00499
3885925.87005	 255.00000	 146.35823	   0.60273	   0.08801	   0.60912	  -8.30794
3885926.10705	 255.00000	 115.77804	   0.61521	   0.09336	   0.62226	  -8.62875
3885926.34105	 255.00000	  91.67210	   0.62630	   0.10121	   0.63443	  -9.18002
3885926.58605	 255.00000	  72.51701	   0.64129	   0.10803	   0.65033	  -9.56204
3885926.81505	 255.00000	  57.36816	   0.65572	   0.11881	   0.66640	 -10.26965
3885927.05205	 255.00000	  45.36290	   0.66997	   0.12821	   0.68213	 -10.83322
3885927.28405	 255.00000	  35.93134	   0.68836	   0.14240	   0.70293	 -11.68809
3885927.53505	 255.00000	  28.40909	   0.70798	   0.15541	   0.72484	 -12.38040
3885927.74905	 255.00000	  22.48202	   0.73351	   0.17216	   0.75344	 -13.20904
3885928.01405	 255.00000	  17.79613	   0.76158	   0.18970	   0.78485	 -13.98670
3885928.26605	 255.00000	  14.06813	   0.79797	   0.20405	   0.82364	 -14.34393
3885928.48205	 255.00000	  11.14480	   0.83826	   0.21347	   0.86502	 -14.28693
3885928.75005	 255.00000	   8.81772	   0.88237	   0.21881	   0.90910	 -13.92717
3885928.92805	 255.00000	   6.97545	   0.92382	   0.21718	   0.94900	 -13.22952
3885929.14605	 255.00000	   5.51730	   0.96770	   0.20864	   0.98993	 -12.16692
3885929.41505	 255.00000	   4.36941	   1.00229	   0.19308	   1.02072	 -10.90365
3885929.75005	 255.00000	   3.45686	   1.03792	   0.17553	   1.05266	  -9.59878
3885930.16905	 255.00000	   2.73547	   1.06325	   0.15808	   1.07494	  -8.45674
3885930.69405	 255.00000	   2.16054	   1.08374	   0.13868	   1.09258	  -7.29212
3885931.35305	 255.00000	   1.70952	   1.09993	   0.12081	   1.10655	  -6.26809
3885932.18205	 255.00000	   1.35352	   1.11215	   0.10776	   1.11736	  -5.53447
3885933.22505	 255.00000	   1.07079	   1.12191	   0.09700	   1.12609	  -4.94146
3885934.53906	 255.00000	   0.84734	   1.12945	   0.08847	   1.13291	  -4.47884
3885936.19506	 255.00000	   0.67072	   1.13621	   0.08356	   1.13927	  -4.20629
3885938.28306	 255.00000	   0.53067	   1.14338	   0.08100	   1.14625	  -4.05236
3885940.92006	 255.00000	   0.41976	   1.15027	   0.08198	   1.15319	  -4.07658
3885944.25106	 255.00000	   0.33183	   1.15599	   0.08596	   1.15918	  -4.25289
3885948.45706	 255.00000	   0.26261	   1.16227	   0.09084	   1.16581	  -4.46921
3885953.76507	 255.00000	   0.20791	   1.17107	   0.09782	   1.17515	  -4.77493
3885960.47007	 255.00000	   0.16452	   1.18195	   0.10922	   1.18699	  -5.27931
3885968.94608	 255.00000	   0.13007	   1.19333	   0.12598	   1.19996	  -6.02618
3885979.63608	 255.00000	   0.10309	   1.20400	   0.14460	   1.21265	  -6.84858
3885993.15009	 255.00000	   0.08153	   1.21877	   0.16295	   1.22961	  -7.61514
3886010.24810	 255.00000	   0.06443	   1.24062	   0.18634	   1.25454	  -8.54182
3886031.83511	 255.00000	   0.05102	   1.26977	   0.21492	   1.28783	  -9.60670
3886059.07713	 255.00000	   0.04042	   1.29791	   0.25229	   1.32220	 -11.00007
3886093.57315	 255.00000	   0.03192	   1.32514	   0.28644	   1.35574	 -12.19720
3886137.12118	 255.00000	   0.02528	   1.36253	   0.31641	   1.39879	 -13.07341
3886192.18621	 255.00000	   0.01999	   1.41422	   0.34910	   1.45667	 -13.86647
3900302.68024	 256.00000	20004.45300	   0.40539	  -0.00006	   0.40539	   0.00876
3900302.82324	 256.00000	15829.12600	   0.41634	   0.01353	   0.41656	  -1.86180
3900302.96524	 256.00000	12516.70300	   0.42577	   0.02493	   0.42650	  -3.35170
3900303.10724	 256.00000	9909.44240	   0.43626	   0.03191	   0.43743	  -4.18309
3900303.27124	 256.00000	7835.48000	   0.44498	   0.03651	   0.44648	  -4.69095
3900303.47224	 256.00000	6217.24610	   0.45442	   0.04147	   0.45630	  -5.21479
3900303.71024	 256.00000	4905.29100	   0.46272	   0.04526	   0.46492	  -5.58656
3900303.94924	 256.00000	3881.27370	   0.47207	   0.05018	   0.47472	  -6.06793
3900304.18724	 256.00000	3070.98270	   0.48117	   0.05147	   0.48391	  -6.10618
3900304.42524	 256.00000	2430.77780	   0.48892	   0.05317	   0.49181	  -6.20594
3900304.66324	 256.00000	1923.15370	   0.49847	   0.05634	   0.50165	  -6.44845
3900304.90124	 256.00000	1522.43580	   0.50567	   0.05744	   0.50892	  -6.48045
3900305.13924	 256.00000	1203.84460	   0.51445	   0.05966	   0.51790	  -6.61474
3900305.37824	 256.00000	 952.86591	   0.52237	   0.06137	   0.52597	  -6.70103
3900305.61624	 256.00000	 754.27557	   0.53358	   0.06338	   0.53733	  -6.77366
3900305.85324	 256.00000	 596.71857	   0.54230	   0.06677	   0.54640	  -7.01899
3900306.09124	 256.00000	 471.96338	   0.55114	   0.06895	   0.55544	  -7.13055
3900306.33024	 256.00000	 373.20856	   0.56139	   0.07151	   0.56593	  -7.25970
3900306.56724	 256.00000	 295.47278	   0.57201	   0.07653	   0.57710	  -7.62072
3900306.80724	 256.00000	 233.87738	   0.58264	   0.07915	   0.58799	  -7.73628
3900307.04524	 256.00000	 185.05922	   0.59360	   0.08372	   0.59948	  -8.02818
3900307.28124	 256.00000	 146.35823	   0.60590	   0.08796	   0.61225	  -8.25992
3900307.51724	 256.00000	 115.77804	   0.61650	   0.09418	   0.62365	  -8.68551
3900307.75224	 256.00000	  91.67210	   0.62894	   0.10177	   0.63712	  -9.19141
3900307.99724	 256.00000	  72.51701	   0.64074	   0.10799	   0.64978	  -9.56709
3900308.22624	 256.00000	  57.36816	   0.65502	   0.11779	   0.66553	 -10.19434
3900308.46324	 256.00000	  45.36290	   0.67141	   0.12857	   0.68361	 -10.84036
3900308.69524	 256.00000	  35.93134	   0.68870	   0.14193	   0.70317	 -11.64508
3900308.94524	 256.00000	  28.40909	   0.70898	   0.15639	   0.72602	 -12.43938
3900309.16024	 256.00000	  22.48202	   0.73430	   0.17457	   0.75476	 -13.37322
3900309.42524	 256.00000	  17.79613	   0.76350	   0.18935	   0.78663	 -13.92838
3900309.67724	 256.00000	  14.06813	   0.79775	   0.20464	   0.82358	 -14.38732
3900309.89325	 256.00000	  11.14480	   0.83763	   0.21434	   0.86462	 -14.35318
3900310.16025	 256.00000	   8.81772	   0.88340	   0.22055	   0.91052	 -14.01771
3900310.33925	 256.00000	   6.97545	   0.92322	   0.21665	   0.94830	 -13.20668
3900310.55725	 256.00000	   5.51730	   0.96827	   0.21080	   0.99095	 -12.28206
3900310.82625	 256.00000	   4.36941	   1.00419	   0.19443	   1.02284	 -10.95789
3900311.16125	 256.00000	   3.45686	   1.04108	   0.17641	   1.05592	  -9.61728
3900311.58025	 256.00000	   2.73547	   1.06692	   0.15886	   1.07868	  -8.46892
3900312.10525	 256.00000	   2.16054	   1.08688	   0.13935	   1.09577	  -7.30598
3900312.76425	 256.00000	   1.70952	   1.10323	   0.12206	   1.10996	  -6.31366
3900313.59325	 256.00000	   1.35352	   1.11589	   0.10926	   1.12122	  -5.59239
3900314.63625	 256.00000	   1.07079	   1.12552	   0.09787	   1.12976	  -4.96945
3900315.95025	 256.00000	   0.84734	   1.13343	   0.08926	   1.13694	  -4.50269
3900317.60525	 256.00000	   0.67072	   1.14017	   0.08429	   1.14329	  -4.22826
3900319.69425	 256.00000	   0.53067	   1.14786	   0.08093	   1.15071	  -4.03316
3900322.33125	 256.00000	   0.41976	   1.15373	   0.08264	   1.15668	  -4.09691
3900325.66225	 256.00000	   0.33183	   1.15978	   0.08630	   1.16299	  -4.25532
3900329.86826	 256.00000	   0.26261	   1.16635	   0.09036	   1.16985	  -4.43001
3900335.17626	 256.00000	   0.20791	   1.17506	   0.09800	   1.17914	  -4.76768
3900341.88126	 256.00000	   0.16452	   1.18588	   0.10992	   1.19096	  -5.29577
3900350.35727	 256.00000	   0.13007	   1.19648	   0.12600	   1.20309	  -6.01171
3900361.04728	 256.00000	   0.10309	   1.20711	   0.14397	   1.21566	  -6.80132
3900374.56128	 256.00000	   0.08153	   1.22291	   0.16284	   1.23370	  -7.58463
3900391.65929	 256.00000	   0.06443	   1.24510	   0.18600	   1.25892	  -8.49646
3900413.24531	 256.00000	   0.05102	   1.27428	   0.21658	   1.29256	  -9.64604
3900440.48832	 256.00000	   0.04042	   1.30010	   0.25288	   1.32446	 -11.00711
3900474.98434	 256.00000	   0.03192	   1.32809	   0.28596	   1.35852	 -12.15110
3900518.53137	 256.00000	   0.02528	   1.36686	   0.31405	   1.40248	 -12.93990
3900573.59640	 256.00000	   0.01999	   1.41968	   0.34915	   1.46198	 -13.81680
3914670.31413	 257.00000	20004.45300	   0.40542	  -0.00018	   0.40542	   0.02475
3914670.45713	 257.00000	15829.12600	   0.41539	   0.01363	   0.41561	  -1.87930
3914670.59913	 257.00000	12516.70300	   0.42595	   0.02465	   0.42667	  -3.31173
3914670.74113	 257.00000	9909.44240	   0.43581	   0.03175	   0.43697	  -4.16620
3914670.90513	 257.00000	7835.48000	   0.44532	   0.03639	   0.44680	  -4.67184
3914671.10613	 257.00000	6217.24610	   0.45408	   0.04195	   0.45601	  -5.27823
3914671.34413	 257.00000	4905.29100	   0.46460	   0.04467	   0.46674	  -5.49172
3914671.58313	 257.00000	3881.27370	   0.47348	   0.04900	   0.47601	  -5.90898
3914671.82113	 257.00000	3070.98270	   0.48094	   0.05075	   0.48361	  -6.02333
3914672.05913	 257.00000	2430.77780	   0.48819	   0.05343	   0.49111	  -6.24621
3914672.29713	 257.00000	1923.15370	   0.49879	   0.05505	   0.50182	  -6.29752
3914672.53513	 257.00000	1522.43580	   0.50707	   0.05605	   0.51016	  -6.30767
3914672.77313	 257.00000	1203.84460	   0.51590	   0.06034	   0.51941	  -6.67103
3914673.01213	 257.00000	 952.86591	   0.52383	   0.06180	   0.52746	  -6.72901
3914673.25013	 257.00000	 754.27557	   0.53197	   0.06424	   0.53584	  -6.88590
3914673.48713	 257.00000	 596.71857	   0.54276	   0.06679	   0.54685	  -7.01544
3914673.72513	 257.00000	 471.96338	   0.55201	   0.06923	   0.55634	  -7.14873
3914673.96413	 257.00000	 373.20856	   0.56253	   0.07176	   0.56709	  -7.26966
3914674.20213	 257.00000	 295.47278	   0.57280	   0.07528	   0.57772	  -7.48738
3914674.44113	 257.00000	 233.87738	   0.58168	   0.07705	   0.58676	  -7.54588
3914674.67913	 257.00000	 185.05922	   0.59343	   0.08464	   0.59944	  -8.11733
3914674.91513	 257.00000	 146.35823	   0.60536	   0.08874	   0.61183	  -8.33975
3914675.15113	 257.00000	 115.77804	   0.61637	   0.09400	   0.62350	  -8.67131
3914675.38613	 257.00000	  91.67210	   0.62790	   0.10047	   0.63589	  -9.09067
3914675.63113	 257.00000	  72.51701	   0.64168	   0.10995	   0.65103	  -9.72309
3914675.86013	 257.00000	  57.36816	   0.65542	   0.11770	   0.66591	 -10.18038
3914676.09713	 257.00000	  45.36290	   0.67157	   0.12891	   0.68383	 -10.86570
3914676.32913	 257.00000	  35.93134	   0.68818	   0.14230	   0.70274	 -11.68261
3914676.58013	 257.00000	  28.40909	   0.70997	   0.15723	   0.72717	 -12.48740
3914676.79413	 257.00000	  22.48202	   0.73474	   0.17277	   0.75478	 -13.23243
3914677.05913	 257.00000	  17.79613	   0.76262	   0.18851	   0.78558	 -13.88435
3914677.31113	 257.00000	  14.06813	   0.79904	   0.20507	   0.82494	 -14.39394
3914677.52713	 257.00000	  11.14480	   0.83817	   0.21665	   0.86572	 -14.49266
3914677.79513	 257.00000	   8.81772	   0.88251	   0.22033	   0.90960	 -14.01816
3914677.97313	 257.00000	   6.97545	   0.92524	   0.21920	   0.95085	 -13.32804
3914678.19113	 257.00000	   5.51730	   0.97000	   0.20879	   0.99222	 -12.14759
3914678.46013	 257.00000	   4.36941	   1.00530	   0.19675	   1.02437	 -11.07384
3914678.79514	 257.00000	   3.45686	   1.04010	   0.17596	   1.05488	  -9.60207
3914679.21414	 257.00000	   2.73547	   1.06736	   0.15852	   1.07907	  -8.44763
3914679.73914	 257.00000	   2.16054	   1.08790	   0.14013	   1.09689	  -7.33988
3914680.39814	 257.00000	   1.70952	   1.10469	   0.12314	   1.11154	  -6.36073
3914681.22714	 257.00000	   1.35352	   1.11691	   0.10879	   1.12219	  -5.56344
3914682.27014	 257.00000	   1.07079	   1.12715	   0.09805	   1.13140	  -4.97146
3914683.58414	 257.00000	   0.84734	   1.13480	   0.08993	   1.13836	  -4.53104
3914685.23914	 257.00000	   0.67072	   1.14139	   0.08485	   1.14454	  -4.25157
3914687.32814	 257.00000	   0.53067	   1.14779	   0.08165	   1.15069	  -4.06910
3914689.96514	 257.00000	   0.41976	   1.15509	   0.08188	   1.15798	  -4.05480
3914693.29614	 257.00000	   0.33183	   1.16149	   0.08619	   1.16469	  -4.24412
3914697.50215	 257.00000	   0.26261	   1.16758	   0.09195	   1.17120	  -4.50282
3914702.81015	 257.00000	   0.20791	   1.17516	   0.09903	   1.17932	  -4.81714
3914709.51515	 257.00000	   0.16452	   1.18594	   0.10936	   1.19097	  -5.26858
3914717.99116	 257.00000	   0.13007	   1.19896	   0.12506	   1.20546	  -5.95496
3914728.68116	 257.00000	   0.10309	   1.21033	   0.14466	   1.21895	  -6.81578
3914742.19517	 257.00000	   0.08153	   1.22404	   0.16471	   1.23507	  -7.66376
3914759.29318	 257.00000	   0.06443	   1.24395	   0.18770	   1.25804	  -8.58071
3914780.88020	 257.00000	   0.05102	   1.27324	   0.21340	   1.29100	  -9.51460
3914808.12221	 257.00000	   0.04042	   1.30460	   0.24954	   1.32826	 -10.82844
3914842.61823	 257.00000	   0.03192	   1.33389	   0.28859	   1.36475	 -12.20795
3914886.16526	 257.00000	   0.02528	   1.36776	   0.32115	   1.40496	 -13.21390
3914941.23129	 257.00000	   0.01999	   1.41637	   0.35155	   1.45935	 -13.93927
3929032.79738	 258.00000	20004.45300	   0.40531	   0.00038	   0.40531	  -0.05339
3929032.94038	 258.00000	15829.12600	   0.41519	   0.01507	   0.41546	  -2.07836
3929033.08238	 258.00000	12516.70300	   0.42686	   0.02401	   0.42753	  -3.21964
3929033.22438	 258.00000	9909.44240	   0.43592	   0.03123	   0.43704	  -4.09776
3929033.38838	 258.00000	7835.48000	   0.44535	   0.03720	   0.44690	  -4.77512
3929033.58938	 258.00000	6217.24610	   0.45583	   0.04176	   0.45773	  -5.23398
3929033.82738	 258.00000	4905.29100	   0.46330	   0.04545	   0.46552	  -5.60263
3929034.06638	 258.00000	3881.27370	   0.47288	   0.04857	   0.47536	  -5.86493
3929034.30438	 258.00000	3070.98270	   0.48134	   0.05169	   0.48410	  -6.12933
3929034.54238	 258.00000	2430.77780	   0.48892	   0.05374	   0.49187	  -6.27226
3929034.78038	 258.00000	1923.15370	   0.49677	   0.05601	   0.49992	  -6.43249
3929035.01838	 258.00000	1522.43580	   0.50598	   0.05673	   0.50915	  -6.39763
3929035.25638	 258.00000	1203.84460	   0.51512	   0.05753	   0.51832	  -6.37274
3929035.49538	 258.00000	 952.86591	   0.52456	   0.06141	   0.52814	  -6.67685
3929035.73338	 258.00000	 754.27557	   0.53167	   0.06393	   0.53550	  -6.85661
3929035.97038	 258.00000	 596.71857	   0.54106	   0.06604	   0.54507	  -6.95936
3929036.20838	 258.00000	 471.96338	   0.55253	   0.06960	   0.55689	  -7.17929
3929036.44738	 258.00000	 373.20856	   0.56167	   0.07169	   0.56623	  -7.27362
3929036.68538	 258.00000	 295.47278	   0.57286	   0.07451	   0.57769	  -7.41102
3929036.92438	 258.00000	 233.87738	   0.58402	   0.07991	   0.58947	  -7.79156
3929037.16238	 258.00000	 185.05922	   0.59429	   0.08305	   0.60007	  -7.95527
3929037.39838	 258.00000	 146.35823	   0.60412	   0.08724	   0.61039	  -8.21732
3929037.63438	 258.00000	 115.77804	   0.61692	   0.09342	   0.62396	  -8.61067
3929037.86938	 258.00000	  91.67210	   0.62864	   0.10158	   0.63680	  -9.17900
3929038.11438	 258.00000	  72.51701	   0.64045	   0.10923	   0.64970	  -9.67909
3929038.34338	 258.00000	  57.36816	   0.65639	   0.11875	   0.66704	 -10.25509
3929038.58038	 258.00000	  45.36290	   0.67163	   0.13004	   0.68411	 -10.95823
3929038.81238	 258.00000	  35.93134	   0.68835	   0.14274	   0.70299	 -11.71481
3929039.06338	 258.00000	  28.40909	   0.70923	   0.15716	   0.72644	 -12.49474
3929039.27738	 258.00000	  22.48202	   0.73210	   0.17351	   0.75238	 -13.33347
3929039.54238	 258.00000	  17.79613	   0.76269	   0.19016	   0.78604	 -13.99983
3929039.79438	 258.00000	  14.06813	   0.79773	   0.20481	   0.82360	 -14.39903
3929040.01038	 258.00000	  11.14480	   0.83692	   0.21404	   0.86386	 -14.34552
3929040.27838	 258.00000	   8.81772	   0.88098	   0.22127	   0.90834	 -14.09871
3929040.45638	 258.00000	   6.97545	   0.92871	   0.21895	   0.95417	 -13.26566
3929040.67438	 258.00000	   5.51730	   0.96639	   0.20971	   0.98888	 -12.24347
3929040.94338	 258.00000	   4.36941	   1.00904	   0.19503	   1.02771	 -10.93942
3929041.27838	 258.00000	   3.45686	   1.04038	   0.17868	   1.05562	  -9.74534
3929041.69738	 258.00000	   2.73547	   1.06719	   0.15805	   1.07883	  -8.42433
3929042.22239	 258.00000	   2.16054	   1.09050	   0.14009	   1.09946	  -7.32024
3929042.88139	 258.00000	   1.70952	   1.10588	   0.12407	   1.11282	  -6.40143
3929043.71039	 258.00000	   1.35352	   1.11737	   0.11008	   1.12278	  -5.62647
3929044.75339	 258.00000	   1.07079	   1.12731	   0.09735	   1.13151	  -4.93567
3929046.06739	 258.00000	   0.84734	   1.13634	   0.09003	   1.13990	  -4.52992
3929047.72239	 258.00000	   0.67072	   1.14348	   0.08482	   1.14662	  -4.24240
3929049.81139	 258.00000	   0.53067	   1.14919	   0.08300	   1.15218	  -4.13119
3929052.44839	 258.00000	   0.41976	   1.15484	   0.08219	   1.15776	  -4.07067
3929055.77939	 258.00000	   0.33183	   1.16227	   0.08442	   1.16533	  -4.15434
3929059.98540	 258.00000	   0.26261	   1.17082	   0.09099	   1.17436	  -4.44378
3929065.29340	 258.00000	   0.20791	   1.17807	   0.10097	   1.18239	  -4.89871
3929071.99840	 258.00000	   0.16452	   1.18595	   0.11277	   1.19130	  -5.43192
3929080.47441	 258.00000	   0.13007	   1.19636	   0.12469	   1.20284	  -5.95008
3929091.16441	 258.00000	   0.10309	   1.21217	   0.14070	   1.22031	  -6.62080
3929104.67842	 258.00000	   0.08153	   1.23016	   0.16343	   1.24097	  -7.56762
3929121.77643	 258.00000	   0.06443	   1.24986	   0.19060	   1.26431	  -8.67085
3929143.36245	 258.00000	   0.05102	   1.26817	   0.21688	   1.28658	  -9.70454
3929170.60546	 258.00000	   0.04042	   1.29849	   0.24234	   1.32091	 -10.57150
3929205.10148	 258.00000	   0.03192	   1.34066	   0.27766	   1.36911	 -11.70075
3929248.64851	 258.00000	   0.02528	   1.38235	   0.32238	   1.41944	 -13.12735
3929303.71354	 258.00000	   0.01999	   1.42299	   0.36774	   1.46973	 -14.48979
3943387.51757	 259.00000	20004.45300	   0.40564	   0.00122	   0.40564	  -0.17234
3943387.66057	 259.00000	15829.12600	   0.41700	   0.01170	   0.41717	  -1.60732
3943387.80257	 259.00000	12516.70300	   0.42487	   0.02483	   0.42560	  -3.34490
3943387.94457	 259.00000	9909.44240	   0.43516	   0.03169	   0.43631	  -4.16547
3943388.10857	 259.00000	7835.48000	   0.44604	   0.03772	   0.44763	  -4.83324
3943388.30957	 259.00000	6217.24610	   0.45426	   0.04263	   0.45625	  -5.36158
3943388.54757	 259.00000	4905.29100	   0.46391	   0.04594	   0.46618	  -5.65579
3943388.78657	 259.00000	3881.27370	   0.47200	   0.04894	   0.47453	  -5.91923
3943389.02457	 259.00000	3070.98270	   0.48009	   0.05173	   0.48287	  -6.14944
3943389.26257	 259.00000	2430.77780	   0.48997	   0.05395	   0.49293	  -6.28380
3943389.50057	 259.00000	1923.15370	   0.49765	   0.05610	   0.50081	  -6.43227
3943389.73857	 259.00000	1522.43580	   0.50616	   0.05711	   0.50937	  -6.43774
3943389.97657	 259.00000	1203.84460	   0.51548	   0.05929	   0.51888	  -6.56085
3943390.21557	 259.00000	 952.86591	   0.52368	   0.06137	   0.52726	  -6.68356
3943390.45357	 259.00000	 754.27557	   0.53236	   0.06430	   0.53623	  -6.88659
3943390.69057	 259.00000	 596.71857	   0.54273	   0.06643	   0.54678	  -6.97824
3943390.92857	 259.00000	 471.96338	   0.55198	   0.06871	   0.55624	  -7.09589
3943391.16757	 259.00000	 373.20856	   0.56239	   0.07347	   0.56717	  -7.44261
3943391.40557	 259.00000	 295.47278	   0.57223	   0.07456	   0.57707	  -7.42378
3943391.64457	 259.00000	 233.87738	   0.58361	   0.07901	   0.58893	  -7.71013
3943391.88257	 259.00000	 185.05922	   0.59334	   0.08352	   0.59919	  -8.01215
3943392.11857	 259.00000	 146.35823	   0.60546	   0.08854	   0.61190	  -8.32006
3943392.35557	 259.00000	 115.77804	   0.61502	   0.09528	   0.62236	  -8.80587
3943392.58957	 259.00000	  91.67210	   0.62892	   0.09982	   0.63679	  -9.01825
3943392.83457	 259.00000	  72.51701	   0.64229	   0.10827	   0.65135	  -9.56832
3943393.06357	 259.00000	  57.36816	   0.65648	   0.11866	   0.66712	 -10.24613
3943393.30057	 259.00000	  45.36290	   0.67175	   0.12884	   0.68399	 -10.85758
3943393.53257	 259.00000	  35.93134	   0.68843	   0.14291	   0.70311	 -11.72760
3943393.78357	 259.00000	  28.40909	   0.70920	   0.15626	   0.72621	 -12.42551
3943393.99757	 259.00000	  22.48202	   0.73435	   0.17434	   0.75476	 -13.35525
3943394.26257	 259.00000	  17.79613	   0.76257	   0.18966	   0.78580	 -13.96673
3943394.51457	 259.00000	  14.06813	   0.79800	   0.20487	   0.82388	 -14.39880
3943394.73057	 259.00000	  11.14480	   0.83765	   0.21635	   0.86514	 -14.48208
3943394.99857	 259.00000	   8.81772	   0.88237	   0.22001	   0.90938	 -14.00078
3943395.17657	 259.00000	   6.97545	   0.92477	   0.21787	   0.95009	 -13.25699
3943395.39457	 259.00000	   5.51730	   0.97012	   0.21191	   0.99300	 -12.32207
3943395.66357	 259.00000	   4.36941	   1.00421	   0.19471	   1.02292	 -10.97320
3943395.99857	 259.00000	   3.45686	   1.04162	   0.17680	   1.05652	  -9.63335
3943396.41757	 259.00000	   2.73547	   1.06764	   0.15968	   1.07951	  -8.50615
3943396.94257	 259.00000	   2.16054	   1.08770	   0.14029	   1.09671	  -7.34909
