Repository: kbm2110/Battery_Diagnostics_Thesis

# Battery_Diagnostics_Thesis
 Data-driven battery diagnostics using EIS

**Author:** Bala Manikanta Yaswanth Kanagarla
**Institution:** Technische Hochschule Ingolstadt (THI)
**Supervisor:** Prof. Dr. H.-G. Schweiger

## Overview

This project implements a machine learning framework for 
non-invasive State of Health (SoH) estimation of lithium-ion 
batteries using Electrochemical Impedance Spectroscopy (EIS).

Eight physically interpretable features are extracted from 
impedance spectra and used to train six ML models under a 
strict cell-level train-test split. The stacking ensemble 
achieves R² = 0.9122 and RMSE = 0.0234 on completely unseen 
cells.

---

File: data/EIS/EIS_state_V_35C01.txt (part 31 of 39)
time/s	           cycle number	freq/Hz	           Re(Z)/Ohm	  -Im(Z)/Ohm	   |Z|/Ohm	   Phase(Z)/deg
3653608.19902	 251.00000	  91.67210	   0.51765	   0.11511	   0.53030	 -12.53676
3653608.44402	 251.00000	  72.51701	   0.53276	   0.12562	   0.54737	 -13.26729
3653608.67302	 251.00000	  57.36816	   0.55062	   0.13458	   0.56683	 -13.73517
3653608.91002	 251.00000	  45.36290	   0.57134	   0.14660	   0.58985	 -14.39142
3653609.14202	 251.00000	  35.93134	   0.59452	   0.15957	   0.61556	 -15.02413
3653609.39302	 251.00000	  28.40909	   0.62160	   0.17229	   0.64504	 -15.49193
3653609.60702	 251.00000	  22.48202	   0.65397	   0.18316	   0.67913	 -15.64627
3653609.87202	 251.00000	  17.79613	   0.68980	   0.18967	   0.71540	 -15.37461
3653610.12402	 251.00000	  14.06813	   0.72879	   0.19019	   0.75320	 -14.62585
3653610.34002	 251.00000	  11.14480	   0.76716	   0.18324	   0.78874	 -13.43373
3653610.60802	 251.00000	   8.81772	   0.80206	   0.17338	   0.82059	 -12.19802
3653610.78602	 251.00000	   6.97545	   0.83290	   0.15749	   0.84765	 -10.70729
3653611.00402	 251.00000	   5.51730	   0.85655	   0.14007	   0.86793	  -9.28747
3653611.27302	 251.00000	   4.36941	   0.87605	   0.12570	   0.88502	  -8.16511
3653611.60802	 251.00000	   3.45686	   0.89037	   0.10855	   0.89696	  -6.95122
3653612.02702	 251.00000	   2.73547	   0.90254	   0.09482	   0.90751	  -5.99721
3653612.55202	 251.00000	   2.16054	   0.91314	   0.08436	   0.91703	  -5.27853
3653613.21102	 251.00000	   1.70952	   0.91959	   0.07573	   0.92270	  -4.70755
3653614.04002	 251.00000	   1.35352	   0.92486	   0.06869	   0.92741	  -4.24755
3653615.08302	 251.00000	   1.07079	   0.93166	   0.06478	   0.93391	  -3.97748
3653616.39702	 251.00000	   0.84734	   0.93741	   0.06258	   0.93950	  -3.81955
3653618.05202	 251.00000	   0.67072	   0.94197	   0.06320	   0.94409	  -3.83824
3653620.14102	 251.00000	   0.53067	   0.94571	   0.06490	   0.94793	  -3.92595
3653622.77803	 251.00000	   0.41976	   0.94984	   0.06730	   0.95222	  -4.05265
3653626.10903	 251.00000	   0.33183	   0.95598	   0.07217	   0.95870	  -4.31721
3653630.31503	 251.00000	   0.26261	   0.96248	   0.08013	   0.96581	  -4.75895
3653635.62303	 251.00000	   0.20791	   0.96874	   0.08963	   0.97288	  -5.28596
3653642.32804	 251.00000	   0.16452	   0.97712	   0.10110	   0.98233	  -5.90720
3653650.80404	 251.00000	   0.13007	   0.98892	   0.11565	   0.99566	  -6.67022
3653661.49405	 251.00000	   0.10309	   1.00426	   0.13703	   1.01356	  -7.76992
3653675.00806	 251.00000	   0.08153	   1.01894	   0.16546	   1.03229	  -9.22349
3653692.10607	 251.00000	   0.06443	   1.03270	   0.19760	   1.05143	 -10.83211
3653713.69308	 251.00000	   0.05102	   1.04622	   0.22585	   1.07031	 -12.18164
3653740.93510	 251.00000	   0.04042	   1.07010	   0.25479	   1.10002	 -13.39267
3653775.43112	 251.00000	   0.03192	   1.10283	   0.28979	   1.14027	 -14.72263
3653818.97814	 251.00000	   0.02528	   1.14025	   0.32905	   1.18678	 -16.09673
3653874.04417	 251.00000	   0.01999	   1.18570	   0.36693	   1.24117	 -17.19555
3667307.00332	 252.00000	20004.45300	   0.29259	  -0.01846	   0.29317	   3.61107
3667307.14632	 252.00000	15829.12600	   0.30174	  -0.00456	   0.30177	   0.86508
3667307.28832	 252.00000	12516.70300	   0.31005	   0.00749	   0.31015	  -1.38357
3667307.43032	 252.00000	9909.44240	   0.31759	   0.01907	   0.31817	  -3.43612
3667307.59432	 252.00000	7835.48000	   0.32355	   0.02642	   0.32462	  -4.66811
3667307.79532	 252.00000	6217.24610	   0.33207	   0.03295	   0.33370	  -5.66749
3667308.03232	 252.00000	4905.29100	   0.33953	   0.03963	   0.34183	  -6.65685
3667308.27132	 252.00000	3881.27370	   0.34825	   0.04207	   0.35078	  -6.88773
3667308.50932	 252.00000	3070.98270	   0.35601	   0.04755	   0.35917	  -7.60788
3667308.74732	 252.00000	2430.77780	   0.36401	   0.05195	   0.36770	  -8.12146
3667308.98532	 252.00000	1923.15370	   0.37261	   0.05361	   0.37644	  -8.18780
3667309.22332	 252.00000	1522.43580	   0.38145	   0.05929	   0.38603	  -8.83479
3667309.46132	 252.00000	1203.84460	   0.39004	   0.06157	   0.39487	  -8.97100
3667309.70032	 252.00000	 952.86591	   0.39891	   0.06495	   0.40417	  -9.24756
3667309.93832	 252.00000	 754.27557	   0.41008	   0.06812	   0.41570	  -9.43185
3667310.17532	 252.00000	 596.71857	   0.41870	   0.07273	   0.42497	  -9.85359
3667310.41332	 252.00000	 471.96338	   0.43011	   0.07601	   0.43677	 -10.02198
3667310.65232	 252.00000	 373.20856	   0.44081	   0.08086	   0.44816	 -10.39458
3667310.89032	 252.00000	 295.47278	   0.45053	   0.08466	   0.45842	 -10.64283
3667311.12932	 252.00000	 233.87738	   0.46358	   0.08836	   0.47193	 -10.79088
3667311.36732	 252.00000	 185.05922	   0.47689	   0.09626	   0.48650	 -11.41151
3667311.60332	 252.00000	 146.35823	   0.48806	   0.10150	   0.49850	 -11.74846
3667311.83932	 252.00000	 115.77804	   0.50313	   0.10839	   0.51468	 -12.15784
3667312.07432	 252.00000	  91.67210	   0.51764	   0.11583	   0.53044	 -12.61300
3667312.31932	 252.00000	  72.51701	   0.53285	   0.12390	   0.54707	 -13.08996
3667312.54832	 252.00000	  57.36816	   0.55074	   0.13416	   0.56684	 -13.69110
3667312.78532	 252.00000	  45.36290	   0.57147	   0.14775	   0.59026	 -14.49648
3667313.01732	 252.00000	  35.93134	   0.59399	   0.15864	   0.61481	 -14.95367
3667313.26832	 252.00000	  28.40909	   0.62061	   0.17270	   0.64419	 -15.55088
3667313.48232	 252.00000	  22.48202	   0.65415	   0.18298	   0.67926	 -15.62728
3667313.74732	 252.00000	  17.79613	   0.69035	   0.18986	   0.71598	 -15.37696
3667313.99932	 252.00000	  14.06813	   0.72878	   0.19071	   0.75332	 -14.66442
3667314.21532	 252.00000	  11.14480	   0.76612	   0.18457	   0.78804	 -13.54558
3667314.48332	 252.00000	   8.81772	   0.80132	   0.17408	   0.82001	 -12.25632
3667314.66132	 252.00000	   6.97545	   0.83332	   0.15908	   0.84837	 -10.80736
3667314.87932	 252.00000	   5.51730	   0.85642	   0.14053	   0.86787	  -9.31836
3667315.14832	 252.00000	   4.36941	   0.87796	   0.12529	   0.88685	  -8.12184
3667315.48332	 252.00000	   3.45686	   0.89313	   0.10948	   0.89982	  -6.98846
3667315.90232	 252.00000	   2.73547	   0.90409	   0.09486	   0.90905	  -5.98963
3667316.42732	 252.00000	   2.16054	   0.91366	   0.08489	   0.91760	  -5.30799
3667317.08632	 252.00000	   1.70952	   0.92141	   0.07600	   0.92454	  -4.71534
3667317.91533	 252.00000	   1.35352	   0.92694	   0.06903	   0.92951	  -4.25889
3667318.95833	 252.00000	   1.07079	   0.93273	   0.06476	   0.93498	  -3.97179
3667320.27233	 252.00000	   0.84734	   0.93801	   0.06288	   0.94011	  -3.83538
3667321.92733	 252.00000	   0.67072	   0.94307	   0.06282	   0.94516	  -3.81081
3667324.01633	 252.00000	   0.53067	   0.94700	   0.06459	   0.94920	  -3.90177
3667326.65333	 252.00000	   0.41976	   0.95135	   0.06754	   0.95374	  -4.06104
3667329.98433	 252.00000	   0.33183	   0.95763	   0.07235	   0.96036	  -4.32070
3667334.19034	 252.00000	   0.26261	   0.96344	   0.08009	   0.96677	  -4.75180
3667339.49834	 252.00000	   0.20791	   0.97064	   0.08984	   0.97479	  -5.28816
3667346.20334	 252.00000	   0.16452	   0.97863	   0.10174	   0.98391	  -5.93521
3667354.67935	 252.00000	   0.13007	   0.99067	   0.11593	   0.99743	  -6.67446
3667365.36935	 252.00000	   0.10309	   1.00566	   0.13677	   1.01492	  -7.74470
3667378.88336	 252.00000	   0.08153	   1.02028	   0.16568	   1.03364	  -9.22361
3667395.98137	 252.00000	   0.06443	   1.03524	   0.19816	   1.05404	 -10.83613
3667417.56838	 252.00000	   0.05102	   1.04817	   0.22702	   1.07247	 -12.22104
3667444.81040	 252.00000	   0.04042	   1.07178	   0.25560	   1.10184	 -13.41329
3667479.30642	 252.00000	   0.03192	   1.10459	   0.29056	   1.14216	 -14.73757
3667522.85345	 252.00000	   0.02528	   1.14158	   0.32953	   1.18819	 -16.10123
3667577.91948	 252.00000	   0.01999	   1.18685	   0.36787	   1.24256	 -17.22108
3681014.68685	 253.00000	20004.45300	   0.29328	  -0.01776	   0.29382	   3.46605
3681014.82985	 253.00000	15829.12600	   0.30219	  -0.00399	   0.30221	   0.75671
3681014.97185	 253.00000	12516.70300	   0.30876	   0.00769	   0.30885	  -1.42585
3681015.11385	 253.00000	9909.44240	   0.31642	   0.01924	   0.31700	  -3.47901
3681015.27785	 253.00000	7835.48000	   0.32519	   0.02697	   0.32631	  -4.74138
3681015.47885	 253.00000	6217.24610	   0.33205	   0.03212	   0.33360	  -5.52531
3681015.71685	 253.00000	4905.29100	   0.34033	   0.03816	   0.34246	  -6.39818
3681015.95585	 253.00000	3881.27370	   0.34733	   0.04363	   0.35006	  -7.15932
3681016.19385	 253.00000	3070.98270	   0.35724	   0.04649	   0.36025	  -7.41514
3681016.43185	 253.00000	2430.77780	   0.36457	   0.05089	   0.36811	  -7.94600
3681016.66985	 253.00000	1923.15370	   0.37065	   0.05446	   0.37463	  -8.35911
3681016.90785	 253.00000	1522.43580	   0.38268	   0.05749	   0.38698	  -8.54426
3681017.14585	 253.00000	1203.84460	   0.38925	   0.06094	   0.39399	  -8.89776
3681017.38485	 253.00000	 952.86591	   0.39895	   0.06333	   0.40394	  -9.02013
3681017.62285	 253.00000	 754.27557	   0.40976	   0.06725	   0.41524	  -9.32000
3681017.85985	 253.00000	 596.71857	   0.41758	   0.07070	   0.42352	  -9.60944
3681018.09785	 253.00000	 471.96338	   0.42913	   0.07704	   0.43599	 -10.17777
3681018.33685	 253.00000	 373.20856	   0.44053	   0.07953	   0.44765	 -10.23387
3681018.57485	 253.00000	 295.47278	   0.45124	   0.08436	   0.45906	 -10.58907
3681018.81385	 253.00000	 233.87738	   0.46345	   0.08878	   0.47188	 -10.84464
3681019.05185	 253.00000	 185.05922	   0.47646	   0.09360	   0.48556	 -11.11471
3681019.28786	 253.00000	 146.35823	   0.48850	   0.10043	   0.49872	 -11.61780
3681019.52486	 253.00000	 115.77804	   0.50110	   0.10773	   0.51255	 -12.13335
3681019.75886	 253.00000	  91.67210	   0.51570	   0.11561	   0.52850	 -12.63560
3681020.00386	 253.00000	  72.51701	   0.53162	   0.12469	   0.54605	 -13.20021
3681020.23286	 253.00000	  57.36816	   0.54859	   0.13404	   0.56473	 -13.72996
3681020.46986	 253.00000	  45.36290	   0.56847	   0.14692	   0.58715	 -14.49070
3681020.70186	 253.00000	  35.93134	   0.59414	   0.16018	   0.61535	 -15.08809
3681020.95286	 253.00000	  28.40909	   0.61995	   0.17166	   0.64328	 -15.47727
3681021.16686	 253.00000	  22.48202	   0.65361	   0.18361	   0.67890	 -15.69078
3681021.43186	 253.00000	  17.79613	   0.69054	   0.18974	   0.71613	 -15.36418
3681021.68386	 253.00000	  14.06813	   0.72786	   0.19131	   0.75258	 -14.72649
3681021.89986	 253.00000	  11.14480	   0.76534	   0.18470	   0.78731	 -13.56782
3681022.16786	 253.00000	   8.81772	   0.80107	   0.17341	   0.81963	 -12.21469
3681022.34586	 253.00000	   6.97545	   0.83027	   0.15809	   0.84518	 -10.78060
3681022.56386	 253.00000	   5.51730	   0.85558	   0.14178	   0.86725	  -9.40935
3681022.83286	 253.00000	   4.36941	   0.87465	   0.12444	   0.88346	  -8.09736
3681023.16786	 253.00000	   3.45686	   0.89132	   0.10898	   0.89796	  -6.97074
3681023.58686	 253.00000	   2.73547	   0.90192	   0.09550	   0.90696	  -6.04435
3681024.11186	 253.00000	   2.16054	   0.91083	   0.08336	   0.91463	  -5.22927
3681024.77086	 253.00000	   1.70952	   0.91879	   0.07522	   0.92186	  -4.68003
3681025.59986	 253.00000	   1.35352	   0.92475	   0.06999	   0.92739	  -4.32796
3681026.64286	 253.00000	   1.07079	   0.92966	   0.06555	   0.93197	  -4.03322
3681027.95686	 253.00000	   0.84734	   0.93462	   0.06235	   0.93670	  -3.81684
3681029.61186	 253.00000	   0.67072	   0.93898	   0.06190	   0.94101	  -3.77152
3681031.70086	 253.00000	   0.53067	   0.94467	   0.06328	   0.94678	  -3.83209
3681034.33786	 253.00000	   0.41976	   0.94967	   0.06692	   0.95202	  -4.03064
3681037.66887	 253.00000	   0.33183	   0.95506	   0.07185	   0.95776	  -4.30234
3681041.87487	 253.00000	   0.26261	   0.96188	   0.07893	   0.96511	  -4.69125
3681047.18287	 253.00000	   0.20791	   0.97089	   0.09014	   0.97507	  -5.30439
3681053.88788	 253.00000	   0.16452	   0.97952	   0.10546	   0.98518	  -6.14509
3681062.36388	 253.00000	   0.13007	   0.98693	   0.12416	   0.99471	  -7.17037
3681073.05389	 253.00000	   0.10309	   0.99397	   0.14245	   1.00413	  -8.15584
3681086.56790	 253.00000	   0.08153	   1.00727	   0.16185	   1.02019	  -9.12813
3681103.66591	 253.00000	   0.06443	   1.02510	   0.18660	   1.04194	 -10.31693
3681125.25292	 253.00000	   0.05102	   1.04745	   0.21639	   1.06956	 -11.67221
3681152.49493	 253.00000	   0.04042	   1.07260	   0.24733	   1.10075	 -12.98480
3681186.99096	 253.00000	   0.03192	   1.10936	   0.27950	   1.14403	 -14.14122
3681230.53798	 253.00000	   0.02528	   1.15992	   0.32167	   1.20370	 -15.49959
3681285.60401	 253.00000	   0.01999	   1.21563	   0.38170	   1.27414	 -17.43201
3694725.48621	 254.00000	20004.45300	   0.29456	  -0.01941	   0.29520	   3.76912
3694725.62921	 254.00000	15829.12600	   0.30082	  -0.00483	   0.30086	   0.92057
3694725.77121	 254.00000	12516.70300	   0.31008	   0.00838	   0.31019	  -1.54754
3694725.91321	 254.00000	9909.44240	   0.31721	   0.01709	   0.31767	  -3.08437
3694726.07721	 254.00000	7835.48000	   0.32451	   0.02610	   0.32556	  -4.59805
3694726.27821	 254.00000	6217.24610	   0.33094	   0.03190	   0.33247	  -5.50640
3694726.51621	 254.00000	4905.29100	   0.34056	   0.03734	   0.34260	  -6.25702
3694726.75521	 254.00000	3881.27370	   0.35007	   0.04188	   0.35257	  -6.82195
3694726.99321	 254.00000	3070.98270	   0.35644	   0.04481	   0.35925	  -7.16607
3694727.23121	 254.00000	2430.77780	   0.36292	   0.05104	   0.36649	  -8.00530
3694727.46921	 254.00000	1923.15370	   0.37314	   0.05399	   0.37702	  -8.23300
3694727.70721	 254.00000	1522.43580	   0.38091	   0.05724	   0.38519	  -8.54526
3694727.94521	 254.00000	1203.84460	   0.39059	   0.06140	   0.39538	  -8.93340
3694728.18421	 254.00000	 952.86591	   0.39754	   0.06333	   0.40255	  -9.05082
3694728.42221	 254.00000	 754.27557	   0.40859	   0.06811	   0.41423	  -9.46388
3694728.65921	 254.00000	 596.71857	   0.41830	   0.07174	   0.42441	  -9.73163
3694728.89721	 254.00000	 471.96338	   0.42943	   0.07553	   0.43602	  -9.97571
3694729.13621	 254.00000	 373.20856	   0.43842	   0.08013	   0.44568	 -10.35783
3694729.37421	 254.00000	 295.47278	   0.45194	   0.08436	   0.45975	 -10.57343
3694729.61321	 254.00000	 233.87738	   0.46368	   0.08796	   0.47195	 -10.74183
3694729.85121	 254.00000	 185.05922	   0.47437	   0.09493	   0.48378	 -11.31610
3694730.08721	 254.00000	 146.35823	   0.48823	   0.10108	   0.49858	 -11.69634
3694730.32421	 254.00000	 115.77804	   0.50055	   0.10711	   0.51188	 -12.07861
3694730.55821	 254.00000	  91.67210	   0.51577	   0.11432	   0.52829	 -12.49764
3694730.80321	 254.00000	  72.51701	   0.53047	   0.12470	   0.54493	 -13.22825
3694731.03221	 254.00000	  57.36816	   0.55017	   0.13358	   0.56616	 -13.64717
3694731.26921	 254.00000	  45.36290	   0.56909	   0.14671	   0.58770	 -14.45571
3694731.50121	 254.00000	  35.93134	   0.59265	   0.15827	   0.61342	 -14.95238
3694731.75121	 254.00000	  28.40909	   0.61970	   0.17125	   0.64293	 -15.44759
3694731.96621	 254.00000	  22.48202	   0.65293	   0.18330	   0.67818	 -15.68118
3694732.23121	 254.00000	  17.79613	   0.68817	   0.18878	   0.71360	 -15.34043
3694732.48321	 254.00000	  14.06813	   0.72827	   0.18982	   0.75260	 -14.60855
3694732.69921	 254.00000	  11.14480	   0.76374	   0.18455	   0.78572	 -13.58472
3694732.96721	 254.00000	   8.81772	   0.79968	   0.17257	   0.81809	 -12.17731
3694733.14521	 254.00000	   6.97545	   0.82824	   0.15812	   0.84320	 -10.80845
3694733.36321	 254.00000	   5.51730	   0.85559	   0.14135	   0.86719	  -9.38118
3694733.63221	 254.00000	   4.36941	   0.87297	   0.12448	   0.88180	  -8.11523
3694733.96721	 254.00000	   3.45686	   0.88964	   0.10813	   0.89619	  -6.93021
3694734.38621	 254.00000	   2.73547	   0.90123	   0.09561	   0.90629	  -6.05593
3694734.91121	 254.00000	   2.16054	   0.90917	   0.08403	   0.91304	  -5.28043
3694735.57022	 254.00000	   1.70952	   0.91668	   0.07489	   0.91973	  -4.67055
3694736.39922	 254.00000	   1.35352	   0.92340	   0.06869	   0.92595	  -4.25443
3694737.44222	 254.00000	   1.07079	   0.92902	   0.06503	   0.93129	  -4.00405
3694738.75522	 254.00000	   0.84734	   0.93312	   0.06309	   0.93525	  -3.86812
3694740.41022	 254.00000	   0.67072	   0.93790	   0.06240	   0.93997	  -3.80666
3694742.49922	 254.00000	   0.53067	   0.94308	   0.06328	   0.94521	  -3.83874
3694745.13622	 254.00000	   0.41976	   0.94838	   0.06678	   0.95073	  -4.02762
3694748.46722	 254.00000	   0.33183	   0.95388	   0.07254	   0.95664	  -4.34896
3694752.67323	 254.00000	   0.26261	   0.95938	   0.07949	   0.96267	  -4.73641
3694757.98123	 254.00000	   0.20791	   0.96780	   0.08846	   0.97184	  -5.22223
3694764.68623	 254.00000	   0.16452	   0.97849	   0.10194	   0.98378	  -5.94742
3694773.16224	 254.00000	   0.13007	   0.98922	   0.12152	   0.99666	  -7.00354
3694783.85224	 254.00000	   0.10309	   0.99703	   0.14394	   1.00737	  -8.21501
3694797.36625	 254.00000	   0.08153	   1.00645	   0.16655	   1.02013	  -9.39655
3694814.46426	 254.00000	   0.06443	   1.02101	   0.19113	   1.03875	 -10.60301
3694836.05027	 254.00000	   0.05102	   1.04452	   0.21684	   1.06679	 -11.72780
3694863.29329	 254.00000	   0.04042	   1.07049	   0.25042	   1.09939	 -13.16661
3694897.78931	 254.00000	   0.03192	   1.10189	   0.28453	   1.13804	 -14.47875
3694941.33634	 254.00000	   0.02528	   1.14564	   0.31945	   1.18934	 -15.58044
3694996.40137	 254.00000	   0.01999	   1.20486	   0.36507	   1.25895	 -16.85666
3708435.46416	 255.00000	20004.45300	   0.29377	  -0.01777	   0.29431	   3.46213
3708435.60716	 255.00000	15829.12600	   0.30234	  -0.00340	   0.30236	   0.64469
3708435.74916	 255.00000	12516.70300	   0.31033	   0.00888	   0.31045	  -1.63923
3708435.89116	 255.00000	9909.44240	   0.31750	   0.01770	   0.31800	  -3.19026
3708436.05516	 255.00000	7835.48000	   0.32549	   0.02709	   0.32662	  -4.75791
3708436.25616	 255.00000	6217.24610	   0.33267	   0.03215	   0.33422	  -5.51963
3708436.49416	 255.00000	4905.29100	   0.34046	   0.03770	   0.34254	  -6.31811
3708436.73316	 255.00000	3881.27370	   0.34798	   0.04358	   0.35070	  -7.13839
3708436.97116	 255.00000	3070.98270	   0.35635	   0.04596	   0.35930	  -7.34921
3708437.20916	 255.00000	2430.77780	   0.36404	   0.05069	   0.36755	  -7.92661
3708437.44716	 255.00000	1923.15370	   0.37251	   0.05322	   0.37629	  -8.13097
3708437.68516	 255.00000	1522.43580	   0.38166	   0.05757	   0.38597	  -8.57751
3708437.92316	 255.00000	1203.84460	   0.39045	   0.06026	   0.39508	  -8.77313
3708438.16216	 255.00000	 952.86591	   0.39975	   0.06383	   0.40482	  -9.07196
3708438.40016	 255.00000	 754.27557	   0.40799	   0.06700	   0.41346	  -9.32637
3708438.63716	 255.00000	 596.71857	   0.41866	   0.07252	   0.42489	  -9.82722
3708438.87516	 255.00000	 471.96338	   0.42949	   0.07559	   0.43609	  -9.98154
3708439.11416	 255.00000	 373.20856	   0.44035	   0.07913	   0.44741	 -10.18717
3708439.35216	 255.00000	 295.47278	   0.45217	   0.08483	   0.46006	 -10.62560
3708439.59116	 255.00000	 233.87738	   0.46196	   0.08813	   0.47029	 -10.80070
3708439.82916	 255.00000	 185.05922	   0.47527	   0.09505	   0.48469	 -11.30919
3708440.06516	 255.00000	 146.35823	   0.48936	   0.10092	   0.49965	 -11.65231
3708440.30216	 255.00000	 115.77804	   0.50043	   0.10632	   0.51160	 -11.99443
3708440.53616	 255.00000	  91.67210	   0.51596	   0.11446	   0.52850	 -12.50755
3708440.78116	 255.00000	  72.51701	   0.53136	   0.12308	   0.54542	 -13.04165
3708441.01016	 255.00000	  57.36816	   0.55022	   0.13334	   0.56614	 -13.62208
3708441.24716	 255.00000	  45.36290	   0.56942	   0.14553	   0.58773	 -14.33646
3708441.47916	 255.00000	  35.93134	   0.59149	   0.15810	   0.61226	 -14.96461
3708441.73016	 255.00000	  28.40909	   0.62224	   0.17084	   0.64526	 -15.35293
3708441.94416	 255.00000	  22.48202	   0.65312	   0.18298	   0.67827	 -15.65108
3708442.20916	 255.00000	  17.79613	   0.68861	   0.19000	   0.71434	 -15.42506
3708442.46116	 255.00000	  14.06813	   0.72770	   0.18944	   0.75195	 -14.59174
3708442.67717	 255.00000	  11.14480	   0.76516	   0.18550	   0.78732	 -13.62742
3708442.94517	 255.00000	   8.81772	   0.80025	   0.17404	   0.81895	 -12.26948
3708443.12317	 255.00000	   6.97545	   0.83231	   0.15702	   0.84699	 -10.68347
3708443.34117	 255.00000	   5.51730	   0.85460	   0.14176	   0.86628	  -9.41817
3708443.61017	 255.00000	   4.36941	   0.87577	   0.12510	   0.88466	  -8.12912
3708443.94517	 255.00000	   3.45686	   0.88884	   0.10862	   0.89545	  -6.96710
3708444.36417	 255.00000	   2.73547	   0.90165	   0.09592	   0.90674	  -6.07275
3708444.88917	 255.00000	   2.16054	   0.91179	   0.08377	   0.91563	  -5.24914
3708445.54817	 255.00000	   1.70952	   0.91878	   0.07609	   0.92193	  -4.73435
3708446.37717	 255.00000	   1.35352	   0.92454	   0.06906	   0.92712	  -4.27185
3708447.41917	 255.00000	   1.07079	   0.93062	   0.06449	   0.93285	  -3.96405
3708448.73317	 255.00000	   0.84734	   0.93605	   0.06255	   0.93814	  -3.82321
3708450.38917	 255.00000	   0.67072	   0.94066	   0.06291	   0.94276	  -3.82605
3708452.47817	 255.00000	   0.53067	   0.94465	   0.06514	   0.94689	  -3.94441
3708455.11517	 255.00000	   0.41976	   0.94887	   0.06793	   0.95130	  -4.09486
3708458.44617	 255.00000	   0.33183	   0.95415	   0.07200	   0.95686	  -4.31552
3708462.65218	 255.00000	   0.26261	   0.96076	   0.07997	   0.96409	  -4.75816
3708467.96018	 255.00000	   0.20791	   0.96789	   0.09024	   0.97209	  -5.32676
3708474.66418	 255.00000	   0.16452	   0.97578	   0.10227	   0.98112	  -5.98345
3708483.14119	 255.00000	   0.13007	   0.98644	   0.11609	   0.99325	  -6.71187
3708493.83120	 255.00000	   0.10309	   1.00222	   0.13483	   1.01125	  -7.66233
3708507.34520	 255.00000	   0.08153	   1.01931	   0.16283	   1.03223	  -9.07582
3708524.44321	 255.00000	   0.06443	   1.03584	   0.19658	   1.05433	 -10.74580
3708546.02923	 255.00000	   0.05102	   1.04873	   0.22971	   1.07359	 -12.35450
3708573.27224	 255.00000	   0.04042	   1.06894	   0.25925	   1.09993	 -13.63285
3708607.76726	 255.00000	   0.03192	   1.10048	   0.29241	   1.13867	 -14.88009
3708651.31429	 255.00000	   0.02528	   1.13867	   0.33141	   1.18592	 -16.22785
3708706.37932	 255.00000	   0.01999	   1.18265	   0.37162	   1.23966	 -17.44391
3722141.82408	 256.00000	20004.45300	   0.29326	  -0.01781	   0.29380	   3.47508
3722141.96708	 256.00000	15829.12600	   0.30241	  -0.00439	   0.30245	   0.83106
3722142.10908	 256.00000	12516.70300	   0.31020	   0.01043	   0.31038	  -1.92516
3722142.25108	 256.00000	9909.44240	   0.31824	   0.01769	   0.31874	  -3.18136
3722142.41508	 256.00000	7835.48000	   0.32569	   0.02617	   0.32674	  -4.59451
3722142.61608	 256.00000	6217.24610	   0.33289	   0.03061	   0.33430	  -5.25303
3722142.85408	 256.00000	4905.29100	   0.34063	   0.03782	   0.34273	  -6.33536
3722143.09308	 256.00000	3881.27370	   0.34869	   0.04191	   0.35120	  -6.85339
3722143.33108	 256.00000	3070.98270	   0.35675	   0.04439	   0.35950	  -7.09200
3722143.56908	 256.00000	2430.77780	   0.36483	   0.05166	   0.36846	  -8.05909
3722143.80708	 256.00000	1923.15370	   0.37297	   0.05313	   0.37674	  -8.10736
3722144.04509	 256.00000	1522.43580	   0.38184	   0.05658	   0.38601	  -8.42787
3722144.28309	 256.00000	1203.84460	   0.39181	   0.05966	   0.39632	  -8.65724
3722144.52209	 256.00000	 952.86591	   0.40043	   0.06389	   0.40549	  -9.06532
3722144.76009	 256.00000	 754.27557	   0.40924	   0.06883	   0.41499	  -9.54699
3722144.99709	 256.00000	 596.71857	   0.41994	   0.07230	   0.42612	  -9.76919
3722145.23509	 256.00000	 471.96338	   0.42785	   0.07427	   0.43425	  -9.84801
3722145.47409	 256.00000	 373.20856	   0.44014	   0.08060	   0.44746	 -10.37693
3722145.71209	 256.00000	 295.47278	   0.45106	   0.08442	   0.45890	 -10.60101
3722145.95109	 256.00000	 233.87738	   0.46388	   0.08953	   0.47244	 -10.92394
3722146.18909	 256.00000	 185.05922	   0.47573	   0.09297	   0.48473	 -11.05763
3722146.42509	 256.00000	 146.35823	   0.48890	   0.10136	   0.49930	 -11.71263
3722146.66209	 256.00000	 115.77804	   0.50250	   0.10620	   0.51360	 -11.93387
3722146.89609	 256.00000	  91.67210	   0.51659	   0.11532	   0.52930	 -12.58409
3722147.14109	 256.00000	  72.51701	   0.53347	   0.12422	   0.54774	 -13.10751
3722147.37009	 256.00000	  57.36816	   0.55038	   0.13450	   0.56658	 -13.73222
3722147.60709	 256.00000	  45.36290	   0.56966	   0.14568	   0.58800	 -14.34500
3722147.83909	 256.00000	  35.93134	   0.59161	   0.15987	   0.61283	 -15.12165
3722148.09009	 256.00000	  28.40909	   0.62085	   0.17098	   0.64396	 -15.39765
3722148.30409	 256.00000	  22.48202	   0.65276	   0.18346	   0.67805	 -15.69807
3722148.56909	 256.00000	  17.79613	   0.68914	   0.19009	   0.71488	 -15.42101
3722148.82109	 256.00000	  14.06813	   0.72665	   0.19065	   0.75125	 -14.70121
3722149.03709	 256.00000	  11.14480	   0.76640	   0.18584	   0.78861	 -13.62991
3722149.30509	 256.00000	   8.81772	   0.80132	   0.17408	   0.82001	 -12.25636
3722149.48309	 256.00000	   6.97545	   0.83113	   0.15944	   0.84629	 -10.85951
3722149.70109	 256.00000	   5.51730	   0.85575	   0.14390	   0.86776	  -9.54549
3722149.97009	 256.00000	   4.36941	   0.87518	   0.12491	   0.88404	  -8.12243
3722150.30509	 256.00000	   3.45686	   0.89304	   0.10959	   0.89974	  -6.99594
3722150.72409	 256.00000	   2.73547	   0.90434	   0.09679	   0.90951	  -6.10901
3722151.24909	 256.00000	   2.16054	   0.91294	   0.08526	   0.91691	  -5.33528
3722151.90809	 256.00000	   1.70952	   0.92024	   0.07555	   0.92333	  -4.69311
3722152.73709	 256.00000	   1.35352	   0.92700	   0.06963	   0.92961	  -4.29570
3722153.78009	 256.00000	   1.07079	   0.93168	   0.06582	   0.93400	  -4.04123
3722155.09409	 256.00000	   0.84734	   0.93621	   0.06312	   0.93834	  -3.85693
3722156.74909	 256.00000	   0.67072	   0.94122	   0.06281	   0.94332	  -3.81806
3722158.83809	 256.00000	   0.53067	   0.94621	   0.06390	   0.94836	  -3.86326
3722161.47510	 256.00000	   0.41976	   0.95188	   0.06758	   0.95427	  -4.06128
3722164.80610	 256.00000	   0.33183	   0.95696	   0.07292	   0.95973	  -4.35752
3722169.01210	 256.00000	   0.26261	   0.96313	   0.07907	   0.96637	  -4.69322
3722174.32010	 256.00000	   0.20791	   0.97201	   0.08924	   0.97609	  -5.24541
3722181.02511	 256.00000	   0.16452	   0.98203	   0.10375	   0.98750	  -6.03076
3722189.50111	 256.00000	   0.13007	   0.99099	   0.12350	   0.99866	  -7.10365
3722200.19112	 256.00000	   0.10309	   0.99897	   0.14458	   1.00937	  -8.23534
3722213.70513	 256.00000	   0.08153	   1.00946	   0.16536	   1.02291	  -9.30282
3722230.80314	 256.00000	   0.06443	   1.02521	   0.18981	   1.04263	 -10.48927
3722252.38915	 256.00000	   0.05102	   1.04923	   0.21740	   1.07151	 -11.70609
3722279.63217	 256.00000	   0.04042	   1.07512	   0.25042	   1.10390	 -13.11188
3722314.12819	 256.00000	   0.03192	   1.10755	   0.28394	   1.14337	 -14.37930
3722357.67521	 256.00000	   0.02528	   1.15436	   0.31992	   1.19787	 -15.49020
3722412.74025	 256.00000	   0.01999	   1.21469	   0.37135	   1.27019	 -16.99915
3735830.61287	 257.00000	20004.45300	   0.29433	  -0.01703	   0.29482	   3.31167
3735830.75587	 257.00000	15829.12600	   0.30260	  -0.00202	   0.30260	   0.38211
3735830.89787	 257.00000	12516.70300	   0.31069	   0.00856	   0.31081	  -1.57741
3735831.03987	 257.00000	9909.44240	   0.31661	   0.01790	   0.31712	  -3.23578
3735831.20387	 257.00000	7835.48000	   0.32668	   0.02685	   0.32778	  -4.69797
3735831.40487	 257.00000	6217.24610	   0.33408	   0.03355	   0.33576	  -5.73548
3735831.64287	 257.00000	4905.29100	   0.34146	   0.03765	   0.34353	  -6.29189
3735831.88187	 257.00000	3881.27370	   0.34777	   0.04262	   0.35037	  -6.98722
3735832.11987	 257.00000	3070.98270	   0.35791	   0.04595	   0.36085	  -7.31516
3735832.35787	 257.00000	2430.77780	   0.36626	   0.05073	   0.36976	  -7.88596
3735832.59587	 257.00000	1923.15370	   0.37395	   0.05295	   0.37768	  -8.05911
3735832.83387	 257.00000	1522.43580	   0.38212	   0.05754	   0.38643	  -8.56364
3735833.07187	 257.00000	1203.84460	   0.39174	   0.06104	   0.39647	  -8.85658
3735833.31087	 257.00000	 952.86591	   0.40082	   0.06500	   0.40606	  -9.21158
3735833.54887	 257.00000	 754.27557	   0.41074	   0.06764	   0.41627	  -9.35088
3735833.78587	 257.00000	 596.71857	   0.42086	   0.07139	   0.42688	  -9.62745
3735834.02387	 257.00000	 471.96338	   0.43146	   0.07516	   0.43796	  -9.88127
3735834.26287	 257.00000	 373.20856	   0.44117	   0.07987	   0.44834	 -10.26116
3735834.50087	 257.00000	 295.47278	   0.45308	   0.08314	   0.46065	 -10.39787
3735834.73987	 257.00000	 233.87738	   0.46494	   0.08873	   0.47333	 -10.80500
3735834.97787	 257.00000	 185.05922	   0.47704	   0.09288	   0.48600	 -11.01747
3735835.21387	 257.00000	 146.35823	   0.49049	   0.10052	   0.50069	 -11.58143
3735835.45087	 257.00000	 115.77804	   0.50376	   0.10695	   0.51499	 -11.98621
3735835.68487	 257.00000	  91.67210	   0.51781	   0.11517	   0.53046	 -12.53912
3735835.92988	 257.00000	  72.51701	   0.53263	   0.12396	   0.54686	 -13.10134
3735836.15888	 257.00000	  57.36816	   0.55091	   0.13487	   0.56718	 -13.75590
3735836.39588	 257.00000	  45.36290	   0.57128	   0.14854	   0.59028	 -14.57458
3735836.62788	 257.00000	  35.93134	   0.59280	   0.15997	   0.61400	 -15.10164
3735836.87888	 257.00000	  28.40909	   0.62151	   0.17338	   0.64524	 -15.58717
3735837.09288	 257.00000	  22.48202	   0.65492	   0.18397	   0.68027	 -15.69073
3735837.35788	 257.00000	  17.79613	   0.69054	   0.19045	   0.71632	 -15.41912
3735837.60988	 257.00000	  14.06813	   0.72925	   0.19334	   0.75444	 -14.84900
3735837.82588	 257.00000	  11.14480	   0.76771	   0.18624	   0.78997	 -13.63583
3735838.09388	 257.00000	   8.81772	   0.80368	   0.17674	   0.82289	 -12.40279
3735838.27188	 257.00000	   6.97545	   0.83306	   0.16056	   0.84839	 -10.90899
3735838.48988	 257.00000	   5.51730	   0.85897	   0.14463	   0.87106	  -9.55786
3735838.75888	 257.00000	   4.36941	   0.87875	   0.12794	   0.88802	  -8.28363
3735839.09388	 257.00000	   3.45686	   0.89535	   0.11021	   0.90211	  -7.01753
3735839.51288	 257.00000	   2.73547	   0.90692	   0.09744	   0.91214	  -6.13267
3735840.03788	 257.00000	   2.16054	   0.91613	   0.08645	   0.92020	  -5.39057
3735840.69788	 257.00000	   1.70952	   0.92402	   0.07670	   0.92720	  -4.74487
3735841.52588	 257.00000	   1.35352	   0.93042	   0.06996	   0.93304	  -4.29991
3735842.56888	 257.00000	   1.07079	   0.93635	   0.06701	   0.93875	  -4.09364
3735843.88288	 257.00000	   0.84734	   0.94019	   0.06364	   0.94234	  -3.87227
3735845.53888	 257.00000	   0.67072	   0.94511	   0.06327	   0.94723	  -3.82968
3735847.62688	 257.00000	   0.53067	   0.95063	   0.06366	   0.95275	  -3.83088
3735850.26388	 257.00000	   0.41976	   0.95582	   0.06724	   0.95818	  -4.02398
3735853.59489	 257.00000	   0.33183	   0.96136	   0.07313	   0.96414	  -4.35012
3735857.80089	 257.00000	   0.26261	   0.96712	   0.08004	   0.97042	  -4.73123
3735863.10889	 257.00000	   0.20791	   0.97556	   0.08911	   0.97962	  -5.21893
3735869.81390	 257.00000	   0.16452	   0.98568	   0.10294	   0.99104	  -5.96196
3735878.28990	 257.00000	   0.13007	   0.99675	   0.12294	   1.00430	  -7.03117
3735888.97991	 257.00000	   0.10309	   1.00515	   0.14523	   1.01559	  -8.22169
3735902.49391	 257.00000	   0.08153	   1.01451	   0.16737	   1.02822	  -9.36816
3735919.59192	 257.00000	   0.06443	   1.02903	   0.19243	   1.04687	 -10.59198
3735941.17894	 257.00000	   0.05102	   1.05143	   0.21873	   1.07394	 -11.75193
3735968.42095	 257.00000	   0.04042	   1.07875	   0.25195	   1.10779	 -13.14635
3736002.91697	 257.00000	   0.03192	   1.11080	   0.28638	   1.14712	 -14.45677
3736046.46400	 257.00000	   0.02528	   1.15523	   0.32147	   1.19912	 -15.55031
3736101.53003	 257.00000	   0.01999	   1.21610	   0.36838	   1.27067	 -16.85271
3749527.57712	 258.00000	20004.45300	   0.29424	  -0.01812	   0.29480	   3.52303
3749527.72012	 258.00000	15829.12600	   0.30377	  -0.00220	   0.30377	   0.41445
3749527.86212	 258.00000	12516.70300	   0.30847	   0.00904	   0.30860	  -1.67906
3749528.00412	 258.00000	9909.44240	   0.31889	   0.01812	   0.31941	  -3.25211
3749528.16812	 258.00000	7835.48000	   0.32552	   0.02644	   0.32659	  -4.64318
3749528.36912	 258.00000	6217.24610	   0.33402	   0.03307	   0.33565	  -5.65436
3749528.60712	 258.00000	4905.29100	   0.34042	   0.03785	   0.34252	  -6.34390
3749528.84612	 258.00000	3881.27370	   0.34911	   0.04345	   0.35180	  -7.09433
3749529.08412	 258.00000	3070.98270	   0.35676	   0.04696	   0.35983	  -7.49807
3749529.32212	 258.00000	2430.77780	   0.36464	   0.04969	   0.36801	  -7.76015
3749529.56012	 258.00000	1923.15370	   0.37324	   0.05351	   0.37706	  -8.15884
3749529.79812	 258.00000	1522.43580	   0.38300	   0.05753	   0.38729	  -8.54188
3749530.03612	 258.00000	1203.84460	   0.39135	   0.06032	   0.39597	  -8.76221
3749530.27512	 258.00000	 952.86591	   0.40123	   0.06498	   0.40646	  -9.19922
3749530.51312	 258.00000	 754.27557	   0.41027	   0.06841	   0.41594	  -9.46705
3749530.75012	 258.00000	 596.71857	   0.42110	   0.07103	   0.42704	  -9.57412
3749530.98812	 258.00000	 471.96338	   0.43050	   0.07636	   0.43722	 -10.05839
3749531.22712	 258.00000	 373.20856	   0.44116	   0.07981	   0.44832	 -10.25461
3749531.46412	 258.00000	 295.47278	   0.45266	   0.08399	   0.46038	 -10.51190
3749531.70412	 258.00000	 233.87738	   0.46414	   0.09017	   0.47282	 -10.99401
3749531.94212	 258.00000	 185.05922	   0.47656	   0.09491	   0.48592	 -11.26331
3749532.17812	 258.00000	 146.35823	   0.49053	   0.10140	   0.50090	 -11.67922
3749532.41412	 258.00000	 115.77804	   0.50316	   0.10735	   0.51448	 -12.04340
3749532.64912	 258.00000	  91.67210	   0.51822	   0.11441	   0.53070	 -12.44985
3749532.89412	 258.00000	  72.51701	   0.53402	   0.12464	   0.54837	 -13.13737
3749533.12312	 258.00000	  57.36816	   0.55090	   0.13600	   0.56744	 -13.86760
3749533.36012	 258.00000	  45.36290	   0.57096	   0.14778	   0.58978	 -14.51112
3749533.59212	 258.00000	  35.93134	   0.59427	   0.16011	   0.61546	 -15.07843
3749533.84213	 258.00000	  28.40909	   0.62255	   0.17240	   0.64598	 -15.47859
3749534.05713	 258.00000	  22.48202	   0.65360	   0.18324	   0.67880	 -15.66113
3749534.32213	 258.00000	  17.79613	   0.69129	   0.19056	   0.71707	 -15.41115
3749534.57413	 258.00000	  14.06813	   0.72989	   0.19193	   0.75470	 -14.73255
3749534.79013	 258.00000	  11.14480	   0.76747	   0.18770	   0.79009	 -13.74294
3749535.05813	 258.00000	   8.81772	   0.80482	   0.17549	   0.82373	 -12.30045
3749535.23613	 258.00000	   6.97545	   0.83467	   0.16205	   0.85026	 -10.98723
3749535.45413	 258.00000	   5.51730	   0.86060	   0.14330	   0.87244	  -9.45362
3749535.72313	 258.00000	   4.36941	   0.88007	   0.12808	   0.88934	  -8.28052
3749536.05813	 258.00000	   3.45686	   0.89577	   0.11096	   0.90261	  -7.06111
3749536.47713	 258.00000	   2.73547	   0.90829	   0.09800	   0.91356	  -6.15839
3749537.00213	 258.00000	   2.16054	   0.91821	   0.08702	   0.92233	  -5.41370
3749537.66113	 258.00000	   1.70952	   0.92484	   0.07769	   0.92810	  -4.80153
3749538.49013	 258.00000	   1.35352	   0.93135	   0.06986	   0.93396	  -4.28983
3749539.53313	 258.00000	   1.07079	   0.93803	   0.06626	   0.94037	  -4.04075
3749540.84713	 258.00000	   0.84734	   0.94282	   0.06428	   0.94501	  -3.90006
3749542.50213	 258.00000	   0.67072	   0.94720	   0.06405	   0.94936	  -3.86862
3749544.59113	 258.00000	   0.53067	   0.95150	   0.06413	   0.95366	  -3.85601
3749547.22813	 258.00000	   0.41976	   0.95700	   0.06771	   0.95939	  -4.04686
3749550.55913	 258.00000	   0.33183	   0.96235	   0.07267	   0.96509	  -4.31863
3749554.76514	 258.00000	   0.26261	   0.96830	   0.08042	   0.97164	  -4.74777
3749560.07314	 258.00000	   0.20791	   0.97604	   0.08944	   0.98013	  -5.23560
3749566.77814	 258.00000	   0.16452	   0.98705	   0.10190	   0.99229	  -5.89445
3749575.25415	 258.00000	   0.13007	   0.99875	   0.12134	   1.00610	  -6.92713
3749585.94416	 258.00000	   0.10309	   1.00837	   0.14447	   1.01867	  -8.15344
3749599.45816	 258.00000	   0.08153	   1.01720	   0.16868	   1.03109	  -9.41547
3749616.55617	 258.00000	   0.06443	   1.03100	   0.19526	   1.04933	 -10.72441
3749638.14219	 258.00000	   0.05102	   1.05300	   0.21991	   1.07572	 -11.79622
3749665.38520	 258.00000	   0.04042	   1.07998	   0.25286	   1.10919	 -13.17769
3749699.88122	 258.00000	   0.03192	   1.11202	   0.28907	   1.14897	 -14.57167
3749743.42825	 258.00000	   0.02528	   1.15316	   0.32413	   1.19785	 -15.69979
3749798.49328	 258.00000	   0.01999	   1.21165	   0.36628	   1.26581	 -16.82015
3763215.91631	 259.00000	20004.45300	   0.29491	  -0.01863	   0.29550	   3.61496
3763216.05931	 259.00000	15829.12600	   0.30235	  -0.00403	   0.30238	   0.76432
3763216.20131	 259.00000	12516.70300	   0.31066	   0.01011	   0.31083	  -1.86304
3763216.34331	 259.00000	9909.44240	   0.31872	   0.01823	   0.31924	  -3.27383
3763216.50731	 259.00000	7835.48000	   0.32688	   0.02524	   0.32785	  -4.41557
3763216.70831	 259.00000	6217.24610	   0.33419	   0.03159	   0.33568	  -5.39998
3763216.94631	 259.00000	4905.29100	   0.34240	   0.03814	   0.34452	  -6.35512
3763217.18431	 259.00000	3881.27370	   0.34946	   0.04161	   0.35193	  -6.78960
3763217.42331	 259.00000	3070.98270	   0.35589	   0.04729	   0.35902	  -7.56916
3763217.66131	 259.00000	2430.77780	   0.36691	   0.05093	   0.37043	  -7.90282
3763217.89931	 259.00000	1923.15370	   0.37518	   0.05374	   0.37901	  -8.15217
3763218.13731	 259.00000	1522.43580	   0.38269	   0.05583	   0.38674	  -8.30024
3763218.37531	 259.00000	1203.84460	   0.39262	   0.06065	   0.39727	  -8.78155
3763218.61431	 259.00000	 952.86591	   0.40052	   0.06477	   0.40573	  -9.18583
3763218.85231	 259.00000	 754.27557	   0.41026	   0.06664	   0.41563	  -9.22597
3763219.08931	 259.00000	 596.71857	   0.42140	   0.07145	   0.42741	  -9.62296
3763219.32731	 259.00000	 471.96338	   0.43029	   0.07644	   0.43702	 -10.07338
3763219.56631	 259.00000	 373.20856	   0.43999	   0.08073	   0.44733	 -10.39721
3763219.80431	 259.00000	 295.47278	   0.45170	   0.08458	   0.45955	 -10.60543
3763220.04331	 259.00000	 233.87738	   0.46484	   0.08786	   0.47307	 -10.70387
3763220.28131	 259.00000	 185.05922	   0.47647	   0.09535	   0.48592	 -11.31687
3763220.51731	 259.00000	 146.35823	   0.49075	   0.10085	   0.50100	 -11.61306
3763220.75331	 259.00000	 115.77804	   0.50390	   0.10745	   0.51523	 -12.03746
3763220.98831	 259.00000	  91.67210	   0.51807	   0.11569	   0.53083	 -12.58782
3763221.23331	 259.00000	  72.51701	   0.53530	   0.12426	   0.54954	 -13.06861
3763221.46231	 259.00000	  57.36816	   0.55104	   0.13609	   0.56759	 -13.87229
3763221.69931	 259.00000	  45.36290	   0.57066	   0.14598	   0.58904	 -14.34875
3763221.93131	 259.00000	  35.93134	   0.59495	   0.15935	   0.61592	 -14.99421
3763222.18131	 259.00000	  28.40909	   0.62209	   0.17153	   0.64530	 -15.41501
3763222.39631	 259.00000	  22.48202	   0.65444	   0.18246	   0.67940	 -15.57820
3763222.66131	 259.00000	  17.79613	   0.69171	   0.19174	   0.71779	 -15.49296
3763222.91331	 259.00000	  14.06813	   0.72910	   0.19359	   0.75436	 -14.87003
3763223.12931	 259.00000	  11.14480	   0.76942	   0.18866	   0.79221	 -13.77688
3763223.39631	 259.00000	   8.81772	   0.80495	   0.17784	   0.82437	 -12.45859
3763223.57531	 259.00000	   6.97545	   0.83778	   0.16303	   0.85349	 -11.01180
3763223.79331	 259.00000	   5.51730	   0.86119	   0.14428	   0.87319	  -9.51060
3763224.06231	 259.00000	   4.36941	   0.88239	   0.12962	   0.89186	  -8.35708
3763224.39731	 259.00000	   3.45686	   0.89658	   0.11340	   0.90373	  -7.20850
3763224.81631	 259.00000	   2.73547	   0.91027	   0.09852	   0.91559	  -6.17694
3763225.34131	 259.00000	   2.16054	   0.91974	   0.08663	   0.92381	  -5.38070
3763226.00031	 259.00000	   1.70952	   0.92666	   0.07815	   0.92995	  -4.82081
3763226.82931	 259.00000	   1.35352	   0.93278	   0.07147	   0.93551	  -4.38132
