Repository: kbm2110/Battery_Diagnostics_Thesis

# Battery_Diagnostics_Thesis
 Data-driven battery diagnostics using EIS

**Author:** Bala Manikanta Yaswanth Kanagarla
**Institution:** Technische Hochschule Ingolstadt (THI)
**Supervisor:** Prof. Dr. H.-G. Schweiger

## Overview

This project implements a machine learning framework for 
non-invasive State of Health (SoH) estimation of lithium-ion 
batteries using Electrochemical Impedance Spectroscopy (EIS).

Eight physically interpretable features are extracted from 
impedance spectra and used to train six ML models under a 
strict cell-level train-test split. The stacking ensemble 
achieves R² = 0.9122 and RMSE = 0.0234 on completely unseen 
cells.

---

File: data/EIS/EIS_state_V_45C02.txt (part 31 of 37)
time/s	           cycle number	freq/Hz	           Re(Z)/Ohm	  -Im(Z)/Ohm	   |Z|/Ohm	   Phase(Z)/deg
3825651.03114	 251.00000	 146.35823	   0.54843	   0.08312	   0.55469	  -8.61845
3825651.26714	 251.00000	 115.77804	   0.56025	   0.08934	   0.56733	  -9.06081
3825651.50214	 251.00000	  91.67210	   0.57158	   0.09738	   0.57981	  -9.66901
3825651.74714	 251.00000	  72.51701	   0.58779	   0.10567	   0.59722	 -10.19183
3825651.97614	 251.00000	  57.36816	   0.60449	   0.11303	   0.61497	 -10.59068
3825652.21314	 251.00000	  45.36290	   0.62446	   0.12219	   0.63631	 -11.07144
3825652.44514	 251.00000	  35.93134	   0.64535	   0.12992	   0.65830	 -11.38234
3825652.69614	 251.00000	  28.40909	   0.67188	   0.13410	   0.68513	 -11.28748
3825652.91014	 251.00000	  22.48202	   0.69914	   0.13315	   0.71171	 -10.78248
3825653.17514	 251.00000	  17.79613	   0.72512	   0.13082	   0.73682	 -10.22710
3825653.42714	 251.00000	  14.06813	   0.75065	   0.12333	   0.76071	  -9.32993
3825653.64314	 251.00000	  11.14480	   0.77147	   0.11158	   0.77950	  -8.22959
3825653.91114	 251.00000	   8.81772	   0.78978	   0.10088	   0.79620	  -7.27935
3825654.08914	 251.00000	   6.97545	   0.80579	   0.08959	   0.81076	  -6.34446
3825654.30714	 251.00000	   5.51730	   0.81375	   0.07694	   0.81738	  -5.40129
3825654.57614	 251.00000	   4.36941	   0.82339	   0.06769	   0.82616	  -4.69966
3825654.91114	 251.00000	   3.45686	   0.82905	   0.05904	   0.83115	  -4.07348
3825655.33014	 251.00000	   2.73547	   0.83452	   0.05195	   0.83614	  -3.56205
3825655.85514	 251.00000	   2.16054	   0.83960	   0.04727	   0.84093	  -3.22246
3825656.51414	 251.00000	   1.70952	   0.84296	   0.04431	   0.84413	  -3.00919
3825657.34314	 251.00000	   1.35352	   0.84594	   0.04186	   0.84697	  -2.83275
3825658.38614	 251.00000	   1.07079	   0.84960	   0.04131	   0.85061	  -2.78365
3825659.70014	 251.00000	   0.84734	   0.85303	   0.04153	   0.85404	  -2.78756
3825661.35514	 251.00000	   0.67072	   0.85564	   0.04468	   0.85680	  -2.98928
3825663.44414	 251.00000	   0.53067	   0.85817	   0.04692	   0.85945	  -3.12964
3825666.08115	 251.00000	   0.41976	   0.86252	   0.05093	   0.86403	  -3.37954
3825669.41215	 251.00000	   0.33183	   0.86756	   0.05646	   0.86939	  -3.72370
3825673.61815	 251.00000	   0.26261	   0.87279	   0.06493	   0.87521	  -4.25464
3825678.92615	 251.00000	   0.20791	   0.87850	   0.07407	   0.88162	  -4.81916
3825685.63116	 251.00000	   0.16452	   0.88564	   0.08445	   0.88966	  -5.44714
3825694.10716	 251.00000	   0.13007	   0.89723	   0.09767	   0.90253	  -6.21234
3825704.79717	 251.00000	   0.10309	   0.90877	   0.11676	   0.91624	  -7.32151
3825718.31118	 251.00000	   0.08153	   0.91972	   0.13950	   0.93024	  -8.62479
3825735.40919	 251.00000	   0.06443	   0.93158	   0.16343	   0.94580	  -9.95011
3825756.99620	 251.00000	   0.05102	   0.94687	   0.18422	   0.96462	 -11.00994
3825784.23822	 251.00000	   0.04042	   0.97135	   0.20771	   0.99331	 -12.07030
3825818.73424	 251.00000	   0.03192	   0.99876	   0.23879	   1.02691	 -13.44642
3825862.28126	 251.00000	   0.02528	   1.02927	   0.26961	   1.06400	 -14.67829
3825917.34730	 251.00000	   0.01999	   1.06804	   0.30022	   1.10944	 -15.70056
3840043.63745	 252.00000	20004.45300	   0.38110	  -0.01651	   0.38145	   2.48059
3840043.78045	 252.00000	15829.12600	   0.38837	  -0.00176	   0.38838	   0.26021
3840043.92245	 252.00000	12516.70300	   0.39458	   0.00846	   0.39467	  -1.22846
3840044.06445	 252.00000	9909.44240	   0.40241	   0.01742	   0.40278	  -2.47934
3840044.22845	 252.00000	7835.48000	   0.41194	   0.02459	   0.41267	  -3.41664
3840044.42945	 252.00000	6217.24610	   0.41762	   0.03001	   0.41870	  -4.11013
3840044.66745	 252.00000	4905.29100	   0.42500	   0.03388	   0.42635	  -4.55733
3840044.90645	 252.00000	3881.27370	   0.43209	   0.03800	   0.43376	  -5.02543
3840045.14445	 252.00000	3070.98270	   0.43835	   0.04022	   0.44020	  -5.24296
3840045.38245	 252.00000	2430.77780	   0.44558	   0.04337	   0.44769	  -5.55914
3840045.62045	 252.00000	1923.15370	   0.45366	   0.04660	   0.45605	  -5.86470
3840045.85845	 252.00000	1522.43580	   0.46253	   0.04929	   0.46515	  -6.08232
3840046.09645	 252.00000	1203.84460	   0.46900	   0.05085	   0.47175	  -6.18828
3840046.33545	 252.00000	 952.86591	   0.47797	   0.05281	   0.48088	  -6.30540
3840046.57345	 252.00000	 754.27557	   0.48444	   0.05556	   0.48761	  -6.54307
3840046.81045	 252.00000	 596.71857	   0.49361	   0.05690	   0.49688	  -6.57546
3840047.04845	 252.00000	 471.96338	   0.50145	   0.06242	   0.50532	  -7.09579
3840047.28745	 252.00000	 373.20856	   0.51122	   0.06430	   0.51524	  -7.16918
3840047.52545	 252.00000	 295.47278	   0.51948	   0.06855	   0.52399	  -7.51726
3840047.76445	 252.00000	 233.87738	   0.52948	   0.07202	   0.53436	  -7.74587
3840048.00245	 252.00000	 185.05922	   0.53889	   0.07816	   0.54452	  -8.25284
3840048.23845	 252.00000	 146.35823	   0.54852	   0.08363	   0.55486	  -8.66885
3840048.47545	 252.00000	 115.77804	   0.55866	   0.08818	   0.56558	  -8.96936
3840048.70945	 252.00000	  91.67210	   0.57267	   0.09671	   0.58078	  -9.58499
3840048.95445	 252.00000	  72.51701	   0.58818	   0.10437	   0.59737	 -10.06233
3840049.18345	 252.00000	  57.36816	   0.60411	   0.11407	   0.61478	 -10.69291
3840049.42045	 252.00000	  45.36290	   0.62385	   0.12116	   0.63550	 -10.99055
3840049.65245	 252.00000	  35.93134	   0.64619	   0.12869	   0.65888	 -11.26330
3840049.90345	 252.00000	  28.40909	   0.67100	   0.13479	   0.68441	 -11.35798
3840050.11745	 252.00000	  22.48202	   0.69900	   0.13486	   0.71189	 -10.91999
3840050.38245	 252.00000	  17.79613	   0.72507	   0.13095	   0.73680	 -10.23725
3840050.63445	 252.00000	  14.06813	   0.75044	   0.12377	   0.76058	  -9.36533
3840050.85045	 252.00000	  11.14480	   0.77222	   0.11368	   0.78054	  -8.37471
3840051.11845	 252.00000	   8.81772	   0.78993	   0.10131	   0.79640	  -7.30831
3840051.29645	 252.00000	   6.97545	   0.80458	   0.08866	   0.80945	  -6.28833
3840051.51445	 252.00000	   5.51730	   0.81551	   0.07848	   0.81928	  -5.49678
3840051.78345	 252.00000	   4.36941	   0.82353	   0.06725	   0.82628	  -4.66836
3840052.11846	 252.00000	   3.45686	   0.82997	   0.05848	   0.83203	  -4.03062
3840052.53746	 252.00000	   2.73547	   0.83548	   0.05194	   0.83709	  -3.55718
3840053.06246	 252.00000	   2.16054	   0.83962	   0.04775	   0.84098	  -3.25525
3840053.72146	 252.00000	   1.70952	   0.84327	   0.04504	   0.84447	  -3.05707
3840054.55046	 252.00000	   1.35352	   0.84658	   0.04194	   0.84762	  -2.83642
3840055.59346	 252.00000	   1.07079	   0.85015	   0.04149	   0.85116	  -2.79368
3840056.90746	 252.00000	   0.84734	   0.85282	   0.04225	   0.85386	  -2.83601
3840058.56246	 252.00000	   0.67072	   0.85558	   0.04403	   0.85671	  -2.94589
3840060.65146	 252.00000	   0.53067	   0.85897	   0.04646	   0.86022	  -3.09584
3840063.28846	 252.00000	   0.41976	   0.86374	   0.05068	   0.86522	  -3.35827
3840066.61946	 252.00000	   0.33183	   0.86846	   0.05740	   0.87035	  -3.78163
3840070.82547	 252.00000	   0.26261	   0.87288	   0.06452	   0.87526	  -4.22741
3840076.13347	 252.00000	   0.20791	   0.87927	   0.07306	   0.88230	  -4.74955
3840082.83847	 252.00000	   0.16452	   0.88840	   0.08422	   0.89238	  -5.41552
3840091.31448	 252.00000	   0.13007	   0.89819	   0.10008	   0.90375	  -6.35812
3840102.00448	 252.00000	   0.10309	   0.90754	   0.11944	   0.91536	  -7.49774
3840115.51849	 252.00000	   0.08153	   0.91646	   0.13920	   0.92697	  -8.63652
3840132.61650	 252.00000	   0.06443	   0.92974	   0.16035	   0.94347	  -9.78532
3840154.20352	 252.00000	   0.05102	   0.94962	   0.18040	   0.96660	 -10.75633
3840181.44553	 252.00000	   0.04042	   0.97318	   0.20755	   0.99507	 -12.03911
3840215.94155	 252.00000	   0.03192	   0.99940	   0.23794	   1.02733	 -13.39204
3840259.48858	 252.00000	   0.02528	   1.03176	   0.26584	   1.06546	 -14.44828
3840314.55461	 252.00000	   0.01999	   1.07716	   0.29840	   1.11772	 -15.48408
3854439.37455	 253.00000	20004.45300	   0.38015	  -0.01614	   0.38049	   2.43149
3854439.51755	 253.00000	15829.12600	   0.38839	  -0.00156	   0.38840	   0.22976
3854439.65955	 253.00000	12516.70300	   0.39626	   0.00863	   0.39635	  -1.24702
3854439.80155	 253.00000	9909.44240	   0.40315	   0.01785	   0.40355	  -2.53455
3854439.96556	 253.00000	7835.48000	   0.41049	   0.02226	   0.41110	  -3.10351
3854440.16656	 253.00000	6217.24610	   0.41705	   0.03071	   0.41818	  -4.21203
3854440.40456	 253.00000	4905.29100	   0.42548	   0.03429	   0.42686	  -4.60743
3854440.64356	 253.00000	3881.27370	   0.43144	   0.03709	   0.43304	  -4.91376
3854440.88156	 253.00000	3070.98270	   0.43866	   0.04251	   0.44071	  -5.53572
3854441.11956	 253.00000	2430.77780	   0.44838	   0.04342	   0.45048	  -5.53072
3854441.35756	 253.00000	1923.15370	   0.45375	   0.04619	   0.45610	  -5.81303
3854441.59556	 253.00000	1522.43580	   0.46249	   0.04861	   0.46504	  -5.99989
3854441.83356	 253.00000	1203.84460	   0.46876	   0.05208	   0.47165	  -6.33987
3854442.07256	 253.00000	 952.86591	   0.47673	   0.05407	   0.47979	  -6.47032
3854442.31056	 253.00000	 754.27557	   0.48430	   0.05699	   0.48764	  -6.71091
3854442.54756	 253.00000	 596.71857	   0.49207	   0.05924	   0.49562	  -6.86454
3854442.78556	 253.00000	 471.96338	   0.50174	   0.06101	   0.50544	  -6.93332
3854443.02456	 253.00000	 373.20856	   0.50996	   0.06521	   0.51411	  -7.28744
3854443.26256	 253.00000	 295.47278	   0.51853	   0.06918	   0.52313	  -7.59884
3854443.50156	 253.00000	 233.87738	   0.52913	   0.07334	   0.53418	  -7.89101
3854443.73956	 253.00000	 185.05922	   0.53943	   0.07817	   0.54507	  -8.24536
3854443.97556	 253.00000	 146.35823	   0.54866	   0.08326	   0.55494	  -8.62935
3854444.21256	 253.00000	 115.77804	   0.56024	   0.08865	   0.56721	  -8.99173
3854444.44656	 253.00000	  91.67210	   0.57371	   0.09626	   0.58173	  -9.52484
3854444.69156	 253.00000	  72.51701	   0.58767	   0.10481	   0.59694	 -10.11202
3854444.92056	 253.00000	  57.36816	   0.60404	   0.11399	   0.61471	 -10.68656
3854445.15756	 253.00000	  45.36290	   0.62336	   0.12187	   0.63516	 -11.06220
3854445.38956	 253.00000	  35.93134	   0.64728	   0.12882	   0.65998	 -11.25550
3854445.64056	 253.00000	  28.40909	   0.67213	   0.13356	   0.68527	 -11.23873
3854445.85456	 253.00000	  22.48202	   0.69883	   0.13482	   0.71171	 -10.91914
3854446.11956	 253.00000	  17.79613	   0.72659	   0.13088	   0.73829	 -10.21089
3854446.37156	 253.00000	  14.06813	   0.75150	   0.12450	   0.76174	  -9.40667
3854446.58756	 253.00000	  11.14480	   0.77284	   0.11261	   0.78100	  -8.29016
3854446.85556	 253.00000	   8.81772	   0.79140	   0.10086	   0.79781	  -7.26295
3854447.03356	 253.00000	   6.97545	   0.80531	   0.08852	   0.81016	  -6.27279
3854447.25156	 253.00000	   5.51730	   0.81512	   0.07771	   0.81882	  -5.44572
3854447.52056	 253.00000	   4.36941	   0.82385	   0.06759	   0.82662	  -4.69012
3854447.85556	 253.00000	   3.45686	   0.83059	   0.05922	   0.83270	  -4.07839
3854448.27456	 253.00000	   2.73547	   0.83541	   0.05255	   0.83707	  -3.59947
3854448.79956	 253.00000	   2.16054	   0.84020	   0.04723	   0.84153	  -3.21712
3854449.45956	 253.00000	   1.70952	   0.84359	   0.04389	   0.84474	  -2.97843
3854450.28756	 253.00000	   1.35352	   0.84756	   0.04218	   0.84861	  -2.84882
3854451.33056	 253.00000	   1.07079	   0.84958	   0.04207	   0.85062	  -2.83482
3854452.64456	 253.00000	   0.84734	   0.85277	   0.04158	   0.85378	  -2.79130
3854454.29956	 253.00000	   0.67072	   0.85630	   0.04375	   0.85742	  -2.92503
3854456.38856	 253.00000	   0.53067	   0.86017	   0.04641	   0.86142	  -3.08822
3854459.02557	 253.00000	   0.41976	   0.86386	   0.05170	   0.86540	  -3.42515
3854462.35657	 253.00000	   0.33183	   0.86810	   0.05759	   0.87001	  -3.79549
3854466.56257	 253.00000	   0.26261	   0.87360	   0.06438	   0.87596	  -4.21466
3854471.87057	 253.00000	   0.20791	   0.88136	   0.07338	   0.88441	  -4.75958
3854478.57558	 253.00000	   0.16452	   0.88913	   0.08678	   0.89336	  -5.57438
3854487.05158	 253.00000	   0.13007	   0.89650	   0.10287	   0.90238	  -6.54563
3854497.74159	 253.00000	   0.10309	   0.90378	   0.11958	   0.91166	  -7.53693
3854511.25560	 253.00000	   0.08153	   0.91541	   0.13555	   0.92539	  -8.42301
3854528.35361	 253.00000	   0.06443	   0.93188	   0.15611	   0.94486	  -9.51014
3854549.94062	 253.00000	   0.05102	   0.95247	   0.18138	   0.96959	 -10.78166
3854577.18264	 253.00000	   0.04042	   0.97305	   0.20758	   0.99495	 -12.04220
3854611.67866	 253.00000	   0.03192	   1.00182	   0.23311	   1.02859	 -13.09858
3854655.22568	 253.00000	   0.02528	   1.04099	   0.26419	   1.07399	 -14.24039
3854710.29172	 253.00000	   0.01999	   1.08731	   0.30810	   1.13012	 -15.82066
3868829.34521	 254.00000	20004.45300	   0.38174	  -0.01555	   0.38206	   2.33279
3868829.48821	 254.00000	15829.12600	   0.38777	  -0.00314	   0.38778	   0.46355
3868829.63021	 254.00000	12516.70300	   0.39555	   0.00866	   0.39564	  -1.25449
3868829.77221	 254.00000	9909.44240	   0.40320	   0.01730	   0.40357	  -2.45627
3868829.93621	 254.00000	7835.48000	   0.41115	   0.02515	   0.41191	  -3.50008
3868830.13721	 254.00000	6217.24610	   0.41868	   0.03003	   0.41975	  -4.10323
3868830.37521	 254.00000	4905.29100	   0.42606	   0.03459	   0.42746	  -4.64205
3868830.61421	 254.00000	3881.27370	   0.43177	   0.03902	   0.43353	  -5.16457
3868830.85221	 254.00000	3070.98270	   0.44005	   0.04131	   0.44198	  -5.36250
3868831.09021	 254.00000	2430.77780	   0.44678	   0.04468	   0.44901	  -5.71027
3868831.32821	 254.00000	1923.15370	   0.45494	   0.04538	   0.45719	  -5.69677
3868831.56621	 254.00000	1522.43580	   0.46199	   0.04830	   0.46451	  -5.96825
3868831.80421	 254.00000	1203.84460	   0.47003	   0.05163	   0.47286	  -6.26892
3868832.04321	 254.00000	 952.86591	   0.47732	   0.05343	   0.48031	  -6.38663
3868832.28121	 254.00000	 754.27557	   0.48477	   0.05550	   0.48794	  -6.53170
3868832.51822	 254.00000	 596.71857	   0.49347	   0.05938	   0.49703	  -6.86091
3868832.75622	 254.00000	 471.96338	   0.50174	   0.06115	   0.50545	  -6.94905
3868832.99522	 254.00000	 373.20856	   0.51117	   0.06425	   0.51520	  -7.16353
3868833.23222	 254.00000	 295.47278	   0.51898	   0.06670	   0.52325	  -7.32308
3868833.47222	 254.00000	 233.87738	   0.52824	   0.07338	   0.53331	  -7.90896
3868833.71022	 254.00000	 185.05922	   0.53863	   0.07752	   0.54418	  -8.18984
3868833.94622	 254.00000	 146.35823	   0.54849	   0.08295	   0.55473	  -8.59988
3868834.18222	 254.00000	 115.77804	   0.56034	   0.09023	   0.56756	  -9.14742
3868834.41722	 254.00000	  91.67210	   0.57248	   0.09720	   0.58067	  -9.63626
3868834.66222	 254.00000	  72.51701	   0.58737	   0.10373	   0.59646	 -10.01535
3868834.89122	 254.00000	  57.36816	   0.60403	   0.11431	   0.61475	 -10.71610
3868835.12822	 254.00000	  45.36290	   0.62436	   0.12167	   0.63611	 -11.02690
3868835.36022	 254.00000	  35.93134	   0.64728	   0.12943	   0.66010	 -11.30804
3868835.61122	 254.00000	  28.40909	   0.67179	   0.13378	   0.68499	 -11.26245
3868835.82522	 254.00000	  22.48202	   0.69828	   0.13627	   0.71145	 -11.04225
3868836.09022	 254.00000	  17.79613	   0.72472	   0.13077	   0.73642	 -10.22831
3868836.34222	 254.00000	  14.06813	   0.75089	   0.12301	   0.76090	  -9.30362
3868836.55822	 254.00000	  11.14480	   0.77311	   0.11263	   0.78127	  -8.28850
3868836.82622	 254.00000	   8.81772	   0.78998	   0.10027	   0.79631	  -7.23350
3868837.00422	 254.00000	   6.97545	   0.80333	   0.08938	   0.80829	  -6.34900
3868837.22222	 254.00000	   5.51730	   0.81490	   0.07746	   0.81858	  -5.42987
3868837.49122	 254.00000	   4.36941	   0.82175	   0.06753	   0.82452	  -4.69805
3868837.82622	 254.00000	   3.45686	   0.83004	   0.05784	   0.83205	  -3.98621
3868838.24522	 254.00000	   2.73547	   0.83545	   0.05252	   0.83710	  -3.59704
3868838.77022	 254.00000	   2.16054	   0.83899	   0.04762	   0.84034	  -3.24845
3868839.42922	 254.00000	   1.70952	   0.84315	   0.04388	   0.84429	  -2.97923
3868840.25822	 254.00000	   1.35352	   0.84641	   0.04172	   0.84744	  -2.82176
3868841.30122	 254.00000	   1.07079	   0.84947	   0.04153	   0.85048	  -2.79918
3868842.61522	 254.00000	   0.84734	   0.85208	   0.04176	   0.85311	  -2.80599
3868844.27022	 254.00000	   0.67072	   0.85542	   0.04291	   0.85650	  -2.87181
3868846.35922	 254.00000	   0.53067	   0.85971	   0.04661	   0.86097	  -3.10299
3868848.99622	 254.00000	   0.41976	   0.86319	   0.05152	   0.86472	  -3.41540
3868852.32723	 254.00000	   0.33183	   0.86754	   0.05690	   0.86941	  -3.75276
3868856.53323	 254.00000	   0.26261	   0.87267	   0.06381	   0.87500	  -4.18232
3868861.84123	 254.00000	   0.20791	   0.88040	   0.07341	   0.88346	  -4.76626
3868868.54624	 254.00000	   0.16452	   0.88843	   0.08682	   0.89266	  -5.58131
3868877.02224	 254.00000	   0.13007	   0.89589	   0.10316	   0.90181	  -6.56846
3868887.71225	 254.00000	   0.10309	   0.90313	   0.11881	   0.91091	  -7.49470
3868901.22626	 254.00000	   0.08153	   0.91465	   0.13540	   0.92462	  -8.42037
3868918.32427	 254.00000	   0.06443	   0.93036	   0.15624	   0.94338	  -9.53307
3868939.91128	 254.00000	   0.05102	   0.95121	   0.18056	   0.96819	 -10.74827
3868967.15330	 254.00000	   0.04042	   0.97250	   0.20670	   0.99423	 -11.99954
3869001.64932	 254.00000	   0.03192	   1.00077	   0.23327	   1.02760	 -13.12101
3869045.19634	 254.00000	   0.02528	   1.03967	   0.26398	   1.07266	 -14.24682
3869100.26237	 254.00000	   0.01999	   1.08721	   0.30702	   1.12973	 -15.76940
3883216.40985	 255.00000	20004.45300	   0.38063	  -0.01541	   0.38094	   2.31855
3883216.55285	 255.00000	15829.12600	   0.38891	  -0.00093	   0.38891	   0.13643
3883216.69485	 255.00000	12516.70300	   0.39744	   0.00842	   0.39753	  -1.21357
3883216.83685	 255.00000	9909.44240	   0.40454	   0.01742	   0.40491	  -2.46623
3883217.00085	 255.00000	7835.48000	   0.41058	   0.02391	   0.41128	  -3.33339
3883217.20185	 255.00000	6217.24610	   0.41837	   0.02994	   0.41944	  -4.09343
3883217.43985	 255.00000	4905.29100	   0.42682	   0.03430	   0.42819	  -4.59406
3883217.67785	 255.00000	3881.27370	   0.43230	   0.03737	   0.43391	  -4.94101
3883217.91685	 255.00000	3070.98270	   0.44002	   0.04103	   0.44193	  -5.32677
3883218.15485	 255.00000	2430.77780	   0.44783	   0.04404	   0.44999	  -5.61612
3883218.39285	 255.00000	1923.15370	   0.45443	   0.04695	   0.45685	  -5.89889
3883218.63085	 255.00000	1522.43580	   0.46231	   0.04983	   0.46499	  -6.15190
3883218.86885	 255.00000	1203.84460	   0.47043	   0.05185	   0.47328	  -6.28958
3883219.10785	 255.00000	 952.86591	   0.47765	   0.05414	   0.48071	  -6.46715
3883219.34585	 255.00000	 754.27557	   0.48601	   0.05549	   0.48917	  -6.51397
3883219.58285	 255.00000	 596.71857	   0.49422	   0.05750	   0.49755	  -6.63586
3883219.82085	 255.00000	 471.96338	   0.50116	   0.06220	   0.50501	  -7.07488
3883220.05985	 255.00000	 373.20856	   0.51136	   0.06495	   0.51546	  -7.23845
3883220.29785	 255.00000	 295.47278	   0.52040	   0.06806	   0.52483	  -7.45114
3883220.53685	 255.00000	 233.87738	   0.52764	   0.07264	   0.53261	  -7.83868
3883220.77485	 255.00000	 185.05922	   0.53823	   0.07604	   0.54357	  -8.04143
3883221.01085	 255.00000	 146.35823	   0.54704	   0.08322	   0.55333	  -8.64979
3883221.24685	 255.00000	 115.77804	   0.56002	   0.08958	   0.56714	  -9.08778
3883221.48185	 255.00000	  91.67210	   0.57363	   0.09640	   0.58168	  -9.53989
3883221.72685	 255.00000	  72.51701	   0.58680	   0.10381	   0.59592	 -10.03255
3883221.95585	 255.00000	  57.36816	   0.60389	   0.11257	   0.61429	 -10.55951
3883222.19285	 255.00000	  45.36290	   0.62398	   0.12180	   0.63576	 -11.04553
3883222.42485	 255.00000	  35.93134	   0.64585	   0.12968	   0.65874	 -11.35374
3883222.67585	 255.00000	  28.40909	   0.67118	   0.13411	   0.68445	 -11.29944
3883222.88985	 255.00000	  22.48202	   0.69730	   0.13509	   0.71027	 -10.96420
3883223.15485	 255.00000	  17.79613	   0.72505	   0.13177	   0.73693	 -10.30036
3883223.40685	 255.00000	  14.06813	   0.75096	   0.12259	   0.76090	  -9.27164
3883223.62285	 255.00000	  11.14480	   0.77208	   0.11294	   0.78029	  -8.32262
3883223.89085	 255.00000	   8.81772	   0.78929	   0.10107	   0.79574	  -7.29688
3883224.06885	 255.00000	   6.97545	   0.80482	   0.08820	   0.80964	  -6.25425
3883224.28685	 255.00000	   5.51730	   0.81515	   0.07813	   0.81888	  -5.47473
3883224.55586	 255.00000	   4.36941	   0.82296	   0.06656	   0.82564	  -4.62406
3883224.89086	 255.00000	   3.45686	   0.83012	   0.05958	   0.83226	  -4.10491
3883225.30986	 255.00000	   2.73547	   0.83451	   0.05221	   0.83614	  -3.57981
3883225.83486	 255.00000	   2.16054	   0.83994	   0.04777	   0.84129	  -3.25494
3883226.49386	 255.00000	   1.70952	   0.84353	   0.04467	   0.84471	  -3.03103
3883227.32286	 255.00000	   1.35352	   0.84678	   0.04169	   0.84780	  -2.81827
3883228.36586	 255.00000	   1.07079	   0.85003	   0.04167	   0.85106	  -2.80678
3883229.67986	 255.00000	   0.84734	   0.85358	   0.04181	   0.85460	  -2.80449
3883231.33486	 255.00000	   0.67072	   0.85627	   0.04379	   0.85738	  -2.92751
3883233.42386	 255.00000	   0.53067	   0.86011	   0.04744	   0.86142	  -3.15694
3883236.06086	 255.00000	   0.41976	   0.86318	   0.05223	   0.86475	  -3.46242
3883239.39186	 255.00000	   0.33183	   0.86732	   0.05660	   0.86917	  -3.73371
3883243.59787	 255.00000	   0.26261	   0.87312	   0.06473	   0.87551	  -4.24016
3883248.90587	 255.00000	   0.20791	   0.87914	   0.07440	   0.88228	  -4.83724
3883255.61087	 255.00000	   0.16452	   0.88609	   0.08558	   0.89022	  -5.51682
3883264.08688	 255.00000	   0.13007	   0.89485	   0.09793	   0.90019	  -6.24573
3883274.77689	 255.00000	   0.10309	   0.90742	   0.11283	   0.91441	  -7.08768
3883288.29089	 255.00000	   0.08153	   0.92349	   0.13414	   0.93318	  -8.26462
3883305.38890	 255.00000	   0.06443	   0.93980	   0.16117	   0.95352	  -9.73125
3883326.97592	 255.00000	   0.05102	   0.95294	   0.18900	   0.97150	 -11.21792
3883354.21793	 255.00000	   0.04042	   0.97023	   0.21411	   0.99358	 -12.44465
3883388.71395	 255.00000	   0.03192	   0.99757	   0.24045	   1.02614	 -13.55171
3883432.26198	 255.00000	   0.02528	   1.02965	   0.27195	   1.06496	 -14.79535
3883487.32701	 255.00000	   0.01999	   1.06629	   0.30728	   1.10969	 -16.07544
3897601.99987	 256.00000	20004.45300	   0.38104	  -0.01430	   0.38131	   2.14876
3897602.14288	 256.00000	15829.12600	   0.38818	  -0.00265	   0.38819	   0.39048
3897602.28488	 256.00000	12516.70300	   0.39587	   0.00872	   0.39597	  -1.26197
3897602.42688	 256.00000	9909.44240	   0.40494	   0.01717	   0.40530	  -2.42739
3897602.59088	 256.00000	7835.48000	   0.41140	   0.02418	   0.41211	  -3.36405
3897602.79188	 256.00000	6217.24610	   0.41704	   0.03017	   0.41813	  -4.13790
3897603.02988	 256.00000	4905.29100	   0.42581	   0.03500	   0.42724	  -4.69877
3897603.26888	 256.00000	3881.27370	   0.43318	   0.03677	   0.43474	  -4.85131
3897603.50688	 256.00000	3070.98270	   0.43826	   0.04222	   0.44029	  -5.50262
3897603.74488	 256.00000	2430.77780	   0.44722	   0.04424	   0.44940	  -5.64915
3897603.98288	 256.00000	1923.15370	   0.45466	   0.04591	   0.45697	  -5.76562
3897604.22088	 256.00000	1522.43580	   0.46216	   0.04933	   0.46479	  -6.09278
3897604.45888	 256.00000	1203.84460	   0.47022	   0.05016	   0.47289	  -6.08832
3897604.69788	 256.00000	 952.86591	   0.47778	   0.05391	   0.48081	  -6.43764
3897604.93588	 256.00000	 754.27557	   0.48636	   0.05561	   0.48952	  -6.52283
3897605.17288	 256.00000	 596.71857	   0.49358	   0.05877	   0.49706	  -6.78966
3897605.41088	 256.00000	 471.96338	   0.50095	   0.06124	   0.50468	  -6.96933
3897605.64988	 256.00000	 373.20856	   0.51011	   0.06512	   0.51425	  -7.27525
3897605.88788	 256.00000	 295.47278	   0.51965	   0.06761	   0.52403	  -7.41314
3897606.12688	 256.00000	 233.87738	   0.52804	   0.07275	   0.53303	  -7.84439
3897606.36488	 256.00000	 185.05922	   0.53921	   0.07708	   0.54470	  -8.13540
3897606.60088	 256.00000	 146.35823	   0.54949	   0.08203	   0.55558	  -8.49098
3897606.83788	 256.00000	 115.77804	   0.55924	   0.08865	   0.56622	  -9.00713
3897607.07188	 256.00000	  91.67210	   0.57358	   0.09622	   0.58160	  -9.52279
3897607.31688	 256.00000	  72.51701	   0.58796	   0.10450	   0.59717	 -10.07842
3897607.54588	 256.00000	  57.36816	   0.60365	   0.11482	   0.61447	 -10.76975
3897607.78288	 256.00000	  45.36290	   0.62494	   0.12187	   0.63671	 -11.03447
3897608.01488	 256.00000	  35.93134	   0.64676	   0.12904	   0.65951	 -11.28343
3897608.26588	 256.00000	  28.40909	   0.67234	   0.13466	   0.68569	 -11.32543
3897608.47988	 256.00000	  22.48202	   0.70020	   0.13700	   0.71347	 -11.07033
3897608.74488	 256.00000	  17.79613	   0.72704	   0.13212	   0.73895	 -10.29972
3897608.99688	 256.00000	  14.06813	   0.75142	   0.12561	   0.76185	  -9.48997
3897609.21288	 256.00000	  11.14480	   0.77378	   0.11554	   0.78236	  -8.49275
3897609.48088	 256.00000	   8.81772	   0.79309	   0.10199	   0.79962	  -7.32758
3897609.65888	 256.00000	   6.97545	   0.80771	   0.08976	   0.81268	  -6.34113
3897609.87688	 256.00000	   5.51730	   0.81835	   0.07780	   0.82204	  -5.43095
3897610.14588	 256.00000	   4.36941	   0.82683	   0.06756	   0.82958	  -4.67115
3897610.48088	 256.00000	   3.45686	   0.83293	   0.06045	   0.83512	  -4.15105
3897610.89988	 256.00000	   2.73547	   0.83782	   0.05305	   0.83950	  -3.62275
3897611.42488	 256.00000	   2.16054	   0.84245	   0.04746	   0.84378	  -3.22432
3897612.08488	 256.00000	   1.70952	   0.84607	   0.04416	   0.84722	  -2.98806
3897612.91288	 256.00000	   1.35352	   0.85006	   0.04286	   0.85114	  -2.88668
3897613.95588	 256.00000	   1.07079	   0.85260	   0.04201	   0.85364	  -2.82085
3897615.26988	 256.00000	   0.84734	   0.85575	   0.04207	   0.85679	  -2.81439
3897616.92488	 256.00000	   0.67072	   0.85884	   0.04348	   0.85994	  -2.89844
3897619.01389	 256.00000	   0.53067	   0.86280	   0.04688	   0.86407	  -3.11037
3897621.65089	 256.00000	   0.41976	   0.86659	   0.05157	   0.86812	  -3.40529
3897624.98189	 256.00000	   0.33183	   0.87073	   0.05687	   0.87259	  -3.73665
3897629.18789	 256.00000	   0.26261	   0.87682	   0.06402	   0.87915	  -4.17575
3897634.49589	 256.00000	   0.20791	   0.88441	   0.07400	   0.88750	  -4.78309
3897641.20090	 256.00000	   0.16452	   0.89147	   0.08776	   0.89578	  -5.62227
3897649.67690	 256.00000	   0.13007	   0.89836	   0.10296	   0.90424	  -6.53823
3897660.36691	 256.00000	   0.10309	   0.90602	   0.11857	   0.91375	  -7.45589
3897673.88092	 256.00000	   0.08153	   0.91832	   0.13559	   0.92827	  -8.39875
3897690.97893	 256.00000	   0.06443	   0.93551	   0.15589	   0.94841	  -9.46059
3897712.56594	 256.00000	   0.05102	   0.95467	   0.18121	   0.97171	 -10.74782
3897739.80796	 256.00000	   0.04042	   0.97600	   0.20683	   0.99767	 -11.96481
3897774.30398	 256.00000	   0.03192	   1.00584	   0.23228	   1.03231	 -13.00327
3897817.85200	 256.00000	   0.02528	   1.04670	   0.26594	   1.07995	 -14.25558
3897872.91704	 256.00000	   0.01999	   1.09127	   0.31327	   1.13535	 -16.01687
3911970.83717	 257.00000	20004.45300	   0.37839	  -0.01509	   0.37869	   2.28325
3911970.98017	 257.00000	15829.12600	   0.38854	  -0.00149	   0.38854	   0.21913
3911971.12217	 257.00000	12516.70300	   0.39712	   0.00962	   0.39724	  -1.38830
3911971.26417	 257.00000	9909.44240	   0.40240	   0.01661	   0.40274	  -2.36387
3911971.42817	 257.00000	7835.48000	   0.41066	   0.02539	   0.41145	  -3.53825
3911971.62917	 257.00000	6217.24610	   0.41944	   0.02963	   0.42048	  -4.04080
3911971.86617	 257.00000	4905.29100	   0.42494	   0.03341	   0.42625	  -4.49617
3911972.10317	 257.00000	3881.27370	   0.43309	   0.03761	   0.43472	  -4.96368
3911972.34217	 257.00000	3070.98270	   0.44075	   0.04156	   0.44271	  -5.38620
3911972.58017	 257.00000	2430.77780	   0.44617	   0.04340	   0.44827	  -5.55647
3911972.81817	 257.00000	1923.15370	   0.45352	   0.04729	   0.45598	  -5.95339
3911973.05617	 257.00000	1522.43580	   0.46354	   0.05002	   0.46623	  -6.15906
3911973.29417	 257.00000	1203.84460	   0.46938	   0.05045	   0.47208	  -6.13478
3911973.53317	 257.00000	 952.86591	   0.47716	   0.05274	   0.48007	  -6.30731
3911973.77117	 257.00000	 754.27557	   0.48617	   0.05618	   0.48941	  -6.59182
3911974.00818	 257.00000	 596.71857	   0.49488	   0.05999	   0.49850	  -6.91136
3911974.24618	 257.00000	 471.96338	   0.50144	   0.06143	   0.50518	  -6.98413
3911974.48518	 257.00000	 373.20856	   0.51099	   0.06489	   0.51509	  -7.23761
3911974.72318	 257.00000	 295.47278	   0.51918	   0.06820	   0.52364	  -7.48306
3911974.96218	 257.00000	 233.87738	   0.52838	   0.07179	   0.53324	  -7.73673
3911975.20018	 257.00000	 185.05922	   0.53899	   0.07858	   0.54469	  -8.29427
3911975.43618	 257.00000	 146.35823	   0.54943	   0.08298	   0.55566	  -8.58814
3911975.67218	 257.00000	 115.77804	   0.56128	   0.08973	   0.56840	  -9.08304
3911975.90718	 257.00000	  91.67210	   0.57357	   0.09690	   0.58170	  -9.58893
3911976.15218	 257.00000	  72.51701	   0.58869	   0.10519	   0.59801	 -10.13132
3911976.38118	 257.00000	  57.36816	   0.60516	   0.11355	   0.61572	 -10.62732
3911976.61818	 257.00000	  45.36290	   0.62502	   0.12118	   0.63666	 -10.97293
3911976.85018	 257.00000	  35.93134	   0.64754	   0.13025	   0.66051	 -11.37298
3911977.10118	 257.00000	  28.40909	   0.67366	   0.13555	   0.68716	 -11.37658
3911977.31518	 257.00000	  22.48202	   0.70155	   0.13469	   0.71436	 -10.86779
3911977.58018	 257.00000	  17.79613	   0.72783	   0.13357	   0.73998	 -10.39918
3911977.83218	 257.00000	  14.06813	   0.75228	   0.12511	   0.76261	  -9.44261
3911978.04818	 257.00000	  11.14480	   0.77443	   0.11504	   0.78293	  -8.44951
3911978.31618	 257.00000	   8.81772	   0.79326	   0.10242	   0.79985	  -7.35685
3911978.49418	 257.00000	   6.97545	   0.80696	   0.09121	   0.81209	  -6.44857
3911978.71218	 257.00000	   5.51730	   0.81797	   0.07890	   0.82176	  -5.50955
3911978.98118	 257.00000	   4.36941	   0.82719	   0.06892	   0.83006	  -4.76285
3911979.31718	 257.00000	   3.45686	   0.83377	   0.06098	   0.83600	  -4.18271
3911979.73518	 257.00000	   2.73547	   0.83922	   0.05222	   0.84084	  -3.56096
3911980.26018	 257.00000	   2.16054	   0.84383	   0.04865	   0.84523	  -3.29990
3911980.92018	 257.00000	   1.70952	   0.84757	   0.04487	   0.84875	  -3.03069
3911981.74818	 257.00000	   1.35352	   0.85030	   0.04229	   0.85135	  -2.84757
3911982.79118	 257.00000	   1.07079	   0.85433	   0.04138	   0.85533	  -2.77310
3911984.10518	 257.00000	   0.84734	   0.85692	   0.04184	   0.85794	  -2.79497
3911985.76118	 257.00000	   0.67072	   0.86012	   0.04475	   0.86128	  -2.97804
3911987.84918	 257.00000	   0.53067	   0.86370	   0.04707	   0.86498	  -3.11972
3911990.48618	 257.00000	   0.41976	   0.86772	   0.05073	   0.86920	  -3.34614
3911993.81719	 257.00000	   0.33183	   0.87250	   0.05724	   0.87437	  -3.75375
3911998.02319	 257.00000	   0.26261	   0.87726	   0.06551	   0.87970	  -4.27037
3912003.33119	 257.00000	   0.20791	   0.88304	   0.07396	   0.88613	  -4.78751
3912010.03620	 257.00000	   0.16452	   0.89189	   0.08455	   0.89589	  -5.41519
3912018.51220	 257.00000	   0.13007	   0.90240	   0.09906	   0.90782	  -6.26436
3912029.20321	 257.00000	   0.10309	   0.91346	   0.11878	   0.92115	  -7.40882
3912042.71622	 257.00000	   0.08153	   0.92295	   0.14077	   0.93362	  -8.67188
3912059.81423	 257.00000	   0.06443	   0.93525	   0.16349	   0.94944	  -9.91557
3912081.40124	 257.00000	   0.05102	   0.95289	   0.18295	   0.97030	 -10.86830
3912108.64326	 257.00000	   0.04042	   0.97742	   0.20893	   0.99950	 -12.06576
3912143.13928	 257.00000	   0.03192	   1.00420	   0.23937	   1.03234	 -13.40723
3912186.68630	 257.00000	   0.02528	   1.03492	   0.27056	   1.06970	 -14.65085
3912241.75233	 257.00000	   0.01999	   1.07595	   0.30051	   1.11713	 -15.60501
3926332.91762	 258.00000	20004.45300	   0.38008	  -0.01480	   0.38037	   2.22924
3926333.06062	 258.00000	15829.12600	   0.38801	  -0.00097	   0.38801	   0.14288
3926333.20262	 258.00000	12516.70300	   0.39717	   0.00874	   0.39727	  -1.26003
3926333.34462	 258.00000	9909.44240	   0.40411	   0.01740	   0.40448	  -2.46484
3926333.50862	 258.00000	7835.48000	   0.41115	   0.02385	   0.41185	  -3.31990
3926333.70962	 258.00000	6217.24610	   0.41896	   0.03065	   0.42008	  -4.18388
3926333.94762	 258.00000	4905.29100	   0.42514	   0.03492	   0.42657	  -4.69570
3926334.18562	 258.00000	3881.27370	   0.43317	   0.03824	   0.43486	  -5.04453
3926334.42462	 258.00000	3070.98270	   0.44073	   0.04273	   0.44280	  -5.53754
3926334.66262	 258.00000	2430.77780	   0.44693	   0.04607	   0.44930	  -5.88482
3926334.90062	 258.00000	1923.15370	   0.45601	   0.04594	   0.45832	  -5.75305
3926335.13862	 258.00000	1522.43580	   0.46262	   0.04843	   0.46515	  -5.97689
3926335.37662	 258.00000	1203.84460	   0.46964	   0.05149	   0.47245	  -6.25735
3926335.61562	 258.00000	 952.86591	   0.47873	   0.05435	   0.48181	  -6.47736
3926335.85362	 258.00000	 754.27557	   0.48567	   0.05599	   0.48889	  -6.57646
3926336.09062	 258.00000	 596.71857	   0.49336	   0.06011	   0.49701	  -6.94647
3926336.32862	 258.00000	 471.96338	   0.50146	   0.06218	   0.50530	  -7.06885
3926336.56762	 258.00000	 373.20856	   0.51119	   0.06627	   0.51547	  -7.38711
3926336.80562	 258.00000	 295.47278	   0.51829	   0.06906	   0.52287	  -7.59017
3926337.04462	 258.00000	 233.87738	   0.52998	   0.07366	   0.53508	  -7.91242
3926337.28262	 258.00000	 185.05922	   0.54024	   0.07738	   0.54575	  -8.15077
3926337.51862	 258.00000	 146.35823	   0.55013	   0.08295	   0.55635	  -8.57442
3926337.75462	 258.00000	 115.77804	   0.56025	   0.08849	   0.56720	  -8.97555
3926337.98962	 258.00000	  91.67210	   0.57356	   0.09545	   0.58144	  -9.44850
3926338.23462	 258.00000	  72.51701	   0.58805	   0.10442	   0.59725	 -10.06898
3926338.46362	 258.00000	  57.36816	   0.60491	   0.11204	   0.61520	 -10.49340
3926338.70062	 258.00000	  45.36290	   0.62429	   0.12281	   0.63626	 -11.12892
3926338.93262	 258.00000	  35.93134	   0.64707	   0.13022	   0.66004	 -11.37861
3926339.18362	 258.00000	  28.40909	   0.67367	   0.13439	   0.68695	 -11.28135
3926339.39762	 258.00000	  22.48202	   0.69924	   0.13619	   0.71238	 -11.02173
3926339.66262	 258.00000	  17.79613	   0.72681	   0.13330	   0.73893	 -10.39249
3926339.91462	 258.00000	  14.06813	   0.75212	   0.12543	   0.76250	  -9.46796
3926340.13062	 258.00000	  11.14480	   0.77450	   0.11550	   0.78306	  -8.48156
3926340.39862	 258.00000	   8.81772	   0.79322	   0.10376	   0.79997	  -7.45265
3926340.57662	 258.00000	   6.97545	   0.80685	   0.09036	   0.81190	  -6.38972
3926340.79462	 258.00000	   5.51730	   0.81748	   0.07839	   0.82123	  -5.47743
3926341.06362	 258.00000	   4.36941	   0.82749	   0.06896	   0.83036	  -4.76363
3926341.39862	 258.00000	   3.45686	   0.83432	   0.06000	   0.83648	  -4.11327
3926341.81762	 258.00000	   2.73547	   0.83932	   0.05252	   0.84096	  -3.58061
3926342.34263	 258.00000	   2.16054	   0.84359	   0.04797	   0.84495	  -3.25483
3926343.00163	 258.00000	   1.70952	   0.84728	   0.04530	   0.84849	  -3.06009
3926343.83063	 258.00000	   1.35352	   0.84996	   0.04239	   0.85101	  -2.85485
3926344.87363	 258.00000	   1.07079	   0.85390	   0.04148	   0.85491	  -2.78095
3926346.18763	 258.00000	   0.84734	   0.85805	   0.04171	   0.85906	  -2.78278
3926347.84263	 258.00000	   0.67072	   0.86091	   0.04408	   0.86204	  -2.93090
3926349.93163	 258.00000	   0.53067	   0.86379	   0.04795	   0.86512	  -3.17758
3926352.56863	 258.00000	   0.41976	   0.86706	   0.05185	   0.86860	  -3.42231
3926355.89963	 258.00000	   0.33183	   0.87160	   0.05707	   0.87347	  -3.74607
3926360.10564	 258.00000	   0.26261	   0.87762	   0.06498	   0.88002	  -4.23427
3926365.41364	 258.00000	   0.20791	   0.88354	   0.07483	   0.88670	  -4.84110
3926372.11864	 258.00000	   0.16452	   0.89028	   0.08565	   0.89439	  -5.49499
3926380.59465	 258.00000	   0.13007	   0.89967	   0.09769	   0.90496	  -6.19707
3926391.28465	 258.00000	   0.10309	   0.91326	   0.11417	   0.92037	  -7.12596
3926404.79866	 258.00000	   0.08153	   0.92763	   0.13679	   0.93766	  -8.38848
3926421.89667	 258.00000	   0.06443	   0.94230	   0.16349	   0.95638	  -9.84259
3926443.48269	 258.00000	   0.05102	   0.95483	   0.18898	   0.97335	 -11.19541
3926470.72570	 258.00000	   0.04042	   0.97475	   0.21219	   0.99758	 -12.28124
3926505.22172	 258.00000	   0.03192	   1.00330	   0.24016	   1.03165	 -13.46180
3926548.76875	 258.00000	   0.02528	   1.03510	   0.27361	   1.07065	 -14.80636
3926603.83378	 258.00000	   0.01999	   1.07076	   0.30672	   1.11382	 -15.98447
3940689.06142	 259.00000	20004.45300	   0.37909	  -0.01487	   0.37939	   2.24642
3940689.20442	 259.00000	15829.12600	   0.38898	  -0.00099	   0.38898	   0.14560
3940689.34642	 259.00000	12516.70300	   0.39563	   0.01016	   0.39576	  -1.47118
3940689.48842	 259.00000	9909.44240	   0.40424	   0.01695	   0.40460	  -2.40049
3940689.65242	 259.00000	7835.48000	   0.41227	   0.02458	   0.41301	  -3.41169
3940689.85342	 259.00000	6217.24610	   0.41924	   0.02920	   0.42025	  -3.98434
3940690.09142	 259.00000	4905.29100	   0.42518	   0.03447	   0.42657	  -4.63509
3940690.33042	 259.00000	3881.27370	   0.43420	   0.03895	   0.43595	  -5.12629
3940690.56842	 259.00000	3070.98270	   0.44021	   0.04158	   0.44217	  -5.39585
3940690.80642	 259.00000	2430.77780	   0.44731	   0.04314	   0.44939	  -5.50836
3940691.04442	 259.00000	1923.15370	   0.45675	   0.04648	   0.45911	  -5.81083
3940691.28242	 259.00000	1522.43580	   0.46378	   0.04950	   0.46642	  -6.09189
3940691.52042	 259.00000	1203.84460	   0.47018	   0.05122	   0.47296	  -6.21773
3940691.75942	 259.00000	 952.86591	   0.47852	   0.05310	   0.48146	  -6.33211
3940691.99742	 259.00000	 754.27557	   0.48613	   0.05661	   0.48941	  -6.64171
3940692.23442	 259.00000	 596.71857	   0.49430	   0.05927	   0.49784	  -6.83722
3940692.47242	 259.00000	 471.96338	   0.50259	   0.06294	   0.50652	  -7.13778
3940692.71142	 259.00000	 373.20856	   0.51024	   0.06543	   0.51442	  -7.30761
3940692.94942	 259.00000	 295.47278	   0.51841	   0.07018	   0.52314	  -7.71004
3940693.18842	 259.00000	 233.87738	   0.52779	   0.07236	   0.53273	  -7.80675
3940693.42642	 259.00000	 185.05922	   0.54006	   0.07833	   0.54571	  -8.25284
3940693.66242	 259.00000	 146.35823	   0.54875	   0.08285	   0.55497	  -8.58575
3940693.89942	 259.00000	 115.77804	   0.56246	   0.08924	   0.56950	  -9.01498
3940694.13342	 259.00000	  91.67210	   0.57330	   0.09562	   0.58122	  -9.46952
3940694.37842	 259.00000	  72.51701	   0.58924	   0.10480	   0.59849	 -10.08466
3940694.60742	 259.00000	  57.36816	   0.60487	   0.11328	   0.61538	 -10.60752
3940694.84442	 259.00000	  45.36290	   0.62484	   0.12239	   0.63671	 -11.08240
3940695.07642	 259.00000	  35.93134	   0.64676	   0.12955	   0.65961	 -11.32663
3940695.32742	 259.00000	  28.40909	   0.67400	   0.13615	   0.68761	 -11.42033
3940695.54142	 259.00000	  22.48202	   0.70108	   0.13484	   0.71393	 -10.88650
3940695.80642	 259.00000	  17.79613	   0.72722	   0.13125	   0.73897	 -10.23061
3940696.05842	 259.00000	  14.06813	   0.75148	   0.12427	   0.76169	  -9.38955
3940696.27442	 259.00000	  11.14480	   0.77476	   0.11369	   0.78306	  -8.34783
3940696.54242	 259.00000	   8.81772	   0.79251	   0.10305	   0.79918	  -7.40833
3940696.72042	 259.00000	   6.97545	   0.80648	   0.09175	   0.81168	  -6.49033
3940696.93842	 259.00000	   5.51730	   0.81803	   0.07766	   0.82171	  -5.42320
3940697.20742	 259.00000	   4.36941	   0.82601	   0.06946	   0.82893	  -4.80676
3940697.54243	 259.00000	   3.45686	   0.83405	   0.05986	   0.83620	  -4.10486
3940697.96143	 259.00000	   2.73547	   0.83857	   0.05368	   0.84028	  -3.66284
3940698.48643	 259.00000	   2.16054	   0.84258	   0.04813	   0.84395	  -3.26907
