Repository: kbm2110/Battery_Diagnostics_Thesis

# Battery_Diagnostics_Thesis
 Data-driven battery diagnostics using EIS

**Author:** Bala Manikanta Yaswanth Kanagarla
**Institution:** Technische Hochschule Ingolstadt (THI)
**Supervisor:** Prof. Dr. H.-G. Schweiger

## Overview

This project implements a machine learning framework for 
non-invasive State of Health (SoH) estimation of lithium-ion 
batteries using Electrochemical Impedance Spectroscopy (EIS).

Eight physically interpretable features are extracted from 
impedance spectra and used to train six ML models under a 
strict cell-level train-test split. The stacking ensemble 
achieves R² = 0.9122 and RMSE = 0.0234 on completely unseen 
cells.

---

File: data/EIS/EIS_state_III_35C01.txt (part 32 of 39)
time/s	           cycle number	freq/Hz	           Re(Z)/Ohm	  -Im(Z)/Ohm	   |Z|/Ohm	   Phase(Z)/deg 10194.00151	   1.00000	20004.45300	   0.29797	  -0.02827	   0.29930	   5.42007
3760345.45798	 259.00000	   1.07079	   0.90901	   0.07520	   0.91212	  -4.72919
3760346.77198	 259.00000	   0.84734	   0.90452	   0.07010	   0.90723	  -4.43178
3760348.42798	 259.00000	   0.67072	   0.90330	   0.06239	   0.90545	  -3.95103
3760350.51598	 259.00000	   0.53067	   0.91038	   0.04830	   0.91166	  -3.03689
3760353.15298	 259.00000	   0.41976	   0.92803	   0.03688	   0.92876	  -2.27569
3760356.48399	 259.00000	   0.33183	   0.95953	   0.03888	   0.96032	  -2.32041
3760360.68999	 259.00000	   0.26261	   0.99339	   0.06208	   0.99533	  -3.57612
3760365.99799	 259.00000	   0.20791	   1.01469	   0.10959	   1.02059	  -6.16428
3760372.70300	 259.00000	   0.16452	   1.00647	   0.16949	   1.02064	  -9.55895
3760381.17900	 259.00000	   0.13007	   0.96171	   0.21809	   0.98613	 -12.77696
3760391.86901	 259.00000	   0.10309	   0.89426	   0.22848	   0.92299	 -14.33198
3760405.38302	 259.00000	   0.08153	   0.83477	   0.18508	   0.85504	 -12.50119
3760422.48103	 259.00000	   0.06443	   0.81832	   0.10715	   0.82530	  -7.45992
3760444.06804	 259.00000	   0.05102	   0.89295	  -0.02053	   0.89319	   1.31722
3760471.31006	 259.00000	   0.04042	   1.09580	  -0.10900	   1.10120	   5.68062
3760505.80608	 259.00000	   0.03192	   1.40651	  -0.06042	   1.40780	   2.45957
3760549.35310	 259.00000	   0.02528	   1.73083	   0.21599	   1.74426	  -7.11313
3760604.41913	 259.00000	   0.01999	   1.88172	   0.73779	   2.02119	 -21.40930
3774027.69300	 260.00000	20004.45300	   0.29662	  -0.01305	   0.29690	   2.51955
3774027.83600	 260.00000	15829.12600	   0.30431	   0.00137	   0.30432	  -0.25856
3774027.97800	 260.00000	12516.70300	   0.31353	   0.01430	   0.31386	  -2.61111
3774028.12000	 260.00000	9909.44240	   0.32207	   0.02125	   0.32277	  -3.77523
3774028.28400	 260.00000	7835.48000	   0.32921	   0.02962	   0.33054	  -5.14148
3774028.48500	 260.00000	6217.24610	   0.33779	   0.03624	   0.33972	  -6.12369
3774028.72300	 260.00000	4905.29100	   0.34574	   0.03883	   0.34791	  -6.40756
3774028.96200	 260.00000	3881.27370	   0.35567	   0.04343	   0.35831	  -6.96173
3774029.20000	 260.00000	3070.98270	   0.36245	   0.04836	   0.36566	  -7.59919
3774029.43800	 260.00000	2430.77780	   0.37017	   0.05176	   0.37377	  -7.96040
3774029.67600	 260.00000	1923.15370	   0.37982	   0.05494	   0.38378	  -8.23084
3774029.91400	 260.00000	1522.43580	   0.38774	   0.05655	   0.39184	  -8.29714
3774030.15200	 260.00000	1203.84460	   0.39625	   0.06157	   0.40101	  -8.83161
3774030.39100	 260.00000	 952.86591	   0.40532	   0.06408	   0.41036	  -8.98329
3774030.62900	 260.00000	 754.27557	   0.41450	   0.06752	   0.41997	  -9.25154
3774030.86600	 260.00000	 596.71857	   0.42508	   0.07048	   0.43088	  -9.41424
3774031.10400	 260.00000	 471.96338	   0.43421	   0.07582	   0.44078	  -9.90542
3774031.34300	 260.00000	 373.20856	   0.44707	   0.07793	   0.45381	  -9.88764
3774031.58100	 260.00000	 295.47278	   0.45863	   0.08250	   0.46599	 -10.19695
3774031.82000	 260.00000	 233.87738	   0.46898	   0.08839	   0.47724	 -10.67381
3774032.05800	 260.00000	 185.05922	   0.48105	   0.09284	   0.48993	 -10.92303
3774032.29400	 260.00000	 146.35823	   0.49369	   0.09871	   0.50346	 -11.30673
3774032.53100	 260.00000	 115.77804	   0.50798	   0.10528	   0.51878	 -11.70877
3774032.76500	 260.00000	  91.67210	   0.52228	   0.11195	   0.53415	 -12.09771
3774033.01000	 260.00000	  72.51701	   0.53799	   0.12147	   0.55153	 -12.72340
3774033.24001	 260.00000	  57.36816	   0.55533	   0.13343	   0.57114	 -13.51011
3774033.47601	 260.00000	  45.36290	   0.57682	   0.14299	   0.59428	 -13.92238
3774033.70801	 260.00000	  35.93134	   0.59939	   0.15469	   0.61903	 -14.47130
3774033.95901	 260.00000	  28.40909	   0.62790	   0.16394	   0.64895	 -14.63310
3774034.17301	 260.00000	  22.48202	   0.65797	   0.17323	   0.68040	 -14.75014
3774034.43801	 260.00000	  17.79613	   0.69302	   0.17649	   0.71514	 -14.28745
3774034.69001	 260.00000	  14.06813	   0.72901	   0.17694	   0.75018	 -13.64266
3774034.90601	 260.00000	  11.14480	   0.76308	   0.16665	   0.78106	 -12.31923
3774035.17401	 260.00000	   8.81772	   0.79526	   0.15795	   0.81079	 -11.23337
3774035.35201	 260.00000	   6.97545	   0.82034	   0.14185	   0.83251	  -9.81012
3774035.57001	 260.00000	   5.51730	   0.83909	   0.12387	   0.84819	  -8.39765
3774035.83901	 260.00000	   4.36941	   0.86047	   0.10884	   0.86733	  -7.20917
3774036.17401	 260.00000	   3.45686	   0.87561	   0.09816	   0.88110	  -6.39655
3774036.59301	 260.00000	   2.73547	   0.88312	   0.09275	   0.88797	  -5.99531
3774037.11801	 260.00000	   2.16054	   0.88596	   0.08247	   0.88978	  -5.31788
3774037.77701	 260.00000	   1.70952	   0.88918	   0.07118	   0.89202	  -4.57662
3774038.60601	 260.00000	   1.35352	   0.89504	   0.05992	   0.89704	  -3.82984
3774039.64901	 260.00000	   1.07079	   0.90585	   0.05046	   0.90725	  -3.18811
3774040.96301	 260.00000	   0.84734	   0.92213	   0.04852	   0.92340	  -3.01175
3774042.61801	 260.00000	   0.67072	   0.93806	   0.05521	   0.93969	  -3.36849
3774044.70701	 260.00000	   0.53067	   0.94780	   0.07398	   0.95068	  -4.46330
3774047.34401	 260.00000	   0.41976	   0.94407	   0.09632	   0.94897	  -5.82551
3774050.67502	 260.00000	   0.33183	   0.92580	   0.11098	   0.93242	  -6.83564
3774054.88102	 260.00000	   0.26261	   0.90239	   0.10939	   0.90900	  -6.91173
3774060.18902	 260.00000	   0.20791	   0.88755	   0.08788	   0.89189	  -5.65469
3774066.89403	 260.00000	   0.16452	   0.89610	   0.05159	   0.89759	  -3.29528
3774075.37003	 260.00000	   0.13007	   0.94235	   0.01850	   0.94253	  -1.12461
3774086.06004	 260.00000	   0.10309	   1.02628	   0.01416	   1.02638	  -0.79072
3774099.57404	 260.00000	   0.08153	   1.13340	   0.07037	   1.13559	  -3.55285
3774116.67205	 260.00000	   0.06443	   1.21993	   0.18455	   1.23381	  -8.60240
3774138.25907	 260.00000	   0.05102	   1.23764	   0.38485	   1.29609	 -17.27358
3774165.50108	 260.00000	   0.04042	   1.12197	   0.58185	   1.26387	 -27.41112
3774199.99710	 260.00000	   0.03192	   0.88069	   0.67814	   1.11152	 -37.59658
3774243.54413	 260.00000	   0.02528	   0.59056	   0.57746	   0.82597	 -44.35744
3774298.61016	 260.00000	   0.01999	   0.39886	   0.21049	   0.45099	 -27.82194
3787721.61763	 261.00000	20004.45300	   0.29725	  -0.01152	   0.29748	   2.21869
3787721.76063	 261.00000	15829.12600	   0.30514	   0.00175	   0.30515	  -0.32881
3787721.90263	 261.00000	12516.70300	   0.31481	   0.01290	   0.31508	  -2.34570
3787722.04463	 261.00000	9909.44240	   0.32204	   0.02217	   0.32280	  -3.93745
3787722.20863	 261.00000	7835.48000	   0.32977	   0.02928	   0.33107	  -5.07398
3787722.40963	 261.00000	6217.24610	   0.33730	   0.03585	   0.33920	  -6.06701
3787722.64763	 261.00000	4905.29100	   0.34454	   0.04008	   0.34687	  -6.63549
3787722.88663	 261.00000	3881.27370	   0.35423	   0.04333	   0.35687	  -6.97426
3787723.12463	 261.00000	3070.98270	   0.36301	   0.04746	   0.36610	  -7.44882
3787723.36263	 261.00000	2430.77780	   0.36931	   0.05141	   0.37287	  -7.92423
3787723.60063	 261.00000	1923.15370	   0.37945	   0.05413	   0.38329	  -8.11909
3787723.83863	 261.00000	1522.43580	   0.38766	   0.05799	   0.39197	  -8.50715
3787724.07663	 261.00000	1203.84460	   0.39668	   0.05898	   0.40104	  -8.45764
3787724.31563	 261.00000	 952.86591	   0.40500	   0.06459	   0.41012	  -9.06090
3787724.55363	 261.00000	 754.27557	   0.41560	   0.06802	   0.42113	  -9.29538
3787724.79063	 261.00000	 596.71857	   0.42527	   0.07128	   0.43120	  -9.51487
3787725.02763	 261.00000	 471.96338	   0.43655	   0.07435	   0.44284	  -9.66557
3787725.26763	 261.00000	 373.20856	   0.44743	   0.07803	   0.45418	  -9.89265
3787725.50463	 261.00000	 295.47278	   0.45828	   0.08373	   0.46586	 -10.35382
3787725.74363	 261.00000	 233.87738	   0.46905	   0.08646	   0.47696	 -10.44426
3787725.98163	 261.00000	 185.05922	   0.48098	   0.09174	   0.48965	 -10.79894
3787726.21763	 261.00000	 146.35823	   0.49470	   0.09761	   0.50424	 -11.16122
3787726.45463	 261.00000	 115.77804	   0.50815	   0.10447	   0.51877	 -11.61710
3787726.68863	 261.00000	  91.67210	   0.52175	   0.11152	   0.53353	 -12.06457
3787726.93463	 261.00000	  72.51701	   0.53725	   0.12157	   0.55084	 -12.75024
3787727.16363	 261.00000	  57.36816	   0.55512	   0.13215	   0.57064	 -13.39075
3787727.39963	 261.00000	  45.36290	   0.57657	   0.14181	   0.59375	 -13.81825
3787727.63263	 261.00000	  35.93134	   0.59932	   0.15398	   0.61878	 -14.40879
3787727.88263	 261.00000	  28.40909	   0.62545	   0.16545	   0.64696	 -14.81743
3787728.09663	 261.00000	  22.48202	   0.65582	   0.17298	   0.67825	 -14.77635
3787728.36163	 261.00000	  17.79613	   0.69345	   0.17844	   0.71604	 -14.43017
3787728.61363	 261.00000	  14.06813	   0.72890	   0.17385	   0.74934	 -13.41521
3787728.82963	 261.00000	  11.14480	   0.76169	   0.16997	   0.78042	 -12.57975
3787729.09663	 261.00000	   8.81772	   0.79351	   0.15443	   0.80840	 -11.01307
3787729.27563	 261.00000	   6.97545	   0.82473	   0.14030	   0.83657	  -9.65455
3787729.49363	 261.00000	   5.51730	   0.84190	   0.12915	   0.85174	  -8.72111
3787729.76263	 261.00000	   4.36941	   0.85610	   0.11279	   0.86350	  -7.50551
3787730.09763	 261.00000	   3.45686	   0.86886	   0.09606	   0.87415	  -6.30870
3787730.51663	 261.00000	   2.73547	   0.88219	   0.08134	   0.88593	  -5.26787
3787731.04163	 261.00000	   2.16054	   0.89622	   0.07395	   0.89926	  -4.71730
3787731.70063	 261.00000	   1.70952	   0.90504	   0.07361	   0.90803	  -4.65001
3787732.52963	 261.00000	   1.35352	   0.90566	   0.07538	   0.90879	  -4.75760
3787733.57164	 261.00000	   1.07079	   0.90306	   0.07352	   0.90605	  -4.65459
3787734.88564	 261.00000	   0.84734	   0.89916	   0.06714	   0.90166	  -4.27015
3787736.54164	 261.00000	   0.67072	   0.90109	   0.05699	   0.90289	  -3.61857
3787738.63064	 261.00000	   0.53067	   0.91041	   0.04414	   0.91148	  -2.77602
3787741.26664	 261.00000	   0.41976	   0.93249	   0.03630	   0.93320	  -2.22933
3787744.59864	 261.00000	   0.33183	   0.96441	   0.04423	   0.96542	  -2.62599
3787748.80364	 261.00000	   0.26261	   0.99351	   0.07473	   0.99632	  -4.30139
3787754.11165	 261.00000	   0.20791	   1.00430	   0.12446	   1.01199	  -7.06457
3787760.81665	 261.00000	   0.16452	   0.98431	   0.17804	   1.00028	 -10.25266
3787769.29266	 261.00000	   0.13007	   0.93208	   0.21233	   0.95596	 -12.83318
3787779.98366	 261.00000	   0.10309	   0.86900	   0.20273	   0.89234	 -13.13182
3787793.49667	 261.00000	   0.08153	   0.82898	   0.14329	   0.84127	  -9.80677
3787810.59468	 261.00000	   0.06443	   0.83918	   0.05953	   0.84128	  -4.05774
3787832.18169	 261.00000	   0.05102	   0.94896	  -0.04997	   0.95028	   3.01428
3787859.42371	 261.00000	   0.04042	   1.17475	  -0.09261	   1.17840	   4.50735
3787893.91973	 261.00000	   0.03192	   1.47738	   0.02662	   1.47762	  -1.03231
3787937.46776	 261.00000	   0.02528	   1.73315	   0.36746	   1.77168	 -11.97045
3787992.53279	 261.00000	   0.01999	   1.76226	   0.89902	   1.97833	 -27.02851
3801409.40761	 262.00000	20004.45300	   0.29763	  -0.01230	   0.29789	   2.36680
3801409.55061	 262.00000	15829.12600	   0.30399	   0.00289	   0.30400	  -0.54485
3801409.69261	 262.00000	12516.70300	   0.31354	   0.01206	   0.31377	  -2.20261
3801409.83461	 262.00000	9909.44240	   0.32245	   0.02144	   0.32317	  -3.80345
3801409.99861	 262.00000	7835.48000	   0.32929	   0.03025	   0.33068	  -5.24957
3801410.19961	 262.00000	6217.24610	   0.33836	   0.03576	   0.34025	  -6.03373
3801410.43761	 262.00000	4905.29100	   0.34506	   0.03966	   0.34733	  -6.55723
3801410.67661	 262.00000	3881.27370	   0.35418	   0.04434	   0.35694	  -7.13545
3801410.91461	 262.00000	3070.98270	   0.36246	   0.04848	   0.36569	  -7.61829
3801411.15261	 262.00000	2430.77780	   0.37144	   0.05070	   0.37489	  -7.77252
3801411.39061	 262.00000	1923.15370	   0.37875	   0.05520	   0.38275	  -8.29235
3801411.62861	 262.00000	1522.43580	   0.38664	   0.05662	   0.39076	  -8.33132
3801411.86661	 262.00000	1203.84460	   0.39672	   0.06200	   0.40154	  -8.88248
3801412.10561	 262.00000	 952.86591	   0.40523	   0.06511	   0.41043	  -9.12851
3801412.34361	 262.00000	 754.27557	   0.41442	   0.06664	   0.41974	  -9.13477
3801412.58061	 262.00000	 596.71857	   0.42612	   0.07294	   0.43231	  -9.71324
3801412.81861	 262.00000	 471.96338	   0.43624	   0.07618	   0.44284	  -9.90557
3801413.05761	 262.00000	 373.20856	   0.44646	   0.07847	   0.45330	  -9.96793
3801413.29561	 262.00000	 295.47278	   0.45703	   0.08208	   0.46435	 -10.18155
3801413.53461	 262.00000	 233.87738	   0.46785	   0.08727	   0.47592	 -10.56628
3801413.77261	 262.00000	 185.05922	   0.48196	   0.09215	   0.49069	 -10.82452
3801414.00861	 262.00000	 146.35823	   0.49520	   0.09749	   0.50471	 -11.13774
3801414.24561	 262.00000	 115.77804	   0.50877	   0.10365	   0.51922	 -11.51485
3801414.47961	 262.00000	  91.67210	   0.52223	   0.11235	   0.53418	 -12.14143
3801414.72461	 262.00000	  72.51701	   0.53695	   0.11899	   0.54998	 -12.49451
3801414.95361	 262.00000	  57.36816	   0.55657	   0.13062	   0.57169	 -13.20737
3801415.19061	 262.00000	  45.36290	   0.57724	   0.14334	   0.59477	 -13.94573
3801415.42261	 262.00000	  35.93134	   0.59842	   0.15430	   0.61799	 -14.45846
3801415.67361	 262.00000	  28.40909	   0.62545	   0.16503	   0.64686	 -14.78081
3801415.88761	 262.00000	  22.48202	   0.65809	   0.17346	   0.68056	 -14.76613
3801416.15261	 262.00000	  17.79613	   0.69269	   0.17791	   0.71517	 -14.40450
3801416.40461	 262.00000	  14.06813	   0.72996	   0.17520	   0.75069	 -13.49657
3801416.62061	 262.00000	  11.14480	   0.76319	   0.16840	   0.78155	 -12.44294
3801416.88861	 262.00000	   8.81772	   0.79508	   0.15450	   0.80995	 -10.99673
3801417.06661	 262.00000	   6.97545	   0.82160	   0.14310	   0.83397	  -9.88029
3801417.28461	 262.00000	   5.51730	   0.84080	   0.12751	   0.85041	  -8.62335
3801417.55361	 262.00000	   4.36941	   0.85552	   0.11114	   0.86271	  -7.40150
3801417.88861	 262.00000	   3.45686	   0.87075	   0.09421	   0.87584	  -6.17506
3801418.30761	 262.00000	   2.73547	   0.88550	   0.08383	   0.88946	  -5.40809
3801418.83261	 262.00000	   2.16054	   0.89694	   0.07898	   0.90041	  -5.03221
3801419.49161	 262.00000	   1.70952	   0.90110	   0.07825	   0.90450	  -4.96311
3801420.32061	 262.00000	   1.35352	   0.90059	   0.07553	   0.90375	  -4.79390
3801421.36362	 262.00000	   1.07079	   0.89786	   0.06863	   0.90048	  -4.37116
3801422.67762	 262.00000	   0.84734	   0.89922	   0.05766	   0.90106	  -3.66892
3801424.33262	 262.00000	   0.67072	   0.90731	   0.04788	   0.90858	  -3.02058
3801426.42162	 262.00000	   0.53067	   0.92475	   0.03852	   0.92555	  -2.38496
3801429.05862	 262.00000	   0.41976	   0.95087	   0.04340	   0.95186	  -2.61327
3801432.38962	 262.00000	   0.33183	   0.97668	   0.06595	   0.97890	  -3.86292
3801436.59562	 262.00000	   0.26261	   0.98754	   0.10591	   0.99320	  -6.12141
3801441.90363	 262.00000	   0.20791	   0.97396	   0.15034	   0.98550	  -8.77466
3801448.60863	 262.00000	   0.16452	   0.93475	   0.17866	   0.95167	 -10.82032
3801457.08464	 262.00000	   0.13007	   0.88396	   0.17430	   0.90098	 -11.15420
3801467.77464	 262.00000	   0.10309	   0.84946	   0.12811	   0.85906	  -8.57643
3801481.28865	 262.00000	   0.08153	   0.86462	   0.05359	   0.86628	  -3.54673
3801498.38666	 262.00000	   0.06443	   0.93720	  -0.01620	   0.93734	   0.99037
3801519.97367	 262.00000	   0.05102	   1.11477	  -0.05158	   1.11596	   2.64927
3801547.21569	 262.00000	   0.04042	   1.34896	   0.03885	   1.34952	  -1.64982
3801581.71171	 262.00000	   0.03192	   1.55076	   0.30254	   1.58000	 -11.03912
3801625.25874	 262.00000	   0.02528	   1.58358	   0.71711	   1.73838	 -24.36309
3801680.32477	 262.00000	   0.01999	   1.32761	   1.13935	   1.74948	 -40.63606
3815088.69732	 263.00000	20004.45300	   0.29736	  -0.01336	   0.29766	   2.57308
3815088.84032	 263.00000	15829.12600	   0.30530	   0.00141	   0.30531	  -0.26461
3815088.98232	 263.00000	12516.70300	   0.31463	   0.01428	   0.31496	  -2.59895
3815089.12432	 263.00000	9909.44240	   0.32257	   0.02324	   0.32340	  -4.12011
3815089.28832	 263.00000	7835.48000	   0.33059	   0.03038	   0.33198	  -5.25090
3815089.48932	 263.00000	6217.24610	   0.33860	   0.03613	   0.34052	  -6.08999
3815089.72732	 263.00000	4905.29100	   0.34766	   0.04049	   0.35001	  -6.64230
3815089.96632	 263.00000	3881.27370	   0.35531	   0.04508	   0.35816	  -7.23033
3815090.20432	 263.00000	3070.98270	   0.36188	   0.04807	   0.36506	  -7.56706
3815090.44232	 263.00000	2430.77780	   0.37218	   0.05122	   0.37569	  -7.83656
3815090.68033	 263.00000	1923.15370	   0.38050	   0.05475	   0.38442	  -8.18782
3815090.91833	 263.00000	1522.43580	   0.38797	   0.05798	   0.39228	  -8.49993
3815091.15633	 263.00000	1203.84460	   0.39824	   0.06174	   0.40300	  -8.81239
3815091.39533	 263.00000	 952.86591	   0.40656	   0.06368	   0.41151	  -8.90216
3815091.63333	 263.00000	 754.27557	   0.41566	   0.06763	   0.42113	  -9.24084
3815091.87033	 263.00000	 596.71857	   0.42636	   0.07081	   0.43220	  -9.42944
3815092.10833	 263.00000	 471.96338	   0.43771	   0.07636	   0.44432	  -9.89592
3815092.34733	 263.00000	 373.20856	   0.44752	   0.07972	   0.45457	 -10.09990
3815092.58533	 263.00000	 295.47278	   0.45892	   0.08372	   0.46650	 -10.33890
3815092.82433	 263.00000	 233.87738	   0.47187	   0.08712	   0.47985	 -10.46054
3815093.06233	 263.00000	 185.05922	   0.48159	   0.09307	   0.49050	 -10.93742
3815093.29833	 263.00000	 146.35823	   0.49678	   0.09856	   0.50646	 -11.22190
3815093.53533	 263.00000	 115.77804	   0.50776	   0.10529	   0.51856	 -11.71466
3815093.76933	 263.00000	  91.67210	   0.52256	   0.11312	   0.53467	 -12.21463
3815094.01433	 263.00000	  72.51701	   0.53837	   0.12218	   0.55205	 -12.78624
3815094.24333	 263.00000	  57.36816	   0.55698	   0.13256	   0.57254	 -13.38710
3815094.48033	 263.00000	  45.36290	   0.57753	   0.14516	   0.59550	 -14.10903
3815094.71233	 263.00000	  35.93134	   0.59966	   0.15479	   0.61932	 -14.47411
3815094.96333	 263.00000	  28.40909	   0.62834	   0.16506	   0.64966	 -14.71870
3815095.17733	 263.00000	  22.48202	   0.66000	   0.17218	   0.68209	 -14.62160
3815095.44233	 263.00000	  17.79613	   0.69420	   0.17750	   0.71654	 -14.34245
3815095.69433	 263.00000	  14.06813	   0.73070	   0.17865	   0.75223	 -13.73846
3815095.91033	 263.00000	  11.14480	   0.76577	   0.16912	   0.78422	 -12.45381
3815096.17833	 263.00000	   8.81772	   0.79845	   0.15906	   0.81414	 -11.26626
3815096.35633	 263.00000	   6.97545	   0.82274	   0.14536	   0.83548	 -10.01959
3815096.57433	 263.00000	   5.51730	   0.84334	   0.12704	   0.85286	  -8.56681
3815096.84333	 263.00000	   4.36941	   0.86150	   0.10959	   0.86844	  -7.24941
3815097.17833	 263.00000	   3.45686	   0.87809	   0.09738	   0.88347	  -6.32793
3815097.59733	 263.00000	   2.73547	   0.89058	   0.09033	   0.89515	  -5.79152
3815098.12233	 263.00000	   2.16054	   0.89453	   0.08478	   0.89854	  -5.41438
3815098.78133	 263.00000	   1.70952	   0.89601	   0.07628	   0.89925	  -4.86591
3815099.61033	 263.00000	   1.35352	   0.89843	   0.06626	   0.90087	  -4.21824
3815100.65333	 263.00000	   1.07079	   0.90394	   0.05560	   0.90565	  -3.51991
3815101.96733	 263.00000	   0.84734	   0.91629	   0.04676	   0.91748	  -2.92136
3815103.62233	 263.00000	   0.67072	   0.93322	   0.04522	   0.93432	  -2.77390
3815105.71133	 263.00000	   0.53067	   0.95283	   0.05571	   0.95446	  -3.34597
3815108.34834	 263.00000	   0.41976	   0.96459	   0.07996	   0.96789	  -4.73861
3815111.67934	 263.00000	   0.33183	   0.95928	   0.10940	   0.96549	  -6.50631
3815115.88534	 263.00000	   0.26261	   0.93640	   0.12979	   0.94536	  -7.89089
3815121.19334	 263.00000	   0.20791	   0.90515	   0.12949	   0.91436	  -8.14126
3815127.89835	 263.00000	   0.16452	   0.88351	   0.10296	   0.88949	  -6.64668
3815136.37435	 263.00000	   0.13007	   0.89018	   0.05726	   0.89202	  -3.68033
3815147.06436	 263.00000	   0.10309	   0.94215	   0.01155	   0.94222	  -0.70233
3815160.57837	 263.00000	   0.08153	   1.04878	  -0.00129	   1.04878	   0.07033
3815177.67638	 263.00000	   0.06443	   1.17884	   0.04815	   1.17983	  -2.33892
3815199.26339	 263.00000	   0.05102	   1.31086	   0.20641	   1.32701	  -8.94857
3815226.50541	 263.00000	   0.04042	   1.33764	   0.45869	   1.41410	 -18.92753
3815261.00143	 263.00000	   0.03192	   1.19544	   0.72363	   1.39740	 -31.18765
3815304.54845	 263.00000	   0.02528	   0.88130	   0.86323	   1.23364	 -44.40661
3815359.61449	 263.00000	   0.01999	   0.48405	   0.73818	   0.88273	 -56.74549
3828763.76740	 264.00000	20004.45300	   0.29639	  -0.01076	   0.29659	   2.07974
3828763.91040	 264.00000	15829.12600	   0.30573	   0.00166	   0.30573	  -0.31081
3828764.05240	 264.00000	12516.70300	   0.31377	   0.01313	   0.31405	  -2.39582
3828764.19440	 264.00000	9909.44240	   0.32365	   0.02239	   0.32443	  -3.95702
3828764.35840	 264.00000	7835.48000	   0.33070	   0.03088	   0.33213	  -5.33391
3828764.55940	 264.00000	6217.24610	   0.33863	   0.03553	   0.34049	  -5.98930
3828764.79740	 264.00000	4905.29100	   0.34627	   0.03972	   0.34854	  -6.54432
3828765.03640	 264.00000	3881.27370	   0.35600	   0.04531	   0.35887	  -7.25253
3828765.27441	 264.00000	3070.98270	   0.36263	   0.04939	   0.36597	  -7.75650
3828765.51241	 264.00000	2430.77780	   0.37136	   0.05078	   0.37482	  -7.78597
3828765.75041	 264.00000	1923.15370	   0.37959	   0.05491	   0.38354	  -8.23129
3828765.98841	 264.00000	1522.43580	   0.38929	   0.05727	   0.39348	  -8.36857
3828766.22641	 264.00000	1203.84460	   0.39768	   0.06078	   0.40230	  -8.69021
3828766.46541	 264.00000	 952.86591	   0.40646	   0.06423	   0.41150	  -8.97968
3828766.70341	 264.00000	 754.27557	   0.41671	   0.06791	   0.42221	  -9.25615
3828766.94041	 264.00000	 596.71857	   0.42740	   0.07008	   0.43310	  -9.31192
3828767.17841	 264.00000	 471.96338	   0.43699	   0.07581	   0.44351	  -9.84175
3828767.41741	 264.00000	 373.20856	   0.44604	   0.07917	   0.45302	 -10.06444
3828767.65541	 264.00000	 295.47278	   0.45888	   0.08460	   0.46662	 -10.44545
3828767.89441	 264.00000	 233.87738	   0.47057	   0.08771	   0.47868	 -10.55858
3828768.13241	 264.00000	 185.05922	   0.48299	   0.09347	   0.49195	 -10.95254
3828768.36841	 264.00000	 146.35823	   0.49433	   0.09798	   0.50395	 -11.21142
3828768.60541	 264.00000	 115.77804	   0.50902	   0.10506	   0.51975	 -11.66138
3828768.83941	 264.00000	  91.67210	   0.52279	   0.11220	   0.53469	 -12.11309
3828769.08441	 264.00000	  72.51701	   0.53959	   0.12174	   0.55316	 -12.71376
3828769.31341	 264.00000	  57.36816	   0.55693	   0.13199	   0.57236	 -13.33300
3828769.55041	 264.00000	  45.36290	   0.57745	   0.14280	   0.59484	 -13.89071
3828769.78241	 264.00000	  35.93134	   0.59944	   0.15558	   0.61930	 -14.54968
3828770.03341	 264.00000	  28.40909	   0.62829	   0.16444	   0.64945	 -14.66676
3828770.24741	 264.00000	  22.48202	   0.65911	   0.17379	   0.68164	 -14.77127
3828770.51241	 264.00000	  17.79613	   0.69371	   0.17936	   0.71652	 -14.49651
3828770.76441	 264.00000	  14.06813	   0.73204	   0.17869	   0.75353	 -13.71747
3828770.98041	 264.00000	  11.14480	   0.76559	   0.16949	   0.78413	 -12.48287
3828771.24841	 264.00000	   8.81772	   0.79874	   0.15879	   0.81437	 -11.24394
3828771.42641	 264.00000	   6.97545	   0.82457	   0.14699	   0.83757	 -10.10765
3828771.64441	 264.00000	   5.51730	   0.84389	   0.12914	   0.85371	  -8.70051
3828771.91341	 264.00000	   4.36941	   0.86058	   0.11218	   0.86786	  -7.42703
3828772.24841	 264.00000	   3.45686	   0.87778	   0.09661	   0.88308	  -6.28079
3828772.66741	 264.00000	   2.73547	   0.89274	   0.08701	   0.89697	  -5.56673
3828773.19241	 264.00000	   2.16054	   0.90068	   0.08382	   0.90457	  -5.31677
3828773.85141	 264.00000	   1.70952	   0.90163	   0.07955	   0.90513	  -5.04196
3828774.68041	 264.00000	   1.35352	   0.90187	   0.07324	   0.90483	  -4.64260
3828775.72341	 264.00000	   1.07079	   0.90276	   0.06260	   0.90493	  -3.96668
3828777.03741	 264.00000	   0.84734	   0.90884	   0.05109	   0.91028	  -3.21754
3828778.69241	 264.00000	   0.67072	   0.92265	   0.04351	   0.92368	  -2.69994
3828780.78141	 264.00000	   0.53067	   0.94402	   0.04292	   0.94500	  -2.60333
3828783.41842	 264.00000	   0.41976	   0.96714	   0.05864	   0.96892	  -3.47000
3828786.74942	 264.00000	   0.33183	   0.97906	   0.08961	   0.98315	  -5.22956
3828790.95542	 264.00000	   0.26261	   0.97180	   0.12635	   0.97998	  -7.40775
3828796.26342	 264.00000	   0.20791	   0.94309	   0.15284	   0.95540	  -9.20569
3828802.96843	 264.00000	   0.16452	   0.90327	   0.15382	   0.91627	  -9.66457
3828811.44443	 264.00000	   0.13007	   0.87219	   0.12137	   0.88060	  -7.92188
3828822.13444	 264.00000	   0.10309	   0.87627	   0.06235	   0.87848	  -4.07015
3828835.64845	 264.00000	   0.08153	   0.94178	   0.00032	   0.94178	  -0.01969
3828852.74646	 264.00000	   0.06443	   1.05975	  -0.02521	   1.06005	   1.36268
3828874.33247	 264.00000	   0.05102	   1.24890	   0.03457	   1.24938	  -1.58578
3828901.57549	 264.00000	   0.04042	   1.41852	   0.23410	   1.43770	  -9.37118
3828936.07151	 264.00000	   0.03192	   1.46207	   0.55707	   1.56460	 -20.85772
3828979.61853	 264.00000	   0.02528	   1.29157	   0.90209	   1.57541	 -34.93228
3829034.68357	 264.00000	   0.01999	   0.88089	   1.09479	   1.40518	 -51.17899
3842435.80026	 265.00000	20004.45300	   0.29775	  -0.01252	   0.29802	   2.40754
3842435.94326	 265.00000	15829.12600	   0.30616	   0.00181	   0.30616	  -0.33834
3842436.08526	 265.00000	12516.70300	   0.31571	   0.01390	   0.31602	  -2.52075
3842436.22726	 265.00000	9909.44240	   0.32296	   0.02315	   0.32379	  -4.09972
3842436.39126	 265.00000	7835.48000	   0.33082	   0.02976	   0.33215	  -5.13976
3842436.59226	 265.00000	6217.24610	   0.33894	   0.03544	   0.34078	  -5.96966
3842436.83026	 265.00000	4905.29100	   0.34775	   0.03976	   0.35001	  -6.52184
3842437.06926	 265.00000	3881.27370	   0.35444	   0.04449	   0.35722	  -7.15476
3842437.30726	 265.00000	3070.98270	   0.36363	   0.04862	   0.36686	  -7.61566
3842437.54526	 265.00000	2430.77780	   0.37278	   0.05127	   0.37629	  -7.83054
3842437.78326	 265.00000	1923.15370	   0.38022	   0.05481	   0.38415	  -8.20249
3842438.02126	 265.00000	1522.43580	   0.38877	   0.05829	   0.39311	  -8.52767
3842438.25926	 265.00000	1203.84460	   0.39793	   0.06098	   0.40257	  -8.71183
3842438.49826	 265.00000	 952.86591	   0.40533	   0.06459	   0.41044	  -9.05425
3842438.73626	 265.00000	 754.27557	   0.41631	   0.06780	   0.42179	  -9.24939
3842438.97326	 265.00000	 596.71857	   0.42627	   0.07144	   0.43222	  -9.51421
3842439.21126	 265.00000	 471.96338	   0.43755	   0.07495	   0.44392	  -9.71965
3842439.45026	 265.00000	 373.20856	   0.44831	   0.08001	   0.45540	 -10.11845
3842439.68826	 265.00000	 295.47278	   0.45985	   0.08497	   0.46763	 -10.46847
3842439.92726	 265.00000	 233.87738	   0.47059	   0.08859	   0.47886	 -10.66188
3842440.16526	 265.00000	 185.05922	   0.48402	   0.09304	   0.49289	 -10.88064
3842440.40126	 265.00000	 146.35823	   0.49598	   0.09745	   0.50546	 -11.11626
3842440.63726	 265.00000	 115.77804	   0.50831	   0.10493	   0.51903	 -11.66360
3842440.87226	 265.00000	  91.67210	   0.52424	   0.11239	   0.53615	 -12.10031
3842441.11726	 265.00000	  72.51701	   0.54020	   0.12188	   0.55378	 -12.71373
3842441.34626	 265.00000	  57.36816	   0.55723	   0.13303	   0.57289	 -13.42735
3842441.58326	 265.00000	  45.36290	   0.57620	   0.14304	   0.59369	 -13.94187
3842441.81526	 265.00000	  35.93134	   0.59921	   0.15481	   0.61889	 -14.48551
3842442.06526	 265.00000	  28.40909	   0.62936	   0.16636	   0.65098	 -14.80645
3842442.28026	 265.00000	  22.48202	   0.65977	   0.17458	   0.68248	 -14.82142
3842442.54526	 265.00000	  17.79613	   0.69545	   0.17961	   0.71827	 -14.48082
3842442.79726	 265.00000	  14.06813	   0.73146	   0.17959	   0.75319	 -13.79425
3842443.01226	 265.00000	  11.14480	   0.76534	   0.16968	   0.78392	 -12.50057
3842443.27926	 265.00000	   8.81772	   0.79943	   0.16104	   0.81549	 -11.38938
3842443.45827	 265.00000	   6.97545	   0.82392	   0.14730	   0.83698	 -10.13653
3842443.67627	 265.00000	   5.51730	   0.84399	   0.13008	   0.85396	  -8.76188
3842443.94527	 265.00000	   4.36941	   0.86476	   0.11094	   0.87185	  -7.31046
3842444.28027	 265.00000	   3.45686	   0.88277	   0.09934	   0.88834	  -6.42038
3842444.69927	 265.00000	   2.73547	   0.89245	   0.09301	   0.89729	  -5.95003
3842445.22427	 265.00000	   2.16054	   0.89557	   0.08569	   0.89966	  -5.46542
3842445.88327	 265.00000	   1.70952	   0.89762	   0.07597	   0.90083	  -4.83738
3842446.71227	 265.00000	   1.35352	   0.90173	   0.06401	   0.90400	  -4.06054
3842447.75527	 265.00000	   1.07079	   0.90944	   0.05334	   0.91100	  -3.35657
3842449.06927	 265.00000	   0.84734	   0.92426	   0.04706	   0.92545	  -2.91473
3842450.72427	 265.00000	   0.67072	   0.94114	   0.04992	   0.94247	  -3.03647
3842452.81327	 265.00000	   0.53067	   0.95778	   0.06557	   0.96002	  -3.91647
3842455.45027	 265.00000	   0.41976	   0.96192	   0.08933	   0.96605	  -5.30581
3842458.78127	 265.00000	   0.33183	   0.94930	   0.11368	   0.95609	  -6.82880
3842462.98728	 265.00000	   0.26261	   0.92441	   0.12375	   0.93265	  -7.62490
3842468.29528	 265.00000	   0.20791	   0.89772	   0.11166	   0.90464	  -7.09010
3842475.00028	 265.00000	   0.16452	   0.89079	   0.07836	   0.89423	  -5.02711
3842483.47629	 265.00000	   0.13007	   0.91609	   0.03412	   0.91672	  -2.13305
3842494.16630	 265.00000	   0.10309	   0.98710	   0.00492	   0.98711	  -0.28540
3842507.68030	 265.00000	   0.08153	   1.09931	   0.02432	   1.09958	  -1.26754
3842524.77831	 265.00000	   0.06443	   1.21600	   0.10859	   1.22084	  -5.10311
3842546.36433	 265.00000	   0.05102	   1.29828	   0.29654	   1.33172	 -12.86632
3842573.60734	 265.00000	   0.04042	   1.25535	   0.53635	   1.36513	 -23.13444
3842608.10336	 265.00000	   0.03192	   1.04954	   0.73180	   1.27948	 -34.88640
3842651.65039	 265.00000	   0.02528	   0.72653	   0.75769	   1.04973	 -46.20257
3842706.71542	 265.00000	   0.01999	   0.40481	   0.50128	   0.64432	 -51.07674
3856118.48100	 266.00000	20004.45300	   0.29554	  -0.01262	   0.29581	   2.44518
3856118.62400	 266.00000	15829.12600	   0.30646	   0.00209	   0.30647	  -0.39000
3856118.76600	 266.00000	12516.70300	   0.31395	   0.01261	   0.31420	  -2.30022
3856118.90800	 266.00000	9909.44240	   0.32312	   0.02164	   0.32384	  -3.83133
3856119.07200	 266.00000	7835.48000	   0.33100	   0.03001	   0.33236	  -5.18100
3856119.27300	 266.00000	6217.24610	   0.33843	   0.03485	   0.34022	  -5.87887
3856119.51100	 266.00000	4905.29100	   0.34643	   0.04025	   0.34876	  -6.62777
3856119.75000	 266.00000	3881.27370	   0.35518	   0.04516	   0.35804	  -7.24548
3856119.98800	 266.00000	3070.98270	   0.36374	   0.04693	   0.36676	  -7.35188
3856120.22600	 266.00000	2430.77780	   0.37137	   0.05257	   0.37507	  -8.05663
3856120.46400	 266.00000	1923.15370	   0.38021	   0.05404	   0.38403	  -8.08878
3856120.70200	 266.00000	1522.43580	   0.38977	   0.05878	   0.39418	  -8.57537
3856120.94000	 266.00000	1203.84460	   0.39702	   0.06200	   0.40183	  -8.87656
3856121.17900	 266.00000	 952.86591	   0.40508	   0.06348	   0.41003	  -8.90660
3856121.41700	 266.00000	 754.27557	   0.41614	   0.06818	   0.42169	  -9.30446
3856121.65400	 266.00000	 596.71857	   0.42574	   0.07094	   0.43161	  -9.45997
3856121.89200	 266.00000	 471.96338	   0.43808	   0.07511	   0.44447	  -9.72894
3856122.13100	 266.00000	 373.20856	   0.44768	   0.07919	   0.45463	 -10.03109
3856122.36900	 266.00000	 295.47278	   0.45873	   0.08302	   0.46618	 -10.25763
3856122.60800	 266.00000	 233.87738	   0.46992	   0.08704	   0.47791	 -10.49319
3856122.84600	 266.00000	 185.05922	   0.48172	   0.09274	   0.49057	 -10.89710
3856123.08200	 266.00000	 146.35823	   0.49476	   0.09833	   0.50443	 -11.24129
3856123.31900	 266.00000	 115.77804	   0.50845	   0.10670	   0.51953	 -11.85134
3856123.55300	 266.00000	  91.67210	   0.52294	   0.11187	   0.53477	 -12.07529
3856123.79800	 266.00000	  72.51701	   0.53908	   0.12128	   0.55255	 -12.67952
3856124.02700	 266.00000	  57.36816	   0.55587	   0.13288	   0.57153	 -13.44403
3856124.26400	 266.00000	  45.36290	   0.57742	   0.14392	   0.59508	 -13.99550
3856124.49600	 266.00000	  35.93134	   0.59935	   0.15385	   0.61878	 -14.39705
3856124.74700	 266.00000	  28.40909	   0.62647	   0.16469	   0.64776	 -14.72941
3856124.96100	 266.00000	  22.48202	   0.65933	   0.17323	   0.68171	 -14.72055
3856125.22600	 266.00000	  17.79613	   0.69460	   0.17853	   0.71718	 -14.41471
3856125.47800	 266.00000	  14.06813	   0.73173	   0.17926	   0.75337	 -13.76525
3856125.69400	 266.00000	  11.14480	   0.76463	   0.16894	   0.78307	 -12.45888
3856125.96200	 266.00000	   8.81772	   0.79833	   0.16040	   0.81428	 -11.36082
3856126.14000	 266.00000	   6.97545	   0.82086	   0.14452	   0.83349	  -9.98542
3856126.35800	 266.00000	   5.51730	   0.84374	   0.12771	   0.85335	  -8.60690
3856126.62700	 266.00000	   4.36941	   0.86303	   0.10975	   0.86998	  -7.24734
3856126.96200	 266.00000	   3.45686	   0.88090	   0.09963	   0.88652	  -6.45271
3856127.38100	 266.00000	   2.73547	   0.88925	   0.09309	   0.89411	  -5.97648
3856127.90600	 266.00000	   2.16054	   0.89319	   0.08536	   0.89726	  -5.45926
3856128.56500	 266.00000	   1.70952	   0.89496	   0.07512	   0.89811	  -4.79775
3856129.39400	 266.00000	   1.35352	   0.89905	   0.06377	   0.90131	  -4.05745
3856130.43701	 266.00000	   1.07079	   0.90823	   0.05274	   0.90976	  -3.32351
3856131.75101	 266.00000	   0.84734	   0.92285	   0.04683	   0.92403	  -2.90496
3856133.40601	 266.00000	   0.67072	   0.93995	   0.05005	   0.94128	  -3.04825
3856135.49501	 266.00000	   0.53067	   0.95561	   0.06564	   0.95787	  -3.92917
3856138.13201	 266.00000	   0.41976	   0.95915	   0.09063	   0.96343	  -5.39798
3856141.46301	 266.00000	   0.33183	   0.94652	   0.11379	   0.95333	  -6.85510
3856145.66901	 266.00000	   0.26261	   0.92050	   0.12292	   0.92867	  -7.60621
3856150.97702	 266.00000	   0.20791	   0.89523	   0.11009	   0.90198	  -7.01064
3856157.68202	 266.00000	   0.16452	   0.88839	   0.07601	   0.89163	  -4.89053
3856166.15803	 266.00000	   0.13007	   0.91605	   0.03251	   0.91663	  -2.03273
3856176.84803	 266.00000	   0.10309	   0.98798	   0.00470	   0.98799	  -0.27263
3856190.36204	 266.00000	   0.08153	   1.10101	   0.02697	   1.10134	  -1.40322
3856207.46005	 266.00000	   0.06443	   1.21530	   0.11104	   1.22036	  -5.22038
3856229.04606	 266.00000	   0.05102	   1.29426	   0.30291	   1.32923	 -13.17235
3856256.28908	 266.00000	   0.04042	   1.24345	   0.54292	   1.35681	 -23.58704
3856290.78510	 266.00000	   0.03192	   1.03617	   0.73097	   1.26805	 -35.20121
3856334.33213	 266.00000	   0.02528	   0.71351	   0.74718	   1.03314	 -46.32057
3856389.39716	 266.00000	   0.01999	   0.39920	   0.48413	   0.62748	 -50.49215
3869799.50552	 267.00000	20004.45300	   0.29766	  -0.01323	   0.29796	   2.54537
3869799.64852	 267.00000	15829.12600	   0.30611	   0.00095	   0.30611	  -0.17775
3869799.79052	 267.00000	12516.70300	   0.31403	   0.01356	   0.31432	  -2.47262
3869799.93252	 267.00000	9909.44240	   0.32149	   0.02324	   0.32233	  -4.13526
3869800.09652	 267.00000	7835.48000	   0.33237	   0.02882	   0.33362	  -4.95578
3869800.29752	 267.00000	6217.24610	   0.33978	   0.03469	   0.34154	  -5.83019
3869800.53552	 267.00000	4905.29100	   0.34812	   0.04094	   0.35052	  -6.70777
3869800.77452	 267.00000	3881.27370	   0.35462	   0.04592	   0.35758	  -7.37771
3869801.01252	 267.00000	3070.98270	   0.36328	   0.04851	   0.36651	  -7.60561
3869801.25052	 267.00000	2430.77780	   0.37147	   0.05234	   0.37514	  -8.02039
3869801.48852	 267.00000	1923.15370	   0.37865	   0.05474	   0.38259	  -8.22558
3869801.72652	 267.00000	1522.43580	   0.38737	   0.05822	   0.39172	  -8.54700
3869801.96452	 267.00000	1203.84460	   0.39654	   0.06140	   0.40127	  -8.80106
3869802.20352	 267.00000	 952.86591	   0.40680	   0.06429	   0.41185	  -8.98081
3869802.44152	 267.00000	 754.27557	   0.41709	   0.06682	   0.42241	  -9.10175
3869802.67852	 267.00000	 596.71857	   0.42627	   0.07080	   0.43211	  -9.43030
3869802.91652	 267.00000	 471.96338	   0.43578	   0.07438	   0.44208	  -9.68625
3869803.15552	 267.00000	 373.20856	   0.44734	   0.07911	   0.45428	 -10.02891
3869803.39352	 267.00000	 295.47278	   0.45912	   0.08357	   0.46667	 -10.31593
3869803.63253	 267.00000	 233.87738	   0.47054	   0.08795	   0.47869	 -10.58723
3869803.87053	 267.00000	 185.05922	   0.48140	   0.09248	   0.49020	 -10.87391
3869804.10653	 267.00000	 146.35823	   0.49682	   0.09892	   0.50657	 -11.26106
3869804.34253	 267.00000	 115.77804	   0.50939	   0.10459	   0.52002	 -11.60286
3869804.57753	 267.00000	  91.67210	   0.52250	   0.11112	   0.53418	 -12.00588
3869804.82253	 267.00000	  72.51701	   0.53831	   0.12132	   0.55181	 -12.70049
3869805.05153	 267.00000	  57.36816	   0.55615	   0.13038	   0.57123	 -13.19366
3869805.28853	 267.00000	  45.36290	   0.57524	   0.14231	   0.59258	 -13.89559
3869805.52053	 267.00000	  35.93134	   0.59718	   0.15455	   0.61685	 -14.50960
3869805.77153	 267.00000	  28.40909	   0.62588	   0.16412	   0.64704	 -14.69329
3869805.98553	 267.00000	  22.48202	   0.65813	   0.17365	   0.68066	 -14.78088
3869806.25053	 267.00000	  17.79613	   0.69264	   0.17938	   0.71549	 -14.51922
3869806.50253	 267.00000	  14.06813	   0.73227	   0.17709	   0.75337	 -13.59516
3869806.71853	 267.00000	  11.14480	   0.76382	   0.17076	   0.78267	 -12.60219
3869806.98653	 267.00000	   8.81772	   0.79699	   0.15782	   0.81246	 -11.20090
3869807.16453	 267.00000	   6.97545	   0.82550	   0.14632	   0.83837	 -10.05099
3869807.38253	 267.00000	   5.51730	   0.84298	   0.13007	   0.85296	  -8.77136
3869807.65153	 267.00000	   4.36941	   0.85911	   0.11364	   0.86660	  -7.53480
3869807.98653	 267.00000	   3.45686	   0.87384	   0.09676	   0.87919	  -6.31865
3869808.40553	 267.00000	   2.73547	   0.88980	   0.08364	   0.89372	  -5.36997
3869808.93053	 267.00000	   2.16054	   0.90080	   0.08048	   0.90438	  -5.10513
3869809.58953	 267.00000	   1.70952	   0.90592	   0.07894	   0.90936	  -4.97997
3869810.41853	 267.00000	   1.35352	   0.90425	   0.07662	   0.90749	  -4.84340
3869811.46153	 267.00000	   1.07079	   0.90240	   0.06936	   0.90507	  -4.39548
3869812.77553	 267.00000	   0.84734	   0.90417	   0.05846	   0.90606	  -3.69948
3869814.43053	 267.00000	   0.67072	   0.91227	   0.04801	   0.91353	  -3.01224
3869816.51953	 267.00000	   0.53067	   0.92924	   0.03923	   0.93007	  -2.41716
3869819.15653	 267.00000	   0.41976	   0.95578	   0.04396	   0.95679	  -2.63322
3869822.48754	 267.00000	   0.33183	   0.98161	   0.06647	   0.98386	  -3.87402
3869826.69354	 267.00000	   0.26261	   0.99286	   0.10629	   0.99853	  -6.11057
3869832.00154	 267.00000	   0.20791	   0.97894	   0.15091	   0.99050	  -8.76337
3869838.70655	 267.00000	   0.16452	   0.94026	   0.18007	   0.95735	 -10.84173
3869847.18255	 267.00000	   0.13007	   0.88793	   0.17514	   0.90503	 -11.15839
3869857.87256	 267.00000	   0.10309	   0.85383	   0.12930	   0.86356	  -8.61136
3869871.38657	 267.00000	   0.08153	   0.86801	   0.05319	   0.86964	  -3.50663
3869888.48458	 267.00000	   0.06443	   0.94195	  -0.01695	   0.94210	   1.03072
3869910.07059	 267.00000	   0.05102	   1.11669	  -0.05297	   1.11795	   2.71576
3869937.31360	 267.00000	   0.04042	   1.35464	   0.03634	   1.35513	  -1.53649
3869971.80963	 267.00000	   0.03192	   1.55703	   0.30124	   1.58591	 -10.94991
3870015.35665	 267.00000	   0.02528	   1.59343	   0.71807	   1.74775	 -24.25837
3870070.42168	 267.00000	   0.01999	   1.34142	   1.14236	   1.76193	 -40.41787
3883469.02056	 268.00000	20004.45300	   0.29702	  -0.01204	   0.29726	   2.32168
