Repository: kbm2110/Battery_Diagnostics_Thesis

# Battery_Diagnostics_Thesis
 Data-driven battery diagnostics using EIS

**Author:** Bala Manikanta Yaswanth Kanagarla
**Institution:** Technische Hochschule Ingolstadt (THI)
**Supervisor:** Prof. Dr. H.-G. Schweiger

## Overview

This project implements a machine learning framework for 
non-invasive State of Health (SoH) estimation of lithium-ion 
batteries using Electrochemical Impedance Spectroscopy (EIS).

Eight physically interpretable features are extracted from 
impedance spectra and used to train six ML models under a 
strict cell-level train-test split. The stacking ensemble 
achieves R² = 0.9122 and RMSE = 0.0234 on completely unseen 
cells.

---

File: data/EIS/EIS_state_II_45C01.txt (part 32 of 36)
time/s	           cycle number	freq/Hz	           Re(Z)/Ohm	  -Im(Z)/Ohm	   |Z|/Ohm	   Phase(Z)/deg
4069579.91004	 259.00000	   1.70952	   1.41337	   0.14207	   1.42049	  -5.74013
4069580.73904	 259.00000	   1.35352	   1.39639	   0.10793	   1.40055	  -4.41971
4069581.78204	 259.00000	   1.07079	   1.39572	   0.05874	   1.39696	  -2.41001
4069583.09504	 259.00000	   0.84734	   1.42590	   0.01473	   1.42597	  -0.59199
4069584.75105	 259.00000	   0.67072	   1.47108	  -0.00478	   1.47109	   0.18599
4069586.84005	 259.00000	   0.53067	   1.52805	   0.01477	   1.52813	  -0.55392
4069589.47705	 259.00000	   0.41976	   1.56052	   0.07439	   1.56230	  -2.72917
4069592.80805	 259.00000	   0.33183	   1.54404	   0.15164	   1.55147	  -5.60905
4069597.01405	 259.00000	   0.26261	   1.47558	   0.20591	   1.48988	  -7.94406
4069602.32206	 259.00000	   0.20791	   1.38176	   0.20724	   1.39721	  -8.52999
4069609.02606	 259.00000	   0.16452	   1.30107	   0.14545	   1.30918	  -6.37871
4069617.50306	 259.00000	   0.13007	   1.27830	   0.03790	   1.27886	  -1.69837
4069628.19307	 259.00000	   0.10309	   1.34110	  -0.07458	   1.34317	   3.18292
4069641.70708	 259.00000	   0.08153	   1.48973	  -0.13826	   1.49613	   5.30231
4069658.80409	 259.00000	   0.06443	   1.66445	  -0.10774	   1.66793	   3.70364
4069680.39110	 259.00000	   0.05102	   1.84569	   0.06595	   1.84687	  -2.04647
4069707.63312	 259.00000	   0.04042	   1.90617	   0.35272	   1.93853	 -10.48358
4069742.12814	 259.00000	   0.03192	   1.78501	   0.64784	   1.89894	 -19.94756
4069785.67516	 259.00000	   0.02528	   1.49910	   0.80387	   1.70103	 -28.20169
4069840.74020	 259.00000	   0.01999	   1.16961	   0.71453	   1.37060	 -31.42122
4084363.40170	 260.00000	20004.45300	   0.77270	  -0.00277	   0.77270	   0.20564
4084363.54470	 260.00000	15829.12600	   0.78169	   0.01112	   0.78177	  -0.81514
4084363.68670	 260.00000	12516.70300	   0.79172	   0.02074	   0.79199	  -1.50048
4084363.82870	 260.00000	9909.44240	   0.80207	   0.02897	   0.80259	  -2.06840
4084363.99270	 260.00000	7835.48000	   0.81143	   0.03334	   0.81211	  -2.35270
4084364.19370	 260.00000	6217.24610	   0.81979	   0.03915	   0.82072	  -2.73423
4084364.43170	 260.00000	4905.29100	   0.82749	   0.04408	   0.82867	  -3.04896
4084364.66970	 260.00000	3881.27370	   0.83752	   0.04667	   0.83882	  -3.18931
4084364.90870	 260.00000	3070.98270	   0.84527	   0.04694	   0.84658	  -3.17819
4084365.14670	 260.00000	2430.77780	   0.85347	   0.04931	   0.85489	  -3.30645
4084365.38470	 260.00000	1923.15370	   0.86249	   0.05291	   0.86411	  -3.51042
4084365.62270	 260.00000	1522.43580	   0.87068	   0.05412	   0.87236	  -3.55697
4084365.86070	 260.00000	1203.84460	   0.87835	   0.05703	   0.88020	  -3.71495
4084366.09970	 260.00000	 952.86591	   0.88724	   0.05876	   0.88919	  -3.78902
4084366.33770	 260.00000	 754.27557	   0.89618	   0.06047	   0.89821	  -3.86039
4084366.57470	 260.00000	 596.71857	   0.90463	   0.06415	   0.90690	  -4.05636
4084366.81270	 260.00000	 471.96338	   0.91448	   0.06705	   0.91694	  -4.19369
4084367.05170	 260.00000	 373.20856	   0.92311	   0.07042	   0.92579	  -4.36250
4084367.28970	 260.00000	 295.47278	   0.93437	   0.07283	   0.93721	  -4.45695
4084367.52870	 260.00000	 233.87738	   0.94396	   0.07703	   0.94709	  -4.66548
4084367.76670	 260.00000	 185.05922	   0.95486	   0.08210	   0.95839	  -4.91448
4084368.00270	 260.00000	 146.35823	   0.96563	   0.08658	   0.96950	  -5.12377
4084368.23870	 260.00000	 115.77804	   0.97660	   0.09271	   0.98099	  -5.42295
4084368.47370	 260.00000	  91.67210	   0.98848	   0.10050	   0.99358	  -5.80553
4084368.71870	 260.00000	  72.51701	   1.00026	   0.10699	   1.00597	  -6.10516
4084368.94770	 260.00000	  57.36816	   1.01623	   0.11414	   1.02262	  -6.40840
4084369.18470	 260.00000	  45.36290	   1.03003	   0.12417	   1.03749	  -6.87371
4084369.41670	 260.00000	  35.93134	   1.04859	   0.14022	   1.05793	  -7.61679
4084369.66670	 260.00000	  28.40909	   1.06570	   0.15199	   1.07649	  -8.11650
4084369.88170	 260.00000	  22.48202	   1.08917	   0.16991	   1.10234	  -8.86653
4084370.14671	 260.00000	  17.79613	   1.12022	   0.18725	   1.13576	  -9.48965
4084370.39871	 260.00000	  14.06813	   1.15569	   0.19027	   1.17125	  -9.34912
4084370.61471	 260.00000	  11.14480	   1.19176	   0.21108	   1.21031	 -10.04393
4084370.88171	 260.00000	   8.81772	   1.23086	   0.19981	   1.24698	  -9.22042
4084371.06071	 260.00000	   6.97545	   1.28605	   0.19712	   1.30107	  -8.71408
4084371.27871	 260.00000	   5.51730	   1.31637	   0.20718	   1.33257	  -8.94434
4084371.54771	 260.00000	   4.36941	   1.33589	   0.18732	   1.34896	  -7.98202
4084371.88271	 260.00000	   3.45686	   1.36126	   0.15088	   1.36959	  -6.32465
4084372.30171	 260.00000	   2.73547	   1.39815	   0.11549	   1.40292	  -4.72211
4084372.82671	 260.00000	   2.16054	   1.44177	   0.10277	   1.44543	  -4.07726
4084373.48571	 260.00000	   1.70952	   1.46921	   0.11220	   1.47349	  -4.36700
4084374.31471	 260.00000	   1.35352	   1.46739	   0.12962	   1.47310	  -5.04799
4084375.35771	 260.00000	   1.07079	   1.44020	   0.13566	   1.44657	  -5.38120
4084376.67071	 260.00000	   0.84734	   1.40387	   0.11566	   1.40862	  -4.70990
4084378.32671	 260.00000	   0.67072	   1.38152	   0.07405	   1.38350	  -3.06796
4084380.41571	 260.00000	   0.53067	   1.39117	   0.01355	   1.39124	  -0.55795
4084383.05271	 260.00000	   0.41976	   1.44056	  -0.03159	   1.44090	   1.25622
4084386.38371	 260.00000	   0.33183	   1.51849	  -0.03347	   1.51886	   1.26255
4084390.58972	 260.00000	   0.26261	   1.58721	   0.02134	   1.58736	  -0.77047
4084395.89772	 260.00000	   0.20791	   1.61273	   0.12011	   1.61719	  -4.25946
4084402.60172	 260.00000	   0.16452	   1.57148	   0.22932	   1.58813	  -8.30223
4084411.07873	 260.00000	   0.13007	   1.46466	   0.30178	   1.49543	 -11.64222
4084421.76874	 260.00000	   0.10309	   1.32940	   0.29459	   1.36165	 -12.49470
4084435.28274	 260.00000	   0.08153	   1.22206	   0.19614	   1.23770	  -9.11840
4084452.37975	 260.00000	   0.06443	   1.19464	   0.05712	   1.19601	  -2.73746
4084473.96577	 260.00000	   0.05102	   1.29727	  -0.12304	   1.30309	   5.41789
4084501.20878	 260.00000	   0.04042	   1.54354	  -0.21737	   1.55877	   8.01601
4084535.70380	 260.00000	   0.03192	   1.85866	  -0.14112	   1.86401	   4.34194
4084579.25083	 260.00000	   0.02528	   2.10268	   0.13904	   2.10727	  -3.78308
4084634.31586	 260.00000	   0.01999	   2.13104	   0.53545	   2.19728	 -14.10439
4099142.55286	 261.00000	20004.45300	   0.77442	  -0.00186	   0.77442	   0.13754
4099142.69586	 261.00000	15829.12600	   0.78286	   0.01143	   0.78294	  -0.83615
4099142.83786	 261.00000	12516.70300	   0.79431	   0.02148	   0.79460	  -1.54900
4099142.97986	 261.00000	9909.44240	   0.80408	   0.02901	   0.80461	  -2.06619
4099143.14386	 261.00000	7835.48000	   0.81259	   0.03562	   0.81337	  -2.50990
4099143.34486	 261.00000	6217.24610	   0.82159	   0.03829	   0.82249	  -2.66821
4099143.58286	 261.00000	4905.29100	   0.83170	   0.04286	   0.83281	  -2.95031
4099143.82186	 261.00000	3881.27370	   0.83907	   0.04522	   0.84029	  -3.08501
4099144.05986	 261.00000	3070.98270	   0.84648	   0.04738	   0.84781	  -3.20363
4099144.29786	 261.00000	2430.77780	   0.85604	   0.05032	   0.85752	  -3.36416
4099144.53586	 261.00000	1923.15370	   0.86447	   0.05312	   0.86611	  -3.51657
4099144.77386	 261.00000	1522.43580	   0.87281	   0.05382	   0.87446	  -3.52887
4099145.01186	 261.00000	1203.84460	   0.87963	   0.05664	   0.88145	  -3.68440
4099145.25086	 261.00000	 952.86591	   0.88818	   0.05880	   0.89012	  -3.78746
4099145.48886	 261.00000	 754.27557	   0.89976	   0.06167	   0.90187	  -3.92119
4099145.72586	 261.00000	 596.71857	   0.90722	   0.06446	   0.90951	  -4.06407
4099145.96386	 261.00000	 471.96338	   0.91472	   0.06649	   0.91713	  -4.15765
4099146.20286	 261.00000	 373.20856	   0.92578	   0.06944	   0.92838	  -4.28924
4099146.44086	 261.00000	 295.47278	   0.93367	   0.07501	   0.93668	  -4.59305
4099146.67986	 261.00000	 233.87738	   0.94381	   0.07769	   0.94701	  -4.70596
4099146.91786	 261.00000	 185.05922	   0.95505	   0.08257	   0.95861	  -4.94119
4099147.15386	 261.00000	 146.35823	   0.96543	   0.08716	   0.96936	  -5.15859
4099147.38986	 261.00000	 115.77804	   0.97777	   0.09280	   0.98216	  -5.42174
4099147.62486	 261.00000	  91.67210	   0.98758	   0.09871	   0.99250	  -5.70774
4099147.86986	 261.00000	  72.51701	   1.00344	   0.10615	   1.00904	  -6.03860
4099148.09886	 261.00000	  57.36816	   1.01769	   0.11430	   1.02408	  -6.40815
4099148.33586	 261.00000	  45.36290	   1.03301	   0.12520	   1.04057	  -6.91023
4099148.56786	 261.00000	  35.93134	   1.04612	   0.13848	   1.05525	  -7.54045
4099148.81786	 261.00000	  28.40909	   1.06765	   0.14847	   1.07793	  -7.91712
4099149.03186	 261.00000	  22.48202	   1.09031	   0.16345	   1.10249	  -8.52557
4099149.29686	 261.00000	  17.79613	   1.11636	   0.18183	   1.13107	  -9.25090
4099149.54886	 261.00000	  14.06813	   1.16104	   0.19757	   1.17773	  -9.65726
4099149.76486	 261.00000	  11.14480	   1.18867	   0.20053	   1.20547	  -9.57574
4099150.03287	 261.00000	   8.81772	   1.24247	   0.20342	   1.25901	  -9.29796
4099150.21087	 261.00000	   6.97545	   1.28146	   0.21384	   1.29918	  -9.47362
4099150.42887	 261.00000	   5.51730	   1.30492	   0.19705	   1.31972	  -8.58703
4099150.69787	 261.00000	   4.36941	   1.33937	   0.16765	   1.34983	  -7.13472
4099151.03287	 261.00000	   3.45686	   1.38752	   0.14117	   1.39468	  -5.80958
4099151.45187	 261.00000	   2.73547	   1.42802	   0.13852	   1.43472	  -5.54042
4099151.97687	 261.00000	   2.16054	   1.44057	   0.14530	   1.44788	  -5.75948
4099152.63587	 261.00000	   1.70952	   1.42920	   0.14350	   1.43638	  -5.73356
4099153.46487	 261.00000	   1.35352	   1.40757	   0.12135	   1.41280	  -4.92726
4099154.50787	 261.00000	   1.07079	   1.39722	   0.07812	   1.39940	  -3.20009
4099155.82087	 261.00000	   0.84734	   1.41234	   0.02947	   1.41265	  -1.19534
4099157.47687	 261.00000	   0.67072	   1.44978	  -0.00245	   1.44978	   0.09665
4099159.56587	 261.00000	   0.53067	   1.50943	  -0.00296	   1.50943	   0.11243
4099162.20287	 261.00000	   0.41976	   1.55981	   0.04234	   1.56038	  -1.55499
4099165.53387	 261.00000	   0.33183	   1.56910	   0.11799	   1.57353	  -4.30027
4099169.73988	 261.00000	   0.26261	   1.52339	   0.19184	   1.53542	  -7.17737
4099175.04788	 261.00000	   0.20791	   1.43352	   0.22574	   1.45119	  -8.94892
4099181.75188	 261.00000	   0.16452	   1.33528	   0.19591	   1.34957	  -8.34700
4099190.22889	 261.00000	   0.13007	   1.27429	   0.10348	   1.27849	  -4.64237
4099200.91890	 261.00000	   0.10309	   1.29288	  -0.02043	   1.29304	   0.90526
4099214.43290	 261.00000	   0.08153	   1.40680	  -0.12367	   1.41222	   5.02402
4099231.52991	 261.00000	   0.06443	   1.57434	  -0.14658	   1.58115	   5.31928
4099253.11693	 261.00000	   0.05102	   1.79064	  -0.04378	   1.79117	   1.40046
4099280.35894	 261.00000	   0.04042	   1.93868	   0.20569	   1.94956	  -6.05621
4099314.85396	 261.00000	   0.03192	   1.92255	   0.53347	   1.99520	 -15.50824
4099358.40099	 261.00000	   0.02528	   1.69652	   0.78676	   1.87007	 -24.87960
4099413.46602	 261.00000	   0.01999	   1.35045	   0.82376	   1.58186	 -31.38273
4113915.29237	 262.00000	20004.45300	   0.77367	  -0.00282	   0.77367	   0.20887
4113915.43537	 262.00000	15829.12600	   0.78268	   0.01008	   0.78275	  -0.73752
4113915.57737	 262.00000	12516.70300	   0.79288	   0.02107	   0.79316	  -1.52216
4113915.71937	 262.00000	9909.44240	   0.80301	   0.02840	   0.80352	  -2.02562
4113915.88337	 262.00000	7835.48000	   0.81367	   0.03411	   0.81439	  -2.40019
4113916.08437	 262.00000	6217.24610	   0.82236	   0.03867	   0.82327	  -2.69210
4113916.32237	 262.00000	4905.29100	   0.83072	   0.04302	   0.83183	  -2.96458
4113916.56137	 262.00000	3881.27370	   0.83751	   0.04536	   0.83874	  -3.10042
4113916.79937	 262.00000	3070.98270	   0.84674	   0.04791	   0.84810	  -3.23857
4113917.03737	 262.00000	2430.77780	   0.85717	   0.05137	   0.85871	  -3.42968
4113917.27537	 262.00000	1923.15370	   0.86213	   0.05231	   0.86371	  -3.47237
4113917.51337	 262.00000	1522.43580	   0.87215	   0.05494	   0.87388	  -3.60461
4113917.75137	 262.00000	1203.84460	   0.87995	   0.05767	   0.88184	  -3.74975
4113917.99037	 262.00000	 952.86591	   0.88922	   0.05929	   0.89119	  -3.81493
4113918.22837	 262.00000	 754.27557	   0.89784	   0.06137	   0.89993	  -3.91010
4113918.46537	 262.00000	 596.71857	   0.90674	   0.06508	   0.90907	  -4.10538
4113918.70337	 262.00000	 471.96338	   0.91589	   0.06655	   0.91830	  -4.15596
4113918.94238	 262.00000	 373.20856	   0.92469	   0.06899	   0.92726	  -4.26713
4113919.17938	 262.00000	 295.47278	   0.93617	   0.07416	   0.93910	  -4.52945
4113919.41938	 262.00000	 233.87738	   0.94451	   0.07678	   0.94762	  -4.64715
4113919.65738	 262.00000	 185.05922	   0.95516	   0.08152	   0.95863	  -4.87826
4113919.89338	 262.00000	 146.35823	   0.96634	   0.08512	   0.97008	  -5.03364
4113920.12938	 262.00000	 115.77804	   0.97815	   0.09218	   0.98248	  -5.38368
4113920.36438	 262.00000	  91.67210	   0.98967	   0.09944	   0.99465	  -5.73778
4113920.60938	 262.00000	  72.51701	   1.00219	   0.10623	   1.00780	  -6.05054
4113920.83838	 262.00000	  57.36816	   1.01611	   0.11336	   1.02241	  -6.36587
4113921.07538	 262.00000	  45.36290	   1.03019	   0.12293	   1.03749	  -6.80481
4113921.30738	 262.00000	  35.93134	   1.04548	   0.14028	   1.05485	  -7.64213
4113921.55738	 262.00000	  28.40909	   1.06463	   0.14973	   1.07511	  -8.00586
4113921.77238	 262.00000	  22.48202	   1.08797	   0.16760	   1.10080	  -8.75761
4113922.03738	 262.00000	  17.79613	   1.11928	   0.18670	   1.13474	  -9.47014
4113922.28938	 262.00000	  14.06813	   1.16063	   0.19121	   1.17627	  -9.35509
4113922.50538	 262.00000	  11.14480	   1.18860	   0.20788	   1.20664	  -9.92042
4113922.77238	 262.00000	   8.81772	   1.23653	   0.19857	   1.25237	  -9.12297
4113922.95138	 262.00000	   6.97545	   1.28829	   0.20319	   1.30422	  -8.96274
4113923.16938	 262.00000	   5.51730	   1.31171	   0.20390	   1.32746	  -8.83560
4113923.43838	 262.00000	   4.36941	   1.33583	   0.17835	   1.34769	  -7.60474
4113923.77338	 262.00000	   3.45686	   1.36974	   0.14270	   1.37715	  -5.94746
4113924.19238	 262.00000	   2.73547	   1.41368	   0.11963	   1.41874	  -4.83710
4113924.71738	 262.00000	   2.16054	   1.45025	   0.11887	   1.45511	  -4.68567
4113925.37638	 262.00000	   1.70952	   1.45986	   0.13116	   1.46574	  -5.13382
4113926.20538	 262.00000	   1.35352	   1.44402	   0.13774	   1.45057	  -5.44874
4113927.24838	 262.00000	   1.07079	   1.41376	   0.12174	   1.41899	  -4.92150
4113928.56138	 262.00000	   0.84734	   1.39289	   0.08188	   1.39529	  -3.36431
4113930.21738	 262.00000	   0.67072	   1.39582	   0.03303	   1.39621	  -1.35551
4113932.30638	 262.00000	   0.53067	   1.43316	  -0.01368	   1.43323	   0.54701
4113934.94338	 262.00000	   0.41976	   1.49927	  -0.02558	   1.49949	   0.97743
4113938.27439	 262.00000	   0.33183	   1.56584	   0.01322	   1.56589	  -0.48356
4113942.48039	 262.00000	   0.26261	   1.59706	   0.09569	   1.59992	  -3.42884
4113947.78839	 262.00000	   0.20791	   1.56908	   0.19318	   1.58092	  -7.01881
4113954.49240	 262.00000	   0.16452	   1.47980	   0.26204	   1.50282	 -10.04178
4113962.96940	 262.00000	   0.13007	   1.35902	   0.26482	   1.38458	 -11.02656
4113973.65941	 262.00000	   0.10309	   1.25874	   0.18559	   1.27235	  -8.38734
4113987.17342	 262.00000	   0.08153	   1.23249	   0.04495	   1.23331	  -2.08849
4114004.27043	 262.00000	   0.06443	   1.29794	  -0.08907	   1.30099	   3.92594
4114025.85744	 262.00000	   0.05102	   1.49724	  -0.18475	   1.50860	   7.03432
4114053.09946	 262.00000	   0.04042	   1.77078	  -0.13574	   1.77597	   4.38347
4114087.59448	 262.00000	   0.03192	   2.01216	   0.09921	   2.01461	  -2.82264
4114131.14150	 262.00000	   0.02528	   2.07470	   0.45708	   2.12445	 -12.42440
4114186.20653	 262.00000	   0.01999	   1.89381	   0.79061	   2.05221	 -22.65903
4128688.93069	 263.00000	20004.45300	   0.77419	  -0.00224	   0.77419	   0.16577
4128689.07369	 263.00000	15829.12600	   0.78601	   0.01020	   0.78607	  -0.74351
4128689.21569	 263.00000	12516.70300	   0.79463	   0.02087	   0.79491	  -1.50432
4128689.35769	 263.00000	9909.44240	   0.80370	   0.03045	   0.80427	  -2.16956
4128689.52169	 263.00000	7835.48000	   0.81307	   0.03411	   0.81378	  -2.40214
4128689.72269	 263.00000	6217.24610	   0.82430	   0.03938	   0.82524	  -2.73486
4128689.96069	 263.00000	4905.29100	   0.83227	   0.04230	   0.83335	  -2.90950
4128690.19869	 263.00000	3881.27370	   0.83872	   0.04598	   0.83998	  -3.13789
4128690.43769	 263.00000	3070.98270	   0.84872	   0.04821	   0.85008	  -3.25080
4128690.67569	 263.00000	2430.77780	   0.85610	   0.05026	   0.85758	  -3.35989
4128690.91369	 263.00000	1923.15370	   0.86517	   0.05334	   0.86681	  -3.52769
4128691.15170	 263.00000	1522.43580	   0.87340	   0.05368	   0.87505	  -3.51693
4128691.38970	 263.00000	1203.84460	   0.88136	   0.05580	   0.88312	  -3.62236
4128691.62870	 263.00000	 952.86591	   0.89004	   0.05918	   0.89200	  -3.80384
4128691.86670	 263.00000	 754.27557	   0.90004	   0.06135	   0.90213	  -3.89945
4128692.10370	 263.00000	 596.71857	   0.90777	   0.06478	   0.91008	  -4.08169
4128692.34170	 263.00000	 471.96338	   0.91618	   0.06797	   0.91869	  -4.24322
4128692.58070	 263.00000	 373.20856	   0.92662	   0.07072	   0.92932	  -4.36421
4128692.81770	 263.00000	 295.47278	   0.93689	   0.07389	   0.93980	  -4.50928
4128693.05770	 263.00000	 233.87738	   0.94721	   0.07635	   0.95029	  -4.60860
4128693.29570	 263.00000	 185.05922	   0.95674	   0.08217	   0.96027	  -4.90880
4128693.53170	 263.00000	 146.35823	   0.96797	   0.08577	   0.97176	  -5.06353
4128693.76770	 263.00000	 115.77804	   0.97929	   0.09276	   0.98368	  -5.41072
4128694.00270	 263.00000	  91.67210	   0.99257	   0.09801	   0.99740	  -5.63941
4128694.24770	 263.00000	  72.51701	   1.00326	   0.10765	   1.00902	  -6.12436
4128694.47670	 263.00000	  57.36816	   1.01724	   0.11485	   1.02370	  -6.44158
4128694.71370	 263.00000	  45.36290	   1.03148	   0.12414	   1.03892	  -6.86270
4128694.94570	 263.00000	  35.93134	   1.04929	   0.13983	   1.05857	  -7.59073
4128695.19570	 263.00000	  28.40909	   1.06555	   0.15296	   1.07647	  -8.16887
4128695.41070	 263.00000	  22.48202	   1.08881	   0.17067	   1.10211	  -8.90832
4128695.67570	 263.00000	  17.79613	   1.12513	   0.18707	   1.14058	  -9.43980
4128695.92770	 263.00000	  14.06813	   1.15951	   0.19024	   1.17501	  -9.31736
4128696.14370	 263.00000	  11.14480	   1.19402	   0.21169	   1.21264	 -10.05355
4128696.41070	 263.00000	   8.81772	   1.23269	   0.19892	   1.24864	  -9.16696
4128696.58970	 263.00000	   6.97545	   1.28898	   0.19482	   1.30362	  -8.59469
4128696.80770	 263.00000	   5.51730	   1.32255	   0.20449	   1.33827	  -8.78955
4128697.07670	 263.00000	   4.36941	   1.34020	   0.18827	   1.35336	  -7.99672
4128697.41170	 263.00000	   3.45686	   1.36179	   0.15389	   1.37046	  -6.44723
4128697.83070	 263.00000	   2.73547	   1.39724	   0.11718	   1.40215	  -4.79374
4128698.35570	 263.00000	   2.16054	   1.44084	   0.09942	   1.44426	  -3.94708
4128699.01470	 263.00000	   1.70952	   1.47120	   0.10696	   1.47508	  -4.15820
4128699.84370	 263.00000	   1.35352	   1.47367	   0.12600	   1.47905	  -4.88680
4128700.88670	 263.00000	   1.07079	   1.44960	   0.13743	   1.45611	  -5.41590
4128702.19970	 263.00000	   0.84734	   1.41175	   0.12149	   1.41697	  -4.91846
4128703.85570	 263.00000	   0.67072	   1.38566	   0.08370	   1.38819	  -3.45668
4128705.94470	 263.00000	   0.53067	   1.38683	   0.02280	   1.38702	  -0.94197
4128708.58171	 263.00000	   0.41976	   1.43114	  -0.02838	   1.43142	   1.13604
4128711.91271	 263.00000	   0.33183	   1.50744	  -0.03911	   1.50795	   1.48626
4128716.11871	 263.00000	   0.26261	   1.58185	   0.00504	   1.58186	  -0.18264
4128721.42671	 263.00000	   0.20791	   1.62000	   0.10102	   1.62315	  -3.56821
4128728.13072	 263.00000	   0.16452	   1.59166	   0.21600	   1.60625	  -7.72820
4128736.60772	 263.00000	   0.13007	   1.49294	   0.30157	   1.52309	 -11.42009
4128747.29773	 263.00000	   0.10309	   1.35515	   0.31362	   1.39097	 -13.03031
4128760.81174	 263.00000	   0.08153	   1.23341	   0.23003	   1.25468	 -10.56423
4128777.90875	 263.00000	   0.06443	   1.18505	   0.09529	   1.18888	  -4.59722
4128799.49576	 263.00000	   0.05102	   1.26335	  -0.09408	   1.26684	   4.25900
4128826.73778	 263.00000	   0.04042	   1.49013	  -0.21867	   1.50609	   8.34818
4128861.23280	 263.00000	   0.03192	   1.81159	  -0.18033	   1.82054	   5.68464
4128904.77982	 263.00000	   0.02528	   2.08405	   0.06687	   2.08512	  -1.83789
4128959.84486	 263.00000	   0.01999	   2.16508	   0.45834	   2.21307	 -11.95293
4143458.98559	 264.00000	20004.45300	   0.77832	  -0.00282	   0.77833	   0.20726
4143459.12859	 264.00000	15829.12600	   0.78895	   0.01120	   0.78903	  -0.81342
4143459.27059	 264.00000	12516.70300	   0.79963	   0.02103	   0.79991	  -1.50636
4143459.41259	 264.00000	9909.44240	   0.80788	   0.03001	   0.80844	  -2.12760
4143459.57659	 264.00000	7835.48000	   0.81799	   0.03437	   0.81871	  -2.40575
4143459.77759	 264.00000	6217.24610	   0.82737	   0.03861	   0.82827	  -2.67206
4143460.01559	 264.00000	4905.29100	   0.83501	   0.04205	   0.83607	  -2.88261
4143460.25459	 264.00000	3881.27370	   0.84364	   0.04594	   0.84489	  -3.11670
4143460.49259	 264.00000	3070.98270	   0.85226	   0.04694	   0.85355	  -3.15248
4143460.73059	 264.00000	2430.77780	   0.86082	   0.05080	   0.86231	  -3.37733
4143460.96859	 264.00000	1923.15370	   0.86758	   0.05255	   0.86917	  -3.46625
4143461.20659	 264.00000	1522.43580	   0.87646	   0.05509	   0.87819	  -3.59643
4143461.44459	 264.00000	1203.84460	   0.88517	   0.05725	   0.88702	  -3.70080
4143461.68359	 264.00000	 952.86591	   0.89444	   0.05868	   0.89637	  -3.75332
4143461.92159	 264.00000	 754.27557	   0.90233	   0.06131	   0.90441	  -3.88683
4143462.15859	 264.00000	 596.71857	   0.91126	   0.06372	   0.91348	  -3.99988
4143462.39659	 264.00000	 471.96338	   0.91830	   0.06519	   0.92061	  -4.06093
4143462.63559	 264.00000	 373.20856	   0.92850	   0.06836	   0.93101	  -4.21090
4143462.87359	 264.00000	 295.47278	   0.94037	   0.07302	   0.94320	  -4.44029
4143463.11259	 264.00000	 233.87738	   0.94878	   0.07785	   0.95197	  -4.69097
4143463.35059	 264.00000	 185.05922	   0.95868	   0.08106	   0.96210	  -4.83333
4143463.58659	 264.00000	 146.35823	   0.97000	   0.08563	   0.97377	  -5.04461
4143463.82259	 264.00000	 115.77804	   0.98088	   0.09083	   0.98508	  -5.29070
4143464.05759	 264.00000	  91.67210	   0.99378	   0.09768	   0.99857	  -5.61375
4143464.30259	 264.00000	  72.51701	   1.00564	   0.10450	   1.01105	  -5.93247
4143464.53159	 264.00000	  57.36816	   1.02077	   0.11645	   1.02739	  -6.50815
4143464.76859	 264.00000	  45.36290	   1.03671	   0.12496	   1.04421	  -6.87278
4143465.00059	 264.00000	  35.93134	   1.04820	   0.13824	   1.05728	  -7.51290
4143465.25159	 264.00000	  28.40909	   1.07357	   0.14910	   1.08387	  -7.90661
4143465.46559	 264.00000	  22.48202	   1.09600	   0.16476	   1.10832	  -8.54925
4143465.73059	 264.00000	  17.79613	   1.12125	   0.17879	   1.13541	  -9.05987
4143465.98259	 264.00000	  14.06813	   1.16027	   0.20199	   1.17772	  -9.87551
4143466.19859	 264.00000	  11.14480	   1.19296	   0.20019	   1.20964	  -9.52616
4143466.46659	 264.00000	   8.81772	   1.24706	   0.21028	   1.26467	  -9.57117
4143466.64459	 264.00000	   6.97545	   1.27522	   0.21325	   1.29293	  -9.49366
4143466.86259	 264.00000	   5.51730	   1.30892	   0.18842	   1.32242	  -8.19146
4143467.13159	 264.00000	   4.36941	   1.35323	   0.16001	   1.36266	  -6.74341
4143467.46659	 264.00000	   3.45686	   1.40315	   0.15282	   1.41145	  -6.21592
4143467.88559	 264.00000	   2.73547	   1.42575	   0.15692	   1.43436	  -6.28058
4143468.41059	 264.00000	   2.16054	   1.42342	   0.15353	   1.43168	  -6.15624
4143469.06960	 264.00000	   1.70952	   1.40980	   0.13018	   1.41580	  -5.27585
4143469.89860	 264.00000	   1.35352	   1.40395	   0.08914	   1.40678	  -3.63300
4143470.94160	 264.00000	   1.07079	   1.41972	   0.04341	   1.42038	  -1.75121
4143472.25560	 264.00000	   0.84734	   1.46086	   0.01365	   1.46093	  -0.53519
4143473.91060	 264.00000	   0.67072	   1.50648	   0.01199	   1.50652	  -0.45591
4143475.99960	 264.00000	   0.53067	   1.54901	   0.05010	   1.54982	  -1.85265
4143478.63660	 264.00000	   0.41976	   1.55449	   0.11448	   1.55870	  -4.21210
4143481.96760	 264.00000	   0.33183	   1.51115	   0.17546	   1.52130	  -6.62312
4143486.17361	 264.00000	   0.26261	   1.43066	   0.19776	   1.44427	  -7.86990
4143491.48161	 264.00000	   0.20791	   1.34777	   0.16222	   1.35750	  -6.86299
4143498.18561	 264.00000	   0.16452	   1.30398	   0.07562	   1.30617	  -3.31905
4143506.66262	 264.00000	   0.13007	   1.32920	  -0.03197	   1.32959	   1.37794
4143517.35262	 264.00000	   0.10309	   1.43784	  -0.11093	   1.44211	   4.41151
4143530.86663	 264.00000	   0.08153	   1.60756	  -0.11121	   1.61141	   3.95741
4143547.96364	 264.00000	   0.06443	   1.76379	  -0.01432	   1.76385	   0.46528
4143569.55066	 264.00000	   0.05102	   1.87007	   0.21612	   1.88251	  -6.59233
4143596.79267	 264.00000	   0.04042	   1.82215	   0.49600	   1.88845	 -15.22717
4143631.28769	 264.00000	   0.03192	   1.60461	   0.71296	   1.75588	 -23.95644
4143674.83472	 264.00000	   0.02528	   1.29709	   0.73020	   1.48850	 -29.37731
4143729.89975	 264.00000	   0.01999	   1.04178	   0.50889	   1.15943	 -26.03457
4158225.05046	 265.00000	20004.45300	   0.78265	  -0.00268	   0.78265	   0.19617
4158225.19346	 265.00000	15829.12600	   0.79062	   0.01183	   0.79071	  -0.85728
4158225.33546	 265.00000	12516.70300	   0.80099	   0.02081	   0.80126	  -1.48855
4158225.47746	 265.00000	9909.44240	   0.81042	   0.02907	   0.81094	  -2.05455
4158225.64146	 265.00000	7835.48000	   0.82075	   0.03426	   0.82147	  -2.39026
4158225.84246	 265.00000	6217.24610	   0.82796	   0.03814	   0.82883	  -2.63780
4158226.08046	 265.00000	4905.29100	   0.83712	   0.04084	   0.83812	  -2.79269
4158226.31946	 265.00000	3881.27370	   0.84732	   0.04540	   0.84854	  -3.06678
4158226.55746	 265.00000	3070.98270	   0.85469	   0.04839	   0.85606	  -3.24039
4158226.79546	 265.00000	2430.77780	   0.86332	   0.05138	   0.86484	  -3.40572
4158227.03346	 265.00000	1923.15370	   0.87134	   0.05194	   0.87288	  -3.41149
4158227.27146	 265.00000	1522.43580	   0.87942	   0.05606	   0.88121	  -3.64775
4158227.50946	 265.00000	1203.84460	   0.88773	   0.05555	   0.88947	  -3.58078
4158227.74846	 265.00000	 952.86591	   0.89600	   0.05788	   0.89787	  -3.69587
4158227.98646	 265.00000	 754.27557	   0.90579	   0.06177	   0.90790	  -3.90138
4158228.22346	 265.00000	 596.71857	   0.91380	   0.06425	   0.91606	  -4.02181
4158228.46146	 265.00000	 471.96338	   0.92314	   0.06651	   0.92553	  -4.12102
4158228.70046	 265.00000	 373.20856	   0.93212	   0.06917	   0.93468	  -4.24405
4158228.93846	 265.00000	 295.47278	   0.94176	   0.07343	   0.94462	  -4.45816
4158229.17746	 265.00000	 233.87738	   0.95196	   0.07740	   0.95510	  -4.64809
4158229.41546	 265.00000	 185.05922	   0.96136	   0.08138	   0.96480	  -4.83844
4158229.65146	 265.00000	 146.35823	   0.97532	   0.08631	   0.97913	  -5.05688
4158229.88746	 265.00000	 115.77804	   0.98604	   0.09291	   0.99041	  -5.38307
4158230.12246	 265.00000	  91.67210	   0.99766	   0.09705	   1.00236	  -5.55591
4158230.36746	 265.00000	  72.51701	   1.01011	   0.10579	   1.01564	  -5.97862
4158230.59646	 265.00000	  57.36816	   1.02340	   0.11547	   1.02989	  -6.43718
4158230.83346	 265.00000	  45.36290	   1.03910	   0.12786	   1.04693	  -7.01510
4158231.06546	 265.00000	  35.93134	   1.05756	   0.13639	   1.06632	  -7.34877
4158231.31646	 265.00000	  28.40909	   1.07841	   0.15494	   1.08949	  -8.17597
4158231.53046	 265.00000	  22.48202	   1.10366	   0.16781	   1.11634	  -8.64549
4158231.79546	 265.00000	  17.79613	   1.13177	   0.17824	   1.14572	  -8.95012
4158232.04746	 265.00000	  14.06813	   1.15693	   0.19679	   1.17354	  -9.65329
4158232.26346	 265.00000	  11.14480	   1.20576	   0.19804	   1.22192	  -9.32716
4158232.53146	 265.00000	   8.81772	   1.23982	   0.21704	   1.25868	  -9.92942
4158232.70946	 265.00000	   6.97545	   1.27801	   0.20096	   1.29372	  -8.93607
4158232.92746	 265.00000	   5.51730	   1.32642	   0.17977	   1.33854	  -7.71829
4158233.19646	 265.00000	   4.36941	   1.37803	   0.18085	   1.38984	  -7.47681
4158233.53146	 265.00000	   3.45686	   1.39767	   0.18179	   1.40945	  -7.41078
4158233.95046	 265.00000	   2.73547	   1.39868	   0.16423	   1.40829	  -6.69694
4158234.47546	 265.00000	   2.16054	   1.39922	   0.12763	   1.40503	  -5.21178
4158235.13446	 265.00000	   1.70952	   1.41780	   0.08213	   1.42018	  -3.31546
4158235.96346	 265.00000	   1.35352	   1.45351	   0.04940	   1.45435	  -1.94668
4158237.00647	 265.00000	   1.07079	   1.49916	   0.04528	   1.49984	  -1.73019
4158238.32047	 265.00000	   0.84734	   1.53135	   0.07251	   1.53307	  -2.71111
4158239.97547	 265.00000	   0.67072	   1.53384	   0.11259	   1.53797	  -4.19811
4158242.06447	 265.00000	   0.53067	   1.49525	   0.15329	   1.50308	  -5.85333
4158244.70147	 265.00000	   0.41976	   1.43132	   0.15963	   1.44020	  -6.36370
4158248.03247	 265.00000	   0.33183	   1.36948	   0.11829	   1.37457	  -4.93664
4158252.23847	 265.00000	   0.26261	   1.34787	   0.04105	   1.34849	  -1.74451
4158257.54648	 265.00000	   0.20791	   1.38475	  -0.04085	   1.38535	   1.68966
4158264.25048	 265.00000	   0.16452	   1.48039	  -0.08660	   1.48292	   3.34770
4158272.72749	 265.00000	   0.13007	   1.60710	  -0.06144	   1.60827	   2.18952
4158283.41749	 265.00000	   0.10309	   1.71801	   0.05242	   1.71881	  -1.74769
4158296.93150	 265.00000	   0.08153	   1.75256	   0.23611	   1.76840	  -7.67277
4158314.02851	 265.00000	   0.06443	   1.68878	   0.41374	   1.73873	 -13.76600
4158335.61552	 265.00000	   0.05102	   1.49112	   0.54015	   1.58594	 -19.91281
4158362.85754	 265.00000	   0.04042	   1.25374	   0.51605	   1.35579	 -22.37264
4158397.35256	 265.00000	   0.03192	   1.07033	   0.32486	   1.11854	 -16.88364
4158440.89959	 265.00000	   0.02528	   1.07599	   0.02345	   1.07624	  -1.24864
4158495.96462	 265.00000	   0.01999	   1.31121	  -0.25246	   1.33529	  10.89830
4172983.48967	 266.00000	20004.45300	   0.78349	  -0.00344	   0.78350	   0.25164
4172983.63267	 266.00000	15829.12600	   0.79550	   0.01114	   0.79558	  -0.80246
4172983.77467	 266.00000	12516.70300	   0.80503	   0.02162	   0.80532	  -1.53847
4172983.91667	 266.00000	9909.44240	   0.81429	   0.02827	   0.81478	  -1.98835
4172984.08067	 266.00000	7835.48000	   0.82381	   0.03429	   0.82452	  -2.38341
4172984.28167	 266.00000	6217.24610	   0.83348	   0.03984	   0.83444	  -2.73658
4172984.51967	 266.00000	4905.29100	   0.84219	   0.04331	   0.84331	  -2.94380
4172984.75867	 266.00000	3881.27370	   0.84980	   0.04480	   0.85098	  -3.01780
4172984.99667	 266.00000	3070.98270	   0.85828	   0.04816	   0.85963	  -3.21174
4172985.23467	 266.00000	2430.77780	   0.86507	   0.05030	   0.86653	  -3.32805
4172985.47267	 266.00000	1923.15370	   0.87468	   0.05320	   0.87629	  -3.48035
4172985.71067	 266.00000	1522.43580	   0.88340	   0.05510	   0.88512	  -3.56906
4172985.94867	 266.00000	1203.84460	   0.89216	   0.05757	   0.89401	  -3.69242
4172986.18767	 266.00000	 952.86591	   0.89910	   0.05950	   0.90107	  -3.78608
4172986.42567	 266.00000	 754.27557	   0.90854	   0.06126	   0.91060	  -3.85716
4172986.66267	 266.00000	 596.71857	   0.91601	   0.06439	   0.91827	  -4.02121
4172986.90067	 266.00000	 471.96338	   0.92600	   0.06689	   0.92841	  -4.13158
4172987.13967	 266.00000	 373.20856	   0.93530	   0.07056	   0.93796	  -4.31402
4172987.37767	 266.00000	 295.47278	   0.94517	   0.07353	   0.94802	  -4.44825
4172987.61667	 266.00000	 233.87738	   0.95656	   0.07745	   0.95969	  -4.62912
4172987.85467	 266.00000	 185.05922	   0.96716	   0.08230	   0.97065	  -4.86387
4172988.09067	 266.00000	 146.35823	   0.97571	   0.08645	   0.97953	  -5.06338
4172988.32667	 266.00000	 115.77804	   0.98753	   0.09182	   0.99179	  -5.31222
4172988.56167	 266.00000	  91.67210	   0.99884	   0.09902	   1.00374	  -5.66146
4172988.80668	 266.00000	  72.51701	   1.01195	   0.10683	   1.01757	  -6.02630
4172989.03568	 266.00000	  57.36816	   1.02754	   0.11375	   1.03382	  -6.31711
4172989.27268	 266.00000	  45.36290	   1.04169	   0.12471	   1.04913	  -6.82670
4172989.50468	 266.00000	  35.93134	   1.05532	   0.13898	   1.06443	  -7.50228
4172989.75468	 266.00000	  28.40909	   1.07825	   0.14699	   1.08822	  -7.76273
4172989.96968	 266.00000	  22.48202	   1.09928	   0.16437	   1.11150	  -8.50420
4172990.23468	 266.00000	  17.79613	   1.12723	   0.18421	   1.14218	  -9.28134
4172990.48668	 266.00000	  14.06813	   1.17073	   0.19552	   1.18694	  -9.48111
4172990.70268	 266.00000	  11.14480	   1.19838	   0.20432	   1.21567	  -9.67563
4172990.96968	 266.00000	   8.81772	   1.25101	   0.20144	   1.26712	  -9.14744
4172991.14868	 266.00000	   6.97545	   1.29539	   0.21216	   1.31265	  -9.30137
4172991.36668	 266.00000	   5.51730	   1.31761	   0.20167	   1.33295	  -8.70185
4172991.63568	 266.00000	   4.36941	   1.34804	   0.17353	   1.35916	  -7.33514
4172991.97068	 266.00000	   3.45686	   1.39221	   0.14220	   1.39946	  -5.83184
4172992.38968	 266.00000	   2.73547	   1.43749	   0.13056	   1.44341	  -5.18974
4172992.91468	 266.00000	   2.16054	   1.46049	   0.13741	   1.46694	  -5.37492
4172993.57368	 266.00000	   1.70952	   1.45700	   0.14301	   1.46400	  -5.60580
4172994.40268	 266.00000	   1.35352	   1.43460	   0.13315	   1.44076	  -5.30250
4172995.44568	 266.00000	   1.07079	   1.41333	   0.09885	   1.41678	  -4.00078
4172996.75868	 266.00000	   0.84734	   1.41363	   0.04881	   1.41448	  -1.97765
4172998.41468	 266.00000	   0.67072	   1.43855	   0.00633	   1.43856	  -0.25216
4173000.50368	 266.00000	   0.53067	   1.49423	  -0.01546	   1.49431	   0.59292
4173003.14068	 266.00000	   0.41976	   1.55775	   0.00732	   1.55776	  -0.26915
4173006.47169	 266.00000	   0.33183	   1.59457	   0.07621	   1.59639	  -2.73621
4173010.67769	 266.00000	   0.26261	   1.57810	   0.16275	   1.58647	  -5.88806
4173015.98569	 266.00000	   0.20791	   1.50618	   0.22964	   1.52359	  -8.66866
4173022.68970	 266.00000	   0.16452	   1.39848	   0.23988	   1.41890	  -9.73306
4173031.16670	 266.00000	   0.13007	   1.30320	   0.17829	   1.31534	  -7.79004
4173041.85671	 266.00000	   0.10309	   1.26882	   0.05865	   1.27017	  -2.64658
4173055.37071	 266.00000	   0.08153	   1.33068	  -0.07659	   1.33289	   3.29423
4173072.46773	 266.00000	   0.06443	   1.46510	  -0.15487	   1.47327	   6.03401
4173094.05474	 266.00000	   0.05102	   1.69720	  -0.13725	   1.70275	   4.62345
4173121.29675	 266.00000	   0.04042	   1.92185	   0.04243	   1.92232	  -1.26471
4173155.79177	 266.00000	   0.03192	   2.02400	   0.36403	   2.05648	 -10.19589
4173199.33880	 266.00000	   0.02528	   1.90643	   0.69580	   2.02944	 -20.05075
4173254.40383	 266.00000	   0.01999	   1.59110	   0.87487	   1.81576	 -28.80444
4187737.83485	 267.00000	20004.45300	   0.78659	  -0.00068	   0.78659	   0.04938
4187737.97785	 267.00000	15829.12600	   0.79725	   0.01180	   0.79734	  -0.84799
4187738.11985	 267.00000	12516.70300	   0.80790	   0.02099	   0.80818	  -1.48813
4187738.26185	 267.00000	9909.44240	   0.81598	   0.02997	   0.81653	  -2.10355
4187738.42585	 267.00000	7835.48000	   0.82555	   0.03429	   0.82626	  -2.37828
4187738.62685	 267.00000	6217.24610	   0.83486	   0.03879	   0.83576	  -2.66014
4187738.86485	 267.00000	4905.29100	   0.84434	   0.04168	   0.84537	  -2.82572
4187739.10385	 267.00000	3881.27370	   0.85386	   0.04597	   0.85510	  -3.08164
4187739.34185	 267.00000	3070.98270	   0.86015	   0.04869	   0.86153	  -3.24004
4187739.57985	 267.00000	2430.77780	   0.86928	   0.04999	   0.87071	  -3.29160
4187739.81785	 267.00000	1923.15370	   0.87632	   0.05405	   0.87799	  -3.52952
4187740.05585	 267.00000	1522.43580	   0.88602	   0.05596	   0.88779	  -3.61375
4187740.29385	 267.00000	1203.84460	   0.89397	   0.05703	   0.89579	  -3.65013
4187740.53285	 267.00000	 952.86591	   0.90226	   0.05994	   0.90425	  -3.80087
4187740.77085	 267.00000	 754.27557	   0.91167	   0.06242	   0.91380	  -3.91707
4187741.00785	 267.00000	 596.71857	   0.91966	   0.06224	   0.92177	  -3.87139
4187741.24585	 267.00000	 471.96338	   0.92928	   0.06864	   0.93181	  -4.22473
4187741.48485	 267.00000	 373.20856	   0.93833	   0.06939	   0.94089	  -4.22931
4187741.72186	 267.00000	 295.47278	   0.94900	   0.07259	   0.95177	  -4.37407
4187741.96086	 267.00000	 233.87738	   0.95858	   0.07776	   0.96173	  -4.63779
4187742.19886	 267.00000	 185.05922	   0.97050	   0.08178	   0.97394	  -4.81699
4187742.43486	 267.00000	 146.35823	   0.98031	   0.08674	   0.98415	  -5.05652
4187742.67086	 267.00000	 115.77804	   0.99091	   0.09177	   0.99515	  -5.29132
4187742.90586	 267.00000	  91.67210	   1.00272	   0.09854	   1.00755	  -5.61272
4187743.15086	 267.00000	  72.51701	   1.01557	   0.10595	   1.02108	  -5.95572
4187743.37986	 267.00000	  57.36816	   1.03223	   0.11660	   1.03879	  -6.44482
4187743.61686	 267.00000	  45.36290	   1.04581	   0.12520	   1.05328	  -6.82652
4187743.84886	 267.00000	  35.93134	   1.05852	   0.13738	   1.06740	  -7.39507
4187744.09986	 267.00000	  28.40909	   1.08342	   0.14954	   1.09369	  -7.85889
4187744.31386	 267.00000	  22.48202	   1.10545	   0.16540	   1.11775	  -8.50938
4187744.57886	 267.00000	  17.79613	   1.13023	   0.18260	   1.14489	  -9.17745
4187744.83086	 267.00000	  14.06813	   1.17295	   0.20242	   1.19029	  -9.79123
4187745.04686	 267.00000	  11.14480	   1.20372	   0.20232	   1.22061	  -9.54108
4187745.31486	 267.00000	   8.81772	   1.25870	   0.21108	   1.27628	  -9.51961
4187745.49286	 267.00000	   6.97545	   1.29114	   0.21743	   1.30932	  -9.55918
4187745.71086	 267.00000	   5.51730	   1.31972	   0.19711	   1.33436	  -8.49459
4187745.97986	 267.00000	   4.36941	   1.36169	   0.16473	   1.37161	  -6.89773
4187746.31486	 267.00000	   3.45686	   1.41475	   0.15202	   1.42289	  -6.13308
4187746.73386	 267.00000	   2.73547	   1.44513	   0.15646	   1.45358	  -6.17924
4187747.25886	 267.00000	   2.16054	   1.44635	   0.15757	   1.45491	  -6.21733
4187747.91886	 267.00000	   1.70952	   1.43003	   0.14111	   1.43697	  -5.63537
4187748.74686	 267.00000	   1.35352	   1.41630	   0.10246	   1.42000	  -4.13758
4187749.78986	 267.00000	   1.07079	   1.42369	   0.05237	   1.42465	  -2.10682
4187751.10386	 267.00000	   0.84734	   1.46050	   0.01210	   1.46055	  -0.47457
4187752.75886	 267.00000	   0.67072	   1.50843	  -0.00031	   1.50843	   0.01189
4187754.84786	 267.00000	   0.53067	   1.56207	   0.02838	   1.56232	  -1.04074
4187757.48486	 267.00000	   0.41976	   1.58389	   0.09430	   1.58670	  -3.40737
4187760.81587	 267.00000	   0.33183	   1.55320	   0.16801	   1.56226	  -6.17355
4187765.02187	 267.00000	   0.26261	   1.47563	   0.20943	   1.49041	  -8.07801
4187770.32987	 267.00000	   0.20791	   1.38089	   0.19309	   1.39432	  -7.96006
4187777.03388	 267.00000	   0.16452	   1.31437	   0.11663	   1.31953	  -5.07071
4187785.51088	 267.00000	   0.13007	   1.31399	   0.00516	   1.31400	  -0.22497
4187796.20089	 267.00000	   0.10309	   1.39879	  -0.09790	   1.40221	   4.00352
4187809.71490	 267.00000	   0.08153	   1.56044	  -0.13457	   1.56623	   4.92877
4187826.81291	 267.00000	   0.06443	   1.73146	  -0.07270	   1.73298	   2.40416
4187848.39892	 267.00000	   0.05102	   1.88457	   0.13067	   1.88909	  -3.96626
4187875.64093	 267.00000	   0.04042	   1.89737	   0.42225	   1.94379	 -12.54635
4187910.13596	 267.00000	   0.03192	   1.73086	   0.68733	   1.86234	 -21.65835
4187953.68298	 267.00000	   0.02528	   1.42837	   0.77980	   1.62737	 -28.63166
