Repository: kbm2110/Battery_Diagnostics_Thesis

# Battery_Diagnostics_Thesis
 Data-driven battery diagnostics using EIS

**Author:** Bala Manikanta Yaswanth Kanagarla
**Institution:** Technische Hochschule Ingolstadt (THI)
**Supervisor:** Prof. Dr. H.-G. Schweiger

## Overview

This project implements a machine learning framework for 
non-invasive State of Health (SoH) estimation of lithium-ion 
batteries using Electrochemical Impedance Spectroscopy (EIS).

Eight physically interpretable features are extracted from 
impedance spectra and used to train six ML models under a 
strict cell-level train-test split. The stacking ensemble 
achieves R² = 0.9122 and RMSE = 0.0234 on completely unseen 
cells.

---

File: data/EIS/EIS_state_IX_45C02.txt (part 32 of 37)
time/s	           cycle number	freq/Hz	           Re(Z)/Ohm	  -Im(Z)/Ohm	   |Z|/Ohm	   Phase(Z)/deg
3943397.60157	 259.00000	   1.70952	   1.10370	   0.12301	   1.11053	  -6.35927
3943398.43058	 259.00000	   1.35352	   1.11699	   0.10881	   1.12228	  -5.56389
3943399.47358	 259.00000	   1.07079	   1.12663	   0.09871	   1.13094	  -5.00738
3943400.78758	 259.00000	   0.84734	   1.13411	   0.08950	   1.13764	  -4.51199
3943402.44258	 259.00000	   0.67072	   1.14108	   0.08437	   1.14420	  -4.22853
3943404.53158	 259.00000	   0.53067	   1.14798	   0.08108	   1.15084	  -4.03995
3943407.16858	 259.00000	   0.41976	   1.15524	   0.08292	   1.15822	  -4.10569
3943410.49958	 259.00000	   0.33183	   1.16144	   0.08684	   1.16469	  -4.27580
3943414.70559	 259.00000	   0.26261	   1.16769	   0.09149	   1.17127	  -4.47990
3943420.01359	 259.00000	   0.20791	   1.17588	   0.09809	   1.17996	  -4.76855
3943426.71859	 259.00000	   0.16452	   1.18711	   0.10974	   1.19217	  -5.28155
3943435.19460	 259.00000	   0.13007	   1.19831	   0.12641	   1.20496	  -6.02185
3943445.88460	 259.00000	   0.10309	   1.20931	   0.14473	   1.21794	  -6.82454
3943459.39861	 259.00000	   0.08153	   1.22417	   0.16311	   1.23499	  -7.58933
3943476.49662	 259.00000	   0.06443	   1.24634	   0.18655	   1.26022	  -8.51289
3943498.08363	 259.00000	   0.05102	   1.27504	   0.21612	   1.29323	  -9.62000
3943525.32565	 259.00000	   0.04042	   1.30325	   0.25328	   1.32763	 -10.99807
3943559.82167	 259.00000	   0.03192	   1.33083	   0.28737	   1.36150	 -12.18503
3943603.36970	 259.00000	   0.02528	   1.36798	   0.31650	   1.40411	 -13.02678
3943658.43473	 259.00000	   0.01999	   1.42035	   0.34986	   1.46281	 -13.83753
3957748.43781	 260.00000	20004.45300	   0.40381	   0.00221	   0.40382	  -0.31359
3957748.58081	 260.00000	15829.12600	   0.41504	   0.01379	   0.41527	  -1.90348
3957748.72281	 260.00000	12516.70300	   0.42610	   0.02424	   0.42679	  -3.25594
3957748.86481	 260.00000	9909.44240	   0.43480	   0.03142	   0.43593	  -4.13277
3957749.02881	 260.00000	7835.48000	   0.44599	   0.03701	   0.44752	  -4.74424
3957749.22981	 260.00000	6217.24610	   0.45610	   0.04236	   0.45806	  -5.30586
3957749.46781	 260.00000	4905.29100	   0.46475	   0.04548	   0.46697	  -5.58962
3957749.70681	 260.00000	3881.27370	   0.47198	   0.04735	   0.47435	  -5.72880
3957749.94481	 260.00000	3070.98270	   0.48053	   0.05110	   0.48324	  -6.07067
3957750.18281	 260.00000	2430.77780	   0.48919	   0.05379	   0.49214	  -6.27468
3957750.42081	 260.00000	1923.15370	   0.49774	   0.05505	   0.50077	  -6.31102
3957750.65881	 260.00000	1522.43580	   0.50718	   0.05664	   0.51033	  -6.37231
3957750.89681	 260.00000	1203.84460	   0.51517	   0.06045	   0.51870	  -6.69207
3957751.13581	 260.00000	 952.86591	   0.52408	   0.06100	   0.52762	  -6.63896
3957751.37381	 260.00000	 754.27557	   0.53448	   0.06446	   0.53835	  -6.87717
3957751.61081	 260.00000	 596.71857	   0.54209	   0.06656	   0.54616	  -7.00037
3957751.84881	 260.00000	 471.96338	   0.55229	   0.06922	   0.55661	  -7.14416
3957752.08781	 260.00000	 373.20856	   0.56241	   0.07198	   0.56699	  -7.29326
3957752.32581	 260.00000	 295.47278	   0.57298	   0.07633	   0.57805	  -7.58837
3957752.56481	 260.00000	 233.87738	   0.58196	   0.07939	   0.58735	  -7.76794
3957752.80281	 260.00000	 185.05922	   0.59293	   0.08294	   0.59870	  -7.96312
3957753.03881	 260.00000	 146.35823	   0.60493	   0.08821	   0.61132	  -8.29637
3957753.27581	 260.00000	 115.77804	   0.61550	   0.09536	   0.62284	  -8.80678
3957753.50981	 260.00000	  91.67210	   0.62841	   0.10096	   0.63647	  -9.12691
3957753.75481	 260.00000	  72.51701	   0.64118	   0.10982	   0.65052	  -9.71926
3957753.98381	 260.00000	  57.36816	   0.65606	   0.11914	   0.66679	 -10.29300
3957754.22081	 260.00000	  45.36290	   0.67234	   0.12740	   0.68431	 -10.72973
3957754.45281	 260.00000	  35.93134	   0.68789	   0.14174	   0.70234	 -11.64274
3957754.70281	 260.00000	  28.40909	   0.70895	   0.15727	   0.72618	 -12.50789
3957754.91781	 260.00000	  22.48202	   0.73353	   0.17176	   0.75337	 -13.17902
3957755.18281	 260.00000	  17.79613	   0.76294	   0.18879	   0.78595	 -13.89864
3957755.43481	 260.00000	  14.06813	   0.79771	   0.20234	   0.82297	 -14.23321
3957755.65081	 260.00000	  11.14480	   0.83919	   0.21272	   0.86573	 -14.22375
3957755.91781	 260.00000	   8.81772	   0.87983	   0.22028	   0.90698	 -14.05584
3957756.09681	 260.00000	   6.97545	   0.92861	   0.21936	   0.95417	 -13.29107
3957756.31481	 260.00000	   5.51730	   0.96660	   0.20677	   0.98847	 -12.07430
3957756.58381	 260.00000	   4.36941	   1.00700	   0.19681	   1.02605	 -11.05864
3957756.91881	 260.00000	   3.45686	   1.03714	   0.17805	   1.05231	  -9.74132
3957757.33781	 260.00000	   2.73547	   1.06617	   0.15744	   1.07773	  -8.40031
3957757.86281	 260.00000	   2.16054	   1.08766	   0.13945	   1.09657	  -7.30611
3957758.52181	 260.00000	   1.70952	   1.10313	   0.12327	   1.11000	  -6.37626
3957759.35081	 260.00000	   1.35352	   1.11554	   0.10878	   1.12083	  -5.56972
3957760.39381	 260.00000	   1.07079	   1.12565	   0.09730	   1.12984	  -4.94028
3957761.70781	 260.00000	   0.84734	   1.13408	   0.08947	   1.13760	  -4.51070
3957763.36281	 260.00000	   0.67072	   1.14109	   0.08487	   1.14425	  -4.25383
3957765.45182	 260.00000	   0.53067	   1.14635	   0.08192	   1.14927	  -4.08728
3957768.08882	 260.00000	   0.41976	   1.15276	   0.08182	   1.15566	  -4.05979
3957771.41982	 260.00000	   0.33183	   1.16047	   0.08499	   1.16358	  -4.18867
3957775.62582	 260.00000	   0.26261	   1.16812	   0.09209	   1.17174	  -4.50764
3957780.93382	 260.00000	   0.20791	   1.17484	   0.10139	   1.17921	  -4.93230
3957787.63883	 260.00000	   0.16452	   1.18322	   0.11152	   1.18846	  -5.38417
3957796.11483	 260.00000	   0.13007	   1.19600	   0.12364	   1.20237	  -5.90202
3957806.80484	 260.00000	   0.10309	   1.21130	   0.14190	   1.21959	  -6.68150
3957820.31885	 260.00000	   0.08153	   1.22732	   0.16540	   1.23842	  -7.67537
3957837.41686	 260.00000	   0.06443	   1.24513	   0.19112	   1.25972	  -8.72663
3957859.00287	 260.00000	   0.05102	   1.26722	   0.21352	   1.28508	  -9.56441
3957886.24589	 260.00000	   0.04042	   1.30097	   0.24248	   1.32337	 -10.55771
3957920.74191	 260.00000	   0.03192	   1.34048	   0.28272	   1.36997	 -11.90962
3957964.28893	 260.00000	   0.02528	   1.37670	   0.32670	   1.41493	 -13.34967
3958019.35497	 260.00000	   0.01999	   1.41484	   0.36474	   1.46110	 -14.45609
3972105.66081	 261.00000	20004.45300	   0.40742	   0.00010	   0.40742	  -0.01379
3972105.80381	 261.00000	15829.12600	   0.41632	   0.01300	   0.41652	  -1.78852
3972105.94581	 261.00000	12516.70300	   0.42648	   0.02402	   0.42716	  -3.22388
3972106.08781	 261.00000	9909.44240	   0.43581	   0.03130	   0.43693	  -4.10800
3972106.25181	 261.00000	7835.48000	   0.44576	   0.03746	   0.44733	  -4.80391
3972106.45281	 261.00000	6217.24610	   0.45611	   0.04365	   0.45819	  -5.46662
3972106.69081	 261.00000	4905.29100	   0.46340	   0.04396	   0.46548	  -5.41886
3972106.92981	 261.00000	3881.27370	   0.47266	   0.04859	   0.47515	  -5.86935
3972107.16781	 261.00000	3070.98270	   0.48162	   0.05110	   0.48433	  -6.05623
3972107.40581	 261.00000	2430.77780	   0.49090	   0.05261	   0.49371	  -6.11655
3972107.64381	 261.00000	1923.15370	   0.49930	   0.05384	   0.50219	  -6.15424
3972107.88181	 261.00000	1522.43580	   0.50782	   0.05714	   0.51102	  -6.41967
3972108.11981	 261.00000	1203.84460	   0.51628	   0.05961	   0.51971	  -6.58622
3972108.35882	 261.00000	 952.86591	   0.52507	   0.06140	   0.52865	  -6.66984
3972108.59682	 261.00000	 754.27557	   0.53465	   0.06341	   0.53839	  -6.76331
3972108.83382	 261.00000	 596.71857	   0.54466	   0.06771	   0.54886	  -7.08623
3972109.07182	 261.00000	 471.96338	   0.55280	   0.06984	   0.55719	  -7.20019
3972109.31082	 261.00000	 373.20856	   0.56229	   0.07066	   0.56672	  -7.16282
3972109.54882	 261.00000	 295.47278	   0.57213	   0.07504	   0.57703	  -7.47223
3972109.78782	 261.00000	 233.87738	   0.58313	   0.07909	   0.58847	  -7.72359
3972110.02582	 261.00000	 185.05922	   0.59464	   0.08294	   0.60040	  -7.94070
3972110.26182	 261.00000	 146.35823	   0.60595	   0.08729	   0.61220	  -8.19722
3972110.49782	 261.00000	 115.77804	   0.61705	   0.09468	   0.62428	  -8.72346
3972110.73282	 261.00000	  91.67210	   0.63022	   0.10123	   0.63829	  -9.12522
3972110.97782	 261.00000	  72.51701	   0.64335	   0.11004	   0.65269	  -9.70574
3972111.20582	 261.00000	  57.36816	   0.65619	   0.11670	   0.66649	 -10.08391
3972111.44282	 261.00000	  45.36290	   0.67259	   0.12994	   0.68503	 -10.93407
3972111.67482	 261.00000	  35.93134	   0.68932	   0.14278	   0.70395	 -11.70199
3972111.92582	 261.00000	  28.40909	   0.70978	   0.15709	   0.72696	 -12.47929
3972112.13982	 261.00000	  22.48202	   0.73375	   0.17513	   0.75436	 -13.42449
3972112.40482	 261.00000	  17.79613	   0.76302	   0.18942	   0.78618	 -13.94201
3972112.65682	 261.00000	  14.06813	   0.79914	   0.20418	   0.82481	 -14.33248
3972112.87282	 261.00000	  11.14480	   0.83749	   0.21377	   0.86435	 -14.31898
3972113.14082	 261.00000	   8.81772	   0.88148	   0.21968	   0.90844	 -13.99390
3972113.31882	 261.00000	   6.97545	   0.92670	   0.22074	   0.95262	 -13.39821
3972113.53682	 261.00000	   5.51730	   0.96990	   0.20868	   0.99209	 -12.14260
3972113.80582	 261.00000	   4.36941	   1.00692	   0.19892	   1.02638	 -11.17535
3972114.14082	 261.00000	   3.45686	   1.04195	   0.17745	   1.05695	  -9.66526
3972114.55982	 261.00000	   2.73547	   1.06930	   0.15954	   1.08114	  -8.48573
3972115.08482	 261.00000	   2.16054	   1.08972	   0.14130	   1.09884	  -7.38835
3972115.74382	 261.00000	   1.70952	   1.10590	   0.12489	   1.11293	  -6.44302
3972116.57282	 261.00000	   1.35352	   1.11878	   0.10892	   1.12407	  -5.56060
3972117.61582	 261.00000	   1.07079	   1.12835	   0.09810	   1.13261	  -4.96908
3972118.92982	 261.00000	   0.84734	   1.13687	   0.08985	   1.14041	  -4.51882
3972120.58482	 261.00000	   0.67072	   1.14274	   0.08527	   1.14591	  -4.26741
3972122.67382	 261.00000	   0.53067	   1.14935	   0.08183	   1.15226	  -4.07228
3972125.31083	 261.00000	   0.41976	   1.15677	   0.08207	   1.15968	  -4.05802
3972128.64183	 261.00000	   0.33183	   1.16378	   0.08639	   1.16698	  -4.24537
3972132.84783	 261.00000	   0.26261	   1.16976	   0.09278	   1.17343	  -4.53487
3972138.15583	 261.00000	   0.20791	   1.17695	   0.09998	   1.18119	  -4.85539
3972144.86084	 261.00000	   0.16452	   1.18751	   0.10973	   1.19257	  -5.27941
3972153.33684	 261.00000	   0.13007	   1.20086	   0.12462	   1.20730	  -5.92455
3972164.02685	 261.00000	   0.10309	   1.21341	   0.14442	   1.22197	  -6.78739
3972177.54086	 261.00000	   0.08153	   1.22672	   0.16531	   1.23781	  -7.67478
3972194.63887	 261.00000	   0.06443	   1.24595	   0.18909	   1.26022	  -8.62973
3972216.22588	 261.00000	   0.05102	   1.27515	   0.21307	   1.29283	  -9.48596
3972243.46790	 261.00000	   0.04042	   1.30765	   0.24849	   1.33106	 -10.75959
3972277.96392	 261.00000	   0.03192	   1.33906	   0.28832	   1.36975	 -12.15120
3972321.51094	 261.00000	   0.02528	   1.37144	   0.32386	   1.40916	 -13.28684
3972376.57697	 261.00000	   0.01999	   1.41684	   0.35430	   1.46047	 -14.03957
3986454.73916	 262.00000	20004.45300	   0.40725	   0.00071	   0.40725	  -0.09960
3986454.88216	 262.00000	15829.12600	   0.41596	   0.01603	   0.41627	  -2.20756
3986455.02416	 262.00000	12516.70300	   0.42817	   0.02444	   0.42886	  -3.26661
3986455.16616	 262.00000	9909.44240	   0.43687	   0.03162	   0.43802	  -4.13972
3986455.33016	 262.00000	7835.48000	   0.44719	   0.03686	   0.44870	  -4.71248
3986455.53116	 262.00000	6217.24610	   0.45654	   0.04210	   0.45848	  -5.26876
3986455.76916	 262.00000	4905.29100	   0.46386	   0.04697	   0.46624	  -5.78154
3986456.00816	 262.00000	3881.27370	   0.47363	   0.04845	   0.47610	  -5.84065
3986456.24616	 262.00000	3070.98270	   0.48116	   0.05109	   0.48387	  -6.06133
3986456.48416	 262.00000	2430.77780	   0.49058	   0.05261	   0.49339	  -6.12081
3986456.72216	 262.00000	1923.15370	   0.49897	   0.05621	   0.50213	  -6.42774
3986456.96016	 262.00000	1522.43580	   0.50764	   0.05618	   0.51074	  -6.31494
3986457.19816	 262.00000	1203.84460	   0.51636	   0.05818	   0.51962	  -6.42845
3986457.43716	 262.00000	 952.86591	   0.52526	   0.06082	   0.52877	  -6.60458
3986457.67516	 262.00000	 754.27557	   0.53345	   0.06288	   0.53714	  -6.72263
3986457.91216	 262.00000	 596.71857	   0.54157	   0.06714	   0.54572	  -7.06730
3986458.15016	 262.00000	 471.96338	   0.55330	   0.06691	   0.55733	  -6.89494
3986458.38916	 262.00000	 373.20856	   0.56326	   0.07212	   0.56785	  -7.29670
3986458.62716	 262.00000	 295.47278	   0.57293	   0.07484	   0.57780	  -7.44223
3986458.86616	 262.00000	 233.87738	   0.58297	   0.07912	   0.58831	  -7.72859
3986459.10416	 262.00000	 185.05922	   0.59434	   0.08372	   0.60020	  -8.01766
3986459.34016	 262.00000	 146.35823	   0.60543	   0.08648	   0.61157	  -8.12962
3986459.57616	 262.00000	 115.77804	   0.61782	   0.09409	   0.62494	  -8.65903
3986459.81116	 262.00000	  91.67210	   0.62932	   0.10200	   0.63753	  -9.20654
3986460.05616	 262.00000	  72.51701	   0.64321	   0.10795	   0.65220	  -9.52760
3986460.28516	 262.00000	  57.36816	   0.65647	   0.11703	   0.66682	 -10.10813
3986460.52216	 262.00000	  45.36290	   0.67306	   0.12859	   0.68523	 -10.81652
3986460.75416	 262.00000	  35.93134	   0.68965	   0.14283	   0.70428	 -11.70060
3986461.00516	 262.00000	  28.40909	   0.71018	   0.15685	   0.72730	 -12.45455
3986461.21916	 262.00000	  22.48202	   0.73431	   0.17230	   0.75425	 -13.20482
3986461.48416	 262.00000	  17.79613	   0.76309	   0.19029	   0.78645	 -14.00223
3986461.73616	 262.00000	  14.06813	   0.79825	   0.20307	   0.82368	 -14.27288
3986461.95216	 262.00000	  11.14480	   0.83782	   0.21567	   0.86514	 -14.43586
3986462.22016	 262.00000	   8.81772	   0.88170	   0.21992	   0.90871	 -14.00557
3986462.39816	 262.00000	   6.97545	   0.92684	   0.22154	   0.95295	 -13.44304
3986462.61616	 262.00000	   5.51730	   0.96943	   0.20823	   0.99154	 -12.12270
3986462.88516	 262.00000	   4.36941	   1.00769	   0.19754	   1.02687	 -11.09091
3986463.22016	 262.00000	   3.45686	   1.04065	   0.17781	   1.05574	  -9.69636
3986463.63916	 262.00000	   2.73547	   1.06955	   0.15940	   1.08136	  -8.47678
3986464.16416	 262.00000	   2.16054	   1.09061	   0.14141	   1.09974	  -7.38792
3986464.82317	 262.00000	   1.70952	   1.10560	   0.12428	   1.11257	  -6.41388
3986465.65217	 262.00000	   1.35352	   1.11899	   0.10892	   1.12428	  -5.55970
3986466.69517	 262.00000	   1.07079	   1.12954	   0.09793	   1.13378	  -4.95507
3986468.00917	 262.00000	   0.84734	   1.13760	   0.09015	   1.14117	  -4.53121
3986469.66417	 262.00000	   0.67072	   1.14376	   0.08574	   1.14697	  -4.28694
3986471.75317	 262.00000	   0.53067	   1.14990	   0.08217	   1.15283	  -4.08728
3986474.39017	 262.00000	   0.41976	   1.15756	   0.08211	   1.16047	  -4.05754
3986477.72117	 262.00000	   0.33183	   1.16488	   0.08577	   1.16803	  -4.21093
3986481.92718	 262.00000	   0.26261	   1.17145	   0.09306	   1.17514	  -4.54214
3986487.23518	 262.00000	   0.20791	   1.17809	   0.10072	   1.18239	  -4.88651
3986493.94018	 262.00000	   0.16452	   1.18759	   0.10995	   1.19267	  -5.28952
3986502.41619	 262.00000	   0.13007	   1.20112	   0.12383	   1.20749	  -5.88604
3986513.10619	 262.00000	   0.10309	   1.21481	   0.14342	   1.22325	  -6.73327
3986526.62020	 262.00000	   0.08153	   1.22895	   0.16655	   1.24019	  -7.71792
3986543.71821	 262.00000	   0.06443	   1.24699	   0.19045	   1.26145	  -8.68362
3986565.30522	 262.00000	   0.05102	   1.27261	   0.21298	   1.29031	  -9.50081
3986592.54724	 262.00000	   0.04042	   1.30791	   0.24511	   1.33068	 -10.61430
3986627.04326	 262.00000	   0.03192	   1.34260	   0.28641	   1.37281	 -12.04225
3986670.59029	 262.00000	   0.02528	   1.37671	   0.32680	   1.41497	 -13.35344
3986725.65632	 262.00000	   0.01999	   1.41671	   0.35900	   1.46149	 -14.21958
4000798.33749	 263.00000	20004.45300	   0.40640	   0.00062	   0.40640	  -0.08784
4000798.48049	 263.00000	15829.12600	   0.41698	   0.01381	   0.41721	  -1.89749
4000798.62249	 263.00000	12516.70300	   0.42815	   0.02535	   0.42890	  -3.38796
4000798.76449	 263.00000	9909.44240	   0.43607	   0.03262	   0.43729	  -4.27790
4000798.92849	 263.00000	7835.48000	   0.44760	   0.03816	   0.44922	  -4.87350
4000799.12949	 263.00000	6217.24610	   0.45584	   0.04154	   0.45773	  -5.20633
4000799.36749	 263.00000	4905.29100	   0.46529	   0.04439	   0.46740	  -5.44975
4000799.60649	 263.00000	3881.27370	   0.47330	   0.04877	   0.47581	  -5.88251
4000799.84449	 263.00000	3070.98270	   0.48194	   0.05167	   0.48470	  -6.11932
4000800.08249	 263.00000	2430.77780	   0.49022	   0.05357	   0.49314	  -6.23617
4000800.32049	 263.00000	1923.15370	   0.49966	   0.05459	   0.50264	  -6.23554
4000800.55849	 263.00000	1522.43580	   0.50763	   0.05822	   0.51095	  -6.54238
4000800.79649	 263.00000	1203.84460	   0.51631	   0.05891	   0.51966	  -6.50928
4000801.03549	 263.00000	 952.86591	   0.52602	   0.06187	   0.52964	  -6.70837
4000801.27349	 263.00000	 754.27557	   0.53424	   0.06342	   0.53799	  -6.77037
4000801.51049	 263.00000	 596.71857	   0.54440	   0.06694	   0.54850	  -7.00969
4000801.74849	 263.00000	 471.96338	   0.55399	   0.06873	   0.55824	  -7.07192
4000801.98749	 263.00000	 373.20856	   0.56166	   0.07257	   0.56632	  -7.36228
4000802.22549	 263.00000	 295.47278	   0.57327	   0.07545	   0.57822	  -7.49745
4000802.46449	 263.00000	 233.87738	   0.58398	   0.07912	   0.58932	  -7.71552
4000802.70249	 263.00000	 185.05922	   0.59505	   0.08303	   0.60082	  -7.94298
4000802.93849	 263.00000	 146.35823	   0.60602	   0.08807	   0.61239	  -8.26851
4000803.17549	 263.00000	 115.77804	   0.61726	   0.09416	   0.62440	  -8.67361
4000803.40949	 263.00000	  91.67210	   0.62976	   0.10057	   0.63774	  -9.07289
4000803.65449	 263.00000	  72.51701	   0.64243	   0.10972	   0.65173	  -9.69234
4000803.88349	 263.00000	  57.36816	   0.65780	   0.11841	   0.66838	 -10.20420
4000804.12049	 263.00000	  45.36290	   0.67185	   0.12839	   0.68401	 -10.81885
4000804.35249	 263.00000	  35.93134	   0.68858	   0.14314	   0.70330	 -11.74287
4000804.60349	 263.00000	  28.40909	   0.70811	   0.15656	   0.72521	 -12.46746
4000804.81749	 263.00000	  22.48202	   0.73367	   0.17226	   0.75363	 -13.21292
4000805.08249	 263.00000	  17.79613	   0.76388	   0.18928	   0.78698	 -13.91714
4000805.33449	 263.00000	  14.06813	   0.79748	   0.20378	   0.82310	 -14.33378
4000805.55049	 263.00000	  11.14480	   0.83663	   0.21374	   0.86350	 -14.33123
4000805.81749	 263.00000	   8.81772	   0.88101	   0.22145	   0.90841	 -14.10981
4000805.99649	 263.00000	   6.97545	   0.92861	   0.21761	   0.95377	 -13.18853
4000806.21449	 263.00000	   5.51730	   0.96706	   0.21055	   0.98971	 -12.28303
4000806.48349	 263.00000	   4.36941	   1.01078	   0.19631	   1.02967	 -10.99099
4000806.81849	 263.00000	   3.45686	   1.04239	   0.18058	   1.05792	  -9.82795
4000807.23749	 263.00000	   2.73547	   1.06899	   0.15854	   1.08068	  -8.43609
4000807.76249	 263.00000	   2.16054	   1.09152	   0.14056	   1.10053	  -7.33786
4000808.42149	 263.00000	   1.70952	   1.10901	   0.12514	   1.11605	  -6.43779
4000809.25049	 263.00000	   1.35352	   1.12012	   0.11047	   1.12555	  -5.63243
4000810.29349	 263.00000	   1.07079	   1.12997	   0.09824	   1.13423	  -4.96866
4000811.60750	 263.00000	   0.84734	   1.13886	   0.08986	   1.14240	  -4.51134
4000813.26250	 263.00000	   0.67072	   1.14606	   0.08461	   1.14918	  -4.22253
4000815.35150	 263.00000	   0.53067	   1.15242	   0.08330	   1.15543	  -4.13405
4000817.98850	 263.00000	   0.41976	   1.15782	   0.08268	   1.16077	  -4.08466
4000821.31950	 263.00000	   0.33183	   1.16495	   0.08479	   1.16803	  -4.16270
4000825.52550	 263.00000	   0.26261	   1.17346	   0.09110	   1.17699	  -4.43930
4000830.83351	 263.00000	   0.20791	   1.18209	   0.10130	   1.18643	  -4.89815
4000837.53851	 263.00000	   0.16452	   1.18968	   0.11335	   1.19507	  -5.44245
4000846.01452	 263.00000	   0.13007	   1.19933	   0.12570	   1.20590	  -5.98330
4000856.70452	 263.00000	   0.10309	   1.21414	   0.14061	   1.22226	  -6.60619
4000870.21853	 263.00000	   0.08153	   1.23316	   0.16252	   1.24382	  -7.50795
4000887.31654	 263.00000	   0.06443	   1.25343	   0.18963	   1.26770	  -8.60287
4000908.90255	 263.00000	   0.05102	   1.27246	   0.21823	   1.29104	  -9.73153
4000936.14557	 263.00000	   0.04042	   1.30003	   0.24355	   1.32264	 -10.61079
4000970.64159	 263.00000	   0.03192	   1.34007	   0.27652	   1.36831	 -11.65933
4001014.18862	 263.00000	   0.02528	   1.38547	   0.31951	   1.42183	 -12.98606
4001069.25465	 263.00000	   0.01999	   1.43075	   0.36800	   1.47732	 -14.42425
4015133.23015	 264.00000	20004.45300	   0.40573	   0.00065	   0.40573	  -0.09166
4015133.37315	 264.00000	15829.12600	   0.41607	   0.01321	   0.41628	  -1.81843
4015133.51515	 264.00000	12516.70300	   0.42743	   0.02526	   0.42817	  -3.38168
4015133.65715	 264.00000	9909.44240	   0.43722	   0.03227	   0.43841	  -4.22103
4015133.82115	 264.00000	7835.48000	   0.44564	   0.03661	   0.44714	  -4.69585
4015134.02215	 264.00000	6217.24610	   0.45544	   0.04133	   0.45731	  -5.18537
4015134.26015	 264.00000	4905.29100	   0.46432	   0.04542	   0.46654	  -5.58726
4015134.49915	 264.00000	3881.27370	   0.47333	   0.04959	   0.47592	  -5.98093
4015134.73715	 264.00000	3070.98270	   0.48203	   0.05286	   0.48492	  -6.25861
4015134.97515	 264.00000	2430.77780	   0.49080	   0.05301	   0.49366	  -6.16466
4015135.21315	 264.00000	1923.15370	   0.49991	   0.05607	   0.50304	  -6.39982
4015135.45115	 264.00000	1522.43580	   0.50829	   0.05732	   0.51151	  -6.43461
4015135.68915	 264.00000	1203.84460	   0.51774	   0.05875	   0.52107	  -6.47364
4015135.92815	 264.00000	 952.86591	   0.52635	   0.06172	   0.52996	  -6.68793
4015136.16615	 264.00000	 754.27557	   0.53372	   0.06371	   0.53751	  -6.80762
4015136.40315	 264.00000	 596.71857	   0.54423	   0.06549	   0.54816	  -6.86213
4015136.64115	 264.00000	 471.96338	   0.55316	   0.06951	   0.55751	  -7.16264
4015136.88015	 264.00000	 373.20856	   0.56382	   0.07190	   0.56839	  -7.26764
4015137.11815	 264.00000	 295.47278	   0.57246	   0.07621	   0.57752	  -7.58307
4015137.35715	 264.00000	 233.87738	   0.58408	   0.07949	   0.58947	  -7.74995
4015137.59515	 264.00000	 185.05922	   0.59412	   0.08307	   0.59990	  -7.95960
4015137.83115	 264.00000	 146.35823	   0.60647	   0.08843	   0.61288	  -8.29605
4015138.06815	 264.00000	 115.77804	   0.61712	   0.09320	   0.62411	  -8.58783
4015138.30215	 264.00000	  91.67210	   0.62992	   0.10042	   0.63787	  -9.05737
4015138.54715	 264.00000	  72.51701	   0.64440	   0.10927	   0.65360	  -9.62390
4015138.77615	 264.00000	  57.36816	   0.65787	   0.11960	   0.66865	 -10.30359
4015139.01315	 264.00000	  45.36290	   0.67172	   0.12988	   0.68416	 -10.94334
4015139.24515	 264.00000	  35.93134	   0.68770	   0.14250	   0.70231	 -11.70673
4015139.49515	 264.00000	  28.40909	   0.71120	   0.15729	   0.72838	 -12.47093
4015139.71015	 264.00000	  22.48202	   0.73403	   0.17535	   0.75469	 -13.43564
4015139.97515	 264.00000	  17.79613	   0.76419	   0.19026	   0.78752	 -13.98057
4015140.22715	 264.00000	  14.06813	   0.79908	   0.20539	   0.82505	 -14.41463
4015140.44315	 264.00000	  11.14480	   0.83764	   0.21669	   0.86522	 -14.50408
4015140.71015	 264.00000	   8.81772	   0.88381	   0.22236	   0.91135	 -14.12215
4015140.88815	 264.00000	   6.97545	   0.92640	   0.21966	   0.95209	 -13.33920
4015141.10715	 264.00000	   5.51730	   0.97170	   0.21192	   0.99454	 -12.30306
4015141.37615	 264.00000	   4.36941	   1.00808	   0.19705	   1.02716	 -11.05996
4015141.71115	 264.00000	   3.45686	   1.04509	   0.17978	   1.06044	  -9.76090
4015142.13016	 264.00000	   2.73547	   1.07172	   0.16232	   1.08395	  -8.61242
4015142.65516	 264.00000	   2.16054	   1.09261	   0.14132	   1.10172	  -7.37002
4015143.31416	 264.00000	   1.70952	   1.11009	   0.12514	   1.11712	  -6.43195
4015144.14316	 264.00000	   1.35352	   1.12271	   0.11064	   1.12815	  -5.62806
4015145.18616	 264.00000	   1.07079	   1.13278	   0.09957	   1.13715	  -5.02319
4015146.49916	 264.00000	   0.84734	   1.14030	   0.09104	   1.14393	  -4.56461
4015148.15516	 264.00000	   0.67072	   1.14734	   0.08500	   1.15049	  -4.23719
4015150.24416	 264.00000	   0.53067	   1.15519	   0.08255	   1.15814	  -4.08747
4015152.88116	 264.00000	   0.41976	   1.16148	   0.08386	   1.16450	  -4.12969
4015156.21216	 264.00000	   0.33183	   1.16706	   0.08663	   1.17027	  -4.24521
4015160.41817	 264.00000	   0.26261	   1.17400	   0.09142	   1.17756	  -4.45272
4015165.72617	 264.00000	   0.20791	   1.18318	   0.09889	   1.18731	  -4.77759
4015172.43117	 264.00000	   0.16452	   1.19371	   0.11084	   1.19885	  -5.30501
4015180.90718	 264.00000	   0.13007	   1.20409	   0.12744	   1.21082	  -6.04155
4015191.59718	 264.00000	   0.10309	   1.21438	   0.14432	   1.22292	  -6.77746
4015205.11119	 264.00000	   0.08153	   1.23099	   0.16248	   1.24167	  -7.51909
4015222.20920	 264.00000	   0.06443	   1.25348	   0.18674	   1.26731	  -8.47325
4015243.79522	 264.00000	   0.05102	   1.28155	   0.21806	   1.29997	  -9.65656
4015271.03823	 264.00000	   0.04042	   1.30665	   0.25381	   1.33107	 -10.99263
4015305.53425	 264.00000	   0.03192	   1.33507	   0.28529	   1.36521	 -12.06198
4015349.08128	 264.00000	   0.02528	   1.37590	   0.31401	   1.41128	 -12.85591
4015404.14631	 264.00000	   0.01999	   1.42939	   0.35079	   1.47181	 -13.78875
4029462.82917	 265.00000	20004.45300	   0.40731	   0.00150	   0.40732	  -0.21134
4029462.97217	 265.00000	15829.12600	   0.41791	   0.01490	   0.41817	  -2.04202
4029463.11417	 265.00000	12516.70300	   0.42686	   0.02537	   0.42761	  -3.40123
4029463.25617	 265.00000	9909.44240	   0.43788	   0.03249	   0.43909	  -4.24280
4029463.42017	 265.00000	7835.48000	   0.44815	   0.03785	   0.44974	  -4.82800
4029463.62117	 265.00000	6217.24610	   0.45559	   0.04257	   0.45757	  -5.33848
4029463.85917	 265.00000	4905.29100	   0.46591	   0.04607	   0.46818	  -5.64714
4029464.09817	 265.00000	3881.27370	   0.47434	   0.04764	   0.47672	  -5.73520
4029464.33617	 265.00000	3070.98270	   0.48299	   0.05070	   0.48564	  -5.99213
4029464.57417	 265.00000	2430.77780	   0.49160	   0.05440	   0.49460	  -6.31424
4029464.81217	 265.00000	1923.15370	   0.50006	   0.05498	   0.50307	  -6.27444
4029465.05017	 265.00000	1522.43580	   0.50866	   0.05794	   0.51195	  -6.49882
4029465.28817	 265.00000	1203.84460	   0.51733	   0.05979	   0.52077	  -6.59282
4029465.52717	 265.00000	 952.86591	   0.52635	   0.06098	   0.52987	  -6.60806
4029465.76517	 265.00000	 754.27557	   0.53491	   0.06492	   0.53884	  -6.92012
4029466.00217	 265.00000	 596.71857	   0.54396	   0.06700	   0.54807	  -7.02187
4029466.24017	 265.00000	 471.96338	   0.55468	   0.06905	   0.55896	  -7.09562
4029466.47917	 265.00000	 373.20856	   0.56350	   0.07100	   0.56796	  -7.18081
4029466.71717	 265.00000	 295.47278	   0.57285	   0.07647	   0.57793	  -7.60308
4029466.95617	 265.00000	 233.87738	   0.58420	   0.07982	   0.58963	  -7.78053
4029467.19417	 265.00000	 185.05922	   0.59491	   0.08379	   0.60078	  -8.01731
4029467.43017	 265.00000	 146.35823	   0.60653	   0.08820	   0.61291	  -8.27413
4029467.66717	 265.00000	 115.77804	   0.61879	   0.09354	   0.62582	  -8.59557
4029467.90117	 265.00000	  91.67210	   0.62972	   0.10179	   0.63790	  -9.18192
4029468.14617	 265.00000	  72.51701	   0.64224	   0.10779	   0.65122	  -9.52746
4029468.37517	 265.00000	  57.36816	   0.65789	   0.11784	   0.66836	 -10.15539
4029468.61217	 265.00000	  45.36290	   0.67270	   0.12939	   0.68503	 -10.88769
4029468.84418	 265.00000	  35.93134	   0.68944	   0.14139	   0.70379	 -11.58952
4029469.09518	 265.00000	  28.40909	   0.71158	   0.15742	   0.72879	 -12.47452
4029469.30918	 265.00000	  22.48202	   0.73525	   0.17392	   0.75554	 -13.30839
4029469.57418	 265.00000	  17.79613	   0.76372	   0.19001	   0.78701	 -13.97096
4029469.82618	 265.00000	  14.06813	   0.79857	   0.20545	   0.82457	 -14.42741
4029470.04218	 265.00000	  11.14480	   0.83683	   0.21683	   0.86447	 -14.52605
4029470.31018	 265.00000	   8.81772	   0.88329	   0.22317	   0.91104	 -14.17935
4029470.48818	 265.00000	   6.97545	   0.92779	   0.21809	   0.95307	 -13.22784
4029470.70618	 265.00000	   5.51730	   0.96979	   0.21291	   0.99289	 -12.38252
4029470.97518	 265.00000	   4.36941	   1.00924	   0.19620	   1.02814	 -11.00143
4029471.31018	 265.00000	   3.45686	   1.04473	   0.18046	   1.06020	  -9.80040
4029471.72918	 265.00000	   2.73547	   1.07084	   0.16142	   1.08294	  -8.57209
4029472.25418	 265.00000	   2.16054	   1.09172	   0.14224	   1.10095	  -7.42337
4029472.91318	 265.00000	   1.70952	   1.10895	   0.12496	   1.11597	  -6.42931
4029473.74218	 265.00000	   1.35352	   1.12202	   0.11046	   1.12745	  -5.62265
4029474.78518	 265.00000	   1.07079	   1.13162	   0.09946	   1.13598	  -5.02278
4029476.09918	 265.00000	   0.84734	   1.14015	   0.09014	   1.14371	  -4.52023
4029477.75418	 265.00000	   0.67072	   1.14756	   0.08501	   1.15070	  -4.23692
4029479.84318	 265.00000	   0.53067	   1.15464	   0.08274	   1.15760	  -4.09892
4029482.48018	 265.00000	   0.41976	   1.16032	   0.08379	   1.16334	  -4.13018
4029485.81119	 265.00000	   0.33183	   1.16620	   0.08648	   1.16940	  -4.24125
4029490.01719	 265.00000	   0.26261	   1.17363	   0.09076	   1.17714	  -4.42201
4029495.32519	 265.00000	   0.20791	   1.18285	   0.09911	   1.18699	  -4.78942
4029502.03019	 265.00000	   0.16452	   1.19350	   0.11171	   1.19871	  -5.34732
4029510.50620	 265.00000	   0.13007	   1.20224	   0.12726	   1.20895	  -6.04261
4029521.19621	 265.00000	   0.10309	   1.21384	   0.14358	   1.22230	  -6.74574
4029534.71021	 265.00000	   0.08153	   1.23214	   0.16236	   1.24279	  -7.50678
4029551.80822	 265.00000	   0.06443	   1.25473	   0.18775	   1.26870	  -8.51003
4029573.39524	 265.00000	   0.05102	   1.28097	   0.22047	   1.29980	  -9.76573
4029600.63725	 265.00000	   0.04042	   1.30439	   0.25390	   1.32887	 -11.01476
4029635.13327	 265.00000	   0.03192	   1.33447	   0.28196	   1.36393	 -11.93074
4029678.68030	 265.00000	   0.02528	   1.37780	   0.31202	   1.41268	 -12.76006
4029733.74633	 265.00000	   0.01999	   1.43111	   0.35282	   1.47396	 -13.84934
4043790.51798	 266.00000	20004.45300	   0.40636	   0.00007	   0.40636	  -0.00943
4043790.65998	 266.00000	15829.12600	   0.41618	   0.01348	   0.41640	  -1.85507
4043790.80198	 266.00000	12516.70300	   0.42802	   0.02384	   0.42868	  -3.18860
4043790.94398	 266.00000	9909.44240	   0.43786	   0.03219	   0.43904	  -4.20398
4043791.10798	 266.00000	7835.48000	   0.44741	   0.03719	   0.44896	  -4.75210
4043791.30898	 266.00000	6217.24610	   0.45487	   0.04203	   0.45680	  -5.27911
4043791.54698	 266.00000	4905.29100	   0.46418	   0.04529	   0.46638	  -5.57257
4043791.78598	 266.00000	3881.27370	   0.47268	   0.04767	   0.47507	  -5.75943
4043792.02398	 266.00000	3070.98270	   0.48144	   0.05067	   0.48410	  -6.00761
4043792.26198	 266.00000	2430.77780	   0.49086	   0.05377	   0.49379	  -6.25156
4043792.49998	 266.00000	1923.15370	   0.49995	   0.05430	   0.50289	  -6.19921
4043792.73798	 266.00000	1522.43580	   0.50931	   0.05750	   0.51254	  -6.44119
4043792.97598	 266.00000	1203.84460	   0.51599	   0.05962	   0.51943	  -6.59131
4043793.21498	 266.00000	 952.86591	   0.52512	   0.06155	   0.52872	  -6.68536
4043793.45298	 266.00000	 754.27557	   0.53380	   0.06403	   0.53763	  -6.83948
4043793.68998	 266.00000	 596.71857	   0.54395	   0.06570	   0.54790	  -6.88657
4043793.92798	 266.00000	 471.96338	   0.55419	   0.06967	   0.55855	  -7.16501
4043794.16698	 266.00000	 373.20856	   0.56425	   0.07187	   0.56881	  -7.25880
4043794.40498	 266.00000	 295.47278	   0.57324	   0.07647	   0.57832	  -7.59861
4043794.64398	 266.00000	 233.87738	   0.58378	   0.07945	   0.58916	  -7.74968
4043794.88198	 266.00000	 185.05922	   0.59328	   0.08330	   0.59910	  -7.99248
4043795.11798	 266.00000	 146.35823	   0.60712	   0.08848	   0.61353	  -8.29155
4043795.35498	 266.00000	 115.77804	   0.61833	   0.09441	   0.62550	  -8.68152
4043795.58898	 266.00000	  91.67210	   0.63114	   0.10105	   0.63918	  -9.09643
4043795.83398	 266.00000	  72.51701	   0.64451	   0.11006	   0.65384	  -9.69056
4043796.06298	 266.00000	  57.36816	   0.65670	   0.11810	   0.66723	 -10.19518
4043796.29998	 266.00000	  45.36290	   0.67277	   0.12942	   0.68510	 -10.88880
4043796.53198	 266.00000	  35.93134	   0.69044	   0.14153	   0.70480	 -11.58422
4043796.78298	 266.00000	  28.40909	   0.71075	   0.15688	   0.72786	 -12.44717
4043796.99698	 266.00000	  22.48202	   0.73410	   0.17358	   0.75435	 -13.30306
4043797.26198	 266.00000	  17.79613	   0.76372	   0.19065	   0.78716	 -14.01671
4043797.51398	 266.00000	  14.06813	   0.79846	   0.20446	   0.82423	 -14.36328
4043797.72998	 266.00000	  11.14480	   0.83878	   0.21564	   0.86606	 -14.41787
4043797.99798	 266.00000	   8.81772	   0.88347	   0.22261	   0.91109	 -14.14264
4043798.17598	 266.00000	   6.97545	   0.92558	   0.21858	   0.95104	 -13.28702
4043798.39398	 266.00000	   5.51730	   0.97123	   0.21191	   0.99407	 -12.30814
4043798.66298	 266.00000	   4.36941	   1.00840	   0.19669	   1.02740	 -11.03729
4043798.99798	 266.00000	   3.45686	   1.04415	   0.18052	   1.05964	  -9.80853
4043799.41698	 266.00000	   2.73547	   1.07032	   0.16108	   1.08238	  -8.55856
4043799.94198	 266.00000	   2.16054	   1.09195	   0.14155	   1.10108	  -7.38598
4043800.60098	 266.00000	   1.70952	   1.10919	   0.12413	   1.11612	  -6.38539
4043801.42998	 266.00000	   1.35352	   1.12189	   0.11048	   1.12731	  -5.62395
4043802.47299	 266.00000	   1.07079	   1.13121	   0.09947	   1.13558	  -5.02526
4043803.78699	 266.00000	   0.84734	   1.13891	   0.09086	   1.14253	  -4.56153
4043805.44199	 266.00000	   0.67072	   1.14699	   0.08483	   1.15012	  -4.22992
4043807.53099	 266.00000	   0.53067	   1.15410	   0.08320	   1.15709	  -4.12357
4043810.16799	 266.00000	   0.41976	   1.16028	   0.08368	   1.16329	  -4.12522
4043813.49899	 266.00000	   0.33183	   1.16534	   0.08634	   1.16854	  -4.23739
4043817.70499	 266.00000	   0.26261	   1.17279	   0.09088	   1.17631	  -4.43111
4043823.01300	 266.00000	   0.20791	   1.18222	   0.09918	   1.18638	  -4.79541
4043829.71800	 266.00000	   0.16452	   1.19267	   0.11198	   1.19792	  -5.36388
4043838.19401	 266.00000	   0.13007	   1.20260	   0.12877	   1.20947	  -6.11151
4043848.88401	 266.00000	   0.10309	   1.21343	   0.14528	   1.22209	  -6.82716
4043862.39802	 266.00000	   0.08153	   1.22992	   0.16277	   1.24064	  -7.53903
4043879.49603	 266.00000	   0.06443	   1.25162	   0.18638	   1.26542	  -8.46964
4043901.08304	 266.00000	   0.05102	   1.27863	   0.21581	   1.29672	  -9.58017
4043928.32506	 266.00000	   0.04042	   1.30332	   0.24906	   1.32690	 -10.81845
4043962.82108	 266.00000	   0.03192	   1.33374	   0.27949	   1.36271	 -11.83543
4044006.36811	 266.00000	   0.02528	   1.37855	   0.31241	   1.41351	 -12.76877
4044061.43414	 266.00000	   0.01999	   1.43343	   0.35633	   1.47705	 -13.95999
4058121.32041	 267.00000	20004.45300	   0.40559	   0.00010	   0.40559	  -0.01456
4058121.46341	 267.00000	15829.12600	   0.41751	   0.01337	   0.41772	  -1.83395
4058121.60541	 267.00000	12516.70300	   0.42905	   0.02433	   0.42974	  -3.24535
4058121.74741	 267.00000	9909.44240	   0.43822	   0.03264	   0.43943	  -4.25966
4058121.91141	 267.00000	7835.48000	   0.44715	   0.03685	   0.44867	  -4.71058
4058122.11241	 267.00000	6217.24610	   0.45660	   0.04292	   0.45861	  -5.37006
4058122.35041	 267.00000	4905.29100	   0.46455	   0.04662	   0.46688	  -5.73124
4058122.58941	 267.00000	3881.27370	   0.47374	   0.04879	   0.47625	  -5.87992
4058122.82741	 267.00000	3070.98270	   0.48245	   0.05163	   0.48520	  -6.10844
4058123.06541	 267.00000	2430.77780	   0.49161	   0.05497	   0.49468	  -6.38017
4058123.30341	 267.00000	1923.15370	   0.49951	   0.05485	   0.50251	  -6.26671
4058123.54141	 267.00000	1522.43580	   0.50802	   0.05810	   0.51133	  -6.52473
4058123.77941	 267.00000	1203.84460	   0.51695	   0.05917	   0.52033	  -6.52984
4058124.01841	 267.00000	 952.86591	   0.52556	   0.06104	   0.52909	  -6.62472
4058124.25641	 267.00000	 754.27557	   0.53482	   0.06356	   0.53859	  -6.77698
4058124.49341	 267.00000	 596.71857	   0.54327	   0.06612	   0.54728	  -6.93938
4058124.73141	 267.00000	 471.96338	   0.55345	   0.06899	   0.55773	  -7.10532
4058124.97041	 267.00000	 373.20856	   0.56355	   0.07099	   0.56801	  -7.17946
4058125.20741	 267.00000	 295.47278	   0.57408	   0.07528	   0.57900	  -7.47018
4058125.44741	 267.00000	 233.87738	   0.58316	   0.07821	   0.58838	  -7.63833
4058125.68541	 267.00000	 185.05922	   0.59371	   0.08297	   0.59948	  -7.95533
4058125.92141	 267.00000	 146.35823	   0.60645	   0.08782	   0.61278	  -8.23957
4058126.15741	 267.00000	 115.77804	   0.61853	   0.09329	   0.62552	  -8.57699
4058126.39241	 267.00000	  91.67210	   0.63006	   0.10060	   0.63804	  -9.07196
4058126.63741	 267.00000	  72.51701	   0.64375	   0.10869	   0.65286	  -9.58310
4058126.86641	 267.00000	  57.36816	   0.65717	   0.11665	   0.66745	 -10.06547
4058127.10341	 267.00000	  45.36290	   0.67219	   0.12896	   0.68445	 -10.86051
4058127.33541	 267.00000	  35.93134	   0.69013	   0.14270	   0.70473	 -11.68231
4058127.58541	 267.00000	  28.40909	   0.70929	   0.15668	   0.72639	 -12.45653
4058127.80041	 267.00000	  22.48202	   0.73450	   0.17223	   0.75443	 -13.19670
4058128.06541	 267.00000	  17.79613	   0.76295	   0.19025	   0.78632	 -14.00187
4058128.31741	 267.00000	  14.06813	   0.79924	   0.20418	   0.82490	 -14.33048
4058128.53341	 267.00000	  11.14480	   0.83814	   0.21578	   0.86547	 -14.43722
4058128.80041	 267.00000	   8.81772	   0.88175	   0.22247	   0.90939	 -14.16061
4058128.97941	 267.00000	   6.97545	   0.93042	   0.22134	   0.95638	 -13.38169
4058129.19741	 267.00000	   5.51730	   0.96696	   0.21059	   0.98963	 -12.28649
4058129.46641	 267.00000	   4.36941	   1.00937	   0.19938	   1.02887	 -11.17396
4058129.80141	 267.00000	   3.45686	   1.04184	   0.18040	   1.05734	  -9.82390
4058130.22041	 267.00000	   2.73547	   1.07070	   0.16015	   1.08261	  -8.50702
4058130.74541	 267.00000	   2.16054	   1.09272	   0.14254	   1.10198	  -7.43201
4058131.40441	 267.00000	   1.70952	   1.10892	   0.12577	   1.11603	  -6.47054
4058132.23341	 267.00000	   1.35352	   1.12145	   0.11088	   1.12692	  -5.64675
4058133.27642	 267.00000	   1.07079	   1.13237	   0.09941	   1.13672	  -5.01700
4058134.59042	 267.00000	   0.84734	   1.14063	   0.09091	   1.14424	  -4.55698
4058136.24542	 267.00000	   0.67072	   1.14772	   0.08574	   1.15092	  -4.27230
4058138.33442	 267.00000	   0.53067	   1.15338	   0.08320	   1.15637	  -4.12591
4058140.97142	 267.00000	   0.41976	   1.15975	   0.08231	   1.16267	  -4.05945
4058144.30242	 267.00000	   0.33183	   1.16755	   0.08513	   1.17065	  -4.17034
4058148.50842	 267.00000	   0.26261	   1.17506	   0.09227	   1.17868	  -4.48963
4058153.81643	 267.00000	   0.20791	   1.18244	   0.10173	   1.18680	  -4.91735
4058160.52043	 267.00000	   0.16452	   1.19048	   0.11230	   1.19577	  -5.38905
4058168.99744	 267.00000	   0.13007	   1.20222	   0.12417	   1.20861	  -5.89695
4058179.68744	 267.00000	   0.10309	   1.21806	   0.14196	   1.22630	  -6.64764
4058193.20145	 267.00000	   0.08153	   1.23523	   0.16565	   1.24629	  -7.63788
4058210.29946	 267.00000	   0.06443	   1.25325	   0.19186	   1.26785	  -8.70369
4058231.88547	 267.00000	   0.05102	   1.27346	   0.21587	   1.29163	  -9.62110
4058259.12849	 267.00000	   0.04042	   1.30634	   0.24294	   1.32873	 -10.53485
4058293.62451	 267.00000	   0.03192	   1.34633	   0.28092	   1.37533	 -11.78591
4058337.17154	 267.00000	   0.02528	   1.38657	   0.32642	   1.42447	 -13.24721
