Repository: kbm2110/Battery_Diagnostics_Thesis

# Battery_Diagnostics_Thesis
 Data-driven battery diagnostics using EIS

**Author:** Bala Manikanta Yaswanth Kanagarla
**Institution:** Technische Hochschule Ingolstadt (THI)
**Supervisor:** Prof. Dr. H.-G. Schweiger

## Overview

This project implements a machine learning framework for 
non-invasive State of Health (SoH) estimation of lithium-ion 
batteries using Electrochemical Impedance Spectroscopy (EIS).

Eight physically interpretable features are extracted from 
impedance spectra and used to train six ML models under a 
strict cell-level train-test split. The stacking ensemble 
achieves R² = 0.9122 and RMSE = 0.0234 on completely unseen 
cells.

---

File: data/EIS/EIS_state_V_35C01.txt (part 32 of 39)
time/s	           cycle number	freq/Hz	           Re(Z)/Ohm	  -Im(Z)/Ohm	   |Z|/Ohm	   Phase(Z)/deg
3763227.87231	 259.00000	   1.07079	   0.93918	   0.06687	   0.94156	  -4.07240
3763229.18631	 259.00000	   0.84734	   0.94429	   0.06349	   0.94642	  -3.84646
3763230.84131	 259.00000	   0.67072	   0.94958	   0.06345	   0.95169	  -3.82265
3763232.93032	 259.00000	   0.53067	   0.95409	   0.06448	   0.95626	  -3.86647
3763235.56732	 259.00000	   0.41976	   0.95921	   0.06737	   0.96157	  -4.01755
3763238.89832	 259.00000	   0.33183	   0.96673	   0.07319	   0.96950	  -4.32971
3763243.10432	 259.00000	   0.26261	   0.97315	   0.08272	   0.97666	  -4.85877
3763248.41232	 259.00000	   0.20791	   0.97891	   0.09468	   0.98348	  -5.52434
3763255.11733	 259.00000	   0.16452	   0.98419	   0.10750	   0.99004	  -6.23350
3763263.59333	 259.00000	   0.13007	   0.99266	   0.12088	   0.99999	  -6.94284
3763274.28334	 259.00000	   0.10309	   1.00475	   0.13833	   1.01423	  -7.83900
3763287.79735	 259.00000	   0.08153	   1.01898	   0.16104	   1.03163	  -8.98094
3763304.89536	 259.00000	   0.06443	   1.03740	   0.18782	   1.05426	 -10.26197
3763326.48137	 259.00000	   0.05102	   1.05983	   0.21372	   1.08117	 -11.40091
3763353.72439	 259.00000	   0.04042	   1.09449	   0.24633	   1.12187	 -12.68359
3763388.22041	 259.00000	   0.03192	   1.13646	   0.29384	   1.17383	 -14.49675
3763431.76743	 259.00000	   0.02528	   1.17405	   0.35223	   1.22575	 -16.69974
3763486.83247	 259.00000	   0.01999	   1.20533	   0.40895	   1.27281	 -18.74141
3776910.06193	 260.00000	20004.45300	   0.29473	  -0.01977	   0.29539	   3.83728
3776910.20493	 260.00000	15829.12600	   0.30366	  -0.00363	   0.30369	   0.68503
3776910.34693	 260.00000	12516.70300	   0.30981	   0.00915	   0.30994	  -1.69164
3776910.48893	 260.00000	9909.44240	   0.31867	   0.01796	   0.31918	  -3.22592
3776910.65293	 260.00000	7835.48000	   0.32781	   0.02688	   0.32891	  -4.68732
3776910.85393	 260.00000	6217.24610	   0.33321	   0.03179	   0.33472	  -5.44958
3776911.09193	 260.00000	4905.29100	   0.34178	   0.03860	   0.34395	  -6.44407
3776911.33093	 260.00000	3881.27370	   0.34838	   0.04366	   0.35111	  -7.14369
3776911.56893	 260.00000	3070.98270	   0.35764	   0.04726	   0.36075	  -7.52742
3776911.80693	 260.00000	2430.77780	   0.36456	   0.04918	   0.36787	  -7.68357
3776912.04493	 260.00000	1923.15370	   0.37415	   0.05469	   0.37812	  -8.31685
3776912.28293	 260.00000	1522.43580	   0.38258	   0.05689	   0.38679	  -8.45837
3776912.52094	 260.00000	1203.84460	   0.39083	   0.06038	   0.39547	  -8.78259
3776912.75994	 260.00000	 952.86591	   0.40111	   0.06399	   0.40618	  -9.06476
3776912.99794	 260.00000	 754.27557	   0.40835	   0.06817	   0.41400	  -9.47804
3776913.23494	 260.00000	 596.71857	   0.41901	   0.07243	   0.42522	  -9.80715
3776913.47294	 260.00000	 471.96338	   0.42959	   0.07437	   0.43598	  -9.82151
3776913.71194	 260.00000	 373.20856	   0.44125	   0.07929	   0.44831	 -10.18758
3776913.94994	 260.00000	 295.47278	   0.45305	   0.08216	   0.46044	 -10.27907
3776914.18894	 260.00000	 233.87738	   0.46359	   0.08926	   0.47210	 -10.89874
3776914.42694	 260.00000	 185.05922	   0.47567	   0.09411	   0.48489	 -11.19167
3776914.66294	 260.00000	 146.35823	   0.48816	   0.09989	   0.49827	 -11.56435
3776914.89994	 260.00000	 115.77804	   0.50271	   0.10657	   0.51388	 -11.96885
3776915.13394	 260.00000	  91.67210	   0.51720	   0.11360	   0.52953	 -12.38774
3776915.37894	 260.00000	  72.51701	   0.53272	   0.12446	   0.54707	 -13.15036
3776915.60794	 260.00000	  57.36816	   0.55067	   0.13539	   0.56707	 -13.81267
3776915.84494	 260.00000	  45.36290	   0.57098	   0.14627	   0.58942	 -14.36911
3776916.07694	 260.00000	  35.93134	   0.59266	   0.15850	   0.61348	 -14.97251
3776916.32794	 260.00000	  28.40909	   0.61888	   0.17271	   0.64252	 -15.59258
3776916.54194	 260.00000	  22.48202	   0.65245	   0.18392	   0.67788	 -15.74245
3776916.80694	 260.00000	  17.79613	   0.68879	   0.18880	   0.71419	 -15.32831
3776917.05894	 260.00000	  14.06813	   0.72825	   0.19058	   0.75278	 -14.66495
3776917.27494	 260.00000	  11.14480	   0.76651	   0.18690	   0.78897	 -13.70320
3776917.54294	 260.00000	   8.81772	   0.80247	   0.17564	   0.82147	 -12.34593
3776917.72094	 260.00000	   6.97545	   0.83140	   0.16121	   0.84689	 -10.97365
3776917.93894	 260.00000	   5.51730	   0.85778	   0.14437	   0.86985	  -9.55384
3776918.20794	 260.00000	   4.36941	   0.87657	   0.12646	   0.88564	  -8.20921
3776918.54294	 260.00000	   3.45686	   0.89311	   0.11177	   0.90008	  -7.13358
3776918.96194	 260.00000	   2.73547	   0.90622	   0.09721	   0.91142	  -6.12283
3776919.48694	 260.00000	   2.16054	   0.91468	   0.08621	   0.91874	  -5.38439
3776920.14694	 260.00000	   1.70952	   0.92181	   0.07653	   0.92498	  -4.74617
3776920.97494	 260.00000	   1.35352	   0.92806	   0.06990	   0.93069	  -4.30724
3776922.01794	 260.00000	   1.07079	   0.93458	   0.06586	   0.93690	  -4.03099
3776923.33194	 260.00000	   0.84734	   0.93915	   0.06293	   0.94125	  -3.83372
3776924.98694	 260.00000	   0.67072	   0.94450	   0.06301	   0.94660	  -3.81643
3776927.07594	 260.00000	   0.53067	   0.94959	   0.06380	   0.95173	  -3.84385
3776929.71295	 260.00000	   0.41976	   0.95573	   0.06784	   0.95813	  -4.06022
3776933.04395	 260.00000	   0.33183	   0.96162	   0.07464	   0.96452	  -4.43831
3776937.24995	 260.00000	   0.26261	   0.96570	   0.08388	   0.96934	  -4.96400
3776942.55795	 260.00000	   0.20791	   0.97100	   0.09244	   0.97539	  -5.43833
3776949.26296	 260.00000	   0.16452	   0.97914	   0.10365	   0.98461	  -6.04264
3776957.73896	 260.00000	   0.13007	   0.98964	   0.11903	   0.99677	  -6.85845
3776968.42897	 260.00000	   0.10309	   1.00085	   0.13792	   1.01031	  -7.84630
3776981.94298	 260.00000	   0.08153	   1.01486	   0.15889	   1.02723	  -8.89813
3776999.04099	 260.00000	   0.06443	   1.03500	   0.18476	   1.05136	 -10.12165
3777020.62700	 260.00000	   0.05102	   1.06525	   0.21481	   1.08669	 -11.40116
3777047.87002	 260.00000	   0.04042	   1.09653	   0.25960	   1.12684	 -13.31945
3777082.36604	 260.00000	   0.03192	   1.12273	   0.31070	   1.16493	 -15.46894
3777125.91306	 260.00000	   0.02528	   1.14774	   0.35534	   1.20149	 -17.20243
3777180.97910	 260.00000	   0.01999	   1.18271	   0.39521	   1.24699	 -18.47725
3790601.89154	 261.00000	20004.45300	   0.29521	  -0.01819	   0.29576	   3.52511
3790602.03454	 261.00000	15829.12600	   0.30291	  -0.00369	   0.30294	   0.69770
3790602.17654	 261.00000	12516.70300	   0.31168	   0.00981	   0.31184	  -1.80256
3790602.31854	 261.00000	9909.44240	   0.31908	   0.01860	   0.31962	  -3.33648
3790602.48255	 261.00000	7835.48000	   0.32552	   0.02608	   0.32657	  -4.58146
3790602.68355	 261.00000	6217.24610	   0.33384	   0.03292	   0.33546	  -5.63101
3790602.92155	 261.00000	4905.29100	   0.34253	   0.03937	   0.34478	  -6.55664
3790603.16055	 261.00000	3881.27370	   0.34815	   0.04281	   0.35077	  -7.01034
3790603.39855	 261.00000	3070.98270	   0.35796	   0.04693	   0.36102	  -7.46939
3790603.63655	 261.00000	2430.77780	   0.36411	   0.04951	   0.36746	  -7.74307
3790603.87455	 261.00000	1923.15370	   0.37493	   0.05445	   0.37886	  -8.26385
3790604.11255	 261.00000	1522.43580	   0.38327	   0.05737	   0.38754	  -8.51300
3790604.35055	 261.00000	1203.84460	   0.39106	   0.05951	   0.39556	  -8.65239
3790604.58855	 261.00000	 952.86591	   0.40123	   0.06404	   0.40631	  -9.06856
3790604.82755	 261.00000	 754.27557	   0.40906	   0.06689	   0.41449	  -9.28724
3790605.06455	 261.00000	 596.71857	   0.41921	   0.07103	   0.42519	  -9.61623
3790605.30155	 261.00000	 471.96338	   0.43000	   0.07537	   0.43656	  -9.94164
3790605.54155	 261.00000	 373.20856	   0.44135	   0.07926	   0.44841	 -10.18097
3790605.77855	 261.00000	 295.47278	   0.45229	   0.08378	   0.45999	 -10.49395
3790606.01755	 261.00000	 233.87738	   0.46389	   0.08973	   0.47249	 -10.94799
3790606.25555	 261.00000	 185.05922	   0.47631	   0.09417	   0.48553	 -11.18349
3790606.49155	 261.00000	 146.35823	   0.48805	   0.10117	   0.49843	 -11.71135
3790606.72855	 261.00000	 115.77804	   0.50153	   0.10578	   0.51256	 -11.90953
3790606.96255	 261.00000	  91.67210	   0.51777	   0.11536	   0.53047	 -12.55994
3790607.20855	 261.00000	  72.51701	   0.53451	   0.12371	   0.54864	 -13.03147
3790607.43755	 261.00000	  57.36816	   0.55065	   0.13435	   0.56681	 -13.71116
3790607.67355	 261.00000	  45.36290	   0.56989	   0.14698	   0.58854	 -14.46186
3790607.90655	 261.00000	  35.93134	   0.59144	   0.15969	   0.61262	 -15.10933
3790608.15655	 261.00000	  28.40909	   0.62130	   0.17194	   0.64465	 -15.46885
3790608.37055	 261.00000	  22.48202	   0.65256	   0.18338	   0.67784	 -15.69631
3790608.63555	 261.00000	  17.79613	   0.68898	   0.19045	   0.71482	 -15.45242
3790608.88855	 261.00000	  14.06813	   0.72713	   0.19257	   0.75219	 -14.83330
3790609.10455	 261.00000	  11.14480	   0.76660	   0.18558	   0.78874	 -13.60856
3790609.37155	 261.00000	   8.81772	   0.80158	   0.17563	   0.82059	 -12.35834
3790609.54955	 261.00000	   6.97545	   0.83397	   0.16217	   0.84959	 -11.00422
3790609.76755	 261.00000	   5.51730	   0.85834	   0.14347	   0.87025	  -9.48929
3790610.03655	 261.00000	   4.36941	   0.87856	   0.12796	   0.88783	  -8.28647
3790610.37255	 261.00000	   3.45686	   0.89443	   0.11226	   0.90145	  -7.15375
3790610.79055	 261.00000	   2.73547	   0.90609	   0.09812	   0.91139	  -6.18049
3790611.31555	 261.00000	   2.16054	   0.91569	   0.08640	   0.91976	  -5.39033
3790611.97555	 261.00000	   1.70952	   0.92312	   0.07722	   0.92635	  -4.78167
3790612.80355	 261.00000	   1.35352	   0.92870	   0.07073	   0.93139	  -4.35520
3790613.84655	 261.00000	   1.07079	   0.93484	   0.06572	   0.93714	  -4.02157
3790615.16055	 261.00000	   0.84734	   0.94060	   0.06289	   0.94270	  -3.82548
3790616.81655	 261.00000	   0.67072	   0.94568	   0.06357	   0.94781	  -3.84588
3790618.90455	 261.00000	   0.53067	   0.94994	   0.06387	   0.95209	  -3.84677
3790621.54156	 261.00000	   0.41976	   0.95601	   0.06735	   0.95838	  -4.02994
3790624.87256	 261.00000	   0.33183	   0.96281	   0.07378	   0.96563	  -4.38227
3790629.07856	 261.00000	   0.26261	   0.96886	   0.08336	   0.97244	  -4.91729
3790634.38656	 261.00000	   0.20791	   0.97383	   0.09451	   0.97841	  -5.54328
3790641.09157	 261.00000	   0.16452	   0.97953	   0.10650	   0.98530	  -6.20525
3790649.56757	 261.00000	   0.13007	   0.98921	   0.12018	   0.99648	  -6.92672
3790660.25758	 261.00000	   0.10309	   1.00135	   0.13840	   1.01087	  -7.86894
3790673.77159	 261.00000	   0.08153	   1.01591	   0.16072	   1.02854	  -8.98996
3790690.86960	 261.00000	   0.06443	   1.03358	   0.18710	   1.05038	 -10.26082
3790712.45561	 261.00000	   0.05102	   1.05901	   0.21220	   1.08006	 -11.33062
3790739.69863	 261.00000	   0.04042	   1.09539	   0.24866	   1.12326	 -12.78956
3790774.19365	 261.00000	   0.03192	   1.13340	   0.30061	   1.17259	 -14.85440
3790817.74167	 261.00000	   0.02528	   1.16486	   0.35704	   1.21835	 -17.04063
3790872.80671	 261.00000	   0.01999	   1.19471	   0.40763	   1.26234	 -18.83942
3804290.88413	 262.00000	20004.45300	   0.29455	  -0.01809	   0.29510	   3.51354
3804291.02713	 262.00000	15829.12600	   0.30431	  -0.00306	   0.30433	   0.57565
3804291.16913	 262.00000	12516.70300	   0.31066	   0.00909	   0.31079	  -1.67568
3804291.31113	 262.00000	9909.44240	   0.31839	   0.01864	   0.31893	  -3.35068
3804291.47513	 262.00000	7835.48000	   0.32533	   0.02528	   0.32631	  -4.44380
3804291.67613	 262.00000	6217.24610	   0.33467	   0.03171	   0.33617	  -5.41201
3804291.91413	 262.00000	4905.29100	   0.34341	   0.03834	   0.34554	  -6.37065
3804292.15313	 262.00000	3881.27370	   0.35079	   0.04359	   0.35349	  -7.08368
3804292.39114	 262.00000	3070.98270	   0.35731	   0.04551	   0.36020	  -7.25879
3804292.62914	 262.00000	2430.77780	   0.36460	   0.04938	   0.36793	  -7.71213
3804292.86714	 262.00000	1923.15370	   0.37496	   0.05372	   0.37879	  -8.15376
3804293.10514	 262.00000	1522.43580	   0.38235	   0.05755	   0.38665	  -8.56009
3804293.34314	 262.00000	1203.84460	   0.39044	   0.06085	   0.39515	  -8.85813
3804293.58214	 262.00000	 952.86591	   0.39982	   0.06389	   0.40489	  -9.07891
3804293.82014	 262.00000	 754.27557	   0.40950	   0.06800	   0.41511	  -9.42827
3804294.05714	 262.00000	 596.71857	   0.41962	   0.07038	   0.42548	  -9.52143
3804294.29514	 262.00000	 471.96338	   0.42875	   0.07629	   0.43548	 -10.08900
3804294.53414	 262.00000	 373.20856	   0.44052	   0.08064	   0.44784	 -10.37387
3804294.77214	 262.00000	 295.47278	   0.45123	   0.08226	   0.45867	 -10.33115
3804295.01114	 262.00000	 233.87738	   0.46443	   0.08850	   0.47279	 -10.78815
3804295.24914	 262.00000	 185.05922	   0.47479	   0.09452	   0.48410	 -11.25891
3804295.48514	 262.00000	 146.35823	   0.48848	   0.09954	   0.49852	 -11.51778
3804295.72114	 262.00000	 115.77804	   0.50420	   0.10771	   0.51557	 -12.05847
3804295.95614	 262.00000	  91.67210	   0.51626	   0.11551	   0.52903	 -12.61225
3804296.20114	 262.00000	  72.51701	   0.53181	   0.12534	   0.54638	 -13.26182
3804296.43014	 262.00000	  57.36816	   0.55014	   0.13417	   0.56627	 -13.70631
3804296.66714	 262.00000	  45.36290	   0.57023	   0.14610	   0.58864	 -14.37098
3804296.89914	 262.00000	  35.93134	   0.59270	   0.15883	   0.61361	 -15.00189
3804297.15014	 262.00000	  28.40909	   0.62074	   0.17227	   0.64420	 -15.51058
3804297.36414	 262.00000	  22.48202	   0.65237	   0.18291	   0.67752	 -15.66257
3804297.62914	 262.00000	  17.79613	   0.68818	   0.19154	   0.71434	 -15.55313
3804297.88114	 262.00000	  14.06813	   0.72815	   0.19278	   0.75324	 -14.82875
3804298.09714	 262.00000	  11.14480	   0.76651	   0.18554	   0.78864	 -13.60727
3804298.36514	 262.00000	   8.81772	   0.80177	   0.17637	   0.82094	 -12.40611
3804298.54314	 262.00000	   6.97545	   0.83438	   0.16219	   0.85000	 -11.00009
3804298.76114	 262.00000	   5.51730	   0.85777	   0.14418	   0.86980	  -9.54169
3804299.03014	 262.00000	   4.36941	   0.87800	   0.12845	   0.88734	  -8.32310
3804299.36514	 262.00000	   3.45686	   0.89392	   0.11106	   0.90079	  -7.08223
3804299.78414	 262.00000	   2.73547	   0.90635	   0.09675	   0.91150	  -6.09326
3804300.30914	 262.00000	   2.16054	   0.91536	   0.08623	   0.91941	  -5.38135
3804300.96814	 262.00000	   1.70952	   0.92344	   0.07687	   0.92664	  -4.75856
3804301.79714	 262.00000	   1.35352	   0.92950	   0.07059	   0.93218	  -4.34318
3804302.84014	 262.00000	   1.07079	   0.93601	   0.06533	   0.93828	  -3.99247
3804304.15414	 262.00000	   0.84734	   0.94107	   0.06484	   0.94330	  -3.94127
3804305.80914	 262.00000	   0.67072	   0.94552	   0.06412	   0.94770	  -3.87961
3804307.89814	 262.00000	   0.53067	   0.94990	   0.06555	   0.95216	  -3.94740
3804310.53515	 262.00000	   0.41976	   0.95397	   0.06841	   0.95642	  -4.10166
3804313.86615	 262.00000	   0.33183	   0.96054	   0.07302	   0.96331	  -4.34743
3804318.07215	 262.00000	   0.26261	   0.96657	   0.08090	   0.96995	  -4.78427
3804323.38015	 262.00000	   0.20791	   0.97385	   0.09044	   0.97805	  -5.30593
3804330.08516	 262.00000	   0.16452	   0.98251	   0.10186	   0.98778	  -5.91863
3804338.56116	 262.00000	   0.13007	   0.99516	   0.11750	   1.00207	  -6.73370
3804349.25117	 262.00000	   0.10309	   1.00964	   0.14035	   1.01935	  -7.91415
3804362.76518	 262.00000	   0.08153	   1.02295	   0.16959	   1.03692	  -9.41314
3804379.86319	 262.00000	   0.06443	   1.03586	   0.20067	   1.05512	 -10.96375
3804401.45020	 262.00000	   0.05102	   1.05018	   0.22684	   1.07440	 -12.18890
3804428.69222	 262.00000	   0.04042	   1.07571	   0.25626	   1.10581	 -13.39952
3804463.18824	 262.00000	   0.03192	   1.10928	   0.29293	   1.14731	 -14.79258
3804506.73526	 262.00000	   0.02528	   1.14616	   0.33124	   1.19306	 -16.11923
3804561.80130	 262.00000	   0.01999	   1.19470	   0.36908	   1.25042	 -17.16758
3817973.94268	 263.00000	20004.45300	   0.29571	  -0.01842	   0.29628	   3.56404
3817974.08568	 263.00000	15829.12600	   0.30371	  -0.00316	   0.30373	   0.59522
3817974.22768	 263.00000	12516.70300	   0.31099	   0.01047	   0.31116	  -1.92905
3817974.36968	 263.00000	9909.44240	   0.31905	   0.01774	   0.31955	  -3.18247
3817974.53368	 263.00000	7835.48000	   0.32750	   0.02660	   0.32858	  -4.64400
3817974.73468	 263.00000	6217.24610	   0.33442	   0.03160	   0.33591	  -5.39888
3817974.97268	 263.00000	4905.29100	   0.34367	   0.03671	   0.34563	  -6.09673
3817975.21168	 263.00000	3881.27370	   0.35028	   0.04354	   0.35298	  -7.08512
3817975.44968	 263.00000	3070.98270	   0.35853	   0.04635	   0.36151	  -7.36614
3817975.68768	 263.00000	2430.77780	   0.36613	   0.05042	   0.36959	  -7.84123
3817975.92568	 263.00000	1923.15370	   0.37397	   0.05420	   0.37788	  -8.24686
3817976.16368	 263.00000	1522.43580	   0.38230	   0.05585	   0.38636	  -8.31155
3817976.40168	 263.00000	1203.84460	   0.39141	   0.06212	   0.39631	  -9.01771
3817976.64068	 263.00000	 952.86591	   0.40055	   0.06459	   0.40573	  -9.16061
3817976.87868	 263.00000	 754.27557	   0.41101	   0.06989	   0.41691	  -9.64999
3817977.11568	 263.00000	 596.71857	   0.42079	   0.07096	   0.42673	  -9.57178
3817977.35368	 263.00000	 471.96338	   0.42987	   0.07502	   0.43637	  -9.89954
3817977.59268	 263.00000	 373.20856	   0.44340	   0.08024	   0.45060	 -10.25779
3817977.82968	 263.00000	 295.47278	   0.45306	   0.08322	   0.46064	 -10.40836
3817978.06968	 263.00000	 233.87738	   0.46405	   0.08954	   0.47261	 -10.92178
3817978.30768	 263.00000	 185.05922	   0.47696	   0.09476	   0.48628	 -11.23635
3817978.54368	 263.00000	 146.35823	   0.49029	   0.10119	   0.50062	 -11.66155
3817978.77968	 263.00000	 115.77804	   0.50503	   0.10958	   0.51678	 -12.24195
3817979.01468	 263.00000	  91.67210	   0.51860	   0.11485	   0.53117	 -12.48725
3817979.25968	 263.00000	  72.51701	   0.53446	   0.12462	   0.54880	 -13.12496
3817979.48868	 263.00000	  57.36816	   0.55161	   0.13456	   0.56778	 -13.70866
3817979.72568	 263.00000	  45.36290	   0.57195	   0.14627	   0.59036	 -14.34558
3817979.95768	 263.00000	  35.93134	   0.59434	   0.15993	   0.61548	 -15.06076
3817980.20768	 263.00000	  28.40909	   0.62106	   0.17315	   0.64475	 -15.57830
3817980.42268	 263.00000	  22.48202	   0.65362	   0.18485	   0.67925	 -15.79106
3817980.68768	 263.00000	  17.79613	   0.68962	   0.19117	   0.71563	 -15.49367
3817980.93868	 263.00000	  14.06813	   0.72891	   0.19265	   0.75394	 -14.80470
3817981.15468	 263.00000	  11.14480	   0.76737	   0.18939	   0.79039	 -13.86395
3817981.42168	 263.00000	   8.81772	   0.80369	   0.17962	   0.82352	 -12.59842
3817981.60068	 263.00000	   6.97545	   0.83597	   0.16249	   0.85162	 -10.99975
3817981.81868	 263.00000	   5.51730	   0.86051	   0.14590	   0.87279	  -9.62286
3817982.08768	 263.00000	   4.36941	   0.88371	   0.12947	   0.89314	  -8.33498
3817982.42268	 263.00000	   3.45686	   0.89902	   0.11424	   0.90625	  -7.24209
3817982.84168	 263.00000	   2.73547	   0.91010	   0.09913	   0.91548	  -6.21644
3817983.36668	 263.00000	   2.16054	   0.92011	   0.08724	   0.92424	  -5.41625
3817984.02568	 263.00000	   1.70952	   0.92825	   0.07901	   0.93160	  -4.86525
3817984.85468	 263.00000	   1.35352	   0.93415	   0.07176	   0.93690	  -4.39288
3817985.89768	 263.00000	   1.07079	   0.93946	   0.06627	   0.94179	  -4.03481
3817987.21069	 263.00000	   0.84734	   0.94547	   0.06441	   0.94766	  -3.89705
3817988.86669	 263.00000	   0.67072	   0.95066	   0.06408	   0.95282	  -3.85606
3817990.95569	 263.00000	   0.53067	   0.95527	   0.06492	   0.95748	  -3.88755
3817993.59269	 263.00000	   0.41976	   0.96053	   0.06785	   0.96293	  -4.04046
3817996.92369	 263.00000	   0.33183	   0.96746	   0.07334	   0.97023	  -4.33492
3818001.12969	 263.00000	   0.26261	   0.97471	   0.08220	   0.97817	  -4.82073
3818006.43770	 263.00000	   0.20791	   0.98146	   0.09470	   0.98601	  -5.51144
3818013.14170	 263.00000	   0.16452	   0.98684	   0.10869	   0.99281	  -6.28519
3818021.61871	 263.00000	   0.13007	   0.99416	   0.12310	   1.00175	  -7.05838
3818032.30871	 263.00000	   0.10309	   1.00533	   0.13999	   1.01503	  -7.92745
3818045.82272	 263.00000	   0.08153	   1.02038	   0.16184	   1.03313	  -9.01239
3818062.91973	 263.00000	   0.06443	   1.03898	   0.18860	   1.05596	 -10.28837
3818084.50674	 263.00000	   0.05102	   1.05951	   0.21542	   1.08119	 -11.49280
3818111.74876	 263.00000	   0.04042	   1.09219	   0.24580	   1.11950	 -12.68323
3818146.24478	 263.00000	   0.03192	   1.13663	   0.28861	   1.17270	 -14.24727
3818189.79281	 263.00000	   0.02528	   1.18076	   0.34660	   1.23058	 -16.35925
3818244.85784	 263.00000	   0.01999	   1.21750	   0.40996	   1.28467	 -18.60954
3831650.68617	 264.00000	20004.45300	   0.29583	  -0.01891	   0.29644	   3.65711
3831650.82917	 264.00000	15829.12600	   0.30554	  -0.00279	   0.30556	   0.52240
3831650.97117	 264.00000	12516.70300	   0.31199	   0.00869	   0.31211	  -1.59640
3831651.11317	 264.00000	9909.44240	   0.31966	   0.01811	   0.32017	  -3.24221
3831651.27717	 264.00000	7835.48000	   0.32593	   0.02680	   0.32703	  -4.70094
3831651.47817	 264.00000	6217.24610	   0.33451	   0.03277	   0.33611	  -5.59493
3831651.71617	 264.00000	4905.29100	   0.34256	   0.03748	   0.34460	  -6.24319
3831651.95517	 264.00000	3881.27370	   0.35013	   0.04220	   0.35267	  -6.87200
3831652.19317	 264.00000	3070.98270	   0.35827	   0.04645	   0.36127	  -7.38649
3831652.43117	 264.00000	2430.77780	   0.36685	   0.05099	   0.37037	  -7.91333
3831652.66917	 264.00000	1923.15370	   0.37473	   0.05376	   0.37856	  -8.16459
3831652.90717	 264.00000	1522.43580	   0.38332	   0.05744	   0.38760	  -8.52197
3831653.14517	 264.00000	1203.84460	   0.39277	   0.06083	   0.39745	  -8.80415
3831653.38417	 264.00000	 952.86591	   0.40198	   0.06432	   0.40709	  -9.09045
3831653.62217	 264.00000	 754.27557	   0.41042	   0.06646	   0.41577	  -9.19832
3831653.85917	 264.00000	 596.71857	   0.41935	   0.07205	   0.42549	  -9.74956
3831654.09717	 264.00000	 471.96338	   0.43204	   0.07500	   0.43850	  -9.84790
3831654.33617	 264.00000	 373.20856	   0.44220	   0.08082	   0.44953	 -10.35763
3831654.57417	 264.00000	 295.47278	   0.45265	   0.08437	   0.46045	 -10.55830
3831654.81317	 264.00000	 233.87738	   0.46566	   0.08859	   0.47401	 -10.77167
3831655.05117	 264.00000	 185.05922	   0.47876	   0.09713	   0.48851	 -11.46900
3831655.28717	 264.00000	 146.35823	   0.49221	   0.10120	   0.50250	 -11.61800
3831655.52317	 264.00000	 115.77804	   0.50408	   0.10801	   0.51553	 -12.09359
3831655.75817	 264.00000	  91.67210	   0.51873	   0.11568	   0.53147	 -12.57177
3831656.00317	 264.00000	  72.51701	   0.53423	   0.12549	   0.54877	 -13.21918
3831656.23217	 264.00000	  57.36816	   0.55193	   0.13480	   0.56815	 -13.72444
3831656.46917	 264.00000	  45.36290	   0.57027	   0.14628	   0.58873	 -14.38708
3831656.70117	 264.00000	  35.93134	   0.59422	   0.15904	   0.61514	 -14.98407
3831656.95217	 264.00000	  28.40909	   0.62363	   0.17259	   0.64707	 -15.46933
3831657.16617	 264.00000	  22.48202	   0.65356	   0.18473	   0.67917	 -15.78305
3831657.43117	 264.00000	  17.79613	   0.69046	   0.19197	   0.71665	 -15.53795
3831657.68317	 264.00000	  14.06813	   0.72863	   0.19487	   0.75423	 -14.97320
3831657.89917	 264.00000	  11.14480	   0.76937	   0.18938	   0.79233	 -13.82856
3831658.16718	 264.00000	   8.81772	   0.80525	   0.17835	   0.82477	 -12.48826
3831658.34518	 264.00000	   6.97545	   0.83747	   0.16592	   0.85375	 -11.20607
3831658.56318	 264.00000	   5.51730	   0.86224	   0.14743	   0.87476	  -9.70310
3831658.83218	 264.00000	   4.36941	   0.88453	   0.13087	   0.89416	  -8.41628
3831659.16718	 264.00000	   3.45686	   0.89950	   0.11348	   0.90663	  -7.19050
3831659.58618	 264.00000	   2.73547	   0.91225	   0.09895	   0.91760	  -6.19083
3831660.11118	 264.00000	   2.16054	   0.92310	   0.08832	   0.92731	  -5.46556
3831660.77018	 264.00000	   1.70952	   0.93002	   0.07903	   0.93337	  -4.85741
3831661.59918	 264.00000	   1.35352	   0.93660	   0.07225	   0.93939	  -4.41084
3831662.64218	 264.00000	   1.07079	   0.94291	   0.06671	   0.94527	  -4.04665
3831663.95618	 264.00000	   0.84734	   0.94837	   0.06539	   0.95062	  -3.94403
3831665.61118	 264.00000	   0.67072	   0.95310	   0.06532	   0.95534	  -3.92043
3831667.70018	 264.00000	   0.53067	   0.95670	   0.06650	   0.95901	  -3.97602
3831670.33718	 264.00000	   0.41976	   0.96177	   0.06830	   0.96419	  -4.06223
3831673.66818	 264.00000	   0.33183	   0.96754	   0.07397	   0.97037	  -4.37209
3831677.87419	 264.00000	   0.26261	   0.97418	   0.08196	   0.97762	  -4.80936
3831683.18219	 264.00000	   0.20791	   0.98035	   0.09113	   0.98458	  -5.31094
3831689.88719	 264.00000	   0.16452	   0.98933	   0.10275	   0.99465	  -5.92913
3831698.36320	 264.00000	   0.13007	   1.00168	   0.11815	   1.00862	  -6.72686
3831709.05321	 264.00000	   0.10309	   1.01662	   0.14074	   1.02632	  -7.88201
3831722.56721	 264.00000	   0.08153	   1.02936	   0.16988	   1.04329	  -9.37112
3831739.66522	 264.00000	   0.06443	   1.04374	   0.20182	   1.06308	 -10.94361
3831761.25124	 264.00000	   0.05102	   1.05768	   0.22952	   1.08229	 -12.24338
3831788.49425	 264.00000	   0.04042	   1.08292	   0.25835	   1.11331	 -13.41822
3831822.99027	 264.00000	   0.03192	   1.11677	   0.29490	   1.15505	 -14.79222
3831866.53730	 264.00000	   0.02528	   1.15444	   0.33378	   1.20172	 -16.12607
3831921.60233	 264.00000	   0.01999	   1.20192	   0.37190	   1.25814	 -17.19317
3845322.70883	 265.00000	20004.45300	   0.29606	  -0.01801	   0.29661	   3.48183
3845322.85183	 265.00000	15829.12600	   0.30340	  -0.00262	   0.30341	   0.49464
3845322.99383	 265.00000	12516.70300	   0.31128	   0.00824	   0.31139	  -1.51544
3845323.13583	 265.00000	9909.44240	   0.32062	   0.01862	   0.32116	  -3.32314
3845323.29983	 265.00000	7835.48000	   0.32730	   0.02444	   0.32821	  -4.27083
3845323.50083	 265.00000	6217.24610	   0.33389	   0.03307	   0.33553	  -5.65680
3845323.73883	 265.00000	4905.29100	   0.34220	   0.03826	   0.34433	  -6.37896
3845323.97783	 265.00000	3881.27370	   0.35087	   0.04285	   0.35348	  -6.96246
3845324.21583	 265.00000	3070.98270	   0.35875	   0.04595	   0.36168	  -7.29901
3845324.45383	 265.00000	2430.77780	   0.36577	   0.05109	   0.36932	  -7.95065
3845324.69183	 265.00000	1923.15370	   0.37399	   0.05487	   0.37799	  -8.34588
3845324.92983	 265.00000	1522.43580	   0.38403	   0.05730	   0.38828	  -8.48670
3845325.16783	 265.00000	1203.84460	   0.39082	   0.06147	   0.39562	  -8.93796
3845325.40683	 265.00000	 952.86591	   0.40046	   0.06359	   0.40547	  -9.02255
3845325.64483	 265.00000	 754.27557	   0.41026	   0.06834	   0.41592	  -9.45718
3845325.88183	 265.00000	 596.71857	   0.42113	   0.07167	   0.42718	  -9.65847
3845326.11983	 265.00000	 471.96338	   0.43193	   0.07464	   0.43833	  -9.80423
3845326.35883	 265.00000	 373.20856	   0.44273	   0.07967	   0.44984	 -10.20096
3845326.59683	 265.00000	 295.47278	   0.45369	   0.08454	   0.46150	 -10.55481
3845326.83583	 265.00000	 233.87738	   0.46532	   0.09008	   0.47395	 -10.95573
3845327.07383	 265.00000	 185.05922	   0.47777	   0.09463	   0.48706	 -11.20304
3845327.30983	 265.00000	 146.35823	   0.48972	   0.10039	   0.49991	 -11.58455
3845327.54583	 265.00000	 115.77804	   0.50386	   0.10748	   0.51519	 -12.04128
3845327.78083	 265.00000	  91.67210	   0.51878	   0.11538	   0.53145	 -12.53853
3845328.02583	 265.00000	  72.51701	   0.53353	   0.12375	   0.54770	 -13.05882
3845328.25483	 265.00000	  57.36816	   0.55221	   0.13480	   0.56843	 -13.71803
3845328.49183	 265.00000	  45.36290	   0.57160	   0.14646	   0.59007	 -14.37115
3845328.72383	 265.00000	  35.93134	   0.59344	   0.15987	   0.61460	 -15.07733
3845328.97483	 265.00000	  28.40909	   0.62121	   0.17220	   0.64463	 -15.49346
3845329.18883	 265.00000	  22.48202	   0.65455	   0.18400	   0.67992	 -15.70093
3845329.45383	 265.00000	  17.79613	   0.68959	   0.19285	   0.71605	 -15.62450
3845329.70583	 265.00000	  14.06813	   0.73027	   0.19343	   0.75546	 -14.83564
3845329.92183	 265.00000	  11.14480	   0.76894	   0.18989	   0.79204	 -13.87189
3845330.18983	 265.00000	   8.81772	   0.80454	   0.18091	   0.82463	 -12.67271
3845330.36783	 265.00000	   6.97545	   0.83728	   0.16598	   0.85357	 -11.21306
3845330.58583	 265.00000	   5.51730	   0.86343	   0.14766	   0.87597	  -9.70431
3845330.85483	 265.00000	   4.36941	   0.88489	   0.13124	   0.89457	  -8.43613
3845331.18983	 265.00000	   3.45686	   0.90128	   0.11389	   0.90845	  -7.20213
3845331.60883	 265.00000	   2.73547	   0.91372	   0.10043	   0.91923	  -6.27227
3845332.13383	 265.00000	   2.16054	   0.92393	   0.08848	   0.92816	  -5.47039
3845332.79283	 265.00000	   1.70952	   0.93117	   0.07809	   0.93444	  -4.79397
3845333.62183	 265.00000	   1.35352	   0.93817	   0.07260	   0.94098	  -4.42473
3845334.66483	 265.00000	   1.07079	   0.94427	   0.06799	   0.94671	  -4.11865
3845335.97883	 265.00000	   0.84734	   0.94923	   0.06575	   0.95151	  -3.96235
3845337.63384	 265.00000	   0.67072	   0.95330	   0.06503	   0.95552	  -3.90219
3845339.72284	 265.00000	   0.53067	   0.95786	   0.06609	   0.96014	  -3.94727
3845342.35984	 265.00000	   0.41976	   0.96341	   0.06842	   0.96583	  -4.06202
3845345.69084	 265.00000	   0.33183	   0.96889	   0.07404	   0.97171	  -4.36983
3845349.89684	 265.00000	   0.26261	   0.97495	   0.08176	   0.97838	  -4.79363
3845355.20485	 265.00000	   0.20791	   0.98213	   0.09095	   0.98634	  -5.29062
3845361.90985	 265.00000	   0.16452	   0.99239	   0.10295	   0.99772	  -5.92251
3845370.38586	 265.00000	   0.13007	   1.00521	   0.12106	   1.01247	  -6.86734
3845381.07586	 265.00000	   0.10309	   1.01685	   0.14542	   1.02719	  -8.13894
3845394.58987	 265.00000	   0.08153	   1.02618	   0.17135	   1.04038	  -9.47992
3845411.68788	 265.00000	   0.06443	   1.03906	   0.19940	   1.05802	 -10.86342
3845433.27389	 265.00000	   0.05102	   1.05870	   0.22382	   1.08210	 -11.93709
3845460.51691	 265.00000	   0.04042	   1.08726	   0.25588	   1.11696	 -13.24317
3845495.01293	 265.00000	   0.03192	   1.11901	   0.29346	   1.15685	 -14.69488
3845538.55996	 265.00000	   0.02528	   1.15826	   0.32929	   1.20416	 -15.87009
3845593.62499	 265.00000	   0.01999	   1.21441	   0.36909	   1.26925	 -16.90521
3859005.99517	 266.00000	20004.45300	   0.29459	  -0.01806	   0.29515	   3.50837
3859006.13817	 266.00000	15829.12600	   0.30287	  -0.00358	   0.30290	   0.67673
3859006.28017	 266.00000	12516.70300	   0.30989	   0.00930	   0.31003	  -1.71879
3859006.42217	 266.00000	9909.44240	   0.31750	   0.01838	   0.31803	  -3.31370
3859006.58617	 266.00000	7835.48000	   0.32648	   0.02599	   0.32751	  -4.55156
3859006.78717	 266.00000	6217.24610	   0.33363	   0.03227	   0.33519	  -5.52426
3859007.02517	 266.00000	4905.29100	   0.34198	   0.03730	   0.34401	  -6.22500
3859007.26417	 266.00000	3881.27370	   0.34997	   0.04242	   0.35253	  -6.91041
3859007.50217	 266.00000	3070.98270	   0.35849	   0.04659	   0.36150	  -7.40420
3859007.74017	 266.00000	2430.77780	   0.36680	   0.05067	   0.37028	  -7.86513
3859007.97817	 266.00000	1923.15370	   0.37491	   0.05415	   0.37880	  -8.21871
3859008.21617	 266.00000	1522.43580	   0.38395	   0.05633	   0.38806	  -8.34597
3859008.45417	 266.00000	1203.84460	   0.39265	   0.06046	   0.39728	  -8.75422
3859008.69317	 266.00000	 952.86591	   0.40240	   0.06392	   0.40745	  -9.02636
3859008.93117	 266.00000	 754.27557	   0.41021	   0.06828	   0.41585	  -9.45020
3859009.16817	 266.00000	 596.71857	   0.42165	   0.07216	   0.42778	  -9.71180
3859009.40617	 266.00000	 471.96338	   0.43022	   0.07440	   0.43661	  -9.81135
3859009.64517	 266.00000	 373.20856	   0.44211	   0.07870	   0.44906	 -10.09328
3859009.88317	 266.00000	 295.47278	   0.45357	   0.08356	   0.46121	 -10.43890
3859010.12217	 266.00000	 233.87738	   0.46586	   0.08893	   0.47427	 -10.80716
3859010.36017	 266.00000	 185.05922	   0.47714	   0.09310	   0.48614	 -11.04038
3859010.59617	 266.00000	 146.35823	   0.48992	   0.09933	   0.49989	 -11.46148
3859010.83317	 266.00000	 115.77804	   0.50318	   0.10686	   0.51440	 -11.98974
3859011.06717	 266.00000	  91.67210	   0.51843	   0.11445	   0.53091	 -12.44936
3859011.31217	 266.00000	  72.51701	   0.53273	   0.12268	   0.54667	 -12.96851
3859011.54117	 266.00000	  57.36816	   0.55139	   0.13404	   0.56745	 -13.66360
3859011.77817	 266.00000	  45.36290	   0.57040	   0.14647	   0.58891	 -14.40136
3859012.01017	 266.00000	  35.93134	   0.59265	   0.15938	   0.61371	 -15.05253
3859012.26117	 266.00000	  28.40909	   0.62057	   0.17289	   0.64420	 -15.56799
3859012.47517	 266.00000	  22.48202	   0.65217	   0.18499	   0.67790	 -15.83611
3859012.74017	 266.00000	  17.79613	   0.68966	   0.19250	   0.71602	 -15.59599
3859012.99217	 266.00000	  14.06813	   0.72815	   0.19393	   0.75354	 -14.91372
3859013.20817	 266.00000	  11.14480	   0.76636	   0.18993	   0.78954	 -13.91945
3859013.47617	 266.00000	   8.81772	   0.80327	   0.17887	   0.82294	 -12.55390
3859013.65417	 266.00000	   6.97545	   0.83511	   0.16494	   0.85124	 -11.17279
3859013.87217	 266.00000	   5.51730	   0.86101	   0.14659	   0.87340	  -9.66224
3859014.14117	 266.00000	   4.36941	   0.88213	   0.13141	   0.89186	  -8.47271
3859014.47617	 266.00000	   3.45686	   0.89868	   0.11359	   0.90583	  -7.20359
3859014.89517	 266.00000	   2.73547	   0.91025	   0.09999	   0.91573	  -6.26891
3859015.42017	 266.00000	   2.16054	   0.92083	   0.08763	   0.92499	  -5.43590
3859016.07917	 266.00000	   1.70952	   0.92871	   0.07873	   0.93204	  -4.84583
3859016.90818	 266.00000	   1.35352	   0.93505	   0.07122	   0.93776	  -4.35588
3859017.95118	 266.00000	   1.07079	   0.94162	   0.06739	   0.94402	  -4.09358
3859019.26518	 266.00000	   0.84734	   0.94630	   0.06575	   0.94858	  -3.97462
3859020.92018	 266.00000	   0.67072	   0.95084	   0.06545	   0.95309	  -3.93760
3859023.00918	 266.00000	   0.53067	   0.95486	   0.06573	   0.95712	  -3.93770
3859025.64618	 266.00000	   0.41976	   0.95972	   0.06833	   0.96215	  -4.07262
3859028.97718	 266.00000	   0.33183	   0.96566	   0.07388	   0.96848	  -4.37493
3859033.18318	 266.00000	   0.26261	   0.97179	   0.08191	   0.97524	  -4.81816
3859038.49119	 266.00000	   0.20791	   0.97870	   0.09104	   0.98292	  -5.31443
3859045.19619	 266.00000	   0.16452	   0.98903	   0.10249	   0.99433	  -5.91606
3859053.67220	 266.00000	   0.13007	   1.00173	   0.12011	   1.00890	  -6.83738
3859064.36220	 266.00000	   0.10309	   1.01381	   0.14412	   1.02400	  -8.09054
3859077.87621	 266.00000	   0.08153	   1.02407	   0.17137	   1.03831	  -9.49992
3859094.97422	 266.00000	   0.06443	   1.03712	   0.20077	   1.05638	 -10.95603
3859116.56023	 266.00000	   0.05102	   1.05554	   0.22475	   1.07920	 -12.02016
3859143.80325	 266.00000	   0.04042	   1.08264	   0.25622	   1.11255	 -13.31473
3859178.29927	 266.00000	   0.03192	   1.11601	   0.29406	   1.15411	 -14.76147
3859221.84630	 266.00000	   0.02528	   1.15415	   0.33022	   1.20046	 -15.96667
3859276.91233	 266.00000	   0.01999	   1.20813	   0.36857	   1.26310	 -16.96587
3872686.57069	 267.00000	20004.45300	   0.29555	  -0.01744	   0.29606	   3.37782
3872686.71269	 267.00000	15829.12600	   0.30317	  -0.00366	   0.30319	   0.69194
3872686.85569	 267.00000	12516.70300	   0.31090	   0.00937	   0.31105	  -1.72675
3872686.99769	 267.00000	9909.44240	   0.31873	   0.01884	   0.31928	  -3.38243
3872687.16169	 267.00000	7835.48000	   0.32570	   0.02540	   0.32668	  -4.45850
3872687.36269	 267.00000	6217.24610	   0.33512	   0.03199	   0.33664	  -5.45308
3872687.60069	 267.00000	4905.29100	   0.34249	   0.03883	   0.34468	  -6.46916
3872687.83869	 267.00000	3881.27370	   0.34987	   0.04272	   0.35246	  -6.96104
3872688.07669	 267.00000	3070.98270	   0.35798	   0.04624	   0.36095	  -7.35944
3872688.31569	 267.00000	2430.77780	   0.36524	   0.04982	   0.36862	  -7.76718
3872688.55369	 267.00000	1923.15370	   0.37459	   0.05396	   0.37846	  -8.19721
3872688.79169	 267.00000	1522.43580	   0.38339	   0.05743	   0.38766	  -8.51897
3872689.02969	 267.00000	1203.84460	   0.39273	   0.06107	   0.39745	  -8.83891
3872689.26769	 267.00000	 952.86591	   0.39905	   0.06407	   0.40416	  -9.12069
3872689.50669	 267.00000	 754.27557	   0.41046	   0.06750	   0.41598	  -9.33824
3872689.74369	 267.00000	 596.71857	   0.42177	   0.07160	   0.42780	  -9.63457
3872689.98169	 267.00000	 471.96338	   0.43123	   0.07597	   0.43787	  -9.99136
3872690.22069	 267.00000	 373.20856	   0.44049	   0.08053	   0.44779	 -10.35978
3872690.45869	 267.00000	 295.47278	   0.45189	   0.08476	   0.45977	 -10.62373
3872690.69769	 267.00000	 233.87738	   0.46472	   0.08755	   0.47290	 -10.66851
3872690.93569	 267.00000	 185.05922	   0.47631	   0.09289	   0.48528	 -11.03583
3872691.17169	 267.00000	 146.35823	   0.48939	   0.10034	   0.49957	 -11.58639
3872691.40769	 267.00000	 115.77804	   0.50316	   0.10658	   0.51432	 -11.96010
3872691.64269	 267.00000	  91.67210	   0.51817	   0.11540	   0.53086	 -12.55506
3872691.88769	 267.00000	  72.51701	   0.53162	   0.12323	   0.54571	 -13.05030
3872692.11669	 267.00000	  57.36816	   0.54957	   0.13380	   0.56563	 -13.68266
3872692.35369	 267.00000	  45.36290	   0.57001	   0.14547	   0.58828	 -14.31617
3872692.58569	 267.00000	  35.93134	   0.59355	   0.15981	   0.61469	 -15.06878
3872692.83669	 267.00000	  28.40909	   0.61917	   0.17159	   0.64251	 -15.48944
3872693.05069	 267.00000	  22.48202	   0.65333	   0.18391	   0.67872	 -15.72212
3872693.31569	 267.00000	  17.79613	   0.68798	   0.19218	   0.71432	 -15.60680
3872693.56769	 267.00000	  14.06813	   0.72530	   0.19361	   0.75070	 -14.94586
3872693.78369	 267.00000	  11.14480	   0.76594	   0.18895	   0.78890	 -13.85805
3872694.05169	 267.00000	   8.81772	   0.80269	   0.17892	   0.82239	 -12.56601
3872694.22969	 267.00000	   6.97545	   0.83700	   0.16261	   0.85265	 -10.99452
3872694.44770	 267.00000	   5.51730	   0.86034	   0.14827	   0.87302	  -9.77860
3872694.71670	 267.00000	   4.36941	   0.88344	   0.13048	   0.89303	  -8.40173
3872695.05170	 267.00000	   3.45686	   0.89835	   0.11477	   0.90565	  -7.28027
3872695.47070	 267.00000	   2.73547	   0.91067	   0.09974	   0.91611	  -6.25055
3872695.99570	 267.00000	   2.16054	   0.92096	   0.08851	   0.92521	  -5.48971
3872696.65470	 267.00000	   1.70952	   0.92840	   0.07839	   0.93170	  -4.82614
3872697.48370	 267.00000	   1.35352	   0.93426	   0.07236	   0.93706	  -4.42861
3872698.52670	 267.00000	   1.07079	   0.94090	   0.06744	   0.94332	  -4.09955
3872699.84070	 267.00000	   0.84734	   0.94696	   0.06442	   0.94915	  -3.89165
3872701.49570	 267.00000	   0.67072	   0.95160	   0.06466	   0.95379	  -3.88707
3872703.58470	 267.00000	   0.53067	   0.95548	   0.06663	   0.95780	  -3.98911
3872706.22170	 267.00000	   0.41976	   0.96028	   0.06942	   0.96278	  -4.13501
3872709.55270	 267.00000	   0.33183	   0.96568	   0.07427	   0.96853	  -4.39805
3872713.75871	 267.00000	   0.26261	   0.97218	   0.08158	   0.97559	  -4.79665
3872719.06671	 267.00000	   0.20791	   0.97906	   0.09138	   0.98332	  -5.33224
3872725.77171	 267.00000	   0.16452	   0.98690	   0.10315	   0.99228	  -5.96688
3872734.24772	 267.00000	   0.13007	   0.99812	   0.11777	   1.00505	  -6.72917
3872744.93773	 267.00000	   0.10309	   1.01358	   0.13824	   1.02296	  -7.76650
3872758.45073	 267.00000	   0.08153	   1.03094	   0.16690	   1.04436	  -9.19576
3872775.54874	 267.00000	   0.06443	   1.04624	   0.20095	   1.06536	 -10.87223
3872797.13476	 267.00000	   0.05102	   1.05963	   0.23328	   1.08500	 -12.41600
3872824.37777	 267.00000	   0.04042	   1.08080	   0.26267	   1.11226	 -13.65992
3872858.87379	 267.00000	   0.03192	   1.11322	   0.29712	   1.15219	 -14.94404
3872902.42082	 267.00000	   0.02528	   1.15185	   0.33673	   1.20006	 -16.29557
3872957.48585	 267.00000	   0.01999	   1.19648	   0.37693	   1.25445	 -17.48603
3886355.12312	 268.00000	20004.45300	   0.29628	  -0.01822	   0.29684	   3.51958
