Repository: kbm2110/Battery_Diagnostics_Thesis

# Battery_Diagnostics_Thesis
 Data-driven battery diagnostics using EIS

**Author:** Bala Manikanta Yaswanth Kanagarla
**Institution:** Technische Hochschule Ingolstadt (THI)
**Supervisor:** Prof. Dr. H.-G. Schweiger

## Overview

This project implements a machine learning framework for 
non-invasive State of Health (SoH) estimation of lithium-ion 
batteries using Electrochemical Impedance Spectroscopy (EIS).

Eight physically interpretable features are extracted from 
impedance spectra and used to train six ML models under a 
strict cell-level train-test split. The stacking ensemble 
achieves R² = 0.9122 and RMSE = 0.0234 on completely unseen 
cells.

---

File: data/EIS/EIS_state_V_45C02.txt (part 32 of 37)
time/s	           cycle number	freq/Hz	           Re(Z)/Ohm	  -Im(Z)/Ohm	   |Z|/Ohm	   Phase(Z)/deg
3940699.14543	 259.00000	   1.70952	   0.84711	   0.04512	   0.84831	  -3.04889
3940699.97443	 259.00000	   1.35352	   0.85059	   0.04260	   0.85166	  -2.86731
3940701.01743	 259.00000	   1.07079	   0.85345	   0.04165	   0.85446	  -2.79407
3940702.33143	 259.00000	   0.84734	   0.85653	   0.04272	   0.85759	  -2.85512
3940703.98643	 259.00000	   0.67072	   0.85944	   0.04428	   0.86058	  -2.94970
3940706.07543	 259.00000	   0.53067	   0.86345	   0.04686	   0.86472	  -3.10654
3940708.71243	 259.00000	   0.41976	   0.86766	   0.05119	   0.86917	  -3.37620
3940712.04343	 259.00000	   0.33183	   0.87205	   0.05727	   0.87393	  -3.75753
3940716.24944	 259.00000	   0.26261	   0.87683	   0.06504	   0.87924	  -4.24226
3940721.55744	 259.00000	   0.20791	   0.88356	   0.07314	   0.88658	  -4.73231
3940728.26244	 259.00000	   0.16452	   0.89209	   0.08487	   0.89612	  -5.43475
3940736.73845	 259.00000	   0.13007	   0.90234	   0.10105	   0.90798	  -6.38994
3940747.42845	 259.00000	   0.10309	   0.91116	   0.12040	   0.91908	  -7.52747
3940760.94246	 259.00000	   0.08153	   0.92030	   0.13948	   0.93081	  -8.61810
3940778.04047	 259.00000	   0.06443	   0.93356	   0.16026	   0.94722	  -9.74098
3940799.62749	 259.00000	   0.05102	   0.95308	   0.18171	   0.97024	 -10.79400
3940826.86950	 259.00000	   0.04042	   0.97729	   0.20871	   0.99932	 -12.05492
3940861.36552	 259.00000	   0.03192	   1.00385	   0.23890	   1.03189	 -13.38658
3940904.91255	 259.00000	   0.02528	   1.03630	   0.26622	   1.06995	 -14.40760
3940959.97858	 259.00000	   0.01999	   1.08271	   0.30057	   1.12366	 -15.51501
3955048.97385	 260.00000	20004.45300	   0.38047	  -0.01428	   0.38073	   2.14897
3955049.11685	 260.00000	15829.12600	   0.38903	  -0.00193	   0.38903	   0.28352
3955049.25885	 260.00000	12516.70300	   0.39603	   0.00913	   0.39613	  -1.32090
3955049.40085	 260.00000	9909.44240	   0.40237	   0.01851	   0.40279	  -2.63411
3955049.56485	 260.00000	7835.48000	   0.41288	   0.02452	   0.41360	  -3.39814
3955049.76585	 260.00000	6217.24610	   0.41914	   0.02959	   0.42018	  -4.03758
3955050.00385	 260.00000	4905.29100	   0.42543	   0.03361	   0.42676	  -4.51685
3955050.24285	 260.00000	3881.27370	   0.43557	   0.03824	   0.43724	  -5.01789
3955050.48085	 260.00000	3070.98270	   0.44168	   0.04064	   0.44355	  -5.25748
3955050.71885	 260.00000	2430.77780	   0.44668	   0.04533	   0.44897	  -5.79535
3955050.95685	 260.00000	1923.15370	   0.45445	   0.04590	   0.45676	  -5.76721
3955051.19485	 260.00000	1522.43580	   0.46413	   0.04844	   0.46665	  -5.95765
3955051.43285	 260.00000	1203.84460	   0.46935	   0.05170	   0.47219	  -6.28559
3955051.67185	 260.00000	 952.86591	   0.47935	   0.05414	   0.48240	  -6.44428
3955051.90985	 260.00000	 754.27557	   0.48609	   0.05559	   0.48925	  -6.52409
3955052.14685	 260.00000	 596.71857	   0.49322	   0.05887	   0.49672	  -6.80605
3955052.38485	 260.00000	 471.96338	   0.50176	   0.06226	   0.50561	  -7.07365
3955052.62385	 260.00000	 373.20856	   0.51136	   0.06409	   0.51536	  -7.14365
3955052.86185	 260.00000	 295.47278	   0.51945	   0.06836	   0.52393	  -7.49739
3955053.10085	 260.00000	 233.87738	   0.52892	   0.07204	   0.53380	  -7.75593
3955053.33885	 260.00000	 185.05922	   0.53764	   0.07644	   0.54304	  -8.09200
3955053.57485	 260.00000	 146.35823	   0.54872	   0.08326	   0.55500	  -8.62770
3955053.81185	 260.00000	 115.77804	   0.55990	   0.08965	   0.56703	  -9.09718
3955054.04585	 260.00000	  91.67210	   0.57336	   0.09694	   0.58149	  -9.59626
3955054.29085	 260.00000	  72.51701	   0.58833	   0.10448	   0.59753	 -10.06992
3955054.51985	 260.00000	  57.36816	   0.60490	   0.11337	   0.61543	 -10.61517
3955054.75685	 260.00000	  45.36290	   0.62434	   0.12179	   0.63610	 -11.03771
3955054.98885	 260.00000	  35.93134	   0.64585	   0.13084	   0.65897	 -11.45219
3955055.23885	 260.00000	  28.40909	   0.67234	   0.13512	   0.68578	 -11.36312
3955055.45385	 260.00000	  22.48202	   0.69957	   0.13515	   0.71251	 -10.93424
3955055.71885	 260.00000	  17.79613	   0.72609	   0.13215	   0.73802	 -10.31536
3955055.97085	 260.00000	  14.06813	   0.75141	   0.12598	   0.76189	  -9.51745
3955056.18685	 260.00000	  11.14480	   0.77418	   0.11549	   0.78275	  -8.48435
3955056.45385	 260.00000	   8.81772	   0.79093	   0.10205	   0.79749	  -7.35222
3955056.63285	 260.00000	   6.97545	   0.80851	   0.08919	   0.81341	  -6.29504
3955056.85085	 260.00000	   5.51730	   0.81639	   0.07772	   0.82009	  -5.43826
3955057.11985	 260.00000	   4.36941	   0.82611	   0.06896	   0.82898	  -4.77182
3955057.45485	 260.00000	   3.45686	   0.83208	   0.06082	   0.83430	  -4.18054
3955057.87385	 260.00000	   2.73547	   0.83812	   0.05323	   0.83981	  -3.63386
3955058.39885	 260.00000	   2.16054	   0.84244	   0.04892	   0.84385	  -3.32313
3955059.05785	 260.00000	   1.70952	   0.84662	   0.04429	   0.84778	  -2.99471
3955059.88686	 260.00000	   1.35352	   0.84955	   0.04221	   0.85060	  -2.84436
3955060.92986	 260.00000	   1.07079	   0.85229	   0.04136	   0.85329	  -2.77839
3955062.24386	 260.00000	   0.84734	   0.85625	   0.04227	   0.85729	  -2.82606
3955063.89886	 260.00000	   0.67072	   0.85928	   0.04450	   0.86043	  -2.96438
3955065.98786	 260.00000	   0.53067	   0.86193	   0.04767	   0.86325	  -3.16543
3955068.62486	 260.00000	   0.41976	   0.86588	   0.05191	   0.86744	  -3.43070
3955071.95586	 260.00000	   0.33183	   0.87020	   0.05723	   0.87208	  -3.76280
3955076.16187	 260.00000	   0.26261	   0.87615	   0.06475	   0.87853	  -4.22636
3955081.46987	 260.00000	   0.20791	   0.88209	   0.07427	   0.88521	  -4.81306
3955088.17487	 260.00000	   0.16452	   0.88873	   0.08559	   0.89284	  -5.50071
3955096.65088	 260.00000	   0.13007	   0.89860	   0.09740	   0.90387	  -6.18611
3955107.34088	 260.00000	   0.10309	   0.91209	   0.11417	   0.91921	  -7.13475
3955120.85489	 260.00000	   0.08153	   0.92657	   0.13754	   0.93672	  -8.44332
3955137.95290	 260.00000	   0.06443	   0.94062	   0.16414	   0.95483	  -9.89876
3955159.53991	 260.00000	   0.05102	   0.95285	   0.18828	   0.97127	 -11.17765
3955186.78193	 260.00000	   0.04042	   0.97348	   0.21204	   0.99631	 -12.28806
3955221.27795	 260.00000	   0.03192	   1.00181	   0.24025	   1.03022	 -13.48571
3955264.82498	 260.00000	   0.02528	   1.03407	   0.27290	   1.06947	 -14.78397
3955319.89101	 260.00000	   0.01999	   1.06975	   0.30586	   1.11261	 -15.95617
3969409.05428	 261.00000	20004.45300	   0.38000	  -0.01613	   0.38034	   2.43039
3969409.19728	 261.00000	15829.12600	   0.39018	  -0.00153	   0.39018	   0.22506
3969409.33928	 261.00000	12516.70300	   0.39775	   0.00891	   0.39785	  -1.28332
3969409.48128	 261.00000	9909.44240	   0.40393	   0.01777	   0.40433	  -2.51964
3969409.64528	 261.00000	7835.48000	   0.41247	   0.02437	   0.41319	  -3.38165
3969409.84628	 261.00000	6217.24610	   0.41906	   0.02968	   0.42011	  -4.05121
3969410.08428	 261.00000	4905.29100	   0.42651	   0.03481	   0.42792	  -4.66565
3969410.32328	 261.00000	3881.27370	   0.43385	   0.03663	   0.43540	  -4.82543
3969410.56128	 261.00000	3070.98270	   0.44134	   0.04071	   0.44321	  -5.27019
3969410.79928	 261.00000	2430.77780	   0.44801	   0.04316	   0.45009	  -5.50291
3969411.03728	 261.00000	1923.15370	   0.45613	   0.04609	   0.45845	  -5.76960
3969411.27528	 261.00000	1522.43580	   0.46334	   0.04918	   0.46595	  -6.05825
3969411.51328	 261.00000	1203.84460	   0.47229	   0.05130	   0.47507	  -6.19898
3969411.75228	 261.00000	 952.86591	   0.47865	   0.05388	   0.48167	  -6.42301
3969411.99028	 261.00000	 754.27557	   0.48614	   0.05496	   0.48924	  -6.45008
3969412.22828	 261.00000	 596.71857	   0.49608	   0.05960	   0.49965	  -6.85102
3969412.46528	 261.00000	 471.96338	   0.50340	   0.06124	   0.50711	  -6.93579
3969412.70428	 261.00000	 373.20856	   0.51063	   0.06357	   0.51457	  -7.09662
3969412.94228	 261.00000	 295.47278	   0.52052	   0.06864	   0.52503	  -7.51191
3969413.18128	 261.00000	 233.87738	   0.52968	   0.07439	   0.53488	  -7.99506
3969413.41928	 261.00000	 185.05922	   0.54017	   0.07804	   0.54578	  -8.22086
3969413.65528	 261.00000	 146.35823	   0.55133	   0.08263	   0.55748	  -8.52402
3969413.89228	 261.00000	 115.77804	   0.56313	   0.08804	   0.56997	  -8.88542
3969414.12628	 261.00000	  91.67210	   0.57431	   0.09585	   0.58226	  -9.47543
3969414.37128	 261.00000	  72.51701	   0.58922	   0.10608	   0.59869	 -10.20609
3969414.60028	 261.00000	  57.36816	   0.60601	   0.11495	   0.61681	 -10.74078
3969414.83728	 261.00000	  45.36290	   0.62527	   0.12245	   0.63714	 -11.08059
3969415.06928	 261.00000	  35.93134	   0.64690	   0.13043	   0.65992	 -11.39921
3969415.32028	 261.00000	  28.40909	   0.67453	   0.13397	   0.68771	 -11.23330
3969415.53428	 261.00000	  22.48202	   0.70059	   0.13631	   0.71373	 -11.01039
3969415.79928	 261.00000	  17.79613	   0.72754	   0.13344	   0.73968	 -10.39348
3969416.05128	 261.00000	  14.06813	   0.75309	   0.12666	   0.76366	  -9.54710
3969416.26728	 261.00000	  11.14480	   0.77514	   0.11546	   0.78369	  -8.47236
3969416.53528	 261.00000	   8.81772	   0.79458	   0.10252	   0.80116	  -7.35171
3969416.71328	 261.00000	   6.97545	   0.80902	   0.09032	   0.81404	  -6.37002
3969416.93128	 261.00000	   5.51730	   0.82063	   0.07889	   0.82442	  -5.49139
3969417.20028	 261.00000	   4.36941	   0.82875	   0.06950	   0.83166	  -4.79369
3969417.53528	 261.00000	   3.45686	   0.83538	   0.05981	   0.83751	  -4.09531
3969417.95428	 261.00000	   2.73547	   0.84093	   0.05330	   0.84262	  -3.62693
3969418.47929	 261.00000	   2.16054	   0.84468	   0.04867	   0.84608	  -3.29759
3969419.13929	 261.00000	   1.70952	   0.84854	   0.04524	   0.84974	  -3.05162
3969419.96729	 261.00000	   1.35352	   0.85266	   0.04245	   0.85371	  -2.85019
3969421.01029	 261.00000	   1.07079	   0.85508	   0.04209	   0.85612	  -2.81832
3969422.32429	 261.00000	   0.84734	   0.85858	   0.04184	   0.85960	  -2.78970
3969423.97929	 261.00000	   0.67072	   0.86112	   0.04474	   0.86229	  -2.97413
3969426.06829	 261.00000	   0.53067	   0.86545	   0.04712	   0.86673	  -3.11664
3969428.70529	 261.00000	   0.41976	   0.86972	   0.05159	   0.87125	  -3.39477
3969432.03629	 261.00000	   0.33183	   0.87371	   0.05738	   0.87559	  -3.75729
3969436.24230	 261.00000	   0.26261	   0.87841	   0.06452	   0.88078	  -4.20096
3969441.55030	 261.00000	   0.20791	   0.88588	   0.07342	   0.88892	  -4.73792
3969448.25530	 261.00000	   0.16452	   0.89440	   0.08613	   0.89853	  -5.50043
3969456.73131	 261.00000	   0.13007	   0.90287	   0.10325	   0.90875	  -6.52381
3969467.42131	 261.00000	   0.10309	   0.91048	   0.12056	   0.91843	  -7.54266
3969480.93532	 261.00000	   0.08153	   0.92101	   0.13733	   0.93119	  -8.48106
3969498.03333	 261.00000	   0.06443	   0.93538	   0.15843	   0.94870	  -9.61335
3969519.62035	 261.00000	   0.05102	   0.95681	   0.18082	   0.97374	 -10.70178
3969546.86236	 261.00000	   0.04042	   0.97909	   0.20889	   1.00113	 -12.04327
3969581.35838	 261.00000	   0.03192	   1.00556	   0.23535	   1.03274	 -13.17295
3969624.90541	 261.00000	   0.02528	   1.04304	   0.26490	   1.07616	 -14.25018
3969679.97144	 261.00000	   0.01999	   1.09028	   0.30464	   1.13204	 -15.61104
3983758.70503	 262.00000	20004.45300	   0.38209	  -0.01509	   0.38239	   2.26232
3983758.84803	 262.00000	15829.12600	   0.38862	  -0.00183	   0.38862	   0.27024
3983758.99003	 262.00000	12516.70300	   0.39686	   0.00905	   0.39696	  -1.30625
3983759.13203	 262.00000	9909.44240	   0.40356	   0.01692	   0.40392	  -2.40045
3983759.29603	 262.00000	7835.48000	   0.41293	   0.02403	   0.41363	  -3.33116
3983759.49703	 262.00000	6217.24610	   0.41943	   0.03004	   0.42050	  -4.09722
3983759.73503	 262.00000	4905.29100	   0.42570	   0.03461	   0.42711	  -4.64841
3983759.97403	 262.00000	3881.27370	   0.43257	   0.03907	   0.43433	  -5.16152
3983760.21203	 262.00000	3070.98270	   0.43987	   0.04132	   0.44181	  -5.36600
3983760.45003	 262.00000	2430.77780	   0.44941	   0.04427	   0.45158	  -5.62595
3983760.68803	 262.00000	1923.15370	   0.45479	   0.04712	   0.45723	  -5.91469
3983760.92603	 262.00000	1522.43580	   0.46189	   0.04959	   0.46455	  -6.12782
3983761.16403	 262.00000	1203.84460	   0.47133	   0.05319	   0.47432	  -6.43828
3983761.40303	 262.00000	 952.86591	   0.47939	   0.05421	   0.48245	  -6.45116
3983761.64103	 262.00000	 754.27557	   0.48707	   0.05504	   0.49017	  -6.44712
3983761.87803	 262.00000	 596.71857	   0.49500	   0.05836	   0.49843	  -6.72463
3983762.11603	 262.00000	 471.96338	   0.50328	   0.06288	   0.50720	  -7.12150
3983762.35503	 262.00000	 373.20856	   0.51213	   0.06504	   0.51624	  -7.23784
3983762.59203	 262.00000	 295.47278	   0.51976	   0.06782	   0.52417	  -7.43461
3983762.83203	 262.00000	 233.87738	   0.53054	   0.07213	   0.53542	  -7.74203
3983763.07003	 262.00000	 185.05922	   0.53994	   0.07857	   0.54563	  -8.27983
3983763.30603	 262.00000	 146.35823	   0.54983	   0.08367	   0.55616	  -8.65281
3983763.54203	 262.00000	 115.77804	   0.56150	   0.08820	   0.56838	  -8.92727
3983763.77703	 262.00000	  91.67210	   0.57364	   0.09547	   0.58153	  -9.44902
3983764.02203	 262.00000	  72.51701	   0.58901	   0.10499	   0.59829	 -10.10694
3983764.25103	 262.00000	  57.36816	   0.60651	   0.11251	   0.61686	 -10.50901
3983764.48803	 262.00000	  45.36290	   0.62484	   0.12212	   0.63666	 -11.05870
3983764.72003	 262.00000	  35.93134	   0.64788	   0.13051	   0.66090	 -11.38922
3983764.97103	 262.00000	  28.40909	   0.67333	   0.13342	   0.68642	 -11.20807
3983765.18503	 262.00000	  22.48202	   0.69948	   0.13484	   0.71236	 -10.91087
3983765.45003	 262.00000	  17.79613	   0.72828	   0.13293	   0.74031	 -10.34378
3983765.70203	 262.00000	  14.06813	   0.75394	   0.12642	   0.76446	  -9.51844
3983765.91803	 262.00000	  11.14480	   0.77631	   0.11634	   0.78498	  -8.52289
3983766.18603	 262.00000	   8.81772	   0.79426	   0.10347	   0.80097	  -7.42195
3983766.36403	 262.00000	   6.97545	   0.80982	   0.09060	   0.81488	  -6.38363
3983766.58203	 262.00000	   5.51730	   0.82032	   0.07957	   0.82417	  -5.54008
3983766.85103	 262.00000	   4.36941	   0.82896	   0.06891	   0.83182	  -4.75169
3983767.18603	 262.00000	   3.45686	   0.83535	   0.06063	   0.83754	  -4.15144
3983767.60503	 262.00000	   2.73547	   0.84125	   0.05369	   0.84296	  -3.65171
3983768.13003	 262.00000	   2.16054	   0.84505	   0.04879	   0.84646	  -3.30436
3983768.78903	 262.00000	   1.70952	   0.84925	   0.04490	   0.85044	  -3.02671
3983769.61804	 262.00000	   1.35352	   0.85292	   0.04258	   0.85398	  -2.85797
3983770.66104	 262.00000	   1.07079	   0.85631	   0.04142	   0.85731	  -2.76900
3983771.97504	 262.00000	   0.84734	   0.85897	   0.04235	   0.86002	  -2.82225
3983773.63004	 262.00000	   0.67072	   0.86253	   0.04496	   0.86370	  -2.98418
3983775.71904	 262.00000	   0.53067	   0.86487	   0.04740	   0.86617	  -3.13668
3983778.35604	 262.00000	   0.41976	   0.86890	   0.05161	   0.87043	  -3.39889
3983781.68704	 262.00000	   0.33183	   0.87439	   0.05728	   0.87626	  -3.74822
3983785.89305	 262.00000	   0.26261	   0.87984	   0.06509	   0.88224	  -4.23074
3983791.20105	 262.00000	   0.20791	   0.88513	   0.07489	   0.88829	  -4.83617
3983797.90605	 262.00000	   0.16452	   0.89259	   0.08506	   0.89664	  -5.44371
3983806.38206	 262.00000	   0.13007	   0.90331	   0.09836	   0.90865	  -6.21408
3983817.07206	 262.00000	   0.10309	   0.91564	   0.11687	   0.92307	  -7.27348
3983830.58607	 262.00000	   0.08153	   0.92710	   0.13967	   0.93757	  -8.56703
3983847.68408	 262.00000	   0.06443	   0.93942	   0.16485	   0.95378	  -9.95288
3983869.27109	 262.00000	   0.05102	   0.95450	   0.18613	   0.97248	 -11.03454
3983896.51311	 262.00000	   0.04042	   0.97690	   0.21019	   0.99925	 -12.14260
3983931.00913	 262.00000	   0.03192	   1.00630	   0.23982	   1.03448	 -13.40451
3983974.55616	 262.00000	   0.02528	   1.03625	   0.27210	   1.07138	 -14.71285
3984029.62219	 262.00000	   0.01999	   1.07399	   0.30179	   1.11558	 -15.69525
3998103.40274	 263.00000	20004.45300	   0.38186	  -0.01578	   0.38219	   2.36611
3998103.54474	 263.00000	15829.12600	   0.38896	  -0.00162	   0.38897	   0.23914
3998103.68674	 263.00000	12516.70300	   0.39711	   0.00974	   0.39723	  -1.40449
3998103.82874	 263.00000	9909.44240	   0.40484	   0.01824	   0.40525	  -2.57927
3998103.99274	 263.00000	7835.48000	   0.41232	   0.02462	   0.41305	  -3.41706
3998104.19374	 263.00000	6217.24610	   0.41948	   0.03014	   0.42056	  -4.10914
3998104.43174	 263.00000	4905.29100	   0.42776	   0.03286	   0.42902	  -4.39282
3998104.67074	 263.00000	3881.27370	   0.43409	   0.03797	   0.43574	  -4.99871
3998104.90874	 263.00000	3070.98270	   0.44266	   0.04168	   0.44461	  -5.37849
3998105.14674	 263.00000	2430.77780	   0.44901	   0.04454	   0.45121	  -5.66518
3998105.38474	 263.00000	1923.15370	   0.45732	   0.04678	   0.45971	  -5.84045
3998105.62274	 263.00000	1522.43580	   0.46359	   0.04812	   0.46608	  -5.92578
3998105.86074	 263.00000	1203.84460	   0.47218	   0.05077	   0.47490	  -6.13671
3998106.09974	 263.00000	 952.86591	   0.47960	   0.05306	   0.48252	  -6.31276
3998106.33774	 263.00000	 754.27557	   0.48614	   0.05532	   0.48928	  -6.49250
3998106.57474	 263.00000	 596.71857	   0.49532	   0.05907	   0.49883	  -6.80034
3998106.81274	 263.00000	 471.96338	   0.50322	   0.06149	   0.50697	  -6.96688
3998107.05174	 263.00000	 373.20856	   0.51328	   0.06506	   0.51739	  -7.22406
3998107.28874	 263.00000	 295.47278	   0.52085	   0.06792	   0.52525	  -7.42936
3998107.52874	 263.00000	 233.87738	   0.53136	   0.07285	   0.53633	  -7.80691
3998107.76674	 263.00000	 185.05922	   0.54072	   0.07607	   0.54604	  -8.00821
3998108.00274	 263.00000	 146.35823	   0.55264	   0.08226	   0.55873	  -8.46663
3998108.23874	 263.00000	 115.77804	   0.56308	   0.08859	   0.57001	  -8.94139
3998108.47374	 263.00000	  91.67210	   0.57480	   0.09630	   0.58281	  -9.51044
3998108.71874	 263.00000	  72.51701	   0.58890	   0.10408	   0.59803	 -10.02225
3998108.94774	 263.00000	  57.36816	   0.60516	   0.11324	   0.61567	 -10.59913
3998109.18474	 263.00000	  45.36290	   0.62449	   0.12061	   0.63603	 -10.93109
3998109.41674	 263.00000	  35.93134	   0.64825	   0.13035	   0.66122	 -11.36969
3998109.66774	 263.00000	  28.40909	   0.67355	   0.13589	   0.68712	 -11.40644
3998109.88174	 263.00000	  22.48202	   0.70139	   0.13683	   0.71461	 -11.03901
3998110.14674	 263.00000	  17.79613	   0.72888	   0.13384	   0.74106	 -10.40484
3998110.39874	 263.00000	  14.06813	   0.75331	   0.12693	   0.76392	  -9.56410
3998110.61474	 263.00000	  11.14480	   0.77533	   0.11453	   0.78375	  -8.40281
3998110.88275	 263.00000	   8.81772	   0.79466	   0.10313	   0.80133	  -7.39457
3998111.06075	 263.00000	   6.97545	   0.81053	   0.09195	   0.81573	  -6.47230
3998111.27875	 263.00000	   5.51730	   0.81949	   0.07952	   0.82334	  -5.54208
3998111.54775	 263.00000	   4.36941	   0.83009	   0.06939	   0.83299	  -4.77844
3998111.88275	 263.00000	   3.45686	   0.83510	   0.06051	   0.83729	  -4.14400
3998112.30175	 263.00000	   2.73547	   0.84101	   0.05366	   0.84272	  -3.65044
3998112.82675	 263.00000	   2.16054	   0.84584	   0.04879	   0.84725	  -3.30119
3998113.48575	 263.00000	   1.70952	   0.84943	   0.04513	   0.85063	  -3.04127
3998114.31475	 263.00000	   1.35352	   0.85319	   0.04274	   0.85426	  -2.86785
3998115.35775	 263.00000	   1.07079	   0.85624	   0.04168	   0.85725	  -2.78659
3998116.67175	 263.00000	   0.84734	   0.86048	   0.04255	   0.86153	  -2.83087
3998118.32675	 263.00000	   0.67072	   0.86336	   0.04453	   0.86451	  -2.95228
3998120.41575	 263.00000	   0.53067	   0.86595	   0.04794	   0.86727	  -3.16879
3998123.05275	 263.00000	   0.41976	   0.86966	   0.05140	   0.87118	  -3.38221
3998126.38375	 263.00000	   0.33183	   0.87500	   0.05698	   0.87685	  -3.72557
3998130.58976	 263.00000	   0.26261	   0.88029	   0.06552	   0.88272	  -4.25678
3998135.89776	 263.00000	   0.20791	   0.88554	   0.07453	   0.88867	  -4.81073
3998142.60276	 263.00000	   0.16452	   0.89282	   0.08509	   0.89686	  -5.44427
3998151.07877	 263.00000	   0.13007	   0.90404	   0.09852	   0.90939	  -6.21950
3998161.76878	 263.00000	   0.10309	   0.91625	   0.11678	   0.92366	  -7.26321
3998175.28278	 263.00000	   0.08153	   0.92772	   0.14032	   0.93827	  -8.60088
3998192.38079	 263.00000	   0.06443	   0.94047	   0.16591	   0.95500	 -10.00478
3998213.96681	 263.00000	   0.05102	   0.95492	   0.18566	   0.97280	 -11.00235
3998241.20982	 263.00000	   0.04042	   0.97884	   0.20994	   1.00110	 -12.10506
3998275.70584	 263.00000	   0.03192	   1.00727	   0.24017	   1.03550	 -13.41086
3998319.25287	 263.00000	   0.02528	   1.03807	   0.27263	   1.07328	 -14.71510
3998374.31790	 263.00000	   0.01999	   1.07686	   0.30415	   1.11899	 -15.77173
4012439.33961	 264.00000	20004.45300	   0.38244	  -0.01460	   0.38272	   2.18613
4012439.48161	 264.00000	15829.12600	   0.39058	  -0.00248	   0.39059	   0.36356
4012439.62361	 264.00000	12516.70300	   0.39744	   0.01088	   0.39759	  -1.56808
4012439.76561	 264.00000	9909.44240	   0.40479	   0.01769	   0.40518	  -2.50176
4012439.92961	 264.00000	7835.48000	   0.41372	   0.02529	   0.41449	  -3.49756
4012440.13061	 264.00000	6217.24610	   0.41921	   0.03108	   0.42036	  -4.23985
4012440.36861	 264.00000	4905.29100	   0.42589	   0.03518	   0.42734	  -4.72206
4012440.60761	 264.00000	3881.27370	   0.43524	   0.03815	   0.43690	  -5.00996
4012440.84561	 264.00000	3070.98270	   0.44091	   0.04108	   0.44282	  -5.32333
4012441.08361	 264.00000	2430.77780	   0.44833	   0.04472	   0.45055	  -5.69573
4012441.32161	 264.00000	1923.15370	   0.45624	   0.04657	   0.45861	  -5.82781
4012441.55961	 264.00000	1522.43580	   0.46479	   0.04904	   0.46737	  -6.02338
4012441.79761	 264.00000	1203.84460	   0.47216	   0.05090	   0.47489	  -6.15283
4012442.03661	 264.00000	 952.86591	   0.47912	   0.05320	   0.48207	  -6.33648
4012442.27461	 264.00000	 754.27557	   0.48666	   0.05648	   0.48992	  -6.61953
4012442.51261	 264.00000	 596.71857	   0.49490	   0.05895	   0.49840	  -6.79297
4012442.74961	 264.00000	 471.96338	   0.50384	   0.06169	   0.50760	  -6.98101
4012442.98861	 264.00000	 373.20856	   0.51341	   0.06544	   0.51756	  -7.26342
4012443.22661	 264.00000	 295.47278	   0.52167	   0.06840	   0.52614	  -7.46966
4012443.46561	 264.00000	 233.87738	   0.53025	   0.07276	   0.53522	  -7.81282
4012443.70361	 264.00000	 185.05922	   0.53993	   0.07742	   0.54545	  -8.15981
4012443.93961	 264.00000	 146.35823	   0.55105	   0.08130	   0.55701	  -8.39276
4012444.17661	 264.00000	 115.77804	   0.56297	   0.08840	   0.56987	  -8.92379
4012444.41061	 264.00000	  91.67210	   0.57518	   0.09562	   0.58307	  -9.43893
4012444.65561	 264.00000	  72.51701	   0.58990	   0.10601	   0.59934	 -10.18754
4012444.88461	 264.00000	  57.36816	   0.60705	   0.11310	   0.61750	 -10.55421
4012445.12161	 264.00000	  45.36290	   0.62536	   0.12233	   0.63722	 -11.06836
4012445.35361	 264.00000	  35.93134	   0.64888	   0.13010	   0.66179	 -11.33760
4012445.60461	 264.00000	  28.40909	   0.67336	   0.13574	   0.68690	 -11.39769
4012445.81861	 264.00000	  22.48202	   0.70115	   0.13755	   0.71451	 -11.09956
4012446.08362	 264.00000	  17.79613	   0.72841	   0.13420	   0.74067	 -10.43914
4012446.33562	 264.00000	  14.06813	   0.75381	   0.12691	   0.76442	  -9.55668
4012446.55162	 264.00000	  11.14480	   0.77579	   0.11478	   0.78423	  -8.41593
4012446.81962	 264.00000	   8.81772	   0.79444	   0.10418	   0.80124	  -7.47117
4012446.99762	 264.00000	   6.97545	   0.80935	   0.09222	   0.81458	  -6.50043
4012447.21562	 264.00000	   5.51730	   0.82093	   0.07853	   0.82467	  -5.46437
4012447.48462	 264.00000	   4.36941	   0.83088	   0.06921	   0.83376	  -4.76178
4012447.81962	 264.00000	   3.45686	   0.83777	   0.06075	   0.83997	  -4.14738
4012448.23862	 264.00000	   2.73547	   0.84230	   0.05346	   0.84399	  -3.63143
4012448.76362	 264.00000	   2.16054	   0.84670	   0.04818	   0.84807	  -3.25648
4012449.42362	 264.00000	   1.70952	   0.85017	   0.04549	   0.85139	  -3.06285
4012450.25162	 264.00000	   1.35352	   0.85396	   0.04318	   0.85506	  -2.89478
4012451.29462	 264.00000	   1.07079	   0.85739	   0.04198	   0.85841	  -2.80283
4012452.60862	 264.00000	   0.84734	   0.86104	   0.04254	   0.86209	  -2.82827
4012454.26362	 264.00000	   0.67072	   0.86420	   0.04491	   0.86536	  -2.97464
4012456.35262	 264.00000	   0.53067	   0.86725	   0.04736	   0.86855	  -3.12547
4012458.98962	 264.00000	   0.41976	   0.87164	   0.05097	   0.87313	  -3.34679
4012462.32062	 264.00000	   0.33183	   0.87690	   0.05756	   0.87879	  -3.75579
4012466.52663	 264.00000	   0.26261	   0.88181	   0.06657	   0.88432	  -4.31720
4012471.83463	 264.00000	   0.20791	   0.88674	   0.07658	   0.89004	  -4.93574
4012478.53963	 264.00000	   0.16452	   0.89245	   0.08773	   0.89675	  -5.61455
4012487.01564	 264.00000	   0.13007	   0.90105	   0.09994	   0.90657	  -6.32891
4012497.70565	 264.00000	   0.10309	   0.91270	   0.11559	   0.91999	  -7.21810
4012511.21965	 264.00000	   0.08153	   0.92577	   0.13557	   0.93565	  -8.33119
4012528.31766	 264.00000	   0.06443	   0.94119	   0.15704	   0.95420	  -9.47269
4012549.90368	 264.00000	   0.05102	   0.96189	   0.17702	   0.97805	 -10.42790
4012577.14669	 264.00000	   0.04042	   0.99057	   0.20587	   1.01173	 -11.74093
4012611.64271	 264.00000	   0.03192	   1.02350	   0.24534	   1.05249	 -13.48002
4012655.18974	 264.00000	   0.02528	   1.05108	   0.28844	   1.08994	 -15.34547
4012710.25577	 264.00000	   0.01999	   1.07821	   0.32894	   1.12727	 -16.96572
4026769.81744	 265.00000	20004.45300	   0.38182	  -0.01475	   0.38210	   2.21260
4026769.96044	 265.00000	15829.12600	   0.38937	  -0.00155	   0.38937	   0.22743
4026770.10244	 265.00000	12516.70300	   0.39736	   0.00990	   0.39748	  -1.42683
4026770.24444	 265.00000	9909.44240	   0.40558	   0.01824	   0.40599	  -2.57469
4026770.40844	 265.00000	7835.48000	   0.41274	   0.02543	   0.41352	  -3.52537
4026770.60944	 265.00000	6217.24610	   0.41925	   0.02945	   0.42029	  -4.01751
4026770.84744	 265.00000	4905.29100	   0.42755	   0.03368	   0.42888	  -4.50396
4026771.08644	 265.00000	3881.27370	   0.43383	   0.03771	   0.43546	  -4.96825
4026771.32444	 265.00000	3070.98270	   0.44204	   0.04170	   0.44400	  -5.38872
4026771.56244	 265.00000	2430.77780	   0.44865	   0.04499	   0.45090	  -5.72634
4026771.80044	 265.00000	1923.15370	   0.45612	   0.04589	   0.45842	  -5.74482
4026772.03844	 265.00000	1522.43580	   0.46286	   0.05030	   0.46558	  -6.20156
4026772.27644	 265.00000	1203.84460	   0.46956	   0.05267	   0.47251	  -6.39998
4026772.51544	 265.00000	 952.86591	   0.47927	   0.05330	   0.48222	  -6.34603
4026772.75344	 265.00000	 754.27557	   0.48741	   0.05745	   0.49079	  -6.72286
4026772.99044	 265.00000	 596.71857	   0.49610	   0.05902	   0.49960	  -6.78388
4026773.22844	 265.00000	 471.96338	   0.50450	   0.05993	   0.50805	  -6.77431
4026773.46744	 265.00000	 373.20856	   0.51132	   0.06650	   0.51563	  -7.40985
4026773.70544	 265.00000	 295.47278	   0.52157	   0.06816	   0.52601	  -7.44541
4026773.94444	 265.00000	 233.87738	   0.53108	   0.07445	   0.53628	  -7.97955
4026774.18244	 265.00000	 185.05922	   0.54121	   0.07520	   0.54641	  -7.91023
4026774.41844	 265.00000	 146.35823	   0.55155	   0.08152	   0.55754	  -8.40809
4026774.65444	 265.00000	 115.77804	   0.56407	   0.08926	   0.57109	  -8.99218
4026774.88944	 265.00000	  91.67210	   0.57540	   0.09748	   0.58360	  -9.61553
4026775.13444	 265.00000	  72.51701	   0.59052	   0.10585	   0.59994	 -10.16198
4026775.36344	 265.00000	  57.36816	   0.60688	   0.11227	   0.61717	 -10.48136
4026775.60044	 265.00000	  45.36290	   0.62594	   0.12405	   0.63811	 -11.20937
4026775.83244	 265.00000	  35.93134	   0.64815	   0.13060	   0.66118	 -11.39269
4026776.08344	 265.00000	  28.40909	   0.67304	   0.13566	   0.68657	 -11.39646
4026776.29744	 265.00000	  22.48202	   0.70126	   0.13701	   0.71452	 -11.05507
4026776.56244	 265.00000	  17.79613	   0.72949	   0.13447	   0.74178	 -10.44451
4026776.81444	 265.00000	  14.06813	   0.75485	   0.12684	   0.76543	  -9.53868
4026777.03044	 265.00000	  11.14480	   0.77814	   0.11687	   0.78687	  -8.54179
4026777.29844	 265.00000	   8.81772	   0.79706	   0.10414	   0.80383	  -7.44415
4026777.47644	 265.00000	   6.97545	   0.81088	   0.09235	   0.81612	  -6.49743
4026777.69444	 265.00000	   5.51730	   0.82234	   0.07983	   0.82621	  -5.54498
4026777.96344	 265.00000	   4.36941	   0.83065	   0.06846	   0.83347	  -4.71183
4026778.29844	 265.00000	   3.45686	   0.83877	   0.06091	   0.84098	  -4.15311
4026778.71744	 265.00000	   2.73547	   0.84343	   0.05398	   0.84516	  -3.66222
4026779.24244	 265.00000	   2.16054	   0.84765	   0.05002	   0.84913	  -3.37681
4026779.90144	 265.00000	   1.70952	   0.85174	   0.04482	   0.85292	  -3.01198
4026780.73044	 265.00000	   1.35352	   0.85557	   0.04344	   0.85667	  -2.90633
4026781.77345	 265.00000	   1.07079	   0.85802	   0.04230	   0.85907	  -2.82206
4026783.08745	 265.00000	   0.84734	   0.86138	   0.04218	   0.86242	  -2.80338
4026784.74245	 265.00000	   0.67072	   0.86531	   0.04374	   0.86641	  -2.89344
4026786.83145	 265.00000	   0.53067	   0.86895	   0.04745	   0.87024	  -3.12549
4026789.46845	 265.00000	   0.41976	   0.87218	   0.05152	   0.87370	  -3.38027
4026792.79945	 265.00000	   0.33183	   0.87717	   0.05715	   0.87902	  -3.72760
4026797.00545	 265.00000	   0.26261	   0.88356	   0.06467	   0.88592	  -4.18602
4026802.31346	 265.00000	   0.20791	   0.89010	   0.07600	   0.89334	  -4.88053
4026809.01846	 265.00000	   0.16452	   0.89588	   0.08932	   0.90032	  -5.69376
4026817.49447	 265.00000	   0.13007	   0.90251	   0.10277	   0.90834	  -6.49615
4026828.18447	 265.00000	   0.10309	   0.91210	   0.11693	   0.91956	  -7.30570
4026841.69848	 265.00000	   0.08153	   0.92690	   0.13490	   0.93666	  -8.28090
4026858.79649	 265.00000	   0.06443	   0.94314	   0.15700	   0.95612	  -9.45093
4026880.38350	 265.00000	   0.05102	   0.96014	   0.18145	   0.97713	 -10.70169
4026907.62552	 265.00000	   0.04042	   0.98381	   0.20472	   1.00488	 -11.75506
4026942.12154	 265.00000	   0.03192	   1.01890	   0.23361	   1.04534	 -12.91361
4026985.66857	 265.00000	   0.02528	   1.05790	   0.27443	   1.09292	 -14.54227
4027040.73460	 265.00000	   0.01999	   1.09528	   0.32429	   1.14228	 -16.49282
4041097.90665	 266.00000	20004.45300	   0.38041	  -0.01459	   0.38069	   2.19628
4041098.04965	 266.00000	15829.12600	   0.39046	  -0.00090	   0.39046	   0.13180
4041098.19165	 266.00000	12516.70300	   0.39775	   0.00976	   0.39787	  -1.40494
4041098.33365	 266.00000	9909.44240	   0.40472	   0.01785	   0.40512	  -2.52596
4041098.49765	 266.00000	7835.48000	   0.41117	   0.02481	   0.41192	  -3.45240
4041098.69865	 266.00000	6217.24610	   0.42089	   0.03074	   0.42201	  -4.17667
4041098.93665	 266.00000	4905.29100	   0.42718	   0.03414	   0.42854	  -4.56979
4041099.17465	 266.00000	3881.27370	   0.43334	   0.03846	   0.43504	  -5.07138
4041099.41265	 266.00000	3070.98270	   0.44249	   0.04029	   0.44432	  -5.20294
4041099.65065	 266.00000	2430.77780	   0.44985	   0.04559	   0.45215	  -5.78755
4041099.88965	 266.00000	1923.15370	   0.45701	   0.04648	   0.45937	  -5.80766
4041100.12765	 266.00000	1522.43580	   0.46370	   0.04770	   0.46614	  -5.87277
4041100.36565	 266.00000	1203.84460	   0.47088	   0.05310	   0.47386	  -6.43451
4041100.60365	 266.00000	 952.86591	   0.48054	   0.05266	   0.48342	  -6.25410
4041100.84265	 266.00000	 754.27557	   0.48667	   0.05532	   0.48981	  -6.48482
4041101.07965	 266.00000	 596.71857	   0.49512	   0.05854	   0.49857	  -6.74266
4041101.31765	 266.00000	 471.96338	   0.50282	   0.06040	   0.50644	  -6.84963
4041101.55665	 266.00000	 373.20856	   0.51252	   0.06529	   0.51666	  -7.26040
4041101.79365	 266.00000	 295.47278	   0.52098	   0.06727	   0.52530	  -7.35762
4041102.03365	 266.00000	 233.87738	   0.52906	   0.07216	   0.53396	  -7.76692
4041102.27165	 266.00000	 185.05922	   0.54105	   0.07818	   0.54667	  -8.22260
4041102.50765	 266.00000	 146.35823	   0.55132	   0.08252	   0.55746	  -8.51306
4041102.74365	 266.00000	 115.77804	   0.56206	   0.09007	   0.56923	  -9.10460
4041102.97865	 266.00000	  91.67210	   0.57643	   0.09618	   0.58440	  -9.47315
4041103.22365	 266.00000	  72.51701	   0.58966	   0.10482	   0.59891	 -10.07975
4041103.45265	 266.00000	  57.36816	   0.60646	   0.11361	   0.61701	 -10.61007
4041103.68965	 266.00000	  45.36290	   0.62704	   0.12263	   0.63892	 -11.06573
4041103.92165	 266.00000	  35.93134	   0.64784	   0.13078	   0.66091	 -11.41284
4041104.17165	 266.00000	  28.40909	   0.67396	   0.13505	   0.68736	 -11.33095
4041104.38665	 266.00000	  22.48202	   0.70165	   0.13696	   0.71489	 -11.04545
4041104.65165	 266.00000	  17.79613	   0.72785	   0.13403	   0.74009	 -10.43364
4041104.90365	 266.00000	  14.06813	   0.75394	   0.12553	   0.76432	  -9.45287
4041105.11965	 266.00000	  11.14480	   0.77729	   0.11500	   0.78575	  -8.41547
4041105.38765	 266.00000	   8.81772	   0.79577	   0.10349	   0.80247	  -7.40946
4041105.56565	 266.00000	   6.97545	   0.81205	   0.09144	   0.81718	  -6.42443
4041105.78365	 266.00000	   5.51730	   0.82180	   0.07989	   0.82567	  -5.55270
4041106.05265	 266.00000	   4.36941	   0.83053	   0.07055	   0.83352	  -4.85542
4041106.38765	 266.00000	   3.45686	   0.83759	   0.06148	   0.83984	  -4.19833
4041106.80665	 266.00000	   2.73547	   0.84308	   0.05354	   0.84478	  -3.63342
4041107.33165	 266.00000	   2.16054	   0.84815	   0.04878	   0.84955	  -3.29144
4041107.99066	 266.00000	   1.70952	   0.85077	   0.04575	   0.85200	  -3.07844
4041108.81966	 266.00000	   1.35352	   0.85421	   0.04253	   0.85527	  -2.85031
4041109.86266	 266.00000	   1.07079	   0.85789	   0.04188	   0.85891	  -2.79489
4041111.17666	 266.00000	   0.84734	   0.86085	   0.04206	   0.86188	  -2.79736
4041112.83166	 266.00000	   0.67072	   0.86476	   0.04420	   0.86589	  -2.92622
4041114.92066	 266.00000	   0.53067	   0.86803	   0.04713	   0.86931	  -3.10802
4041117.55766	 266.00000	   0.41976	   0.87272	   0.05082	   0.87420	  -3.33290
4041120.88866	 266.00000	   0.33183	   0.87780	   0.05780	   0.87970	  -3.76740
4041125.09467	 266.00000	   0.26261	   0.88233	   0.06685	   0.88486	  -4.33269
4041130.40267	 266.00000	   0.20791	   0.88723	   0.07722	   0.89058	  -4.97447
4041137.10767	 266.00000	   0.16452	   0.89333	   0.08740	   0.89759	  -5.58792
4041145.58368	 266.00000	   0.13007	   0.90175	   0.09997	   0.90728	  -6.32580
4041156.27368	 266.00000	   0.10309	   0.91336	   0.11561	   0.92065	  -7.21420
4041169.78769	 266.00000	   0.08153	   0.92653	   0.13539	   0.93637	  -8.31328
4041186.88570	 266.00000	   0.06443	   0.94234	   0.15766	   0.95544	  -9.49800
4041208.47172	 266.00000	   0.05102	   0.96118	   0.17774	   0.97748	 -10.47651
4041235.71473	 266.00000	   0.04042	   0.99170	   0.20596	   1.01286	 -11.73238
4041270.21075	 266.00000	   0.03192	   1.02331	   0.24519	   1.05227	 -13.47440
4041313.75778	 266.00000	   0.02528	   1.05067	   0.28891	   1.08967	 -15.37506
4041368.82381	 266.00000	   0.01999	   1.07744	   0.32770	   1.12617	 -16.91684
4055428.97048	 267.00000	20004.45300	   0.38089	  -0.01280	   0.38111	   1.92439
4055429.11348	 267.00000	15829.12600	   0.38943	  -0.00023	   0.38943	   0.03432
4055429.25548	 267.00000	12516.70300	   0.39828	   0.00933	   0.39839	  -1.34212
4055429.39748	 267.00000	9909.44240	   0.40486	   0.01606	   0.40518	  -2.27116
4055429.56148	 267.00000	7835.48000	   0.41190	   0.02611	   0.41272	  -3.62700
4055429.76248	 267.00000	6217.24610	   0.41935	   0.02935	   0.42037	  -4.00342
4055430.00048	 267.00000	4905.29100	   0.42676	   0.03363	   0.42808	  -4.50532
4055430.23948	 267.00000	3881.27370	   0.43290	   0.03746	   0.43452	  -4.94551
4055430.47748	 267.00000	3070.98270	   0.44166	   0.04130	   0.44359	  -5.34202
4055430.71548	 267.00000	2430.77780	   0.44915	   0.04337	   0.45124	  -5.51558
4055430.95348	 267.00000	1923.15370	   0.45647	   0.04645	   0.45883	  -5.80998
4055431.19148	 267.00000	1522.43580	   0.46300	   0.04963	   0.46565	  -6.11776
4055431.42948	 267.00000	1203.84460	   0.47246	   0.05014	   0.47511	  -6.05774
4055431.66848	 267.00000	 952.86591	   0.48043	   0.05315	   0.48336	  -6.31333
4055431.90648	 267.00000	 754.27557	   0.48663	   0.05613	   0.48986	  -6.57950
4055432.14348	 267.00000	 596.71857	   0.49496	   0.05978	   0.49855	  -6.88721
4055432.38148	 267.00000	 471.96338	   0.50307	   0.06174	   0.50684	  -6.99706
4055432.62048	 267.00000	 373.20856	   0.51298	   0.06477	   0.51705	  -7.19610
4055432.85848	 267.00000	 295.47278	   0.52207	   0.06941	   0.52667	  -7.57308
4055433.09748	 267.00000	 233.87738	   0.53074	   0.07283	   0.53571	  -7.81390
4055433.33548	 267.00000	 185.05922	   0.53991	   0.07785	   0.54549	  -8.20448
4055433.57148	 267.00000	 146.35823	   0.55093	   0.08252	   0.55708	  -8.51858
4055433.80848	 267.00000	 115.77804	   0.56352	   0.08903	   0.57051	  -8.97770
4055434.04248	 267.00000	  91.67210	   0.57477	   0.09743	   0.58297	  -9.62118
4055434.28748	 267.00000	  72.51701	   0.58949	   0.10653	   0.59904	 -10.24394
4055434.51648	 267.00000	  57.36816	   0.60494	   0.11379	   0.61555	 -10.65266
4055434.75348	 267.00000	  45.36290	   0.62651	   0.12217	   0.63831	 -11.03462
4055434.98548	 267.00000	  35.93134	   0.64755	   0.12853	   0.66018	 -11.22662
4055435.23548	 267.00000	  28.40909	   0.67290	   0.13569	   0.68645	 -11.40074
4055435.45048	 267.00000	  22.48202	   0.70133	   0.13795	   0.71477	 -11.12820
4055435.71548	 267.00000	  17.79613	   0.72911	   0.13484	   0.74147	 -10.47746
4055435.96748	 267.00000	  14.06813	   0.75562	   0.12591	   0.76604	  -9.46052
4055436.18349	 267.00000	  11.14480	   0.77721	   0.11619	   0.78584	  -8.50240
4055436.45049	 267.00000	   8.81772	   0.79526	   0.10322	   0.80193	  -7.39560
4055436.62949	 267.00000	   6.97545	   0.81199	   0.09117	   0.81709	  -6.40633
4055436.84749	 267.00000	   5.51730	   0.82186	   0.08145	   0.82588	  -5.65999
4055437.11649	 267.00000	   4.36941	   0.83009	   0.07026	   0.83306	  -4.83802
4055437.45149	 267.00000	   3.45686	   0.83724	   0.06096	   0.83945	  -4.16452
4055437.87049	 267.00000	   2.73547	   0.84346	   0.05440	   0.84521	  -3.69019
4055438.39549	 267.00000	   2.16054	   0.84716	   0.04805	   0.84852	  -3.24624
4055439.05449	 267.00000	   1.70952	   0.85059	   0.04510	   0.85179	  -3.03480
4055439.88349	 267.00000	   1.35352	   0.85513	   0.04250	   0.85618	  -2.84552
4055440.92649	 267.00000	   1.07079	   0.85831	   0.04231	   0.85935	  -2.82229
4055442.23949	 267.00000	   0.84734	   0.86116	   0.04295	   0.86223	  -2.85504
4055443.89549	 267.00000	   0.67072	   0.86329	   0.04448	   0.86443	  -2.94940
4055445.98449	 267.00000	   0.53067	   0.86736	   0.04666	   0.86861	  -3.07908
4055448.62149	 267.00000	   0.41976	   0.87198	   0.05136	   0.87349	  -3.37085
4055451.95249	 267.00000	   0.33183	   0.87608	   0.05793	   0.87799	  -3.78284
4055456.15850	 267.00000	   0.26261	   0.88051	   0.06510	   0.88292	  -4.22864
4055461.46650	 267.00000	   0.20791	   0.88793	   0.07352	   0.89097	  -4.73353
4055468.17050	 267.00000	   0.16452	   0.89673	   0.08504	   0.90075	  -5.41734
4055476.64751	 267.00000	   0.13007	   0.90685	   0.10170	   0.91254	  -6.39860
4055487.33752	 267.00000	   0.10309	   0.91524	   0.12051	   0.92314	  -7.50110
4055500.85152	 267.00000	   0.08153	   0.92413	   0.13989	   0.93466	  -8.60804
4055517.94953	 267.00000	   0.06443	   0.93804	   0.16093	   0.95175	  -9.73503
4055539.53555	 267.00000	   0.05102	   0.95794	   0.18230	   0.97513	 -10.77460
4055566.77856	 267.00000	   0.04042	   0.98208	   0.20977	   1.00424	 -12.05711
4055601.27458	 267.00000	   0.03192	   1.00797	   0.23953	   1.03604	 -13.36764
4055644.82161	 267.00000	   0.02528	   1.04210	   0.26693	   1.07575	 -14.36708
