Repository: kbm2110/Battery_Diagnostics_Thesis

# Battery_Diagnostics_Thesis
 Data-driven battery diagnostics using EIS

**Author:** Bala Manikanta Yaswanth Kanagarla
**Institution:** Technische Hochschule Ingolstadt (THI)
**Supervisor:** Prof. Dr. H.-G. Schweiger

## Overview

This project implements a machine learning framework for 
non-invasive State of Health (SoH) estimation of lithium-ion 
batteries using Electrochemical Impedance Spectroscopy (EIS).

Eight physically interpretable features are extracted from 
impedance spectra and used to train six ML models under a 
strict cell-level train-test split. The stacking ensemble 
achieves R² = 0.9122 and RMSE = 0.0234 on completely unseen 
cells.

---

File: data/EIS/EIS_state_III_35C01.txt (part 33 of 39)
time/s	           cycle number	freq/Hz	           Re(Z)/Ohm	  -Im(Z)/Ohm	   |Z|/Ohm	   Phase(Z)/deg 10194.00151	   1.00000	20004.45300	   0.29797	  -0.02827	   0.29930	   5.42007
3883469.16356	 268.00000	15829.12600	   0.30686	   0.00109	   0.30687	  -0.20301
3883469.30556	 268.00000	12516.70300	   0.31328	   0.01300	   0.31355	  -2.37626
3883469.44756	 268.00000	9909.44240	   0.32206	   0.02373	   0.32293	  -4.21468
3883469.61156	 268.00000	7835.48000	   0.33152	   0.02905	   0.33279	  -5.00775
3883469.81256	 268.00000	6217.24610	   0.34030	   0.03377	   0.34197	  -5.66714
3883470.05056	 268.00000	4905.29100	   0.34716	   0.03987	   0.34944	  -6.55228
3883470.28856	 268.00000	3881.27370	   0.35631	   0.04501	   0.35914	  -7.19997
3883470.52756	 268.00000	3070.98270	   0.36446	   0.04925	   0.36777	  -7.69626
3883470.76556	 268.00000	2430.77780	   0.37066	   0.05271	   0.37439	  -8.09346
3883471.00356	 268.00000	1923.15370	   0.37984	   0.05408	   0.38367	  -8.10258
3883471.24156	 268.00000	1522.43580	   0.38878	   0.05844	   0.39315	  -8.54919
3883471.47956	 268.00000	1203.84460	   0.39692	   0.06192	   0.40172	  -8.86677
3883471.71856	 268.00000	 952.86591	   0.40653	   0.06326	   0.41142	  -8.84434
3883471.95656	 268.00000	 754.27557	   0.41628	   0.06783	   0.42177	  -9.25479
3883472.19356	 268.00000	 596.71857	   0.42684	   0.07121	   0.43274	  -9.47142
3883472.43156	 268.00000	 471.96338	   0.43617	   0.07475	   0.44253	  -9.72470
3883472.67056	 268.00000	 373.20856	   0.44815	   0.07739	   0.45479	  -9.79813
3883472.90856	 268.00000	 295.47278	   0.45895	   0.08208	   0.46623	 -10.13971
3883473.14756	 268.00000	 233.87738	   0.47023	   0.08807	   0.47840	 -10.60840
3883473.38556	 268.00000	 185.05922	   0.48282	   0.09283	   0.49167	 -10.88339
3883473.62156	 268.00000	 146.35823	   0.49539	   0.09886	   0.50516	 -11.28616
3883473.85756	 268.00000	 115.77804	   0.50691	   0.10588	   0.51785	 -11.79833
3883474.09256	 268.00000	  91.67210	   0.52306	   0.11269	   0.53506	 -12.15765
3883474.33756	 268.00000	  72.51701	   0.53961	   0.12229	   0.55329	 -12.76883
3883474.56656	 268.00000	  57.36816	   0.55626	   0.13133	   0.57156	 -13.28392
3883474.80356	 268.00000	  45.36290	   0.57663	   0.14332	   0.59417	 -13.95819
3883475.03556	 268.00000	  35.93134	   0.59851	   0.15388	   0.61797	 -14.41865
3883475.28656	 268.00000	  28.40909	   0.62486	   0.16531	   0.64636	 -14.81836
3883475.50056	 268.00000	  22.48202	   0.65800	   0.17535	   0.68096	 -14.92170
3883475.76556	 268.00000	  17.79613	   0.69458	   0.17923	   0.71733	 -14.46924
3883476.01756	 268.00000	  14.06813	   0.73009	   0.17633	   0.75108	 -13.57772
3883476.23356	 268.00000	  11.14480	   0.76378	   0.17158	   0.78281	 -12.66137
3883476.50156	 268.00000	   8.81772	   0.79555	   0.15793	   0.81108	 -11.22849
3883476.67956	 268.00000	   6.97545	   0.82605	   0.14280	   0.83831	  -9.80805
3883476.89756	 268.00000	   5.51730	   0.84583	   0.13193	   0.85606	  -8.86504
3883477.16656	 268.00000	   4.36941	   0.86046	   0.11649	   0.86831	  -7.70986
3883477.50156	 268.00000	   3.45686	   0.87243	   0.09916	   0.87805	  -6.48429
3883477.92056	 268.00000	   2.73547	   0.88579	   0.08316	   0.88969	  -5.36333
3883478.44556	 268.00000	   2.16054	   0.89961	   0.07488	   0.90272	  -4.75815
3883479.10456	 268.00000	   1.70952	   0.91096	   0.07183	   0.91379	  -4.50859
3883479.93357	 268.00000	   1.35352	   0.91545	   0.07486	   0.91851	  -4.67467
3883480.97657	 268.00000	   1.07079	   0.91357	   0.07641	   0.91676	  -4.78111
3883482.29057	 268.00000	   0.84734	   0.90837	   0.07386	   0.91137	  -4.64861
3883483.94557	 268.00000	   0.67072	   0.90602	   0.06652	   0.90846	  -4.19919
3883486.03457	 268.00000	   0.53067	   0.90868	   0.05224	   0.91018	  -3.29025
3883488.67157	 268.00000	   0.41976	   0.92461	   0.03934	   0.92545	  -2.43655
3883492.00257	 268.00000	   0.33183	   0.95421	   0.03502	   0.95485	  -2.10200
3883496.20858	 268.00000	   0.26261	   0.99145	   0.05322	   0.99287	  -3.07282
3883501.51658	 268.00000	   0.20791	   1.02026	   0.09726	   1.02488	  -5.44534
3883508.22158	 268.00000	   0.16452	   1.02259	   0.16080	   1.03515	  -8.93669
3883516.69759	 268.00000	   0.13007	   0.98491	   0.21891	   1.00894	 -12.53114
3883527.38759	 268.00000	   0.10309	   0.91609	   0.24477	   0.94822	 -14.95926
3883540.90160	 268.00000	   0.08153	   0.84541	   0.21625	   0.87262	 -14.34815
3883557.99961	 268.00000	   0.06443	   0.80827	   0.14563	   0.82129	 -10.21378
3883579.58662	 268.00000	   0.05102	   0.85400	   0.01001	   0.85405	  -0.67164
3883606.82864	 268.00000	   0.04042	   1.03121	  -0.11074	   1.03714	   6.12950
3883641.32466	 268.00000	   0.03192	   1.34405	  -0.11518	   1.34897	   4.89825
3883684.87169	 268.00000	   0.02528	   1.70934	   0.10708	   1.71269	  -3.58452
3883739.93772	 268.00000	   0.01999	   1.94581	   0.60089	   2.03648	 -17.16128
3897134.43276	 269.00000	20004.45300	   0.29733	  -0.01323	   0.29762	   2.54692
3897134.57576	 269.00000	15829.12600	   0.30659	   0.00130	   0.30659	  -0.24387
3897134.71776	 269.00000	12516.70300	   0.31340	   0.01388	   0.31370	  -2.53646
3897134.85976	 269.00000	9909.44240	   0.32269	   0.02348	   0.32354	  -4.16213
3897135.02376	 269.00000	7835.48000	   0.33218	   0.02909	   0.33345	  -5.00471
3897135.22476	 269.00000	6217.24610	   0.34109	   0.03586	   0.34296	  -6.00138
3897135.46276	 269.00000	4905.29100	   0.34746	   0.04187	   0.34998	  -6.87137
3897135.70076	 269.00000	3881.27370	   0.35591	   0.04592	   0.35886	  -7.35195
3897135.93876	 269.00000	3070.98270	   0.36462	   0.04777	   0.36773	  -7.46345
3897136.17776	 269.00000	2430.77780	   0.37251	   0.05208	   0.37613	  -7.95952
3897136.41576	 269.00000	1923.15370	   0.38120	   0.05463	   0.38509	  -8.15636
3897136.65376	 269.00000	1522.43580	   0.38702	   0.05897	   0.39149	  -8.66348
3897136.89176	 269.00000	1203.84460	   0.40022	   0.06088	   0.40482	  -8.64897
3897137.13076	 269.00000	 952.86591	   0.40856	   0.06389	   0.41353	  -8.88777
3897137.36876	 269.00000	 754.27557	   0.41730	   0.06773	   0.42276	  -9.21957
3897137.60576	 269.00000	 596.71857	   0.42710	   0.07141	   0.43303	  -9.49116
3897137.84376	 269.00000	 471.96338	   0.43798	   0.07557	   0.44445	  -9.78888
3897138.08276	 269.00000	 373.20856	   0.44992	   0.07960	   0.45691	 -10.03343
3897138.32076	 269.00000	 295.47278	   0.45931	   0.08373	   0.46688	 -10.33147
3897138.55976	 269.00000	 233.87738	   0.47143	   0.08913	   0.47978	 -10.70608
3897138.79777	 269.00000	 185.05922	   0.48476	   0.09272	   0.49355	 -10.82819
3897139.03377	 269.00000	 146.35823	   0.49542	   0.09849	   0.50511	 -11.24393
3897139.26977	 269.00000	 115.77804	   0.51050	   0.10548	   0.52128	 -11.67399
3897139.50477	 269.00000	  91.67210	   0.52399	   0.11290	   0.53602	 -12.15960
3897139.74977	 269.00000	  72.51701	   0.53977	   0.12126	   0.55322	 -12.66143
3897139.97877	 269.00000	  57.36816	   0.55611	   0.13319	   0.57184	 -13.46906
3897140.21577	 269.00000	  45.36290	   0.57851	   0.14317	   0.59596	 -13.90068
3897140.44777	 269.00000	  35.93134	   0.60023	   0.15502	   0.61992	 -14.48150
3897140.69877	 269.00000	  28.40909	   0.62681	   0.16700	   0.64867	 -14.91834
3897140.91277	 269.00000	  22.48202	   0.65818	   0.17696	   0.68155	 -15.04865
3897141.17777	 269.00000	  17.79613	   0.69605	   0.17998	   0.71895	 -14.49768
3897141.42977	 269.00000	  14.06813	   0.72968	   0.17862	   0.75122	 -13.75489
3897141.64577	 269.00000	  11.14480	   0.76595	   0.17350	   0.78535	 -12.76303
3897141.91377	 269.00000	   8.81772	   0.79799	   0.15967	   0.81381	 -11.31513
3897142.09177	 269.00000	   6.97545	   0.82715	   0.14551	   0.83986	  -9.97751
3897142.30977	 269.00000	   5.51730	   0.84920	   0.13403	   0.85972	  -8.96899
3897142.57877	 269.00000	   4.36941	   0.86304	   0.11803	   0.87108	  -7.78770
3897142.91377	 269.00000	   3.45686	   0.87493	   0.10088	   0.88073	  -6.57720
3897143.33277	 269.00000	   2.73547	   0.88907	   0.08608	   0.89323	  -5.53046
3897143.85777	 269.00000	   2.16054	   0.90260	   0.07513	   0.90573	  -4.75800
3897144.51677	 269.00000	   1.70952	   0.91514	   0.07321	   0.91806	  -4.57356
3897145.34577	 269.00000	   1.35352	   0.91934	   0.07535	   0.92242	  -4.68534
3897146.38877	 269.00000	   1.07079	   0.91779	   0.07694	   0.92101	  -4.79189
3897147.70277	 269.00000	   0.84734	   0.91240	   0.07473	   0.91546	  -4.68221
3897149.35777	 269.00000	   0.67072	   0.90972	   0.06691	   0.91217	  -4.20647
3897151.44677	 269.00000	   0.53067	   0.91375	   0.05281	   0.91528	  -3.30780
3897154.08377	 269.00000	   0.41976	   0.92936	   0.03933	   0.93020	  -2.42325
3897157.41478	 269.00000	   0.33183	   0.95878	   0.03567	   0.95944	  -2.13042
3897161.62078	 269.00000	   0.26261	   0.99608	   0.05408	   0.99755	  -3.10778
3897166.92878	 269.00000	   0.20791	   1.02408	   0.09849	   1.02881	  -5.49356
3897173.63379	 269.00000	   0.16452	   1.02615	   0.16112	   1.03873	  -8.92334
3897182.10979	 269.00000	   0.13007	   0.98832	   0.21991	   1.01249	 -12.54461
3897192.79980	 269.00000	   0.10309	   0.91927	   0.24449	   0.95123	 -14.89351
3897206.31381	 269.00000	   0.08153	   0.84912	   0.21523	   0.87597	 -14.22347
3897223.41182	 269.00000	   0.06443	   0.81235	   0.14401	   0.82502	 -10.05258
3897244.99883	 269.00000	   0.05102	   0.85939	   0.00934	   0.85944	  -0.62287
3897272.24084	 269.00000	   0.04042	   1.03486	  -0.11020	   1.04071	   6.07817
3897306.73687	 269.00000	   0.03192	   1.34790	  -0.11441	   1.35275	   4.85145
3897350.28389	 269.00000	   0.02528	   1.71244	   0.10503	   1.71566	  -3.50990
3897405.34992	 269.00000	   0.01999	   1.95241	   0.60122	   2.04289	 -17.11564
3910790.22769	 270.00000	20004.45300	   0.29522	  -0.01076	   0.29542	   2.08722
3910790.37069	 270.00000	15829.12600	   0.30516	   0.00258	   0.30517	  -0.48358
3910790.51269	 270.00000	12516.70300	   0.31348	   0.01332	   0.31376	  -2.43291
3910790.65469	 270.00000	9909.44240	   0.32333	   0.02284	   0.32414	  -4.04105
3910790.81869	 270.00000	7835.48000	   0.33043	   0.03146	   0.33192	  -5.43786
3910791.01969	 270.00000	6217.24610	   0.34026	   0.03566	   0.34213	  -5.98278
3910791.25769	 270.00000	4905.29100	   0.34748	   0.04067	   0.34986	  -6.67565
3910791.49569	 270.00000	3881.27370	   0.35665	   0.04513	   0.35949	  -7.21146
3910791.73369	 270.00000	3070.98270	   0.36439	   0.04899	   0.36767	  -7.65669
3910791.97269	 270.00000	2430.77780	   0.37188	   0.05189	   0.37548	  -7.94335
3910792.21069	 270.00000	1923.15370	   0.38049	   0.05601	   0.38459	  -8.37476
3910792.44869	 270.00000	1522.43580	   0.39061	   0.05916	   0.39506	  -8.61240
3910792.68669	 270.00000	1203.84460	   0.39842	   0.06154	   0.40314	  -8.78068
3910792.92569	 270.00000	 952.86591	   0.40774	   0.06515	   0.41291	  -9.07784
3910793.16369	 270.00000	 754.27557	   0.41838	   0.06796	   0.42386	  -9.22574
3910793.40069	 270.00000	 596.71857	   0.42864	   0.07073	   0.43443	  -9.36948
3910793.63869	 270.00000	 471.96338	   0.43774	   0.07540	   0.44419	  -9.77363
3910793.87769	 270.00000	 373.20856	   0.44790	   0.07710	   0.45448	  -9.76723
3910794.11469	 270.00000	 295.47278	   0.45915	   0.08169	   0.46636	 -10.08772
3910794.35469	 270.00000	 233.87738	   0.47169	   0.08789	   0.47981	 -10.55483
3910794.59270	 270.00000	 185.05922	   0.48195	   0.09322	   0.49088	 -10.94694
3910794.82870	 270.00000	 146.35823	   0.49723	   0.09882	   0.50695	 -11.24018
3910795.06470	 270.00000	 115.77804	   0.50865	   0.10582	   0.51954	 -11.75207
3910795.29970	 270.00000	  91.67210	   0.52371	   0.11323	   0.53581	 -12.19977
3910795.54470	 270.00000	  72.51701	   0.53949	   0.12175	   0.55306	 -12.71752
3910795.77370	 270.00000	  57.36816	   0.55742	   0.13140	   0.57270	 -13.26450
3910796.01070	 270.00000	  45.36290	   0.57662	   0.14234	   0.59393	 -13.86670
3910796.24270	 270.00000	  35.93134	   0.60054	   0.15451	   0.62009	 -14.42850
3910796.49370	 270.00000	  28.40909	   0.62901	   0.16700	   0.65080	 -14.86906
3910796.70770	 270.00000	  22.48202	   0.66081	   0.17577	   0.68379	 -14.89498
3910796.97270	 270.00000	  17.79613	   0.69559	   0.17946	   0.71837	 -14.46698
3910797.22470	 270.00000	  14.06813	   0.73112	   0.18053	   0.75308	 -13.87001
3910797.44070	 270.00000	  11.14480	   0.76717	   0.17093	   0.78598	 -12.56095
3910797.70870	 270.00000	   8.81772	   0.80013	   0.16373	   0.81671	 -11.56459
3910797.88670	 270.00000	   6.97545	   0.82595	   0.14658	   0.83886	 -10.06338
3910798.10470	 270.00000	   5.51730	   0.84939	   0.13036	   0.85934	  -8.72559
3910798.37270	 270.00000	   4.36941	   0.87045	   0.11363	   0.87784	  -7.43753
3910798.70770	 270.00000	   3.45686	   0.88534	   0.10492	   0.89154	  -6.75868
3910799.12670	 270.00000	   2.73547	   0.89230	   0.09615	   0.89746	  -6.14998
3910799.65170	 270.00000	   2.16054	   0.89591	   0.08446	   0.89988	  -5.38558
3910800.31070	 270.00000	   1.70952	   0.90130	   0.07218	   0.90419	  -4.57870
3910801.13970	 270.00000	   1.35352	   0.91002	   0.06040	   0.91202	  -3.79706
3910802.18270	 270.00000	   1.07079	   0.92302	   0.05234	   0.92450	  -3.24545
3910803.49670	 270.00000	   0.84734	   0.93877	   0.05342	   0.94028	  -3.25681
3910805.15170	 270.00000	   0.67072	   0.95170	   0.06360	   0.95382	  -3.82317
3910807.24070	 270.00000	   0.53067	   0.95571	   0.08230	   0.95924	  -4.92161
3910809.87770	 270.00000	   0.41976	   0.94605	   0.10096	   0.95142	  -6.09124
3910813.20871	 270.00000	   0.33183	   0.92608	   0.10671	   0.93221	  -6.57290
3910817.41471	 270.00000	   0.26261	   0.90811	   0.09528	   0.91310	  -5.98984
3910822.72271	 270.00000	   0.20791	   0.90458	   0.06730	   0.90708	  -4.25489
3910829.42772	 270.00000	   0.16452	   0.92927	   0.03453	   0.92991	  -2.12803
3910837.90372	 270.00000	   0.13007	   0.98995	   0.01513	   0.99006	  -0.87583
3910848.59373	 270.00000	   0.10309	   1.07824	   0.03878	   1.07894	  -2.05959
3910862.10774	 270.00000	   0.08153	   1.16840	   0.12705	   1.17529	  -6.20581
3910879.20575	 270.00000	   0.06443	   1.22010	   0.26197	   1.24791	 -12.11799
3910900.79176	 270.00000	   0.05102	   1.17809	   0.44841	   1.26054	 -20.83801
3910928.03477	 270.00000	   0.04042	   1.01327	   0.58875	   1.17190	 -30.15799
3910962.53080	 270.00000	   0.03192	   0.76518	   0.58850	   0.96532	 -37.56365
3911006.07782	 270.00000	   0.02528	   0.54171	   0.37828	   0.66072	 -34.92730
3911061.14285	 270.00000	   0.01999	   0.50770	  -0.04653	   0.50983	   5.23692
3924446.76943	 271.00000	20004.45300	   0.29855	  -0.01121	   0.29876	   2.14960
3924446.91243	 271.00000	15829.12600	   0.30453	   0.00261	   0.30455	  -0.49186
3924447.05443	 271.00000	12516.70300	   0.31581	   0.01344	   0.31609	  -2.43637
3924447.19643	 271.00000	9909.44240	   0.32406	   0.02191	   0.32480	  -3.86855
3924447.36043	 271.00000	7835.48000	   0.33266	   0.02898	   0.33392	  -4.97913
3924447.56143	 271.00000	6217.24610	   0.34044	   0.03685	   0.34243	  -6.17801
3924447.79943	 271.00000	4905.29100	   0.34827	   0.04042	   0.35060	  -6.62098
3924448.03843	 271.00000	3881.27370	   0.35576	   0.04487	   0.35858	  -7.18794
3924448.27643	 271.00000	3070.98270	   0.36410	   0.04843	   0.36730	  -7.57659
3924448.51443	 271.00000	2430.77780	   0.37340	   0.05165	   0.37695	  -7.87519
3924448.75243	 271.00000	1923.15370	   0.38034	   0.05622	   0.38448	  -8.40793
3924448.99043	 271.00000	1522.43580	   0.39034	   0.05856	   0.39471	  -8.53163
3924449.22843	 271.00000	1203.84460	   0.39927	   0.06238	   0.40411	  -8.88006
3924449.46743	 271.00000	 952.86591	   0.40758	   0.06499	   0.41273	  -9.05965
3924449.70543	 271.00000	 754.27557	   0.41835	   0.06816	   0.42387	  -9.25347
3924449.94243	 271.00000	 596.71857	   0.42788	   0.07077	   0.43369	  -9.39215
3924450.18043	 271.00000	 471.96338	   0.43771	   0.07594	   0.44425	  -9.84276
3924450.41943	 271.00000	 373.20856	   0.45022	   0.07983	   0.45724	 -10.05536
3924450.65743	 271.00000	 295.47278	   0.46152	   0.08241	   0.46882	 -10.12441
3924450.89643	 271.00000	 233.87738	   0.47315	   0.08758	   0.48119	 -10.48729
3924451.13443	 271.00000	 185.05922	   0.48479	   0.09342	   0.49370	 -10.90742
3924451.37043	 271.00000	 146.35823	   0.49702	   0.09981	   0.50695	 -11.35439
3924451.60743	 271.00000	 115.77804	   0.51052	   0.10573	   0.52135	 -11.70084
3924451.84143	 271.00000	  91.67210	   0.52559	   0.11284	   0.53757	 -12.11645
3924452.08643	 271.00000	  72.51701	   0.54171	   0.12164	   0.55520	 -12.65625
3924452.31543	 271.00000	  57.36816	   0.55823	   0.13046	   0.57327	 -13.15364
3924452.55243	 271.00000	  45.36290	   0.57827	   0.14365	   0.59585	 -13.95076
3924452.78443	 271.00000	  35.93134	   0.60054	   0.15361	   0.61987	 -14.34803
3924453.03543	 271.00000	  28.40909	   0.62774	   0.16691	   0.64955	 -14.88964
3924453.24943	 271.00000	  22.48202	   0.66108	   0.17510	   0.68388	 -14.83498
3924453.51443	 271.00000	  17.79613	   0.69418	   0.18042	   0.71725	 -14.56863
3924453.76643	 271.00000	  14.06813	   0.73243	   0.18060	   0.75436	 -13.85170
3924453.98243	 271.00000	  11.14480	   0.76833	   0.17272	   0.78751	 -12.66971
3924454.25043	 271.00000	   8.81772	   0.80164	   0.16479	   0.81841	 -11.61638
3924454.42843	 271.00000	   6.97545	   0.82729	   0.14811	   0.84045	 -10.15020
3924454.64643	 271.00000	   5.51730	   0.84894	   0.12976	   0.85879	  -8.69026
3924454.91543	 271.00000	   4.36941	   0.86979	   0.11379	   0.87720	  -7.45334
3924455.25043	 271.00000	   3.45686	   0.88665	   0.10516	   0.89286	  -6.76421
3924455.66943	 271.00000	   2.73547	   0.89460	   0.09743	   0.89989	  -6.21532
3924456.19443	 271.00000	   2.16054	   0.89938	   0.08610	   0.90349	  -5.46815
3924456.85343	 271.00000	   1.70952	   0.90247	   0.07465	   0.90555	  -4.72853
3924457.68243	 271.00000	   1.35352	   0.90915	   0.06239	   0.91129	  -3.92556
3924458.72543	 271.00000	   1.07079	   0.92089	   0.05274	   0.92240	  -3.27794
3924460.03943	 271.00000	   0.84734	   0.93744	   0.05065	   0.93881	  -3.09252
3924461.69444	 271.00000	   0.67072	   0.95295	   0.05791	   0.95471	  -3.47769
3924463.78344	 271.00000	   0.53067	   0.96171	   0.07659	   0.96476	  -4.55324
3924466.42044	 271.00000	   0.41976	   0.95661	   0.09879	   0.96169	  -5.89623
3924469.75144	 271.00000	   0.33183	   0.93829	   0.11175	   0.94492	  -6.79203
3924473.95744	 271.00000	   0.26261	   0.91455	   0.10863	   0.92098	  -6.77354
3924479.26545	 271.00000	   0.20791	   0.90139	   0.08506	   0.90539	  -5.39055
3924485.97045	 271.00000	   0.16452	   0.91267	   0.04880	   0.91398	  -3.06093
3924494.44646	 271.00000	   0.13007	   0.96207	   0.01688	   0.96222	  -1.00490
3924505.13646	 271.00000	   0.10309	   1.04827	   0.01798	   1.04843	  -0.98256
3924518.65047	 271.00000	   0.08153	   1.15375	   0.08021	   1.15654	  -3.97681
3924535.74848	 271.00000	   0.06443	   1.23616	   0.20298	   1.25271	  -9.32498
3924557.33549	 271.00000	   0.05102	   1.24170	   0.40184	   1.30510	 -17.93248
3924584.57751	 271.00000	   0.04042	   1.11443	   0.59132	   1.26159	 -27.95038
3924619.07353	 271.00000	   0.03192	   0.86463	   0.66988	   1.09377	 -37.76685
3924662.62056	 271.00000	   0.02528	   0.58210	   0.54450	   0.79707	 -43.08889
3924717.68659	 271.00000	   0.01999	   0.42082	   0.16277	   0.45121	 -21.14558
3938099.87193	 272.00000	20004.45300	   0.29969	  -0.01380	   0.30001	   2.63593
3938100.01393	 272.00000	15829.12600	   0.30704	   0.00151	   0.30705	  -0.28129
3938100.15593	 272.00000	12516.70300	   0.31443	   0.01344	   0.31472	  -2.44682
3938100.29793	 272.00000	9909.44240	   0.32495	   0.02186	   0.32568	  -3.84851
3938100.46193	 272.00000	7835.48000	   0.33209	   0.03037	   0.33347	  -5.22539
3938100.66293	 272.00000	6217.24610	   0.34131	   0.03703	   0.34331	  -6.19163
3938100.90093	 272.00000	4905.29100	   0.34844	   0.04180	   0.35094	  -6.84101
3938101.13993	 272.00000	3881.27370	   0.35731	   0.04479	   0.36011	  -7.14434
3938101.37793	 272.00000	3070.98270	   0.36453	   0.04879	   0.36778	  -7.62320
3938101.61593	 272.00000	2430.77780	   0.37283	   0.05129	   0.37634	  -7.83229
3938101.85393	 272.00000	1923.15370	   0.38128	   0.05506	   0.38523	  -8.21714
3938102.09194	 272.00000	1522.43580	   0.39056	   0.05768	   0.39480	  -8.40124
3938102.32994	 272.00000	1203.84460	   0.39883	   0.06183	   0.40360	  -8.81260
3938102.56894	 272.00000	 952.86591	   0.40705	   0.06451	   0.41213	  -9.00585
3938102.80694	 272.00000	 754.27557	   0.41690	   0.06845	   0.42248	  -9.32463
3938103.04394	 272.00000	 596.71857	   0.42720	   0.07275	   0.43335	  -9.66402
3938103.28194	 272.00000	 471.96338	   0.43908	   0.07734	   0.44584	  -9.98963
3938103.52094	 272.00000	 373.20856	   0.44959	   0.07906	   0.45649	  -9.97295
3938103.75894	 272.00000	 295.47278	   0.46023	   0.08504	   0.46802	 -10.46915
3938103.99794	 272.00000	 233.87738	   0.47160	   0.08814	   0.47977	 -10.58644
3938104.23594	 272.00000	 185.05922	   0.48444	   0.09256	   0.49320	 -10.81729
3938104.47194	 272.00000	 146.35823	   0.49753	   0.09841	   0.50717	 -11.18838
3938104.70794	 272.00000	 115.77804	   0.50967	   0.10641	   0.52066	 -11.79299
3938104.94294	 272.00000	  91.67210	   0.52519	   0.11310	   0.53723	 -12.15367
3938105.18794	 272.00000	  72.51701	   0.54117	   0.12205	   0.55476	 -12.70971
3938105.41694	 272.00000	  57.36816	   0.55860	   0.13154	   0.57388	 -13.25034
3938105.65394	 272.00000	  45.36290	   0.57719	   0.14390	   0.59486	 -13.99889
3938105.88594	 272.00000	  35.93134	   0.60009	   0.15525	   0.61984	 -14.50483
3938106.13694	 272.00000	  28.40909	   0.62851	   0.16716	   0.65036	 -14.89350
3938106.35094	 272.00000	  22.48202	   0.65962	   0.17617	   0.68274	 -14.95313
3938106.61594	 272.00000	  17.79613	   0.69515	   0.18195	   0.71856	 -14.66738
3938106.86794	 272.00000	  14.06813	   0.73343	   0.18110	   0.75546	 -13.86983
3938107.08394	 272.00000	  11.14480	   0.76872	   0.17431	   0.78823	 -12.77581
3938107.35094	 272.00000	   8.81772	   0.80074	   0.16162	   0.81689	 -11.41134
3938107.52994	 272.00000	   6.97545	   0.83176	   0.15023	   0.84522	 -10.23790
3938107.74794	 272.00000	   5.51730	   0.85083	   0.13493	   0.86147	  -9.01123
3938108.01694	 272.00000	   4.36941	   0.86687	   0.11761	   0.87481	  -7.72623
3938108.35194	 272.00000	   3.45686	   0.88269	   0.10118	   0.88847	  -6.53910
3938108.77094	 272.00000	   2.73547	   0.89749	   0.08774	   0.90177	  -5.58383
3938109.29594	 272.00000	   2.16054	   0.91027	   0.08053	   0.91383	  -5.05592
3938109.95494	 272.00000	   1.70952	   0.91789	   0.08049	   0.92141	  -5.01158
3938110.78394	 272.00000	   1.35352	   0.91758	   0.07927	   0.92100	  -4.93732
3938111.82694	 272.00000	   1.07079	   0.91397	   0.07434	   0.91699	  -4.64977
3938113.14094	 272.00000	   0.84734	   0.91358	   0.06424	   0.91583	  -4.02196
3938114.79594	 272.00000	   0.67072	   0.91870	   0.05352	   0.92026	  -3.33404
3938116.88494	 272.00000	   0.53067	   0.93231	   0.04184	   0.93325	  -2.56981
3938119.52195	 272.00000	   0.41976	   0.95767	   0.03961	   0.95849	  -2.36844
3938122.85295	 272.00000	   0.33183	   0.98782	   0.05577	   0.98940	  -3.23157
3938127.05895	 272.00000	   0.26261	   1.00938	   0.09234	   1.01359	  -5.22688
3938132.36695	 272.00000	   0.20791	   1.00782	   0.14130	   1.01768	  -7.98122
3938139.07096	 272.00000	   0.16452	   0.97609	   0.18465	   0.99341	 -10.71227
3938147.54796	 272.00000	   0.13007	   0.92018	   0.19960	   0.94158	 -12.23851
3938158.23797	 272.00000	   0.10309	   0.86851	   0.17015	   0.88502	 -11.08426
3938171.75198	 272.00000	   0.08153	   0.85361	   0.09810	   0.85923	  -6.55586
3938188.84999	 272.00000	   0.06443	   0.89696	   0.01391	   0.89707	  -0.88873
3938210.43600	 272.00000	   0.05102	   1.04934	  -0.06404	   1.05129	   3.49231
3938237.67902	 272.00000	   0.04042	   1.29465	  -0.03769	   1.29520	   1.66747
3938272.17504	 272.00000	   0.03192	   1.55764	   0.16708	   1.56658	  -6.12240
3938315.72206	 272.00000	   0.02528	   1.70606	   0.56702	   1.79782	 -18.38468
3938370.78710	 272.00000	   0.01999	   1.57687	   1.06755	   1.90425	 -34.09811
3951762.50791	 273.00000	20004.45300	   0.29666	  -0.01305	   0.29695	   2.51876
3951762.65091	 273.00000	15829.12600	   0.30617	   0.00196	   0.30617	  -0.36627
3951762.79291	 273.00000	12516.70300	   0.31513	   0.01360	   0.31543	  -2.47184
3951762.93491	 273.00000	9909.44240	   0.32301	   0.02214	   0.32377	  -3.92121
3951763.09891	 273.00000	7835.48000	   0.33156	   0.03059	   0.33297	  -5.27120
3951763.29991	 273.00000	6217.24610	   0.33931	   0.03484	   0.34110	  -5.86175
3951763.53791	 273.00000	4905.29100	   0.34884	   0.04073	   0.35121	  -6.65956
3951763.77691	 273.00000	3881.27370	   0.35687	   0.04543	   0.35975	  -7.25442
3951764.01491	 273.00000	3070.98270	   0.36425	   0.04865	   0.36749	  -7.60799
3951764.25291	 273.00000	2430.77780	   0.37319	   0.05179	   0.37676	  -7.90124
3951764.49092	 273.00000	1923.15370	   0.38063	   0.05503	   0.38459	  -8.22701
3951764.72892	 273.00000	1522.43580	   0.39000	   0.05896	   0.39443	  -8.59751
3951764.96692	 273.00000	1203.84460	   0.39663	   0.05994	   0.40114	  -8.59415
3951765.20592	 273.00000	 952.86591	   0.40756	   0.06527	   0.41275	  -9.09904
3951765.44392	 273.00000	 754.27557	   0.41735	   0.06742	   0.42276	  -9.17704
3951765.68092	 273.00000	 596.71857	   0.42721	   0.06974	   0.43286	  -9.27178
3951765.91892	 273.00000	 471.96338	   0.43802	   0.07601	   0.44457	  -9.84445
3951766.15792	 273.00000	 373.20856	   0.44794	   0.07954	   0.45495	 -10.06897
3951766.39592	 273.00000	 295.47278	   0.45825	   0.08235	   0.46560	 -10.18803
3951766.63492	 273.00000	 233.87738	   0.46950	   0.08910	   0.47788	 -10.74506
3951766.87292	 273.00000	 185.05922	   0.48340	   0.09160	   0.49200	 -10.72959
3951767.10892	 273.00000	 146.35823	   0.49615	   0.09818	   0.50577	 -11.19374
3951767.34492	 273.00000	 115.77804	   0.50988	   0.10438	   0.52045	 -11.56951
3951767.57992	 273.00000	  91.67210	   0.52417	   0.11144	   0.53589	 -12.00218
3951767.82492	 273.00000	  72.51701	   0.53902	   0.12106	   0.55244	 -12.65849
3951768.05392	 273.00000	  57.36816	   0.55656	   0.13230	   0.57207	 -13.37177
3951768.29092	 273.00000	  45.36290	   0.57640	   0.14131	   0.59347	 -13.77531
3951768.52292	 273.00000	  35.93134	   0.59986	   0.15401	   0.61932	 -14.39922
3951768.77392	 273.00000	  28.40909	   0.62688	   0.16616	   0.64852	 -14.84515
3951768.98792	 273.00000	  22.48202	   0.65978	   0.17530	   0.68267	 -14.87897
3951769.25292	 273.00000	  17.79613	   0.69533	   0.17895	   0.71799	 -14.43248
3951769.50492	 273.00000	  14.06813	   0.72963	   0.17861	   0.75117	 -13.75546
3951769.72092	 273.00000	  11.14480	   0.76775	   0.17406	   0.78723	 -12.77359
3951769.98892	 273.00000	   8.81772	   0.79708	   0.16311	   0.81360	 -11.56530
3951770.16692	 273.00000	   6.97545	   0.82409	   0.14705	   0.83711	 -10.11725
3951770.38492	 273.00000	   5.51730	   0.85044	   0.12947	   0.86023	  -8.65599
3951770.65392	 273.00000	   4.36941	   0.86942	   0.11895	   0.87752	  -7.79075
3951770.98892	 273.00000	   3.45686	   0.87932	   0.10703	   0.88581	  -6.93955
3951771.40792	 273.00000	   2.73547	   0.88696	   0.09289	   0.89181	  -5.97857
3951771.93292	 273.00000	   2.16054	   0.89466	   0.07850	   0.89810	  -5.01442
3951772.59192	 273.00000	   1.70952	   0.90554	   0.06702	   0.90802	  -4.23286
3951773.42092	 273.00000	   1.35352	   0.91902	   0.05966	   0.92096	  -3.71409
3951774.46392	 273.00000	   1.07079	   0.93272	   0.06215	   0.93479	  -3.81188
3951775.77792	 273.00000	   0.84734	   0.93947	   0.07189	   0.94222	  -4.37605
3951777.43292	 273.00000	   0.67072	   0.93946	   0.08215	   0.94304	  -4.99737
3951779.52192	 273.00000	   0.53067	   0.92846	   0.08957	   0.93277	  -5.51040
3951782.15893	 273.00000	   0.41976	   0.91494	   0.08509	   0.91889	  -5.31345
3951785.48993	 273.00000	   0.33183	   0.90927	   0.06839	   0.91184	  -4.30136
3951789.69593	 273.00000	   0.26261	   0.92051	   0.04531	   0.92163	  -2.81777
3951795.00393	 273.00000	   0.20791	   0.95525	   0.02770	   0.95565	  -1.66111
3951801.70894	 273.00000	   0.16452	   1.01302	   0.03360	   1.01358	  -1.89990
3951810.18494	 273.00000	   0.13007	   1.07626	   0.08154	   1.07934	  -4.33261
3951820.87495	 273.00000	   0.10309	   1.11471	   0.17378	   1.12818	  -8.86080
3951834.38896	 273.00000	   0.08153	   1.09826	   0.29296	   1.13667	 -14.93592
3951851.48697	 273.00000	   0.06443	   1.03067	   0.39519	   1.10384	 -20.97809
3951873.07398	 273.00000	   0.05102	   0.88318	   0.42754	   0.98122	 -25.83095
3951900.31600	 273.00000	   0.04042	   0.73304	   0.33733	   0.80693	 -24.71118
3951934.81202	 273.00000	   0.03192	   0.67496	   0.10945	   0.68378	  -9.21102
3951978.35904	 273.00000	   0.02528	   0.82094	  -0.19581	   0.84397	  13.41573
3952033.42508	 273.00000	   0.01999	   1.25227	  -0.43529	   1.32577	  19.16767
3965414.00161	 274.00000	20004.45300	   0.29839	  -0.01367	   0.29870	   2.62313
3965414.14461	 274.00000	15829.12600	   0.30690	   0.00252	   0.30691	  -0.47093
3965414.28661	 274.00000	12516.70300	   0.31580	   0.01307	   0.31607	  -2.37024
3965414.42861	 274.00000	9909.44240	   0.32375	   0.02230	   0.32452	  -3.94070
3965414.59261	 274.00000	7835.48000	   0.33182	   0.03137	   0.33330	  -5.40101
3965414.79361	 274.00000	6217.24610	   0.34089	   0.03628	   0.34281	  -6.07425
3965415.03161	 274.00000	4905.29100	   0.34821	   0.03966	   0.35046	  -6.49831
3965415.27061	 274.00000	3881.27370	   0.35652	   0.04372	   0.35919	  -6.99100
3965415.50861	 274.00000	3070.98270	   0.36299	   0.04922	   0.36631	  -7.72158
3965415.74661	 274.00000	2430.77780	   0.37250	   0.05218	   0.37614	  -7.97396
3965415.98461	 274.00000	1923.15370	   0.38179	   0.05409	   0.38561	  -8.06386
3965416.22261	 274.00000	1522.43580	   0.38937	   0.05875	   0.39378	  -8.58019
3965416.46061	 274.00000	1203.84460	   0.39706	   0.06101	   0.40172	  -8.73500
3965416.69961	 274.00000	 952.86591	   0.40861	   0.06438	   0.41365	  -8.95423
3965416.93761	 274.00000	 754.27557	   0.41853	   0.06659	   0.42380	  -9.04060
3965417.17461	 274.00000	 596.71857	   0.42859	   0.07195	   0.43459	  -9.52915
3965417.41261	 274.00000	 471.96338	   0.43794	   0.07438	   0.44421	  -9.63972
3965417.65161	 274.00000	 373.20856	   0.44887	   0.07719	   0.45545	  -9.75697
3965417.88961	 274.00000	 295.47278	   0.45962	   0.08383	   0.46720	 -10.33698
3965418.12861	 274.00000	 233.87738	   0.47120	   0.08766	   0.47928	 -10.53824
3965418.36661	 274.00000	 185.05922	   0.48170	   0.09304	   0.49060	 -10.93142
3965418.60261	 274.00000	 146.35823	   0.49598	   0.09874	   0.50571	 -11.25905
3965418.83961	 274.00000	 115.77804	   0.50995	   0.10390	   0.52042	 -11.51600
3965419.07361	 274.00000	  91.67210	   0.52433	   0.11304	   0.53638	 -12.16591
3965419.31861	 274.00000	  72.51701	   0.53813	   0.12007	   0.55137	 -12.57790
3965419.54761	 274.00000	  57.36816	   0.55722	   0.13031	   0.57225	 -13.16220
3965419.78461	 274.00000	  45.36290	   0.57632	   0.14293	   0.59378	 -13.92833
3965420.01661	 274.00000	  35.93134	   0.59904	   0.15457	   0.61866	 -14.46816
3965420.26761	 274.00000	  28.40909	   0.62716	   0.16546	   0.64862	 -14.77945
3965420.48161	 274.00000	  22.48202	   0.65814	   0.17526	   0.68107	 -14.91169
3965420.74661	 274.00000	  17.79613	   0.69319	   0.18132	   0.71652	 -14.65885
3965420.99861	 274.00000	  14.06813	   0.73216	   0.18114	   0.75424	 -13.89605
3965421.21461	 274.00000	  11.14480	   0.76587	   0.17389	   0.78536	 -12.79170
3965421.48261	 274.00000	   8.81772	   0.80040	   0.16349	   0.81692	 -11.54438
3965421.66061	 274.00000	   6.97545	   0.82606	   0.15089	   0.83973	 -10.35131
3965421.87861	 274.00000	   5.51730	   0.84809	   0.13318	   0.85849	  -8.92462
3965422.14761	 274.00000	   4.36941	   0.86594	   0.11530	   0.87359	  -7.58434
3965422.48261	 274.00000	   3.45686	   0.88505	   0.10104	   0.89080	  -6.51306
3965422.90161	 274.00000	   2.73547	   0.89736	   0.09266	   0.90213	  -5.89549
3965423.42661	 274.00000	   2.16054	   0.90485	   0.08729	   0.90905	  -5.51035
3965424.08561	 274.00000	   1.70952	   0.90649	   0.08109	   0.91011	  -5.11191
3965424.91461	 274.00000	   1.35352	   0.90629	   0.07213	   0.90915	  -4.55044
3965425.95762	 274.00000	   1.07079	   0.91025	   0.06107	   0.91229	  -3.83841
3965427.27162	 274.00000	   0.84734	   0.92023	   0.04960	   0.92157	  -3.08536
3965428.92662	 274.00000	   0.67072	   0.93560	   0.04483	   0.93667	  -2.74317
3965431.01562	 274.00000	   0.53067	   0.95735	   0.04904	   0.95861	  -2.93210
3965433.65262	 274.00000	   0.41976	   0.97632	   0.07025	   0.97884	  -4.11566
3965436.98362	 274.00000	   0.33183	   0.97940	   0.10265	   0.98477	  -5.98332
3965441.18962	 274.00000	   0.26261	   0.96297	   0.13219	   0.97200	  -7.81646
3965446.49763	 274.00000	   0.20791	   0.93024	   0.14587	   0.94161	  -8.91207
3965453.20263	 274.00000	   0.16452	   0.89649	   0.13156	   0.90609	  -8.34823
3965461.67864	 274.00000	   0.13007	   0.88230	   0.08930	   0.88680	  -5.77916
3965472.36864	 274.00000	   0.10309	   0.91128	   0.03189	   0.91184	  -2.00427
3965485.88265	 274.00000	   0.08153	   1.00170	  -0.01050	   1.00175	   0.60065
3965502.98066	 274.00000	   0.06443	   1.13041	  -0.00229	   1.13041	   0.11626
3965524.56767	 274.00000	   0.05102	   1.30480	   0.11055	   1.30947	  -4.84268
3965551.80969	 274.00000	   0.04042	   1.41103	   0.35135	   1.45411	 -13.98231
3965586.30571	 274.00000	   0.03192	   1.36173	   0.66446	   1.51519	 -26.01002
3965629.85274	 274.00000	   0.02528	   1.10153	   0.92814	   1.44042	 -40.11725
3965684.91877	 274.00000	   0.01999	   0.66535	   0.96544	   1.17251	 -55.42668
3979063.37789	 275.00000	20004.45300	   0.29993	  -0.01198	   0.30017	   2.28739
3979063.52089	 275.00000	15829.12600	   0.30524	   0.00290	   0.30526	  -0.54442
3979063.66289	 275.00000	12516.70300	   0.31486	   0.01392	   0.31516	  -2.53209
3979063.80489	 275.00000	9909.44240	   0.32432	   0.02129	   0.32501	  -3.75501
3979063.96889	 275.00000	7835.48000	   0.33366	   0.03049	   0.33505	  -5.22090
3979064.16989	 275.00000	6217.24610	   0.34048	   0.03605	   0.34238	  -6.04414
3979064.40689	 275.00000	4905.29100	   0.34868	   0.04128	   0.35111	  -6.75163
3979064.64589	 275.00000	3881.27370	   0.35690	   0.04435	   0.35964	  -7.08398
3979064.88389	 275.00000	3070.98270	   0.36464	   0.04896	   0.36791	  -7.64793
3979065.12189	 275.00000	2430.77780	   0.37166	   0.05181	   0.37525	  -7.93591
3979065.35989	 275.00000	1923.15370	   0.38210	   0.05435	   0.38595	  -8.09506
3979065.59789	 275.00000	1522.43580	   0.39201	   0.05834	   0.39633	  -8.46469
3979065.83589	 275.00000	1203.84460	   0.39959	   0.06188	   0.40435	  -8.80280
3979066.07489	 275.00000	 952.86591	   0.40952	   0.06454	   0.41457	  -8.95650
3979066.31289	 275.00000	 754.27557	   0.41815	   0.06857	   0.42374	  -9.31313
3979066.54989	 275.00000	 596.71857	   0.42781	   0.07010	   0.43352	  -9.30605
3979066.78789	 275.00000	 471.96338	   0.43726	   0.07344	   0.44339	  -9.53404
3979067.02689	 275.00000	 373.20856	   0.44992	   0.07891	   0.45678	  -9.94830
3979067.26489	 275.00000	 295.47278	   0.45963	   0.08251	   0.46697	 -10.17688
3979067.50389	 275.00000	 233.87738	   0.47147	   0.08628	   0.47930	 -10.37011
3979067.74189	 275.00000	 185.05922	   0.48305	   0.09358	   0.49204	 -10.96434
3979067.97789	 275.00000	 146.35823	   0.49682	   0.09728	   0.50625	 -11.07829
3979068.21389	 275.00000	 115.77804	   0.50963	   0.10506	   0.52034	 -11.64861
3979068.44889	 275.00000	  91.67210	   0.52523	   0.11320	   0.53729	 -12.16234
3979068.69389	 275.00000	  72.51701	   0.53893	   0.11911	   0.55194	 -12.46316
3979068.92289	 275.00000	  57.36816	   0.55570	   0.12906	   0.57049	 -13.07509
3979069.15989	 275.00000	  45.36290	   0.57791	   0.14236	   0.59518	 -13.83857
3979069.39189	 275.00000	  35.93134	   0.59979	   0.15540	   0.61960	 -14.52498
3979069.64289	 275.00000	  28.40909	   0.62752	   0.16575	   0.64904	 -14.79600
3979069.85689	 275.00000	  22.48202	   0.65868	   0.17496	   0.68152	 -14.87521
3979070.12189	 275.00000	  17.79613	   0.69316	   0.18216	   0.71669	 -14.72403
3979070.37389	 275.00000	  14.06813	   0.73262	   0.18082	   0.75460	 -13.86402
3979070.58989	 275.00000	  11.14480	   0.76529	   0.17475	   0.78499	 -12.86230
3979070.85789	 275.00000	   8.81772	   0.79970	   0.16234	   0.81601	 -11.47538
3979071.03589	 275.00000	   6.97545	   0.82998	   0.15203	   0.84379	 -10.38031
3979071.25389	 275.00000	   5.51730	   0.84847	   0.13432	   0.85903	  -8.99554
3979071.52289	 275.00000	   4.36941	   0.86605	   0.11628	   0.87383	  -7.64715
3979071.85789	 275.00000	   3.45686	   0.88278	   0.09946	   0.88836	  -6.42822
3979072.27689	 275.00000	   2.73547	   0.89909	   0.09014	   0.90360	  -5.72502
3979072.80189	 275.00000	   2.16054	   0.90950	   0.08503	   0.91347	  -5.34132
3979073.46089	 275.00000	   1.70952	   0.91184	   0.08195	   0.91552	  -5.13570
3979074.28989	 275.00000	   1.35352	   0.91145	   0.07706	   0.91471	  -4.83280
3979075.33289	 275.00000	   1.07079	   0.91089	   0.06830	   0.91344	  -4.28794
3979076.64689	 275.00000	   0.84734	   0.91478	   0.05607	   0.91650	  -3.50762
3979078.30189	 275.00000	   0.67072	   0.92565	   0.04659	   0.92682	  -2.88119
3979080.39090	 275.00000	   0.53067	   0.94608	   0.04126	   0.94698	  -2.49716
3979083.02790	 275.00000	   0.41976	   0.97171	   0.05112	   0.97306	  -3.01171
3979086.35890	 275.00000	   0.33183	   0.99179	   0.07916	   0.99494	  -4.56366
3979090.56490	 275.00000	   0.26261	   0.99317	   0.11903	   1.00028	  -6.83438
3979095.87291	 275.00000	   0.20791	   0.97052	   0.15547	   0.98289	  -9.10087
3979102.57791	 275.00000	   0.16452	   0.92870	   0.17164	   0.94443	 -10.47087
3979111.05391	 275.00000	   0.13007	   0.88470	   0.15069	   0.89745	  -9.66656
3979121.74392	 275.00000	   0.10309	   0.86842	   0.09520	   0.87362	  -6.25608
3979135.25793	 275.00000	   0.08153	   0.90886	   0.02201	   0.90913	  -1.38697
3979152.35594	 275.00000	   0.06443	   1.00943	  -0.03015	   1.00988	   1.71075
3979173.94295	 275.00000	   0.05102	   1.20013	  -0.02056	   1.20030	   0.98164
3979201.18497	 275.00000	   0.04042	   1.41291	   0.12841	   1.41873	  -5.19318
3979235.68099	 275.00000	   0.03192	   1.54332	   0.43892	   1.60452	 -15.87580
3979279.22801	 275.00000	   0.02528	   1.47275	   0.83859	   1.69477	 -29.65742
3979334.29405	 275.00000	   0.01999	   1.12447	   1.16342	   1.61802	 -45.97534
3992707.03112	 276.00000	20004.45300	   0.29711	  -0.01247	   0.29737	   2.40258
3992707.17412	 276.00000	15829.12600	   0.30724	   0.00298	   0.30725	  -0.55511
3992707.31612	 276.00000	12516.70300	   0.31630	   0.01407	   0.31661	  -2.54618
3992707.45812	 276.00000	9909.44240	   0.32438	   0.02301	   0.32519	  -4.05767
3992707.62212	 276.00000	7835.48000	   0.33380	   0.02938	   0.33509	  -5.02971
3992707.82312	 276.00000	6217.24610	   0.34085	   0.03657	   0.34281	  -6.12425
3992708.06112	 276.00000	4905.29100	   0.34862	   0.04041	   0.35095	  -6.61239
3992708.29912	 276.00000	3881.27370	   0.35638	   0.04464	   0.35916	  -7.13938
3992708.53712	 276.00000	3070.98270	   0.36622	   0.04908	   0.36949	  -7.63241
3992708.77612	 276.00000	2430.77780	   0.37378	   0.05287	   0.37750	  -8.05039
3992709.01412	 276.00000	1923.15370	   0.38243	   0.05484	   0.38635	  -8.16056
3992709.25212	 276.00000	1522.43580	   0.39115	   0.05808	   0.39544	  -8.44601
3992709.49012	 276.00000	1203.84460	   0.40128	   0.06049	   0.40581	  -8.57277
3992709.72912	 276.00000	 952.86591	   0.40804	   0.06449	   0.41310	  -8.98075
3992709.96712	 276.00000	 754.27557	   0.41929	   0.06812	   0.42479	  -9.22797
3992710.20412	 276.00000	 596.71857	   0.42859	   0.07157	   0.43452	  -9.48036
3992710.44212	 276.00000	 471.96338	   0.43870	   0.07593	   0.44522	  -9.81994
3992710.68112	 276.00000	 373.20856	   0.44781	   0.07917	   0.45475	 -10.02552
3992710.91912	 276.00000	 295.47278	   0.46182	   0.08384	   0.46937	 -10.28974
3992711.15812	 276.00000	 233.87738	   0.47240	   0.08882	   0.48068	 -10.64880
