Repository: kbm2110/Battery_Diagnostics_Thesis

# Battery_Diagnostics_Thesis
 Data-driven battery diagnostics using EIS

**Author:** Bala Manikanta Yaswanth Kanagarla
**Institution:** Technische Hochschule Ingolstadt (THI)
**Supervisor:** Prof. Dr. H.-G. Schweiger

## Overview

This project implements a machine learning framework for 
non-invasive State of Health (SoH) estimation of lithium-ion 
batteries using Electrochemical Impedance Spectroscopy (EIS).

Eight physically interpretable features are extracted from 
impedance spectra and used to train six ML models under a 
strict cell-level train-test split. The stacking ensemble 
achieves R² = 0.9122 and RMSE = 0.0234 on completely unseen 
cells.

---

File: data/EIS/EIS_state_II_45C01.txt (part 33 of 36)
time/s	           cycle number	freq/Hz	           Re(Z)/Ohm	  -Im(Z)/Ohm	   |Z|/Ohm	   Phase(Z)/deg
4188008.74801	 267.00000	   0.01999	   1.12492	   0.63047	   1.28955	 -29.26853
4202481.89960	 268.00000	20004.45300	   0.78925	  -0.00249	   0.78926	   0.18097
4202482.04260	 268.00000	15829.12600	   0.79966	   0.01140	   0.79974	  -0.81653
4202482.18460	 268.00000	12516.70300	   0.80861	   0.02154	   0.80890	  -1.52577
4202482.32660	 268.00000	9909.44240	   0.81803	   0.02947	   0.81856	  -2.06301
4202482.49060	 268.00000	7835.48000	   0.82775	   0.03510	   0.82849	  -2.42821
4202482.69160	 268.00000	6217.24610	   0.83760	   0.03911	   0.83852	  -2.67331
4202482.92960	 268.00000	4905.29100	   0.84584	   0.04459	   0.84701	  -3.01769
4202483.16860	 268.00000	3881.27370	   0.85454	   0.04587	   0.85577	  -3.07236
4202483.40661	 268.00000	3070.98270	   0.86336	   0.04784	   0.86468	  -3.17145
4202483.64461	 268.00000	2430.77780	   0.87045	   0.05178	   0.87199	  -3.40416
4202483.88261	 268.00000	1923.15370	   0.87782	   0.05263	   0.87940	  -3.43101
4202484.12061	 268.00000	1522.43580	   0.88863	   0.05426	   0.89029	  -3.49423
4202484.35861	 268.00000	1203.84460	   0.89588	   0.05726	   0.89771	  -3.65701
4202484.59761	 268.00000	 952.86591	   0.90440	   0.05947	   0.90635	  -3.76213
4202484.83561	 268.00000	 754.27557	   0.91353	   0.06174	   0.91561	  -3.86647
4202485.07261	 268.00000	 596.71857	   0.92228	   0.06350	   0.92447	  -3.93892
4202485.31061	 268.00000	 471.96338	   0.93039	   0.06670	   0.93278	  -4.10058
4202485.54961	 268.00000	 373.20856	   0.94023	   0.06963	   0.94280	  -4.23566
4202485.78761	 268.00000	 295.47278	   0.95020	   0.07401	   0.95308	  -4.45367
4202486.02661	 268.00000	 233.87738	   0.96087	   0.07867	   0.96409	  -4.68085
4202486.26461	 268.00000	 185.05922	   0.97034	   0.08318	   0.97390	  -4.89979
4202486.50061	 268.00000	 146.35823	   0.98118	   0.08730	   0.98506	  -5.08465
4202486.73661	 268.00000	 115.77804	   0.99390	   0.09278	   0.99822	  -5.33307
4202486.97161	 268.00000	  91.67210	   1.00363	   0.10033	   1.00863	  -5.70899
4202487.21661	 268.00000	  72.51701	   1.01479	   0.10608	   1.02032	  -5.96744
4202487.44561	 268.00000	  57.36816	   1.03287	   0.11431	   1.03918	  -6.31506
4202487.68261	 268.00000	  45.36290	   1.04769	   0.12505	   1.05513	  -6.80648
4202487.91461	 268.00000	  35.93134	   1.06080	   0.13956	   1.06994	  -7.49481
4202488.16461	 268.00000	  28.40909	   1.08102	   0.15016	   1.09140	  -7.90788
4202488.37861	 268.00000	  22.48202	   1.10438	   0.16439	   1.11655	  -8.46647
4202488.64361	 268.00000	  17.79613	   1.13234	   0.18443	   1.14726	  -9.25099
4202488.89561	 268.00000	  14.06813	   1.17906	   0.19744	   1.19548	  -9.50643
4202489.11161	 268.00000	  11.14480	   1.20344	   0.20664	   1.22105	  -9.74297
4202489.37961	 268.00000	   8.81772	   1.25832	   0.20377	   1.27472	  -9.19862
4202489.55761	 268.00000	   6.97545	   1.30245	   0.21758	   1.32050	  -9.48388
4202489.77561	 268.00000	   5.51730	   1.32317	   0.20291	   1.33864	  -8.71841
4202490.04461	 268.00000	   4.36941	   1.35534	   0.17369	   1.36642	  -7.30289
4202490.37961	 268.00000	   3.45686	   1.40203	   0.14327	   1.40933	  -5.83451
4202490.79861	 268.00000	   2.73547	   1.44775	   0.13494	   1.45403	  -5.32513
4202491.32362	 268.00000	   2.16054	   1.46865	   0.14378	   1.47567	  -5.59121
4202491.98262	 268.00000	   1.70952	   1.46214	   0.14802	   1.46962	  -5.78046
4202492.81162	 268.00000	   1.35352	   1.43743	   0.13423	   1.44369	  -5.33485
4202493.85462	 268.00000	   1.07079	   1.41716	   0.09490	   1.42033	  -3.83107
4202495.16862	 268.00000	   0.84734	   1.42210	   0.04182	   1.42272	  -1.68457
4202496.82362	 268.00000	   0.67072	   1.45278	  -0.00038	   1.45278	   0.01484
4202498.91263	 268.00000	   0.53067	   1.51472	  -0.01654	   1.51481	   0.62560
4202501.54963	 268.00000	   0.41976	   1.57733	   0.01650	   1.57742	  -0.59929
4202504.88063	 268.00000	   0.33183	   1.60532	   0.09124	   1.60791	  -3.25306
4202509.08664	 268.00000	   0.26261	   1.57742	   0.17820	   1.58746	  -6.44534
4202514.39465	 268.00000	   0.20791	   1.49418	   0.23629	   1.51275	  -8.98631
4202521.09865	 268.00000	   0.16452	   1.38523	   0.23151	   1.40444	  -9.48804
4202529.57567	 268.00000	   0.13007	   1.29851	   0.15601	   1.30785	  -6.85113
4202540.26568	 268.00000	   0.10309	   1.28159	   0.03055	   1.28196	  -1.36570
4202553.77970	 268.00000	   0.08153	   1.36267	  -0.09846	   1.36622	   4.13279
4202570.87672	 268.00000	   0.06443	   1.51329	  -0.16054	   1.52179	   6.05556
4202592.46375	 268.00000	   0.05102	   1.75051	  -0.10964	   1.75394	   3.58388
4202619.70578	 268.00000	   0.04042	   1.95249	   0.10486	   1.95531	  -3.07415
4202654.20083	 268.00000	   0.03192	   2.00621	   0.43652	   2.05316	 -12.27535
4202697.74789	 268.00000	   0.02528	   1.84123	   0.73638	   1.98303	 -21.79851
4202752.81296	 268.00000	   0.01999	   1.51148	   0.86314	   1.74057	 -29.72892
4217224.66263	 269.00000	20004.45300	   0.78960	  -0.00250	   0.78960	   0.18161
4217224.80564	 269.00000	15829.12600	   0.80054	   0.01179	   0.80063	  -0.84403
4217224.94764	 269.00000	12516.70300	   0.80963	   0.02190	   0.80992	  -1.54940
4217225.08964	 269.00000	9909.44240	   0.82075	   0.02925	   0.82127	  -2.04123
4217225.25364	 269.00000	7835.48000	   0.82889	   0.03478	   0.82962	  -2.40269
4217225.45464	 269.00000	6217.24610	   0.83759	   0.03900	   0.83849	  -2.66613
4217225.69264	 269.00000	4905.29100	   0.84746	   0.04377	   0.84858	  -2.95657
4217225.93064	 269.00000	3881.27370	   0.85517	   0.04543	   0.85637	  -3.04103
4217226.16964	 269.00000	3070.98270	   0.86282	   0.04916	   0.86422	  -3.26065
4217226.40764	 269.00000	2430.77780	   0.87181	   0.05089	   0.87330	  -3.34079
4217226.64564	 269.00000	1923.15370	   0.88194	   0.05366	   0.88357	  -3.48194
4217226.88364	 269.00000	1522.43580	   0.88766	   0.05452	   0.88934	  -3.51493
4217227.12164	 269.00000	1203.84460	   0.89731	   0.05795	   0.89918	  -3.69495
4217227.35964	 269.00000	 952.86591	   0.90378	   0.06006	   0.90577	  -3.80197
4217227.59764	 269.00000	 754.27557	   0.91197	   0.06121	   0.91402	  -3.83990
4217227.83464	 269.00000	 596.71857	   0.92142	   0.06464	   0.92368	  -4.01296
4217228.07264	 269.00000	 471.96338	   0.93203	   0.06717	   0.93445	  -4.12198
4217228.31164	 269.00000	 373.20856	   0.94064	   0.06863	   0.94314	  -4.17274
4217228.54864	 269.00000	 295.47278	   0.95154	   0.07409	   0.95442	  -4.45247
4217228.78864	 269.00000	 233.87738	   0.96067	   0.07865	   0.96388	  -4.68036
4217229.02664	 269.00000	 185.05922	   0.97147	   0.08021	   0.97478	  -4.71987
4217229.26264	 269.00000	 146.35823	   0.98219	   0.08825	   0.98615	  -5.13410
4217229.49864	 269.00000	 115.77804	   0.99251	   0.09194	   0.99676	  -5.29218
4217229.73364	 269.00000	  91.67210	   1.00446	   0.09955	   1.00939	  -5.65995
4217229.97864	 269.00000	  72.51701	   1.01952	   0.10667	   1.02508	  -5.97298
4217230.20764	 269.00000	  57.36816	   1.02864	   0.11325	   1.03485	  -6.28293
4217230.44464	 269.00000	  45.36290	   1.04491	   0.12514	   1.05238	  -6.82921
4217230.67664	 269.00000	  35.93134	   1.06544	   0.13922	   1.07450	  -7.44467
4217230.92664	 269.00000	  28.40909	   1.08196	   0.15317	   1.09275	  -8.05779
4217231.14164	 269.00000	  22.48202	   1.10786	   0.17170	   1.12108	  -8.80981
4217231.40664	 269.00000	  17.79613	   1.14191	   0.18369	   1.15659	  -9.13844
4217231.65864	 269.00000	  14.06813	   1.16834	   0.19085	   1.18382	  -9.27729
4217231.87464	 269.00000	  11.14480	   1.21390	   0.20996	   1.23193	  -9.81319
4217232.14164	 269.00000	   8.81772	   1.24288	   0.20644	   1.25991	  -9.43058
4217232.32065	 269.00000	   6.97545	   1.29401	   0.19333	   1.30837	  -8.49757
4217232.53865	 269.00000	   5.51730	   1.34721	   0.19463	   1.36120	  -8.22066
4217232.80765	 269.00000	   4.36941	   1.36678	   0.19495	   1.38061	  -8.11753
4217233.14265	 269.00000	   3.45686	   1.38014	   0.17112	   1.39070	  -7.06772
4217233.56165	 269.00000	   2.73547	   1.39927	   0.13274	   1.40556	  -5.41905
4217234.08665	 269.00000	   2.16054	   1.43411	   0.09584	   1.43730	  -3.82330
4217234.74565	 269.00000	   1.70952	   1.47465	   0.08041	   1.47684	  -3.12128
4217235.57465	 269.00000	   1.35352	   1.50510	   0.09122	   1.50787	  -3.46842
4217236.61765	 269.00000	   1.07079	   1.50960	   0.11691	   1.51412	  -4.42826
4217237.93065	 269.00000	   0.84734	   1.48334	   0.13770	   1.48972	  -5.30368
4217239.58665	 269.00000	   0.67072	   1.44305	   0.13559	   1.44940	  -5.36771
4217241.67566	 269.00000	   0.53067	   1.40113	   0.09714	   1.40449	  -3.96583
4217244.31266	 269.00000	   0.41976	   1.39006	   0.03164	   1.39042	  -1.30398
4217247.64367	 269.00000	   0.33183	   1.42726	  -0.02995	   1.42757	   1.20216
4217251.84967	 269.00000	   0.26261	   1.50653	  -0.05740	   1.50763	   2.18198
4217257.15768	 269.00000	   0.20791	   1.59943	  -0.02381	   1.59961	   0.85287
4217263.86169	 269.00000	   0.16452	   1.66500	   0.07484	   1.66668	  -2.57371
4217272.33870	 269.00000	   0.13007	   1.66399	   0.21339	   1.67762	  -7.30773
4217283.02871	 269.00000	   0.10309	   1.57592	   0.33985	   1.61215	 -12.16955
4217296.54273	 269.00000	   0.08153	   1.41939	   0.39382	   1.47301	 -15.50721
4217313.63975	 269.00000	   0.06443	   1.26846	   0.35682	   1.31770	 -15.71127
4217335.22678	 269.00000	   0.05102	   1.16127	   0.18732	   1.17629	  -9.16307
4217362.46882	 269.00000	   0.04042	   1.19950	  -0.04273	   1.20026	   2.04040
4217396.96386	 269.00000	   0.03192	   1.41677	  -0.23721	   1.43649	   9.50507
4217440.51092	 269.00000	   0.02528	   1.76360	  -0.26200	   1.78295	   8.45002
4217495.57599	 269.00000	   0.01999	   2.10870	  -0.05530	   2.10942	   1.50231
4231960.71439	 270.00000	20004.45300	   0.79098	  -0.00242	   0.79098	   0.17526
4231960.85739	 270.00000	15829.12600	   0.80069	   0.01146	   0.80077	  -0.82006
4231960.99939	 270.00000	12516.70300	   0.81194	   0.02123	   0.81222	  -1.49804
4231961.14139	 270.00000	9909.44240	   0.82006	   0.03051	   0.82062	  -2.13085
4231961.30539	 270.00000	7835.48000	   0.83167	   0.03545	   0.83243	  -2.44052
4231961.50639	 270.00000	6217.24610	   0.84018	   0.03974	   0.84112	  -2.70784
4231961.74339	 270.00000	4905.29100	   0.84906	   0.04266	   0.85013	  -2.87630
4231961.98140	 270.00000	3881.27370	   0.85697	   0.04618	   0.85822	  -3.08468
4231962.22040	 270.00000	3070.98270	   0.86596	   0.04777	   0.86728	  -3.15719
4231962.45840	 270.00000	2430.77780	   0.87335	   0.05065	   0.87482	  -3.31892
4231962.69640	 270.00000	1923.15370	   0.88208	   0.05258	   0.88365	  -3.41162
4231962.93440	 270.00000	1522.43580	   0.89045	   0.05557	   0.89219	  -3.57099
4231963.17240	 270.00000	1203.84460	   0.89881	   0.05707	   0.90062	  -3.63306
4231963.41140	 270.00000	 952.86591	   0.90594	   0.05892	   0.90786	  -3.72109
4231963.64940	 270.00000	 754.27557	   0.91504	   0.06047	   0.91704	  -3.78085
4231963.88640	 270.00000	 596.71857	   0.92486	   0.06242	   0.92696	  -3.86137
4231964.12440	 270.00000	 471.96338	   0.93263	   0.06742	   0.93506	  -4.13483
4231964.36340	 270.00000	 373.20856	   0.94153	   0.06879	   0.94404	  -4.17892
4231964.60140	 270.00000	 295.47278	   0.95260	   0.07240	   0.95535	  -4.34655
4231964.84040	 270.00000	 233.87738	   0.96136	   0.07714	   0.96445	  -4.58787
4231965.07840	 270.00000	 185.05922	   0.97157	   0.08275	   0.97509	  -4.86818
4231965.31440	 270.00000	 146.35823	   0.98242	   0.08781	   0.98634	  -5.10734
4231965.55040	 270.00000	 115.77804	   0.99538	   0.09075	   0.99951	  -5.20906
4231965.78540	 270.00000	  91.67210	   1.00663	   0.09727	   1.01132	  -5.51936
4231966.03040	 270.00000	  72.51701	   1.01983	   0.10699	   1.02543	  -5.98908
4231966.25940	 270.00000	  57.36816	   1.03039	   0.11397	   1.03667	  -6.31190
4231966.49640	 270.00000	  45.36290	   1.04532	   0.12548	   1.05283	  -6.84492
4231966.72840	 270.00000	  35.93134	   1.06724	   0.13954	   1.07632	  -7.44909
4231966.97840	 270.00000	  28.40909	   1.08359	   0.15581	   1.09473	  -8.18238
4231967.19340	 270.00000	  22.48202	   1.10893	   0.17128	   1.12208	  -8.78002
4231967.45840	 270.00000	  17.79613	   1.14198	   0.18438	   1.15677	  -9.17170
4231967.71040	 270.00000	  14.06813	   1.17007	   0.19101	   1.18555	  -9.27150
4231967.92640	 270.00000	  11.14480	   1.21561	   0.21042	   1.23368	  -9.82059
4231968.19340	 270.00000	   8.81772	   1.24487	   0.20619	   1.26183	  -9.40445
4231968.37240	 270.00000	   6.97545	   1.29521	   0.19359	   1.30960	  -8.50100
4231968.59040	 270.00000	   5.51730	   1.34915	   0.19779	   1.36357	  -8.34018
4231968.85940	 270.00000	   4.36941	   1.36719	   0.19604	   1.38117	  -8.15986
4231969.19440	 270.00000	   3.45686	   1.38166	   0.17036	   1.39212	  -7.02933
4231969.61340	 270.00000	   2.73547	   1.40163	   0.13148	   1.40779	  -5.35895
4231970.13841	 270.00000	   2.16054	   1.43737	   0.09564	   1.44054	  -3.80664
4231970.79741	 270.00000	   1.70952	   1.47854	   0.08215	   1.48082	  -3.17999
4231971.62641	 270.00000	   1.35352	   1.50799	   0.09444	   1.51095	  -3.58355
4231972.66941	 270.00000	   1.07079	   1.50990	   0.12047	   1.51470	  -4.56178
4231973.98241	 270.00000	   0.84734	   1.48163	   0.13837	   1.48808	  -5.33532
4231975.63841	 270.00000	   0.67072	   1.44295	   0.13410	   1.44917	  -5.30952
4231977.72742	 270.00000	   0.53067	   1.40243	   0.09432	   1.40560	  -3.84762
4231980.36442	 270.00000	   0.41976	   1.39387	   0.02993	   1.39419	  -1.23004
4231983.69542	 270.00000	   0.33183	   1.43347	  -0.03208	   1.43382	   1.28191
4231987.90143	 270.00000	   0.26261	   1.51326	  -0.05628	   1.51431	   2.12990
4231993.20944	 270.00000	   0.20791	   1.60473	  -0.02063	   1.60486	   0.73667
4231999.91344	 270.00000	   0.16452	   1.66805	   0.07917	   1.66992	  -2.71753
4232008.39046	 270.00000	   0.13007	   1.66433	   0.21716	   1.67844	  -7.43396
4232019.08047	 270.00000	   0.10309	   1.57348	   0.34164	   1.61014	 -12.25007
4232032.59449	 270.00000	   0.08153	   1.41594	   0.39177	   1.46914	 -15.46602
4232049.69151	 270.00000	   0.06443	   1.26602	   0.35109	   1.31380	 -15.49960
4232071.27854	 270.00000	   0.05102	   1.16323	   0.17858	   1.17685	  -8.72787
4232098.52057	 270.00000	   0.04042	   1.20852	  -0.04971	   1.20954	   2.35539
4232133.01562	 270.00000	   0.03192	   1.42726	  -0.23892	   1.44712	   9.50293
4232176.56268	 270.00000	   0.02528	   1.77533	  -0.26009	   1.79428	   8.33471
4232231.62775	 270.00000	   0.01999	   2.11556	  -0.04968	   2.11615	   1.34529
4246686.94303	 271.00000	20004.45300	   0.79212	  -0.00087	   0.79212	   0.06263
4246687.08603	 271.00000	15829.12600	   0.80229	   0.01229	   0.80238	  -0.87767
4246687.22803	 271.00000	12516.70300	   0.81193	   0.02251	   0.81224	  -1.58812
4246687.37003	 271.00000	9909.44240	   0.82345	   0.02862	   0.82395	  -1.99062
4246687.53403	 271.00000	7835.48000	   0.83285	   0.03613	   0.83364	  -2.48381
4246687.73503	 271.00000	6217.24610	   0.84037	   0.04030	   0.84134	  -2.74582
4246687.97303	 271.00000	4905.29100	   0.85076	   0.04395	   0.85190	  -2.95755
4246688.21203	 271.00000	3881.27370	   0.85801	   0.04580	   0.85923	  -3.05557
4246688.45003	 271.00000	3070.98270	   0.86586	   0.04865	   0.86723	  -3.21597
4246688.68803	 271.00000	2430.77780	   0.87470	   0.05260	   0.87628	  -3.44117
4246688.92603	 271.00000	1923.15370	   0.88423	   0.05417	   0.88588	  -3.50568
4246689.16403	 271.00000	1522.43580	   0.89201	   0.05563	   0.89374	  -3.56853
4246689.40203	 271.00000	1203.84460	   0.90006	   0.05787	   0.90192	  -3.67864
4246689.64103	 271.00000	 952.86591	   0.90831	   0.06022	   0.91030	  -3.79305
4246689.87903	 271.00000	 754.27557	   0.91703	   0.06312	   0.91920	  -3.93746
4246690.11603	 271.00000	 596.71857	   0.92740	   0.06422	   0.92962	  -3.96116
4246690.35403	 271.00000	 471.96338	   0.93592	   0.06722	   0.93833	  -4.10829
4246690.59303	 271.00000	 373.20856	   0.94470	   0.07063	   0.94734	  -4.27574
4246690.83003	 271.00000	 295.47278	   0.95407	   0.07298	   0.95686	  -4.37393
4246691.07003	 271.00000	 233.87738	   0.96479	   0.07833	   0.96796	  -4.64138
4246691.30803	 271.00000	 185.05922	   0.97576	   0.08137	   0.97914	  -4.76699
4246691.54403	 271.00000	 146.35823	   0.98362	   0.08625	   0.98739	  -5.01132
4246691.78003	 271.00000	 115.77804	   0.99610	   0.09215	   1.00035	  -5.28569
4246692.01503	 271.00000	  91.67210	   1.00965	   0.10079	   1.01467	  -5.70070
4246692.26003	 271.00000	  72.51701	   1.02057	   0.10735	   1.02621	  -6.00481
4246692.48903	 271.00000	  57.36816	   1.03551	   0.11353	   1.04172	  -6.25663
4246692.72603	 271.00000	  45.36290	   1.04895	   0.12267	   1.05610	  -6.67001
4246692.95804	 271.00000	  35.93134	   1.06689	   0.14160	   1.07625	  -7.56021
4246693.20804	 271.00000	  28.40909	   1.08325	   0.15244	   1.09393	  -8.01013
4246693.42304	 271.00000	  22.48202	   1.10778	   0.17049	   1.12082	  -8.74928
4246693.68804	 271.00000	  17.79613	   1.14012	   0.18778	   1.15548	  -9.35265
4246693.94004	 271.00000	  14.06813	   1.17826	   0.19067	   1.19359	  -9.19226
4246694.15604	 271.00000	  11.14480	   1.21000	   0.21303	   1.22861	  -9.98494
4246694.42304	 271.00000	   8.81772	   1.25240	   0.20194	   1.26858	  -9.15967
4246694.60104	 271.00000	   6.97545	   1.30868	   0.20189	   1.32416	  -8.76992
4246694.82004	 271.00000	   5.51730	   1.33997	   0.20820	   1.35604	  -8.83163
4246695.08904	 271.00000	   4.36941	   1.36078	   0.18969	   1.37393	  -7.93562
4246695.42404	 271.00000	   3.45686	   1.38574	   0.15415	   1.39429	  -6.34747
4246695.84304	 271.00000	   2.73547	   1.42553	   0.11970	   1.43054	  -4.79973
4246696.36804	 271.00000	   2.16054	   1.47119	   0.10741	   1.47511	  -4.17583
4246697.02704	 271.00000	   1.70952	   1.49627	   0.11772	   1.50089	  -4.49834
4246697.85604	 271.00000	   1.35352	   1.49376	   0.13567	   1.49991	  -5.18958
4246698.89904	 271.00000	   1.07079	   1.46510	   0.13955	   1.47173	  -5.44113
4246700.21204	 271.00000	   0.84734	   1.42768	   0.11524	   1.43232	  -4.61502
4246701.86805	 271.00000	   0.67072	   1.40818	   0.07048	   1.40994	  -2.86539
4246703.95705	 271.00000	   0.53067	   1.42161	   0.00891	   1.42164	  -0.35902
4246706.59405	 271.00000	   0.41976	   1.47540	  -0.03451	   1.47580	   1.34000
4246709.92506	 271.00000	   0.33183	   1.55432	  -0.03169	   1.55465	   1.16818
4246714.13106	 271.00000	   0.26261	   1.62306	   0.02878	   1.62332	  -1.01577
4246719.43907	 271.00000	   0.20791	   1.64238	   0.13279	   1.64774	  -4.62232
4246726.14308	 271.00000	   0.16452	   1.59239	   0.24239	   1.61074	  -8.65505
4246734.62009	 271.00000	   0.13007	   1.47915	   0.30780	   1.51084	 -11.75487
4246745.31010	 271.00000	   0.10309	   1.34141	   0.29041	   1.37249	 -12.21590
4246758.82412	 271.00000	   0.08153	   1.24143	   0.18144	   1.25462	  -8.31502
4246775.92114	 271.00000	   0.06443	   1.22341	   0.03892	   1.22403	  -1.82221
4246797.50717	 271.00000	   0.05102	   1.34380	  -0.13606	   1.35067	   5.78157
4246824.75021	 271.00000	   0.04042	   1.59604	  -0.21622	   1.61062	   7.71499
4246859.24525	 271.00000	   0.03192	   1.90860	  -0.11997	   1.91237	   3.59685
4246902.79231	 271.00000	   0.02528	   2.12537	   0.17425	   2.13250	  -4.68698
4246957.85738	 271.00000	   0.01999	   2.13343	   0.56346	   2.20658	 -14.79451
4261399.71910	 272.00000	20004.45300	   0.79430	  -0.00166	   0.79430	   0.11973
4261399.86210	 272.00000	15829.12600	   0.80510	   0.01161	   0.80518	  -0.82634
4261400.00410	 272.00000	12516.70300	   0.81464	   0.02250	   0.81495	  -1.58226
4261400.14610	 272.00000	9909.44240	   0.82406	   0.02814	   0.82454	  -1.95542
4261400.31010	 272.00000	7835.48000	   0.83460	   0.03523	   0.83535	  -2.41700
4261400.51110	 272.00000	6217.24610	   0.84316	   0.03925	   0.84408	  -2.66513
4261400.74910	 272.00000	4905.29100	   0.85274	   0.04476	   0.85391	  -3.00447
4261400.98810	 272.00000	3881.27370	   0.86034	   0.04585	   0.86156	  -3.05030
4261401.22610	 272.00000	3070.98270	   0.86883	   0.04880	   0.87020	  -3.21498
4261401.46410	 272.00000	2430.77780	   0.87606	   0.05090	   0.87754	  -3.32487
4261401.70210	 272.00000	1923.15370	   0.88556	   0.05091	   0.88702	  -3.28997
4261401.94010	 272.00000	1522.43580	   0.89322	   0.05404	   0.89485	  -3.46230
4261402.17810	 272.00000	1203.84460	   0.90286	   0.05609	   0.90460	  -3.55520
4261402.41710	 272.00000	 952.86591	   0.90917	   0.06004	   0.91115	  -3.77839
4261402.65510	 272.00000	 754.27557	   0.91794	   0.06127	   0.91998	  -3.81888
4261402.89210	 272.00000	 596.71857	   0.92810	   0.06492	   0.93036	  -4.00136
4261403.13010	 272.00000	 471.96338	   0.93674	   0.06757	   0.93918	  -4.12586
4261403.36910	 272.00000	 373.20856	   0.94523	   0.07008	   0.94783	  -4.24000
4261403.60710	 272.00000	 295.47278	   0.95551	   0.07376	   0.95835	  -4.41432
4261403.84610	 272.00000	 233.87738	   0.96591	   0.07733	   0.96900	  -4.57736
4261404.08410	 272.00000	 185.05922	   0.97547	   0.08152	   0.97887	  -4.77700
4261404.32011	 272.00000	 146.35823	   0.98741	   0.08584	   0.99113	  -4.96841
4261404.55711	 272.00000	 115.77804	   0.99763	   0.09183	   1.00185	  -5.25924
4261404.79111	 272.00000	  91.67210	   1.00881	   0.10092	   1.01385	  -5.71297
4261405.03611	 272.00000	  72.51701	   1.02055	   0.10606	   1.02605	  -5.93330
4261405.26611	 272.00000	  57.36816	   1.03785	   0.11398	   1.04409	  -6.26736
4261405.50211	 272.00000	  45.36290	   1.05277	   0.12367	   1.06001	  -6.69985
4261405.73411	 272.00000	  35.93134	   1.06770	   0.14011	   1.07686	  -7.47621
4261405.98511	 272.00000	  28.40909	   1.08645	   0.14981	   1.09673	  -7.85076
4261406.19911	 272.00000	  22.48202	   1.10987	   0.16688	   1.12235	  -8.55074
4261406.46411	 272.00000	  17.79613	   1.13854	   0.18755	   1.15389	  -9.35430
4261406.71611	 272.00000	  14.06813	   1.18302	   0.19706	   1.19932	  -9.45732
4261406.93211	 272.00000	  11.14480	   1.20894	   0.20787	   1.22668	  -9.75610
4261407.20011	 272.00000	   8.81772	   1.26087	   0.20342	   1.27718	  -9.16485
4261407.37811	 272.00000	   6.97545	   1.31045	   0.21508	   1.32798	  -9.32080
4261407.59611	 272.00000	   5.51730	   1.33149	   0.20634	   1.34739	  -8.80887
4261407.86511	 272.00000	   4.36941	   1.35981	   0.17921	   1.37157	  -7.50757
4261408.20011	 272.00000	   3.45686	   1.40276	   0.14355	   1.41009	  -5.84296
4261408.61911	 272.00000	   2.73547	   1.45194	   0.12957	   1.45771	  -5.09937
4261409.14411	 272.00000	   2.16054	   1.48088	   0.13596	   1.48711	  -5.24546
4261409.80411	 272.00000	   1.70952	   1.47962	   0.14620	   1.48683	  -5.64314
4261410.63211	 272.00000	   1.35352	   1.45656	   0.14184	   1.46345	  -5.56183
4261411.67511	 272.00000	   1.07079	   1.42841	   0.11004	   1.43264	  -4.40525
4261412.98912	 272.00000	   0.84734	   1.42054	   0.05879	   1.42175	  -2.37000
4261414.64412	 272.00000	   0.67072	   1.44045	   0.01035	   1.44049	  -0.41153
4261416.73312	 272.00000	   0.53067	   1.49673	  -0.02226	   1.49690	   0.85214
4261419.37012	 272.00000	   0.41976	   1.56675	  -0.00898	   1.56677	   0.32831
4261422.70113	 272.00000	   0.33183	   1.61633	   0.05640	   1.61732	  -1.99859
4261426.90713	 272.00000	   0.26261	   1.61341	   0.15019	   1.62038	  -5.31829
4261432.21514	 272.00000	   0.20791	   1.54675	   0.23160	   1.56399	  -8.51589
4261438.91915	 272.00000	   0.16452	   1.43725	   0.26064	   1.46070	 -10.27881
4261447.39616	 272.00000	   0.13007	   1.32753	   0.21234	   1.34441	  -9.08761
4261458.08618	 272.00000	   0.10309	   1.27034	   0.09598	   1.27396	  -4.32077
4261471.60019	 272.00000	   0.08153	   1.30959	  -0.04819	   1.31047	   2.10724
4261488.69722	 272.00000	   0.06443	   1.43105	  -0.14856	   1.43874	   5.92691
4261510.28424	 272.00000	   0.05102	   1.66338	  -0.16378	   1.67142	   5.62349
4261537.52628	 272.00000	   0.04042	   1.91218	  -0.01631	   1.91225	   0.48861
4261572.02132	 272.00000	   0.03192	   2.05717	   0.28682	   2.07707	  -7.93740
4261615.56838	 272.00000	   0.02528	   1.98196	   0.63129	   2.08007	 -17.66755
4261670.63345	 272.00000	   0.01999	   1.70436	   0.86051	   1.90928	 -26.78862
4276101.90464	 273.00000	20004.45300	   0.79555	  -0.00123	   0.79555	   0.08826
4276102.04764	 273.00000	15829.12600	   0.80500	   0.01253	   0.80509	  -0.89144
4276102.18964	 273.00000	12516.70300	   0.81634	   0.02187	   0.81663	  -1.53465
4276102.33164	 273.00000	9909.44240	   0.82628	   0.02989	   0.82683	  -2.07184
4276102.49564	 273.00000	7835.48000	   0.83522	   0.03616	   0.83600	  -2.47870
4276102.69664	 273.00000	6217.24610	   0.84247	   0.04108	   0.84347	  -2.79168
4276102.93464	 273.00000	4905.29100	   0.85223	   0.04403	   0.85337	  -2.95729
4276103.17364	 273.00000	3881.27370	   0.86124	   0.04737	   0.86254	  -3.14834
4276103.41164	 273.00000	3070.98270	   0.87132	   0.04832	   0.87266	  -3.17401
4276103.64964	 273.00000	2430.77780	   0.87682	   0.05098	   0.87830	  -3.32775
4276103.88764	 273.00000	1923.15370	   0.88494	   0.05299	   0.88652	  -3.42683
4276104.12564	 273.00000	1522.43580	   0.89404	   0.05544	   0.89575	  -3.54849
4276104.36364	 273.00000	1203.84460	   0.90275	   0.05705	   0.90455	  -3.61604
4276104.60264	 273.00000	 952.86591	   0.91154	   0.05893	   0.91345	  -3.69889
4276104.84064	 273.00000	 754.27557	   0.91870	   0.06228	   0.92081	  -3.87828
4276105.07764	 273.00000	 596.71857	   0.92870	   0.06511	   0.93098	  -4.01062
4276105.31564	 273.00000	 471.96338	   0.93625	   0.06618	   0.93858	  -4.04314
4276105.55464	 273.00000	 373.20856	   0.94528	   0.06955	   0.94784	  -4.20783
4276105.79264	 273.00000	 295.47278	   0.95374	   0.07437	   0.95663	  -4.45884
4276106.03164	 273.00000	 233.87738	   0.96419	   0.07711	   0.96726	  -4.57264
4276106.26964	 273.00000	 185.05922	   0.97464	   0.08111	   0.97801	  -4.75748
4276106.50564	 273.00000	 146.35823	   0.98546	   0.08486	   0.98911	  -4.92158
4276106.74265	 273.00000	 115.77804	   0.99874	   0.09072	   1.00285	  -5.19016
4276106.97665	 273.00000	  91.67210	   1.01027	   0.09992	   1.01519	  -5.64819
4276107.22165	 273.00000	  72.51701	   1.02230	   0.10471	   1.02765	  -5.84835
4276107.45065	 273.00000	  57.36816	   1.03789	   0.11679	   1.04444	  -6.42034
4276107.68765	 273.00000	  45.36290	   1.05379	   0.12752	   1.06147	  -6.89988
4276107.91965	 273.00000	  35.93134	   1.06805	   0.13618	   1.07670	  -7.26600
4276108.17065	 273.00000	  28.40909	   1.09133	   0.15051	   1.10166	  -7.85246
4276108.38465	 273.00000	  22.48202	   1.11506	   0.16502	   1.12721	  -8.41793
4276108.64965	 273.00000	  17.79613	   1.13898	   0.17980	   1.15308	  -8.97069
4276108.90165	 273.00000	  14.06813	   1.17800	   0.20340	   1.19543	  -9.79658
4276109.11765	 273.00000	  11.14480	   1.21180	   0.20016	   1.22822	  -9.37931
4276109.38565	 273.00000	   8.81772	   1.26460	   0.21507	   1.28275	  -9.65182
4276109.56365	 273.00000	   6.97545	   1.29395	   0.21464	   1.31163	  -9.41832
4276109.78165	 273.00000	   5.51730	   1.32807	   0.19171	   1.34184	  -8.21397
4276110.05065	 273.00000	   4.36941	   1.38009	   0.16538	   1.38996	  -6.83328
4276110.38565	 273.00000	   3.45686	   1.42600	   0.16152	   1.43511	  -6.46206
4276110.80465	 273.00000	   2.73547	   1.44731	   0.16629	   1.45684	  -6.55441
4276111.32965	 273.00000	   2.16054	   1.44206	   0.15684	   1.45056	  -6.20733
4276111.98865	 273.00000	   1.70952	   1.42994	   0.12762	   1.43562	  -5.10007
4276112.81765	 273.00000	   1.35352	   1.42994	   0.08318	   1.43235	  -3.32936
4276113.86065	 273.00000	   1.07079	   1.45498	   0.03812	   1.45548	  -1.50097
4276115.17466	 273.00000	   0.84734	   1.50051	   0.01534	   1.50059	  -0.58577
4276116.82966	 273.00000	   0.67072	   1.54707	   0.02304	   1.54724	  -0.85339
4276118.91866	 273.00000	   0.53067	   1.58061	   0.06978	   1.58215	  -2.52783
4276121.55566	 273.00000	   0.41976	   1.57082	   0.13637	   1.57672	  -4.96175
4276124.88667	 273.00000	   0.33183	   1.51140	   0.18714	   1.52294	  -7.05844
4276129.09267	 273.00000	   0.26261	   1.42554	   0.18927	   1.43805	  -7.56295
4276134.40068	 273.00000	   0.20791	   1.35208	   0.13365	   1.35867	  -5.64505
4276141.10469	 273.00000	   0.16452	   1.33181	   0.03605	   1.33230	  -1.55035
4276149.58170	 273.00000	   0.13007	   1.38694	  -0.06514	   1.38846	   2.68907
4276160.27172	 273.00000	   0.10309	   1.51683	  -0.11978	   1.52155	   4.51529
4276173.78573	 273.00000	   0.08153	   1.68562	  -0.08007	   1.68752	   2.71953
4276190.88276	 273.00000	   0.06443	   1.81826	   0.04878	   1.81891	  -1.53689
4276212.46978	 273.00000	   0.05102	   1.87723	   0.29713	   1.90059	  -8.99412
4276239.71182	 273.00000	   0.04042	   1.77729	   0.55742	   1.86265	 -17.41342
4276274.20686	 273.00000	   0.03192	   1.52609	   0.71401	   1.68486	 -25.07352
4276317.75392	 273.00000	   0.02528	   1.23507	   0.65312	   1.39712	 -27.87055
4276372.81899	 273.00000	   0.01999	   1.04122	   0.38728	   1.11091	 -20.40281
4290802.75037	 274.00000	20004.45300	   0.79481	   0.00173	   0.79481	  -0.12503
4290802.89337	 274.00000	15829.12600	   0.80589	   0.01253	   0.80599	  -0.89063
4290803.03537	 274.00000	12516.70300	   0.81462	   0.02306	   0.81494	  -1.62136
4290803.17737	 274.00000	9909.44240	   0.82592	   0.03083	   0.82649	  -2.13743
4290803.34137	 274.00000	7835.48000	   0.83607	   0.03553	   0.83682	  -2.43357
4290803.54237	 274.00000	6217.24610	   0.84502	   0.04012	   0.84597	  -2.71846
4290803.78037	 274.00000	4905.29100	   0.85358	   0.04314	   0.85467	  -2.89331
4290804.01837	 274.00000	3881.27370	   0.85973	   0.04594	   0.86095	  -3.05872
4290804.25737	 274.00000	3070.98270	   0.86936	   0.04825	   0.87070	  -3.17692
4290804.49537	 274.00000	2430.77780	   0.87736	   0.04971	   0.87876	  -3.24297
4290804.73337	 274.00000	1923.15370	   0.88367	   0.05372	   0.88530	  -3.47892
4290804.97137	 274.00000	1522.43580	   0.89447	   0.05656	   0.89625	  -3.61801
4290805.20937	 274.00000	1203.84460	   0.90125	   0.05637	   0.90301	  -3.57922
4290805.44837	 274.00000	 952.86591	   0.90974	   0.05965	   0.91169	  -3.75146
4290805.68637	 274.00000	 754.27557	   0.91835	   0.06069	   0.92035	  -3.78110
4290805.92337	 274.00000	 596.71857	   0.92800	   0.06354	   0.93017	  -3.91712
4290806.16137	 274.00000	 471.96338	   0.93619	   0.06723	   0.93860	  -4.10778
4290806.40037	 274.00000	 373.20856	   0.94486	   0.07010	   0.94745	  -4.24337
4290806.63737	 274.00000	 295.47278	   0.95584	   0.07301	   0.95863	  -4.36797
4290806.87737	 274.00000	 233.87738	   0.96540	   0.07814	   0.96856	  -4.62745
4290807.11537	 274.00000	 185.05922	   0.97391	   0.08150	   0.97731	  -4.78370
4290807.35137	 274.00000	 146.35823	   0.98617	   0.08618	   0.98993	  -4.99442
4290807.58737	 274.00000	 115.77804	   0.99871	   0.09281	   1.00301	  -5.30940
4290807.82237	 274.00000	  91.67210	   1.01101	   0.09869	   1.01582	  -5.57507
4290808.06737	 274.00000	  72.51701	   1.02180	   0.10815	   1.02751	  -6.04154
4290808.29637	 274.00000	  57.36816	   1.03687	   0.11395	   1.04311	  -6.27144
4290808.53337	 274.00000	  45.36290	   1.05178	   0.12493	   1.05917	  -6.77367
4290808.76537	 274.00000	  35.93134	   1.07089	   0.14123	   1.08016	  -7.51271
4290809.01537	 274.00000	  28.40909	   1.08620	   0.15410	   1.09708	  -8.07487
4290809.23037	 274.00000	  22.48202	   1.11085	   0.17216	   1.12411	  -8.80936
4290809.49537	 274.00000	  17.79613	   1.14539	   0.18742	   1.16062	  -9.29276
4290809.74737	 274.00000	  14.06813	   1.17696	   0.18932	   1.19209	  -9.13794
4290809.96337	 274.00000	  11.14480	   1.21445	   0.21272	   1.23294	  -9.93523
4290810.23037	 274.00000	   8.81772	   1.25078	   0.20239	   1.26705	  -9.19153
4290810.40938	 274.00000	   6.97545	   1.30600	   0.19661	   1.32071	  -8.56105
4290810.62738	 274.00000	   5.51730	   1.34814	   0.20810	   1.36410	  -8.77501
4290810.89638	 274.00000	   4.36941	   1.36559	   0.19395	   1.37930	  -8.08366
4290811.23138	 274.00000	   3.45686	   1.38677	   0.16223	   1.39622	  -6.67230
4290811.65038	 274.00000	   2.73547	   1.41837	   0.12256	   1.42365	  -4.93853
4290812.17538	 274.00000	   2.16054	   1.46191	   0.09932	   1.46528	  -3.88647
4290812.83438	 274.00000	   1.70952	   1.49810	   0.10182	   1.50156	  -3.88830
4290813.66338	 274.00000	   1.35352	   1.50882	   0.12228	   1.51376	  -4.63318
4290814.70638	 274.00000	   1.07079	   1.48945	   0.13827	   1.49586	  -5.30363
4290816.01938	 274.00000	   0.84734	   1.45074	   0.13165	   1.45671	  -5.18512
4290817.67538	 274.00000	   0.67072	   1.41983	   0.10159	   1.42346	  -4.09266
4290819.76439	 274.00000	   0.53067	   1.40704	   0.04227	   1.40767	  -1.72087
4290822.40139	 274.00000	   0.41976	   1.43817	  -0.01730	   1.43827	   0.68937
4290825.73240	 274.00000	   0.33183	   1.50920	  -0.04617	   1.50990	   1.75234
4290829.93840	 274.00000	   0.26261	   1.59297	  -0.01903	   1.59308	   0.68450
4290835.24641	 274.00000	   0.20791	   1.65122	   0.06620	   1.65254	  -2.29574
4290841.95042	 274.00000	   0.16452	   1.64895	   0.18754	   1.65958	  -6.48836
4290850.42743	 274.00000	   0.13007	   1.57047	   0.29767	   1.59843	 -10.73256
4290861.11744	 274.00000	   0.10309	   1.43196	   0.34259	   1.47237	 -13.45483
4290874.63146	 274.00000	   0.08153	   1.28634	   0.28896	   1.31839	 -12.66074
4290891.72848	 274.00000	   0.06443	   1.20405	   0.16521	   1.21533	  -7.81284
4290913.31551	 274.00000	   0.05102	   1.23651	  -0.03222	   1.23693	   1.49246
4290940.55755	 274.00000	   0.04042	   1.42402	  -0.19772	   1.43768	   7.90457
4290975.05259	 274.00000	   0.03192	   1.73298	  -0.22943	   1.74810	   7.54149
4291018.59965	 274.00000	   0.02528	   2.04098	  -0.04611	   2.04151	   1.29435
4291073.66472	 274.00000	   0.01999	   2.20937	   0.31526	   2.23175	  -8.12089
4305506.00072	 275.00000	20004.45300	   0.79327	  -0.00104	   0.79327	   0.07479
4305506.14372	 275.00000	15829.12600	   0.80401	   0.01412	   0.80414	  -1.00624
4305506.28572	 275.00000	12516.70300	   0.81300	   0.02274	   0.81331	  -1.60200
4305506.42772	 275.00000	9909.44240	   0.82253	   0.03036	   0.82309	  -2.11378
4305506.59172	 275.00000	7835.48000	   0.83392	   0.03608	   0.83470	  -2.47739
4305506.79272	 275.00000	6217.24610	   0.84210	   0.03911	   0.84300	  -2.65886
4305507.03072	 275.00000	4905.29100	   0.85004	   0.04274	   0.85111	  -2.87814
4305507.26972	 275.00000	3881.27370	   0.85867	   0.04787	   0.86000	  -3.19074
4305507.50772	 275.00000	3070.98270	   0.86825	   0.04879	   0.86962	  -3.21632
4305507.74572	 275.00000	2430.77780	   0.87730	   0.05083	   0.87877	  -3.31614
4305507.98372	 275.00000	1923.15370	   0.88569	   0.05369	   0.88732	  -3.46917
4305508.22172	 275.00000	1522.43580	   0.89352	   0.05414	   0.89516	  -3.46734
4305508.45972	 275.00000	1203.84460	   0.90066	   0.05701	   0.90247	  -3.62188
4305508.69872	 275.00000	 952.86591	   0.90870	   0.05920	   0.91063	  -3.72746
4305508.93672	 275.00000	 754.27557	   0.91845	   0.06050	   0.92044	  -3.76872
4305509.17372	 275.00000	 596.71857	   0.92559	   0.06366	   0.92777	  -3.93469
4305509.41172	 275.00000	 471.96338	   0.93664	   0.06635	   0.93899	  -4.05176
4305509.65072	 275.00000	 373.20856	   0.94633	   0.06922	   0.94886	  -4.18344
4305509.88872	 275.00000	 295.47278	   0.95473	   0.07375	   0.95757	  -4.41707
4305510.12772	 275.00000	 233.87738	   0.96476	   0.07807	   0.96791	  -4.62618
4305510.36572	 275.00000	 185.05922	   0.97576	   0.08160	   0.97917	  -4.78025
4305510.60172	 275.00000	 146.35823	   0.98419	   0.08631	   0.98797	  -5.01186
4305510.83772	 275.00000	 115.77804	   0.99788	   0.09230	   1.00214	  -5.28450
4305511.07272	 275.00000	  91.67210	   1.00631	   0.09814	   1.01109	  -5.57029
4305511.31773	 275.00000	  72.51701	   1.02127	   0.10504	   1.02666	  -5.87228
4305511.54673	 275.00000	  57.36816	   1.03845	   0.11627	   1.04494	  -6.38832
4305511.78373	 275.00000	  45.36290	   1.05373	   0.12566	   1.06120	  -6.80051
4305512.01573	 275.00000	  35.93134	   1.06459	   0.13846	   1.07355	  -7.41030
4305512.26673	 275.00000	  28.40909	   1.08880	   0.14971	   1.09904	  -7.82898
4305512.48073	 275.00000	  22.48202	   1.11020	   0.16429	   1.12229	  -8.41768
4305512.74573	 275.00000	  17.79613	   1.13532	   0.18188	   1.14979	  -9.10144
4305512.99773	 275.00000	  14.06813	   1.17886	   0.20163	   1.19598	  -9.70566
4305513.21373	 275.00000	  11.14480	   1.20878	   0.20224	   1.22558	  -9.49829
4305513.48173	 275.00000	   8.81772	   1.26592	   0.20924	   1.28310	  -9.38534
4305513.65973	 275.00000	   6.97545	   1.29649	   0.21908	   1.31487	  -9.59125
4305513.87773	 275.00000	   5.51730	   1.32443	   0.19782	   1.33912	  -8.49515
4305514.14673	 275.00000	   4.36941	   1.36760	   0.16707	   1.37777	  -6.96489
4305514.48173	 275.00000	   3.45686	   1.42072	   0.15005	   1.42863	  -6.02895
4305514.90073	 275.00000	   2.73547	   1.45448	   0.15426	   1.46264	  -6.05403
4305515.42573	 275.00000	   2.16054	   1.45753	   0.15820	   1.46609	  -6.19453
4305516.08473	 275.00000	   1.70952	   1.44023	   0.14398	   1.44741	  -5.70875
4305516.91373	 275.00000	   1.35352	   1.42499	   0.10742	   1.42903	  -4.31085
4305517.95673	 275.00000	   1.07079	   1.42963	   0.05784	   1.43080	  -2.31699
4305519.27074	 275.00000	   0.84734	   1.46311	   0.01324	   1.46317	  -0.51855
4305520.92574	 275.00000	   0.67072	   1.51097	  -0.00206	   1.51097	   0.07793
4305523.01474	 275.00000	   0.53067	   1.56794	   0.02225	   1.56810	  -0.81295
4305525.65174	 275.00000	   0.41976	   1.59550	   0.08647	   1.59784	  -3.10211
4305528.98275	 275.00000	   0.33183	   1.57076	   0.16297	   1.57919	  -5.92350
4305533.18875	 275.00000	   0.26261	   1.49514	   0.21230	   1.51014	  -8.08162
4305538.49676	 275.00000	   0.20791	   1.39885	   0.20443	   1.41371	  -8.31451
4305545.20077	 275.00000	   0.16452	   1.32296	   0.13370	   1.32969	  -5.77076
4305553.67778	 275.00000	   0.13007	   1.31281	   0.02002	   1.31296	  -0.87357
4305564.36779	 275.00000	   0.10309	   1.38908	  -0.08958	   1.39196	   3.68980
4305577.88181	 275.00000	   0.08153	   1.54533	  -0.13822	   1.55150	   5.11118
4305594.97883	 275.00000	   0.06443	   1.71545	  -0.09227	   1.71793	   3.07881
4305616.56586	 275.00000	   0.05102	   1.88700	   0.09579	   1.88942	  -2.90603
4305643.80790	 275.00000	   0.04042	   1.92877	   0.38265	   1.96636	 -11.22113
4305678.30294	 275.00000	   0.03192	   1.78688	   0.66579	   1.90689	 -20.43546
4305721.85100	 275.00000	   0.02528	   1.49186	   0.78795	   1.68716	 -27.84163
4305776.91507	 275.00000	   0.01999	   1.17670	   0.67306	   1.35560	 -29.76917
4320206.45624	 276.00000	20004.45300	   0.79157	   0.00206	   0.79157	  -0.14878
4320206.59924	 276.00000	15829.12600	   0.80233	   0.01315	   0.80244	  -0.93863
4320206.74124	 276.00000	12516.70300	   0.81399	   0.02427	   0.81435	  -1.70786
4320206.88324	 276.00000	9909.44240	   0.82283	   0.03171	   0.82345	  -2.20729
4320207.04724	 276.00000	7835.48000	   0.83236	   0.03743	   0.83321	  -2.57452
4320207.24824	 276.00000	6217.24610	   0.84022	   0.04035	   0.84119	  -2.74938
4320207.48624	 276.00000	4905.29100	   0.84947	   0.04414	   0.85062	  -2.97480
4320207.72424	 276.00000	3881.27370	   0.85897	   0.04595	   0.86020	  -3.06203
4320207.96324	 276.00000	3070.98270	   0.86734	   0.04829	   0.86868	  -3.18656
4320208.20124	 276.00000	2430.77780	   0.87597	   0.05123	   0.87747	  -3.34706
4320208.43924	 276.00000	1923.15370	   0.88495	   0.05256	   0.88651	  -3.39897
4320208.67724	 276.00000	1522.43580	   0.89243	   0.05510	   0.89413	  -3.53309
4320208.91524	 276.00000	1203.84460	   0.89973	   0.05787	   0.90159	  -3.68039
4320209.15424	 276.00000	 952.86591	   0.90744	   0.05986	   0.90941	  -3.77408
4320209.39224	 276.00000	 754.27557	   0.91611	   0.06161	   0.91818	  -3.84766
4320209.62924	 276.00000	 596.71857	   0.92571	   0.06464	   0.92796	  -3.99454
4320209.86724	 276.00000	 471.96338	   0.93568	   0.06667	   0.93805	  -4.07574
4320210.10624	 276.00000	 373.20856	   0.94390	   0.06895	   0.94641	  -4.17796
