Repository: kbm2110/Battery_Diagnostics_Thesis

# Battery_Diagnostics_Thesis
 Data-driven battery diagnostics using EIS

**Author:** Bala Manikanta Yaswanth Kanagarla
**Institution:** Technische Hochschule Ingolstadt (THI)
**Supervisor:** Prof. Dr. H.-G. Schweiger

## Overview

This project implements a machine learning framework for 
non-invasive State of Health (SoH) estimation of lithium-ion 
batteries using Electrochemical Impedance Spectroscopy (EIS).

Eight physically interpretable features are extracted from 
impedance spectra and used to train six ML models under a 
strict cell-level train-test split. The stacking ensemble 
achieves R² = 0.9122 and RMSE = 0.0234 on completely unseen 
cells.

---

File: data/EIS/EIS_state_IV_45C02.txt (part 33 of 37)
time/s	           cycle number	freq/Hz	           Re(Z)/Ohm	  -Im(Z)/Ohm	   |Z|/Ohm	   Phase(Z)/deg
4054528.82454	 267.00000	   0.01999	   1.06495	   0.27394	   1.09962	 -14.42557
4068531.98098	 268.00000	20004.45300	   0.38432	  -0.01524	   0.38462	   2.27079
4068532.12298	 268.00000	15829.12600	   0.39354	  -0.00174	   0.39354	   0.25263
4068532.26498	 268.00000	12516.70300	   0.40134	   0.00859	   0.40143	  -1.22600
4068532.40698	 268.00000	9909.44240	   0.40892	   0.01633	   0.40925	  -2.28644
4068532.57198	 268.00000	7835.48000	   0.41674	   0.02454	   0.41746	  -3.37038
4068532.77198	 268.00000	6217.24610	   0.42425	   0.03073	   0.42536	  -4.14302
4068533.00998	 268.00000	4905.29100	   0.43099	   0.03367	   0.43230	  -4.46699
4068533.24898	 268.00000	3881.27370	   0.43830	   0.03689	   0.43985	  -4.81154
4068533.48698	 268.00000	3070.98270	   0.44668	   0.04238	   0.44869	  -5.42039
4068533.72498	 268.00000	2430.77780	   0.45371	   0.04488	   0.45593	  -5.64883
4068533.96298	 268.00000	1923.15370	   0.46058	   0.04703	   0.46298	  -5.83052
4068534.20098	 268.00000	1522.43580	   0.46813	   0.04948	   0.47074	  -6.03303
4068534.43898	 268.00000	1203.84460	   0.47613	   0.05066	   0.47882	  -6.07378
4068534.67798	 268.00000	 952.86591	   0.48367	   0.05430	   0.48671	  -6.40514
4068534.91598	 268.00000	 754.27557	   0.49202	   0.05551	   0.49514	  -6.43658
4068535.15398	 268.00000	 596.71857	   0.49872	   0.05799	   0.50208	  -6.63217
4068535.39098	 268.00000	 471.96338	   0.50812	   0.06246	   0.51194	  -7.00782
4068535.62998	 268.00000	 373.20856	   0.51568	   0.06470	   0.51973	  -7.15082
4068535.86798	 268.00000	 295.47278	   0.52554	   0.06870	   0.53001	  -7.44777
4068536.10698	 268.00000	 233.87738	   0.53592	   0.07258	   0.54081	  -7.71235
4068536.34498	 268.00000	 185.05922	   0.54346	   0.07697	   0.54889	  -8.06126
4068536.58098	 268.00000	 146.35823	   0.55541	   0.08211	   0.56145	  -8.40933
4068536.81798	 268.00000	 115.77804	   0.56626	   0.08996	   0.57336	  -9.02742
4068537.05198	 268.00000	  91.67210	   0.57822	   0.09753	   0.58639	  -9.57450
4068537.29698	 268.00000	  72.51701	   0.59294	   0.10457	   0.60209	 -10.00162
4068537.52698	 268.00000	  57.36816	   0.60897	   0.11408	   0.61956	 -10.61017
4068537.76298	 268.00000	  45.36290	   0.62877	   0.12330	   0.64074	 -11.09466
4068537.99598	 268.00000	  35.93134	   0.65173	   0.12843	   0.66426	 -11.14788
4068538.24598	 268.00000	  28.40909	   0.67755	   0.13530	   0.69092	 -11.29327
4068538.45998	 268.00000	  22.48202	   0.70451	   0.13655	   0.71762	 -10.96937
4068538.72498	 268.00000	  17.79613	   0.73215	   0.13319	   0.74417	 -10.31056
4068538.97798	 268.00000	  14.06813	   0.75546	   0.12439	   0.76563	  -9.35005
4068539.19398	 268.00000	  11.14480	   0.77893	   0.11570	   0.78748	  -8.44902
4068539.46098	 268.00000	   8.81772	   0.79707	   0.10396	   0.80382	  -7.43132
4068539.63898	 268.00000	   6.97545	   0.81239	   0.09031	   0.81740	  -6.34305
4068539.85698	 268.00000	   5.51730	   0.82262	   0.07583	   0.82611	  -5.26673
4068540.12598	 268.00000	   4.36941	   0.83336	   0.06980	   0.83628	  -4.78759
4068540.46198	 268.00000	   3.45686	   0.83945	   0.06333	   0.84184	  -4.31433
4068540.87998	 268.00000	   2.73547	   0.84264	   0.05570	   0.84448	  -3.78188
4068541.40498	 268.00000	   2.16054	   0.84474	   0.04962	   0.84620	  -3.36163
4068542.06498	 268.00000	   1.70952	   0.84910	   0.04316	   0.85020	  -2.91003
4068542.89298	 268.00000	   1.35352	   0.85516	   0.03833	   0.85602	  -2.56645
4068543.93598	 268.00000	   1.07079	   0.86290	   0.03711	   0.86370	  -2.46243
4068545.24998	 268.00000	   0.84734	   0.86988	   0.04080	   0.87084	  -2.68556
4068546.90599	 268.00000	   0.67072	   0.87392	   0.04825	   0.87525	  -3.16023
4068548.99399	 268.00000	   0.53067	   0.87375	   0.05798	   0.87567	  -3.79633
4068551.63099	 268.00000	   0.41976	   0.87026	   0.06429	   0.87263	  -4.22469
4068554.96199	 268.00000	   0.33183	   0.86682	   0.06624	   0.86934	  -4.36969
4068559.16799	 268.00000	   0.26261	   0.86889	   0.06545	   0.87135	  -4.30781
4068564.47600	 268.00000	   0.20791	   0.87740	   0.06566	   0.87986	  -4.27959
4068571.18100	 268.00000	   0.16452	   0.89307	   0.07045	   0.89585	  -4.51070
4068579.65700	 268.00000	   0.13007	   0.91441	   0.08296	   0.91817	  -5.18407
4068590.34801	 268.00000	   0.10309	   0.93758	   0.10682	   0.94365	  -6.49993
4068603.86102	 268.00000	   0.08153	   0.95697	   0.14250	   0.96752	  -8.46971
4068620.95903	 268.00000	   0.06443	   0.96837	   0.18125	   0.98518	 -10.60131
4068642.54604	 268.00000	   0.05102	   0.96783	   0.21720	   0.99190	 -12.64898
4068669.78806	 268.00000	   0.04042	   0.96930	   0.24015	   0.99861	 -13.91497
4068704.28408	 268.00000	   0.03192	   0.98129	   0.25413	   1.01366	 -14.51916
4068747.83210	 268.00000	   0.02528	   1.00995	   0.26778	   1.04485	 -14.84973
4068802.89714	 268.00000	   0.01999	   1.05452	   0.28350	   1.09197	 -15.04762
4082852.75333	 269.00000	20004.45300	   0.38634	  -0.01507	   0.38663	   2.23393
4082852.89533	 269.00000	15829.12600	   0.39682	  -0.00093	   0.39682	   0.13459
4082853.03733	 269.00000	12516.70300	   0.40280	   0.00880	   0.40289	  -1.25102
4082853.17933	 269.00000	9909.44240	   0.41143	   0.01642	   0.41176	  -2.28600
4082853.34433	 269.00000	7835.48000	   0.41780	   0.02418	   0.41849	  -3.31200
4082853.54433	 269.00000	6217.24610	   0.42564	   0.03024	   0.42671	  -4.06437
4082853.78333	 269.00000	4905.29100	   0.43245	   0.03335	   0.43374	  -4.41042
4082854.02133	 269.00000	3881.27370	   0.43948	   0.03898	   0.44121	  -5.06847
4082854.25933	 269.00000	3070.98270	   0.44800	   0.04128	   0.44990	  -5.26401
4082854.49733	 269.00000	2430.77780	   0.45396	   0.04338	   0.45603	  -5.45854
4082854.73533	 269.00000	1923.15370	   0.46224	   0.04527	   0.46446	  -5.59402
4082854.97333	 269.00000	1522.43580	   0.47047	   0.04870	   0.47299	  -5.91022
4082855.21133	 269.00000	1203.84460	   0.47668	   0.05194	   0.47950	  -6.21822
4082855.45033	 269.00000	 952.86591	   0.48541	   0.05412	   0.48842	  -6.36150
4082855.68833	 269.00000	 754.27557	   0.49314	   0.05588	   0.49629	  -6.46532
4082855.92633	 269.00000	 596.71857	   0.50094	   0.05907	   0.50441	  -6.72480
4082856.16333	 269.00000	 471.96338	   0.50781	   0.06189	   0.51157	  -6.94818
4082856.40233	 269.00000	 373.20856	   0.51633	   0.06534	   0.52045	  -7.21207
4082856.64033	 269.00000	 295.47278	   0.52647	   0.06900	   0.53097	  -7.46687
4082856.87933	 269.00000	 233.87738	   0.53407	   0.07279	   0.53901	  -7.76149
4082857.11733	 269.00000	 185.05922	   0.54408	   0.07675	   0.54947	  -8.02973
4082857.35333	 269.00000	 146.35823	   0.55562	   0.08276	   0.56175	  -8.47188
4082857.59033	 269.00000	 115.77804	   0.56711	   0.08929	   0.57410	  -8.94797
4082857.82433	 269.00000	  91.67210	   0.57942	   0.09697	   0.58748	  -9.50080
4082858.06933	 269.00000	  72.51701	   0.59375	   0.10503	   0.60296	 -10.03174
4082858.29933	 269.00000	  57.36816	   0.61071	   0.11279	   0.62104	 -10.46411
4082858.53533	 269.00000	  45.36290	   0.62962	   0.12251	   0.64143	 -11.01107
4082858.76833	 269.00000	  35.93134	   0.65339	   0.13024	   0.66625	 -11.27287
4082859.01833	 269.00000	  28.40909	   0.67758	   0.13520	   0.69094	 -11.28416
4082859.23233	 269.00000	  22.48202	   0.70568	   0.13646	   0.71875	 -10.94420
4082859.49733	 269.00000	  17.79613	   0.73250	   0.13287	   0.74445	 -10.28143
4082859.74933	 269.00000	  14.06813	   0.75909	   0.12677	   0.76961	  -9.48085
4082859.96633	 269.00000	  11.14480	   0.78116	   0.11759	   0.78996	  -8.56064
4082860.23334	 269.00000	   8.81772	   0.79839	   0.10286	   0.80499	  -7.34086
4082860.41134	 269.00000	   6.97545	   0.81322	   0.08880	   0.81805	  -6.23192
4082860.62934	 269.00000	   5.51730	   0.82517	   0.08105	   0.82915	  -5.60989
4082860.89834	 269.00000	   4.36941	   0.83300	   0.07026	   0.83595	  -4.82137
4082861.23434	 269.00000	   3.45686	   0.83823	   0.06144	   0.84048	  -4.19236
4082861.65234	 269.00000	   2.73547	   0.84381	   0.05262	   0.84545	  -3.56855
4082862.17734	 269.00000	   2.16054	   0.85125	   0.04539	   0.85245	  -3.05209
4082862.83734	 269.00000	   1.70952	   0.85778	   0.04306	   0.85886	  -2.87350
4082863.66534	 269.00000	   1.35352	   0.86273	   0.04480	   0.86390	  -2.97249
4082864.70834	 269.00000	   1.07079	   0.86400	   0.04846	   0.86536	  -3.21009
4082866.02234	 269.00000	   0.84734	   0.86203	   0.05024	   0.86350	  -3.33548
4082867.67834	 269.00000	   0.67072	   0.86088	   0.05007	   0.86233	  -3.32875
4082869.76634	 269.00000	   0.53067	   0.86155	   0.04728	   0.86285	  -3.14102
4082872.40334	 269.00000	   0.41976	   0.86723	   0.04504	   0.86840	  -2.97329
4082875.73534	 269.00000	   0.33183	   0.87722	   0.04571	   0.87841	  -2.98295
4082879.94035	 269.00000	   0.26261	   0.89263	   0.05336	   0.89422	  -3.42087
4082885.24835	 269.00000	   0.20791	   0.90792	   0.06962	   0.91058	  -4.38505
4082891.95335	 269.00000	   0.16452	   0.91779	   0.09400	   0.92259	  -5.84775
4082900.42936	 269.00000	   0.13007	   0.92037	   0.12100	   0.92829	  -7.48988
4082911.11937	 269.00000	   0.10309	   0.91643	   0.14222	   0.92740	  -8.82117
4082924.63337	 269.00000	   0.08153	   0.91405	   0.15608	   0.92728	  -9.69012
4082941.73138	 269.00000	   0.06443	   0.92168	   0.16700	   0.93668	 -10.27003
4082963.31840	 269.00000	   0.05102	   0.94115	   0.17552	   0.95737	 -10.56392
4082990.56041	 269.00000	   0.04042	   0.97123	   0.18729	   0.98913	 -10.91496
4083025.05643	 269.00000	   0.03192	   1.01474	   0.20706	   1.03565	 -11.53275
4083068.60346	 269.00000	   0.02528	   1.07250	   0.24324	   1.09974	 -12.77834
4083123.66949	 269.00000	   0.01999	   1.13177	   0.30195	   1.17136	 -14.93848
4097172.35228	 270.00000	20004.45300	   0.38644	  -0.01514	   0.38674	   2.24400
4097172.49428	 270.00000	15829.12600	   0.39481	  -0.00043	   0.39481	   0.06285
4097172.63628	 270.00000	12516.70300	   0.40261	   0.00978	   0.40273	  -1.39219
4097172.77828	 270.00000	9909.44240	   0.41089	   0.01670	   0.41123	  -2.32802
4097172.94328	 270.00000	7835.48000	   0.41822	   0.02459	   0.41895	  -3.36427
4097173.14328	 270.00000	6217.24610	   0.42529	   0.03058	   0.42639	  -4.11231
4097173.38128	 270.00000	4905.29100	   0.43168	   0.03433	   0.43304	  -4.54661
4097173.62028	 270.00000	3881.27370	   0.43937	   0.03915	   0.44111	  -5.09162
4097173.85828	 270.00000	3070.98270	   0.44555	   0.04196	   0.44752	  -5.37970
4097174.09628	 270.00000	2430.77780	   0.45443	   0.04375	   0.45653	  -5.49926
4097174.33428	 270.00000	1923.15370	   0.46160	   0.04706	   0.46399	  -5.82116
4097174.57228	 270.00000	1522.43580	   0.47025	   0.04942	   0.47284	  -5.99992
4097174.81028	 270.00000	1203.84460	   0.47666	   0.05081	   0.47936	  -6.08502
4097175.04928	 270.00000	 952.86591	   0.48444	   0.05371	   0.48741	  -6.32652
4097175.28728	 270.00000	 754.27557	   0.49158	   0.05523	   0.49468	  -6.41015
4097175.52528	 270.00000	 596.71857	   0.50033	   0.06053	   0.50398	  -6.89840
4097175.76228	 270.00000	 471.96338	   0.50908	   0.06041	   0.51265	  -6.76709
4097176.00128	 270.00000	 373.20856	   0.51656	   0.06469	   0.52060	  -7.13780
4097176.23928	 270.00000	 295.47278	   0.52668	   0.06849	   0.53112	  -7.40891
4097176.47828	 270.00000	 233.87738	   0.53524	   0.07262	   0.54014	  -7.72666
4097176.71628	 270.00000	 185.05922	   0.54461	   0.07813	   0.55018	  -8.16413
4097176.95228	 270.00000	 146.35823	   0.55539	   0.08292	   0.56155	  -8.49142
4097177.18928	 270.00000	 115.77804	   0.56739	   0.08917	   0.57435	  -8.93191
4097177.42328	 270.00000	  91.67210	   0.57960	   0.09575	   0.58746	  -9.38067
4097177.66828	 270.00000	  72.51701	   0.59464	   0.10569	   0.60396	 -10.07817
4097177.89828	 270.00000	  57.36816	   0.61111	   0.11359	   0.62158	 -10.52937
4097178.13428	 270.00000	  45.36290	   0.63040	   0.12423	   0.64252	 -11.14798
4097178.36728	 270.00000	  35.93134	   0.65168	   0.13174	   0.66486	 -11.42842
4097178.61728	 270.00000	  28.40909	   0.67807	   0.13532	   0.69144	 -11.28622
4097178.83128	 270.00000	  22.48202	   0.70599	   0.13655	   0.71907	 -10.94714
4097179.09628	 270.00000	  17.79613	   0.73178	   0.13315	   0.74379	 -10.31241
4097179.34928	 270.00000	  14.06813	   0.75799	   0.12624	   0.76843	  -9.45571
4097179.56528	 270.00000	  11.14480	   0.78101	   0.11643	   0.78964	  -8.47909
4097179.83228	 270.00000	   8.81772	   0.79814	   0.10325	   0.80479	  -7.37087
4097180.01028	 270.00000	   6.97545	   0.81478	   0.09029	   0.81977	  -6.32326
4097180.22828	 270.00000	   5.51730	   0.82620	   0.08151	   0.83021	  -5.63411
4097180.49728	 270.00000	   4.36941	   0.83269	   0.07140	   0.83574	  -4.90111
4097180.83328	 270.00000	   3.45686	   0.83798	   0.06193	   0.84027	  -4.22703
4097181.25128	 270.00000	   2.73547	   0.84405	   0.05268	   0.84569	  -3.57136
4097181.77628	 270.00000	   2.16054	   0.85135	   0.04531	   0.85255	  -3.04619
4097182.43628	 270.00000	   1.70952	   0.85765	   0.04337	   0.85875	  -2.89484
4097183.26428	 270.00000	   1.35352	   0.86286	   0.04437	   0.86400	  -2.94374
4097184.30728	 270.00000	   1.07079	   0.86416	   0.04841	   0.86551	  -3.20664
4097185.62128	 270.00000	   0.84734	   0.86242	   0.04983	   0.86386	  -3.30715
4097187.27728	 270.00000	   0.67072	   0.86120	   0.05047	   0.86268	  -3.35402
4097189.36529	 270.00000	   0.53067	   0.86195	   0.04704	   0.86324	  -3.12371
4097192.00229	 270.00000	   0.41976	   0.86714	   0.04542	   0.86833	  -2.99846
4097195.33429	 270.00000	   0.33183	   0.87779	   0.04622	   0.87901	  -3.01392
4097199.53929	 270.00000	   0.26261	   0.89224	   0.05345	   0.89384	  -3.42801
4097204.84730	 270.00000	   0.20791	   0.90787	   0.06930	   0.91051	  -4.36528
4097211.55230	 270.00000	   0.16452	   0.91833	   0.09359	   0.92308	  -5.81897
4097220.02830	 270.00000	   0.13007	   0.92100	   0.12076	   0.92888	  -7.46980
4097230.71931	 270.00000	   0.10309	   0.91710	   0.14251	   0.92811	  -8.83248
4097244.23232	 270.00000	   0.08153	   0.91447	   0.15661	   0.92778	  -9.71815
4097261.33033	 270.00000	   0.06443	   0.92200	   0.16802	   0.93719	 -10.32807
4097282.91734	 270.00000	   0.05102	   0.94116	   0.17644	   0.95755	 -10.61816
4097310.15936	 270.00000	   0.04042	   0.97104	   0.18878	   0.98922	 -11.00162
4097344.65538	 270.00000	   0.03192	   1.01372	   0.20712	   1.03466	 -11.54728
4097388.20340	 270.00000	   0.02528	   1.07160	   0.24260	   1.09871	 -12.75648
4097443.26844	 270.00000	   0.01999	   1.13173	   0.30010	   1.17084	 -14.85154
4111483.69616	 271.00000	20004.45300	   0.38489	  -0.01421	   0.38515	   2.11440
4111483.83816	 271.00000	15829.12600	   0.39417	  -0.00028	   0.39417	   0.04060
4111483.98016	 271.00000	12516.70300	   0.40136	   0.00939	   0.40147	  -1.34011
4111484.12216	 271.00000	9909.44240	   0.40867	   0.01739	   0.40904	  -2.43636
4111484.28716	 271.00000	7835.48000	   0.41672	   0.02520	   0.41748	  -3.46020
4111484.48716	 271.00000	6217.24610	   0.42540	   0.03073	   0.42650	  -4.13128
4111484.72516	 271.00000	4905.29100	   0.43212	   0.03424	   0.43347	  -4.52986
4111484.96416	 271.00000	3881.27370	   0.43935	   0.03807	   0.44100	  -4.95173
4111485.20216	 271.00000	3070.98270	   0.44651	   0.04154	   0.44844	  -5.31562
4111485.44016	 271.00000	2430.77780	   0.45325	   0.04522	   0.45550	  -5.69763
4111485.67816	 271.00000	1923.15370	   0.46141	   0.04619	   0.46372	  -5.71713
4111485.91616	 271.00000	1522.43580	   0.46979	   0.04860	   0.47230	  -5.90685
4111486.15416	 271.00000	1203.84460	   0.47527	   0.05100	   0.47799	  -6.12498
4111486.39316	 271.00000	 952.86591	   0.48414	   0.05377	   0.48712	  -6.33737
4111486.63116	 271.00000	 754.27557	   0.49209	   0.05630	   0.49530	  -6.52733
4111486.86916	 271.00000	 596.71857	   0.50077	   0.05803	   0.50412	  -6.60976
4111487.10616	 271.00000	 471.96338	   0.50905	   0.06231	   0.51285	  -6.97820
4111487.34516	 271.00000	 373.20856	   0.51664	   0.06406	   0.52059	  -7.06836
4111487.58316	 271.00000	 295.47278	   0.52518	   0.06846	   0.52963	  -7.42686
4111487.82216	 271.00000	 233.87738	   0.53451	   0.07302	   0.53947	  -7.77899
4111488.06016	 271.00000	 185.05922	   0.54486	   0.07689	   0.55026	  -8.03292
4111488.29616	 271.00000	 146.35823	   0.55544	   0.08305	   0.56161	  -8.50387
4111488.53316	 271.00000	 115.77804	   0.56560	   0.08949	   0.57264	  -8.99053
4111488.76716	 271.00000	  91.67210	   0.58002	   0.09797	   0.58824	  -9.58724
4111489.01316	 271.00000	  72.51701	   0.59373	   0.10418	   0.60280	  -9.95215
4111489.24216	 271.00000	  57.36816	   0.61102	   0.11347	   0.62147	 -10.52035
4111489.47816	 271.00000	  45.36290	   0.62960	   0.12267	   0.64144	 -11.02522
4111489.71116	 271.00000	  35.93134	   0.65261	   0.12916	   0.66527	 -11.19528
4111489.96116	 271.00000	  28.40909	   0.67777	   0.13529	   0.69114	 -11.28840
4111490.17516	 271.00000	  22.48202	   0.70562	   0.13635	   0.71867	 -10.93676
4111490.43916	 271.00000	  17.79613	   0.73170	   0.13384	   0.74384	 -10.36539
4111490.69116	 271.00000	  14.06813	   0.76008	   0.12571	   0.77041	  -9.39132
4111490.90716	 271.00000	  11.14480	   0.77890	   0.11646	   0.78756	  -8.50398
4111491.17416	 271.00000	   8.81772	   0.79820	   0.10284	   0.80480	  -7.34182
4111491.35216	 271.00000	   6.97545	   0.81556	   0.09335	   0.82089	  -6.52971
4111491.57016	 271.00000	   5.51730	   0.82418	   0.08069	   0.82812	  -5.59170
4111491.84016	 271.00000	   4.36941	   0.83219	   0.06914	   0.83506	  -4.74913
4111492.17516	 271.00000	   3.45686	   0.83909	   0.05806	   0.84110	  -3.95803
4111492.59316	 271.00000	   2.73547	   0.84706	   0.05153	   0.84863	  -3.48151
4111493.11816	 271.00000	   2.16054	   0.85413	   0.04870	   0.85552	  -3.26310
4111493.77816	 271.00000	   1.70952	   0.85822	   0.04804	   0.85956	  -3.20371
4111494.60616	 271.00000	   1.35352	   0.85845	   0.04861	   0.85983	  -3.24100
4111495.64916	 271.00000	   1.07079	   0.85783	   0.04721	   0.85913	  -3.14990
4111496.96317	 271.00000	   0.84734	   0.85818	   0.04373	   0.85929	  -2.91683
4111498.61917	 271.00000	   0.67072	   0.86123	   0.04146	   0.86223	  -2.75609
4111500.70717	 271.00000	   0.53067	   0.86776	   0.03923	   0.86865	  -2.58855
4111503.34417	 271.00000	   0.41976	   0.87868	   0.04155	   0.87966	  -2.70717
4111506.67617	 271.00000	   0.33183	   0.89162	   0.05069	   0.89306	  -3.25363
4111510.88117	 271.00000	   0.26261	   0.90131	   0.06824	   0.90389	  -4.32975
4111516.18918	 271.00000	   0.20791	   0.90489	   0.08929	   0.90928	  -5.63513
4111522.89418	 271.00000	   0.16452	   0.90116	   0.10793	   0.90760	  -6.82995
4111531.37019	 271.00000	   0.13007	   0.89664	   0.11946	   0.90456	  -7.58865
4111542.06119	 271.00000	   0.10309	   0.89802	   0.12612	   0.90683	  -7.99455
4111555.57520	 271.00000	   0.08153	   0.90956	   0.13182	   0.91906	  -8.24661
4111572.67221	 271.00000	   0.06443	   0.93069	   0.14271	   0.94157	  -8.71791
4111594.25922	 271.00000	   0.05102	   0.96191	   0.15662	   0.97458	  -9.24764
4111621.50124	 271.00000	   0.04042	   1.00463	   0.18140	   1.02088	 -10.23552
4111655.99726	 271.00000	   0.03192	   1.05187	   0.22699	   1.07608	 -12.17763
4111699.54529	 271.00000	   0.02528	   1.08963	   0.28948	   1.12743	 -14.87802
4111754.61032	 271.00000	   0.01999	   1.11206	   0.35419	   1.16711	 -17.66664
4125785.76357	 272.00000	20004.45300	   0.38703	  -0.01535	   0.38733	   2.27139
4125785.90557	 272.00000	15829.12600	   0.39380	  -0.00132	   0.39380	   0.19184
4125786.04757	 272.00000	12516.70300	   0.40115	   0.00918	   0.40125	  -1.31066
4125786.18957	 272.00000	9909.44240	   0.40903	   0.01849	   0.40945	  -2.58834
4125786.35457	 272.00000	7835.48000	   0.41889	   0.02441	   0.41960	  -3.33497
4125786.55457	 272.00000	6217.24610	   0.42401	   0.02997	   0.42506	  -4.04284
4125786.79257	 272.00000	4905.29100	   0.43133	   0.03349	   0.43263	  -4.44038
4125787.03157	 272.00000	3881.27370	   0.43817	   0.03807	   0.43982	  -4.96615
4125787.26957	 272.00000	3070.98270	   0.44632	   0.04193	   0.44829	  -5.36661
4125787.50757	 272.00000	2430.77780	   0.45213	   0.04432	   0.45430	  -5.59873
4125787.74557	 272.00000	1923.15370	   0.46077	   0.04697	   0.46316	  -5.82104
4125787.98357	 272.00000	1522.43580	   0.46911	   0.04784	   0.47154	  -5.82270
4125788.22157	 272.00000	1203.84460	   0.47537	   0.05080	   0.47807	  -6.09935
4125788.46057	 272.00000	 952.86591	   0.48382	   0.05381	   0.48681	  -6.34579
4125788.69857	 272.00000	 754.27557	   0.49289	   0.05607	   0.49607	  -6.49027
4125788.93657	 272.00000	 596.71857	   0.49994	   0.05983	   0.50351	  -6.82496
4125789.17357	 272.00000	 471.96338	   0.50740	   0.06211	   0.51118	  -6.97889
4125789.41257	 272.00000	 373.20856	   0.51561	   0.06509	   0.51970	  -7.19517
4125789.65057	 272.00000	 295.47278	   0.52460	   0.06784	   0.52897	  -7.36820
4125789.88957	 272.00000	 233.87738	   0.53499	   0.07136	   0.53972	  -7.59769
4125790.12757	 272.00000	 185.05922	   0.54330	   0.07727	   0.54877	  -8.09457
4125790.36357	 272.00000	 146.35823	   0.55499	   0.08223	   0.56105	  -8.42757
4125790.60057	 272.00000	 115.77804	   0.56477	   0.09022	   0.57193	  -9.07609
4125790.83457	 272.00000	  91.67210	   0.57957	   0.09628	   0.58751	  -9.43181
4125791.08057	 272.00000	  72.51701	   0.59172	   0.10555	   0.60106	 -10.11436
4125791.30957	 272.00000	  57.36816	   0.60905	   0.11392	   0.61961	 -10.59431
4125791.54557	 272.00000	  45.36290	   0.62965	   0.12198	   0.64136	 -10.96383
4125791.77857	 272.00000	  35.93134	   0.65005	   0.13028	   0.66298	 -11.33302
4125792.02857	 272.00000	  28.40909	   0.67619	   0.13589	   0.68971	 -11.36283
4125792.24257	 272.00000	  22.48202	   0.70502	   0.13650	   0.71811	 -10.95734
4125792.50757	 272.00000	  17.79613	   0.73221	   0.13393	   0.74436	 -10.36547
4125792.76057	 272.00000	  14.06813	   0.75687	   0.12625	   0.76733	  -9.47028
4125792.97657	 272.00000	  11.14480	   0.78026	   0.11521	   0.78872	  -8.39949
4125793.24357	 272.00000	   8.81772	   0.79727	   0.10379	   0.80400	  -7.41731
4125793.42157	 272.00000	   6.97545	   0.81314	   0.09147	   0.81827	  -6.41837
4125793.63957	 272.00000	   5.51730	   0.82640	   0.07919	   0.83019	  -5.47332
4125793.90957	 272.00000	   4.36941	   0.83391	   0.07079	   0.83691	  -4.85225
4125794.24457	 272.00000	   3.45686	   0.83780	   0.06255	   0.84014	  -4.27003
4125794.66257	 272.00000	   2.73547	   0.84299	   0.05370	   0.84470	  -3.64481
4125795.18857	 272.00000	   2.16054	   0.84825	   0.04643	   0.84952	  -3.13281
4125795.84757	 272.00000	   1.70952	   0.85473	   0.04178	   0.85575	  -2.79840
4125796.67557	 272.00000	   1.35352	   0.86199	   0.04170	   0.86300	  -2.76959
4125797.71857	 272.00000	   1.07079	   0.86612	   0.04462	   0.86727	  -2.94895
4125799.03157	 272.00000	   0.84734	   0.86660	   0.04984	   0.86803	  -3.29171
4125800.68757	 272.00000	   0.67072	   0.86501	   0.05382	   0.86669	  -3.56019
4125802.77658	 272.00000	   0.53067	   0.86206	   0.05410	   0.86376	  -3.59074
4125805.41258	 272.00000	   0.41976	   0.86342	   0.05189	   0.86498	  -3.43911
4125808.74458	 272.00000	   0.33183	   0.86967	   0.05052	   0.87114	  -3.32453
4125812.94958	 272.00000	   0.26261	   0.88177	   0.05262	   0.88334	  -3.41512
4125818.25859	 272.00000	   0.20791	   0.89848	   0.06145	   0.90058	  -3.91267
4125824.96259	 272.00000	   0.16452	   0.91584	   0.08017	   0.91934	  -5.00294
4125833.43959	 272.00000	   0.13007	   0.92878	   0.10781	   0.93502	  -6.62097
4125844.12960	 272.00000	   0.10309	   0.93313	   0.13903	   0.94343	  -8.47417
4125857.64361	 272.00000	   0.08153	   0.92939	   0.16400	   0.94375	 -10.00712
4125874.74162	 272.00000	   0.06443	   0.93029	   0.18319	   0.94815	 -11.14029
4125896.32763	 272.00000	   0.05102	   0.93878	   0.19249	   0.95831	 -11.58746
4125923.57065	 272.00000	   0.04042	   0.95991	   0.20340	   0.98123	 -11.96394
4125958.06567	 272.00000	   0.03192	   0.99333	   0.21597	   1.01654	 -12.26654
4126001.61369	 272.00000	   0.02528	   1.04372	   0.23725	   1.07034	 -12.80628
4126056.67873	 272.00000	   0.01999	   1.10997	   0.27456	   1.14342	 -13.89375
4140094.51943	 273.00000	20004.45300	   0.38518	  -0.01580	   0.38550	   2.34851
4140094.66143	 273.00000	15829.12600	   0.39283	  -0.00142	   0.39283	   0.20690
4140094.80343	 273.00000	12516.70300	   0.40145	   0.00862	   0.40154	  -1.22954
4140094.94543	 273.00000	9909.44240	   0.40901	   0.01796	   0.40940	  -2.51404
4140095.11043	 273.00000	7835.48000	   0.41616	   0.02698	   0.41703	  -3.70880
4140095.31043	 273.00000	6217.24610	   0.42314	   0.03189	   0.42434	  -4.31019
4140095.54843	 273.00000	4905.29100	   0.43089	   0.03479	   0.43229	  -4.61659
4140095.78743	 273.00000	3881.27370	   0.43730	   0.03891	   0.43903	  -5.08491
4140096.02543	 273.00000	3070.98270	   0.44637	   0.04158	   0.44830	  -5.32167
4140096.26343	 273.00000	2430.77780	   0.45196	   0.04291	   0.45399	  -5.42382
4140096.50143	 273.00000	1923.15370	   0.46059	   0.04584	   0.46286	  -5.68330
4140096.73943	 273.00000	1522.43580	   0.46883	   0.04980	   0.47147	  -6.06294
4140096.97743	 273.00000	1203.84460	   0.47406	   0.05028	   0.47672	  -6.05423
4140097.21643	 273.00000	 952.86591	   0.48322	   0.05348	   0.48617	  -6.31601
4140097.45443	 273.00000	 754.27557	   0.49102	   0.05586	   0.49418	  -6.49005
4140097.69243	 273.00000	 596.71857	   0.49913	   0.05899	   0.50260	  -6.73996
4140097.92943	 273.00000	 471.96338	   0.50677	   0.06186	   0.51053	  -6.95952
4140098.16843	 273.00000	 373.20856	   0.51484	   0.06357	   0.51875	  -7.03871
4140098.40643	 273.00000	 295.47278	   0.52449	   0.06832	   0.52892	  -7.42130
4140098.64543	 273.00000	 233.87738	   0.53514	   0.07167	   0.53992	  -7.62792
4140098.88343	 273.00000	 185.05922	   0.54489	   0.07642	   0.55023	  -7.98328
4140099.11943	 273.00000	 146.35823	   0.55373	   0.08290	   0.55990	  -8.51438
4140099.35643	 273.00000	 115.77804	   0.56484	   0.08919	   0.57184	  -8.97283
4140099.59043	 273.00000	  91.67210	   0.57765	   0.09633	   0.58563	  -9.46730
4140099.83643	 273.00000	  72.51701	   0.59344	   0.10423	   0.60252	  -9.96138
4140100.06543	 273.00000	  57.36816	   0.60955	   0.11419	   0.62015	 -10.61083
4140100.30143	 273.00000	  45.36290	   0.62678	   0.12216	   0.63857	 -11.02852
4140100.53443	 273.00000	  35.93134	   0.65166	   0.13096	   0.66469	 -11.36339
4140100.78443	 273.00000	  28.40909	   0.67575	   0.13372	   0.68886	 -11.19361
4140100.99843	 273.00000	  22.48202	   0.70375	   0.13638	   0.71685	 -10.96758
4140101.26343	 273.00000	  17.79613	   0.73069	   0.13447	   0.74296	 -10.42793
4140101.51643	 273.00000	  14.06813	   0.75752	   0.12634	   0.76798	  -9.46852
4140101.73243	 273.00000	  11.14480	   0.77691	   0.11552	   0.78546	  -8.45727
4140101.99943	 273.00000	   8.81772	   0.79709	   0.10258	   0.80366	  -7.33347
4140102.17743	 273.00000	   6.97545	   0.81433	   0.09152	   0.81946	  -6.41221
4140102.39543	 273.00000	   5.51730	   0.82310	   0.08198	   0.82717	  -5.68772
4140102.66443	 273.00000	   4.36941	   0.83114	   0.06904	   0.83401	  -4.74829
4140103.00043	 273.00000	   3.45686	   0.83924	   0.06039	   0.84140	  -4.11561
4140103.41843	 273.00000	   2.73547	   0.84589	   0.05181	   0.84748	  -3.50527
4140103.94343	 273.00000	   2.16054	   0.85236	   0.04778	   0.85369	  -3.20876
4140104.60343	 273.00000	   1.70952	   0.85681	   0.04817	   0.85816	  -3.21755
4140105.43143	 273.00000	   1.35352	   0.85757	   0.04829	   0.85893	  -3.22284
4140106.47443	 273.00000	   1.07079	   0.85710	   0.04746	   0.85841	  -3.16962
4140107.78843	 273.00000	   0.84734	   0.85711	   0.04448	   0.85826	  -2.97056
4140109.44444	 273.00000	   0.67072	   0.85931	   0.04176	   0.86032	  -2.78215
4140111.53244	 273.00000	   0.53067	   0.86625	   0.03945	   0.86715	  -2.60777
4140114.16944	 273.00000	   0.41976	   0.87681	   0.04144	   0.87779	  -2.70613
4140117.50144	 273.00000	   0.33183	   0.88991	   0.05047	   0.89134	  -3.24627
4140121.70644	 273.00000	   0.26261	   0.90049	   0.06702	   0.90298	  -4.25648
4140127.01545	 273.00000	   0.20791	   0.90491	   0.08846	   0.90922	  -5.58309
4140133.71945	 273.00000	   0.16452	   0.90162	   0.10788	   0.90805	  -6.82327
4140142.19546	 273.00000	   0.13007	   0.89666	   0.12117	   0.90481	  -7.69577
4140152.88646	 273.00000	   0.10309	   0.89754	   0.12787	   0.90660	  -8.10796
4140166.40047	 273.00000	   0.08153	   0.90795	   0.13336	   0.91770	  -8.35607
4140183.49748	 273.00000	   0.06443	   0.92833	   0.14479	   0.93956	  -8.86458
4140205.08449	 273.00000	   0.05102	   0.95834	   0.15818	   0.97131	  -9.37252
4140232.32751	 273.00000	   0.04042	   1.00059	   0.18113	   1.01685	 -10.26069
4140266.82253	 273.00000	   0.03192	   1.04939	   0.22359	   1.07294	 -12.02778
4140310.37056	 273.00000	   0.02528	   1.09181	   0.28572	   1.12857	 -14.66513
4140365.43559	 273.00000	   0.01999	   1.11398	   0.35242	   1.16840	 -17.55541
4154393.45001	 274.00000	20004.45300	   0.38417	  -0.01438	   0.38444	   2.14431
4154393.59201	 274.00000	15829.12600	   0.39124	  -0.00135	   0.39124	   0.19825
4154393.73401	 274.00000	12516.70300	   0.40096	   0.01042	   0.40109	  -1.48843
4154393.87601	 274.00000	9909.44240	   0.40881	   0.01835	   0.40922	  -2.56987
4154394.04101	 274.00000	7835.48000	   0.41677	   0.02279	   0.41739	  -3.13064
4154394.24101	 274.00000	6217.24610	   0.42394	   0.02994	   0.42499	  -4.03946
4154394.48001	 274.00000	4905.29100	   0.43035	   0.03533	   0.43180	  -4.69361
4154394.71801	 274.00000	3881.27370	   0.43762	   0.03805	   0.43927	  -4.96971
4154394.95601	 274.00000	3070.98270	   0.44532	   0.04006	   0.44712	  -5.13981
4154395.19401	 274.00000	2430.77780	   0.45226	   0.04431	   0.45443	  -5.59536
4154395.43201	 274.00000	1923.15370	   0.46102	   0.04761	   0.46347	  -5.89645
4154395.67001	 274.00000	1522.43580	   0.46873	   0.04866	   0.47125	  -5.92702
4154395.90801	 274.00000	1203.84460	   0.47441	   0.05263	   0.47732	  -6.32994
4154396.14701	 274.00000	 952.86591	   0.48335	   0.05327	   0.48627	  -6.28898
4154396.38501	 274.00000	 754.27557	   0.49178	   0.05620	   0.49498	  -6.51957
4154396.62301	 274.00000	 596.71857	   0.49815	   0.05854	   0.50158	  -6.70234
4154396.86001	 274.00000	 471.96338	   0.50668	   0.06095	   0.51033	  -6.85957
4154397.09901	 274.00000	 373.20856	   0.51509	   0.06397	   0.51905	  -7.07905
4154397.33701	 274.00000	 295.47278	   0.52487	   0.06809	   0.52927	  -7.39136
4154397.57601	 274.00000	 233.87738	   0.53373	   0.07283	   0.53867	  -7.77017
4154397.81401	 274.00000	 185.05922	   0.54336	   0.07649	   0.54871	  -8.01301
4154398.05002	 274.00000	 146.35823	   0.55406	   0.08246	   0.56017	  -8.46533
4154398.28702	 274.00000	 115.77804	   0.56435	   0.08848	   0.57125	  -8.91006
4154398.52102	 274.00000	  91.67210	   0.57847	   0.09618	   0.58641	  -9.43952
4154398.76602	 274.00000	  72.51701	   0.59277	   0.10559	   0.60210	 -10.10037
4154398.99602	 274.00000	  57.36816	   0.60823	   0.11358	   0.61875	 -10.57746
4154399.23202	 274.00000	  45.36290	   0.62751	   0.12121	   0.63911	 -10.93293
4154399.46402	 274.00000	  35.93134	   0.65030	   0.13053	   0.66327	 -11.34953
4154399.71502	 274.00000	  28.40909	   0.67590	   0.13567	   0.68939	 -11.34972
4154399.92902	 274.00000	  22.48202	   0.70260	   0.13719	   0.71586	 -11.04892
4154400.19402	 274.00000	  17.79613	   0.73173	   0.13445	   0.74398	 -10.41151
4154400.44602	 274.00000	  14.06813	   0.75576	   0.12705	   0.76637	  -9.54298
4154400.66202	 274.00000	  11.14480	   0.77912	   0.11718	   0.78789	  -8.55332
4154400.93002	 274.00000	   8.81772	   0.79709	   0.10293	   0.80371	  -7.35781
4154401.10802	 274.00000	   6.97545	   0.81229	   0.09114	   0.81739	  -6.40194
4154401.32602	 274.00000	   5.51730	   0.82465	   0.08004	   0.82853	  -5.54365
4154401.59502	 274.00000	   4.36941	   0.83302	   0.07179	   0.83611	  -4.92559
4154401.93002	 274.00000	   3.45686	   0.83816	   0.06176	   0.84043	  -4.21432
4154402.34902	 274.00000	   2.73547	   0.84431	   0.05366	   0.84601	  -3.63680
4154402.87402	 274.00000	   2.16054	   0.85057	   0.04666	   0.85185	  -3.13986
4154403.53302	 274.00000	   1.70952	   0.85810	   0.04391	   0.85922	  -2.92904
4154404.36202	 274.00000	   1.35352	   0.86231	   0.04544	   0.86350	  -3.01631
4154405.40502	 274.00000	   1.07079	   0.86380	   0.04850	   0.86516	  -3.21368
4154406.71902	 274.00000	   0.84734	   0.86241	   0.04974	   0.86384	  -3.30092
4154408.37402	 274.00000	   0.67072	   0.86122	   0.05001	   0.86267	  -3.32323
4154410.46302	 274.00000	   0.53067	   0.86195	   0.04737	   0.86325	  -3.14582
4154413.10002	 274.00000	   0.41976	   0.86739	   0.04472	   0.86854	  -2.95163
4154416.43103	 274.00000	   0.33183	   0.87850	   0.04607	   0.87970	  -3.00187
4154420.63703	 274.00000	   0.26261	   0.89321	   0.05393	   0.89484	  -3.45523
4154425.94503	 274.00000	   0.20791	   0.90863	   0.07048	   0.91136	  -4.43555
4154432.65004	 274.00000	   0.16452	   0.91829	   0.09539	   0.92323	  -5.93052
4154441.12604	 274.00000	   0.13007	   0.91913	   0.12214	   0.92721	  -7.56924
4154451.81605	 274.00000	   0.10309	   0.91488	   0.14277	   0.92595	  -8.86940
4154465.33006	 274.00000	   0.08153	   0.91320	   0.15529	   0.92631	  -9.65075
4154482.42807	 274.00000	   0.06443	   0.92157	   0.16592	   0.93638	 -10.20649
4154504.01508	 274.00000	   0.05102	   0.94121	   0.17469	   0.95728	 -10.51428
4154531.25709	 274.00000	   0.04042	   0.97232	   0.18734	   0.99020	 -10.90572
4154565.75312	 274.00000	   0.03192	   1.01737	   0.20707	   1.03823	 -11.50463
4154609.30014	 274.00000	   0.02528	   1.07454	   0.24556	   1.10225	 -12.87269
4154664.36617	 274.00000	   0.01999	   1.13221	   0.30517	   1.17261	 -15.08492
4168686.92356	 275.00000	20004.45300	   0.38446	  -0.01566	   0.38478	   2.33263
4168687.06556	 275.00000	15829.12600	   0.39156	  -0.00134	   0.39157	   0.19592
4168687.20756	 275.00000	12516.70300	   0.39931	   0.01058	   0.39945	  -1.51711
4168687.34956	 275.00000	9909.44240	   0.40825	   0.01772	   0.40863	  -2.48518
4168687.51456	 275.00000	7835.48000	   0.41636	   0.02424	   0.41707	  -3.33192
4168687.71456	 275.00000	6217.24610	   0.42274	   0.03068	   0.42385	  -4.15153
4168687.95256	 275.00000	4905.29100	   0.43150	   0.03421	   0.43285	  -4.53290
4168688.19156	 275.00000	3881.27370	   0.43811	   0.03854	   0.43980	  -5.02779
4168688.42956	 275.00000	3070.98270	   0.44522	   0.04143	   0.44715	  -5.31613
4168688.66756	 275.00000	2430.77780	   0.45347	   0.04375	   0.45558	  -5.51125
4168688.90556	 275.00000	1923.15370	   0.45985	   0.04623	   0.46217	  -5.74127
4168689.14356	 275.00000	1522.43580	   0.46719	   0.04904	   0.46975	  -5.99264
4168689.38156	 275.00000	1203.84460	   0.47579	   0.05133	   0.47855	  -6.15808
4168689.62056	 275.00000	 952.86591	   0.48348	   0.05313	   0.48639	  -6.27062
4168689.85856	 275.00000	 754.27557	   0.49033	   0.05684	   0.49361	  -6.61275
4168690.09656	 275.00000	 596.71857	   0.49716	   0.05839	   0.50058	  -6.69871
4168690.33356	 275.00000	 471.96338	   0.50630	   0.06186	   0.51007	  -6.96587
4168690.57256	 275.00000	 373.20856	   0.51467	   0.06542	   0.51881	  -7.24404
4168690.81056	 275.00000	 295.47278	   0.52484	   0.06786	   0.52921	  -7.36717
4168691.04956	 275.00000	 233.87738	   0.53325	   0.07253	   0.53816	  -7.74563
4168691.28756	 275.00000	 185.05922	   0.54460	   0.07752	   0.55009	  -8.10144
4168691.52356	 275.00000	 146.35823	   0.55398	   0.08205	   0.56002	  -8.42520
4168691.76056	 275.00000	 115.77804	   0.56432	   0.08841	   0.57121	  -8.90400
4168691.99456	 275.00000	  91.67210	   0.57900	   0.09720	   0.58710	  -9.52945
4168692.23956	 275.00000	  72.51701	   0.59305	   0.10384	   0.60207	  -9.93176
4168692.46956	 275.00000	  57.36816	   0.60968	   0.11320	   0.62010	 -10.51839
4168692.70556	 275.00000	  45.36290	   0.62870	   0.12331	   0.64068	 -11.09678
4168692.93856	 275.00000	  35.93134	   0.65091	   0.12968	   0.66371	 -11.26760
4168693.18856	 275.00000	  28.40909	   0.67724	   0.13618	   0.69079	 -11.36941
4168693.40256	 275.00000	  22.48202	   0.70354	   0.13703	   0.71676	 -11.02164
4168693.66756	 275.00000	  17.79613	   0.73218	   0.13365	   0.74428	 -10.34459
4168693.91956	 275.00000	  14.06813	   0.75814	   0.12628	   0.76858	  -9.45661
4168694.13656	 275.00000	  11.14480	   0.77991	   0.11783	   0.78876	  -8.59107
4168694.40356	 275.00000	   8.81772	   0.79702	   0.10362	   0.80373	  -7.40770
4168694.58156	 275.00000	   6.97545	   0.81423	   0.09297	   0.81952	  -6.51401
4168694.79956	 275.00000	   5.51730	   0.82657	   0.08071	   0.83050	  -5.57684
4168695.06856	 275.00000	   4.36941	   0.83479	   0.07247	   0.83793	  -4.96169
4168695.40456	 275.00000	   3.45686	   0.83932	   0.06360	   0.84173	  -4.33361
4168695.82256	 275.00000	   2.73547	   0.84309	   0.05588	   0.84494	  -3.79180
4168696.34756	 275.00000	   2.16054	   0.84799	   0.04739	   0.84931	  -3.19892
4168697.00756	 275.00000	   1.70952	   0.85584	   0.04221	   0.85688	  -2.82331
4168697.83556	 275.00000	   1.35352	   0.86326	   0.04104	   0.86424	  -2.72190
4168698.87856	 275.00000	   1.07079	   0.86847	   0.04427	   0.86960	  -2.91838
4168700.19256	 275.00000	   0.84734	   0.86972	   0.04964	   0.87114	  -3.26687
4168701.84856	 275.00000	   0.67072	   0.86853	   0.05447	   0.87024	  -3.58881
4168703.93657	 275.00000	   0.53067	   0.86524	   0.05564	   0.86702	  -3.67967
4168706.57357	 275.00000	   0.41976	   0.86476	   0.05377	   0.86643	  -3.55771
4168709.90557	 275.00000	   0.33183	   0.87000	   0.05232	   0.87157	  -3.44127
4168714.11057	 275.00000	   0.26261	   0.88094	   0.05311	   0.88253	  -3.45005
4168719.41857	 275.00000	   0.20791	   0.89719	   0.06034	   0.89922	  -3.84774
4168726.12358	 275.00000	   0.16452	   0.91572	   0.07680	   0.91894	  -4.79429
4168734.59958	 275.00000	   0.13007	   0.93111	   0.10393	   0.93689	  -6.36894
4168745.29059	 275.00000	   0.10309	   0.93800	   0.13588	   0.94779	  -8.24273
4168758.80460	 275.00000	   0.08153	   0.93621	   0.16484	   0.95061	  -9.98597
4168775.90161	 275.00000	   0.06443	   0.93616	   0.18774	   0.95480	 -11.33961
4168797.48862	 275.00000	   0.05102	   0.94184	   0.19873	   0.96258	 -11.91480
4168824.73064	 275.00000	   0.04042	   0.96103	   0.20875	   0.98344	 -12.25521
4168859.22666	 275.00000	   0.03192	   0.99088	   0.22148	   1.01533	 -12.59960
4168902.77468	 275.00000	   0.02528	   1.03851	   0.23963	   1.06580	 -12.99345
4168957.83972	 275.00000	   0.01999	   1.10384	   0.27200	   1.13686	 -13.84283
4182972.67226	 276.00000	20004.45300	   0.38559	  -0.01511	   0.38589	   2.24365
4182972.81426	 276.00000	15829.12600	   0.39215	  -0.00056	   0.39215	   0.08124
4182972.95626	 276.00000	12516.70300	   0.39980	   0.00970	   0.39992	  -1.39036
4182973.09826	 276.00000	9909.44240	   0.40731	   0.01822	   0.40772	  -2.56189
4182973.26326	 276.00000	7835.48000	   0.41566	   0.02521	   0.41643	  -3.47128
4182973.46326	 276.00000	6217.24610	   0.42136	   0.03100	   0.42250	  -4.20811
4182973.70126	 276.00000	4905.29100	   0.42972	   0.03459	   0.43111	  -4.60196
4182973.94026	 276.00000	3881.27370	   0.43702	   0.03858	   0.43872	  -5.04436
4182974.17826	 276.00000	3070.98270	   0.44421	   0.04318	   0.44630	  -5.55166
4182974.41626	 276.00000	2430.77780	   0.45101	   0.04355	   0.45311	  -5.51592
4182974.65426	 276.00000	1923.15370	   0.45910	   0.04647	   0.46145	  -5.77971
4182974.89226	 276.00000	1522.43580	   0.46756	   0.04926	   0.47015	  -6.01371
4182975.13026	 276.00000	1203.84460	   0.47468	   0.05051	   0.47736	  -6.07398
4182975.36926	 276.00000	 952.86591	   0.48324	   0.05372	   0.48621	  -6.34309
4182975.60726	 276.00000	 754.27557	   0.48901	   0.05631	   0.49224	  -6.56851
4182975.84526	 276.00000	 596.71857	   0.49903	   0.06029	   0.50266	  -6.88886
4182976.08226	 276.00000	 471.96338	   0.50672	   0.06005	   0.51026	  -6.75891
4182976.32126	 276.00000	 373.20856	   0.51455	   0.06522	   0.51866	  -7.22422
