Repository: kbm2110/Battery_Diagnostics_Thesis

# Battery_Diagnostics_Thesis
 Data-driven battery diagnostics using EIS

**Author:** Bala Manikanta Yaswanth Kanagarla
**Institution:** Technische Hochschule Ingolstadt (THI)
**Supervisor:** Prof. Dr. H.-G. Schweiger

## Overview

This project implements a machine learning framework for 
non-invasive State of Health (SoH) estimation of lithium-ion 
batteries using Electrochemical Impedance Spectroscopy (EIS).

Eight physically interpretable features are extracted from 
impedance spectra and used to train six ML models under a 
strict cell-level train-test split. The stacking ensemble 
achieves R² = 0.9122 and RMSE = 0.0234 on completely unseen 
cells.

---

File: data/EIS/EIS_state_IX_45C02.txt (part 33 of 37)
time/s	           cycle number	freq/Hz	           Re(Z)/Ohm	  -Im(Z)/Ohm	   |Z|/Ohm	   Phase(Z)/deg
4058392.23657	 267.00000	   0.01999	   1.42448	   0.36853	   1.47138	 -14.50506
4072394.84260	 268.00000	20004.45300	   0.40842	   0.00085	   0.40842	  -0.11978
4072394.98560	 268.00000	15829.12600	   0.41965	   0.01379	   0.41988	  -1.88174
4072395.12760	 268.00000	12516.70300	   0.43146	   0.02518	   0.43219	  -3.33987
4072395.26960	 268.00000	9909.44240	   0.44053	   0.03130	   0.44164	  -4.06418
4072395.43360	 268.00000	7835.48000	   0.45121	   0.03731	   0.45275	  -4.72721
4072395.63460	 268.00000	6217.24610	   0.45926	   0.04234	   0.46120	  -5.26774
4072395.87260	 268.00000	4905.29100	   0.46811	   0.04603	   0.47036	  -5.61550
4072396.11160	 268.00000	3881.27370	   0.47680	   0.04738	   0.47915	  -5.67514
4072396.34960	 268.00000	3070.98270	   0.48504	   0.04994	   0.48760	  -5.87880
4072396.58760	 268.00000	2430.77780	   0.49495	   0.05337	   0.49782	  -6.15488
4072396.82560	 268.00000	1923.15370	   0.50260	   0.05469	   0.50556	  -6.20992
4072397.06360	 268.00000	1522.43580	   0.51099	   0.05704	   0.51417	  -6.36971
4072397.30160	 268.00000	1203.84460	   0.51996	   0.06007	   0.52342	  -6.59032
4072397.54060	 268.00000	 952.86591	   0.52950	   0.06217	   0.53313	  -6.69714
4072397.77860	 268.00000	 754.27557	   0.53860	   0.06479	   0.54248	  -6.85965
4072398.01560	 268.00000	 596.71857	   0.54713	   0.06702	   0.55121	  -6.98317
4072398.25360	 268.00000	 471.96338	   0.55548	   0.06902	   0.55976	  -7.08310
4072398.49260	 268.00000	 373.20856	   0.56684	   0.07260	   0.57147	  -7.29905
4072398.73060	 268.00000	 295.47278	   0.57733	   0.07584	   0.58229	  -7.48338
4072398.96960	 268.00000	 233.87738	   0.58659	   0.07998	   0.59202	  -7.76435
4072399.20760	 268.00000	 185.05922	   0.59753	   0.08241	   0.60319	  -7.85231
4072399.44360	 268.00000	 146.35823	   0.60818	   0.08801	   0.61451	  -8.23376
4072399.67960	 268.00000	 115.77804	   0.61998	   0.09396	   0.62706	  -8.61745
4072399.91460	 268.00000	  91.67210	   0.63437	   0.10042	   0.64227	  -8.99493
4072400.15960	 268.00000	  72.51701	   0.64643	   0.10974	   0.65567	  -9.63496
4072400.38860	 268.00000	  57.36816	   0.65995	   0.11768	   0.67036	 -10.11087
4072400.62560	 268.00000	  45.36290	   0.67497	   0.12854	   0.68710	 -10.78226
4072400.85760	 268.00000	  35.93134	   0.69164	   0.14147	   0.70596	 -11.56021
4072401.10760	 268.00000	  28.40909	   0.71245	   0.15725	   0.72960	 -12.44690
4072401.32260	 268.00000	  22.48202	   0.73674	   0.17309	   0.75680	 -13.22149
4072401.58760	 268.00000	  17.79613	   0.76654	   0.18948	   0.78961	 -13.88429
4072401.83960	 268.00000	  14.06813	   0.80205	   0.20328	   0.82741	 -14.22204
4072402.05560	 268.00000	  11.14480	   0.84122	   0.21509	   0.86828	 -14.34248
4072402.32160	 268.00000	   8.81772	   0.88472	   0.22047	   0.91178	 -13.99272
4072402.50060	 268.00000	   6.97545	   0.93080	   0.22141	   0.95677	 -13.37999
4072402.71860	 268.00000	   5.51730	   0.97292	   0.20837	   0.99498	 -12.08824
4072402.98760	 268.00000	   4.36941	   1.01152	   0.19920	   1.03094	 -11.14079
4072403.32260	 268.00000	   3.45686	   1.04455	   0.17790	   1.05960	  -9.66554
4072403.74160	 268.00000	   2.73547	   1.07323	   0.15913	   1.08496	  -8.43417
4072404.26660	 268.00000	   2.16054	   1.09567	   0.14198	   1.10483	  -7.38363
4072404.92560	 268.00000	   1.70952	   1.11069	   0.12530	   1.11773	  -6.43634
4072405.75460	 268.00000	   1.35352	   1.12326	   0.10939	   1.12857	  -5.56253
4072406.79760	 268.00000	   1.07079	   1.13406	   0.09897	   1.13837	  -4.98767
4072408.11061	 268.00000	   0.84734	   1.14225	   0.09110	   1.14588	  -4.55977
4072409.76661	 268.00000	   0.67072	   1.14854	   0.08600	   1.15176	  -4.28200
4072411.85561	 268.00000	   0.53067	   1.15448	   0.08282	   1.15745	  -4.10335
4072414.49261	 268.00000	   0.41976	   1.16160	   0.08223	   1.16451	  -4.04898
4072417.82361	 268.00000	   0.33183	   1.16929	   0.08561	   1.17242	  -4.18752
4072422.02961	 268.00000	   0.26261	   1.17575	   0.09271	   1.17940	  -4.50831
4072427.33762	 268.00000	   0.20791	   1.18273	   0.10128	   1.18706	  -4.89461
4072434.04162	 268.00000	   0.16452	   1.19177	   0.11087	   1.19691	  -5.31487
4072442.51863	 268.00000	   0.13007	   1.20490	   0.12376	   1.21124	  -5.86446
4072453.20863	 268.00000	   0.10309	   1.21970	   0.14294	   1.22805	  -6.68432
4072466.72264	 268.00000	   0.08153	   1.23472	   0.16655	   1.24590	  -7.68213
4072483.82065	 268.00000	   0.06443	   1.25219	   0.19094	   1.26666	  -8.67013
4072505.40666	 268.00000	   0.05102	   1.27600	   0.21388	   1.29380	  -9.51526
4072532.64968	 268.00000	   0.04042	   1.31149	   0.24417	   1.33402	 -10.54632
4072567.14570	 268.00000	   0.03192	   1.34839	   0.28529	   1.37824	 -11.94629
4072610.69273	 268.00000	   0.02528	   1.38201	   0.32748	   1.42028	 -13.33095
4072665.75776	 268.00000	   0.01999	   1.42256	   0.36180	   1.46784	 -14.26958
4086714.66094	 269.00000	20004.45300	   0.40931	   0.00181	   0.40932	  -0.25402
4086714.80394	 269.00000	15829.12600	   0.42017	   0.01451	   0.42042	  -1.97852
4086714.94594	 269.00000	12516.70300	   0.43030	   0.02438	   0.43099	  -3.24327
4086715.08794	 269.00000	9909.44240	   0.44011	   0.03137	   0.44123	  -4.07764
4086715.25194	 269.00000	7835.48000	   0.45104	   0.03765	   0.45261	  -4.77194
4086715.45294	 269.00000	6217.24610	   0.45862	   0.04067	   0.46042	  -5.06790
4086715.69095	 269.00000	4905.29100	   0.46795	   0.04467	   0.47007	  -5.45289
4086715.92995	 269.00000	3881.27370	   0.47653	   0.04934	   0.47908	  -5.91104
4086716.16795	 269.00000	3070.98270	   0.48384	   0.05001	   0.48641	  -5.90108
4086716.40595	 269.00000	2430.77780	   0.49307	   0.05452	   0.49608	  -6.30949
4086716.64395	 269.00000	1923.15370	   0.50201	   0.05564	   0.50508	  -6.32435
4086716.88195	 269.00000	1522.43580	   0.50860	   0.05818	   0.51192	  -6.52620
4086717.11995	 269.00000	1203.84460	   0.51920	   0.05897	   0.52254	  -6.47939
4086717.35895	 269.00000	 952.86591	   0.52864	   0.06160	   0.53222	  -6.64663
4086717.59695	 269.00000	 754.27557	   0.53725	   0.06311	   0.54095	  -6.69923
4086717.83395	 269.00000	 596.71857	   0.54535	   0.06583	   0.54931	  -6.88263
4086718.07195	 269.00000	 471.96338	   0.55604	   0.07010	   0.56044	  -7.18539
4086718.31095	 269.00000	 373.20856	   0.56527	   0.07078	   0.56969	  -7.13691
4086718.54895	 269.00000	 295.47278	   0.57724	   0.07563	   0.58218	  -7.46432
4086718.78795	 269.00000	 233.87738	   0.58577	   0.07888	   0.59106	  -7.66895
4086719.02595	 269.00000	 185.05922	   0.59798	   0.08213	   0.60359	  -7.82052
4086719.26195	 269.00000	 146.35823	   0.60872	   0.08813	   0.61507	  -8.23788
4086719.49895	 269.00000	 115.77804	   0.61997	   0.09283	   0.62688	  -8.51574
4086719.73295	 269.00000	  91.67210	   0.63219	   0.10168	   0.64031	  -9.13730
4086719.97795	 269.00000	  72.51701	   0.64586	   0.10959	   0.65509	  -9.63011
4086720.20695	 269.00000	  57.36816	   0.65810	   0.11912	   0.66879	 -10.25963
4086720.44395	 269.00000	  45.36290	   0.67566	   0.12905	   0.68787	 -10.81349
4086720.67595	 269.00000	  35.93134	   0.69223	   0.14148	   0.70654	 -11.55081
4086720.92695	 269.00000	  28.40909	   0.71385	   0.15648	   0.73080	 -12.36403
4086721.14095	 269.00000	  22.48202	   0.73753	   0.17288	   0.75752	 -13.19196
4086721.40595	 269.00000	  17.79613	   0.76554	   0.18950	   0.78865	 -13.90355
4086721.65795	 269.00000	  14.06813	   0.80121	   0.20391	   0.82675	 -14.27854
4086721.87395	 269.00000	  11.14480	   0.84087	   0.21503	   0.86793	 -14.34459
4086722.14195	 269.00000	   8.81772	   0.88483	   0.22146	   0.91212	 -14.05156
4086722.31995	 269.00000	   6.97545	   0.93030	   0.22292	   0.95663	 -13.47503
4086722.53795	 269.00000	   5.51730	   0.97400	   0.21025	   0.99643	 -12.18124
4086722.80695	 269.00000	   4.36941	   1.01049	   0.20028	   1.03015	 -11.21058
4086723.14195	 269.00000	   3.45686	   1.04562	   0.17958	   1.06093	  -9.74505
4086723.56095	 269.00000	   2.73547	   1.07493	   0.16126	   1.08696	  -8.53205
4086724.08595	 269.00000	   2.16054	   1.09613	   0.14273	   1.10538	  -7.41913
4086724.74495	 269.00000	   1.70952	   1.11151	   0.12581	   1.11861	  -6.45759
4086725.57395	 269.00000	   1.35352	   1.12515	   0.11027	   1.13054	  -5.59759
4086726.61695	 269.00000	   1.07079	   1.13516	   0.09958	   1.13952	  -5.01333
4086727.93095	 269.00000	   0.84734	   1.14303	   0.09138	   1.14668	  -4.57104
4086729.58595	 269.00000	   0.67072	   1.14974	   0.08617	   1.15297	  -4.28614
4086731.67495	 269.00000	   0.53067	   1.15636	   0.08266	   1.15931	  -4.08883
4086734.31196	 269.00000	   0.41976	   1.16338	   0.08266	   1.16631	  -4.06422
4086737.64296	 269.00000	   0.33183	   1.17071	   0.08672	   1.17392	  -4.23665
4086741.84896	 269.00000	   0.26261	   1.17712	   0.09343	   1.18082	  -4.53795
4086747.15696	 269.00000	   0.20791	   1.18387	   0.10128	   1.18819	  -4.88978
4086753.86197	 269.00000	   0.16452	   1.19396	   0.11051	   1.19906	  -5.28830
4086762.33797	 269.00000	   0.13007	   1.20818	   0.12472	   1.21460	  -5.89357
4086773.02798	 269.00000	   0.10309	   1.22094	   0.14488	   1.22951	  -6.76719
4086786.54199	 269.00000	   0.08153	   1.23423	   0.16659	   1.24542	  -7.68714
4086803.64000	 269.00000	   0.06443	   1.25268	   0.19124	   1.26719	  -8.68021
4086825.22701	 269.00000	   0.05102	   1.28026	   0.21328	   1.29790	  -9.45805
4086852.46903	 269.00000	   0.04042	   1.31471	   0.24750	   1.33780	 -10.66151
4086886.96505	 269.00000	   0.03192	   1.34917	   0.28888	   1.37975	 -12.08551
4086930.51207	 269.00000	   0.02528	   1.38048	   0.32696	   1.41867	 -13.32468
4086985.57811	 269.00000	   0.01999	   1.42377	   0.35866	   1.46825	 -14.13899
4101033.62108	 270.00000	20004.45300	   0.40802	  -0.00070	   0.40802	   0.09863
4101033.76408	 270.00000	15829.12600	   0.42047	   0.01423	   0.42071	  -1.93882
4101033.90608	 270.00000	12516.70300	   0.43011	   0.02451	   0.43081	  -3.26215
4101034.04808	 270.00000	9909.44240	   0.43987	   0.03265	   0.44108	  -4.24553
4101034.21208	 270.00000	7835.48000	   0.44902	   0.03899	   0.45071	  -4.96232
4101034.41308	 270.00000	6217.24610	   0.45819	   0.04283	   0.46018	  -5.34001
4101034.65109	 270.00000	4905.29100	   0.46860	   0.04572	   0.47082	  -5.57316
4101034.89009	 270.00000	3881.27370	   0.47566	   0.04706	   0.47798	  -5.64965
4101035.12809	 270.00000	3070.98270	   0.48405	   0.05188	   0.48682	  -6.11728
4101035.36609	 270.00000	2430.77780	   0.49438	   0.05395	   0.49732	  -6.22812
4101035.60409	 270.00000	1923.15370	   0.50341	   0.05616	   0.50653	  -6.36561
4101035.84209	 270.00000	1522.43580	   0.51040	   0.05751	   0.51363	  -6.42900
4101036.08009	 270.00000	1203.84460	   0.51889	   0.06074	   0.52244	  -6.67658
4101036.31909	 270.00000	 952.86591	   0.52833	   0.06261	   0.53203	  -6.75806
4101036.55709	 270.00000	 754.27557	   0.53605	   0.06360	   0.53981	  -6.76624
4101036.79409	 270.00000	 596.71857	   0.54553	   0.06732	   0.54967	  -7.03460
4101037.03209	 270.00000	 471.96338	   0.55449	   0.07018	   0.55891	  -7.21350
4101037.27109	 270.00000	 373.20856	   0.56692	   0.07050	   0.57128	  -7.08914
4101037.50909	 270.00000	 295.47278	   0.57383	   0.07510	   0.57872	  -7.45611
4101037.74809	 270.00000	 233.87738	   0.58627	   0.07902	   0.59157	  -7.67662
4101037.98609	 270.00000	 185.05922	   0.59714	   0.08258	   0.60283	  -7.87375
4101038.22209	 270.00000	 146.35823	   0.60919	   0.08855	   0.61560	  -8.26999
4101038.45909	 270.00000	 115.77804	   0.61964	   0.09645	   0.62710	  -8.84760
4101038.69309	 270.00000	  91.67210	   0.63263	   0.10063	   0.64059	  -9.03767
4101038.93809	 270.00000	  72.51701	   0.64470	   0.10827	   0.65373	  -9.53350
4101039.16709	 270.00000	  57.36816	   0.65967	   0.11787	   0.67012	 -10.13031
4101039.40409	 270.00000	  45.36290	   0.67388	   0.12932	   0.68618	 -10.86347
4101039.63609	 270.00000	  35.93134	   0.69279	   0.14266	   0.70733	 -11.63569
4101039.88709	 270.00000	  28.40909	   0.71242	   0.15581	   0.72926	 -12.33672
4101040.10109	 270.00000	  22.48202	   0.73626	   0.17338	   0.75640	 -13.25075
4101040.36609	 270.00000	  17.79613	   0.76518	   0.19002	   0.78842	 -13.94622
4101040.61809	 270.00000	  14.06813	   0.80105	   0.20598	   0.82711	 -14.42078
4101040.83409	 270.00000	  11.14480	   0.84058	   0.21637	   0.86798	 -14.43457
4101041.10209	 270.00000	   8.81772	   0.88372	   0.22114	   0.91097	 -14.04907
4101041.28009	 270.00000	   6.97545	   0.93047	   0.22389	   0.95703	 -13.52926
4101041.49809	 270.00000	   5.51730	   0.97299	   0.21049	   0.99549	 -12.20696
4101041.76709	 270.00000	   4.36941	   1.01024	   0.20048	   1.02994	 -11.22462
4101042.10209	 270.00000	   3.45686	   1.04511	   0.17996	   1.06049	  -9.76991
4101042.52109	 270.00000	   2.73547	   1.07432	   0.16097	   1.08631	  -8.52173
4101043.04609	 270.00000	   2.16054	   1.09656	   0.14351	   1.10591	  -7.45608
4101043.70609	 270.00000	   1.70952	   1.11217	   0.12624	   1.11931	  -6.47606
4101044.53409	 270.00000	   1.35352	   1.12502	   0.11107	   1.13049	  -5.63860
4101045.57709	 270.00000	   1.07079	   1.13553	   0.09940	   1.13987	  -5.00287
4101046.89109	 270.00000	   0.84734	   1.14370	   0.09159	   1.14736	  -4.57837
4101048.54609	 270.00000	   0.67072	   1.15073	   0.08605	   1.15394	  -4.27639
4101050.63509	 270.00000	   0.53067	   1.15687	   0.08253	   1.15981	  -4.08065
4101053.27210	 270.00000	   0.41976	   1.16430	   0.08286	   1.16724	  -4.07056
4101056.60310	 270.00000	   0.33183	   1.17124	   0.08697	   1.17447	  -4.24681
4101060.80910	 270.00000	   0.26261	   1.17770	   0.09317	   1.18138	  -4.52335
4101066.11710	 270.00000	   0.20791	   1.18461	   0.10119	   1.18893	  -4.88252
4101072.82211	 270.00000	   0.16452	   1.19473	   0.11068	   1.19984	  -5.29265
4101081.29811	 270.00000	   0.13007	   1.20786	   0.12435	   1.21424	  -5.87796
4101091.98812	 270.00000	   0.10309	   1.22193	   0.14457	   1.23045	  -6.74769
4101105.50213	 270.00000	   0.08153	   1.23473	   0.16708	   1.24598	  -7.70647
4101122.60014	 270.00000	   0.06443	   1.25301	   0.19021	   1.26737	  -8.63181
4101144.18715	 270.00000	   0.05102	   1.28009	   0.21289	   1.29767	  -9.44222
4101171.42917	 270.00000	   0.04042	   1.31456	   0.24629	   1.33743	 -10.61169
4101205.92519	 270.00000	   0.03192	   1.34864	   0.28788	   1.37902	 -12.04943
4101249.47221	 270.00000	   0.02528	   1.38102	   0.32706	   1.41922	 -13.32378
4101304.53825	 270.00000	   0.01999	   1.42368	   0.35989	   1.46846	 -14.18644
4115343.97676	 271.00000	20004.45300	   0.40781	   0.00064	   0.40781	  -0.09024
4115344.11976	 271.00000	15829.12600	   0.41771	   0.01447	   0.41796	  -1.98440
4115344.26176	 271.00000	12516.70300	   0.42965	   0.02516	   0.43039	  -3.35093
4115344.40376	 271.00000	9909.44240	   0.43834	   0.03168	   0.43949	  -4.13427
4115344.56776	 271.00000	7835.48000	   0.44868	   0.03824	   0.45031	  -4.87097
4115344.76876	 271.00000	6217.24610	   0.45855	   0.04218	   0.46048	  -5.25582
4115345.00676	 271.00000	4905.29100	   0.46793	   0.04409	   0.47000	  -5.38321
4115345.24576	 271.00000	3881.27370	   0.47616	   0.04862	   0.47864	  -5.83017
4115345.48376	 271.00000	3070.98270	   0.48449	   0.05198	   0.48727	  -6.12346
4115345.72176	 271.00000	2430.77780	   0.49218	   0.05352	   0.49508	  -6.20629
4115345.95976	 271.00000	1923.15370	   0.50216	   0.05500	   0.50516	  -6.25092
4115346.19776	 271.00000	1522.43580	   0.51124	   0.05806	   0.51453	  -6.47907
4115346.43576	 271.00000	1203.84460	   0.51970	   0.06021	   0.52318	  -6.60877
4115346.67476	 271.00000	 952.86591	   0.52884	   0.06127	   0.53237	  -6.60869
4115346.91276	 271.00000	 754.27557	   0.53720	   0.06577	   0.54121	  -6.97987
4115347.14976	 271.00000	 596.71857	   0.54668	   0.06677	   0.55074	  -6.96314
4115347.38776	 271.00000	 471.96338	   0.55651	   0.06866	   0.56073	  -7.03315
4115347.62676	 271.00000	 373.20856	   0.56360	   0.07163	   0.56813	  -7.24269
4115347.86476	 271.00000	 295.47278	   0.57434	   0.07511	   0.57923	  -7.45079
4115348.10376	 271.00000	 233.87738	   0.58673	   0.07963	   0.59211	  -7.72846
4115348.34176	 271.00000	 185.05922	   0.59617	   0.08364	   0.60201	  -7.98597
4115348.57776	 271.00000	 146.35823	   0.60756	   0.08916	   0.61407	  -8.34838
4115348.81476	 271.00000	 115.77804	   0.62122	   0.09399	   0.62829	  -8.60335
4115349.04876	 271.00000	  91.67210	   0.63139	   0.10075	   0.63938	  -9.06645
4115349.29376	 271.00000	  72.51701	   0.64449	   0.10898	   0.65363	  -9.59745
4115349.52276	 271.00000	  57.36816	   0.65905	   0.11735	   0.66941	 -10.09654
4115349.75976	 271.00000	  45.36290	   0.67477	   0.12908	   0.68700	 -10.82949
4115349.99176	 271.00000	  35.93134	   0.69012	   0.14203	   0.70459	 -11.62934
4115350.24276	 271.00000	  28.40909	   0.71056	   0.15812	   0.72794	 -12.54519
4115350.45676	 271.00000	  22.48202	   0.73594	   0.17356	   0.75613	 -13.26973
4115350.72176	 271.00000	  17.79613	   0.76395	   0.19100	   0.78746	 -14.03727
4115350.97376	 271.00000	  14.06813	   0.80076	   0.20425	   0.82640	 -14.30930
4115351.18976	 271.00000	  11.14480	   0.84114	   0.21430	   0.86801	 -14.29325
4115351.45776	 271.00000	   8.81772	   0.88325	   0.22104	   0.91049	 -14.05022
4115351.63576	 271.00000	   6.97545	   0.93006	   0.22062	   0.95587	 -13.34449
4115351.85376	 271.00000	   5.51730	   0.97222	   0.20928	   0.99449	 -12.14791
4115352.12276	 271.00000	   4.36941	   1.01287	   0.20018	   1.03247	 -11.17985
4115352.45776	 271.00000	   3.45686	   1.04377	   0.18097	   1.05934	  -9.83626
4115352.87676	 271.00000	   2.73547	   1.07349	   0.16113	   1.08552	  -8.53612
4115353.40176	 271.00000	   2.16054	   1.09673	   0.14264	   1.10596	  -7.41002
4115354.06176	 271.00000	   1.70952	   1.11201	   0.12542	   1.11906	  -6.43478
4115354.88976	 271.00000	   1.35352	   1.12410	   0.11148	   1.12961	  -5.66371
4115355.93277	 271.00000	   1.07079	   1.13566	   0.10004	   1.14006	  -5.03433
4115357.24677	 271.00000	   0.84734	   1.14418	   0.09107	   1.14780	  -4.55084
4115358.90177	 271.00000	   0.67072	   1.15097	   0.08644	   1.15421	  -4.29507
4115360.99077	 271.00000	   0.53067	   1.15680	   0.08300	   1.15977	  -4.10406
4115363.62777	 271.00000	   0.41976	   1.16367	   0.08247	   1.16659	  -4.05359
4115366.95877	 271.00000	   0.33183	   1.17142	   0.08625	   1.17459	  -4.21108
4115371.16477	 271.00000	   0.26261	   1.17876	   0.09348	   1.18246	  -4.53418
4115376.47278	 271.00000	   0.20791	   1.18523	   0.10156	   1.18958	  -4.89744
4115383.17778	 271.00000	   0.16452	   1.19378	   0.11116	   1.19894	  -5.31960
4115391.65379	 271.00000	   0.13007	   1.20723	   0.12444	   1.21363	  -5.88502
4115402.34379	 271.00000	   0.10309	   1.22247	   0.14350	   1.23086	  -6.69496
4115415.85780	 271.00000	   0.08153	   1.23649	   0.16670	   1.24768	  -7.67804
4115432.95581	 271.00000	   0.06443	   1.25438	   0.19175	   1.26895	  -8.69101
4115454.54282	 271.00000	   0.05102	   1.27936	   0.21337	   1.29703	  -9.46868
4115481.78484	 271.00000	   0.04042	   1.31431	   0.24456	   1.33687	 -10.54057
4115516.28086	 271.00000	   0.03192	   1.35130	   0.28626	   1.38128	 -11.96069
4115559.82789	 271.00000	   0.02528	   1.38499	   0.32771	   1.42324	 -13.31219
4115614.89392	 271.00000	   0.01999	   1.42566	   0.36329	   1.47122	 -14.29605
4129645.25756	 272.00000	20004.45300	   0.40753	   0.00016	   0.40753	  -0.02233
4129645.40056	 272.00000	15829.12600	   0.41774	   0.01399	   0.41798	  -1.91794
4129645.54256	 272.00000	12516.70300	   0.42860	   0.02342	   0.42924	  -3.12788
4129645.68456	 272.00000	9909.44240	   0.43893	   0.03232	   0.44012	  -4.21151
4129645.84856	 272.00000	7835.48000	   0.44755	   0.03694	   0.44907	  -4.71849
4129646.04956	 272.00000	6217.24610	   0.45789	   0.04245	   0.45985	  -5.29698
4129646.28756	 272.00000	4905.29100	   0.46621	   0.04695	   0.46857	  -5.75034
4129646.52656	 272.00000	3881.27370	   0.47491	   0.04850	   0.47738	  -5.83132
4129646.76456	 272.00000	3070.98270	   0.48424	   0.05004	   0.48682	  -5.89967
4129647.00256	 272.00000	2430.77780	   0.49293	   0.05463	   0.49595	  -6.32452
4129647.24056	 272.00000	1923.15370	   0.50058	   0.05511	   0.50360	  -6.28213
4129647.47856	 272.00000	1522.43580	   0.50814	   0.05728	   0.51136	  -6.43158
4129647.71656	 272.00000	1203.84460	   0.51791	   0.05838	   0.52119	  -6.43109
4129647.95556	 272.00000	 952.86591	   0.52537	   0.06212	   0.52902	  -6.74294
4129648.19356	 272.00000	 754.27557	   0.53627	   0.06505	   0.54020	  -6.91637
4129648.43056	 272.00000	 596.71857	   0.54505	   0.06540	   0.54896	  -6.84213
4129648.66856	 272.00000	 471.96338	   0.55398	   0.06866	   0.55822	  -7.06553
4129648.90756	 272.00000	 373.20856	   0.56360	   0.07082	   0.56803	  -7.16223
4129649.14456	 272.00000	 295.47278	   0.57438	   0.07518	   0.57927	  -7.45725
4129649.38456	 272.00000	 233.87738	   0.58461	   0.07792	   0.58978	  -7.59146
4129649.62256	 272.00000	 185.05922	   0.59665	   0.08312	   0.60241	  -7.93098
4129649.85856	 272.00000	 146.35823	   0.60646	   0.08689	   0.61265	  -8.15381
4129650.09456	 272.00000	 115.77804	   0.61888	   0.09356	   0.62591	  -8.59689
4129650.32956	 272.00000	  91.67210	   0.63058	   0.10046	   0.63853	  -9.05186
4129650.57456	 272.00000	  72.51701	   0.64315	   0.10778	   0.65212	  -9.51366
4129650.80356	 272.00000	  57.36816	   0.65832	   0.11727	   0.66868	 -10.10090
4129651.04056	 272.00000	  45.36290	   0.67301	   0.12915	   0.68529	 -10.86255
4129651.27256	 272.00000	  35.93134	   0.69003	   0.14184	   0.70446	 -11.61570
4129651.52257	 272.00000	  28.40909	   0.70981	   0.15777	   0.72713	 -12.53115
4129651.73757	 272.00000	  22.48202	   0.73547	   0.17234	   0.75540	 -13.18786
4129652.00257	 272.00000	  17.79613	   0.76421	   0.18933	   0.78731	 -13.91442
4129652.25457	 272.00000	  14.06813	   0.80019	   0.20546	   0.82614	 -14.40023
4129652.47057	 272.00000	  11.14480	   0.83927	   0.21709	   0.86689	 -14.50234
4129652.73757	 272.00000	   8.81772	   0.88309	   0.22126	   0.91038	 -14.06622
4129652.91657	 272.00000	   6.97545	   0.92640	   0.22216	   0.95267	 -13.48564
4129653.13457	 272.00000	   5.51730	   0.97058	   0.21222	   0.99351	 -12.33367
4129653.40357	 272.00000	   4.36941	   1.00837	   0.19968	   1.02795	 -11.20070
4129653.73857	 272.00000	   3.45686	   1.04345	   0.17891	   1.05867	  -9.72941
4129654.15757	 272.00000	   2.73547	   1.07306	   0.16143	   1.08513	  -8.55541
4129654.68257	 272.00000	   2.16054	   1.09304	   0.14310	   1.10237	  -7.45883
4129655.34157	 272.00000	   1.70952	   1.11019	   0.12518	   1.11723	  -6.43309
4129656.17057	 272.00000	   1.35352	   1.12305	   0.11079	   1.12850	  -5.63407
4129657.21357	 272.00000	   1.07079	   1.13304	   0.09972	   1.13742	  -5.02992
4129658.52757	 272.00000	   0.84734	   1.14117	   0.09164	   1.14484	  -4.59099
4129660.18257	 272.00000	   0.67072	   1.14761	   0.08561	   1.15080	  -4.26612
4129662.27157	 272.00000	   0.53067	   1.15476	   0.08260	   1.15771	  -4.09159
4129664.90857	 272.00000	   0.41976	   1.16241	   0.08281	   1.16535	  -4.07466
4129668.23958	 272.00000	   0.33183	   1.16842	   0.08720	   1.17167	  -4.26830
4129672.44558	 272.00000	   0.26261	   1.17435	   0.09331	   1.17805	  -4.54282
4129677.75358	 272.00000	   0.20791	   1.18192	   0.09993	   1.18614	  -4.83261
4129684.45858	 272.00000	   0.16452	   1.19307	   0.11029	   1.19816	  -5.28153
4129692.93459	 272.00000	   0.13007	   1.20626	   0.12596	   1.21282	  -5.96148
4129703.62460	 272.00000	   0.10309	   1.21770	   0.14483	   1.22628	  -6.78292
4129717.13860	 272.00000	   0.08153	   1.23162	   0.16600	   1.24276	  -7.67639
4129734.23661	 272.00000	   0.06443	   1.25166	   0.18926	   1.26589	  -8.59828
4129755.82263	 272.00000	   0.05102	   1.28038	   0.21374	   1.29810	  -9.47733
4129783.06564	 272.00000	   0.04042	   1.31321	   0.24976	   1.33675	 -10.76860
4129817.56166	 272.00000	   0.03192	   1.34280	   0.28943	   1.37364	 -12.16367
4129861.10869	 272.00000	   0.02528	   1.37649	   0.32360	   1.41402	 -13.22926
4129916.17472	 272.00000	   0.01999	   1.42463	   0.35418	   1.46800	 -13.96152
4143952.81821	 273.00000	20004.45300	   0.40547	   0.00085	   0.40547	  -0.12063
4143952.96121	 273.00000	15829.12600	   0.41759	   0.01486	   0.41786	  -2.03745
4143953.10321	 273.00000	12516.70300	   0.42828	   0.02550	   0.42904	  -3.40792
4143953.24521	 273.00000	9909.44240	   0.43825	   0.03153	   0.43939	  -4.11448
4143953.40921	 273.00000	7835.48000	   0.44782	   0.03805	   0.44943	  -4.85604
4143953.61021	 273.00000	6217.24610	   0.45867	   0.04153	   0.46055	  -5.17426
4143953.84821	 273.00000	4905.29100	   0.46634	   0.04558	   0.46856	  -5.58182
4143954.08721	 273.00000	3881.27370	   0.47628	   0.04845	   0.47873	  -5.80822
4143954.32521	 273.00000	3070.98270	   0.48371	   0.05055	   0.48635	  -5.96559
4143954.56321	 273.00000	2430.77780	   0.49190	   0.05285	   0.49473	  -6.13272
4143954.80121	 273.00000	1923.15370	   0.50051	   0.05624	   0.50365	  -6.41083
4143955.03921	 273.00000	1522.43580	   0.50901	   0.05801	   0.51230	  -6.50197
4143955.27721	 273.00000	1203.84460	   0.51754	   0.05928	   0.52093	  -6.53410
4143955.51621	 273.00000	 952.86591	   0.52690	   0.06097	   0.53042	  -6.60018
4143955.75421	 273.00000	 754.27557	   0.53396	   0.06524	   0.53793	  -6.96547
4143955.99122	 273.00000	 596.71857	   0.54430	   0.06753	   0.54847	  -7.07269
4143956.22922	 273.00000	 471.96338	   0.55486	   0.06910	   0.55914	  -7.09892
4143956.46822	 273.00000	 373.20856	   0.56371	   0.07249	   0.56836	  -7.32800
4143956.70622	 273.00000	 295.47278	   0.57474	   0.07474	   0.57958	  -7.40899
4143956.94522	 273.00000	 233.87738	   0.58518	   0.07806	   0.59037	  -7.59813
4143957.18322	 273.00000	 185.05922	   0.59578	   0.08331	   0.60158	  -7.96052
4143957.41922	 273.00000	 146.35823	   0.60570	   0.08892	   0.61220	  -8.35177
4143957.65522	 273.00000	 115.77804	   0.61864	   0.09455	   0.62582	  -8.68942
4143957.89022	 273.00000	  91.67210	   0.63103	   0.10138	   0.63912	  -9.12667
4143958.13522	 273.00000	  72.51701	   0.64314	   0.10829	   0.65219	  -9.55744
4143958.36422	 273.00000	  57.36816	   0.65773	   0.11873	   0.66836	 -10.23239
4143958.60122	 273.00000	  45.36290	   0.67175	   0.12870	   0.68397	 -10.84592
4143958.83322	 273.00000	  35.93134	   0.69131	   0.14201	   0.70575	 -11.60863
4143959.08422	 273.00000	  28.40909	   0.70866	   0.15629	   0.72569	 -12.43675
4143959.29822	 273.00000	  22.48202	   0.73386	   0.17415	   0.75424	 -13.34995
4143959.56322	 273.00000	  17.79613	   0.76460	   0.19014	   0.78789	 -13.96465
4143959.81522	 273.00000	  14.06813	   0.79786	   0.20586	   0.82399	 -14.46740
4143960.03022	 273.00000	  11.14480	   0.83784	   0.21592	   0.86522	 -14.45146
4143960.29822	 273.00000	   8.81772	   0.88233	   0.22278	   0.91002	 -14.17070
4143960.47622	 273.00000	   6.97545	   0.92916	   0.21963	   0.95476	 -13.29894
4143960.69422	 273.00000	   5.51730	   0.96854	   0.21231	   0.99153	 -12.36406
4143960.96322	 273.00000	   4.36941	   1.01136	   0.19722	   1.03041	 -11.03455
4143961.29822	 273.00000	   3.45686	   1.04564	   0.18304	   1.06154	  -9.92886
4143961.71722	 273.00000	   2.73547	   1.07218	   0.16190	   1.08433	  -8.58695
4143962.24222	 273.00000	   2.16054	   1.09515	   0.14173	   1.10429	  -7.37413
4143962.90122	 273.00000	   1.70952	   1.11166	   0.12604	   1.11878	  -6.46852
4143963.73022	 273.00000	   1.35352	   1.12408	   0.11201	   1.12965	  -5.69038
4143964.77322	 273.00000	   1.07079	   1.13419	   0.09995	   1.13859	  -5.03622
4143966.08722	 273.00000	   0.84734	   1.14280	   0.09197	   1.14649	  -4.60116
4143967.74222	 273.00000	   0.67072	   1.15087	   0.08593	   1.15408	  -4.26995
4143969.83122	 273.00000	   0.53067	   1.15689	   0.08395	   1.15993	  -4.15047
4143972.46822	 273.00000	   0.41976	   1.16217	   0.08403	   1.16520	  -4.13571
4143975.79923	 273.00000	   0.33183	   1.16838	   0.08620	   1.17156	  -4.21954
4143980.00523	 273.00000	   0.26261	   1.17733	   0.09140	   1.18087	  -4.43905
4143985.31323	 273.00000	   0.20791	   1.18644	   0.10104	   1.19074	  -4.86758
4143992.01824	 273.00000	   0.16452	   1.19505	   0.11452	   1.20052	  -5.47398
4144000.49424	 273.00000	   0.13007	   1.20394	   0.12837	   1.21077	  -6.08616
4144011.18425	 273.00000	   0.10309	   1.21744	   0.14279	   1.22578	  -6.68938
4144024.69826	 273.00000	   0.08153	   1.23703	   0.16229	   1.24763	  -7.47428
4144041.79627	 273.00000	   0.06443	   1.25929	   0.18873	   1.27336	  -8.52354
4144063.38328	 273.00000	   0.05102	   1.27880	   0.21840	   1.29732	  -9.69188
4144090.62530	 273.00000	   0.04042	   1.30390	   0.24681	   1.32705	 -10.71833
4144125.12132	 273.00000	   0.03192	   1.34268	   0.27714	   1.37098	 -11.66234
4144168.66834	 273.00000	   0.02528	   1.39016	   0.31721	   1.42590	 -12.85386
4144223.73437	 273.00000	   0.01999	   1.43838	   0.36687	   1.48443	 -14.30866
4158249.57358	 274.00000	20004.45300	   0.40652	   0.00056	   0.40652	  -0.07889
4158249.71658	 274.00000	15829.12600	   0.41647	   0.01253	   0.41666	  -1.72292
4158249.85858	 274.00000	12516.70300	   0.42738	   0.02528	   0.42812	  -3.38570
4158250.00058	 274.00000	9909.44240	   0.43832	   0.03238	   0.43951	  -4.22493
4158250.16458	 274.00000	7835.48000	   0.44758	   0.03768	   0.44916	  -4.81221
4158250.36558	 274.00000	6217.24610	   0.45534	   0.04181	   0.45725	  -5.24681
4158250.60358	 274.00000	4905.29100	   0.46603	   0.04579	   0.46827	  -5.61106
4158250.84258	 274.00000	3881.27370	   0.47457	   0.04983	   0.47718	  -5.99442
4158251.08058	 274.00000	3070.98270	   0.48363	   0.05063	   0.48627	  -5.97664
4158251.31858	 274.00000	2430.77780	   0.49165	   0.05322	   0.49452	  -6.17786
4158251.55658	 274.00000	1923.15370	   0.50049	   0.05537	   0.50354	  -6.31259
4158251.79458	 274.00000	1522.43580	   0.50967	   0.05759	   0.51291	  -6.44701
4158252.03258	 274.00000	1203.84460	   0.51682	   0.05917	   0.52019	  -6.53099
4158252.27158	 274.00000	 952.86591	   0.52734	   0.06252	   0.53103	  -6.76135
4158252.50958	 274.00000	 754.27557	   0.53516	   0.06344	   0.53891	  -6.76085
4158252.74658	 274.00000	 596.71857	   0.54463	   0.06665	   0.54869	  -6.97689
4158252.98458	 274.00000	 471.96338	   0.55437	   0.06975	   0.55874	  -7.17079
4158253.22358	 274.00000	 373.20856	   0.56364	   0.07258	   0.56830	  -7.33795
4158253.46158	 274.00000	 295.47278	   0.57413	   0.07527	   0.57904	  -7.46887
4158253.70058	 274.00000	 233.87738	   0.58382	   0.07862	   0.58909	  -7.66979
4158253.93858	 274.00000	 185.05922	   0.59535	   0.08299	   0.60110	  -7.93615
4158254.17458	 274.00000	 146.35823	   0.60655	   0.08993	   0.61318	  -8.43313
4158254.41158	 274.00000	 115.77804	   0.61848	   0.09594	   0.62588	  -8.81749
4158254.64558	 274.00000	  91.67210	   0.63037	   0.10014	   0.63827	  -9.02651
4158254.89058	 274.00000	  72.51701	   0.64338	   0.10905	   0.65256	  -9.62018
4158255.11958	 274.00000	  57.36816	   0.65688	   0.11943	   0.66765	 -10.30425
4158255.35659	 274.00000	  45.36290	   0.67259	   0.12787	   0.68464	 -10.76476
4158255.58859	 274.00000	  35.93134	   0.69081	   0.14278	   0.70541	 -11.67754
4158255.83959	 274.00000	  28.40909	   0.70885	   0.15564	   0.72574	 -12.38395
4158256.05359	 274.00000	  22.48202	   0.73459	   0.17255	   0.75458	 -13.21886
4158256.31859	 274.00000	  17.79613	   0.76305	   0.18928	   0.78617	 -13.93156
4158256.57059	 274.00000	  14.06813	   0.79775	   0.20495	   0.82366	 -14.40819
4158256.78659	 274.00000	  11.14480	   0.83841	   0.21547	   0.86565	 -14.41284
4158257.05459	 274.00000	   8.81772	   0.88057	   0.22325	   0.90843	 -14.22654
4158257.23259	 274.00000	   6.97545	   0.92954	   0.22307	   0.95594	 -13.49469
4158257.45059	 274.00000	   5.51730	   0.97153	   0.20983	   0.99393	 -12.18780
4158257.71959	 274.00000	   4.36941	   1.01187	   0.20183	   1.03180	 -11.28051
4158258.05459	 274.00000	   3.45686	   1.04388	   0.18250	   1.05971	  -9.91669
4158258.47359	 274.00000	   2.73547	   1.07431	   0.16303	   1.08661	  -8.62880
4158258.99859	 274.00000	   2.16054	   1.09641	   0.14343	   1.10575	  -7.45290
4158259.65759	 274.00000	   1.70952	   1.11235	   0.12692	   1.11957	  -6.50911
4158260.48659	 274.00000	   1.35352	   1.12567	   0.11205	   1.13123	  -5.68447
4158261.52959	 274.00000	   1.07079	   1.13621	   0.10023	   1.14062	  -5.04109
4158262.84359	 274.00000	   0.84734	   1.14521	   0.09236	   1.14892	  -4.61081
4158264.49859	 274.00000	   0.67072	   1.15208	   0.08724	   1.15538	  -4.33060
4158266.58759	 274.00000	   0.53067	   1.15776	   0.08387	   1.16080	  -4.14313
4158269.22459	 274.00000	   0.41976	   1.16470	   0.08321	   1.16767	  -4.08664
4158272.55560	 274.00000	   0.33183	   1.17244	   0.08659	   1.17563	  -4.22373
4158276.76160	 274.00000	   0.26261	   1.17994	   0.09355	   1.18365	  -4.53329
4158282.06960	 274.00000	   0.20791	   1.18672	   0.10268	   1.19115	  -4.94501
4158288.77460	 274.00000	   0.16452	   1.19541	   0.11196	   1.20064	  -5.35075
4158297.25061	 274.00000	   0.13007	   1.20804	   0.12457	   1.21444	  -5.88759
4158307.94062	 274.00000	   0.10309	   1.22353	   0.14296	   1.23185	  -6.66421
4158321.45462	 274.00000	   0.08153	   1.23943	   0.16682	   1.25060	  -7.66543
4158338.55263	 274.00000	   0.06443	   1.25710	   0.19289	   1.27181	  -8.72355
4158360.13965	 274.00000	   0.05102	   1.27933	   0.21504	   1.29728	  -9.54171
4158387.38166	 274.00000	   0.04042	   1.31322	   0.24396	   1.33569	 -10.52400
4158421.87768	 274.00000	   0.03192	   1.35284	   0.28391	   1.38232	 -11.85237
4158465.42471	 274.00000	   0.02528	   1.38985	   0.32854	   1.42815	 -13.29964
4158520.49074	 274.00000	   0.01999	   1.42792	   0.36734	   1.47441	 -14.42698
4172541.98094	 275.00000	20004.45300	   0.40591	   0.00122	   0.40591	  -0.17234
4172542.12394	 275.00000	15829.12600	   0.41748	   0.01462	   0.41774	  -2.00629
4172542.26594	 275.00000	12516.70300	   0.42827	   0.02522	   0.42902	  -3.37039
4172542.40794	 275.00000	9909.44240	   0.43734	   0.03332	   0.43861	  -4.35669
4172542.57194	 275.00000	7835.48000	   0.44591	   0.03741	   0.44748	  -4.79592
4172542.77294	 275.00000	6217.24610	   0.45721	   0.04308	   0.45923	  -5.38321
4172543.01094	 275.00000	4905.29100	   0.46567	   0.04583	   0.46792	  -5.62103
4172543.24894	 275.00000	3881.27370	   0.47459	   0.04755	   0.47697	  -5.72121
4172543.48794	 275.00000	3070.98270	   0.48273	   0.05046	   0.48536	  -5.96761
4172543.72594	 275.00000	2430.77780	   0.49217	   0.05369	   0.49509	  -6.22599
4172543.96394	 275.00000	1923.15370	   0.50136	   0.05590	   0.50447	  -6.36182
4172544.20194	 275.00000	1522.43580	   0.50940	   0.05812	   0.51270	  -6.50960
4172544.43994	 275.00000	1203.84460	   0.51854	   0.06030	   0.52203	  -6.63301
4172544.67794	 275.00000	 952.86591	   0.52785	   0.06305	   0.53160	  -6.81186
4172544.91694	 275.00000	 754.27557	   0.53631	   0.06498	   0.54023	  -6.90805
4172545.15394	 275.00000	 596.71857	   0.54510	   0.06575	   0.54905	  -6.87769
4172545.39194	 275.00000	 471.96338	   0.55430	   0.06972	   0.55867	  -7.16860
4172545.63094	 275.00000	 373.20856	   0.56474	   0.07173	   0.56927	  -7.23878
4172545.86794	 275.00000	 295.47278	   0.57476	   0.07570	   0.57973	  -7.50282
4172546.10794	 275.00000	 233.87738	   0.58548	   0.07895	   0.59078	  -7.68015
4172546.34594	 275.00000	 185.05922	   0.59639	   0.08409	   0.60229	  -8.02543
4172546.58194	 275.00000	 146.35823	   0.60687	   0.08951	   0.61344	  -8.39071
4172546.81794	 275.00000	 115.77804	   0.61986	   0.09430	   0.62699	  -8.65048
4172547.05294	 275.00000	  91.67210	   0.63047	   0.10000	   0.63835	  -9.01258
4172547.29794	 275.00000	  72.51701	   0.64362	   0.10807	   0.65263	  -9.53164
4172547.52694	 275.00000	  57.36816	   0.65687	   0.11760	   0.66731	 -10.14997
4172547.76394	 275.00000	  45.36290	   0.67145	   0.12971	   0.68387	 -10.93336
4172547.99594	 275.00000	  35.93134	   0.68947	   0.14307	   0.70416	 -11.72302
4172548.24594	 275.00000	  28.40909	   0.71003	   0.15847	   0.72750	 -12.58188
4172548.46094	 275.00000	  22.48202	   0.73568	   0.17469	   0.75613	 -13.35808
4172548.72594	 275.00000	  17.79613	   0.76366	   0.19048	   0.78706	 -14.00525
4172548.97794	 275.00000	  14.06813	   0.79821	   0.20608	   0.82438	 -14.47643
4172549.19394	 275.00000	  11.14480	   0.83881	   0.21939	   0.86702	 -14.65763
4172549.46094	 275.00000	   8.81772	   0.88266	   0.22488	   0.91086	 -14.29342
4172549.63994	 275.00000	   6.97545	   0.92571	   0.22112	   0.95175	 -13.43439
4172549.85794	 275.00000	   5.51730	   0.97205	   0.21518	   0.99558	 -12.48199
4172550.12694	 275.00000	   4.36941	   1.01016	   0.19865	   1.02951	 -11.12557
4172550.46194	 275.00000	   3.45686	   1.04779	   0.18348	   1.06373	  -9.93221
4172550.88094	 275.00000	   2.73547	   1.07364	   0.16438	   1.08615	  -8.70444
4172551.40594	 275.00000	   2.16054	   1.09592	   0.14410	   1.10535	  -7.49060
4172552.06494	 275.00000	   1.70952	   1.11367	   0.12619	   1.12080	  -6.46461
4172552.89394	 275.00000	   1.35352	   1.12749	   0.11258	   1.13310	  -5.70227
4172553.93694	 275.00000	   1.07079	   1.13725	   0.10176	   1.14180	  -5.11313
4172555.24994	 275.00000	   0.84734	   1.14494	   0.09229	   1.14865	  -4.60857
4172556.90594	 275.00000	   0.67072	   1.15252	   0.08705	   1.15580	  -4.31924
4172558.99495	 275.00000	   0.53067	   1.16036	   0.08373	   1.16338	  -4.12723
4172561.63195	 275.00000	   0.41976	   1.16641	   0.08507	   1.16951	  -4.17112
4172564.96295	 275.00000	   0.33183	   1.17236	   0.08768	   1.17564	  -4.27699
4172569.16895	 275.00000	   0.26261	   1.17922	   0.09206	   1.18281	  -4.46382
4172574.47695	 275.00000	   0.20791	   1.18894	   0.09942	   1.19309	  -4.78023
4172581.18196	 275.00000	   0.16452	   1.19989	   0.11238	   1.20514	  -5.35045
4172589.65796	 275.00000	   0.13007	   1.21011	   0.12943	   1.21701	  -6.10509
4172600.34797	 275.00000	   0.10309	   1.22086	   0.14666	   1.22964	  -6.84994
4172613.86198	 275.00000	   0.08153	   1.23708	   0.16427	   1.24794	  -7.56407
4172630.95999	 275.00000	   0.06443	   1.25896	   0.18749	   1.27285	  -8.47064
4172652.54600	 275.00000	   0.05102	   1.28635	   0.21654	   1.30444	  -9.55525
4172679.78902	 275.00000	   0.04042	   1.31136	   0.25020	   1.33502	 -10.80182
4172714.28504	 275.00000	   0.03192	   1.34166	   0.28163	   1.37090	 -11.85500
4172757.83206	 275.00000	   0.02528	   1.38550	   0.31317	   1.42046	 -12.73684
4172812.89710	 275.00000	   0.01999	   1.44060	   0.35659	   1.48407	 -13.90295
4186827.77664	 276.00000	20004.45300	   0.40621	   0.00067	   0.40621	  -0.09463
4186827.91964	 276.00000	15829.12600	   0.41774	   0.01325	   0.41795	  -1.81674
4186828.06164	 276.00000	12516.70300	   0.42937	   0.02491	   0.43009	  -3.32003
4186828.20364	 276.00000	9909.44240	   0.43924	   0.03286	   0.44047	  -4.27808
4186828.36764	 276.00000	7835.48000	   0.44741	   0.03706	   0.44894	  -4.73476
4186828.56864	 276.00000	6217.24610	   0.45797	   0.04141	   0.45983	  -5.16713
4186828.80664	 276.00000	4905.29100	   0.46595	   0.04674	   0.46829	  -5.72863
4186829.04464	 276.00000	3881.27370	   0.47541	   0.05064	   0.47810	  -6.08070
4186829.28364	 276.00000	3070.98270	   0.48426	   0.05017	   0.48685	  -5.91443
4186829.52164	 276.00000	2430.77780	   0.49256	   0.05232	   0.49533	  -6.06290
4186829.75964	 276.00000	1923.15370	   0.50050	   0.05546	   0.50357	  -6.32360
4186829.99764	 276.00000	1522.43580	   0.50956	   0.05769	   0.51281	  -6.45891
4186830.23564	 276.00000	1203.84460	   0.51711	   0.06060	   0.52065	  -6.68361
4186830.47464	 276.00000	 952.86591	   0.52736	   0.06188	   0.53098	  -6.69224
4186830.71264	 276.00000	 754.27557	   0.53474	   0.06260	   0.53839	  -6.67663
4186830.94964	 276.00000	 596.71857	   0.54385	   0.06698	   0.54796	  -7.02147
4186831.18764	 276.00000	 471.96338	   0.55432	   0.06849	   0.55854	  -7.04319
4186831.42664	 276.00000	 373.20856	   0.56229	   0.07325	   0.56704	  -7.42196
