Repository: kbm2110/Battery_Diagnostics_Thesis

# Battery_Diagnostics_Thesis
 Data-driven battery diagnostics using EIS

**Author:** Bala Manikanta Yaswanth Kanagarla
**Institution:** Technische Hochschule Ingolstadt (THI)
**Supervisor:** Prof. Dr. H.-G. Schweiger

## Overview

This project implements a machine learning framework for 
non-invasive State of Health (SoH) estimation of lithium-ion 
batteries using Electrochemical Impedance Spectroscopy (EIS).

Eight physically interpretable features are extracted from 
impedance spectra and used to train six ML models under a 
strict cell-level train-test split. The stacking ensemble 
achieves R² = 0.9122 and RMSE = 0.0234 on completely unseen 
cells.

---

File: data/EIS/EIS_state_V_45C02.txt (part 33 of 37)
time/s	           cycle number	freq/Hz	           Re(Z)/Ohm	  -Im(Z)/Ohm	   |Z|/Ohm	   Phase(Z)/deg
4055699.88664	 267.00000	   0.01999	   1.08902	   0.30188	   1.13009	 -15.49367
4069703.04407	 268.00000	20004.45300	   0.38195	  -0.01490	   0.38224	   2.23369
4069703.18707	 268.00000	15829.12600	   0.39153	  -0.00288	   0.39154	   0.42095
4069703.32907	 268.00000	12516.70300	   0.39831	   0.00837	   0.39839	  -1.20405
4069703.47107	 268.00000	9909.44240	   0.40689	   0.01793	   0.40728	  -2.52317
4069703.63507	 268.00000	7835.48000	   0.41412	   0.02484	   0.41487	  -3.43329
4069703.83607	 268.00000	6217.24610	   0.42145	   0.02960	   0.42249	  -4.01804
4069704.07407	 268.00000	4905.29100	   0.42830	   0.03386	   0.42963	  -4.52004
4069704.31307	 268.00000	3881.27370	   0.43627	   0.03714	   0.43785	  -4.86627
4069704.55108	 268.00000	3070.98270	   0.44218	   0.04164	   0.44414	  -5.38027
4069704.78908	 268.00000	2430.77780	   0.44880	   0.04330	   0.45088	  -5.51026
4069705.02708	 268.00000	1923.15370	   0.45689	   0.04649	   0.45925	  -5.80976
4069705.26508	 268.00000	1522.43580	   0.46542	   0.04759	   0.46785	  -5.83840
4069705.50308	 268.00000	1203.84460	   0.47223	   0.05169	   0.47505	  -6.24696
4069705.74208	 268.00000	 952.86591	   0.48054	   0.05313	   0.48347	  -6.30925
4069705.98008	 268.00000	 754.27557	   0.48871	   0.05489	   0.49178	  -6.40849
4069706.21708	 268.00000	 596.71857	   0.49609	   0.05776	   0.49944	  -6.64113
4069706.45508	 268.00000	 471.96338	   0.50491	   0.06142	   0.50864	  -6.93602
4069706.69408	 268.00000	 373.20856	   0.51336	   0.06469	   0.51742	  -7.18263
4069706.93208	 268.00000	 295.47278	   0.52176	   0.06822	   0.52620	  -7.44862
4069707.17108	 268.00000	 233.87738	   0.53264	   0.07328	   0.53766	  -7.83350
4069707.40908	 268.00000	 185.05922	   0.54106	   0.07802	   0.54665	  -8.20579
4069707.64508	 268.00000	 146.35823	   0.55311	   0.08242	   0.55922	  -8.47563
4069707.88208	 268.00000	 115.77804	   0.56310	   0.08886	   0.57006	  -8.96746
4069708.11608	 268.00000	  91.67210	   0.57535	   0.09645	   0.58338	  -9.51608
4069708.36108	 268.00000	  72.51701	   0.59129	   0.10508	   0.60056	 -10.07719
4069708.59008	 268.00000	  57.36816	   0.60662	   0.11404	   0.61725	 -10.64711
4069708.82708	 268.00000	  45.36290	   0.62637	   0.12102	   0.63796	 -10.93556
4069709.05908	 268.00000	  35.93134	   0.64903	   0.13011	   0.66194	 -11.33584
4069709.31008	 268.00000	  28.40909	   0.67523	   0.13567	   0.68873	 -11.36072
4069709.52408	 268.00000	  22.48202	   0.70197	   0.13651	   0.71512	 -11.00464
4069709.78908	 268.00000	  17.79613	   0.72895	   0.13315	   0.74101	 -10.35173
4069710.04108	 268.00000	  14.06813	   0.75476	   0.12649	   0.76528	  -9.51359
4069710.25708	 268.00000	  11.14480	   0.77707	   0.11505	   0.78554	  -8.42150
4069710.52508	 268.00000	   8.81772	   0.79549	   0.10297	   0.80213	  -7.37579
4069710.70308	 268.00000	   6.97545	   0.81111	   0.09118	   0.81622	  -6.41376
4069710.92108	 268.00000	   5.51730	   0.82166	   0.08078	   0.82562	  -5.61520
4069711.19008	 268.00000	   4.36941	   0.83027	   0.07017	   0.83323	  -4.83107
4069711.52508	 268.00000	   3.45686	   0.83710	   0.06220	   0.83940	  -4.24930
4069711.94408	 268.00000	   2.73547	   0.84266	   0.05307	   0.84433	  -3.60362
4069712.46908	 268.00000	   2.16054	   0.84746	   0.04803	   0.84882	  -3.24392
4069713.12808	 268.00000	   1.70952	   0.85122	   0.04558	   0.85244	  -3.06480
4069713.95708	 268.00000	   1.35352	   0.85396	   0.04300	   0.85505	  -2.88275
4069715.00008	 268.00000	   1.07079	   0.85775	   0.04216	   0.85878	  -2.81417
4069716.31408	 268.00000	   0.84734	   0.86116	   0.04276	   0.86223	  -2.84272
4069717.96908	 268.00000	   0.67072	   0.86382	   0.04443	   0.86496	  -2.94443
4069720.05808	 268.00000	   0.53067	   0.86698	   0.04744	   0.86828	  -3.13198
4069722.69509	 268.00000	   0.41976	   0.87068	   0.05116	   0.87218	  -3.36302
4069726.02609	 268.00000	   0.33183	   0.87570	   0.05701	   0.87755	  -3.72474
4069730.23209	 268.00000	   0.26261	   0.88074	   0.06518	   0.88314	  -4.23246
4069735.54009	 268.00000	   0.20791	   0.88641	   0.07478	   0.88956	  -4.82247
4069742.24510	 268.00000	   0.16452	   0.89365	   0.08488	   0.89767	  -5.42582
4069750.72110	 268.00000	   0.13007	   0.90439	   0.09781	   0.90967	  -6.17276
4069761.41111	 268.00000	   0.10309	   0.91757	   0.11615	   0.92489	  -7.21421
4069774.92512	 268.00000	   0.08153	   0.92993	   0.13963	   0.94036	  -8.53916
4069792.02313	 268.00000	   0.06443	   0.94254	   0.16540	   0.95694	  -9.95288
4069813.61014	 268.00000	   0.05102	   0.95625	   0.18709	   0.97438	 -11.06997
4069840.85216	 268.00000	   0.04042	   0.97908	   0.21030	   1.00141	 -12.12256
4069875.34818	 268.00000	   0.03192	   1.00778	   0.24058	   1.03610	 -13.42650
4069918.89520	 268.00000	   0.02528	   1.03905	   0.27327	   1.07438	 -14.73486
4069973.96124	 268.00000	   0.01999	   1.07632	   0.30377	   1.11837	 -15.76087
4084023.81643	 269.00000	20004.45300	   0.38468	  -0.01647	   0.38504	   2.45197
4084023.95943	 269.00000	15829.12600	   0.39403	  -0.00172	   0.39403	   0.24999
4084024.10143	 269.00000	12516.70300	   0.40014	   0.00894	   0.40024	  -1.27974
4084024.24343	 269.00000	9909.44240	   0.40823	   0.01859	   0.40865	  -2.60732
4084024.40743	 269.00000	7835.48000	   0.41493	   0.02404	   0.41563	  -3.31622
4084024.60843	 269.00000	6217.24610	   0.42265	   0.03021	   0.42373	  -4.08834
4084024.84643	 269.00000	4905.29100	   0.43021	   0.03474	   0.43161	  -4.61660
4084025.08443	 269.00000	3881.27370	   0.43699	   0.03775	   0.43861	  -4.93788
4084025.32343	 269.00000	3070.98270	   0.44456	   0.04179	   0.44651	  -5.36986
4084025.56043	 269.00000	2430.77780	   0.45081	   0.04371	   0.45292	  -5.53789
4084025.79843	 269.00000	1923.15370	   0.45998	   0.04743	   0.46242	  -5.88701
4084026.03643	 269.00000	1522.43580	   0.46647	   0.04860	   0.46900	  -5.94782
4084026.27443	 269.00000	1203.84460	   0.47443	   0.05157	   0.47723	  -6.20365
4084026.51343	 269.00000	 952.86591	   0.48243	   0.05490	   0.48555	  -6.49222
4084026.75143	 269.00000	 754.27557	   0.48896	   0.05511	   0.49205	  -6.43123
4084026.98843	 269.00000	 596.71857	   0.49717	   0.05754	   0.50048	  -6.60128
4084027.22643	 269.00000	 471.96338	   0.50528	   0.06136	   0.50900	  -6.92442
4084027.46543	 269.00000	 373.20856	   0.51376	   0.06446	   0.51778	  -7.15136
4084027.70343	 269.00000	 295.47278	   0.52228	   0.06837	   0.52674	  -7.45753
4084027.94243	 269.00000	 233.87738	   0.53350	   0.07253	   0.53841	  -7.74150
4084028.18043	 269.00000	 185.05922	   0.54279	   0.07638	   0.54814	  -8.01009
4084028.41643	 269.00000	 146.35823	   0.55285	   0.08154	   0.55883	  -8.39020
4084028.65243	 269.00000	 115.77804	   0.56571	   0.08988	   0.57280	  -9.02776
4084028.88743	 269.00000	  91.67210	   0.57742	   0.09596	   0.58534	  -9.43604
4084029.13243	 269.00000	  72.51701	   0.59132	   0.10333	   0.60028	  -9.91156
4084029.36143	 269.00000	  57.36816	   0.60879	   0.11282	   0.61915	 -10.49915
4084029.59843	 269.00000	  45.36290	   0.62802	   0.12312	   0.63997	 -11.09150
4084029.83043	 269.00000	  35.93134	   0.64971	   0.13058	   0.66270	 -11.36384
4084030.08143	 269.00000	  28.40909	   0.67599	   0.13505	   0.68934	 -11.29768
4084030.29543	 269.00000	  22.48202	   0.70443	   0.13659	   0.71755	 -10.97392
4084030.56043	 269.00000	  17.79613	   0.73166	   0.13331	   0.74371	 -10.32644
4084030.81243	 269.00000	  14.06813	   0.75772	   0.12728	   0.76833	  -9.53549
4084031.02843	 269.00000	  11.14480	   0.77989	   0.11637	   0.78853	  -8.48678
4084031.29643	 269.00000	   8.81772	   0.79815	   0.10408	   0.80490	  -7.42955
4084031.47443	 269.00000	   6.97545	   0.81369	   0.09049	   0.81871	  -6.34602
4084031.69243	 269.00000	   5.51730	   0.82452	   0.08013	   0.82840	  -5.55098
4084031.96143	 269.00000	   4.36941	   0.83402	   0.06942	   0.83691	  -4.75788
4084032.29643	 269.00000	   3.45686	   0.84031	   0.06200	   0.84260	  -4.21943
4084032.71543	 269.00000	   2.73547	   0.84557	   0.05426	   0.84731	  -3.67136
4084033.24043	 269.00000	   2.16054	   0.85052	   0.04901	   0.85193	  -3.29823
4084033.89943	 269.00000	   1.70952	   0.85483	   0.04463	   0.85599	  -2.98880
4084034.72844	 269.00000	   1.35352	   0.85728	   0.04330	   0.85838	  -2.89164
4084035.77144	 269.00000	   1.07079	   0.86039	   0.04171	   0.86140	  -2.77547
4084037.08544	 269.00000	   0.84734	   0.86439	   0.04215	   0.86542	  -2.79152
4084038.74044	 269.00000	   0.67072	   0.86809	   0.04437	   0.86922	  -2.92600
4084040.82944	 269.00000	   0.53067	   0.87103	   0.04794	   0.87235	  -3.15021
4084043.46644	 269.00000	   0.41976	   0.87406	   0.05297	   0.87566	  -3.46829
4084046.79744	 269.00000	   0.33183	   0.87821	   0.05846	   0.88016	  -3.80851
4084051.00344	 269.00000	   0.26261	   0.88380	   0.06514	   0.88620	  -4.21531
4084056.31145	 269.00000	   0.20791	   0.89082	   0.07484	   0.89395	  -4.80205
4084063.01645	 269.00000	   0.16452	   0.89820	   0.08690	   0.90239	  -5.52606
4084071.49246	 269.00000	   0.13007	   0.90603	   0.09912	   0.91143	  -6.24315
4084082.18246	 269.00000	   0.10309	   0.91803	   0.11393	   0.92508	  -7.07443
4084095.69647	 269.00000	   0.08153	   0.93425	   0.13415	   0.94384	  -8.17122
4084112.79448	 269.00000	   0.06443	   0.95269	   0.16100	   0.96620	  -9.59210
4084134.38149	 269.00000	   0.05102	   0.96641	   0.19093	   0.98509	 -11.17573
4084161.62351	 269.00000	   0.04042	   0.98314	   0.21819	   1.00706	 -12.51281
4084196.11953	 269.00000	   0.03192	   1.00755	   0.24495	   1.03690	 -13.66438
4084239.66656	 269.00000	   0.02528	   1.04123	   0.27538	   1.07703	 -14.81413
4084294.73259	 269.00000	   0.01999	   1.07798	   0.31111	   1.12198	 -16.09849
4098343.41437	 270.00000	20004.45300	   0.38493	  -0.01486	   0.38522	   2.21132
4098343.55737	 270.00000	15829.12600	   0.39129	  -0.00045	   0.39129	   0.06616
4098343.69937	 270.00000	12516.70300	   0.39979	   0.01043	   0.39993	  -1.49383
4098343.84137	 270.00000	9909.44240	   0.40788	   0.01775	   0.40826	  -2.49195
4098344.00537	 270.00000	7835.48000	   0.41571	   0.02419	   0.41641	  -3.33039
4098344.20637	 270.00000	6217.24610	   0.42132	   0.02957	   0.42236	  -4.01463
4098344.44437	 270.00000	4905.29100	   0.43055	   0.03397	   0.43189	  -4.51186
4098344.68337	 270.00000	3881.27370	   0.43533	   0.03792	   0.43698	  -4.97860
4098344.92137	 270.00000	3070.98270	   0.44373	   0.04041	   0.44556	  -5.20335
4098345.15938	 270.00000	2430.77780	   0.45054	   0.04411	   0.45269	  -5.59119
4098345.39738	 270.00000	1923.15370	   0.45764	   0.04627	   0.45998	  -5.77334
4098345.63538	 270.00000	1522.43580	   0.46490	   0.04961	   0.46754	  -6.09080
4098345.87338	 270.00000	1203.84460	   0.47298	   0.05256	   0.47589	  -6.34111
4098346.11238	 270.00000	 952.86591	   0.48128	   0.05294	   0.48418	  -6.27715
4098346.35038	 270.00000	 754.27557	   0.48849	   0.05630	   0.49172	  -6.57493
4098346.58738	 270.00000	 596.71857	   0.49641	   0.05844	   0.49984	  -6.71400
4098346.82538	 270.00000	 471.96338	   0.50645	   0.06230	   0.51027	  -7.01249
4098347.06438	 270.00000	 373.20856	   0.51536	   0.06498	   0.51944	  -7.18620
4098347.30238	 270.00000	 295.47278	   0.52398	   0.06711	   0.52826	  -7.29903
4098347.54138	 270.00000	 233.87738	   0.53133	   0.07298	   0.53631	  -7.82087
4098347.77938	 270.00000	 185.05922	   0.54159	   0.07813	   0.54720	  -8.20933
4098348.01538	 270.00000	 146.35823	   0.55389	   0.08168	   0.55989	  -8.38909
4098348.25138	 270.00000	 115.77804	   0.56425	   0.08884	   0.57120	  -8.94798
4098348.48638	 270.00000	  91.67210	   0.57853	   0.09681	   0.58657	  -9.49936
4098348.73138	 270.00000	  72.51701	   0.59071	   0.10520	   0.60000	 -10.09764
4098348.96038	 270.00000	  57.36816	   0.60676	   0.11408	   0.61739	 -10.64849
4098349.19738	 270.00000	  45.36290	   0.62585	   0.12218	   0.63767	 -11.04679
4098349.42938	 270.00000	  35.93134	   0.65002	   0.12886	   0.66267	 -11.21277
4098349.68038	 270.00000	  28.40909	   0.67538	   0.13507	   0.68875	 -11.30952
4098349.89438	 270.00000	  22.48202	   0.70318	   0.13717	   0.71643	 -11.03842
4098350.15938	 270.00000	  17.79613	   0.73105	   0.13466	   0.74335	 -10.43705
4098350.41138	 270.00000	  14.06813	   0.75632	   0.12667	   0.76686	  -9.50786
4098350.62738	 270.00000	  11.14480	   0.77838	   0.11741	   0.78719	  -8.57749
4098350.89538	 270.00000	   8.81772	   0.79753	   0.10488	   0.80440	  -7.49182
4098351.07338	 270.00000	   6.97545	   0.81263	   0.09158	   0.81777	  -6.42982
4098351.29138	 270.00000	   5.51730	   0.82447	   0.08026	   0.82837	  -5.56003
4098351.56038	 270.00000	   4.36941	   0.83280	   0.06948	   0.83569	  -4.76920
4098351.89538	 270.00000	   3.45686	   0.84002	   0.06172	   0.84228	  -4.20224
4098352.31438	 270.00000	   2.73547	   0.84575	   0.05435	   0.84750	  -3.67716
4098352.83938	 270.00000	   2.16054	   0.85005	   0.04848	   0.85143	  -3.26447
4098353.49838	 270.00000	   1.70952	   0.85467	   0.04473	   0.85584	  -2.99579
4098354.32738	 270.00000	   1.35352	   0.85748	   0.04371	   0.85859	  -2.91795
4098355.37038	 270.00000	   1.07079	   0.86023	   0.04209	   0.86126	  -2.80121
4098356.68438	 270.00000	   0.84734	   0.86393	   0.04243	   0.86497	  -2.81169
4098358.33938	 270.00000	   0.67072	   0.86790	   0.04405	   0.86901	  -2.90551
4098360.42838	 270.00000	   0.53067	   0.87135	   0.04807	   0.87268	  -3.15793
4098363.06539	 270.00000	   0.41976	   0.87433	   0.05263	   0.87591	  -3.44497
4098366.39639	 270.00000	   0.33183	   0.87797	   0.05814	   0.87989	  -3.78851
4098370.60239	 270.00000	   0.26261	   0.88376	   0.06486	   0.88614	  -4.19763
4098375.91039	 270.00000	   0.20791	   0.89046	   0.07479	   0.89359	  -4.80074
4098382.61540	 270.00000	   0.16452	   0.89780	   0.08673	   0.90198	  -5.51810
4098391.09140	 270.00000	   0.13007	   0.90626	   0.09949	   0.91171	  -6.26517
4098401.78141	 270.00000	   0.10309	   0.91789	   0.11412	   0.92496	  -7.08731
4098415.29542	 270.00000	   0.08153	   0.93418	   0.13333	   0.94364	  -8.12245
4098432.39343	 270.00000	   0.06443	   0.95260	   0.15947	   0.96585	  -9.50326
4098453.97944	 270.00000	   0.05102	   0.96825	   0.19050	   0.98681	 -11.13075
4098481.22246	 270.00000	   0.04042	   0.98434	   0.21914	   1.00844	 -12.55091
4098515.71848	 270.00000	   0.03192	   1.00781	   0.24678	   1.03759	 -13.75901
4098559.26550	 270.00000	   0.02528	   1.04018	   0.27647	   1.07630	 -14.88466
4098614.33154	 270.00000	   0.01999	   1.07921	   0.31154	   1.12328	 -16.10202
4112654.75726	 271.00000	20004.45300	   0.38237	  -0.01414	   0.38263	   2.11853
4112654.90026	 271.00000	15829.12600	   0.39161	  -0.00063	   0.39161	   0.09226
4112655.04226	 271.00000	12516.70300	   0.40005	   0.00844	   0.40014	  -1.20888
4112655.18426	 271.00000	9909.44240	   0.40625	   0.01858	   0.40667	  -2.61890
4112655.34826	 271.00000	7835.48000	   0.41469	   0.02404	   0.41539	  -3.31712
4112655.54926	 271.00000	6217.24610	   0.42196	   0.02985	   0.42301	  -4.04673
4112655.78726	 271.00000	4905.29100	   0.42878	   0.03462	   0.43018	  -4.61607
4112656.02526	 271.00000	3881.27370	   0.43667	   0.03870	   0.43838	  -5.06466
4112656.26326	 271.00000	3070.98270	   0.44273	   0.04226	   0.44474	  -5.45301
4112656.50226	 271.00000	2430.77780	   0.45025	   0.04422	   0.45242	  -5.60870
4112656.74026	 271.00000	1923.15370	   0.45802	   0.04648	   0.46037	  -5.79481
4112656.97826	 271.00000	1522.43580	   0.46374	   0.04927	   0.46635	  -6.06518
4112657.21626	 271.00000	1203.84460	   0.47260	   0.05092	   0.47534	  -6.14952
4112657.45526	 271.00000	 952.86591	   0.48005	   0.05248	   0.48291	  -6.23919
4112657.69326	 271.00000	 754.27557	   0.48834	   0.05356	   0.49127	  -6.25860
4112657.93026	 271.00000	 596.71857	   0.49557	   0.05853	   0.49902	  -6.73548
4112658.16826	 271.00000	 471.96338	   0.50367	   0.06098	   0.50735	  -6.90359
4112658.40726	 271.00000	 373.20856	   0.51265	   0.06428	   0.51666	  -7.14729
4112658.64426	 271.00000	 295.47278	   0.52239	   0.06963	   0.52701	  -7.59251
4112658.88426	 271.00000	 233.87738	   0.53180	   0.07323	   0.53681	  -7.84031
4112659.12226	 271.00000	 185.05922	   0.54240	   0.07772	   0.54794	  -8.15424
4112659.35826	 271.00000	 146.35823	   0.55319	   0.08226	   0.55927	  -8.45751
4112659.59426	 271.00000	 115.77804	   0.56313	   0.08947	   0.57020	  -9.02808
4112659.82926	 271.00000	  91.67210	   0.57662	   0.09723	   0.58476	  -9.57131
4112660.07426	 271.00000	  72.51701	   0.59111	   0.10607	   0.60055	 -10.17299
4112660.30326	 271.00000	  57.36816	   0.60742	   0.11482	   0.61818	 -10.70390
4112660.54026	 271.00000	  45.36290	   0.62696	   0.12186	   0.63869	 -10.99884
4112660.77226	 271.00000	  35.93134	   0.64877	   0.13021	   0.66171	 -11.34891
4112661.02226	 271.00000	  28.40909	   0.67435	   0.13573	   0.68788	 -11.38043
4112661.23726	 271.00000	  22.48202	   0.70274	   0.13657	   0.71589	 -10.99736
4112661.50226	 271.00000	  17.79613	   0.72976	   0.13341	   0.74186	 -10.35984
4112661.75426	 271.00000	  14.06813	   0.75680	   0.12775	   0.76751	  -9.58104
4112661.97026	 271.00000	  11.14480	   0.77992	   0.11734	   0.78870	  -8.55617
4112662.23726	 271.00000	   8.81772	   0.79654	   0.10456	   0.80337	  -7.47863
4112662.41626	 271.00000	   6.97545	   0.81316	   0.09175	   0.81832	  -6.43741
4112662.63426	 271.00000	   5.51730	   0.82376	   0.08040	   0.82767	  -5.57456
4112662.90326	 271.00000	   4.36941	   0.83259	   0.06996	   0.83552	  -4.80340
4112663.23826	 271.00000	   3.45686	   0.83988	   0.06213	   0.84217	  -4.23093
4112663.65726	 271.00000	   2.73547	   0.84477	   0.05403	   0.84650	  -3.65922
4112664.18226	 271.00000	   2.16054	   0.84982	   0.04817	   0.85119	  -3.24399
4112664.84126	 271.00000	   1.70952	   0.85388	   0.04533	   0.85509	  -3.03908
4112665.67026	 271.00000	   1.35352	   0.85671	   0.04334	   0.85781	  -2.89631
4112666.71326	 271.00000	   1.07079	   0.86068	   0.04188	   0.86170	  -2.78564
4112668.02726	 271.00000	   0.84734	   0.86451	   0.04260	   0.86556	  -2.82096
4112669.68226	 271.00000	   0.67072	   0.86747	   0.04449	   0.86861	  -2.93575
4112671.77127	 271.00000	   0.53067	   0.86991	   0.04790	   0.87123	  -3.15163
4112674.40827	 271.00000	   0.41976	   0.87292	   0.05244	   0.87450	  -3.43786
4112677.73927	 271.00000	   0.33183	   0.87747	   0.05760	   0.87936	  -3.75577
4112681.94527	 271.00000	   0.26261	   0.88360	   0.06511	   0.88600	  -4.21418
4112687.25327	 271.00000	   0.20791	   0.89009	   0.07478	   0.89322	  -4.80236
4112693.95828	 271.00000	   0.16452	   0.89687	   0.08632	   0.90101	  -5.49745
4112702.43428	 271.00000	   0.13007	   0.90524	   0.09858	   0.91060	  -6.21478
4112713.12429	 271.00000	   0.10309	   0.91864	   0.11414	   0.92570	  -7.08282
4112726.63830	 271.00000	   0.08153	   0.93474	   0.13591	   0.94457	  -8.27296
4112743.73631	 271.00000	   0.06443	   0.95109	   0.16274	   0.96491	  -9.70988
4112765.32232	 271.00000	   0.05102	   0.96353	   0.19038	   0.98216	 -11.17681
4112792.56534	 271.00000	   0.04042	   0.98126	   0.21633	   1.00483	 -12.43256
4112827.06136	 271.00000	   0.03192	   1.00841	   0.24291	   1.03725	 -13.54385
4112870.60838	 271.00000	   0.02528	   1.04046	   0.27458	   1.07608	 -14.78329
4112925.67342	 271.00000	   0.01999	   1.07777	   0.30838	   1.12102	 -15.96726
4126956.82466	 272.00000	20004.45300	   0.38185	  -0.01515	   0.38215	   2.27238
4126956.96766	 272.00000	15829.12600	   0.39122	  -0.00019	   0.39122	   0.02764
4126957.10966	 272.00000	12516.70300	   0.39948	   0.01023	   0.39961	  -1.46661
4126957.25166	 272.00000	9909.44240	   0.40548	   0.01888	   0.40592	  -2.66543
4126957.41566	 272.00000	7835.48000	   0.41324	   0.02438	   0.41396	  -3.37639
4126957.61666	 272.00000	6217.24610	   0.42034	   0.02977	   0.42139	  -4.05061
4126957.85466	 272.00000	4905.29100	   0.42883	   0.03380	   0.43016	  -4.50610
4126958.09366	 272.00000	3881.27370	   0.43586	   0.03778	   0.43749	  -4.95383
4126958.33166	 272.00000	3070.98270	   0.44276	   0.04067	   0.44462	  -5.24806
4126958.56966	 272.00000	2430.77780	   0.44933	   0.04282	   0.45137	  -5.44340
4126958.80766	 272.00000	1923.15370	   0.45739	   0.04590	   0.45969	  -5.73098
4126959.04567	 272.00000	1522.43580	   0.46539	   0.04945	   0.46801	  -6.06524
4126959.28367	 272.00000	1203.84460	   0.47274	   0.05033	   0.47541	  -6.07721
4126959.52267	 272.00000	 952.86591	   0.47960	   0.05431	   0.48266	  -6.46093
4126959.76067	 272.00000	 754.27557	   0.48799	   0.05579	   0.49117	  -6.52250
4126959.99767	 272.00000	 596.71857	   0.49615	   0.05845	   0.49958	  -6.71873
4126960.23567	 272.00000	 471.96338	   0.50395	   0.06087	   0.50761	  -6.88700
4126960.47467	 272.00000	 373.20856	   0.51164	   0.06441	   0.51568	  -7.17538
4126960.71267	 272.00000	 295.47278	   0.52194	   0.06835	   0.52639	  -7.46056
4126960.95167	 272.00000	 233.87738	   0.53027	   0.07198	   0.53513	  -7.73052
4126961.18967	 272.00000	 185.05922	   0.54122	   0.07708	   0.54669	  -8.10509
4126961.42567	 272.00000	 146.35823	   0.55083	   0.08188	   0.55688	  -8.45534
4126961.66267	 272.00000	 115.77804	   0.56354	   0.08935	   0.57058	  -9.00972
4126961.89667	 272.00000	  91.67210	   0.57604	   0.09659	   0.58409	  -9.51858
4126962.14167	 272.00000	  72.51701	   0.58886	   0.10505	   0.59815	 -10.11467
4126962.37067	 272.00000	  57.36816	   0.60672	   0.11327	   0.61720	 -10.57461
4126962.60767	 272.00000	  45.36290	   0.62715	   0.12240	   0.63899	 -11.04331
4126962.83967	 272.00000	  35.93134	   0.64867	   0.12965	   0.66150	 -11.30308
4126963.09067	 272.00000	  28.40909	   0.67552	   0.13595	   0.68907	 -11.37918
4126963.30467	 272.00000	  22.48202	   0.70187	   0.13700	   0.71512	 -11.04461
4126963.56967	 272.00000	  17.79613	   0.72969	   0.13457	   0.74200	 -10.44899
4126963.82167	 272.00000	  14.06813	   0.75590	   0.12824	   0.76670	  -9.62903
4126964.03767	 272.00000	  11.14480	   0.77876	   0.11703	   0.78751	  -8.54624
4126964.30567	 272.00000	   8.81772	   0.79671	   0.10467	   0.80356	  -7.48464
4126964.48367	 272.00000	   6.97545	   0.81177	   0.09204	   0.81697	  -6.46864
4126964.70167	 272.00000	   5.51730	   0.82439	   0.08038	   0.82830	  -5.56908
4126964.97067	 272.00000	   4.36941	   0.83307	   0.06987	   0.83600	  -4.79423
4126965.30567	 272.00000	   3.45686	   0.83853	   0.06198	   0.84082	  -4.22744
4126965.72467	 272.00000	   2.73547	   0.84468	   0.05408	   0.84641	  -3.66337
4126966.24967	 272.00000	   2.16054	   0.84869	   0.04884	   0.85009	  -3.29349
4126966.90867	 272.00000	   1.70952	   0.85257	   0.04550	   0.85378	  -3.05511
4126967.73767	 272.00000	   1.35352	   0.85616	   0.04302	   0.85724	  -2.87670
4126968.78067	 272.00000	   1.07079	   0.85996	   0.04257	   0.86102	  -2.83383
4126970.09467	 272.00000	   0.84734	   0.86193	   0.04276	   0.86299	  -2.84002
4126971.74967	 272.00000	   0.67072	   0.86508	   0.04421	   0.86621	  -2.92548
4126973.83867	 272.00000	   0.53067	   0.86950	   0.04692	   0.87077	  -3.08897
4126976.47568	 272.00000	   0.41976	   0.87366	   0.05181	   0.87519	  -3.39350
4126979.80668	 272.00000	   0.33183	   0.87791	   0.05724	   0.87978	  -3.73019
4126984.01268	 272.00000	   0.26261	   0.88329	   0.06480	   0.88566	  -4.19599
4126989.32068	 272.00000	   0.20791	   0.89071	   0.07415	   0.89379	  -4.75853
4126996.02569	 272.00000	   0.16452	   0.89917	   0.08720	   0.90339	  -5.53911
4127004.50169	 272.00000	   0.13007	   0.90658	   0.10386	   0.91251	  -6.53540
4127015.19170	 272.00000	   0.10309	   0.91389	   0.12006	   0.92174	  -7.48433
4127028.70571	 272.00000	   0.08153	   0.92500	   0.13714	   0.93511	  -8.43305
4127045.80372	 272.00000	   0.06443	   0.94034	   0.15827	   0.95357	  -9.55389
4127067.39073	 272.00000	   0.05102	   0.96167	   0.18217	   0.97878	 -10.72642
4127094.63275	 272.00000	   0.04042	   0.98367	   0.20957	   1.00575	 -12.02695
4127129.12877	 272.00000	   0.03192	   1.01155	   0.23578	   1.03867	 -13.12074
4127172.67579	 272.00000	   0.02528	   1.04948	   0.26725	   1.08297	 -14.28691
4127227.74183	 272.00000	   0.01999	   1.09774	   0.30901	   1.14040	 -15.72161
4141265.58152	 273.00000	20004.45300	   0.38226	  -0.01488	   0.38255	   2.22983
4141265.72452	 273.00000	15829.12600	   0.39042	  -0.00044	   0.39042	   0.06390
4141265.86652	 273.00000	12516.70300	   0.39808	   0.00974	   0.39820	  -1.40127
4141266.00852	 273.00000	9909.44240	   0.40523	   0.01845	   0.40565	  -2.60732
4141266.17252	 273.00000	7835.48000	   0.41149	   0.02482	   0.41224	  -3.45152
4141266.37353	 273.00000	6217.24610	   0.42042	   0.03122	   0.42158	  -4.24724
4141266.61153	 273.00000	4905.29100	   0.42770	   0.03390	   0.42904	  -4.53186
4141266.85053	 273.00000	3881.27370	   0.43398	   0.03666	   0.43553	  -4.82834
4141267.08853	 273.00000	3070.98270	   0.44193	   0.04048	   0.44378	  -5.23320
4141267.32653	 273.00000	2430.77780	   0.45028	   0.04454	   0.45248	  -5.64959
4141267.56453	 273.00000	1923.15370	   0.45653	   0.04634	   0.45887	  -5.79598
4141267.80253	 273.00000	1522.43580	   0.46586	   0.04805	   0.46833	  -5.88854
4141268.04053	 273.00000	1203.84460	   0.47225	   0.05216	   0.47512	  -6.30230
4141268.27953	 273.00000	 952.86591	   0.47940	   0.05419	   0.48246	  -6.44880
4141268.51753	 273.00000	 754.27557	   0.48832	   0.05668	   0.49159	  -6.62074
4141268.75453	 273.00000	 596.71857	   0.49494	   0.05885	   0.49842	  -6.78126
4141268.99253	 273.00000	 471.96338	   0.50501	   0.06054	   0.50863	  -6.83616
4141269.23153	 273.00000	 373.20856	   0.51289	   0.06486	   0.51697	  -7.20761
4141269.46953	 273.00000	 295.47278	   0.52107	   0.06863	   0.52557	  -7.50345
4141269.70853	 273.00000	 233.87738	   0.52991	   0.07264	   0.53487	  -7.80523
4141269.94653	 273.00000	 185.05922	   0.53982	   0.07565	   0.54510	  -7.97697
4141270.18253	 273.00000	 146.35823	   0.55255	   0.08353	   0.55882	  -8.59664
4141270.41953	 273.00000	 115.77804	   0.56204	   0.08920	   0.56908	  -9.01756
4141270.65353	 273.00000	  91.67210	   0.57719	   0.09594	   0.58511	  -9.43748
4141270.89853	 273.00000	  72.51701	   0.59093	   0.10485	   0.60016	 -10.06121
4141271.12753	 273.00000	  57.36816	   0.60490	   0.11317	   0.61540	 -10.59720
4141271.36453	 273.00000	  45.36290	   0.62423	   0.12333	   0.63630	 -11.17560
4141271.59653	 273.00000	  35.93134	   0.64717	   0.13099	   0.66029	 -11.44251
4141271.84753	 273.00000	  28.40909	   0.67377	   0.13526	   0.68721	 -11.35090
4141272.06153	 273.00000	  22.48202	   0.69923	   0.13771	   0.71266	 -11.14163
4141272.32653	 273.00000	  17.79613	   0.72823	   0.13509	   0.74066	 -10.50933
4141272.57853	 273.00000	  14.06813	   0.75499	   0.12696	   0.76560	  -9.54571
4141272.79453	 273.00000	  11.14480	   0.77895	   0.11877	   0.78795	  -8.66960
4141273.06253	 273.00000	   8.81772	   0.79781	   0.10450	   0.80463	  -7.46210
4141273.24053	 273.00000	   6.97545	   0.81075	   0.09238	   0.81600	  -6.50059
4141273.45853	 273.00000	   5.51730	   0.82364	   0.08067	   0.82758	  -5.59395
4141273.72753	 273.00000	   4.36941	   0.83166	   0.07059	   0.83465	  -4.85173
4141274.06253	 273.00000	   3.45686	   0.83826	   0.06160	   0.84052	  -4.20263
4141274.48153	 273.00000	   2.73547	   0.84428	   0.05427	   0.84602	  -3.67803
4141275.00553	 273.00000	   2.16054	   0.84852	   0.04952	   0.84996	  -3.33969
4141275.66453	 273.00000	   1.70952	   0.85196	   0.04476	   0.85314	  -3.00766
4141276.49353	 273.00000	   1.35352	   0.85660	   0.04250	   0.85765	  -2.84028
4141277.53653	 273.00000	   1.07079	   0.85914	   0.04219	   0.86017	  -2.81164
4141278.85053	 273.00000	   0.84734	   0.86236	   0.04329	   0.86345	  -2.87353
4141280.50553	 273.00000	   0.67072	   0.86484	   0.04512	   0.86602	  -2.98648
4141282.59453	 273.00000	   0.53067	   0.86788	   0.04726	   0.86917	  -3.11696
4141285.23154	 273.00000	   0.41976	   0.87342	   0.05154	   0.87494	  -3.37699
4141288.56254	 273.00000	   0.33183	   0.87816	   0.05781	   0.88006	  -3.76647
4141292.76854	 273.00000	   0.26261	   0.88261	   0.06524	   0.88501	  -4.22756
4141298.07654	 273.00000	   0.20791	   0.88890	   0.07411	   0.89198	  -4.76589
4141304.78155	 273.00000	   0.16452	   0.89787	   0.08512	   0.90189	  -5.41555
4141313.25755	 273.00000	   0.13007	   0.90793	   0.10142	   0.91358	  -6.37349
4141323.94756	 273.00000	   0.10309	   0.91768	   0.12099	   0.92562	  -7.51067
4141337.46157	 273.00000	   0.08153	   0.92660	   0.14141	   0.93733	  -8.67679
4141354.55958	 273.00000	   0.06443	   0.93979	   0.16202	   0.95365	  -9.78145
4141376.14659	 273.00000	   0.05102	   0.95953	   0.18261	   0.97675	 -10.77525
4141403.38861	 273.00000	   0.04042	   0.98295	   0.21044	   1.00522	 -12.08390
4141437.88463	 273.00000	   0.03192	   1.00959	   0.24002	   1.03773	 -13.37331
4141481.43165	 273.00000	   0.02528	   1.04233	   0.26921	   1.07653	 -14.48170
4141536.49769	 273.00000	   0.01999	   1.08856	   0.30106	   1.12943	 -15.45992
4155564.51311	 274.00000	20004.45300	   0.37985	  -0.01434	   0.38012	   2.16214
4155564.65611	 274.00000	15829.12600	   0.39105	  -0.00179	   0.39105	   0.26192
4155564.79811	 274.00000	12516.70300	   0.39838	   0.01035	   0.39852	  -1.48805
4155564.94011	 274.00000	9909.44240	   0.40462	   0.01783	   0.40501	  -2.52257
4155565.10411	 274.00000	7835.48000	   0.41359	   0.02501	   0.41434	  -3.46038
4155565.30511	 274.00000	6217.24610	   0.42096	   0.02876	   0.42194	  -3.90808
4155565.54311	 274.00000	4905.29100	   0.42827	   0.03424	   0.42964	  -4.57058
4155565.78211	 274.00000	3881.27370	   0.43608	   0.03906	   0.43782	  -5.11782
4155566.02011	 274.00000	3070.98270	   0.44109	   0.04111	   0.44300	  -5.32469
4155566.25811	 274.00000	2430.77780	   0.44822	   0.04394	   0.45037	  -5.59877
4155566.49611	 274.00000	1923.15370	   0.45721	   0.04665	   0.45958	  -5.82599
4155566.73411	 274.00000	1522.43580	   0.46524	   0.04899	   0.46781	  -6.01145
4155566.97211	 274.00000	1203.84460	   0.47281	   0.05254	   0.47572	  -6.34069
4155567.21111	 274.00000	 952.86591	   0.47942	   0.05311	   0.48235	  -6.32135
4155567.44911	 274.00000	 754.27557	   0.48757	   0.05550	   0.49071	  -6.49463
4155567.68611	 274.00000	 596.71857	   0.49544	   0.05943	   0.49899	  -6.83986
4155567.92411	 274.00000	 471.96338	   0.50471	   0.06103	   0.50839	  -6.89463
4155568.16311	 274.00000	 373.20856	   0.51233	   0.06446	   0.51637	  -7.17060
4155568.40011	 274.00000	 295.47278	   0.52177	   0.06919	   0.52634	  -7.55377
4155568.64011	 274.00000	 233.87738	   0.53079	   0.07286	   0.53577	  -7.81586
4155568.87811	 274.00000	 185.05922	   0.53984	   0.07769	   0.54540	  -8.18989
4155569.11411	 274.00000	 146.35823	   0.54984	   0.08196	   0.55592	  -8.47821
4155569.35011	 274.00000	 115.77804	   0.56253	   0.08928	   0.56957	  -9.01830
4155569.58511	 274.00000	  91.67210	   0.57279	   0.09679	   0.58091	  -9.59101
4155569.83011	 274.00000	  72.51701	   0.58956	   0.10443	   0.59874	 -10.04459
4155570.05911	 274.00000	  57.36816	   0.60631	   0.11489	   0.61710	 -10.72971
4155570.29611	 274.00000	  45.36290	   0.62599	   0.12123	   0.63762	 -10.96002
4155570.52811	 274.00000	  35.93134	   0.64766	   0.13090	   0.66075	 -11.42620
4155570.77911	 274.00000	  28.40909	   0.67405	   0.13694	   0.68782	 -11.48366
4155570.99311	 274.00000	  22.48202	   0.70247	   0.13792	   0.71588	 -11.10802
4155571.25811	 274.00000	  17.79613	   0.72799	   0.13456	   0.74032	 -10.47244
4155571.51011	 274.00000	  14.06813	   0.75415	   0.12807	   0.76495	  -9.63789
4155571.72611	 274.00000	  11.14480	   0.77845	   0.11711	   0.78721	  -8.55541
4155571.99411	 274.00000	   8.81772	   0.79781	   0.10561	   0.80477	  -7.54036
4155572.17211	 274.00000	   6.97545	   0.81207	   0.09308	   0.81738	  -6.53909
4155572.39012	 274.00000	   5.51730	   0.82472	   0.08066	   0.82866	  -5.58591
4155572.65912	 274.00000	   4.36941	   0.83340	   0.07003	   0.83634	  -4.80338
4155572.99412	 274.00000	   3.45686	   0.84031	   0.06212	   0.84260	  -4.22812
4155573.41312	 274.00000	   2.73547	   0.84614	   0.05420	   0.84787	  -3.66489
4155573.93812	 274.00000	   2.16054	   0.85067	   0.04965	   0.85212	  -3.34008
4155574.59712	 274.00000	   1.70952	   0.85392	   0.04547	   0.85513	  -3.04832
4155575.42612	 274.00000	   1.35352	   0.85778	   0.04360	   0.85888	  -2.90998
4155576.46912	 274.00000	   1.07079	   0.86086	   0.04282	   0.86193	  -2.84750
4155577.78312	 274.00000	   0.84734	   0.86394	   0.04287	   0.86500	  -2.84082
4155579.43812	 274.00000	   0.67072	   0.86714	   0.04446	   0.86828	  -2.93503
4155581.52712	 274.00000	   0.53067	   0.87100	   0.04712	   0.87227	  -3.09663
4155584.16412	 274.00000	   0.41976	   0.87526	   0.05196	   0.87680	  -3.39737
4155587.49512	 274.00000	   0.33183	   0.87994	   0.05818	   0.88186	  -3.78302
4155591.70113	 274.00000	   0.26261	   0.88443	   0.06527	   0.88683	  -4.22048
4155597.00913	 274.00000	   0.20791	   0.89111	   0.07349	   0.89414	  -4.71454
4155603.71413	 274.00000	   0.16452	   0.90064	   0.08575	   0.90471	  -5.43863
4155612.19014	 274.00000	   0.13007	   0.90980	   0.10255	   0.91556	  -6.43092
4155622.88015	 274.00000	   0.10309	   0.91804	   0.12123	   0.92601	  -7.52281
4155636.39415	 274.00000	   0.08153	   0.92747	   0.14023	   0.93801	  -8.59763
4155653.49216	 274.00000	   0.06443	   0.94140	   0.16097	   0.95506	  -9.70308
4155675.07918	 274.00000	   0.05102	   0.96223	   0.18283	   0.97944	 -10.75857
4155702.32119	 274.00000	   0.04042	   0.98620	   0.21095	   1.00851	 -12.07355
4155736.81721	 274.00000	   0.03192	   1.01215	   0.23999	   1.04021	 -13.33884
4155780.36424	 274.00000	   0.02528	   1.04698	   0.26820	   1.08079	 -14.36811
4155835.43027	 274.00000	   0.01999	   1.09448	   0.30342	   1.13576	 -15.49483
4169857.98665	 275.00000	20004.45300	   0.38146	  -0.01481	   0.38175	   2.22384
4169858.12965	 275.00000	15829.12600	   0.38914	  -0.00089	   0.38915	   0.13069
4169858.27165	 275.00000	12516.70300	   0.39700	   0.00810	   0.39708	  -1.16939
4169858.41365	 275.00000	9909.44240	   0.40552	   0.01841	   0.40594	  -2.59953
4169858.57765	 275.00000	7835.48000	   0.41355	   0.02372	   0.41423	  -3.28296
4169858.77865	 275.00000	6217.24610	   0.42019	   0.02901	   0.42119	  -3.94902
4169859.01665	 275.00000	4905.29100	   0.42728	   0.03522	   0.42873	  -4.71188
4169859.25465	 275.00000	3881.27370	   0.43472	   0.03761	   0.43635	  -4.94438
4169859.49265	 275.00000	3070.98270	   0.44128	   0.04172	   0.44324	  -5.40111
4169859.73165	 275.00000	2430.77780	   0.45011	   0.04370	   0.45223	  -5.54580
4169859.96965	 275.00000	1923.15370	   0.45755	   0.04880	   0.46014	  -6.08739
4169860.20765	 275.00000	1522.43580	   0.46520	   0.04908	   0.46778	  -6.02287
4169860.44566	 275.00000	1203.84460	   0.47132	   0.05188	   0.47417	  -6.28104
4169860.68366	 275.00000	 952.86591	   0.48015	   0.05400	   0.48318	  -6.41655
4169860.92266	 275.00000	 754.27557	   0.48709	   0.05603	   0.49031	  -6.56213
4169861.15966	 275.00000	 596.71857	   0.49564	   0.05868	   0.49910	  -6.75182
4169861.39766	 275.00000	 471.96338	   0.50415	   0.05986	   0.50769	  -6.77153
4169861.63666	 275.00000	 373.20856	   0.51217	   0.06492	   0.51627	  -7.22421
4169861.87366	 275.00000	 295.47278	   0.52200	   0.06800	   0.52641	  -7.42180
4169862.11366	 275.00000	 233.87738	   0.53147	   0.07280	   0.53643	  -7.79984
4169862.35166	 275.00000	 185.05922	   0.53923	   0.07793	   0.54483	  -8.22336
4169862.58766	 275.00000	 146.35823	   0.55116	   0.08333	   0.55742	  -8.59764
4169862.82366	 275.00000	 115.77804	   0.56315	   0.08873	   0.57010	  -8.95379
4169863.05866	 275.00000	  91.67210	   0.57452	   0.09541	   0.58239	  -9.42870
4169863.30366	 275.00000	  72.51701	   0.58944	   0.10580	   0.59886	 -10.17568
4169863.53266	 275.00000	  57.36816	   0.60664	   0.11306	   0.61709	 -10.55755
4169863.76966	 275.00000	  45.36290	   0.62513	   0.12267	   0.63705	 -11.10236
4169864.00166	 275.00000	  35.93134	   0.64818	   0.13073	   0.66124	 -11.40288
4169864.25166	 275.00000	  28.40909	   0.67412	   0.13662	   0.68783	 -11.45680
4169864.46666	 275.00000	  22.48202	   0.70172	   0.13822	   0.71520	 -11.14352
4169864.73166	 275.00000	  17.79613	   0.72977	   0.13498	   0.74215	 -10.47906
4169864.98366	 275.00000	  14.06813	   0.75469	   0.12961	   0.76574	  -9.74521
4169865.19966	 275.00000	  11.14480	   0.77751	   0.11750	   0.78634	  -8.59346
4169865.46666	 275.00000	   8.81772	   0.79785	   0.10615	   0.80488	  -7.57834
4169865.64566	 275.00000	   6.97545	   0.81340	   0.09299	   0.81870	  -6.52173
4169865.86366	 275.00000	   5.51730	   0.82404	   0.08126	   0.82804	  -5.63163
4169866.13266	 275.00000	   4.36941	   0.83373	   0.07043	   0.83670	  -4.82861
4169866.46766	 275.00000	   3.45686	   0.84139	   0.06141	   0.84362	  -4.17444
4169866.88666	 275.00000	   2.73547	   0.84633	   0.05603	   0.84818	  -3.78781
4169867.41166	 275.00000	   2.16054	   0.85078	   0.04968	   0.85223	  -3.34157
4169868.07066	 275.00000	   1.70952	   0.85423	   0.04586	   0.85546	  -3.07298
4169868.89966	 275.00000	   1.35352	   0.85746	   0.04361	   0.85856	  -2.91161
4169869.94266	 275.00000	   1.07079	   0.86142	   0.04279	   0.86248	  -2.84403
4169871.25666	 275.00000	   0.84734	   0.86509	   0.04261	   0.86614	  -2.81997
4169872.91166	 275.00000	   0.67072	   0.86833	   0.04482	   0.86948	  -2.95468
4169875.00066	 275.00000	   0.53067	   0.87134	   0.04759	   0.87264	  -3.12595
4169877.63767	 275.00000	   0.41976	   0.87518	   0.05156	   0.87669	  -3.37148
4169880.96867	 275.00000	   0.33183	   0.88083	   0.05757	   0.88271	  -3.73944
4169885.17467	 275.00000	   0.26261	   0.88656	   0.06602	   0.88901	  -4.25868
4169890.48267	 275.00000	   0.20791	   0.89251	   0.07707	   0.89583	  -4.93543
4169897.18768	 275.00000	   0.16452	   0.89744	   0.08944	   0.90189	  -5.69124
4169905.66368	 275.00000	   0.13007	   0.90528	   0.10210	   0.91102	  -6.43495
4169916.35369	 275.00000	   0.10309	   0.91617	   0.11633	   0.92352	  -7.23667
4169929.86770	 275.00000	   0.08153	   0.93013	   0.13564	   0.93997	  -8.29669
4169946.96571	 275.00000	   0.06443	   0.94662	   0.15865	   0.95983	  -9.51406
4169968.55172	 275.00000	   0.05102	   0.96346	   0.18065	   0.98025	 -10.62003
4169995.79474	 275.00000	   0.04042	   0.99095	   0.20447	   1.01182	 -11.65842
4170030.29076	 275.00000	   0.03192	   1.02542	   0.23879	   1.05286	 -13.10860
4170073.83778	 275.00000	   0.02528	   1.06095	   0.28351	   1.09818	 -14.96114
4170128.90382	 275.00000	   0.01999	   1.09078	   0.33080	   1.13984	 -16.87112
4184143.73536	 276.00000	20004.45300	   0.38049	  -0.01475	   0.38077	   2.21987
4184143.87836	 276.00000	15829.12600	   0.39007	  -0.00195	   0.39008	   0.28624
4184144.02036	 276.00000	12516.70300	   0.39640	   0.00961	   0.39652	  -1.38887
4184144.16236	 276.00000	9909.44240	   0.40489	   0.01920	   0.40534	  -2.71462
4184144.32636	 276.00000	7835.48000	   0.41257	   0.02562	   0.41336	  -3.55316
4184144.52736	 276.00000	6217.24610	   0.42050	   0.03064	   0.42161	  -4.16771
4184144.76536	 276.00000	4905.29100	   0.42657	   0.03479	   0.42799	  -4.66261
4184145.00336	 276.00000	3881.27370	   0.43364	   0.03674	   0.43519	  -4.84323
4184145.24136	 276.00000	3070.98270	   0.44038	   0.04167	   0.44235	  -5.40518
4184145.48036	 276.00000	2430.77780	   0.44852	   0.04362	   0.45063	  -5.55482
4184145.71836	 276.00000	1923.15370	   0.45689	   0.04707	   0.45930	  -5.88213
4184145.95636	 276.00000	1522.43580	   0.46382	   0.04964	   0.46647	  -6.10937
4184146.19436	 276.00000	1203.84460	   0.47152	   0.05133	   0.47431	  -6.21298
4184146.43336	 276.00000	 952.86591	   0.47890	   0.05325	   0.48185	  -6.34466
4184146.67136	 276.00000	 754.27557	   0.48754	   0.05746	   0.49091	  -6.72161
4184146.90836	 276.00000	 596.71857	   0.49452	   0.05925	   0.49806	  -6.83259
4184147.14636	 276.00000	 471.96338	   0.50377	   0.05973	   0.50730	  -6.76150
4184147.38536	 276.00000	 373.20856	   0.51327	   0.06303	   0.51713	  -7.00062
