Repository: kbm2110/Battery_Diagnostics_Thesis

# Battery_Diagnostics_Thesis
 Data-driven battery diagnostics using EIS

**Author:** Bala Manikanta Yaswanth Kanagarla
**Institution:** Technische Hochschule Ingolstadt (THI)
**Supervisor:** Prof. Dr. H.-G. Schweiger

## Overview

This project implements a machine learning framework for 
non-invasive State of Health (SoH) estimation of lithium-ion 
batteries using Electrochemical Impedance Spectroscopy (EIS).

Eight physically interpretable features are extracted from 
impedance spectra and used to train six ML models under a 
strict cell-level train-test split. The stacking ensemble 
achieves R² = 0.9122 and RMSE = 0.0234 on completely unseen 
cells.

---

File: data/EIS/EIS_state_III_35C01.txt (part 34 of 39)
time/s	           cycle number	freq/Hz	           Re(Z)/Ohm	  -Im(Z)/Ohm	   |Z|/Ohm	   Phase(Z)/deg 10194.00151	   1.00000	20004.45300	   0.29797	  -0.02827	   0.29930	   5.42007
3992711.39612	 276.00000	 185.05922	   0.48396	   0.09386	   0.49297	 -10.97584
3992711.63212	 276.00000	 146.35823	   0.49827	   0.09945	   0.50810	 -11.28759
3992711.86912	 276.00000	 115.77804	   0.50844	   0.10421	   0.51901	 -11.58244
3992712.10312	 276.00000	  91.67210	   0.52622	   0.11271	   0.53816	 -12.08917
3992712.34812	 276.00000	  72.51701	   0.54062	   0.12218	   0.55426	 -12.73449
3992712.57712	 276.00000	  57.36816	   0.55711	   0.13110	   0.57232	 -13.24244
3992712.81412	 276.00000	  45.36290	   0.57751	   0.14319	   0.59499	 -13.92534
3992713.04612	 276.00000	  35.93134	   0.60101	   0.15484	   0.62063	 -14.44713
3992713.29712	 276.00000	  28.40909	   0.62905	   0.16606	   0.65060	 -14.78772
3992713.51112	 276.00000	  22.48202	   0.66146	   0.17754	   0.68487	 -15.02426
3992713.77612	 276.00000	  17.79613	   0.69572	   0.18160	   0.71903	 -14.62911
3992714.02812	 276.00000	  14.06813	   0.73307	   0.18274	   0.75550	 -13.99779
3992714.24412	 276.00000	  11.14480	   0.76959	   0.17853	   0.79002	 -13.06064
3992714.51212	 276.00000	   8.81772	   0.80052	   0.16595	   0.81754	 -11.71151
3992714.69013	 276.00000	   6.97545	   0.82922	   0.14960	   0.84260	 -10.22649
3992714.90813	 276.00000	   5.51730	   0.85700	   0.13472	   0.86752	  -8.93396
3992715.17713	 276.00000	   4.36941	   0.87187	   0.12365	   0.88059	  -8.07185
3992715.51213	 276.00000	   3.45686	   0.88296	   0.10817	   0.88956	  -6.98475
3992715.93113	 276.00000	   2.73547	   0.89271	   0.09229	   0.89747	  -5.90238
3992716.45613	 276.00000	   2.16054	   0.90420	   0.07729	   0.90749	  -4.88541
3992717.11613	 276.00000	   1.70952	   0.91683	   0.06788	   0.91933	  -4.23404
3992717.94413	 276.00000	   1.35352	   0.92970	   0.06616	   0.93205	  -4.07029
3992718.98713	 276.00000	   1.07079	   0.93780	   0.07126	   0.94051	  -4.34508
3992720.30113	 276.00000	   0.84734	   0.93790	   0.07919	   0.94124	  -4.82641
3992721.95613	 276.00000	   0.67072	   0.93305	   0.08370	   0.93680	  -5.12618
3992724.04513	 276.00000	   0.53067	   0.92163	   0.08011	   0.92511	  -4.96783
3992726.68213	 276.00000	   0.41976	   0.91766	   0.06630	   0.92005	  -4.13262
3992730.01313	 276.00000	   0.33183	   0.92712	   0.04697	   0.92831	  -2.89995
3992734.21914	 276.00000	   0.26261	   0.95572	   0.03195	   0.95625	  -1.91497
3992739.52714	 276.00000	   0.20791	   1.00203	   0.03669	   1.00270	  -2.09680
3992746.23214	 276.00000	   0.16452	   1.05415	   0.07444	   1.05677	  -4.03909
3992754.70815	 276.00000	   0.13007	   1.08526	   0.14912	   1.09546	  -7.82392
3992765.39816	 276.00000	   0.10309	   1.07081	   0.24471	   1.09842	 -12.87280
3992778.91216	 276.00000	   0.08153	   1.00011	   0.32310	   1.05101	 -17.90378
3992796.01017	 276.00000	   0.06443	   0.90430	   0.35583	   0.97179	 -21.47903
3992817.59719	 276.00000	   0.05102	   0.79061	   0.28710	   0.84112	 -19.95824
3992844.83920	 276.00000	   0.04042	   0.74885	   0.11519	   0.75766	  -8.74471
3992879.33522	 276.00000	   0.03192	   0.86570	  -0.11415	   0.87319	   7.51182
3992922.88225	 276.00000	   0.02528	   1.20265	  -0.28947	   1.23700	  13.53330
3992977.94828	 276.00000	   0.01999	   1.73422	  -0.23535	   1.75011	   7.72823
4006344.22990	 277.00000	20004.45300	   0.29877	  -0.01278	   0.29904	   2.44898
4006344.37290	 277.00000	15829.12600	   0.30739	   0.00163	   0.30739	  -0.30359
4006344.51490	 277.00000	12516.70300	   0.31669	   0.01469	   0.31703	  -2.65590
4006344.65690	 277.00000	9909.44240	   0.32415	   0.02246	   0.32492	  -3.96402
4006344.82090	 277.00000	7835.48000	   0.33385	   0.03059	   0.33525	  -5.23522
4006345.02190	 277.00000	6217.24610	   0.34042	   0.03483	   0.34220	  -5.84236
4006345.25990	 277.00000	4905.29100	   0.34853	   0.03973	   0.35079	  -6.50342
4006345.49890	 277.00000	3881.27370	   0.35776	   0.04621	   0.36073	  -7.35943
4006345.73690	 277.00000	3070.98270	   0.36500	   0.04788	   0.36812	  -7.47357
4006345.97490	 277.00000	2430.77780	   0.37448	   0.05163	   0.37802	  -7.85059
4006346.21290	 277.00000	1923.15370	   0.38442	   0.05558	   0.38842	  -8.22740
4006346.45090	 277.00000	1522.43580	   0.39072	   0.05780	   0.39497	  -8.41428
4006346.68890	 277.00000	1203.84460	   0.40201	   0.06209	   0.40677	  -8.77985
4006346.92790	 277.00000	 952.86591	   0.41045	   0.06511	   0.41558	  -9.01429
4006347.16590	 277.00000	 754.27557	   0.41831	   0.06734	   0.42370	  -9.14515
4006347.40290	 277.00000	 596.71857	   0.42964	   0.07188	   0.43561	  -9.49798
4006347.64090	 277.00000	 471.96338	   0.43793	   0.07514	   0.44433	  -9.73583
4006347.87990	 277.00000	 373.20856	   0.45049	   0.07939	   0.45743	  -9.99483
4006348.11690	 277.00000	 295.47278	   0.46187	   0.08295	   0.46926	 -10.18196
4006348.35690	 277.00000	 233.87738	   0.47263	   0.08880	   0.48090	 -10.64133
4006348.59490	 277.00000	 185.05922	   0.48513	   0.09391	   0.49413	 -10.95513
4006348.83090	 277.00000	 146.35823	   0.49788	   0.09707	   0.50725	 -11.03281
4006349.06691	 277.00000	 115.77804	   0.51234	   0.10487	   0.52296	 -11.56851
4006349.30191	 277.00000	  91.67210	   0.52479	   0.11359	   0.53694	 -12.21333
4006349.54691	 277.00000	  72.51701	   0.54053	   0.12158	   0.55403	 -12.67609
4006349.77591	 277.00000	  57.36816	   0.55995	   0.13175	   0.57524	 -13.24009
4006350.01291	 277.00000	  45.36290	   0.57885	   0.14326	   0.59632	 -13.90050
4006350.24491	 277.00000	  35.93134	   0.60188	   0.15452	   0.62140	 -14.39809
4006350.49491	 277.00000	  28.40909	   0.62966	   0.16599	   0.65117	 -14.76839
4006350.70991	 277.00000	  22.48202	   0.65814	   0.17705	   0.68154	 -15.05660
4006350.97491	 277.00000	  17.79613	   0.69667	   0.18275	   0.72024	 -14.69838
4006351.22691	 277.00000	  14.06813	   0.73418	   0.18113	   0.75620	 -13.85891
4006351.44291	 277.00000	  11.14480	   0.76900	   0.17683	   0.78907	 -12.94967
4006351.70991	 277.00000	   8.81772	   0.80288	   0.16528	   0.81971	 -11.63241
4006351.88891	 277.00000	   6.97545	   0.83449	   0.15071	   0.84799	 -10.23718
4006352.10691	 277.00000	   5.51730	   0.85274	   0.13746	   0.86375	  -9.15740
4006352.37591	 277.00000	   4.36941	   0.87028	   0.12035	   0.87856	  -7.87317
4006352.71091	 277.00000	   3.45686	   0.88526	   0.10397	   0.89135	  -6.69829
4006353.12991	 277.00000	   2.73547	   0.90180	   0.09008	   0.90628	  -5.70436
4006353.65491	 277.00000	   2.16054	   0.91505	   0.08208	   0.91872	  -5.12600
4006354.31391	 277.00000	   1.70952	   0.92365	   0.08074	   0.92718	  -4.99548
4006355.14291	 277.00000	   1.35352	   0.92454	   0.08068	   0.92806	  -4.98739
4006356.18591	 277.00000	   1.07079	   0.92121	   0.07630	   0.92436	  -4.73474
4006357.49991	 277.00000	   0.84734	   0.91922	   0.06650	   0.92162	  -4.13793
4006359.15491	 277.00000	   0.67072	   0.92365	   0.05604	   0.92535	  -3.47225
4006361.24391	 277.00000	   0.53067	   0.93632	   0.04404	   0.93736	  -2.69269
4006363.88091	 277.00000	   0.41976	   0.96089	   0.03885	   0.96168	  -2.31509
4006367.21192	 277.00000	   0.33183	   0.99162	   0.05242	   0.99301	  -3.02582
4006371.41792	 277.00000	   0.26261	   1.01596	   0.08805	   1.01977	  -4.95327
4006376.72592	 277.00000	   0.20791	   1.01813	   0.13824	   1.02747	  -7.73247
4006383.43093	 277.00000	   0.16452	   0.98913	   0.18603	   1.00647	 -10.65130
4006391.90693	 277.00000	   0.13007	   0.93338	   0.20643	   0.95594	 -12.47085
4006402.59694	 277.00000	   0.10309	   0.87697	   0.18275	   0.89581	 -11.77101
4006416.11095	 277.00000	   0.08153	   0.85337	   0.11315	   0.86084	  -7.55288
4006433.20896	 277.00000	   0.06443	   0.88618	   0.02838	   0.88663	  -1.83441
4006454.79497	 277.00000	   0.05102	   1.02723	  -0.06319	   1.02917	   3.51990
4006482.03798	 277.00000	   0.04042	   1.26867	  -0.06016	   1.27009	   2.71488
4006516.53400	 277.00000	   0.03192	   1.55257	   0.11977	   1.55719	  -4.41141
4006560.08103	 277.00000	   0.02528	   1.73801	   0.51047	   1.81142	 -16.36806
4006615.14606	 277.00000	   0.01999	   1.65961	   1.02858	   1.95251	 -31.78956
4019978.26326	 278.00000	20004.45300	   0.29923	  -0.01109	   0.29944	   2.12312
4019978.40626	 278.00000	15829.12600	   0.30802	   0.00412	   0.30805	  -0.76615
4019978.54826	 278.00000	12516.70300	   0.31738	   0.01501	   0.31774	  -2.70847
4019978.69026	 278.00000	9909.44240	   0.32424	   0.02231	   0.32501	  -3.93692
4019978.85426	 278.00000	7835.48000	   0.33238	   0.02965	   0.33370	  -5.09705
4019979.05526	 278.00000	6217.24610	   0.34063	   0.03687	   0.34262	  -6.17750
4019979.29326	 278.00000	4905.29100	   0.34970	   0.04157	   0.35216	  -6.77953
4019979.53226	 278.00000	3881.27370	   0.35640	   0.04447	   0.35916	  -7.11173
4019979.77026	 278.00000	3070.98270	   0.36567	   0.04890	   0.36893	  -7.61615
4019980.00826	 278.00000	2430.77780	   0.37532	   0.05251	   0.37897	  -7.96444
4019980.24626	 278.00000	1923.15370	   0.38259	   0.05564	   0.38662	  -8.27454
4019980.48426	 278.00000	1522.43580	   0.39232	   0.05865	   0.39668	  -8.50225
4019980.72226	 278.00000	1203.84460	   0.40060	   0.06179	   0.40534	  -8.76913
4019980.96126	 278.00000	 952.86591	   0.41014	   0.06400	   0.41511	  -8.86888
4019981.19926	 278.00000	 754.27557	   0.42013	   0.06776	   0.42556	  -9.16146
4019981.43626	 278.00000	 596.71857	   0.42973	   0.07193	   0.43571	  -9.50280
4019981.67426	 278.00000	 471.96338	   0.44084	   0.07535	   0.44723	  -9.70008
4019981.91327	 278.00000	 373.20856	   0.44962	   0.07906	   0.45652	  -9.97295
4019982.15127	 278.00000	 295.47278	   0.46164	   0.08407	   0.46924	 -10.32136
4019982.39027	 278.00000	 233.87738	   0.47223	   0.08781	   0.48032	 -10.53414
4019982.62827	 278.00000	 185.05922	   0.48531	   0.09429	   0.49438	 -10.99493
4019982.86427	 278.00000	 146.35823	   0.49827	   0.09927	   0.50806	 -11.26784
4019983.10127	 278.00000	 115.77804	   0.51256	   0.10628	   0.52346	 -11.71423
4019983.33527	 278.00000	  91.67210	   0.52691	   0.11407	   0.53912	 -12.21505
4019983.58027	 278.00000	  72.51701	   0.54256	   0.12109	   0.55591	 -12.58121
4019983.80927	 278.00000	  57.36816	   0.56105	   0.13286	   0.57657	 -13.32245
4019984.04627	 278.00000	  45.36290	   0.58047	   0.14311	   0.59785	 -13.84933
4019984.27827	 278.00000	  35.93134	   0.60137	   0.15510	   0.62105	 -14.46165
4019984.52927	 278.00000	  28.40909	   0.62878	   0.16735	   0.65067	 -14.90337
4019984.74327	 278.00000	  22.48202	   0.66124	   0.17549	   0.68413	 -14.86307
4019985.00827	 278.00000	  17.79613	   0.69541	   0.18260	   0.71898	 -14.71243
4019985.26027	 278.00000	  14.06813	   0.73531	   0.18557	   0.75836	 -14.16392
4019985.47627	 278.00000	  11.14480	   0.76975	   0.17750	   0.78995	 -12.98476
4019985.74427	 278.00000	   8.81772	   0.80541	   0.16757	   0.82266	 -11.75326
4019985.92227	 278.00000	   6.97545	   0.83226	   0.15524	   0.84662	 -10.56589
4019986.14027	 278.00000	   5.51730	   0.85239	   0.13693	   0.86332	  -9.12590
4019986.40927	 278.00000	   4.36941	   0.87418	   0.11785	   0.88208	  -7.67790
4019986.74427	 278.00000	   3.45686	   0.89321	   0.10395	   0.89924	  -6.63811
4019987.16327	 278.00000	   2.73547	   0.90697	   0.09737	   0.91218	  -6.12772
4019987.68827	 278.00000	   2.16054	   0.91323	   0.09065	   0.91771	  -5.66857
4019988.34827	 278.00000	   1.70952	   0.91457	   0.08249	   0.91828	  -5.15363
4019989.17627	 278.00000	   1.35352	   0.91526	   0.07382	   0.91824	  -4.61114
4019990.21927	 278.00000	   1.07079	   0.92043	   0.06031	   0.92241	  -3.74897
4019991.53327	 278.00000	   0.84734	   0.93156	   0.04996	   0.93290	  -3.06995
4019993.18827	 278.00000	   0.67072	   0.94839	   0.04621	   0.94952	  -2.78960
4019995.27727	 278.00000	   0.53067	   0.97010	   0.05363	   0.97158	  -3.16449
4019997.91427	 278.00000	   0.41976	   0.98646	   0.07585	   0.98938	  -4.39682
4020001.24528	 278.00000	   0.33183	   0.98591	   0.10756	   0.99176	  -6.22621
4020005.45128	 278.00000	   0.26261	   0.96628	   0.13455	   0.97560	  -7.92724
4020010.75928	 278.00000	   0.20791	   0.93355	   0.14197	   0.94428	  -8.64703
4020017.46429	 278.00000	   0.16452	   0.90323	   0.12222	   0.91146	  -7.70648
4020025.94029	 278.00000	   0.13007	   0.89642	   0.07667	   0.89969	  -4.88881
4020036.63030	 278.00000	   0.10309	   0.93560	   0.02254	   0.93587	  -1.38012
4020050.14431	 278.00000	   0.08153	   1.03461	  -0.00924	   1.03465	   0.51194
4020067.24232	 278.00000	   0.06443	   1.16721	   0.01420	   1.16730	  -0.69697
4020088.82933	 278.00000	   0.05102	   1.32840	   0.14855	   1.33668	  -6.38074
4020116.07134	 278.00000	   0.04042	   1.40651	   0.40005	   1.46229	 -15.87707
4020150.56737	 278.00000	   0.03192	   1.31880	   0.70191	   1.49396	 -28.02348
4020194.11439	 278.00000	   0.02528	   1.02910	   0.92239	   1.38198	 -41.87001
4020249.18042	 278.00000	   0.01999	   0.59983	   0.89803	   1.07993	 -56.25948
4033628.43054	 279.00000	20004.45300	   0.29921	  -0.01080	   0.29940	   2.06769
4033628.57354	 279.00000	15829.12600	   0.30697	   0.00273	   0.30699	  -0.50988
4033628.71554	 279.00000	12516.70300	   0.31754	   0.01428	   0.31786	  -2.57463
4033628.85754	 279.00000	9909.44240	   0.32502	   0.02339	   0.32586	  -4.11609
4033629.02154	 279.00000	7835.48000	   0.33264	   0.03023	   0.33401	  -5.19217
4033629.22255	 279.00000	6217.24610	   0.34131	   0.03594	   0.34320	  -6.01189
4033629.46055	 279.00000	4905.29100	   0.34862	   0.04120	   0.35105	  -6.74026
4033629.69955	 279.00000	3881.27370	   0.35850	   0.04420	   0.36121	  -7.02861
4033629.93755	 279.00000	3070.98270	   0.36653	   0.04866	   0.36974	  -7.56168
4033630.17555	 279.00000	2430.77780	   0.37528	   0.05135	   0.37878	  -7.79087
4033630.41355	 279.00000	1923.15370	   0.38209	   0.05593	   0.38616	  -8.32745
4033630.65155	 279.00000	1522.43580	   0.39127	   0.05770	   0.39550	  -8.38898
4033630.88955	 279.00000	1203.84460	   0.40065	   0.06202	   0.40542	  -8.79986
4033631.12855	 279.00000	 952.86591	   0.41068	   0.06524	   0.41582	  -9.02594
4033631.36655	 279.00000	 754.27557	   0.41840	   0.06751	   0.42381	  -9.16606
4033631.60355	 279.00000	 596.71857	   0.42917	   0.07062	   0.43494	  -9.34445
4033631.84155	 279.00000	 471.96338	   0.43981	   0.07519	   0.44619	  -9.70110
4033632.08055	 279.00000	 373.20856	   0.45141	   0.07784	   0.45808	  -9.78402
4033632.31855	 279.00000	 295.47278	   0.46244	   0.08494	   0.47018	 -10.40756
4033632.55755	 279.00000	 233.87738	   0.47276	   0.08820	   0.48092	 -10.56766
4033632.79555	 279.00000	 185.05922	   0.48616	   0.09193	   0.49477	 -10.70754
4033633.03155	 279.00000	 146.35823	   0.49744	   0.09844	   0.50709	 -11.19394
4033633.26855	 279.00000	 115.77804	   0.51183	   0.10394	   0.52227	 -11.47932
4033633.50255	 279.00000	  91.67210	   0.52485	   0.11199	   0.53667	 -12.04481
4033633.74755	 279.00000	  72.51701	   0.54090	   0.12244	   0.55458	 -12.75482
4033633.97655	 279.00000	  57.36816	   0.55884	   0.13202	   0.57422	 -13.29144
4033634.21355	 279.00000	  45.36290	   0.57858	   0.14396	   0.59622	 -13.97203
4033634.44555	 279.00000	  35.93134	   0.59933	   0.15525	   0.61911	 -14.52228
4033634.69655	 279.00000	  28.40909	   0.62832	   0.16578	   0.64982	 -14.78048
4033634.91055	 279.00000	  22.48202	   0.65987	   0.17638	   0.68303	 -14.96487
4033635.17555	 279.00000	  17.79613	   0.69443	   0.18188	   0.71786	 -14.67657
4033635.42755	 279.00000	  14.06813	   0.73331	   0.18365	   0.75596	 -14.05977
4033635.64355	 279.00000	  11.14480	   0.76714	   0.17650	   0.78718	 -12.95693
4033635.91155	 279.00000	   8.81772	   0.80252	   0.16668	   0.81964	 -11.73352
4033636.08955	 279.00000	   6.97545	   0.82936	   0.15334	   0.84341	 -10.47517
4033636.30755	 279.00000	   5.51730	   0.85221	   0.13619	   0.86302	  -9.07941
4033636.57655	 279.00000	   4.36941	   0.87208	   0.11705	   0.87990	  -7.64468
4033636.91155	 279.00000	   3.45686	   0.89045	   0.10585	   0.89672	  -6.77909
4033637.33055	 279.00000	   2.73547	   0.90244	   0.09778	   0.90772	  -6.18404
4033637.85555	 279.00000	   2.16054	   0.90675	   0.09106	   0.91131	  -5.73471
4033638.51455	 279.00000	   1.70952	   0.90989	   0.07968	   0.91338	  -5.00452
4033639.34355	 279.00000	   1.35352	   0.91278	   0.06782	   0.91530	  -4.24930
4033640.38655	 279.00000	   1.07079	   0.92118	   0.05622	   0.92290	  -3.49221
4033641.70055	 279.00000	   0.84734	   0.93529	   0.04938	   0.93659	  -3.02222
4033643.35555	 279.00000	   0.67072	   0.95346	   0.04991	   0.95476	  -2.99634
4033645.44455	 279.00000	   0.53067	   0.97084	   0.06393	   0.97294	  -3.76768
4033648.08156	 279.00000	   0.41976	   0.97735	   0.08884	   0.98138	  -5.19381
4033651.41256	 279.00000	   0.33183	   0.96656	   0.11494	   0.97337	  -6.78167
4033655.61856	 279.00000	   0.26261	   0.94166	   0.12848	   0.95039	  -7.76947
4033660.92656	 279.00000	   0.20791	   0.91257	   0.12006	   0.92043	  -7.49480
4033667.63157	 279.00000	   0.16452	   0.90036	   0.08741	   0.90459	  -5.54522
4033676.10757	 279.00000	   0.13007	   0.92014	   0.04119	   0.92106	  -2.56343
4033686.79758	 279.00000	   0.10309	   0.98623	   0.00521	   0.98625	  -0.30248
4033700.31159	 279.00000	   0.08153	   1.10005	   0.01417	   1.10014	  -0.73789
4033717.40960	 279.00000	   0.06443	   1.22431	   0.08926	   1.22756	  -4.16996
4033738.99661	 279.00000	   0.05102	   1.32536	   0.27618	   1.35383	 -11.77074
4033766.23863	 279.00000	   0.04042	   1.29888	   0.52770	   1.40198	 -22.11052
4033800.73465	 279.00000	   0.03192	   1.10753	   0.74617	   1.33543	 -33.96920
4033844.28167	 279.00000	   0.02528	   0.77871	   0.80697	   1.12143	 -46.02110
4033899.34771	 279.00000	   0.01999	   0.42845	   0.58413	   0.72442	 -53.74056
4047262.71090	 280.00000	20004.45300	   0.29778	  -0.01155	   0.29800	   2.22121
4047262.85390	 280.00000	15829.12600	   0.30795	   0.00273	   0.30797	  -0.50733
4047262.99591	 280.00000	12516.70300	   0.31586	   0.01427	   0.31618	  -2.58687
4047263.13791	 280.00000	9909.44240	   0.32718	   0.02289	   0.32798	  -4.00202
4047263.30191	 280.00000	7835.48000	   0.33329	   0.02977	   0.33461	  -5.10464
4047263.50291	 280.00000	6217.24610	   0.34170	   0.03649	   0.34364	  -6.09553
4047263.74091	 280.00000	4905.29100	   0.34940	   0.04101	   0.35180	  -6.69489
4047263.97991	 280.00000	3881.27370	   0.35800	   0.04545	   0.36088	  -7.23509
4047264.21791	 280.00000	3070.98270	   0.36561	   0.04847	   0.36881	  -7.55248
4047264.45591	 280.00000	2430.77780	   0.37381	   0.05267	   0.37750	  -8.02015
4047264.69391	 280.00000	1923.15370	   0.38222	   0.05431	   0.38606	  -8.08780
4047264.93191	 280.00000	1522.43580	   0.39279	   0.05815	   0.39708	  -8.42133
4047265.16991	 280.00000	1203.84460	   0.40095	   0.06042	   0.40547	  -8.56931
4047265.40891	 280.00000	 952.86591	   0.40691	   0.06445	   0.41198	  -9.00075
4047265.64691	 280.00000	 754.27557	   0.41950	   0.06839	   0.42503	  -9.25902
4047265.88391	 280.00000	 596.71857	   0.42929	   0.07088	   0.43510	  -9.37583
4047266.12191	 280.00000	 471.96338	   0.43873	   0.07526	   0.44514	  -9.73341
4047266.36091	 280.00000	 373.20856	   0.44933	   0.07936	   0.45628	 -10.01606
4047266.59891	 280.00000	 295.47278	   0.46128	   0.08386	   0.46884	 -10.30319
4047266.83791	 280.00000	 233.87738	   0.47332	   0.08896	   0.48160	 -10.64428
4047267.07591	 280.00000	 185.05922	   0.48588	   0.09437	   0.49496	 -10.99156
4047267.31191	 280.00000	 146.35823	   0.49573	   0.09959	   0.50563	 -11.35891
4047267.54791	 280.00000	 115.77804	   0.51170	   0.10443	   0.52225	 -11.53528
4047267.78291	 280.00000	  91.67210	   0.52493	   0.11366	   0.53710	 -12.21751
4047268.02791	 280.00000	  72.51701	   0.54016	   0.12167	   0.55370	 -12.69394
4047268.25691	 280.00000	  57.36816	   0.55818	   0.13171	   0.57351	 -13.27680
4047268.49391	 280.00000	  45.36290	   0.57836	   0.14281	   0.59573	 -13.87001
4047268.72591	 280.00000	  35.93134	   0.60108	   0.15569	   0.62092	 -14.52172
4047268.97591	 280.00000	  28.40909	   0.62801	   0.16737	   0.64993	 -14.92315
4047269.19091	 280.00000	  22.48202	   0.65934	   0.17887	   0.68318	 -15.17830
4047269.45591	 280.00000	  17.79613	   0.69530	   0.18340	   0.71908	 -14.77629
4047269.70791	 280.00000	  14.06813	   0.73280	   0.18214	   0.75509	 -13.95823
4047269.92391	 280.00000	  11.14480	   0.76823	   0.17757	   0.78848	 -13.01477
4047270.19091	 280.00000	   8.81772	   0.80147	   0.16609	   0.81850	 -11.70749
4047270.36991	 280.00000	   6.97545	   0.83460	   0.15179	   0.84829	 -10.30775
4047270.58791	 280.00000	   5.51730	   0.85541	   0.13972	   0.86674	  -9.27647
4047270.85691	 280.00000	   4.36941	   0.87130	   0.12312	   0.87996	  -8.04281
4047271.19191	 280.00000	   3.45686	   0.88530	   0.10530	   0.89154	  -6.78285
4047271.61091	 280.00000	   2.73547	   0.90156	   0.08965	   0.90601	  -5.67903
4047272.13591	 280.00000	   2.16054	   0.91597	   0.08063	   0.91951	  -5.03076
4047272.79491	 280.00000	   1.70952	   0.92559	   0.07956	   0.92900	  -4.91286
4047273.62391	 280.00000	   1.35352	   0.92824	   0.08004	   0.93169	  -4.92800
4047274.66691	 280.00000	   1.07079	   0.92512	   0.07793	   0.92839	  -4.81536
4047275.97991	 280.00000	   0.84734	   0.92192	   0.07112	   0.92466	  -4.41132
4047277.63591	 280.00000	   0.67072	   0.92280	   0.06106	   0.92482	  -3.78539
4047279.72492	 280.00000	   0.53067	   0.93240	   0.04642	   0.93355	  -2.85020
4047282.36192	 280.00000	   0.41976	   0.95467	   0.03829	   0.95544	  -2.29686
4047285.69292	 280.00000	   0.33183	   0.98665	   0.04511	   0.98768	  -2.61755
4047289.89892	 280.00000	   0.26261	   1.01637	   0.07527	   1.01915	  -4.23547
4047295.20692	 280.00000	   0.20791	   1.02952	   0.12575	   1.03718	  -6.96374
4047301.91193	 280.00000	   0.16452	   1.01130	   0.18193	   1.02754	 -10.19846
4047310.38793	 280.00000	   0.13007	   0.95818	   0.21840	   0.98276	 -12.83987
4047321.07794	 280.00000	   0.10309	   0.89262	   0.21122	   0.91727	 -13.31327
4047334.59195	 280.00000	   0.08153	   0.84840	   0.15234	   0.86197	 -10.17938
4047351.68996	 280.00000	   0.06443	   0.85417	   0.06737	   0.85682	  -4.50971
4047373.27597	 280.00000	   0.05102	   0.96179	  -0.04703	   0.96294	   2.79920
4047400.51899	 280.00000	   0.04042	   1.19087	  -0.09729	   1.19484	   4.67035
4047435.01501	 280.00000	   0.03192	   1.50354	   0.01656	   1.50363	  -0.63108
4047478.56203	 280.00000	   0.02528	   1.77142	   0.36093	   1.80781	 -11.51655
4047533.62707	 280.00000	   0.01999	   1.80957	   0.90131	   2.02161	 -26.47696
4060891.04662	 281.00000	20004.45300	   0.29901	  -0.01222	   0.29926	   2.33931
4060891.18962	 281.00000	15829.12600	   0.30662	   0.00182	   0.30663	  -0.33981
4060891.33162	 281.00000	12516.70300	   0.31584	   0.01396	   0.31615	  -2.53095
4060891.47362	 281.00000	9909.44240	   0.32488	   0.02308	   0.32569	  -4.06338
4060891.63762	 281.00000	7835.48000	   0.33230	   0.03091	   0.33373	  -5.31484
4060891.83862	 281.00000	6217.24610	   0.34107	   0.03599	   0.34296	  -6.02408
4060892.07662	 281.00000	4905.29100	   0.34910	   0.04138	   0.35154	  -6.76010
4060892.31462	 281.00000	3881.27370	   0.35856	   0.04410	   0.36126	  -7.01233
4060892.55262	 281.00000	3070.98270	   0.36617	   0.04948	   0.36950	  -7.69626
4060892.79162	 281.00000	2430.77780	   0.37469	   0.05413	   0.37858	  -8.22059
4060893.02962	 281.00000	1923.15370	   0.38148	   0.05509	   0.38544	  -8.21741
4060893.26762	 281.00000	1522.43580	   0.39137	   0.05694	   0.39549	  -8.27709
4060893.50562	 281.00000	1203.84460	   0.40039	   0.06111	   0.40503	  -8.67770
4060893.74462	 281.00000	 952.86591	   0.40940	   0.06447	   0.41445	  -8.94957
4060893.98262	 281.00000	 754.27557	   0.41947	   0.06689	   0.42477	  -9.06057
4060894.21962	 281.00000	 596.71857	   0.43107	   0.07035	   0.43677	  -9.26830
4060894.45762	 281.00000	 471.96338	   0.43929	   0.07501	   0.44565	  -9.69051
4060894.69662	 281.00000	 373.20856	   0.45085	   0.07885	   0.45769	  -9.91999
4060894.93362	 281.00000	 295.47278	   0.46204	   0.08444	   0.46969	 -10.35693
4060895.17362	 281.00000	 233.87738	   0.47387	   0.08862	   0.48208	 -10.59323
4060895.41162	 281.00000	 185.05922	   0.48553	   0.09212	   0.49419	 -10.74324
4060895.64762	 281.00000	 146.35823	   0.49684	   0.09931	   0.50667	 -11.30345
4060895.88362	 281.00000	 115.77804	   0.51141	   0.10526	   0.52213	 -11.63007
4060896.11862	 281.00000	  91.67210	   0.52635	   0.11373	   0.53850	 -12.19280
4060896.36362	 281.00000	  72.51701	   0.54042	   0.12222	   0.55407	 -12.74390
4060896.59262	 281.00000	  57.36816	   0.55790	   0.13253	   0.57343	 -13.36293
4060896.82962	 281.00000	  45.36290	   0.57787	   0.14247	   0.59518	 -13.85003
4060897.06162	 281.00000	  35.93134	   0.60124	   0.15578	   0.62109	 -14.52595
4060897.31262	 281.00000	  28.40909	   0.62792	   0.16855	   0.65015	 -15.02533
4060897.52662	 281.00000	  22.48202	   0.66046	   0.17850	   0.68416	 -15.12392
4060897.79162	 281.00000	  17.79613	   0.69548	   0.18249	   0.71902	 -14.70308
4060898.04362	 281.00000	  14.06813	   0.73155	   0.18196	   0.75384	 -13.96787
4060898.25962	 281.00000	  11.14480	   0.77045	   0.17910	   0.79100	 -13.08637
4060898.52762	 281.00000	   8.81772	   0.80114	   0.16751	   0.81846	 -11.81015
4060898.70562	 281.00000	   6.97545	   0.83259	   0.15202	   0.84636	 -10.34770
4060898.92362	 281.00000	   5.51730	   0.85931	   0.13900	   0.87047	  -9.18853
4060899.19262	 281.00000	   4.36941	   0.87384	   0.12530	   0.88278	  -8.16016
4060899.52762	 281.00000	   3.45686	   0.88642	   0.10903	   0.89310	  -7.01219
4060899.94662	 281.00000	   2.73547	   0.89733	   0.09283	   0.90211	  -5.90655
4060900.47162	 281.00000	   2.16054	   0.91012	   0.07906	   0.91355	  -4.96479
4060901.13062	 281.00000	   1.70952	   0.92457	   0.07052	   0.92726	  -4.36153
4060901.95962	 281.00000	   1.35352	   0.93544	   0.07096	   0.93813	  -4.33823
4060903.00263	 281.00000	   1.07079	   0.94047	   0.07670	   0.94359	  -4.66241
4060904.31663	 281.00000	   0.84734	   0.93665	   0.08095	   0.94014	  -4.93963
4060905.97163	 281.00000	   0.67072	   0.93087	   0.08118	   0.93441	  -4.98421
4060908.06063	 281.00000	   0.53067	   0.92402	   0.07195	   0.92682	  -4.45240
4060910.69763	 281.00000	   0.41976	   0.92606	   0.05566	   0.92774	  -3.43949
4060914.02863	 281.00000	   0.33183	   0.94366	   0.03907	   0.94447	  -2.37109
4060918.23463	 281.00000	   0.26261	   0.97903	   0.03264	   0.97957	  -1.90934
4060923.54264	 281.00000	   0.20791	   1.02612	   0.05242	   1.02746	  -2.92466
4060930.24764	 281.00000	   0.16452	   1.06563	   0.10478	   1.07077	  -5.61548
4060938.72365	 281.00000	   0.13007	   1.07249	   0.18485	   1.08830	  -9.77914
4060949.41365	 281.00000	   0.10309	   1.03084	   0.26535	   1.06444	 -14.43512
4060962.92766	 281.00000	   0.08153	   0.94512	   0.30969	   0.99457	 -18.14249
4060980.02567	 281.00000	   0.06443	   0.85348	   0.29907	   0.90437	 -19.31120
4061001.61168	 281.00000	   0.05102	   0.78394	   0.19017	   0.80668	 -13.63550
4061028.85470	 281.00000	   0.04042	   0.81905	   0.00552	   0.81907	  -0.38582
4061063.35072	 281.00000	   0.03192	   1.03055	  -0.17826	   1.04585	   9.81351
4061106.89775	 281.00000	   0.02528	   1.42977	  -0.22948	   1.44807	   9.11821
4061161.96278	 281.00000	   0.01999	   1.92961	   0.00968	   1.92964	  -0.28731
4074519.68173	 282.00000	20004.45300	   0.29851	  -0.01186	   0.29874	   2.27438
4074519.82473	 282.00000	15829.12600	   0.30888	   0.00235	   0.30889	  -0.43521
4074519.96673	 282.00000	12516.70300	   0.31692	   0.01711	   0.31738	  -3.09039
4074520.10873	 282.00000	9909.44240	   0.32606	   0.02294	   0.32687	  -4.02432
4074520.27273	 282.00000	7835.48000	   0.33533	   0.03181	   0.33683	  -5.41839
4074520.47374	 282.00000	6217.24610	   0.34057	   0.03629	   0.34250	  -6.08298
4074520.71174	 282.00000	4905.29100	   0.35075	   0.04217	   0.35327	  -6.85569
4074520.95074	 282.00000	3881.27370	   0.35809	   0.04542	   0.36096	  -7.22885
4074521.18874	 282.00000	3070.98270	   0.36670	   0.04849	   0.36990	  -7.53308
4074521.42674	 282.00000	2430.77780	   0.37419	   0.05065	   0.37761	  -7.70803
4074521.66474	 282.00000	1923.15370	   0.38202	   0.05592	   0.38609	  -8.32761
4074521.90274	 282.00000	1522.43580	   0.39236	   0.05849	   0.39670	  -8.47874
4074522.14074	 282.00000	1203.84460	   0.40081	   0.06204	   0.40558	  -8.79885
4074522.37974	 282.00000	 952.86591	   0.41060	   0.06491	   0.41570	  -8.98284
4074522.61774	 282.00000	 754.27557	   0.42007	   0.06883	   0.42567	  -9.30553
4074522.85474	 282.00000	 596.71857	   0.42898	   0.07048	   0.43473	  -9.33020
4074523.09274	 282.00000	 471.96338	   0.43904	   0.07461	   0.44533	  -9.64517
4074523.33174	 282.00000	 373.20856	   0.45016	   0.07972	   0.45716	 -10.04234
4074523.56974	 282.00000	 295.47278	   0.46021	   0.08181	   0.46742	 -10.08033
4074523.80874	 282.00000	 233.87738	   0.47401	   0.08570	   0.48169	 -10.24795
4074524.04674	 282.00000	 185.05922	   0.48537	   0.09241	   0.49409	 -10.77994
4074524.28274	 282.00000	 146.35823	   0.49709	   0.09908	   0.50687	 -11.27287
4074524.51874	 282.00000	 115.77804	   0.51184	   0.10669	   0.52285	 -11.77400
4074524.75274	 282.00000	  91.67210	   0.52603	   0.11097	   0.53761	 -11.91248
4074524.99774	 282.00000	  72.51701	   0.54287	   0.12183	   0.55637	 -12.64885
4074525.22674	 282.00000	  57.36816	   0.55807	   0.13243	   0.57356	 -13.34990
4074525.46374	 282.00000	  45.36290	   0.57796	   0.14307	   0.59540	 -13.90355
4074525.69574	 282.00000	  35.93134	   0.60236	   0.15595	   0.62222	 -14.51547
4074525.94674	 282.00000	  28.40909	   0.62953	   0.16695	   0.65129	 -14.85242
4074526.16074	 282.00000	  22.48202	   0.65990	   0.17746	   0.68335	 -15.05157
4074526.42574	 282.00000	  17.79613	   0.69488	   0.18293	   0.71856	 -14.74897
4074526.67774	 282.00000	  14.06813	   0.73245	   0.18412	   0.75524	 -14.11073
4074526.89374	 282.00000	  11.14480	   0.77134	   0.17852	   0.79172	 -13.03091
4074527.16174	 282.00000	   8.81772	   0.80181	   0.16975	   0.81958	 -11.95353
4074527.33974	 282.00000	   6.97545	   0.83232	   0.15244	   0.84616	 -10.37871
4074527.55774	 282.00000	   5.51730	   0.85796	   0.13578	   0.86864	  -8.99321
4074527.82674	 282.00000	   4.36941	   0.88015	   0.12493	   0.88898	  -8.07876
4074528.16174	 282.00000	   3.45686	   0.89098	   0.11180	   0.89797	  -7.15230
4074528.58074	 282.00000	   2.73547	   0.89968	   0.09863	   0.90507	  -6.25615
4074529.10574	 282.00000	   2.16054	   0.90759	   0.08419	   0.91149	  -5.29991
4074529.76474	 282.00000	   1.70952	   0.91828	   0.07025	   0.92097	  -4.37484
4074530.59374	 282.00000	   1.35352	   0.93255	   0.06259	   0.93464	  -3.83958
4074531.63674	 282.00000	   1.07079	   0.94662	   0.06326	   0.94873	  -3.82334
4074532.95074	 282.00000	   0.84734	   0.95439	   0.07167	   0.95708	  -4.29460
4074534.60574	 282.00000	   0.67072	   0.95566	   0.08332	   0.95929	  -4.98263
4074536.69474	 282.00000	   0.53067	   0.94678	   0.08985	   0.95104	  -5.42102
4074539.33175	 282.00000	   0.41976	   0.93075	   0.08979	   0.93507	  -5.51047
4074542.66275	 282.00000	   0.33183	   0.92277	   0.07382	   0.92572	  -4.57404
4074546.86875	 282.00000	   0.26261	   0.93063	   0.05002	   0.93198	  -3.07666
4074552.17675	 282.00000	   0.20791	   0.96283	   0.02949	   0.96328	  -1.75452
4074558.88176	 282.00000	   0.16452	   1.01958	   0.02969	   1.02001	  -1.66771
4074567.35776	 282.00000	   0.13007	   1.08673	   0.07020	   1.08900	  -3.69624
4074578.04777	 282.00000	   0.10309	   1.13516	   0.16054	   1.14646	  -8.04949
4074591.56178	 282.00000	   0.08153	   1.13101	   0.28422	   1.16617	 -14.10637
4074608.65979	 282.00000	   0.06443	   1.07273	   0.39766	   1.14406	 -20.33966
4074630.24680	 282.00000	   0.05102	   0.92380	   0.45207	   1.02848	 -26.07539
4074657.48882	 282.00000	   0.04042	   0.75789	   0.38228	   0.84884	 -26.76624
4074691.98484	 282.00000	   0.03192	   0.66759	   0.16744	   0.68827	 -14.08011
4074735.53186	 282.00000	   0.02528	   0.77193	  -0.15398	   0.78714	  11.28126
4074790.59790	 282.00000	   0.01999	   1.17073	  -0.43991	   1.25065	  20.59396
4088148.85085	 283.00000	20004.45300	   0.29865	  -0.00969	   0.29881	   1.85828
4088148.99385	 283.00000	15829.12600	   0.30870	   0.00324	   0.30872	  -0.60047
4088149.13585	 283.00000	12516.70300	   0.31646	   0.01509	   0.31682	  -2.73011
4088149.27785	 283.00000	9909.44240	   0.32652	   0.02331	   0.32735	  -4.08366
4088149.44185	 283.00000	7835.48000	   0.33113	   0.03041	   0.33252	  -5.24666
4088149.64285	 283.00000	6217.24610	   0.34270	   0.03692	   0.34469	  -6.14916
4088149.88085	 283.00000	4905.29100	   0.34995	   0.04192	   0.35245	  -6.83011
4088150.11885	 283.00000	3881.27370	   0.35954	   0.04528	   0.36238	  -7.17808
4088150.35685	 283.00000	3070.98270	   0.36612	   0.04886	   0.36937	  -7.60196
4088150.59485	 283.00000	2430.77780	   0.37420	   0.05148	   0.37773	  -7.83366
4088150.83385	 283.00000	1923.15370	   0.38289	   0.05590	   0.38695	  -8.30649
4088151.07185	 283.00000	1522.43580	   0.39202	   0.05940	   0.39649	  -8.61613
4088151.30985	 283.00000	1203.84460	   0.40096	   0.06170	   0.40568	  -8.74876
4088151.54785	 283.00000	 952.86591	   0.41047	   0.06594	   0.41573	  -9.12688
4088151.78685	 283.00000	 754.27557	   0.41946	   0.06797	   0.42493	  -9.20361
4088152.02385	 283.00000	 596.71857	   0.43029	   0.07061	   0.43604	  -9.31968
4088152.26185	 283.00000	 471.96338	   0.44030	   0.07468	   0.44659	  -9.62603
4088152.50085	 283.00000	 373.20856	   0.45145	   0.07882	   0.45828	  -9.90310
4088152.73885	 283.00000	 295.47278	   0.46081	   0.08273	   0.46818	 -10.17742
4088152.97785	 283.00000	 233.87738	   0.47311	   0.08661	   0.48097	 -10.37365
4088153.21585	 283.00000	 185.05922	   0.48503	   0.09359	   0.49398	 -10.92161
4088153.45185	 283.00000	 146.35823	   0.49978	   0.09785	   0.50926	 -11.07719
4088153.68785	 283.00000	 115.77804	   0.51135	   0.10438	   0.52189	 -11.53664
4088153.92286	 283.00000	  91.67210	   0.52666	   0.11280	   0.53860	 -12.08884
4088154.16786	 283.00000	  72.51701	   0.54216	   0.12207	   0.55573	 -12.68891
4088154.39686	 283.00000	  57.36816	   0.56039	   0.13235	   0.57581	 -13.28812
4088154.63386	 283.00000	  45.36290	   0.57907	   0.14378	   0.59665	 -13.94465
4088154.86586	 283.00000	  35.93134	   0.60242	   0.15544	   0.62215	 -14.46786
4088155.11686	 283.00000	  28.40909	   0.62930	   0.16856	   0.65148	 -14.99503
4088155.33086	 283.00000	  22.48202	   0.66099	   0.17859	   0.68469	 -15.11917
4088155.59586	 283.00000	  17.79613	   0.69574	   0.18371	   0.71959	 -14.79100
4088155.84786	 283.00000	  14.06813	   0.73182	   0.18482	   0.75480	 -14.17376
4088156.06386	 283.00000	  11.14480	   0.77169	   0.18029	   0.79247	 -13.15006
4088156.33186	 283.00000	   8.81772	   0.80289	   0.17023	   0.82074	 -11.97046
4088156.50986	 283.00000	   6.97545	   0.83395	   0.15488	   0.84821	 -10.52079
4088156.72786	 283.00000	   5.51730	   0.86212	   0.13777	   0.87306	  -9.07959
4088156.99686	 283.00000	   4.36941	   0.87981	   0.12784	   0.88905	  -8.26731
4088157.33186	 283.00000	   3.45686	   0.89226	   0.11289	   0.89937	  -7.21062
4088157.75086	 283.00000	   2.73547	   0.90101	   0.09794	   0.90632	  -6.20394
4088158.27586	 283.00000	   2.16054	   0.91077	   0.08218	   0.91447	  -5.15608
4088158.93486	 283.00000	   1.70952	   0.92385	   0.06936	   0.92645	  -4.29351
4088159.76386	 283.00000	   1.35352	   0.93782	   0.06506	   0.94007	  -3.96873
4088160.80686	 283.00000	   1.07079	   0.94932	   0.06880	   0.95181	  -4.14540
4088162.12086	 283.00000	   0.84734	   0.95313	   0.07709	   0.95624	  -4.62410
4088163.77586	 283.00000	   0.67072	   0.95049	   0.08651	   0.95442	  -5.20035
4088165.86486	 283.00000	   0.53067	   0.93866	   0.08837	   0.94281	  -5.37813
4088168.50186	 283.00000	   0.41976	   0.92867	   0.07864	   0.93199	  -4.84036
4088171.83287	 283.00000	   0.33183	   0.92954	   0.05889	   0.93140	  -3.62495
4088176.03887	 283.00000	   0.26261	   0.94914	   0.03784	   0.94990	  -2.28301
4088181.34687	 283.00000	   0.20791	   0.99143	   0.02867	   0.99185	  -1.65629
4088188.05188	 283.00000	   0.16452	   1.04983	   0.04967	   1.05101	  -2.70872
4088196.52788	 283.00000	   0.13007	   1.10207	   0.11270	   1.10781	  -5.83890
4088207.21789	 283.00000	   0.10309	   1.11753	   0.21230	   1.13751	 -10.75670
4088220.73189	 283.00000	   0.08153	   1.07274	   0.31930	   1.11925	 -16.57544
4088237.82990	 283.00000	   0.06443	   0.98570	   0.39302	   1.06116	 -21.73833
4088259.41592	 283.00000	   0.05102	   0.84264	   0.37787	   0.92349	 -24.15338
4088286.65893	 283.00000	   0.04042	   0.73299	   0.24214	   0.77195	 -18.28083
4088321.15495	 283.00000	   0.03192	   0.75003	  -0.00000	   0.75003	   0.00006
4088364.70198	 283.00000	   0.02528	   0.99041	  -0.26649	   1.02563	  15.05992
4088419.76701	 283.00000	   0.01999	   1.49288	  -0.38885	   1.54269	  14.59933
4101767.98689	 284.00000	20004.45300	   0.29956	  -0.00995	   0.29973	   1.90178
4101768.12989	 284.00000	15829.12600	   0.30751	   0.00435	   0.30754	  -0.81102
4101768.27189	 284.00000	12516.70300	   0.31876	   0.01485	   0.31911	  -2.66653
4101768.41389	 284.00000	9909.44240	   0.32463	   0.02401	   0.32552	  -4.22909
4101768.57789	 284.00000	7835.48000	   0.33282	   0.03139	   0.33430	  -5.38829
4101768.77889	 284.00000	6217.24610	   0.34259	   0.03667	   0.34455	  -6.11002
4101769.01689	 284.00000	4905.29100	   0.34906	   0.04194	   0.35157	  -6.85125
4101769.25589	 284.00000	3881.27370	   0.35766	   0.04513	   0.36049	  -7.19121
4101769.49389	 284.00000	3070.98270	   0.36666	   0.04912	   0.36993	  -7.62993
4101769.73189	 284.00000	2430.77780	   0.37482	   0.05249	   0.37847	  -7.97225
4101769.96989	 284.00000	1923.15370	   0.38273	   0.05474	   0.38663	  -8.14016
4101770.20789	 284.00000	1522.43580	   0.39168	   0.05822	   0.39598	  -8.45492
4101770.44589	 284.00000	1203.84460	   0.40038	   0.06254	   0.40523	  -8.87814
4101770.68489	 284.00000	 952.86591	   0.41056	   0.06466	   0.41562	  -8.95015
4101770.92289	 284.00000	 754.27557	   0.41952	   0.06702	   0.42484	  -9.07649
4101771.15989	 284.00000	 596.71857	   0.43038	   0.07287	   0.43650	  -9.61000
4101771.39789	 284.00000	 471.96338	   0.43984	   0.07534	   0.44624	  -9.71966
4101771.63690	 284.00000	 373.20856	   0.45048	   0.07785	   0.45715	  -9.80540
4101771.87490	 284.00000	 295.47278	   0.46242	   0.08280	   0.46977	 -10.15124
4101772.11390	 284.00000	 233.87738	   0.47358	   0.08818	   0.48172	 -10.54743
4101772.35190	 284.00000	 185.05922	   0.48681	   0.09232	   0.49549	 -10.73864
4101772.58790	 284.00000	 146.35823	   0.50064	   0.09848	   0.51024	 -11.12888
4101772.82490	 284.00000	 115.77804	   0.51318	   0.10509	   0.52383	 -11.57354
4101773.05890	 284.00000	  91.67210	   0.52678	   0.11323	   0.53881	 -12.13119
4101773.30390	 284.00000	  72.51701	   0.54209	   0.12159	   0.55556	 -12.64210
4101773.53290	 284.00000	  57.36816	   0.55945	   0.13059	   0.57449	 -13.13921
4101773.76990	 284.00000	  45.36290	   0.58040	   0.14278	   0.59771	 -13.82030
4101774.00190	 284.00000	  35.93134	   0.60152	   0.15504	   0.62117	 -14.45304
4101774.25290	 284.00000	  28.40909	   0.62840	   0.16630	   0.65003	 -14.82249
4101774.46690	 284.00000	  22.48202	   0.66142	   0.17813	   0.68498	 -15.07273
4101774.73190	 284.00000	  17.79613	   0.69452	   0.18418	   0.71853	 -14.85255
4101774.98390	 284.00000	  14.06813	   0.73312	   0.18680	   0.75654	 -14.29471
4101775.19990	 284.00000	  11.14480	   0.77050	   0.18029	   0.79131	 -13.16944
4101775.46790	 284.00000	   8.81772	   0.80606	   0.17243	   0.82429	 -12.07462
4101775.64590	 284.00000	   6.97545	   0.83280	   0.15557	   0.84721	 -10.58114
4101775.86390	 284.00000	   5.51730	   0.85814	   0.14038	   0.86954	  -9.29052
4101776.13290	 284.00000	   4.36941	   0.88176	   0.12225	   0.89019	  -7.89346
4101776.46790	 284.00000	   3.45686	   0.90066	   0.11203	   0.90760	  -7.09044
4101776.88690	 284.00000	   2.73547	   0.90963	   0.10241	   0.91537	  -6.42368
