Repository: kbm2110/Battery_Diagnostics_Thesis

# Battery_Diagnostics_Thesis
 Data-driven battery diagnostics using EIS

**Author:** Bala Manikanta Yaswanth Kanagarla
**Institution:** Technische Hochschule Ingolstadt (THI)
**Supervisor:** Prof. Dr. H.-G. Schweiger

## Overview

This project implements a machine learning framework for 
non-invasive State of Health (SoH) estimation of lithium-ion 
batteries using Electrochemical Impedance Spectroscopy (EIS).

Eight physically interpretable features are extracted from 
impedance spectra and used to train six ML models under a 
strict cell-level train-test split. The stacking ensemble 
achieves R² = 0.9122 and RMSE = 0.0234 on completely unseen 
cells.

---

File: data/EIS/EIS_state_II_45C01.txt (part 34 of 36)
time/s	           cycle number	freq/Hz	           Re(Z)/Ohm	  -Im(Z)/Ohm	   |Z|/Ohm	   Phase(Z)/deg
4320210.34324	 276.00000	 295.47278	   0.95346	   0.07246	   0.95621	  -4.34593
4320210.58324	 276.00000	 233.87738	   0.96463	   0.07743	   0.96774	  -4.58917
4320210.82124	 276.00000	 185.05922	   0.97565	   0.08133	   0.97903	  -4.76499
4320211.05724	 276.00000	 146.35823	   0.98589	   0.08692	   0.98971	  -5.03856
4320211.29324	 276.00000	 115.77804	   0.99623	   0.09312	   1.00058	  -5.33979
4320211.52824	 276.00000	  91.67210	   1.00855	   0.10044	   1.01354	  -5.68714
4320211.77324	 276.00000	  72.51701	   1.02162	   0.10721	   1.02723	  -5.99055
4320212.00224	 276.00000	  57.36816	   1.03527	   0.11358	   1.04149	  -6.26069
4320212.23924	 276.00000	  45.36290	   1.04751	   0.12604	   1.05507	  -6.86109
4320212.47124	 276.00000	  35.93134	   1.06737	   0.14019	   1.07654	  -7.48266
4320212.72124	 276.00000	  28.40909	   1.08459	   0.15501	   1.09562	  -8.13361
4320212.93624	 276.00000	  22.48202	   1.10850	   0.17164	   1.12171	  -8.80178
4320213.20124	 276.00000	  17.79613	   1.14246	   0.18716	   1.15769	  -9.30376
4320213.45324	 276.00000	  14.06813	   1.17504	   0.19170	   1.19057	  -9.26593
4320213.66924	 276.00000	  11.14480	   1.21380	   0.21464	   1.23263	 -10.02813
4320213.93625	 276.00000	   8.81772	   1.24948	   0.20406	   1.26603	  -9.27549
4320214.11525	 276.00000	   6.97545	   1.30626	   0.19753	   1.32112	  -8.59902
4320214.33325	 276.00000	   5.51730	   1.34660	   0.21086	   1.36301	  -8.89944
4320214.60225	 276.00000	   4.36941	   1.36364	   0.19638	   1.37771	  -8.19483
4320214.93725	 276.00000	   3.45686	   1.38438	   0.16261	   1.39390	  -6.69932
4320215.35625	 276.00000	   2.73547	   1.41765	   0.12306	   1.42298	  -4.96125
4320215.88125	 276.00000	   2.16054	   1.46248	   0.09924	   1.46584	  -3.88200
4320216.54025	 276.00000	   1.70952	   1.49901	   0.10346	   1.50258	  -3.94818
4320217.36925	 276.00000	   1.35352	   1.50943	   0.12430	   1.51454	  -4.70752
4320218.41225	 276.00000	   1.07079	   1.48839	   0.14096	   1.49505	  -5.41006
4320219.72525	 276.00000	   0.84734	   1.44757	   0.13423	   1.45378	  -5.29788
4320221.38126	 276.00000	   0.67072	   1.41451	   0.10109	   1.41812	  -4.08763
4320223.47026	 276.00000	   0.53067	   1.40439	   0.03872	   1.40492	  -1.57916
4320226.10726	 276.00000	   0.41976	   1.43763	  -0.02172	   1.43780	   0.86575
4320229.43827	 276.00000	   0.33183	   1.51059	  -0.04919	   1.51139	   1.86522
4320233.64427	 276.00000	   0.26261	   1.59616	  -0.01937	   1.59627	   0.69510
4320238.95228	 276.00000	   0.20791	   1.65311	   0.06923	   1.65456	  -2.39813
4320245.65629	 276.00000	   0.16452	   1.64774	   0.19242	   1.65894	  -6.66065
4320254.13330	 276.00000	   0.13007	   1.56542	   0.30093	   1.59408	 -10.88144
4320264.82331	 276.00000	   0.10309	   1.42503	   0.34300	   1.46572	 -13.53342
4320278.33733	 276.00000	   0.08153	   1.28014	   0.28437	   1.31135	 -12.52414
4320295.43435	 276.00000	   0.06443	   1.20027	   0.16222	   1.21118	  -7.69710
4320317.02138	 276.00000	   0.05102	   1.23756	  -0.03824	   1.23815	   1.76990
4320344.26342	 276.00000	   0.04042	   1.42976	  -0.20083	   1.44380	   7.99574
4320378.75846	 276.00000	   0.03192	   1.74130	  -0.22630	   1.75594	   7.40461
4320422.30552	 276.00000	   0.02528	   2.04716	  -0.03689	   2.04749	   1.03243
4320477.37059	 276.00000	   0.01999	   2.20711	   0.32769	   2.23130	  -8.44516
4334888.12912	 277.00000	20004.45300	   0.79124	   0.00058	   0.79124	  -0.04227
4334888.27212	 277.00000	15829.12600	   0.80195	   0.01336	   0.80206	  -0.95471
4334888.41412	 277.00000	12516.70300	   0.81196	   0.02462	   0.81233	  -1.73690
4334888.55612	 277.00000	9909.44240	   0.82386	   0.03113	   0.82445	  -2.16374
4334888.72012	 277.00000	7835.48000	   0.83115	   0.03657	   0.83195	  -2.51930
4334888.92112	 277.00000	6217.24610	   0.84121	   0.04040	   0.84218	  -2.74964
4334889.15912	 277.00000	4905.29100	   0.84941	   0.04415	   0.85056	  -2.97513
4334889.39812	 277.00000	3881.27370	   0.85765	   0.04690	   0.85893	  -3.12992
4334889.63612	 277.00000	3070.98270	   0.86502	   0.04805	   0.86635	  -3.17947
4334889.87412	 277.00000	2430.77780	   0.87203	   0.05195	   0.87357	  -3.40945
4334890.11212	 277.00000	1923.15370	   0.88190	   0.05329	   0.88351	  -3.45809
4334890.35013	 277.00000	1522.43580	   0.89052	   0.05598	   0.89228	  -3.59685
4334890.58813	 277.00000	1203.84460	   0.89991	   0.05772	   0.90176	  -3.66992
4334890.82713	 277.00000	 952.86591	   0.90784	   0.05938	   0.90978	  -3.74216
4334891.06513	 277.00000	 754.27557	   0.91498	   0.06201	   0.91708	  -3.87719
4334891.30213	 277.00000	 596.71857	   0.92429	   0.06528	   0.92659	  -4.03968
4334891.54013	 277.00000	 471.96338	   0.93208	   0.06677	   0.93446	  -4.09733
4334891.77913	 277.00000	 373.20856	   0.94084	   0.06964	   0.94341	  -4.23352
4334892.01713	 277.00000	 295.47278	   0.95112	   0.07474	   0.95405	  -4.49311
4334892.25613	 277.00000	 233.87738	   0.96130	   0.07670	   0.96436	  -4.56155
4334892.49413	 277.00000	 185.05922	   0.97146	   0.08231	   0.97494	  -4.84276
4334892.73013	 277.00000	 146.35823	   0.98354	   0.08654	   0.98734	  -5.02841
4334892.96613	 277.00000	 115.77804	   0.99428	   0.09234	   0.99856	  -5.30600
4334893.20113	 277.00000	  91.67210	   1.00653	   0.09904	   1.01139	  -5.61965
4334893.44613	 277.00000	  72.51701	   1.01842	   0.10508	   1.02383	  -5.89105
4334893.67513	 277.00000	  57.36816	   1.03571	   0.11481	   1.04206	  -6.32556
4334893.91213	 277.00000	  45.36290	   1.05114	   0.12350	   1.05837	  -6.70105
4334894.14413	 277.00000	  35.93134	   1.06337	   0.13981	   1.07252	  -7.49008
4334894.39513	 277.00000	  28.40909	   1.08532	   0.14950	   1.09557	  -7.84275
4334894.60913	 277.00000	  22.48202	   1.10845	   0.16625	   1.12085	  -8.52964
4334894.87413	 277.00000	  17.79613	   1.13573	   0.18593	   1.15085	  -9.29764
4334895.12613	 277.00000	  14.06813	   1.18019	   0.19771	   1.19664	  -9.50986
4334895.34213	 277.00000	  11.14480	   1.20502	   0.20530	   1.22238	  -9.66849
4334895.61013	 277.00000	   8.81772	   1.26119	   0.20541	   1.27781	  -9.25047
4334895.78813	 277.00000	   6.97545	   1.30534	   0.21609	   1.32311	  -9.39965
4334896.00613	 277.00000	   5.51730	   1.32782	   0.20354	   1.34333	  -8.71496
4334896.27513	 277.00000	   4.36941	   1.35982	   0.17505	   1.37104	  -7.33541
4334896.61013	 277.00000	   3.45686	   1.40608	   0.14476	   1.41351	  -5.87824
4334897.02913	 277.00000	   2.73547	   1.45200	   0.13620	   1.45838	  -5.35872
4334897.55413	 277.00000	   2.16054	   1.47313	   0.14337	   1.48009	  -5.55887
4334898.21314	 277.00000	   1.70952	   1.46692	   0.14836	   1.47440	  -5.77522
4334899.04214	 277.00000	   1.35352	   1.44469	   0.13264	   1.45077	  -5.24556
4334900.08514	 277.00000	   1.07079	   1.42537	   0.09512	   1.42854	  -3.81788
4334901.39914	 277.00000	   0.84734	   1.43100	   0.04400	   1.43168	  -1.76124
4334903.05414	 277.00000	   0.67072	   1.45868	   0.00365	   1.45868	  -0.14333
4334905.14314	 277.00000	   0.53067	   1.51922	  -0.01396	   1.51929	   0.52648
4334907.78015	 277.00000	   0.41976	   1.57959	   0.01633	   1.57967	  -0.59219
4334911.11115	 277.00000	   0.33183	   1.61069	   0.08920	   1.61316	  -3.16973
4334915.31716	 277.00000	   0.26261	   1.58528	   0.17597	   1.59502	  -6.33408
4334920.62517	 277.00000	   0.20791	   1.50499	   0.23674	   1.52350	  -8.93961
4334927.32917	 277.00000	   0.16452	   1.39634	   0.23699	   1.41631	  -9.63249
4334935.80619	 277.00000	   0.13007	   1.30584	   0.16402	   1.31610	  -7.15925
4334946.49620	 277.00000	   0.10309	   1.28373	   0.03807	   1.28430	  -1.69885
4334960.01022	 277.00000	   0.08153	   1.35820	  -0.09206	   1.36132	   3.87762
4334977.10724	 277.00000	   0.06443	   1.50458	  -0.15767	   1.51282	   5.98256
4334998.69327	 277.00000	   0.05102	   1.74301	  -0.11768	   1.74698	   3.86248
4335025.93630	 277.00000	   0.04042	   1.95361	   0.08734	   1.95556	  -2.55979
4335060.43135	 277.00000	   0.03192	   2.01931	   0.41035	   2.06058	 -11.48693
4335103.97841	 277.00000	   0.02528	   1.86336	   0.71372	   1.99537	 -20.95817
4335159.04348	 277.00000	   0.01999	   1.54591	   0.85444	   1.76633	 -28.92989
4349557.67766	 278.00000	20004.45300	   0.78927	   0.00181	   0.78927	  -0.13151
4349557.82066	 278.00000	15829.12600	   0.80214	   0.01409	   0.80226	  -1.00620
4349557.96266	 278.00000	12516.70300	   0.81246	   0.02402	   0.81282	  -1.69324
4349558.10466	 278.00000	9909.44240	   0.82116	   0.03076	   0.82174	  -2.14533
4349558.26866	 278.00000	7835.48000	   0.83137	   0.03715	   0.83220	  -2.55839
4349558.46966	 278.00000	6217.24610	   0.83955	   0.04048	   0.84052	  -2.76022
4349558.70766	 278.00000	4905.29100	   0.84833	   0.04528	   0.84954	  -3.05510
4349558.94666	 278.00000	3881.27370	   0.85700	   0.04858	   0.85837	  -3.24429
4349559.18466	 278.00000	3070.98270	   0.86599	   0.04819	   0.86733	  -3.18484
4349559.42267	 278.00000	2430.77780	   0.87221	   0.05097	   0.87370	  -3.34429
4349559.66067	 278.00000	1923.15370	   0.88177	   0.05370	   0.88340	  -3.48526
4349559.89867	 278.00000	1522.43580	   0.88999	   0.05537	   0.89171	  -3.56026
4349560.13667	 278.00000	1203.84460	   0.89685	   0.05827	   0.89875	  -3.71731
4349560.37567	 278.00000	 952.86591	   0.90684	   0.06028	   0.90884	  -3.80285
4349560.61367	 278.00000	 754.27557	   0.91533	   0.06368	   0.91754	  -3.97952
4349560.85067	 278.00000	 596.71857	   0.92284	   0.06498	   0.92513	  -4.02766
4349561.08867	 278.00000	 471.96338	   0.93159	   0.06546	   0.93388	  -4.01932
4349561.32767	 278.00000	 373.20856	   0.93996	   0.06908	   0.94250	  -4.20325
4349561.56567	 278.00000	 295.47278	   0.94955	   0.07306	   0.95236	  -4.39990
4349561.80467	 278.00000	 233.87738	   0.96083	   0.07791	   0.96398	  -4.63576
4349562.04267	 278.00000	 185.05922	   0.97016	   0.08412	   0.97380	  -4.95549
4349562.27867	 278.00000	 146.35823	   0.98226	   0.08717	   0.98612	  -5.07159
4349562.51567	 278.00000	 115.77804	   0.99405	   0.09179	   0.99828	  -5.27575
4349562.74967	 278.00000	  91.67210	   1.00627	   0.09900	   1.01113	  -5.61888
4349562.99467	 278.00000	  72.51701	   1.01939	   0.10486	   1.02477	  -5.87294
4349563.22367	 278.00000	  57.36816	   1.03448	   0.11552	   1.04091	  -6.37171
4349563.46067	 278.00000	  45.36290	   1.05000	   0.12589	   1.05752	  -6.83699
4349563.69267	 278.00000	  35.93134	   1.06240	   0.13906	   1.07146	  -7.45697
4349563.94267	 278.00000	  28.40909	   1.08613	   0.14902	   1.09630	  -7.81243
4349564.15767	 278.00000	  22.48202	   1.10514	   0.16639	   1.11760	  -8.56214
4349564.42267	 278.00000	  17.79613	   1.13360	   0.18439	   1.14849	  -9.23884
4349564.67467	 278.00000	  14.06813	   1.17831	   0.19835	   1.19489	  -9.55541
4349564.89067	 278.00000	  11.14480	   1.20613	   0.20423	   1.22330	  -9.61053
4349565.15767	 278.00000	   8.81772	   1.26181	   0.20759	   1.27877	  -9.34242
4349565.33667	 278.00000	   6.97545	   1.30129	   0.21996	   1.31975	  -9.59395
4349565.55467	 278.00000	   5.51730	   1.32508	   0.20224	   1.34043	  -8.67778
4349565.82367	 278.00000	   4.36941	   1.36136	   0.17158	   1.37213	  -7.18339
4349566.15867	 278.00000	   3.45686	   1.41443	   0.14719	   1.42207	  -5.94081
4349566.57767	 278.00000	   2.73547	   1.45463	   0.14506	   1.46185	  -5.69473
4349567.10268	 278.00000	   2.16054	   1.46772	   0.15240	   1.47561	  -5.92815
4349567.76168	 278.00000	   1.70952	   1.45491	   0.14950	   1.46257	  -5.86684
4349568.59068	 278.00000	   1.35352	   1.43347	   0.12391	   1.43881	  -4.94043
4349569.63368	 278.00000	   1.07079	   1.42459	   0.07799	   1.42673	  -3.13357
4349570.94668	 278.00000	   0.84734	   1.44447	   0.02785	   1.44474	  -1.10468
4349572.60268	 278.00000	   0.67072	   1.48292	  -0.00334	   1.48292	   0.12910
4349574.69169	 278.00000	   0.53067	   1.54554	  -0.00085	   1.54554	   0.03162
4349577.32869	 278.00000	   0.41976	   1.59376	   0.04751	   1.59447	  -1.70760
4349580.65969	 278.00000	   0.33183	   1.59918	   0.12833	   1.60432	  -4.58789
4349584.86570	 278.00000	   0.26261	   1.54719	   0.20242	   1.56038	  -7.45386
4349590.17371	 278.00000	   0.20791	   1.45158	   0.23181	   1.46997	  -9.07327
4349596.87771	 278.00000	   0.16452	   1.35278	   0.19510	   1.36678	  -8.20683
4349605.35473	 278.00000	   0.13007	   1.29620	   0.09581	   1.29974	  -4.22742
4349616.04474	 278.00000	   0.10309	   1.32163	  -0.03111	   1.32200	   1.34859
4349629.55876	 278.00000	   0.08153	   1.44108	  -0.12959	   1.44689	   5.13872
4349646.65578	 278.00000	   0.06443	   1.60921	  -0.14554	   1.61578	   5.16789
4349668.24181	 278.00000	   0.05102	   1.82948	  -0.02998	   1.82973	   0.93882
4349695.48484	 278.00000	   0.04042	   1.96922	   0.23049	   1.98266	  -6.67578
4349729.97989	 278.00000	   0.03192	   1.93110	   0.55136	   2.00826	 -15.93484
4349773.52695	 278.00000	   0.02528	   1.69274	   0.77741	   1.86272	 -24.66756
4349828.59202	 278.00000	   0.01999	   1.35952	   0.79633	   1.57557	 -30.35943
4364216.37507	 279.00000	20004.45300	   0.79056	   0.00231	   0.79056	  -0.16737
4364216.51807	 279.00000	15829.12600	   0.80153	   0.01321	   0.80164	  -0.94432
4364216.66007	 279.00000	12516.70300	   0.81019	   0.02278	   0.81051	  -1.61077
4364216.80207	 279.00000	9909.44240	   0.82218	   0.03158	   0.82279	  -2.19970
4364216.96607	 279.00000	7835.48000	   0.83037	   0.03568	   0.83114	  -2.46014
4364217.16707	 279.00000	6217.24610	   0.83899	   0.04055	   0.83997	  -2.76690
4364217.40507	 279.00000	4905.29100	   0.84774	   0.04382	   0.84888	  -2.95899
4364217.64307	 279.00000	3881.27370	   0.85692	   0.04604	   0.85816	  -3.07524
4364217.88207	 279.00000	3070.98270	   0.86427	   0.04929	   0.86567	  -3.26426
4364218.12007	 279.00000	2430.77780	   0.87304	   0.05103	   0.87453	  -3.34545
4364218.35807	 279.00000	1923.15370	   0.87976	   0.05376	   0.88140	  -3.49703
4364218.59607	 279.00000	1522.43580	   0.88841	   0.05528	   0.89012	  -3.56028
4364218.83407	 279.00000	1203.84460	   0.89761	   0.05852	   0.89951	  -3.73038
4364219.07307	 279.00000	 952.86591	   0.90735	   0.05888	   0.90926	  -3.71299
4364219.31107	 279.00000	 754.27557	   0.91520	   0.06252	   0.91733	  -3.90772
4364219.54807	 279.00000	 596.71857	   0.92409	   0.06527	   0.92640	  -4.04017
4364219.78607	 279.00000	 471.96338	   0.93189	   0.06645	   0.93426	  -4.07869
4364220.02507	 279.00000	 373.20856	   0.94170	   0.06975	   0.94428	  -4.23591
4364220.26207	 279.00000	 295.47278	   0.95063	   0.07189	   0.95334	  -4.32466
4364220.50207	 279.00000	 233.87738	   0.96005	   0.07605	   0.96305	  -4.52917
4364220.74007	 279.00000	 185.05922	   0.97215	   0.08223	   0.97562	  -4.83512
4364220.97607	 279.00000	 146.35823	   0.98253	   0.08737	   0.98641	  -5.08158
4364221.21207	 279.00000	 115.77804	   0.99518	   0.09377	   0.99958	  -5.38256
4364221.44707	 279.00000	  91.67210	   1.00618	   0.09966	   1.01111	  -5.65671
4364221.69207	 279.00000	  72.51701	   1.01841	   0.10944	   1.02427	  -6.13373
4364221.92108	 279.00000	  57.36816	   1.03185	   0.11428	   1.03816	  -6.31982
4364222.15808	 279.00000	  45.36290	   1.04417	   0.12654	   1.05181	  -6.90967
4364222.39008	 279.00000	  35.93134	   1.06601	   0.13857	   1.07498	  -7.40659
4364222.64108	 279.00000	  28.40909	   1.08427	   0.15567	   1.09539	  -8.17042
4364222.85508	 279.00000	  22.48202	   1.11091	   0.17386	   1.12444	  -8.89491
4364223.12008	 279.00000	  17.79613	   1.14233	   0.18612	   1.15739	  -9.25409
4364223.37208	 279.00000	  14.06813	   1.16743	   0.19279	   1.18324	  -9.37748
4364223.58808	 279.00000	  11.14480	   1.21786	   0.21226	   1.23621	  -9.88690
4364223.85508	 279.00000	   8.81772	   1.24488	   0.21020	   1.26250	  -9.58387
4364224.03408	 279.00000	   6.97545	   1.29467	   0.19828	   1.30976	  -8.70705
4364224.25208	 279.00000	   5.51730	   1.35265	   0.20009	   1.36737	  -8.41436
4364224.52108	 279.00000	   4.36941	   1.37601	   0.20391	   1.39104	  -8.42930
4364224.85608	 279.00000	   3.45686	   1.38829	   0.17941	   1.39984	  -7.36372
4364225.27508	 279.00000	   2.73547	   1.40497	   0.14021	   1.41195	  -5.69913
4364225.80008	 279.00000	   2.16054	   1.43838	   0.09922	   1.44179	  -3.94620
4364226.45908	 279.00000	   1.70952	   1.48369	   0.07862	   1.48578	  -3.03337
4364227.28808	 279.00000	   1.35352	   1.51968	   0.08928	   1.52230	  -3.36219
4364228.33108	 279.00000	   1.07079	   1.52877	   0.11776	   1.53330	  -4.40489
4364229.64409	 279.00000	   0.84734	   1.50301	   0.14442	   1.50993	  -5.48871
4364231.30009	 279.00000	   0.67072	   1.46155	   0.14757	   1.46898	  -5.76557
4364233.38909	 279.00000	   0.53067	   1.41020	   0.11263	   1.41470	  -4.56645
4364236.02609	 279.00000	   0.41976	   1.38985	   0.04653	   1.39063	  -1.91756
4364239.35710	 279.00000	   0.33183	   1.41900	  -0.02528	   1.41923	   1.02055
4364243.56310	 279.00000	   0.26261	   1.49715	  -0.06553	   1.49858	   2.50616
4364248.87111	 279.00000	   0.20791	   1.59748	  -0.04361	   1.59808	   1.56378
4364255.57512	 279.00000	   0.16452	   1.67806	   0.04822	   1.67876	  -1.64601
4364264.05213	 279.00000	   0.13007	   1.69578	   0.19121	   1.70652	  -6.43339
4364274.74214	 279.00000	   0.10309	   1.62176	   0.33351	   1.65569	 -11.62061
4364288.25616	 279.00000	   0.08153	   1.46408	   0.41075	   1.52061	 -15.67143
4364305.35318	 279.00000	   0.06443	   1.30693	   0.39462	   1.36521	 -16.80138
4364326.94021	 279.00000	   0.05102	   1.17669	   0.24653	   1.20224	 -11.83276
4364354.18225	 279.00000	   0.04042	   1.17393	   0.01259	   1.17400	  -0.61466
4364388.67729	 279.00000	   0.03192	   1.35647	  -0.20720	   1.37221	   8.68491
4364432.22435	 279.00000	   0.02528	   1.68969	  -0.27226	   1.71148	   9.15332
4364487.28942	 279.00000	   0.01999	   2.05104	  -0.12040	   2.05457	   3.35964
4378883.03837	 280.00000	20004.45300	   0.78660	   0.00124	   0.78661	  -0.09027
4378883.18137	 280.00000	15829.12600	   0.79902	   0.01364	   0.79913	  -0.97775
4378883.32337	 280.00000	12516.70300	   0.80806	   0.02458	   0.80843	  -1.74231
4378883.46537	 280.00000	9909.44240	   0.81909	   0.03115	   0.81968	  -2.17772
4378883.62937	 280.00000	7835.48000	   0.82920	   0.03652	   0.83001	  -2.52175
4378883.83037	 280.00000	6217.24610	   0.83549	   0.03947	   0.83642	  -2.70471
4378884.06837	 280.00000	4905.29100	   0.84554	   0.04361	   0.84666	  -2.95273
4378884.30637	 280.00000	3881.27370	   0.85507	   0.04720	   0.85638	  -3.15927
4378884.54537	 280.00000	3070.98270	   0.86250	   0.04776	   0.86382	  -3.16918
4378884.78337	 280.00000	2430.77780	   0.87102	   0.04955	   0.87243	  -3.25620
4378885.02138	 280.00000	1923.15370	   0.87929	   0.05298	   0.88089	  -3.44791
4378885.25938	 280.00000	1522.43580	   0.88737	   0.05513	   0.88908	  -3.55508
4378885.49738	 280.00000	1203.84460	   0.89591	   0.05623	   0.89767	  -3.59167
4378885.73638	 280.00000	 952.86591	   0.90458	   0.05892	   0.90650	  -3.72660
4378885.97438	 280.00000	 754.27557	   0.91063	   0.06060	   0.91265	  -3.80735
4378886.21138	 280.00000	 596.71857	   0.92095	   0.06465	   0.92322	  -4.01537
4378886.44938	 280.00000	 471.96338	   0.92892	   0.06908	   0.93148	  -4.25300
4378886.68838	 280.00000	 373.20856	   0.93961	   0.07030	   0.94224	  -4.27898
4378886.92638	 280.00000	 295.47278	   0.95061	   0.07374	   0.95346	  -4.43544
4378887.16538	 280.00000	 233.87738	   0.96071	   0.07873	   0.96393	  -4.68506
4378887.40338	 280.00000	 185.05922	   0.97049	   0.08287	   0.97403	  -4.88050
4378887.63938	 280.00000	 146.35823	   0.98161	   0.08813	   0.98556	  -5.13043
4378887.87538	 280.00000	 115.77804	   0.99335	   0.09319	   0.99772	  -5.35951
4378888.11038	 280.00000	  91.67210	   1.00398	   0.10042	   1.00899	  -5.71209
4378888.35538	 280.00000	  72.51701	   1.01491	   0.10802	   1.02064	  -6.07536
4378888.58438	 280.00000	  57.36816	   1.02968	   0.11369	   1.03594	  -6.30085
4378888.82138	 280.00000	  45.36290	   1.04430	   0.12535	   1.05180	  -6.84465
4378889.05338	 280.00000	  35.93134	   1.06469	   0.14006	   1.07386	  -7.49414
4378889.30438	 280.00000	  28.40909	   1.07954	   0.15387	   1.09045	  -8.11164
4378889.51838	 280.00000	  22.48202	   1.10373	   0.17181	   1.11703	  -8.84798
4378889.78338	 280.00000	  17.79613	   1.13885	   0.18866	   1.15437	  -9.40599
4378890.03538	 280.00000	  14.06813	   1.17045	   0.19383	   1.18639	  -9.40309
4378890.25138	 280.00000	  11.14480	   1.20825	   0.21547	   1.22731	 -10.11138
4378890.51838	 280.00000	   8.81772	   1.24600	   0.20456	   1.26268	  -9.32320
4378890.69738	 280.00000	   6.97545	   1.30390	   0.20047	   1.31922	  -8.74044
4378890.91538	 280.00000	   5.51730	   1.34111	   0.21277	   1.35788	  -9.01491
4378891.18438	 280.00000	   4.36941	   1.35918	   0.19655	   1.37332	  -8.22858
4378891.51938	 280.00000	   3.45686	   1.38149	   0.16336	   1.39111	  -6.74407
4378891.93838	 280.00000	   2.73547	   1.41815	   0.12326	   1.42349	  -4.96744
4378892.46338	 280.00000	   2.16054	   1.46488	   0.10258	   1.46847	  -4.00582
4378893.12239	 280.00000	   1.70952	   1.49896	   0.10996	   1.50298	  -4.19568
4378893.95139	 280.00000	   1.35352	   1.50501	   0.13118	   1.51072	  -4.98146
4378894.99439	 280.00000	   1.07079	   1.48070	   0.14416	   1.48770	  -5.56091
4378896.30839	 280.00000	   0.84734	   1.43952	   0.13065	   1.44544	  -5.18597
4378897.96339	 280.00000	   0.67072	   1.40996	   0.09231	   1.41298	  -3.74570
4378900.05239	 280.00000	   0.53067	   1.40700	   0.02820	   1.40728	  -1.14808
4378902.68940	 280.00000	   0.41976	   1.44941	  -0.02900	   1.44970	   1.14633
4378906.02040	 280.00000	   0.33183	   1.52669	  -0.04643	   1.52739	   1.74193
4378910.22641	 280.00000	   0.26261	   1.60840	  -0.00469	   1.60841	   0.16713
4378915.53442	 280.00000	   0.20791	   1.65370	   0.09187	   1.65625	  -3.17978
4378922.23842	 280.00000	   0.16452	   1.63189	   0.21363	   1.64581	  -7.45803
4378930.71544	 280.00000	   0.13007	   1.53532	   0.30956	   1.56621	 -11.39949
4378941.40545	 280.00000	   0.10309	   1.39179	   0.33029	   1.43045	 -13.35017
4378954.91947	 280.00000	   0.08153	   1.25791	   0.25146	   1.28280	 -11.30445
4378972.01649	 280.00000	   0.06443	   1.20013	   0.11826	   1.20595	  -5.62786
4378993.60352	 280.00000	   0.05102	   1.26909	  -0.07806	   1.27149	   3.51998
4379020.84555	 280.00000	   0.04042	   1.48969	  -0.21557	   1.50521	   8.23404
4379055.34060	 280.00000	   0.03192	   1.81048	  -0.19485	   1.82094	   6.14258
4379098.88766	 280.00000	   0.02528	   2.09000	   0.04077	   2.09040	  -1.11758
4379153.95273	 280.00000	   0.01999	   2.19179	   0.42635	   2.23288	 -11.00789
4393544.58421	 281.00000	20004.45300	   0.78828	   0.00039	   0.78828	  -0.02841
4393544.72721	 281.00000	15829.12600	   0.79823	   0.01520	   0.79838	  -1.09054
4393544.86921	 281.00000	12516.70300	   0.80855	   0.02315	   0.80888	  -1.63974
4393545.01121	 281.00000	9909.44240	   0.81845	   0.03133	   0.81905	  -2.19211
4393545.17521	 281.00000	7835.48000	   0.82844	   0.03639	   0.82924	  -2.51536
4393545.37621	 281.00000	6217.24610	   0.83642	   0.04115	   0.83743	  -2.81637
4393545.61421	 281.00000	4905.29100	   0.84507	   0.04599	   0.84632	  -3.11513
4393545.85321	 281.00000	3881.27370	   0.85367	   0.04595	   0.85491	  -3.08111
4393546.09121	 281.00000	3070.98270	   0.86093	   0.04815	   0.86228	  -3.20092
4393546.32921	 281.00000	2430.77780	   0.86842	   0.05104	   0.86991	  -3.36377
4393546.56721	 281.00000	1923.15370	   0.87780	   0.05356	   0.87944	  -3.49157
4393546.80521	 281.00000	1522.43580	   0.88499	   0.05538	   0.88672	  -3.58103
4393547.04321	 281.00000	1203.84460	   0.89325	   0.05722	   0.89508	  -3.66527
4393547.28221	 281.00000	 952.86591	   0.90232	   0.05989	   0.90430	  -3.79727
4393547.52022	 281.00000	 754.27557	   0.91216	   0.06164	   0.91424	  -3.86572
4393547.75722	 281.00000	 596.71857	   0.91921	   0.06481	   0.92149	  -4.03280
4393547.99522	 281.00000	 471.96338	   0.92821	   0.06706	   0.93063	  -4.13208
4393548.23422	 281.00000	 373.20856	   0.93685	   0.07103	   0.93954	  -4.33560
4393548.47222	 281.00000	 295.47278	   0.94563	   0.07314	   0.94845	  -4.42283
4393548.71122	 281.00000	 233.87738	   0.95737	   0.07611	   0.96039	  -4.54535
4393548.94922	 281.00000	 185.05922	   0.96628	   0.08105	   0.96967	  -4.79479
4393549.18522	 281.00000	 146.35823	   0.97857	   0.08525	   0.98228	  -4.97859
4393549.42122	 281.00000	 115.77804	   0.98954	   0.09094	   0.99371	  -5.25070
4393549.65622	 281.00000	  91.67210	   1.00099	   0.09921	   1.00589	  -5.66048
4393549.90122	 281.00000	  72.51701	   1.01449	   0.10441	   1.01985	  -5.87635
4393550.13022	 281.00000	  57.36816	   1.03043	   0.11555	   1.03689	  -6.39848
4393550.36722	 281.00000	  45.36290	   1.04616	   0.12639	   1.05377	  -6.88892
4393550.59922	 281.00000	  35.93134	   1.05833	   0.13711	   1.06718	  -7.38165
4393550.84922	 281.00000	  28.40909	   1.08143	   0.14983	   1.09176	  -7.88773
4393551.06422	 281.00000	  22.48202	   1.10503	   0.16504	   1.11729	  -8.49463
4393551.32922	 281.00000	  17.79613	   1.12934	   0.18175	   1.14387	  -9.14260
4393551.58122	 281.00000	  14.06813	   1.17140	   0.20326	   1.18890	  -9.84395
4393551.79722	 281.00000	  11.14480	   1.20414	   0.20271	   1.22108	  -9.55579
4393552.06422	 281.00000	   8.81772	   1.25831	   0.21067	   1.27582	  -9.50456
4393552.24322	 281.00000	   6.97545	   1.28962	   0.21876	   1.30804	  -9.62745
4393552.46122	 281.00000	   5.51730	   1.32118	   0.19958	   1.33617	  -8.59010
4393552.73022	 281.00000	   4.36941	   1.36404	   0.16835	   1.37439	  -7.03598
4393553.06522	 281.00000	   3.45686	   1.41589	   0.15253	   1.42408	  -6.14877
4393553.48422	 281.00000	   2.73547	   1.44796	   0.15566	   1.45630	  -6.13586
4393554.00922	 281.00000	   2.16054	   1.45205	   0.15746	   1.46056	  -6.18880
4393554.66822	 281.00000	   1.70952	   1.43746	   0.14369	   1.44463	  -5.70838
4393555.49723	 281.00000	   1.35352	   1.42338	   0.10761	   1.42744	  -4.32349
4393556.54023	 281.00000	   1.07079	   1.42880	   0.05917	   1.43002	  -2.37124
4393557.85323	 281.00000	   0.84734	   1.46186	   0.01782	   1.46197	  -0.69842
4393559.50923	 281.00000	   0.67072	   1.50827	   0.00197	   1.50827	  -0.07488
4393561.59823	 281.00000	   0.53067	   1.56226	   0.02571	   1.56247	  -0.94286
4393564.23524	 281.00000	   0.41976	   1.58925	   0.08806	   1.59169	  -3.17149
4393567.56624	 281.00000	   0.33183	   1.56522	   0.16313	   1.57370	  -5.94997
4393571.77225	 281.00000	   0.26261	   1.48971	   0.21058	   1.50452	  -8.04599
4393577.08025	 281.00000	   0.20791	   1.39488	   0.20189	   1.40941	  -8.23550
4393583.78426	 281.00000	   0.16452	   1.32227	   0.13078	   1.32872	  -5.64863
4393592.26127	 281.00000	   0.13007	   1.31249	   0.01783	   1.31261	  -0.77831
4393602.95129	 281.00000	   0.10309	   1.38975	  -0.08983	   1.39265	   3.69820
4393616.46531	 281.00000	   0.08153	   1.54518	  -0.13588	   1.55114	   5.02550
4393633.56233	 281.00000	   0.06443	   1.71843	  -0.08526	   1.72054	   2.84036
4393655.14936	 281.00000	   0.05102	   1.88468	   0.10623	   1.88767	  -3.22599
4393682.39139	 281.00000	   0.04042	   1.92236	   0.39386	   1.96229	 -11.57886
4393716.88644	 281.00000	   0.03192	   1.77356	   0.67030	   1.89600	 -20.70355
4393760.43349	 281.00000	   0.02528	   1.47814	   0.78026	   1.67144	 -27.82810
4393815.49857	 281.00000	   0.01999	   1.16977	   0.65879	   1.34253	 -29.38739
4408196.48593	 282.00000	20004.45300	   0.78707	   0.00165	   0.78707	  -0.12025
4408196.62893	 282.00000	15829.12600	   0.79623	   0.01365	   0.79635	  -0.98196
4408196.77093	 282.00000	12516.70300	   0.80821	   0.02409	   0.80856	  -1.70728
4408196.91293	 282.00000	9909.44240	   0.81770	   0.03211	   0.81833	  -2.24883
4408197.07693	 282.00000	7835.48000	   0.82600	   0.03634	   0.82680	  -2.51944
4408197.27793	 282.00000	6217.24610	   0.83587	   0.04099	   0.83687	  -2.80777
4408197.51593	 282.00000	4905.29100	   0.84645	   0.04514	   0.84765	  -3.05270
4408197.75394	 282.00000	3881.27370	   0.85204	   0.04730	   0.85335	  -3.17734
4408197.99194	 282.00000	3070.98270	   0.86136	   0.04972	   0.86279	  -3.30357
4408198.22994	 282.00000	2430.77780	   0.86963	   0.05133	   0.87115	  -3.37818
4408198.46794	 282.00000	1923.15370	   0.87713	   0.05203	   0.87867	  -3.39462
4408198.70594	 282.00000	1522.43580	   0.88558	   0.05537	   0.88731	  -3.57801
4408198.94394	 282.00000	1203.84460	   0.89206	   0.05790	   0.89394	  -3.71334
4408199.18294	 282.00000	 952.86591	   0.90273	   0.05847	   0.90462	  -3.70584
4408199.42094	 282.00000	 754.27557	   0.91111	   0.06184	   0.91320	  -3.88285
4408199.65794	 282.00000	 596.71857	   0.91854	   0.06529	   0.92085	  -4.06574
4408199.89594	 282.00000	 471.96338	   0.92769	   0.06721	   0.93012	  -4.14400
4408200.13494	 282.00000	 373.20856	   0.93721	   0.06875	   0.93973	  -4.19548
4408200.37294	 282.00000	 295.47278	   0.94748	   0.07457	   0.95041	  -4.50027
4408200.61194	 282.00000	 233.87738	   0.95695	   0.07816	   0.96014	  -4.66958
4408200.84994	 282.00000	 185.05922	   0.96772	   0.08241	   0.97123	  -4.86747
4408201.08594	 282.00000	 146.35823	   0.97622	   0.08729	   0.98012	  -5.10980
4408201.32194	 282.00000	 115.77804	   0.99039	   0.09224	   0.99468	  -5.32106
4408201.55694	 282.00000	  91.67210	   1.00213	   0.09908	   1.00702	  -5.64624
4408201.80194	 282.00000	  72.51701	   1.01427	   0.10607	   1.01981	  -5.97005
4408202.03094	 282.00000	  57.36816	   1.02894	   0.11561	   1.03541	  -6.41092
4408202.26794	 282.00000	  45.36290	   1.04443	   0.12271	   1.05162	  -6.70074
4408202.49994	 282.00000	  35.93134	   1.05914	   0.14087	   1.06847	  -7.57621
4408202.75094	 282.00000	  28.40909	   1.07851	   0.15194	   1.08916	  -8.01877
4408202.96494	 282.00000	  22.48202	   1.10099	   0.16793	   1.11372	  -8.67232
4408203.22994	 282.00000	  17.79613	   1.13343	   0.18784	   1.14889	  -9.40988
4408203.48194	 282.00000	  14.06813	   1.17145	   0.19346	   1.18731	  -9.37757
4408203.69794	 282.00000	  11.14480	   1.20163	   0.21050	   1.21993	  -9.93626
4408203.96594	 282.00000	   8.81772	   1.24850	   0.20261	   1.26484	  -9.21778
4408204.14394	 282.00000	   6.97545	   1.30493	   0.20672	   1.32121	  -9.00181
4408204.36194	 282.00000	   5.51730	   1.32955	   0.21196	   1.34634	  -9.05784
4408204.63094	 282.00000	   4.36941	   1.35390	   0.18772	   1.36685	  -7.89364
4408204.96594	 282.00000	   3.45686	   1.38669	   0.15052	   1.39483	  -6.19520
4408205.38495	 282.00000	   2.73547	   1.43223	   0.12298	   1.43750	  -4.90780
4408205.90995	 282.00000	   2.16054	   1.47201	   0.11977	   1.47687	  -4.65175
4408206.56895	 282.00000	   1.70952	   1.48827	   0.13247	   1.49415	  -5.08664
4408207.39795	 282.00000	   1.35352	   1.47530	   0.14280	   1.48220	  -5.52858
4408208.44095	 282.00000	   1.07079	   1.44400	   0.13214	   1.45003	  -5.22856
4408209.75495	 282.00000	   0.84734	   1.41804	   0.09373	   1.42114	  -3.78181
4408211.40995	 282.00000	   0.67072	   1.41406	   0.04400	   1.41474	  -1.78232
4408213.49896	 282.00000	   0.53067	   1.44693	  -0.00995	   1.44697	   0.39400
4408216.13596	 282.00000	   0.41976	   1.51338	  -0.03061	   1.51369	   1.15874
4408219.46696	 282.00000	   0.33183	   1.58607	   0.00021	   1.58607	  -0.00749
4408223.67297	 282.00000	   0.26261	   1.62766	   0.08289	   1.62977	  -2.91543
4408228.98098	 282.00000	   0.20791	   1.60982	   0.18641	   1.62058	  -6.60510
4408235.68499	 282.00000	   0.16452	   1.52631	   0.26840	   1.54973	  -9.97330
4408244.16200	 282.00000	   0.13007	   1.40156	   0.28617	   1.43048	 -11.54009
4408254.85201	 282.00000	   0.10309	   1.28728	   0.21809	   1.30562	  -9.61571
4408268.36603	 282.00000	   0.08153	   1.23928	   0.07778	   1.24172	  -3.59142
4408285.46305	 282.00000	   0.06443	   1.28820	  -0.06259	   1.28972	   2.78180
4408307.05008	 282.00000	   0.05102	   1.47684	  -0.18128	   1.48792	   6.99792
4408334.29211	 282.00000	   0.04042	   1.75533	  -0.16151	   1.76274	   5.25706
4408368.78716	 282.00000	   0.03192	   2.01533	   0.04657	   2.01587	  -1.32372
4408412.33422	 282.00000	   0.02528	   2.10543	   0.39501	   2.14216	 -10.62613
4408467.39929	 282.00000	   0.01999	   1.97022	   0.74138	   2.10509	 -20.62105
4422833.26387	 283.00000	20004.45300	   0.78570	   0.00259	   0.78571	  -0.18913
4422833.40687	 283.00000	15829.12600	   0.79479	   0.01377	   0.79490	  -0.99254
4422833.54887	 283.00000	12516.70300	   0.80751	   0.02497	   0.80789	  -1.77122
4422833.69087	 283.00000	9909.44240	   0.81615	   0.03157	   0.81676	  -2.21493
4422833.85487	 283.00000	7835.48000	   0.82565	   0.03633	   0.82645	  -2.51961
4422834.05587	 283.00000	6217.24610	   0.83515	   0.04099	   0.83615	  -2.80975
4422834.29387	 283.00000	4905.29100	   0.84369	   0.04547	   0.84492	  -3.08476
4422834.53187	 283.00000	3881.27370	   0.85328	   0.04715	   0.85458	  -3.16258
4422834.76987	 283.00000	3070.98270	   0.86246	   0.04870	   0.86383	  -3.23218
4422835.00887	 283.00000	2430.77780	   0.86797	   0.05223	   0.86954	  -3.44367
4422835.24687	 283.00000	1923.15370	   0.87773	   0.05329	   0.87935	  -3.47425
4422835.48487	 283.00000	1522.43580	   0.88351	   0.05518	   0.88523	  -3.57410
4422835.72287	 283.00000	1203.84460	   0.89316	   0.05898	   0.89510	  -3.77827
4422835.96187	 283.00000	 952.86591	   0.90321	   0.05914	   0.90515	  -3.74592
4422836.19987	 283.00000	 754.27557	   0.91064	   0.06189	   0.91274	  -3.88833
4422836.43687	 283.00000	 596.71857	   0.91926	   0.06492	   0.92155	  -4.03967
4422836.67487	 283.00000	 471.96338	   0.92842	   0.06667	   0.93082	  -4.10762
4422836.91387	 283.00000	 373.20856	   0.93878	   0.07090	   0.94145	  -4.31876
4422837.15187	 283.00000	 295.47278	   0.94860	   0.07327	   0.95143	  -4.41654
4422837.39087	 283.00000	 233.87738	   0.95713	   0.07672	   0.96020	  -4.58287
4422837.62887	 283.00000	 185.05922	   0.96590	   0.08186	   0.96936	  -4.84433
4422837.86488	 283.00000	 146.35823	   0.97914	   0.08791	   0.98308	  -5.13028
4422838.10088	 283.00000	 115.77804	   0.99120	   0.09244	   0.99550	  -5.32795
4422838.33588	 283.00000	  91.67210	   1.00203	   0.10004	   1.00701	  -5.70123
4422838.58088	 283.00000	  72.51701	   1.01601	   0.10736	   1.02166	  -6.03220
4422838.80988	 283.00000	  57.36816	   1.02648	   0.11493	   1.03290	  -6.38834
4422839.04688	 283.00000	  45.36290	   1.04263	   0.12559	   1.05017	  -6.86835
4422839.27888	 283.00000	  35.93134	   1.06162	   0.14015	   1.07083	  -7.52038
4422839.52988	 283.00000	  28.40909	   1.07762	   0.15548	   1.08878	  -8.21013
4422839.74388	 283.00000	  22.48202	   1.10429	   0.17155	   1.11753	  -8.83011
4422840.00888	 283.00000	  17.79613	   1.13739	   0.18678	   1.15263	  -9.32550
4422840.26088	 283.00000	  14.06813	   1.16660	   0.19245	   1.18236	  -9.36779
4422840.47688	 283.00000	  11.14480	   1.21012	   0.21591	   1.22923	 -10.11616
4422840.74488	 283.00000	   8.81772	   1.24178	   0.20721	   1.25895	  -9.47332
4422840.92288	 283.00000	   6.97545	   1.29546	   0.19835	   1.31056	  -8.70496
4422841.14088	 283.00000	   5.51730	   1.34448	   0.21042	   1.36084	  -8.89493
4422841.40988	 283.00000	   4.36941	   1.36238	   0.20135	   1.37718	  -8.40720
4422841.74488	 283.00000	   3.45686	   1.38069	   0.17059	   1.39119	  -7.04338
4422842.16388	 283.00000	   2.73547	   1.40898	   0.12849	   1.41483	  -5.21058
4422842.68888	 283.00000	   2.16054	   1.45388	   0.09863	   1.45722	  -3.88084
4422843.34788	 283.00000	   1.70952	   1.49644	   0.09635	   1.49954	  -3.68380
4422844.17688	 283.00000	   1.35352	   1.51425	   0.11669	   1.51873	  -4.40672
4422845.21988	 283.00000	   1.07079	   1.50128	   0.13981	   1.50777	  -5.32056
4422846.53389	 283.00000	   0.84734	   1.46293	   0.14363	   1.46996	  -5.60723
4422848.18889	 283.00000	   0.67072	   1.42298	   0.11942	   1.42799	  -4.79716
4422850.27789	 283.00000	   0.53067	   1.39796	   0.06165	   1.39932	  -2.52497
4422852.91489	 283.00000	   0.41976	   1.41647	  -0.00647	   1.41648	   0.26169
4422856.24590	 283.00000	   0.33183	   1.48191	  -0.05115	   1.48279	   1.97667
4422860.45190	 283.00000	   0.26261	   1.57105	  -0.04191	   1.57161	   1.52802
4422865.75991	 283.00000	   0.20791	   1.64697	   0.03127	   1.64727	  -1.08784
4422872.46392	 283.00000	   0.16452	   1.67015	   0.15380	   1.67721	  -5.26155
4422880.94093	 283.00000	   0.13007	   1.61287	   0.28245	   1.63742	  -9.93298
4422891.63095	 283.00000	   0.10309	   1.48196	   0.35938	   1.52491	 -13.63131
4422905.14496	 283.00000	   0.08153	   1.31963	   0.33879	   1.36242	 -14.39854
4422922.24199	 283.00000	   0.06443	   1.20818	   0.23606	   1.23102	 -11.05556
4422943.82901	 283.00000	   0.05102	   1.19625	   0.03425	   1.19674	  -1.63996
4422971.07105	 283.00000	   0.04042	   1.34271	  -0.16424	   1.35272	   6.97357
4423005.56609	 283.00000	   0.03192	   1.63391	  -0.25297	   1.65338	   8.80098
4423049.11315	 283.00000	   0.02528	   1.96999	  -0.12827	   1.97416	   3.72533
4423104.17822	 283.00000	   0.01999	   2.20060	   0.19450	   2.20918	  -5.05086
4437466.77817	 284.00000	20004.45300	   0.78512	   0.00143	   0.78512	  -0.10443
4437466.92117	 284.00000	15829.12600	   0.79541	   0.01409	   0.79554	  -1.01449
4437467.06317	 284.00000	12516.70300	   0.80681	   0.02327	   0.80715	  -1.65175
4437467.20517	 284.00000	9909.44240	   0.81535	   0.03146	   0.81596	  -2.20979
4437467.36917	 284.00000	7835.48000	   0.82544	   0.03730	   0.82629	  -2.58753
4437467.57017	 284.00000	6217.24610	   0.83509	   0.04085	   0.83608	  -2.80026
4437467.80817	 284.00000	4905.29100	   0.84322	   0.04433	   0.84438	  -3.00908
4437468.04717	 284.00000	3881.27370	   0.85265	   0.04776	   0.85399	  -3.20614
4437468.28517	 284.00000	3070.98270	   0.86135	   0.04916	   0.86275	  -3.26640
4437468.52317	 284.00000	2430.77780	   0.86930	   0.05114	   0.87080	  -3.36666
4437468.76117	 284.00000	1923.15370	   0.87544	   0.05481	   0.87715	  -3.58239
4437468.99917	 284.00000	1522.43580	   0.88377	   0.05635	   0.88556	  -3.64800
4437469.23717	 284.00000	1203.84460	   0.89321	   0.05609	   0.89497	  -3.59353
4437469.47617	 284.00000	 952.86591	   0.90138	   0.05925	   0.90333	  -3.76066
4437469.71417	 284.00000	 754.27557	   0.91067	   0.06170	   0.91276	  -3.87615
4437469.95217	 284.00000	 596.71857	   0.91996	   0.06411	   0.92219	  -3.98661
4437470.18917	 284.00000	 471.96338	   0.92809	   0.06799	   0.93057	  -4.18979
4437470.42817	 284.00000	 373.20856	   0.93590	   0.07201	   0.93866	  -4.39953
4437470.66617	 284.00000	 295.47278	   0.94669	   0.07373	   0.94955	  -4.45326
4437470.90517	 284.00000	 233.87738	   0.95732	   0.07746	   0.96044	  -4.62586
4437471.14317	 284.00000	 185.05922	   0.96715	   0.08111	   0.97055	  -4.79377
4437471.37917	 284.00000	 146.35823	   0.97795	   0.08648	   0.98176	  -5.05367
4437471.61617	 284.00000	 115.77804	   0.98983	   0.09340	   0.99423	  -5.39019
4437471.85017	 284.00000	  91.67210	   1.00270	   0.09944	   1.00762	  -5.66337
4437472.09517	 284.00000	  72.51701	   1.01440	   0.10851	   1.02019	  -6.10555
4437472.32417	 284.00000	  57.36816	   1.02777	   0.11412	   1.03408	  -6.33602
4437472.56117	 284.00000	  45.36290	   1.04339	   0.12442	   1.05079	  -6.80037
4437472.79317	 284.00000	  35.93134	   1.06126	   0.14000	   1.07046	  -7.51501
4437473.04417	 284.00000	  28.40909	   1.07654	   0.15511	   1.08766	  -8.19905
4437473.25817	 284.00000	  22.48202	   1.10241	   0.17081	   1.11556	  -8.80734
4437473.52317	 284.00000	  17.79613	   1.13576	   0.18904	   1.15139	  -9.44986
4437473.77517	 284.00000	  14.06813	   1.17068	   0.19176	   1.18628	  -9.30249
4437473.99118	 284.00000	  11.14480	   1.20627	   0.21597	   1.22545	 -10.15056
4437474.25818	 284.00000	   8.81772	   1.24524	   0.20660	   1.26226	  -9.42017
4437474.43718	 284.00000	   6.97545	   1.30244	   0.20136	   1.31791	  -8.78833
4437474.65518	 284.00000	   5.51730	   1.33997	   0.21279	   1.35676	  -9.02338
4437474.92418	 284.00000	   4.36941	   1.35939	   0.19873	   1.37384	  -8.31706
