Repository: kbm2110/Battery_Diagnostics_Thesis

# Battery_Diagnostics_Thesis
 Data-driven battery diagnostics using EIS

**Author:** Bala Manikanta Yaswanth Kanagarla
**Institution:** Technische Hochschule Ingolstadt (THI)
**Supervisor:** Prof. Dr. H.-G. Schweiger

## Overview

This project implements a machine learning framework for 
non-invasive State of Health (SoH) estimation of lithium-ion 
batteries using Electrochemical Impedance Spectroscopy (EIS).

Eight physically interpretable features are extracted from 
impedance spectra and used to train six ML models under a 
strict cell-level train-test split. The stacking ensemble 
achieves R² = 0.9122 and RMSE = 0.0234 on completely unseen 
cells.

---

File: data/EIS/EIS_state_IV_45C02.txt (part 34 of 37)
time/s	           cycle number	freq/Hz	           Re(Z)/Ohm	  -Im(Z)/Ohm	   |Z|/Ohm	   Phase(Z)/deg
4182976.55926	 276.00000	 295.47278	   0.52370	   0.06916	   0.52825	  -7.52302
4182976.79826	 276.00000	 233.87738	   0.53330	   0.07248	   0.53820	  -7.73925
4182977.03626	 276.00000	 185.05922	   0.54147	   0.07739	   0.54698	  -8.13376
4182977.27226	 276.00000	 146.35823	   0.55217	   0.08338	   0.55843	  -8.58728
4182977.50926	 276.00000	 115.77804	   0.56560	   0.08906	   0.57256	  -8.94849
4182977.74326	 276.00000	  91.67210	   0.57755	   0.09555	   0.58541	  -9.39407
4182977.98826	 276.00000	  72.51701	   0.59117	   0.10570	   0.60055	 -10.13752
4182978.21826	 276.00000	  57.36816	   0.60689	   0.11484	   0.61766	 -10.71525
4182978.45426	 276.00000	  45.36290	   0.62812	   0.12269	   0.63999	 -11.05192
4182978.68726	 276.00000	  35.93134	   0.64978	   0.13077	   0.66281	 -11.37855
4182978.93726	 276.00000	  28.40909	   0.67486	   0.13632	   0.68849	 -11.42029
4182979.15126	 276.00000	  22.48202	   0.70224	   0.13585	   0.71526	 -10.94903
4182979.41626	 276.00000	  17.79613	   0.72958	   0.13500	   0.74197	 -10.48357
4182979.66926	 276.00000	  14.06813	   0.75811	   0.12744	   0.76875	  -9.54251
4182979.88526	 276.00000	  11.14480	   0.77882	   0.11681	   0.78753	  -8.52998
4182980.15226	 276.00000	   8.81772	   0.79775	   0.10445	   0.80456	  -7.45946
4182980.33026	 276.00000	   6.97545	   0.81401	   0.09252	   0.81925	  -6.48410
4182980.54826	 276.00000	   5.51730	   0.82418	   0.08207	   0.82825	  -5.68666
4182980.81726	 276.00000	   4.36941	   0.83132	   0.06935	   0.83420	  -4.76861
4182981.15326	 276.00000	   3.45686	   0.83956	   0.05914	   0.84164	  -4.02928
4182981.57126	 276.00000	   2.73547	   0.84613	   0.05275	   0.84777	  -3.56712
4182982.09626	 276.00000	   2.16054	   0.85408	   0.04958	   0.85552	  -3.32209
4182982.75626	 276.00000	   1.70952	   0.85746	   0.04937	   0.85888	  -3.29495
4182983.58426	 276.00000	   1.35352	   0.85701	   0.04887	   0.85840	  -3.26389
4182984.62726	 276.00000	   1.07079	   0.85676	   0.04645	   0.85802	  -3.10309
4182985.94127	 276.00000	   0.84734	   0.85813	   0.04270	   0.85919	  -2.84867
4182987.59727	 276.00000	   0.67072	   0.86183	   0.03969	   0.86274	  -2.63685
4182989.68527	 276.00000	   0.53067	   0.86943	   0.03853	   0.87028	  -2.53734
4182992.32227	 276.00000	   0.41976	   0.88066	   0.04239	   0.88168	  -2.75567
4182995.65427	 276.00000	   0.33183	   0.89311	   0.05373	   0.89473	  -3.44267
4182999.85927	 276.00000	   0.26261	   0.90080	   0.07229	   0.90369	  -4.58811
4183005.16728	 276.00000	   0.20791	   0.90097	   0.09202	   0.90566	  -5.83151
4183011.87228	 276.00000	   0.16452	   0.89604	   0.10747	   0.90246	  -6.83901
4183020.34829	 276.00000	   0.13007	   0.89302	   0.11644	   0.90058	  -7.42913
4183031.03929	 276.00000	   0.10309	   0.89700	   0.12148	   0.90519	  -7.71242
4183044.55330	 276.00000	   0.08153	   0.91160	   0.12743	   0.92046	  -7.95759
4183061.65031	 276.00000	   0.06443	   0.93496	   0.13967	   0.94534	  -8.49611
4183083.23732	 276.00000	   0.05102	   0.96784	   0.15597	   0.98033	  -9.15467
4183110.48034	 276.00000	   0.04042	   1.01199	   0.18632	   1.02899	 -10.43205
4183144.97536	 276.00000	   0.03192	   1.05597	   0.23678	   1.08219	 -12.63855
4183188.52339	 276.00000	   0.02528	   1.08613	   0.29990	   1.12677	 -15.43584
4183243.58842	 276.00000	   0.01999	   1.10168	   0.35887	   1.15866	 -18.04316
4197261.34711	 277.00000	20004.45300	   0.38290	  -0.01569	   0.38323	   2.34698
4197261.48911	 277.00000	15829.12600	   0.39231	  -0.00087	   0.39231	   0.12730
4197261.63111	 277.00000	12516.70300	   0.40080	   0.00959	   0.40091	  -1.37110
4197261.77311	 277.00000	9909.44240	   0.40730	   0.01909	   0.40775	  -2.68400
4197261.93811	 277.00000	7835.48000	   0.41675	   0.02572	   0.41755	  -3.53183
4197262.13811	 277.00000	6217.24610	   0.42278	   0.03049	   0.42388	  -4.12464
4197262.37611	 277.00000	4905.29100	   0.42911	   0.03553	   0.43058	  -4.73320
4197262.61511	 277.00000	3881.27370	   0.43675	   0.03884	   0.43848	  -5.08236
4197262.85311	 277.00000	3070.98270	   0.44469	   0.04018	   0.44650	  -5.16270
4197263.09111	 277.00000	2430.77780	   0.45220	   0.04299	   0.45424	  -5.43072
4197263.32911	 277.00000	1923.15370	   0.46039	   0.04647	   0.46273	  -5.76402
4197263.56711	 277.00000	1522.43580	   0.46702	   0.04882	   0.46957	  -5.96754
4197263.80511	 277.00000	1203.84460	   0.47456	   0.05098	   0.47729	  -6.13210
4197264.04411	 277.00000	 952.86591	   0.48138	   0.05284	   0.48427	  -6.26456
4197264.28211	 277.00000	 754.27557	   0.49015	   0.05532	   0.49326	  -6.43947
4197264.52011	 277.00000	 596.71857	   0.49832	   0.05781	   0.50166	  -6.61779
4197264.75711	 277.00000	 471.96338	   0.50693	   0.06098	   0.51058	  -6.85899
4197264.99611	 277.00000	 373.20856	   0.51433	   0.06346	   0.51823	  -7.03382
4197265.23411	 277.00000	 295.47278	   0.52369	   0.06782	   0.52806	  -7.37927
4197265.47311	 277.00000	 233.87738	   0.53370	   0.07170	   0.53850	  -7.65169
4197265.71111	 277.00000	 185.05922	   0.54354	   0.07845	   0.54917	  -8.21324
4197265.94711	 277.00000	 146.35823	   0.55433	   0.08267	   0.56046	  -8.48200
4197266.18411	 277.00000	 115.77804	   0.56419	   0.08986	   0.57130	  -9.05003
4197266.41812	 277.00000	  91.67210	   0.57647	   0.09699	   0.58457	  -9.55090
4197266.66412	 277.00000	  72.51701	   0.59103	   0.10577	   0.60042	 -10.14580
4197266.89312	 277.00000	  57.36816	   0.60738	   0.11294	   0.61779	 -10.53345
4197267.12912	 277.00000	  45.36290	   0.62738	   0.12278	   0.63929	 -11.07310
4197267.36212	 277.00000	  35.93134	   0.64948	   0.12997	   0.66236	 -11.31654
4197267.61212	 277.00000	  28.40909	   0.67535	   0.13538	   0.68879	 -11.33542
4197267.82612	 277.00000	  22.48202	   0.70228	   0.13661	   0.71544	 -11.00805
4197268.09112	 277.00000	  17.79613	   0.73028	   0.13532	   0.74271	 -10.49786
4197268.34412	 277.00000	  14.06813	   0.75622	   0.12655	   0.76673	  -9.50051
4197268.56012	 277.00000	  11.14480	   0.77941	   0.11774	   0.78825	  -8.59067
4197268.82712	 277.00000	   8.81772	   0.79848	   0.10435	   0.80527	  -7.44556
4197269.00512	 277.00000	   6.97545	   0.81365	   0.09205	   0.81884	  -6.45469
4197269.22312	 277.00000	   5.51730	   0.82511	   0.08263	   0.82924	  -5.71898
4197269.49212	 277.00000	   4.36941	   0.83331	   0.07143	   0.83637	  -4.89904
4197269.82812	 277.00000	   3.45686	   0.83854	   0.06040	   0.84071	  -4.12007
4197270.24612	 277.00000	   2.73547	   0.84713	   0.05194	   0.84872	  -3.50845
4197270.77112	 277.00000	   2.16054	   0.85290	   0.04791	   0.85424	  -3.21527
4197271.43112	 277.00000	   1.70952	   0.85865	   0.04764	   0.85997	  -3.17557
4197272.25912	 277.00000	   1.35352	   0.85963	   0.04868	   0.86101	  -3.24142
4197273.30212	 277.00000	   1.07079	   0.85954	   0.04834	   0.86090	  -3.21896
4197274.61613	 277.00000	   0.84734	   0.85869	   0.04566	   0.85991	  -3.04344
4197276.27213	 277.00000	   0.67072	   0.86071	   0.04288	   0.86178	  -2.85229
4197278.36013	 277.00000	   0.53067	   0.86601	   0.04070	   0.86696	  -2.69067
4197280.99713	 277.00000	   0.41976	   0.87624	   0.04181	   0.87724	  -2.73177
4197284.32914	 277.00000	   0.33183	   0.88923	   0.04856	   0.89055	  -3.12587
4197288.53414	 277.00000	   0.26261	   0.90175	   0.06354	   0.90398	  -4.03062
4197293.84215	 277.00000	   0.20791	   0.90826	   0.08536	   0.91226	  -5.36886
4197300.54716	 277.00000	   0.16452	   0.90719	   0.10718	   0.91350	  -6.73804
4197309.02317	 277.00000	   0.13007	   0.90190	   0.12292	   0.91024	  -7.76129
4197319.71418	 277.00000	   0.10309	   0.90105	   0.13200	   0.91067	  -8.33414
4197333.22820	 277.00000	   0.08153	   0.90909	   0.13788	   0.91949	  -8.62396
4197350.32523	 277.00000	   0.06443	   0.92688	   0.14795	   0.93862	  -9.06941
4197371.91225	 277.00000	   0.05102	   0.95567	   0.15964	   0.96891	  -9.48328
4197399.15529	 277.00000	   0.04042	   0.99643	   0.18058	   1.01266	 -10.27204
4197433.65033	 277.00000	   0.03192	   1.04690	   0.21865	   1.06949	 -11.79681
4197477.19839	 277.00000	   0.02528	   1.09326	   0.27815	   1.12809	 -14.27464
4197532.26346	 277.00000	   0.01999	   1.12425	   0.34681	   1.17653	 -17.14386
4211542.13956	 278.00000	20004.45300	   0.38367	  -0.01440	   0.38394	   2.14954
4211542.28156	 278.00000	15829.12600	   0.39142	  -0.00066	   0.39142	   0.09653
4211542.42356	 278.00000	12516.70300	   0.39971	   0.01149	   0.39987	  -1.64690
4211542.56556	 278.00000	9909.44240	   0.40905	   0.01792	   0.40945	  -2.50860
4211542.73056	 278.00000	7835.48000	   0.41621	   0.02524	   0.41697	  -3.47017
4211542.93056	 278.00000	6217.24610	   0.42301	   0.02961	   0.42405	  -4.00340
4211543.16856	 278.00000	4905.29100	   0.42944	   0.03428	   0.43080	  -4.56462
4211543.40756	 278.00000	3881.27370	   0.43733	   0.03795	   0.43898	  -4.95908
4211543.64556	 278.00000	3070.98270	   0.44414	   0.04137	   0.44606	  -5.32124
4211543.88356	 278.00000	2430.77780	   0.45199	   0.04495	   0.45422	  -5.67872
4211544.12156	 278.00000	1923.15370	   0.45849	   0.04599	   0.46079	  -5.72773
4211544.35956	 278.00000	1522.43580	   0.46691	   0.05058	   0.46964	  -6.18270
4211544.59756	 278.00000	1203.84460	   0.47530	   0.05134	   0.47807	  -6.16442
4211544.83656	 278.00000	 952.86591	   0.48372	   0.05424	   0.48676	  -6.39769
4211545.07456	 278.00000	 754.27557	   0.49075	   0.05586	   0.49392	  -6.49329
4211545.31256	 278.00000	 596.71857	   0.49607	   0.05937	   0.49961	  -6.82428
4211545.54956	 278.00000	 471.96338	   0.50562	   0.06129	   0.50932	  -6.91109
4211545.78856	 278.00000	 373.20856	   0.51492	   0.06391	   0.51887	  -7.07513
4211546.02656	 278.00000	 295.47278	   0.52244	   0.06824	   0.52688	  -7.44207
4211546.26556	 278.00000	 233.87738	   0.53273	   0.07262	   0.53766	  -7.76207
4211546.50356	 278.00000	 185.05922	   0.54290	   0.07894	   0.54861	  -8.27346
4211546.73956	 278.00000	 146.35823	   0.55389	   0.08411	   0.56024	  -8.63495
4211546.97656	 278.00000	 115.77804	   0.56403	   0.08952	   0.57109	  -9.01828
4211547.21056	 278.00000	  91.67210	   0.57806	   0.09695	   0.58613	  -9.52058
4211547.45657	 278.00000	  72.51701	   0.59035	   0.10429	   0.59949	 -10.01802
4211547.68557	 278.00000	  57.36816	   0.60717	   0.11245	   0.61749	 -10.49215
4211547.92157	 278.00000	  45.36290	   0.62714	   0.12275	   0.63904	 -11.07461
4211548.15457	 278.00000	  35.93134	   0.65027	   0.13025	   0.66319	 -11.32635
4211548.40457	 278.00000	  28.40909	   0.67493	   0.13582	   0.68846	 -11.37787
4211548.61857	 278.00000	  22.48202	   0.70205	   0.13741	   0.71537	 -11.07438
4211548.88357	 278.00000	  17.79613	   0.73066	   0.13448	   0.74293	 -10.42872
4211549.13657	 278.00000	  14.06813	   0.75622	   0.12585	   0.76662	  -9.44866
4211549.35257	 278.00000	  11.14480	   0.77874	   0.11751	   0.78756	  -8.58083
4211549.61957	 278.00000	   8.81772	   0.79656	   0.10499	   0.80345	  -7.50827
4211549.79757	 278.00000	   6.97545	   0.81321	   0.09105	   0.81829	  -6.38843
4211550.01557	 278.00000	   5.51730	   0.82471	   0.08067	   0.82865	  -5.58637
4211550.28557	 278.00000	   4.36941	   0.83214	   0.07212	   0.83526	  -4.95352
4211550.62057	 278.00000	   3.45686	   0.83814	   0.06249	   0.84047	  -4.26370
4211551.03857	 278.00000	   2.73547	   0.84354	   0.05350	   0.84524	  -3.62928
4211551.56357	 278.00000	   2.16054	   0.85002	   0.04660	   0.85130	  -3.13772
4211552.22357	 278.00000	   1.70952	   0.85635	   0.04278	   0.85742	  -2.86001
4211553.05157	 278.00000	   1.35352	   0.86281	   0.04344	   0.86390	  -2.88233
4211554.09457	 278.00000	   1.07079	   0.86579	   0.04729	   0.86708	  -3.12654
4211555.40858	 278.00000	   0.84734	   0.86455	   0.05013	   0.86600	  -3.31869
4211557.06458	 278.00000	   0.67072	   0.86319	   0.05261	   0.86479	  -3.48745
4211559.15258	 278.00000	   0.53067	   0.86195	   0.05052	   0.86343	  -3.35437
4211561.78958	 278.00000	   0.41976	   0.86525	   0.04810	   0.86659	  -3.18198
4211565.12159	 278.00000	   0.33183	   0.87346	   0.04733	   0.87474	  -3.10144
4211569.32659	 278.00000	   0.26261	   0.88769	   0.05178	   0.88920	  -3.33843
4211574.63460	 278.00000	   0.20791	   0.90451	   0.06496	   0.90684	  -4.10763
4211581.33961	 278.00000	   0.16452	   0.91869	   0.08754	   0.92285	  -5.44305
4211589.81562	 278.00000	   0.13007	   0.92507	   0.11623	   0.93234	  -7.16121
4211600.50663	 278.00000	   0.10309	   0.92386	   0.14272	   0.93482	  -8.78197
4211614.02065	 278.00000	   0.08153	   0.91980	   0.16165	   0.93390	  -9.96768
4211631.11767	 278.00000	   0.06443	   0.92357	   0.17537	   0.94007	 -10.75155
4211652.70470	 278.00000	   0.05102	   0.93913	   0.18328	   0.95685	 -11.04272
4211679.94774	 278.00000	   0.04042	   0.96636	   0.19542	   0.98593	 -11.43249
4211714.44278	 278.00000	   0.03192	   1.00496	   0.20944	   1.02655	 -11.77234
4211757.99084	 278.00000	   0.02528	   1.06032	   0.23880	   1.08688	 -12.69225
4211813.05591	 278.00000	   0.01999	   1.12533	   0.28865	   1.16176	 -14.38612
4225823.05621	 279.00000	20004.45300	   0.38259	  -0.01712	   0.38297	   2.56269
4225823.19821	 279.00000	15829.12600	   0.39217	   0.00086	   0.39217	  -0.12604
4225823.34021	 279.00000	12516.70300	   0.40078	   0.00989	   0.40090	  -1.41295
4225823.48221	 279.00000	9909.44240	   0.40726	   0.01897	   0.40770	  -2.66680
4225823.64721	 279.00000	7835.48000	   0.41635	   0.02518	   0.41711	  -3.46158
4225823.84721	 279.00000	6217.24610	   0.42208	   0.03170	   0.42327	  -4.29446
4225824.08521	 279.00000	4905.29100	   0.42939	   0.03603	   0.43090	  -4.79625
4225824.32421	 279.00000	3881.27370	   0.43702	   0.03888	   0.43875	  -5.08418
4225824.56221	 279.00000	3070.98270	   0.44444	   0.04046	   0.44628	  -5.20210
4225824.80021	 279.00000	2430.77780	   0.45164	   0.04441	   0.45382	  -5.61598
4225825.03821	 279.00000	1923.15370	   0.45977	   0.04695	   0.46216	  -5.83064
4225825.27621	 279.00000	1522.43580	   0.46674	   0.04831	   0.46923	  -5.90997
4225825.51421	 279.00000	1203.84460	   0.47345	   0.05178	   0.47628	  -6.24110
4225825.75321	 279.00000	 952.86591	   0.48139	   0.05413	   0.48442	  -6.41557
4225825.99121	 279.00000	 754.27557	   0.49088	   0.05554	   0.49401	  -6.45501
4225826.22921	 279.00000	 596.71857	   0.49811	   0.05854	   0.50154	  -6.70308
4225826.46621	 279.00000	 471.96338	   0.50647	   0.06053	   0.51007	  -6.81550
4225826.70521	 279.00000	 373.20856	   0.51448	   0.06381	   0.51843	  -7.07035
4225826.94321	 279.00000	 295.47278	   0.52360	   0.06781	   0.52797	  -7.37915
4225827.18221	 279.00000	 233.87738	   0.53373	   0.07205	   0.53857	  -7.68848
4225827.42022	 279.00000	 185.05922	   0.54248	   0.07790	   0.54804	  -8.17164
4225827.65622	 279.00000	 146.35823	   0.55341	   0.08404	   0.55975	  -8.63475
4225827.89322	 279.00000	 115.77804	   0.56401	   0.08824	   0.57087	  -8.89203
4225828.12722	 279.00000	  91.67210	   0.57678	   0.09694	   0.58487	  -9.54050
4225828.37222	 279.00000	  72.51701	   0.59025	   0.10466	   0.59946	 -10.05453
4225828.60222	 279.00000	  57.36816	   0.60824	   0.11424	   0.61888	 -10.63776
4225828.83822	 279.00000	  45.36290	   0.62673	   0.12267	   0.63862	 -11.07471
4225829.07122	 279.00000	  35.93134	   0.65019	   0.13031	   0.66311	 -11.33263
4225829.32122	 279.00000	  28.40909	   0.67528	   0.13602	   0.68884	 -11.38828
4225829.53522	 279.00000	  22.48202	   0.70325	   0.13736	   0.71654	 -11.05209
4225829.80022	 279.00000	  17.79613	   0.73017	   0.13537	   0.74261	 -10.50297
4225830.05322	 279.00000	  14.06813	   0.75634	   0.12720	   0.76696	  -9.54629
4225830.26922	 279.00000	  11.14480	   0.77716	   0.11858	   0.78616	  -8.67547
4225830.53622	 279.00000	   8.81772	   0.79844	   0.10507	   0.80532	  -7.49657
4225830.71422	 279.00000	   6.97545	   0.81408	   0.09196	   0.81926	  -6.44467
4225830.93222	 279.00000	   5.51730	   0.82361	   0.08135	   0.82762	  -5.64072
4225831.20122	 279.00000	   4.36941	   0.83274	   0.07116	   0.83577	  -4.88419
4225831.53722	 279.00000	   3.45686	   0.83935	   0.06173	   0.84161	  -4.20656
4225831.95522	 279.00000	   2.73547	   0.84641	   0.05227	   0.84802	  -3.53348
4225832.48022	 279.00000	   2.16054	   0.85408	   0.04828	   0.85545	  -3.23565
4225833.14022	 279.00000	   1.70952	   0.85929	   0.04728	   0.86059	  -3.14957
4225833.96822	 279.00000	   1.35352	   0.86085	   0.04890	   0.86224	  -3.25110
4225835.01122	 279.00000	   1.07079	   0.85958	   0.04913	   0.86098	  -3.27120
4225836.32523	 279.00000	   0.84734	   0.85869	   0.04701	   0.85998	  -3.13364
4225837.98123	 279.00000	   0.67072	   0.86024	   0.04436	   0.86138	  -2.95218
4225840.06923	 279.00000	   0.53067	   0.86587	   0.04118	   0.86685	  -2.72300
4225842.70624	 279.00000	   0.41976	   0.87547	   0.04138	   0.87645	  -2.70594
4225846.03824	 279.00000	   0.33183	   0.88889	   0.04815	   0.89019	  -3.10072
4225850.24324	 279.00000	   0.26261	   0.90145	   0.06320	   0.90366	  -4.01045
4225855.55125	 279.00000	   0.20791	   0.90878	   0.08463	   0.91271	  -5.32054
4225862.25626	 279.00000	   0.16452	   0.90799	   0.10680	   0.91425	  -6.70839
4225870.73227	 279.00000	   0.13007	   0.90357	   0.12322	   0.91194	  -7.76580
4225881.42329	 279.00000	   0.10309	   0.90195	   0.13295	   0.91170	  -8.38540
4225894.93730	 279.00000	   0.08153	   0.90885	   0.13910	   0.91944	  -8.70163
4225912.03433	 279.00000	   0.06443	   0.92514	   0.14901	   0.93707	  -9.14956
4225933.62135	 279.00000	   0.05102	   0.95443	   0.16139	   0.96798	  -9.59757
4225960.86439	 279.00000	   0.04042	   0.99445	   0.18069	   1.01074	 -10.29827
4225995.35944	 279.00000	   0.03192	   1.04479	   0.21674	   1.06704	 -11.71986
4226038.90749	 279.00000	   0.02528	   1.09347	   0.27422	   1.12733	 -14.07827
4226093.97256	 279.00000	   0.01999	   1.12755	   0.34397	   1.17885	 -16.96494
4240094.78975	 280.00000	20004.45300	   0.38352	  -0.01265	   0.38372	   1.88854
4240094.93175	 280.00000	15829.12600	   0.39171	  -0.00102	   0.39171	   0.14947
4240095.07375	 280.00000	12516.70300	   0.40034	   0.01076	   0.40049	  -1.53943
4240095.21575	 280.00000	9909.44240	   0.40699	   0.01876	   0.40742	  -2.63925
4240095.38075	 280.00000	7835.48000	   0.41471	   0.02522	   0.41548	  -3.47939
4240095.58075	 280.00000	6217.24610	   0.42270	   0.03018	   0.42378	  -4.08450
4240095.81875	 280.00000	4905.29100	   0.42879	   0.03721	   0.43040	  -4.95916
4240096.05775	 280.00000	3881.27370	   0.43675	   0.03888	   0.43847	  -5.08708
4240096.29575	 280.00000	3070.98270	   0.44465	   0.04109	   0.44654	  -5.28010
4240096.53375	 280.00000	2430.77780	   0.45142	   0.04485	   0.45364	  -5.67408
4240096.77175	 280.00000	1923.15370	   0.45992	   0.04707	   0.46232	  -5.84360
4240097.00975	 280.00000	1522.43580	   0.46657	   0.04892	   0.46913	  -5.98604
4240097.24775	 280.00000	1203.84460	   0.47488	   0.05087	   0.47759	  -6.11442
4240097.48675	 280.00000	 952.86591	   0.48273	   0.05583	   0.48595	  -6.59706
4240097.72475	 280.00000	 754.27557	   0.48925	   0.05673	   0.49253	  -6.61365
4240097.96275	 280.00000	 596.71857	   0.49768	   0.05908	   0.50118	  -6.76933
4240098.19975	 280.00000	 471.96338	   0.50666	   0.06163	   0.51039	  -6.93552
4240098.43875	 280.00000	 373.20856	   0.51472	   0.06431	   0.51872	  -7.12151
4240098.67675	 280.00000	 295.47278	   0.52415	   0.06737	   0.52846	  -7.32461
4240098.91576	 280.00000	 233.87738	   0.53338	   0.07181	   0.53819	  -7.66747
4240099.15376	 280.00000	 185.05922	   0.54349	   0.07576	   0.54875	  -7.93578
4240099.38976	 280.00000	 146.35823	   0.55357	   0.08338	   0.55981	  -8.56520
4240099.62676	 280.00000	 115.77804	   0.56457	   0.09033	   0.57175	  -9.08990
4240099.86076	 280.00000	  91.67210	   0.57592	   0.09629	   0.58392	  -9.49137
4240100.10676	 280.00000	  72.51701	   0.59107	   0.10500	   0.60032	 -10.07322
4240100.33576	 280.00000	  57.36816	   0.60936	   0.11275	   0.61971	 -10.48324
4240100.57176	 280.00000	  45.36290	   0.62663	   0.12254	   0.63849	 -11.06487
4240100.80476	 280.00000	  35.93134	   0.64957	   0.13139	   0.66273	 -11.43472
4240101.05476	 280.00000	  28.40909	   0.67570	   0.13664	   0.68938	 -11.43229
4240101.26876	 280.00000	  22.48202	   0.70276	   0.13829	   0.71624	 -11.13233
4240101.53376	 280.00000	  17.79613	   0.72990	   0.13575	   0.74242	 -10.53571
4240101.78676	 280.00000	  14.06813	   0.75909	   0.12845	   0.76988	  -9.60454
4240102.00276	 280.00000	  11.14480	   0.77887	   0.11807	   0.78777	  -8.61966
4240102.26976	 280.00000	   8.81772	   0.79914	   0.10552	   0.80608	  -7.52216
4240102.44776	 280.00000	   6.97545	   0.81401	   0.09509	   0.81955	  -6.66297
4240102.66576	 280.00000	   5.51730	   0.82390	   0.08231	   0.82800	  -5.70499
4240102.93476	 280.00000	   4.36941	   0.83408	   0.06997	   0.83701	  -4.79520
4240103.27076	 280.00000	   3.45686	   0.84096	   0.06083	   0.84316	  -4.13739
4240103.68876	 280.00000	   2.73547	   0.84963	   0.05414	   0.85135	  -3.64623
4240104.21376	 280.00000	   2.16054	   0.85463	   0.05168	   0.85619	  -3.46064
4240104.87376	 280.00000	   1.70952	   0.85648	   0.05002	   0.85794	  -3.34208
4240105.70176	 280.00000	   1.35352	   0.85665	   0.04804	   0.85800	  -3.20954
4240106.74477	 280.00000	   1.07079	   0.85691	   0.04396	   0.85803	  -2.93655
4240108.05877	 280.00000	   0.84734	   0.86036	   0.04031	   0.86130	  -2.68266
4240109.71477	 280.00000	   0.67072	   0.86603	   0.03820	   0.86687	  -2.52572
4240111.80277	 280.00000	   0.53067	   0.87558	   0.03866	   0.87643	  -2.52845
4240114.43978	 280.00000	   0.41976	   0.88693	   0.04605	   0.88813	  -2.97207
4240117.77178	 280.00000	   0.33183	   0.89587	   0.06061	   0.89792	  -3.87042
4240121.97679	 280.00000	   0.26261	   0.89822	   0.07845	   0.90164	  -4.99156
4240127.28479	 280.00000	   0.20791	   0.89469	   0.09421	   0.89963	  -6.01112
4240133.98980	 280.00000	   0.16452	   0.88966	   0.10443	   0.89576	  -6.69462
4240142.46581	 280.00000	   0.13007	   0.89005	   0.10882	   0.89667	  -6.97062
4240153.15683	 280.00000	   0.10309	   0.90007	   0.11311	   0.90715	  -7.16282
4240166.67084	 280.00000	   0.08153	   0.91880	   0.12083	   0.92671	  -7.49169
4240183.76787	 280.00000	   0.06443	   0.94556	   0.13604	   0.95530	  -8.18740
4240205.35489	 280.00000	   0.05102	   0.98341	   0.15803	   0.99602	  -9.12895
4240232.59793	 280.00000	   0.04042	   1.02488	   0.19901	   1.04403	 -10.98883
4240267.09298	 280.00000	   0.03192	   1.05742	   0.25720	   1.08825	 -13.67100
4240310.64103	 280.00000	   0.02528	   1.07373	   0.31638	   1.11937	 -16.41775
4240365.70610	 280.00000	   0.01999	   1.08167	   0.36151	   1.14048	 -18.48033
4254358.23741	 281.00000	20004.45300	   0.38219	  -0.01434	   0.38246	   2.14933
4254358.37941	 281.00000	15829.12600	   0.39100	  -0.00017	   0.39100	   0.02443
4254358.52141	 281.00000	12516.70300	   0.39861	   0.01049	   0.39875	  -1.50744
4254358.66341	 281.00000	9909.44240	   0.40777	   0.01849	   0.40819	  -2.59600
4254358.82841	 281.00000	7835.48000	   0.41529	   0.02542	   0.41606	  -3.50274
4254359.02841	 281.00000	6217.24610	   0.42086	   0.03051	   0.42197	  -4.14618
4254359.26741	 281.00000	4905.29100	   0.42911	   0.03550	   0.43058	  -4.72914
4254359.50541	 281.00000	3881.27370	   0.43675	   0.03896	   0.43849	  -5.09775
4254359.74341	 281.00000	3070.98270	   0.44463	   0.04091	   0.44650	  -5.25744
4254359.98141	 281.00000	2430.77780	   0.45097	   0.04611	   0.45332	  -5.83751
4254360.21941	 281.00000	1923.15370	   0.46026	   0.04652	   0.46261	  -5.77163
4254360.45741	 281.00000	1522.43580	   0.46715	   0.04875	   0.46969	  -5.95751
4254360.69542	 281.00000	1203.84460	   0.47405	   0.05113	   0.47680	  -6.15560
4254360.93442	 281.00000	 952.86591	   0.48131	   0.05337	   0.48426	  -6.32775
4254361.17242	 281.00000	 754.27557	   0.49068	   0.05699	   0.49398	  -6.62458
4254361.41042	 281.00000	 596.71857	   0.49826	   0.05879	   0.50172	  -6.72895
4254361.64742	 281.00000	 471.96338	   0.50570	   0.06159	   0.50944	  -6.94444
4254361.88642	 281.00000	 373.20856	   0.51487	   0.06558	   0.51903	  -7.25855
4254362.12442	 281.00000	 295.47278	   0.52316	   0.06654	   0.52738	  -7.24822
4254362.36342	 281.00000	 233.87738	   0.53201	   0.07354	   0.53707	  -7.86998
4254362.60142	 281.00000	 185.05922	   0.54092	   0.07795	   0.54651	  -8.20071
4254362.83742	 281.00000	 146.35823	   0.55429	   0.08298	   0.56047	  -8.51421
4254363.07442	 281.00000	 115.77804	   0.56391	   0.08968	   0.57100	  -9.03651
4254363.30842	 281.00000	  91.67210	   0.57587	   0.09703	   0.58399	  -9.56424
4254363.55442	 281.00000	  72.51701	   0.59202	   0.10420	   0.60112	  -9.98245
4254363.78342	 281.00000	  57.36816	   0.60759	   0.11351	   0.61810	 -10.58195
4254364.01942	 281.00000	  45.36290	   0.62740	   0.12274	   0.63930	 -11.06889
4254364.25242	 281.00000	  35.93134	   0.65012	   0.13106	   0.66320	 -11.39772
4254364.50242	 281.00000	  28.40909	   0.67398	   0.13578	   0.68752	 -11.39003
4254364.71642	 281.00000	  22.48202	   0.70243	   0.13802	   0.71586	 -11.11657
4254364.98142	 281.00000	  17.79613	   0.73028	   0.13561	   0.74276	 -10.52004
4254365.23442	 281.00000	  14.06813	   0.75679	   0.12842	   0.76761	  -9.63101
4254365.45042	 281.00000	  11.14480	   0.77878	   0.11850	   0.78774	  -8.65210
4254365.71742	 281.00000	   8.81772	   0.79907	   0.10450	   0.80587	  -7.45077
4254365.89542	 281.00000	   6.97545	   0.81543	   0.09503	   0.82095	  -6.64756
4254366.11342	 281.00000	   5.51730	   0.82500	   0.08214	   0.82908	  -5.68598
4254366.38342	 281.00000	   4.36941	   0.83371	   0.07103	   0.83673	  -4.86945
4254366.71842	 281.00000	   3.45686	   0.84010	   0.06048	   0.84227	  -4.11772
4254367.13642	 281.00000	   2.73547	   0.84885	   0.05304	   0.85051	  -3.57513
4254367.66142	 281.00000	   2.16054	   0.85520	   0.04863	   0.85658	  -3.25469
4254368.32143	 281.00000	   1.70952	   0.85893	   0.04902	   0.86033	  -3.26662
4254369.14943	 281.00000	   1.35352	   0.85978	   0.04926	   0.86119	  -3.27898
4254370.19243	 281.00000	   1.07079	   0.85885	   0.04799	   0.86019	  -3.19831
4254371.50643	 281.00000	   0.84734	   0.85959	   0.04431	   0.86073	  -2.95104
4254373.16243	 281.00000	   0.67072	   0.86285	   0.04165	   0.86386	  -2.76325
4254375.25143	 281.00000	   0.53067	   0.86927	   0.03954	   0.87017	  -2.60451
4254377.88744	 281.00000	   0.41976	   0.87984	   0.04173	   0.88083	  -2.71540
4254381.21944	 281.00000	   0.33183	   0.89291	   0.05074	   0.89435	  -3.25222
4254385.42445	 281.00000	   0.26261	   0.90323	   0.06877	   0.90584	  -4.35396
4254390.73345	 281.00000	   0.20791	   0.90612	   0.08911	   0.91049	  -5.61634
4254397.43746	 281.00000	   0.16452	   0.90292	   0.10862	   0.90943	  -6.85997
4254405.91447	 281.00000	   0.13007	   0.89772	   0.12074	   0.90581	  -7.66012
4254416.60449	 281.00000	   0.10309	   0.90018	   0.12661	   0.90904	  -8.00618
4254430.11851	 281.00000	   0.08153	   0.91091	   0.13222	   0.92046	  -8.25861
4254447.21653	 281.00000	   0.06443	   0.93222	   0.14334	   0.94317	  -8.74144
4254468.80256	 281.00000	   0.05102	   0.96333	   0.15681	   0.97601	  -9.24520
4254496.04559	 281.00000	   0.04042	   1.00646	   0.18225	   1.02283	 -10.26373
4254530.54064	 281.00000	   0.03192	   1.05437	   0.22774	   1.07868	 -12.18841
4254574.08869	 281.00000	   0.02528	   1.09356	   0.29038	   1.13146	 -14.87110
4254629.15377	 281.00000	   0.01999	   1.11483	   0.35568	   1.17020	 -17.69506
4268614.26516	 282.00000	20004.45300	   0.38406	  -0.01387	   0.38431	   2.06757
4268614.40716	 282.00000	15829.12600	   0.39113	  -0.00134	   0.39113	   0.19633
4268614.54916	 282.00000	12516.70300	   0.40000	   0.00942	   0.40011	  -1.34975
4268614.69116	 282.00000	9909.44240	   0.40776	   0.01861	   0.40818	  -2.61339
4268614.85616	 282.00000	7835.48000	   0.41466	   0.02576	   0.41546	  -3.55530
4268615.05616	 282.00000	6217.24610	   0.42266	   0.03014	   0.42373	  -4.07874
4268615.29416	 282.00000	4905.29100	   0.42971	   0.03491	   0.43113	  -4.64396
4268615.53316	 282.00000	3881.27370	   0.43695	   0.03945	   0.43873	  -5.15903
4268615.77116	 282.00000	3070.98270	   0.44351	   0.04297	   0.44559	  -5.53409
4268616.00916	 282.00000	2430.77780	   0.45244	   0.04497	   0.45467	  -5.67573
4268616.24716	 282.00000	1923.15370	   0.45963	   0.04739	   0.46207	  -5.88650
4268616.48516	 282.00000	1522.43580	   0.46759	   0.04813	   0.47006	  -5.87650
4268616.72316	 282.00000	1203.84460	   0.47433	   0.05272	   0.47725	  -6.34171
4268616.96216	 282.00000	 952.86591	   0.48323	   0.05488	   0.48633	  -6.47954
4268617.20016	 282.00000	 754.27557	   0.49042	   0.05621	   0.49363	  -6.53890
4268617.43816	 282.00000	 596.71857	   0.49724	   0.05856	   0.50068	  -6.71677
4268617.67516	 282.00000	 471.96338	   0.50643	   0.06120	   0.51012	  -6.89053
4268617.91416	 282.00000	 373.20856	   0.51509	   0.06450	   0.51911	  -7.13766
4268618.15216	 282.00000	 295.47278	   0.52411	   0.06883	   0.52861	  -7.48129
4268618.39116	 282.00000	 233.87738	   0.53300	   0.07322	   0.53801	  -7.82180
4268618.62916	 282.00000	 185.05922	   0.54257	   0.07704	   0.54801	  -8.08115
4268618.86516	 282.00000	 146.35823	   0.55387	   0.08291	   0.56004	  -8.51309
4268619.10216	 282.00000	 115.77804	   0.56378	   0.08902	   0.57076	  -8.97290
4268619.33616	 282.00000	  91.67210	   0.57751	   0.09754	   0.58569	  -9.58695
4268619.58116	 282.00000	  72.51701	   0.59240	   0.10472	   0.60158	 -10.02513
4268619.81117	 282.00000	  57.36816	   0.60722	   0.11341	   0.61772	 -10.57920
4268620.04717	 282.00000	  45.36290	   0.62755	   0.12373	   0.63963	 -11.15343
4268620.28017	 282.00000	  35.93134	   0.64994	   0.13065	   0.66294	 -11.36560
4268620.53017	 282.00000	  28.40909	   0.67463	   0.13494	   0.68799	 -11.31104
4268620.74417	 282.00000	  22.48202	   0.70440	   0.13978	   0.71813	 -11.22384
4268621.00917	 282.00000	  17.79613	   0.73085	   0.13736	   0.74364	 -10.64414
4268621.26117	 282.00000	  14.06813	   0.75923	   0.12928	   0.77015	  -9.66359
4268621.47717	 282.00000	  11.14480	   0.77988	   0.11880	   0.78887	  -8.66148
4268621.74417	 282.00000	   8.81772	   0.80086	   0.10587	   0.80782	  -7.53050
4268621.92217	 282.00000	   6.97545	   0.81542	   0.09303	   0.82071	  -6.50841
4268622.14017	 282.00000	   5.51730	   0.82841	   0.08318	   0.83257	  -5.73367
4268622.40917	 282.00000	   4.36941	   0.83484	   0.07182	   0.83792	  -4.91716
4268622.74517	 282.00000	   3.45686	   0.84261	   0.06087	   0.84480	  -4.13157
4268623.16317	 282.00000	   2.73547	   0.85020	   0.05371	   0.85189	  -3.61474
4268623.68817	 282.00000	   2.16054	   0.85798	   0.05054	   0.85947	  -3.37127
4268624.34817	 282.00000	   1.70952	   0.86136	   0.04982	   0.86280	  -3.31030
4268625.17617	 282.00000	   1.35352	   0.86125	   0.04935	   0.86266	  -3.27952
4268626.21917	 282.00000	   1.07079	   0.86061	   0.04778	   0.86193	  -3.17744
4268627.53318	 282.00000	   0.84734	   0.86169	   0.04442	   0.86283	  -2.95115
4268629.18918	 282.00000	   0.67072	   0.86533	   0.04148	   0.86633	  -2.74409
4268631.27718	 282.00000	   0.53067	   0.87225	   0.03967	   0.87315	  -2.60394
4268633.91418	 282.00000	   0.41976	   0.88331	   0.04244	   0.88433	  -2.75088
4268637.24619	 282.00000	   0.33183	   0.89637	   0.05217	   0.89788	  -3.33073
4268641.45119	 282.00000	   0.26261	   0.90545	   0.07027	   0.90818	  -4.43762
4268646.75920	 282.00000	   0.20791	   0.90728	   0.09083	   0.91181	  -5.71725
4268653.46421	 282.00000	   0.16452	   0.90306	   0.10873	   0.90958	  -6.86579
4268661.94022	 282.00000	   0.13007	   0.89881	   0.11958	   0.90673	  -7.57806
4268672.63123	 282.00000	   0.10309	   0.90164	   0.12509	   0.91028	  -7.89863
4268686.14525	 282.00000	   0.08153	   0.91429	   0.13075	   0.92359	  -8.13876
4268703.24227	 282.00000	   0.06443	   0.93679	   0.14243	   0.94755	  -8.64527
4268724.82930	 282.00000	   0.05102	   0.96918	   0.15714	   0.98184	  -9.20961
4268752.07234	 282.00000	   0.04042	   1.01225	   0.18469	   1.02896	 -10.34022
4268786.56738	 282.00000	   0.03192	   1.06023	   0.23305	   1.08554	 -12.39722
4268830.11544	 282.00000	   0.02528	   1.09446	   0.29683	   1.13400	 -15.17432
4268885.18051	 282.00000	   0.01999	   1.11306	   0.36018	   1.16989	 -17.93110
4282860.24601	 283.00000	20004.45300	   0.38227	  -0.01443	   0.38254	   2.16191
4282860.38801	 283.00000	15829.12600	   0.39162	  -0.00011	   0.39162	   0.01653
4282860.53001	 283.00000	12516.70300	   0.39995	   0.01084	   0.40010	  -1.55228
4282860.67201	 283.00000	9909.44240	   0.40749	   0.01799	   0.40789	  -2.52830
4282860.83701	 283.00000	7835.48000	   0.41537	   0.02514	   0.41613	  -3.46362
4282861.03701	 283.00000	6217.24610	   0.42246	   0.03120	   0.42361	  -4.22435
4282861.27601	 283.00000	4905.29100	   0.42922	   0.03533	   0.43067	  -4.70549
4282861.51401	 283.00000	3881.27370	   0.43619	   0.03901	   0.43793	  -5.11060
4282861.75201	 283.00000	3070.98270	   0.44508	   0.04220	   0.44708	  -5.41590
4282861.99001	 283.00000	2430.77780	   0.45247	   0.04653	   0.45485	  -5.87098
4282862.22801	 283.00000	1923.15370	   0.45954	   0.04513	   0.46175	  -5.60829
4282862.46601	 283.00000	1522.43580	   0.46608	   0.04907	   0.46866	  -6.00950
4282862.70401	 283.00000	1203.84460	   0.47301	   0.05128	   0.47579	  -6.18791
4282862.94301	 283.00000	 952.86591	   0.48264	   0.05414	   0.48567	  -6.40030
4282863.18101	 283.00000	 754.27557	   0.48951	   0.05522	   0.49262	  -6.43608
4282863.41901	 283.00000	 596.71857	   0.49851	   0.06061	   0.50218	  -6.93240
4282863.65601	 283.00000	 471.96338	   0.50666	   0.06188	   0.51043	  -6.96351
4282863.89501	 283.00000	 373.20856	   0.51565	   0.06399	   0.51960	  -7.07368
4282864.13301	 283.00000	 295.47278	   0.52338	   0.06866	   0.52786	  -7.47338
4282864.37201	 283.00000	 233.87738	   0.53434	   0.07228	   0.53921	  -7.70398
4282864.61001	 283.00000	 185.05922	   0.54309	   0.07842	   0.54873	  -8.21595
4282864.84601	 283.00000	 146.35823	   0.55372	   0.08349	   0.55998	  -8.57498
4282865.08301	 283.00000	 115.77804	   0.56517	   0.08968	   0.57224	  -9.01605
4282865.31701	 283.00000	  91.67210	   0.57731	   0.09727	   0.58545	  -9.56427
4282865.56301	 283.00000	  72.51701	   0.59134	   0.10523	   0.60063	 -10.09054
4282865.79201	 283.00000	  57.36816	   0.60918	   0.11459	   0.61986	 -10.65299
4282866.02801	 283.00000	  45.36290	   0.62737	   0.12252	   0.63922	 -11.05045
4282866.26101	 283.00000	  35.93134	   0.65082	   0.13164	   0.66400	 -11.43495
4282866.51101	 283.00000	  28.40909	   0.67535	   0.13619	   0.68894	 -11.40165
4282866.72501	 283.00000	  22.48202	   0.70246	   0.13845	   0.71598	 -11.14934
4282866.99001	 283.00000	  17.79613	   0.73116	   0.13562	   0.74363	 -10.50820
4282867.24302	 283.00000	  14.06813	   0.75681	   0.12702	   0.76740	  -9.52781
4282867.45902	 283.00000	  11.14480	   0.78123	   0.11806	   0.79010	  -8.59339
4282867.72602	 283.00000	   8.81772	   0.79871	   0.10732	   0.80589	  -7.65317
4282867.90402	 283.00000	   6.97545	   0.81179	   0.09328	   0.81713	  -6.55525
4282868.12202	 283.00000	   5.51730	   0.82721	   0.08053	   0.83112	  -5.56048
4282868.39202	 283.00000	   4.36941	   0.83765	   0.07236	   0.84077	  -4.93691
4282868.72702	 283.00000	   3.45686	   0.84191	   0.06515	   0.84442	  -4.42494
4282869.14502	 283.00000	   2.73547	   0.84582	   0.05699	   0.84773	  -3.85453
4282869.67102	 283.00000	   2.16054	   0.85070	   0.04866	   0.85209	  -3.27401
4282870.33002	 283.00000	   1.70952	   0.85525	   0.04244	   0.85630	  -2.84061
4282871.15802	 283.00000	   1.35352	   0.86315	   0.03913	   0.86403	  -2.59580
4282872.20102	 283.00000	   1.07079	   0.87019	   0.04048	   0.87113	  -2.66326
4282873.51502	 283.00000	   0.84734	   0.87461	   0.04685	   0.87586	  -3.06610
4282875.17103	 283.00000	   0.67072	   0.87578	   0.05320	   0.87740	  -3.47603
4282877.25903	 283.00000	   0.53067	   0.87245	   0.05911	   0.87445	  -3.87579
4282879.89603	 283.00000	   0.41976	   0.86949	   0.06014	   0.87157	  -3.95653
4282883.22804	 283.00000	   0.33183	   0.86996	   0.05901	   0.87196	  -3.88019
4282887.43304	 283.00000	   0.26261	   0.87693	   0.05829	   0.87887	  -3.80309
4282892.74205	 283.00000	   0.20791	   0.89007	   0.06086	   0.89215	  -3.91190
4282899.44606	 283.00000	   0.16452	   0.90874	   0.07098	   0.91151	  -4.46636
4282907.92307	 283.00000	   0.13007	   0.93002	   0.09171	   0.93453	  -5.63194
4282918.61308	 283.00000	   0.10309	   0.94572	   0.12243	   0.95361	  -7.37641
4282932.12710	 283.00000	   0.08153	   0.95380	   0.15906	   0.96697	  -9.46790
4282949.22412	 283.00000	   0.06443	   0.95608	   0.19213	   0.97519	 -11.36244
4282970.81115	 283.00000	   0.05102	   0.95370	   0.21265	   0.97712	 -12.56966
4282998.05419	 283.00000	   0.04042	   0.96362	   0.22477	   0.98948	 -13.12986
4283032.54923	 283.00000	   0.03192	   0.98628	   0.23664	   1.01427	 -13.49216
4283076.09729	 283.00000	   0.02528	   1.02485	   0.25057	   1.05504	 -13.73887
4283131.16236	 283.00000	   0.01999	   1.08209	   0.27184	   1.11572	 -14.10195
4297110.94191	 284.00000	20004.45300	   0.38108	  -0.01157	   0.38126	   1.73948
4297111.08391	 284.00000	15829.12600	   0.38745	   0.00177	   0.38746	  -0.26150
4297111.22591	 284.00000	12516.70300	   0.39536	   0.01079	   0.39550	  -1.56309
4297111.36791	 284.00000	9909.44240	   0.40442	   0.01896	   0.40486	  -2.68395
4297111.53291	 284.00000	7835.48000	   0.41250	   0.02547	   0.41328	  -3.53349
4297111.73291	 284.00000	6217.24610	   0.41822	   0.03145	   0.41940	  -4.30090
4297111.97191	 284.00000	4905.29100	   0.42444	   0.03394	   0.42580	  -4.57221
4297112.20991	 284.00000	3881.27370	   0.43402	   0.03903	   0.43577	  -5.13845
4297112.44791	 284.00000	3070.98270	   0.44097	   0.04210	   0.44297	  -5.45332
4297112.68591	 284.00000	2430.77780	   0.44872	   0.04333	   0.45081	  -5.51528
4297112.92391	 284.00000	1923.15370	   0.45586	   0.04627	   0.45820	  -5.79512
4297113.16191	 284.00000	1522.43580	   0.46196	   0.04822	   0.46447	  -5.95875
4297113.39991	 284.00000	1203.84460	   0.47070	   0.05150	   0.47351	  -6.24373
4297113.63891	 284.00000	 952.86591	   0.47949	   0.05347	   0.48246	  -6.36316
4297113.87691	 284.00000	 754.27557	   0.48530	   0.05447	   0.48835	  -6.40348
4297114.11491	 284.00000	 596.71857	   0.49392	   0.05856	   0.49738	  -6.76155
4297114.35191	 284.00000	 471.96338	   0.50243	   0.06139	   0.50616	  -6.96568
4297114.59092	 284.00000	 373.20856	   0.51134	   0.06375	   0.51530	  -7.10680
4297114.82892	 284.00000	 295.47278	   0.52026	   0.06775	   0.52466	  -7.41961
4297115.06792	 284.00000	 233.87738	   0.53005	   0.07163	   0.53486	  -7.69641
4297115.30592	 284.00000	 185.05922	   0.53798	   0.07871	   0.54371	  -8.32344
4297115.54192	 284.00000	 146.35823	   0.54830	   0.08191	   0.55439	  -8.49619
4297115.77892	 284.00000	 115.77804	   0.56047	   0.08877	   0.56746	  -8.99950
4297116.01292	 284.00000	  91.67210	   0.57315	   0.09740	   0.58136	  -9.64507
4297116.25792	 284.00000	  72.51701	   0.58907	   0.10531	   0.59841	 -10.13592
4297116.48792	 284.00000	  57.36816	   0.60609	   0.11501	   0.61690	 -10.74434
4297116.72392	 284.00000	  45.36290	   0.62464	   0.12260	   0.63655	 -11.10435
4297116.95692	 284.00000	  35.93134	   0.64538	   0.13020	   0.65838	 -11.40569
4297117.20692	 284.00000	  28.40909	   0.67115	   0.13673	   0.68494	 -11.51510
4297117.42092	 284.00000	  22.48202	   0.69831	   0.13804	   0.71183	 -11.18215
4297117.68592	 284.00000	  17.79613	   0.72624	   0.13574	   0.73882	 -10.58723
4297117.93792	 284.00000	  14.06813	   0.75327	   0.12909	   0.76425	  -9.72460
4297118.15492	 284.00000	  11.14480	   0.77519	   0.11880	   0.78424	  -8.71329
4297118.42192	 284.00000	   8.81772	   0.79626	   0.10667	   0.80338	  -7.63039
4297118.59992	 284.00000	   6.97545	   0.81081	   0.09377	   0.81621	  -6.59701
4297118.81792	 284.00000	   5.51730	   0.82070	   0.08173	   0.82476	  -5.68692
4297119.08692	 284.00000	   4.36941	   0.83083	   0.07067	   0.83383	  -4.86178
