Repository: kbm2110/Battery_Diagnostics_Thesis

# Battery_Diagnostics_Thesis
 Data-driven battery diagnostics using EIS

**Author:** Bala Manikanta Yaswanth Kanagarla
**Institution:** Technische Hochschule Ingolstadt (THI)
**Supervisor:** Prof. Dr. H.-G. Schweiger

## Overview

This project implements a machine learning framework for 
non-invasive State of Health (SoH) estimation of lithium-ion 
batteries using Electrochemical Impedance Spectroscopy (EIS).

Eight physically interpretable features are extracted from 
impedance spectra and used to train six ML models under a 
strict cell-level train-test split. The stacking ensemble 
achieves R² = 0.9122 and RMSE = 0.0234 on completely unseen 
cells.

---

File: data/EIS/EIS_state_IX_45C02.txt (part 34 of 37)
time/s	           cycle number	freq/Hz	           Re(Z)/Ohm	  -Im(Z)/Ohm	   |Z|/Ohm	   Phase(Z)/deg
4186831.66464	 276.00000	 295.47278	   0.57386	   0.07570	   0.57883	  -7.51438
4186831.90364	 276.00000	 233.87738	   0.58485	   0.07850	   0.59009	  -7.64494
4186832.14164	 276.00000	 185.05922	   0.59334	   0.08322	   0.59915	  -7.98384
4186832.37764	 276.00000	 146.35823	   0.60642	   0.08877	   0.61288	  -8.32772
4186832.61464	 276.00000	 115.77804	   0.61849	   0.09391	   0.62558	  -8.63400
4186832.84864	 276.00000	  91.67210	   0.62939	   0.10070	   0.63740	  -9.08990
4186833.09364	 276.00000	  72.51701	   0.64277	   0.10999	   0.65211	  -9.71015
4186833.32264	 276.00000	  57.36816	   0.65659	   0.11859	   0.66722	 -10.23790
4186833.55964	 276.00000	  45.36290	   0.67176	   0.12825	   0.68389	 -10.80862
4186833.79164	 276.00000	  35.93134	   0.68779	   0.14198	   0.70229	 -11.66386
4186834.04264	 276.00000	  28.40909	   0.70796	   0.15756	   0.72528	 -12.54661
4186834.25664	 276.00000	  22.48202	   0.73358	   0.17391	   0.75391	 -13.33681
4186834.52164	 276.00000	  17.79613	   0.76202	   0.18982	   0.78531	 -13.98778
4186834.77364	 276.00000	  14.06813	   0.79855	   0.20555	   0.82458	 -14.43442
4186834.98964	 276.00000	  11.14480	   0.83878	   0.21643	   0.86626	 -14.46812
4186835.25764	 276.00000	   8.81772	   0.88209	   0.22246	   0.90970	 -14.15458
4186835.43564	 276.00000	   6.97545	   0.92809	   0.22422	   0.95479	 -13.58175
4186835.65364	 276.00000	   5.51730	   0.97193	   0.21132	   0.99463	 -12.26668
4186835.92264	 276.00000	   4.36941	   1.00949	   0.20061	   1.02923	 -11.23965
4186836.25764	 276.00000	   3.45686	   1.04384	   0.18170	   1.05954	  -9.87441
4186836.67664	 276.00000	   2.73547	   1.07375	   0.16341	   1.08611	  -8.65325
4186837.20164	 276.00000	   2.16054	   1.09598	   0.14509	   1.10555	  -7.54120
4186837.86164	 276.00000	   1.70952	   1.11305	   0.12738	   1.12032	  -6.52883
4186838.68965	 276.00000	   1.35352	   1.12557	   0.11240	   1.13116	  -5.70291
4186839.73265	 276.00000	   1.07079	   1.13643	   0.10094	   1.14090	  -5.07589
4186841.04665	 276.00000	   0.84734	   1.14457	   0.09198	   1.14826	  -4.59430
4186842.70165	 276.00000	   0.67072	   1.15140	   0.08704	   1.15468	  -4.32315
4186844.79065	 276.00000	   0.53067	   1.15825	   0.08337	   1.16124	  -4.11711
4186847.42765	 276.00000	   0.41976	   1.16563	   0.08334	   1.16861	  -4.08957
4186850.75865	 276.00000	   0.33183	   1.17282	   0.08727	   1.17606	  -4.25537
4186854.96465	 276.00000	   0.26261	   1.17904	   0.09368	   1.18275	  -4.54295
4186860.27266	 276.00000	   0.20791	   1.18611	   0.10081	   1.19039	  -4.85806
4186866.97766	 276.00000	   0.16452	   1.19642	   0.11055	   1.20152	  -5.27916
4186875.45367	 276.00000	   0.13007	   1.20970	   0.12530	   1.21618	  -5.91362
4186886.14367	 276.00000	   0.10309	   1.22291	   0.14510	   1.23149	  -6.76672
4186899.65768	 276.00000	   0.08153	   1.23636	   0.16677	   1.24755	  -7.68211
4186916.75569	 276.00000	   0.06443	   1.25580	   0.18965	   1.27004	  -8.58802
4186938.34270	 276.00000	   0.05102	   1.28355	   0.21361	   1.30120	  -9.44875
4186965.58472	 276.00000	   0.04042	   1.31690	   0.24823	   1.34010	 -10.67484
4187000.08074	 276.00000	   0.03192	   1.34956	   0.28974	   1.38031	 -12.11705
4187043.62777	 276.00000	   0.02528	   1.38152	   0.32610	   1.41949	 -13.28128
4187098.69380	 276.00000	   0.01999	   1.42617	   0.35640	   1.47003	 -14.03073
4201115.10330	 277.00000	20004.45300	   0.40572	   0.00060	   0.40572	  -0.08439
4201115.24630	 277.00000	15829.12600	   0.41699	   0.01546	   0.41728	  -2.12274
4201115.38830	 277.00000	12516.70300	   0.42781	   0.02562	   0.42858	  -3.42760
4201115.53030	 277.00000	9909.44240	   0.43768	   0.03235	   0.43887	  -4.22722
4201115.69430	 277.00000	7835.48000	   0.44804	   0.03838	   0.44968	  -4.89622
4201115.89530	 277.00000	6217.24610	   0.45818	   0.04262	   0.46016	  -5.31464
4201116.13330	 277.00000	4905.29100	   0.46347	   0.04676	   0.46583	  -5.76076
4201116.37230	 277.00000	3881.27370	   0.47468	   0.04921	   0.47722	  -5.91834
4201116.61030	 277.00000	3070.98270	   0.48337	   0.05026	   0.48598	  -5.93582
4201116.84830	 277.00000	2430.77780	   0.49232	   0.05316	   0.49518	  -6.16281
4201117.08630	 277.00000	1923.15370	   0.50074	   0.05550	   0.50380	  -6.32443
4201117.32430	 277.00000	1522.43580	   0.50907	   0.05766	   0.51232	  -6.46246
4201117.56230	 277.00000	1203.84460	   0.51747	   0.05997	   0.52094	  -6.61107
4201117.80130	 277.00000	 952.86591	   0.52706	   0.06322	   0.53084	  -6.83962
4201118.03930	 277.00000	 754.27557	   0.53441	   0.06385	   0.53821	  -6.81295
4201118.27630	 277.00000	 596.71857	   0.54382	   0.06522	   0.54771	  -6.83872
4201118.51430	 277.00000	 471.96338	   0.55362	   0.06996	   0.55802	  -7.20232
4201118.75330	 277.00000	 373.20856	   0.56337	   0.07207	   0.56796	  -7.29057
4201118.99130	 277.00000	 295.47278	   0.57351	   0.07585	   0.57851	  -7.53364
4201119.23030	 277.00000	 233.87738	   0.58488	   0.07954	   0.59027	  -7.74470
4201119.46830	 277.00000	 185.05922	   0.59449	   0.08409	   0.60041	  -8.05087
4201119.70430	 277.00000	 146.35823	   0.60609	   0.08848	   0.61251	  -8.30576
4201119.94130	 277.00000	 115.77804	   0.61854	   0.09264	   0.62544	  -8.51845
4201120.17530	 277.00000	  91.67210	   0.63005	   0.10128	   0.63813	  -9.13187
4201120.42030	 277.00000	  72.51701	   0.64264	   0.10778	   0.65162	  -9.52090
4201120.64930	 277.00000	  57.36816	   0.65788	   0.11801	   0.66838	 -10.16926
4201120.88631	 277.00000	  45.36290	   0.67234	   0.12906	   0.68462	 -10.86638
4201121.11831	 277.00000	  35.93134	   0.68865	   0.14208	   0.70315	 -11.65735
4201121.36931	 277.00000	  28.40909	   0.70815	   0.15729	   0.72541	 -12.52260
4201121.58331	 277.00000	  22.48202	   0.73315	   0.17322	   0.75333	 -13.29311
4201121.84831	 277.00000	  17.79613	   0.76278	   0.18889	   0.78582	 -13.90842
4201122.10031	 277.00000	  14.06813	   0.79890	   0.20622	   0.82509	 -14.47378
4201122.31631	 277.00000	  11.14480	   0.83793	   0.22040	   0.86643	 -14.73687
4201122.58331	 277.00000	   8.81772	   0.88313	   0.22413	   0.91112	 -14.24051
4201122.76231	 277.00000	   6.97545	   0.92524	   0.22084	   0.95123	 -13.42455
4201122.98031	 277.00000	   5.51730	   0.97115	   0.21739	   0.99519	 -12.61770
4201123.24931	 277.00000	   4.36941	   1.00940	   0.20067	   1.02915	 -11.24402
4201123.58431	 277.00000	   3.45686	   1.04781	   0.18253	   1.06359	  -9.88177
4201124.00331	 277.00000	   2.73547	   1.07436	   0.16505	   1.08697	  -8.73379
4201124.52831	 277.00000	   2.16054	   1.09616	   0.14454	   1.10565	  -7.51154
4201125.18731	 277.00000	   1.70952	   1.11427	   0.12779	   1.12158	  -6.54259
4201126.01631	 277.00000	   1.35352	   1.12728	   0.11256	   1.13288	  -5.70233
4201127.05931	 277.00000	   1.07079	   1.13774	   0.10148	   1.14226	  -5.09718
4201128.37332	 277.00000	   0.84734	   1.14561	   0.09273	   1.14936	  -4.62785
4201130.02832	 277.00000	   0.67072	   1.15325	   0.08689	   1.15652	  -4.30875
4201132.11732	 277.00000	   0.53067	   1.16082	   0.08390	   1.16385	  -4.13393
4201134.75432	 277.00000	   0.41976	   1.16721	   0.08485	   1.17029	  -4.15761
4201138.08533	 277.00000	   0.33183	   1.17307	   0.08838	   1.17639	  -4.30851
4201142.29133	 277.00000	   0.26261	   1.17987	   0.09255	   1.18349	  -4.48516
4201147.59934	 277.00000	   0.20791	   1.18913	   0.09956	   1.19329	  -4.78602
4201154.30435	 277.00000	   0.16452	   1.19973	   0.11127	   1.20488	  -5.29874
4201162.78036	 277.00000	   0.13007	   1.21073	   0.12802	   1.21748	  -6.03601
4201173.47037	 277.00000	   0.10309	   1.22142	   0.14578	   1.23009	  -6.80619
4201186.98439	 277.00000	   0.08153	   1.23790	   0.16374	   1.24868	  -7.53470
4201204.08241	 277.00000	   0.06443	   1.26039	   0.18817	   1.27436	  -8.49135
4201225.66844	 277.00000	   0.05102	   1.28908	   0.21887	   1.30753	  -9.63630
4201252.91148	 277.00000	   0.04042	   1.31537	   0.25478	   1.33982	 -10.96209
4201287.40752	 277.00000	   0.03192	   1.34302	   0.28693	   1.37333	 -12.05958
4201330.95458	 277.00000	   0.02528	   1.38167	   0.31702	   1.41757	 -12.92280
4201386.01965	 277.00000	   0.01999	   1.43542	   0.35242	   1.47805	 -13.79434
4215396.06055	 278.00000	20004.45300	   0.40632	   0.00143	   0.40632	  -0.20188
4215396.20355	 278.00000	15829.12600	   0.41701	   0.01496	   0.41728	  -2.05423
4215396.34555	 278.00000	12516.70300	   0.42578	   0.02473	   0.42649	  -3.32447
4215396.48755	 278.00000	9909.44240	   0.43726	   0.03203	   0.43843	  -4.18932
4215396.65155	 278.00000	7835.48000	   0.44674	   0.03968	   0.44850	  -5.07593
4215396.85255	 278.00000	6217.24610	   0.45547	   0.04390	   0.45758	  -5.50535
4215397.09055	 278.00000	4905.29100	   0.46516	   0.04537	   0.46737	  -5.57107
4215397.32955	 278.00000	3881.27370	   0.47534	   0.04892	   0.47785	  -5.87652
4215397.56755	 278.00000	3070.98270	   0.48174	   0.05091	   0.48443	  -6.03294
4215397.80555	 278.00000	2430.77780	   0.49307	   0.05221	   0.49582	  -6.04437
4215398.04355	 278.00000	1923.15370	   0.49974	   0.05790	   0.50308	  -6.60839
4215398.28155	 278.00000	1522.43580	   0.50688	   0.05738	   0.51012	  -6.45895
4215398.51955	 278.00000	1203.84460	   0.51695	   0.05957	   0.52037	  -6.57371
4215398.75855	 278.00000	 952.86591	   0.52582	   0.06186	   0.52944	  -6.70954
4215398.99655	 278.00000	 754.27557	   0.53626	   0.06410	   0.54007	  -6.81624
4215399.23356	 278.00000	 596.71857	   0.54537	   0.06674	   0.54944	  -6.97690
4215399.47156	 278.00000	 471.96338	   0.55485	   0.06907	   0.55913	  -7.09619
4215399.71056	 278.00000	 373.20856	   0.56354	   0.07234	   0.56817	  -7.31446
4215399.94856	 278.00000	 295.47278	   0.57415	   0.07625	   0.57919	  -7.56477
4215400.18756	 278.00000	 233.87738	   0.58328	   0.07971	   0.58870	  -7.78152
4215400.42556	 278.00000	 185.05922	   0.59581	   0.08351	   0.60163	  -7.97864
4215400.66156	 278.00000	 146.35823	   0.60531	   0.08774	   0.61164	  -8.24719
4215400.89856	 278.00000	 115.77804	   0.61669	   0.09468	   0.62391	  -8.72888
4215401.13256	 278.00000	  91.67210	   0.62934	   0.10064	   0.63734	  -9.08573
4215401.37756	 278.00000	  72.51701	   0.64304	   0.10941	   0.65228	  -9.65619
4215401.60656	 278.00000	  57.36816	   0.65612	   0.11794	   0.66664	 -10.19065
4215401.84356	 278.00000	  45.36290	   0.67208	   0.12828	   0.68421	 -10.80587
4215402.07556	 278.00000	  35.93134	   0.68856	   0.14021	   0.70269	 -11.50957
4215402.32656	 278.00000	  28.40909	   0.70880	   0.15731	   0.72604	 -12.51307
4215402.54056	 278.00000	  22.48202	   0.73274	   0.17312	   0.75292	 -13.29322
4215402.80556	 278.00000	  17.79613	   0.76212	   0.19002	   0.78545	 -14.00026
4215403.05756	 278.00000	  14.06813	   0.79685	   0.20646	   0.82316	 -14.52595
4215403.27356	 278.00000	  11.14480	   0.83656	   0.21763	   0.86441	 -14.58223
4215403.54156	 278.00000	   8.81772	   0.88149	   0.22367	   0.90942	 -14.23808
4215403.71956	 278.00000	   6.97545	   0.92497	   0.21994	   0.95076	 -13.37550
4215403.93756	 278.00000	   5.51730	   0.96938	   0.21549	   0.99304	 -12.53288
4215404.20656	 278.00000	   4.36941	   1.00975	   0.19927	   1.02923	 -11.16341
4215404.54156	 278.00000	   3.45686	   1.04711	   0.18419	   1.06318	  -9.97632
4215404.96056	 278.00000	   2.73547	   1.07356	   0.16461	   1.08610	  -8.71751
4215405.48556	 278.00000	   2.16054	   1.09530	   0.14476	   1.10482	  -7.52894
4215406.14456	 278.00000	   1.70952	   1.11290	   0.12739	   1.12016	  -6.53000
4215406.97357	 278.00000	   1.35352	   1.12647	   0.11273	   1.13209	  -5.71455
4215408.01657	 278.00000	   1.07079	   1.13527	   0.10157	   1.13980	  -5.11242
4215409.33057	 278.00000	   0.84734	   1.14399	   0.09219	   1.14770	  -4.60752
4215410.98557	 278.00000	   0.67072	   1.15198	   0.08619	   1.15520	  -4.27897
4215413.07457	 278.00000	   0.53067	   1.15914	   0.08371	   1.16216	  -4.13070
4215415.71158	 278.00000	   0.41976	   1.16504	   0.08491	   1.16813	  -4.16854
4215419.04258	 278.00000	   0.33183	   1.17102	   0.08772	   1.17430	  -4.28376
4215423.24859	 278.00000	   0.26261	   1.17882	   0.09119	   1.18234	  -4.42332
4215428.55659	 278.00000	   0.20791	   1.18837	   0.09962	   1.19254	  -4.79208
4215435.26160	 278.00000	   0.16452	   1.19819	   0.11242	   1.20345	  -5.36020
4215443.73761	 278.00000	   0.13007	   1.20783	   0.12825	   1.21462	  -6.06123
4215454.42763	 278.00000	   0.10309	   1.21978	   0.14419	   1.22827	  -6.74172
4215467.94165	 278.00000	   0.08153	   1.23865	   0.16226	   1.24923	  -7.46298
4215485.03967	 278.00000	   0.06443	   1.26077	   0.18865	   1.27480	  -8.51026
4215506.62670	 278.00000	   0.05102	   1.28748	   0.22139	   1.30637	  -9.75688
4215533.86873	 278.00000	   0.04042	   1.31138	   0.25536	   1.33601	 -11.01899
4215568.36478	 278.00000	   0.03192	   1.34087	   0.28386	   1.37059	 -11.95301
4215611.91183	 278.00000	   0.02528	   1.38374	   0.31323	   1.41875	 -12.75494
4215666.97791	 278.00000	   0.01999	   1.43705	   0.35361	   1.47991	 -13.82382
4229676.15239	 279.00000	20004.45300	   0.40511	   0.00141	   0.40511	  -0.19873
4229676.29539	 279.00000	15829.12600	   0.41591	   0.01482	   0.41617	  -2.04080
4229676.43739	 279.00000	12516.70300	   0.42830	   0.02553	   0.42906	  -3.41173
4229676.57939	 279.00000	9909.44240	   0.43833	   0.03217	   0.43951	  -4.19720
4229676.74339	 279.00000	7835.48000	   0.44771	   0.03708	   0.44924	  -4.73510
4229676.94439	 279.00000	6217.24610	   0.45683	   0.04330	   0.45888	  -5.41508
4229677.18239	 279.00000	4905.29100	   0.46527	   0.04515	   0.46746	  -5.54228
4229677.42039	 279.00000	3881.27370	   0.47615	   0.04906	   0.47867	  -5.88284
4229677.65839	 279.00000	3070.98270	   0.48327	   0.05116	   0.48597	  -6.04327
4229677.89639	 279.00000	2430.77780	   0.49140	   0.05346	   0.49430	  -6.20840
4229678.13439	 279.00000	1923.15370	   0.49986	   0.05583	   0.50296	  -6.37327
4229678.37239	 279.00000	1522.43580	   0.50921	   0.05761	   0.51246	  -6.45465
4229678.61039	 279.00000	1203.84460	   0.51589	   0.05912	   0.51927	  -6.53760
4229678.84939	 279.00000	 952.86591	   0.52568	   0.06224	   0.52935	  -6.75222
4229679.08739	 279.00000	 754.27557	   0.53528	   0.06371	   0.53906	  -6.78731
4229679.32440	 279.00000	 596.71857	   0.54560	   0.06602	   0.54958	  -6.89995
4229679.56240	 279.00000	 471.96338	   0.55467	   0.06850	   0.55889	  -7.04063
4229679.80140	 279.00000	 373.20856	   0.56379	   0.07315	   0.56851	  -7.39299
4229680.03940	 279.00000	 295.47278	   0.57523	   0.07583	   0.58021	  -7.51013
4229680.27840	 279.00000	 233.87738	   0.58442	   0.07958	   0.58981	  -7.75384
4229680.51640	 279.00000	 185.05922	   0.59486	   0.08321	   0.60066	  -7.96329
4229680.75240	 279.00000	 146.35823	   0.60732	   0.08874	   0.61377	  -8.31304
4229680.98840	 279.00000	 115.77804	   0.61793	   0.09435	   0.62509	  -8.68158
4229681.22340	 279.00000	  91.67210	   0.63040	   0.10072	   0.63840	  -9.07784
4229681.46840	 279.00000	  72.51701	   0.64141	   0.10860	   0.65054	  -9.60998
4229681.69740	 279.00000	  57.36816	   0.65823	   0.11876	   0.66886	 -10.22721
4229681.93440	 279.00000	  45.36290	   0.67227	   0.12987	   0.68470	 -10.93362
4229682.16640	 279.00000	  35.93134	   0.68854	   0.13963	   0.70255	 -11.46349
4229682.41640	 279.00000	  28.40909	   0.70964	   0.15582	   0.72655	 -12.38422
4229682.63140	 279.00000	  22.48202	   0.73310	   0.17387	   0.75343	 -13.34207
4229682.89640	 279.00000	  17.79613	   0.76384	   0.19075	   0.78730	 -14.02109
4229683.14840	 279.00000	  14.06813	   0.79680	   0.20459	   0.82264	 -14.40036
4229683.36440	 279.00000	  11.14480	   0.83653	   0.21736	   0.86431	 -14.56533
4229683.63140	 279.00000	   8.81772	   0.87952	   0.22546	   0.90796	 -14.37789
4229683.81040	 279.00000	   6.97545	   0.92991	   0.22213	   0.95607	 -13.43439
4229684.02840	 279.00000	   5.51730	   0.96879	   0.21480	   0.99232	 -12.50153
4229684.29740	 279.00000	   4.36941	   1.01428	   0.20056	   1.03392	 -11.18524
4229684.63240	 279.00000	   3.45686	   1.04595	   0.18500	   1.06219	 -10.03036
4229685.05140	 279.00000	   2.73547	   1.07368	   0.16379	   1.08610	  -8.67366
4229685.57640	 279.00000	   2.16054	   1.09828	   0.14608	   1.10795	  -7.57618
4229686.23540	 279.00000	   1.70952	   1.11561	   0.12892	   1.12304	  -6.59196
4229687.06441	 279.00000	   1.35352	   1.12823	   0.11280	   1.13385	  -5.70951
4229688.10741	 279.00000	   1.07079	   1.13837	   0.10168	   1.14290	  -5.10403
4229689.42141	 279.00000	   0.84734	   1.14687	   0.09267	   1.15061	  -4.61980
4229691.07641	 279.00000	   0.67072	   1.15483	   0.08707	   1.15810	  -4.31162
4229693.16541	 279.00000	   0.53067	   1.16081	   0.08510	   1.16392	  -4.19269
4229695.80242	 279.00000	   0.41976	   1.16665	   0.08443	   1.16970	  -4.13951
4229699.13342	 279.00000	   0.33183	   1.17365	   0.08666	   1.17684	  -4.22306
4229703.33943	 279.00000	   0.26261	   1.18213	   0.09225	   1.18572	  -4.46239
4229708.64743	 279.00000	   0.20791	   1.19071	   0.10233	   1.19510	  -4.91209
4229715.35244	 279.00000	   0.16452	   1.19880	   0.11478	   1.20428	  -5.46913
4229723.82845	 279.00000	   0.13007	   1.20852	   0.12761	   1.21524	  -6.02742
4229734.51847	 279.00000	   0.10309	   1.22323	   0.14266	   1.23152	  -6.65214
4229748.03249	 279.00000	   0.08153	   1.24306	   0.16393	   1.25382	  -7.51283
4229765.13051	 279.00000	   0.06443	   1.26362	   0.19108	   1.27798	  -8.59888
4229786.71654	 279.00000	   0.05102	   1.28278	   0.21991	   1.30149	  -9.72770
4229813.95957	 279.00000	   0.04042	   1.31019	   0.24559	   1.33301	 -10.61687
4229848.45562	 279.00000	   0.03192	   1.34963	   0.27777	   1.37792	 -11.62987
4229892.00267	 279.00000	   0.02528	   1.39562	   0.32105	   1.43207	 -12.95490
4229947.06775	 279.00000	   0.01999	   1.43934	   0.36993	   1.48611	 -14.41385
4243946.13693	 280.00000	20004.45300	   0.40670	   0.00140	   0.40670	  -0.19773
4243946.27993	 280.00000	15829.12600	   0.41744	   0.01369	   0.41766	  -1.87806
4243946.42193	 280.00000	12516.70300	   0.42759	   0.02418	   0.42828	  -3.23687
4243946.56393	 280.00000	9909.44240	   0.43856	   0.03202	   0.43973	  -4.17599
4243946.72793	 280.00000	7835.48000	   0.44769	   0.03932	   0.44941	  -5.01954
4243946.92894	 280.00000	6217.24610	   0.45511	   0.04243	   0.45708	  -5.32668
4243947.16694	 280.00000	4905.29100	   0.46566	   0.04749	   0.46808	  -5.82257
4243947.40594	 280.00000	3881.27370	   0.47588	   0.05048	   0.47855	  -6.05556
4243947.64394	 280.00000	3070.98270	   0.48418	   0.05241	   0.48701	  -6.17836
4243947.88194	 280.00000	2430.77780	   0.49199	   0.05454	   0.49500	  -6.32617
4243948.11994	 280.00000	1923.15370	   0.49978	   0.05592	   0.50290	  -6.38393
4243948.35794	 280.00000	1522.43580	   0.50956	   0.05681	   0.51272	  -6.36104
4243948.59594	 280.00000	1203.84460	   0.51701	   0.06057	   0.52054	  -6.68174
4243948.83494	 280.00000	 952.86591	   0.52725	   0.06095	   0.53076	  -6.59389
4243949.07294	 280.00000	 754.27557	   0.53621	   0.06479	   0.54011	  -6.88926
4243949.30994	 280.00000	 596.71857	   0.54457	   0.06738	   0.54873	  -7.05317
4243949.54794	 280.00000	 471.96338	   0.55491	   0.06939	   0.55923	  -7.12772
4243949.78694	 280.00000	 373.20856	   0.56355	   0.07163	   0.56809	  -7.24418
4243950.02494	 280.00000	 295.47278	   0.57282	   0.07590	   0.57783	  -7.54815
4243950.26394	 280.00000	 233.87738	   0.58295	   0.08001	   0.58841	  -7.81477
4243950.50194	 280.00000	 185.05922	   0.59615	   0.08330	   0.60194	  -7.95455
4243950.73794	 280.00000	 146.35823	   0.60662	   0.08945	   0.61318	  -8.38775
4243950.97494	 280.00000	 115.77804	   0.61704	   0.09321	   0.62404	  -8.58971
4243951.20894	 280.00000	  91.67210	   0.63040	   0.10117	   0.63847	  -9.11765
4243951.45394	 280.00000	  72.51701	   0.64298	   0.10865	   0.65210	  -9.59146
4243951.68294	 280.00000	  57.36816	   0.65695	   0.11764	   0.66740	 -10.15254
4243951.91994	 280.00000	  45.36290	   0.67210	   0.12851	   0.68428	 -10.82456
4243952.15194	 280.00000	  35.93134	   0.68918	   0.14116	   0.70349	 -11.57516
4243952.40294	 280.00000	  28.40909	   0.70772	   0.15510	   0.72452	 -12.36094
4243952.61694	 280.00000	  22.48202	   0.73349	   0.17340	   0.75371	 -13.30043
4243952.88194	 280.00000	  17.79613	   0.76208	   0.18985	   0.78537	 -13.98864
4243953.13394	 280.00000	  14.06813	   0.79797	   0.20714	   0.82442	 -14.55197
4243953.34994	 280.00000	  11.14480	   0.84025	   0.21871	   0.86824	 -14.58963
4243953.61794	 280.00000	   8.81772	   0.88349	   0.22454	   0.91158	 -14.26007
4243953.79594	 280.00000	   6.97545	   0.92929	   0.22643	   0.95648	 -13.69350
4243954.01394	 280.00000	   5.51730	   0.97184	   0.21314	   0.99494	 -12.37002
4243954.28294	 280.00000	   4.36941	   1.01152	   0.20484	   1.03205	 -11.44774
4243954.61795	 280.00000	   3.45686	   1.04649	   0.18316	   1.06239	  -9.92733
4243955.03695	 280.00000	   2.73547	   1.07696	   0.16457	   1.08946	  -8.68812
4243955.56195	 280.00000	   2.16054	   1.09903	   0.14571	   1.10865	  -7.55222
4243956.22095	 280.00000	   1.70952	   1.11573	   0.12905	   1.12317	  -6.59799
4243957.04995	 280.00000	   1.35352	   1.12934	   0.11313	   1.13500	  -5.72052
4243958.09295	 280.00000	   1.07079	   1.13985	   0.10177	   1.14438	  -5.10219
4243959.40695	 280.00000	   0.84734	   1.14830	   0.09323	   1.15207	  -4.64143
4243961.06195	 280.00000	   0.67072	   1.15528	   0.08795	   1.15862	  -4.35352
4243963.15096	 280.00000	   0.53067	   1.16160	   0.08422	   1.16465	  -4.14709
4243965.78796	 280.00000	   0.41976	   1.16948	   0.08376	   1.17247	  -4.09646
4243969.11896	 280.00000	   0.33183	   1.17668	   0.08747	   1.17992	  -4.25116
4243973.32497	 280.00000	   0.26261	   1.18345	   0.09447	   1.18722	  -4.56381
4243978.63298	 280.00000	   0.20791	   1.19022	   0.10226	   1.19461	  -4.91070
4243985.33799	 280.00000	   0.16452	   1.20015	   0.11148	   1.20532	  -5.30696
4243993.81400	 280.00000	   0.13007	   1.21318	   0.12513	   1.21962	  -5.88900
4244004.50401	 280.00000	   0.10309	   1.22705	   0.14482	   1.23556	  -6.73110
4244018.01803	 280.00000	   0.08153	   1.24171	   0.16744	   1.25295	  -7.67985
4244035.11605	 280.00000	   0.06443	   1.26028	   0.19193	   1.27481	  -8.65906
4244056.70308	 280.00000	   0.05102	   1.28651	   0.21445	   1.30427	  -9.46373
4244083.94512	 280.00000	   0.04042	   1.32144	   0.24711	   1.34435	 -10.59211
4244118.44116	 280.00000	   0.03192	   1.35618	   0.28915	   1.38666	 -12.03583
4244161.98822	 280.00000	   0.02528	   1.38948	   0.32866	   1.42782	 -13.30779
4244217.05429	 280.00000	   0.01999	   1.43051	   0.36132	   1.47544	 -14.17524
4258208.67516	 281.00000	20004.45300	   0.40621	   0.00204	   0.40621	  -0.28840
4258208.81816	 281.00000	15829.12600	   0.41785	   0.01507	   0.41813	  -2.06581
4258208.96016	 281.00000	12516.70300	   0.42976	   0.02555	   0.43052	  -3.40204
4258209.10216	 281.00000	9909.44240	   0.43876	   0.03273	   0.43998	  -4.26679
4258209.26616	 281.00000	7835.48000	   0.44627	   0.03911	   0.44798	  -5.00849
4258209.46716	 281.00000	6217.24610	   0.45644	   0.04277	   0.45844	  -5.35293
4258209.70516	 281.00000	4905.29100	   0.46584	   0.04795	   0.46830	  -5.87741
4258209.94416	 281.00000	3881.27370	   0.47483	   0.05097	   0.47755	  -6.12648
4258210.18216	 281.00000	3070.98270	   0.48325	   0.05084	   0.48591	  -6.00566
4258210.42016	 281.00000	2430.77780	   0.49272	   0.05431	   0.49570	  -6.28955
4258210.65816	 281.00000	1923.15370	   0.50090	   0.05536	   0.50395	  -6.30692
4258210.89616	 281.00000	1522.43580	   0.50906	   0.05742	   0.51228	  -6.43585
4258211.13416	 281.00000	1203.84460	   0.51784	   0.06075	   0.52139	  -6.69046
4258211.37316	 281.00000	 952.86591	   0.52704	   0.06184	   0.53066	  -6.69249
4258211.61116	 281.00000	 754.27557	   0.53552	   0.06400	   0.53933	  -6.81467
4258211.84816	 281.00000	 596.71857	   0.54448	   0.06606	   0.54847	  -6.91753
4258212.08616	 281.00000	 471.96338	   0.55391	   0.06919	   0.55822	  -7.11994
4258212.32517	 281.00000	 373.20856	   0.56355	   0.07259	   0.56820	  -7.33947
4258212.56317	 281.00000	 295.47278	   0.57280	   0.07610	   0.57784	  -7.56761
4258212.80217	 281.00000	 233.87738	   0.58472	   0.07907	   0.59004	  -7.70107
4258213.04017	 281.00000	 185.05922	   0.59516	   0.08376	   0.60102	  -8.01080
4258213.27617	 281.00000	 146.35823	   0.60653	   0.08888	   0.61301	  -8.33693
4258213.51217	 281.00000	 115.77804	   0.61901	   0.09443	   0.62617	  -8.67329
4258213.74717	 281.00000	  91.67210	   0.62870	   0.10104	   0.63676	  -9.12972
4258213.99217	 281.00000	  72.51701	   0.64163	   0.10851	   0.65074	  -9.59920
4258214.22117	 281.00000	  57.36816	   0.65645	   0.11790	   0.66695	 -10.18159
4258214.45817	 281.00000	  45.36290	   0.67283	   0.12975	   0.68523	 -10.91463
4258214.69017	 281.00000	  35.93134	   0.68856	   0.14141	   0.70293	 -11.60533
4258214.94017	 281.00000	  28.40909	   0.70972	   0.15769	   0.72703	 -12.52684
4258215.15517	 281.00000	  22.48202	   0.73407	   0.17370	   0.75434	 -13.31270
4258215.42017	 281.00000	  17.79613	   0.76337	   0.19020	   0.78671	 -13.99112
4258215.67217	 281.00000	  14.06813	   0.79926	   0.20689	   0.82560	 -14.51231
4258215.88817	 281.00000	  11.14480	   0.83916	   0.21816	   0.86705	 -14.57261
4258216.15517	 281.00000	   8.81772	   0.88433	   0.22505	   0.91252	 -14.27766
4258216.33417	 281.00000	   6.97545	   0.92729	   0.22753	   0.95479	 -13.78632
4258216.55217	 281.00000	   5.51730	   0.97457	   0.21614	   0.99825	 -12.50475
4258216.82117	 281.00000	   4.36941	   1.01223	   0.20443	   1.03266	 -11.41797
4258217.15617	 281.00000	   3.45686	   1.04802	   0.18303	   1.06388	  -9.90673
4258217.57517	 281.00000	   2.73547	   1.07811	   0.16651	   1.09089	  -8.77986
4258218.10017	 281.00000	   2.16054	   1.10006	   0.14760	   1.10991	  -7.64190
4258218.75917	 281.00000	   1.70952	   1.11665	   0.12950	   1.12413	  -6.61537
4258219.58817	 281.00000	   1.35352	   1.13104	   0.11429	   1.13680	  -5.76986
4258220.63118	 281.00000	   1.07079	   1.14244	   0.10252	   1.14703	  -5.12787
4258221.94518	 281.00000	   0.84734	   1.15051	   0.09423	   1.15436	  -4.68205
4258223.60018	 281.00000	   0.67072	   1.15666	   0.08837	   1.16003	  -4.36905
4258225.68918	 281.00000	   0.53067	   1.16431	   0.08457	   1.16737	  -4.15440
4258228.32619	 281.00000	   0.41976	   1.17176	   0.08480	   1.17483	  -4.13935
4258231.65719	 281.00000	   0.33183	   1.17840	   0.08800	   1.18169	  -4.27070
4258235.86320	 281.00000	   0.26261	   1.18472	   0.09430	   1.18847	  -4.55102
4258241.17120	 281.00000	   0.20791	   1.19223	   0.10148	   1.19654	  -4.86497
4258247.87621	 281.00000	   0.16452	   1.20280	   0.11121	   1.20793	  -5.28229
4258256.35222	 281.00000	   0.13007	   1.21590	   0.12635	   1.22245	  -5.93241
4258267.04224	 281.00000	   0.10309	   1.22898	   0.14635	   1.23766	  -6.79119
4258280.55625	 281.00000	   0.08153	   1.24270	   0.16696	   1.25386	  -7.65205
4258297.65428	 281.00000	   0.06443	   1.26185	   0.19063	   1.27616	  -8.59096
4258319.24031	 281.00000	   0.05102	   1.29147	   0.21469	   1.30920	  -9.43831
4258346.48334	 281.00000	   0.04042	   1.32420	   0.25088	   1.34776	 -10.72773
4258380.97939	 281.00000	   0.03192	   1.35603	   0.29137	   1.38698	 -12.12695
4258424.52644	 281.00000	   0.02528	   1.38831	   0.32696	   1.42629	 -13.25211
4258479.59152	 281.00000	   0.01999	   1.43432	   0.35758	   1.47822	 -13.99861
4272462.09470	 282.00000	20004.45300	   0.40603	   0.00220	   0.40604	  -0.31047
4272462.23770	 282.00000	15829.12600	   0.41617	   0.01400	   0.41641	  -1.92620
4272462.37970	 282.00000	12516.70300	   0.42829	   0.02551	   0.42905	  -3.40805
4272462.52170	 282.00000	9909.44240	   0.43892	   0.03212	   0.44010	  -4.18484
4272462.68570	 282.00000	7835.48000	   0.44802	   0.03903	   0.44971	  -4.97870
4272462.88670	 282.00000	6217.24610	   0.45792	   0.04415	   0.46004	  -5.50750
4272463.12470	 282.00000	4905.29100	   0.46543	   0.04695	   0.46779	  -5.75993
4272463.36370	 282.00000	3881.27370	   0.47527	   0.04789	   0.47767	  -5.75386
4272463.60170	 282.00000	3070.98270	   0.48184	   0.05149	   0.48458	  -6.09969
4272463.83970	 282.00000	2430.77780	   0.49262	   0.05377	   0.49554	  -6.22937
4272464.07770	 282.00000	1923.15370	   0.50126	   0.05547	   0.50432	  -6.31477
4272464.31570	 282.00000	1522.43580	   0.51018	   0.05727	   0.51338	  -6.40521
4272464.55370	 282.00000	1203.84460	   0.51794	   0.06022	   0.52143	  -6.63143
4272464.79270	 282.00000	 952.86591	   0.52530	   0.06090	   0.52882	  -6.61308
4272465.03070	 282.00000	 754.27557	   0.53502	   0.06440	   0.53888	  -6.86403
4272465.26770	 282.00000	 596.71857	   0.54555	   0.06586	   0.54951	  -6.88399
4272465.50570	 282.00000	 471.96338	   0.55382	   0.06878	   0.55807	  -7.07965
4272465.74470	 282.00000	 373.20856	   0.56371	   0.07208	   0.56830	  -7.28669
4272465.98271	 282.00000	 295.47278	   0.57329	   0.07670	   0.57839	  -7.62058
4272466.22171	 282.00000	 233.87738	   0.58267	   0.07950	   0.58807	  -7.76976
4272466.45971	 282.00000	 185.05922	   0.59473	   0.08344	   0.60055	  -7.98620
4272466.69571	 282.00000	 146.35823	   0.60580	   0.08828	   0.61220	  -8.29076
4272466.93271	 282.00000	 115.77804	   0.61813	   0.09444	   0.62530	  -8.68678
4272467.16671	 282.00000	  91.67210	   0.63009	   0.10115	   0.63816	  -9.11981
4272467.41171	 282.00000	  72.51701	   0.64113	   0.10953	   0.65042	  -9.69454
4272467.64071	 282.00000	  57.36816	   0.65661	   0.11826	   0.66718	 -10.20955
4272467.87771	 282.00000	  45.36290	   0.67132	   0.13048	   0.68389	 -10.99920
4272468.10971	 282.00000	  35.93134	   0.68791	   0.14425	   0.70287	 -11.84265
4272468.36071	 282.00000	  28.40909	   0.70911	   0.15727	   0.72634	 -12.50519
4272468.57471	 282.00000	  22.48202	   0.73327	   0.17469	   0.75379	 -13.40030
4272468.83971	 282.00000	  17.79613	   0.76337	   0.19018	   0.78670	 -13.98974
4272469.09171	 282.00000	  14.06813	   0.79929	   0.20843	   0.82602	 -14.61576
4272469.30771	 282.00000	  11.14480	   0.84023	   0.21849	   0.86817	 -14.57586
4272469.57571	 282.00000	   8.81772	   0.88288	   0.22558	   0.91124	 -14.33293
4272469.75371	 282.00000	   6.97545	   0.92745	   0.22575	   0.95452	 -13.68022
4272469.97171	 282.00000	   5.51730	   0.97505	   0.21683	   0.99887	 -12.53748
4272470.24071	 282.00000	   4.36941	   1.01217	   0.20614	   1.03295	 -11.51171
4272470.57571	 282.00000	   3.45686	   1.04932	   0.18503	   1.06551	 -10.00042
4272470.99471	 282.00000	   2.73547	   1.07930	   0.16683	   1.09212	  -8.78658
4272471.51971	 282.00000	   2.16054	   1.10097	   0.14794	   1.11086	  -7.65317
4272472.17971	 282.00000	   1.70952	   1.11819	   0.12947	   1.12566	  -6.60459
4272473.00771	 282.00000	   1.35352	   1.13232	   0.11435	   1.13808	  -5.76652
4272474.05072	 282.00000	   1.07079	   1.14336	   0.10295	   1.14798	  -5.14495
4272475.36472	 282.00000	   0.84734	   1.15094	   0.09364	   1.15474	  -4.65120
4272477.01972	 282.00000	   0.67072	   1.15806	   0.08798	   1.16140	  -4.34450
4272479.10872	 282.00000	   0.53067	   1.16511	   0.08471	   1.16819	  -4.15836
4272481.74573	 282.00000	   0.41976	   1.17246	   0.08484	   1.17552	  -4.13853
4272485.07673	 282.00000	   0.33183	   1.17932	   0.08868	   1.18265	  -4.30013
4272489.28274	 282.00000	   0.26261	   1.18554	   0.09401	   1.18927	  -4.53391
4272494.59074	 282.00000	   0.20791	   1.19333	   0.10130	   1.19762	  -4.85220
4272501.29575	 282.00000	   0.16452	   1.20424	   0.11111	   1.20936	  -5.27164
4272509.77176	 282.00000	   0.13007	   1.21744	   0.12673	   1.22401	  -5.94276
4272520.46178	 282.00000	   0.10309	   1.22901	   0.14606	   1.23766	  -6.77732
4272533.97579	 282.00000	   0.08153	   1.24379	   0.16639	   1.25487	  -7.61961
4272551.07382	 282.00000	   0.06443	   1.26396	   0.18953	   1.27809	  -8.52816
4272572.66084	 282.00000	   0.05102	   1.29309	   0.21603	   1.31101	  -9.48461
4272599.90288	 282.00000	   0.04042	   1.32548	   0.25186	   1.34919	 -10.75893
4272634.39893	 282.00000	   0.03192	   1.35570	   0.29207	   1.38681	 -12.15799
4272677.94598	 282.00000	   0.02528	   1.38949	   0.32578	   1.42717	 -13.19519
4272733.01206	 282.00000	   0.01999	   1.43749	   0.35693	   1.48114	 -13.94457
4286708.35095	 283.00000	20004.45300	   0.40811	   0.00452	   0.40813	  -0.63482
4286708.49395	 283.00000	15829.12600	   0.41764	   0.01758	   0.41801	  -2.40974
4286708.63595	 283.00000	12516.70300	   0.42810	   0.02644	   0.42891	  -3.53389
4286708.77795	 283.00000	9909.44240	   0.43875	   0.03266	   0.43996	  -4.25770
4286708.94195	 283.00000	7835.48000	   0.44724	   0.04026	   0.44904	  -5.14407
4286709.14295	 283.00000	6217.24610	   0.45836	   0.04480	   0.46054	  -5.58220
4286709.38095	 283.00000	4905.29100	   0.46623	   0.04795	   0.46869	  -5.87181
4286709.61995	 283.00000	3881.27370	   0.47631	   0.05027	   0.47896	  -6.02510
4286709.85795	 283.00000	3070.98270	   0.48469	   0.05156	   0.48742	  -6.07207
4286710.09595	 283.00000	2430.77780	   0.49373	   0.05335	   0.49660	  -6.16749
4286710.33395	 283.00000	1923.15370	   0.50186	   0.05579	   0.50495	  -6.34344
4286710.57195	 283.00000	1522.43580	   0.50993	   0.05840	   0.51326	  -6.53293
4286710.80995	 283.00000	1203.84460	   0.51843	   0.05996	   0.52188	  -6.59685
4286711.04895	 283.00000	 952.86591	   0.52750	   0.06150	   0.53108	  -6.64938
4286711.28695	 283.00000	 754.27557	   0.53541	   0.06350	   0.53917	  -6.76419
4286711.52395	 283.00000	 596.71857	   0.54604	   0.06655	   0.55008	  -6.94911
4286711.76195	 283.00000	 471.96338	   0.55449	   0.06975	   0.55887	  -7.17005
4286712.00095	 283.00000	 373.20856	   0.56538	   0.07189	   0.56994	  -7.24659
4286712.23796	 283.00000	 295.47278	   0.57476	   0.07568	   0.57972	  -7.50092
4286712.47796	 283.00000	 233.87738	   0.58526	   0.07928	   0.59061	  -7.71481
4286712.71596	 283.00000	 185.05922	   0.59612	   0.08404	   0.60201	  -8.02478
4286712.95196	 283.00000	 146.35823	   0.60487	   0.08803	   0.61124	  -8.28087
4286713.18796	 283.00000	 115.77804	   0.61902	   0.09444	   0.62618	  -8.67458
4286713.42296	 283.00000	  91.67210	   0.63009	   0.10118	   0.63816	  -9.12231
4286713.66796	 283.00000	  72.51701	   0.64406	   0.10927	   0.65327	  -9.62910
4286713.89696	 283.00000	  57.36816	   0.65674	   0.11872	   0.66739	 -10.24675
4286714.13396	 283.00000	  45.36290	   0.67349	   0.12920	   0.68577	 -10.85960
4286714.36596	 283.00000	  35.93134	   0.69159	   0.14188	   0.70599	 -11.59299
4286714.61596	 283.00000	  28.40909	   0.71002	   0.15614	   0.72698	 -12.40217
4286714.83096	 283.00000	  22.48202	   0.73395	   0.17444	   0.75440	 -13.36954
4286715.09596	 283.00000	  17.79613	   0.76265	   0.19149	   0.78632	 -14.09451
4286715.34796	 283.00000	  14.06813	   0.79903	   0.20636	   0.82525	 -14.48126
4286715.56396	 283.00000	  11.14480	   0.83768	   0.21656	   0.86522	 -14.49511
4286715.83096	 283.00000	   8.81772	   0.88139	   0.22618	   0.90995	 -14.39256
4286716.00996	 283.00000	   6.97545	   0.93100	   0.22324	   0.95739	 -13.48428
4286716.22796	 283.00000	   5.51730	   0.96922	   0.21493	   0.99276	 -12.50345
4286716.49696	 283.00000	   4.36941	   1.01576	   0.20306	   1.03586	 -11.30493
4286716.83196	 283.00000	   3.45686	   1.04698	   0.18753	   1.06365	 -10.15505
4286717.25096	 283.00000	   2.73547	   1.07685	   0.16513	   1.08944	  -8.71829
4286717.77596	 283.00000	   2.16054	   1.10150	   0.14640	   1.11118	  -7.57106
4286718.43496	 283.00000	   1.70952	   1.11847	   0.12977	   1.12597	  -6.61830
4286719.26396	 283.00000	   1.35352	   1.13111	   0.11450	   1.13689	  -5.78041
4286720.30697	 283.00000	   1.07079	   1.14197	   0.10192	   1.14651	  -5.09995
4286721.61997	 283.00000	   0.84734	   1.15033	   0.09302	   1.15408	  -4.62305
4286723.27597	 283.00000	   0.67072	   1.15844	   0.08835	   1.16180	  -4.36145
4286725.36497	 283.00000	   0.53067	   1.16403	   0.08597	   1.16720	  -4.22380
4286728.00198	 283.00000	   0.41976	   1.17020	   0.08432	   1.17323	  -4.12133
4286731.33298	 283.00000	   0.33183	   1.17815	   0.08672	   1.18134	  -4.20980
4286735.53899	 283.00000	   0.26261	   1.18638	   0.09333	   1.19005	  -4.49790
4286740.84699	 283.00000	   0.20791	   1.19462	   0.10353	   1.19909	  -4.95287
4286747.55200	 283.00000	   0.16452	   1.20200	   0.11465	   1.20745	  -5.44847
4286756.02801	 283.00000	   0.13007	   1.21281	   0.12644	   1.21938	  -5.95164
4286766.71803	 283.00000	   0.10309	   1.22818	   0.14256	   1.23642	  -6.62078
4286780.23204	 283.00000	   0.08153	   1.24714	   0.16547	   1.25807	  -7.55797
4286797.33007	 283.00000	   0.06443	   1.26639	   0.19260	   1.28095	  -8.64782
4286818.91610	 283.00000	   0.05102	   1.28570	   0.21865	   1.30416	  -9.65148
4286846.15913	 283.00000	   0.04042	   1.31618	   0.24507	   1.33881	 -10.54752
4286880.65518	 283.00000	   0.03192	   1.35813	   0.27979	   1.38665	 -11.64068
4286924.20223	 283.00000	   0.02528	   1.40051	   0.32510	   1.43775	 -13.06865
4286979.26731	 283.00000	   0.01999	   1.44155	   0.37137	   1.48862	 -14.44639
4300961.57866	 284.00000	20004.45300	   0.40047	   0.00402	   0.40049	  -0.57520
4300961.72166	 284.00000	15829.12600	   0.41085	   0.01701	   0.41121	  -2.37112
4300961.86366	 284.00000	12516.70300	   0.42093	   0.02622	   0.42175	  -3.56435
4300962.00566	 284.00000	9909.44240	   0.43280	   0.03265	   0.43403	  -4.31436
4300962.16966	 284.00000	7835.48000	   0.44319	   0.03847	   0.44486	  -4.96133
4300962.37066	 284.00000	6217.24610	   0.45124	   0.04323	   0.45331	  -5.47213
4300962.60866	 284.00000	4905.29100	   0.46043	   0.04748	   0.46287	  -5.88797
4300962.84766	 284.00000	3881.27370	   0.46885	   0.04966	   0.47147	  -6.04649
4300963.08566	 284.00000	3070.98270	   0.47867	   0.05191	   0.48148	  -6.18943
4300963.32366	 284.00000	2430.77780	   0.48619	   0.05352	   0.48913	  -6.28145
4300963.56166	 284.00000	1923.15370	   0.49504	   0.05472	   0.49806	  -6.30803
4300963.79966	 284.00000	1522.43580	   0.50365	   0.05941	   0.50714	  -6.72765
4300964.03766	 284.00000	1203.84460	   0.51238	   0.06005	   0.51588	  -6.68480
4300964.27666	 284.00000	 952.86591	   0.52138	   0.06302	   0.52517	  -6.89242
4300964.51466	 284.00000	 754.27557	   0.53091	   0.06214	   0.53454	  -6.67532
4300964.75167	 284.00000	 596.71857	   0.53818	   0.06659	   0.54228	  -7.05337
4300964.98967	 284.00000	 471.96338	   0.54988	   0.06851	   0.55413	  -7.10231
4300965.22867	 284.00000	 373.20856	   0.55821	   0.07132	   0.56275	  -7.28117
4300965.46667	 284.00000	 295.47278	   0.56692	   0.07416	   0.57175	  -7.45270
4300965.70567	 284.00000	 233.87738	   0.57972	   0.07864	   0.58503	  -7.72559
4300965.94367	 284.00000	 185.05922	   0.59012	   0.08367	   0.59602	  -8.06939
4300966.17967	 284.00000	 146.35823	   0.60141	   0.08964	   0.60805	  -8.47758
4300966.41567	 284.00000	 115.77804	   0.61132	   0.09404	   0.61851	  -8.74528
4300966.65067	 284.00000	  91.67210	   0.62262	   0.10044	   0.63067	  -9.16409
4300966.89567	 284.00000	  72.51701	   0.63741	   0.10927	   0.64671	  -9.72731
4300967.12467	 284.00000	  57.36816	   0.65144	   0.11804	   0.66205	 -10.27021
4300967.36167	 284.00000	  45.36290	   0.66678	   0.12961	   0.67926	 -11.00048
4300967.59367	 284.00000	  35.93134	   0.68358	   0.14251	   0.69828	 -11.77599
4300967.84467	 284.00000	  28.40909	   0.70556	   0.15702	   0.72282	 -12.54621
4300968.05867	 284.00000	  22.48202	   0.72904	   0.17324	   0.74934	 -13.36706
4300968.32367	 284.00000	  17.79613	   0.75628	   0.18963	   0.77969	 -14.07645
4300968.57567	 284.00000	  14.06813	   0.79192	   0.20698	   0.81852	 -14.64722
4300968.79167	 284.00000	  11.14480	   0.83372	   0.21824	   0.86181	 -14.66884
4300969.05967	 284.00000	   8.81772	   0.87742	   0.22452	   0.90569	 -14.35343
4300969.23767	 284.00000	   6.97545	   0.92290	   0.22449	   0.94981	 -13.67142
4300969.45567	 284.00000	   5.51730	   0.96741	   0.21344	   0.99067	 -12.44199
4300969.72467	 284.00000	   4.36941	   1.00594	   0.20387	   1.02639	 -11.45694
