Repository: kbm2110/Battery_Diagnostics_Thesis

# Battery_Diagnostics_Thesis
 Data-driven battery diagnostics using EIS

**Author:** Bala Manikanta Yaswanth Kanagarla
**Institution:** Technische Hochschule Ingolstadt (THI)
**Supervisor:** Prof. Dr. H.-G. Schweiger

## Overview

This project implements a machine learning framework for 
non-invasive State of Health (SoH) estimation of lithium-ion 
batteries using Electrochemical Impedance Spectroscopy (EIS).

Eight physically interpretable features are extracted from 
impedance spectra and used to train six ML models under a 
strict cell-level train-test split. The stacking ensemble 
achieves R² = 0.9122 and RMSE = 0.0234 on completely unseen 
cells.

---

File: data/EIS/EIS_state_V_35C01.txt (part 34 of 39)
time/s	           cycle number	freq/Hz	           Re(Z)/Ohm	  -Im(Z)/Ohm	   |Z|/Ohm	   Phase(Z)/deg
3995613.24140	 276.00000	 185.05922	   0.47906	   0.09446	   0.48829	 -11.15472
3995613.47740	 276.00000	 146.35823	   0.49155	   0.10087	   0.50179	 -11.59632
3995613.71440	 276.00000	 115.77804	   0.50526	   0.10746	   0.51657	 -12.00706
3995613.94841	 276.00000	  91.67210	   0.52035	   0.11493	   0.53289	 -12.45489
3995614.19341	 276.00000	  72.51701	   0.53516	   0.12410	   0.54936	 -13.05585
3995614.42241	 276.00000	  57.36816	   0.55300	   0.13560	   0.56939	 -13.77728
3995614.65941	 276.00000	  45.36290	   0.57182	   0.14689	   0.59038	 -14.40667
3995614.89141	 276.00000	  35.93134	   0.59511	   0.16010	   0.61627	 -15.05793
3995615.14241	 276.00000	  28.40909	   0.62186	   0.17466	   0.64592	 -15.68873
3995615.35641	 276.00000	  22.48202	   0.65307	   0.18576	   0.67898	 -15.87812
3995615.62141	 276.00000	  17.79613	   0.68903	   0.19467	   0.71600	 -15.77681
3995615.87341	 276.00000	  14.06813	   0.72957	   0.19788	   0.75593	 -15.17524
3995616.08941	 276.00000	  11.14480	   0.77050	   0.19576	   0.79498	 -14.25549
3995616.35741	 276.00000	   8.81772	   0.80767	   0.18664	   0.82896	 -13.01143
3995616.53541	 276.00000	   6.97545	   0.84189	   0.17257	   0.85939	 -11.58394
3995616.75341	 276.00000	   5.51730	   0.87006	   0.15451	   0.88367	 -10.07020
3995617.02241	 276.00000	   4.36941	   0.89285	   0.13755	   0.90339	  -8.75780
3995617.35741	 276.00000	   3.45686	   0.90918	   0.12070	   0.91716	  -7.56245
3995617.77641	 276.00000	   2.73547	   0.92337	   0.10568	   0.92940	  -6.52911
3995618.30141	 276.00000	   2.16054	   0.93425	   0.09363	   0.93893	  -5.72319
3995618.96041	 276.00000	   1.70952	   0.94198	   0.08363	   0.94569	  -5.07350
3995619.78941	 276.00000	   1.35352	   0.94951	   0.07518	   0.95248	  -4.52717
3995620.83241	 276.00000	   1.07079	   0.95621	   0.07070	   0.95882	  -4.22865
3995622.14541	 276.00000	   0.84734	   0.96120	   0.06826	   0.96362	  -4.06183
3995623.80141	 276.00000	   0.67072	   0.96555	   0.06792	   0.96793	  -4.02359
3995625.89041	 276.00000	   0.53067	   0.97018	   0.06801	   0.97256	  -4.00975
3995628.52741	 276.00000	   0.41976	   0.97584	   0.07097	   0.97841	  -4.15954
3995631.85842	 276.00000	   0.33183	   0.98184	   0.07621	   0.98479	  -4.43856
3995636.06442	 276.00000	   0.26261	   0.98789	   0.08367	   0.99143	  -4.84136
3995641.37242	 276.00000	   0.20791	   0.99484	   0.09280	   0.99916	  -5.32897
3995648.07643	 276.00000	   0.16452	   1.00513	   0.10472	   1.01057	  -5.94808
3995656.55343	 276.00000	   0.13007	   1.01880	   0.12234	   1.02612	  -6.84741
3995667.24344	 276.00000	   0.10309	   1.03207	   0.14694	   1.04248	  -8.10271
3995680.75744	 276.00000	   0.08153	   1.04215	   0.17576	   1.05687	  -9.57311
3995697.85545	 276.00000	   0.06443	   1.05467	   0.20529	   1.07447	 -11.01499
3995719.44147	 276.00000	   0.05102	   1.07254	   0.23101	   1.09713	 -12.15508
3995746.68448	 276.00000	   0.04042	   1.10031	   0.26222	   1.13112	 -13.40440
3995781.18050	 276.00000	   0.03192	   1.13388	   0.30034	   1.17298	 -14.83600
3995824.72753	 276.00000	   0.02528	   1.17317	   0.33807	   1.22091	 -16.07544
3995879.79256	 276.00000	   0.01999	   1.22737	   0.37653	   1.28383	 -17.05485
4009249.57981	 277.00000	20004.45300	   0.29559	  -0.01691	   0.29607	   3.27502
4009249.72181	 277.00000	15829.12600	   0.30416	  -0.00164	   0.30416	   0.30923
4009249.86481	 277.00000	12516.70300	   0.31235	   0.00913	   0.31248	  -1.67346
4009250.00681	 277.00000	9909.44240	   0.31969	   0.01791	   0.32019	  -3.20701
4009250.17081	 277.00000	7835.48000	   0.32721	   0.02621	   0.32825	  -4.57960
4009250.37181	 277.00000	6217.24610	   0.33576	   0.03304	   0.33738	  -5.62070
4009250.60981	 277.00000	4905.29100	   0.34334	   0.03694	   0.34532	  -6.14094
4009250.84781	 277.00000	3881.27370	   0.35135	   0.04213	   0.35387	  -6.83761
4009251.08581	 277.00000	3070.98270	   0.35922	   0.04667	   0.36224	  -7.40300
4009251.32481	 277.00000	2430.77780	   0.36643	   0.05117	   0.36999	  -7.94953
4009251.56281	 277.00000	1923.15370	   0.37703	   0.05442	   0.38094	  -8.21305
4009251.80081	 277.00000	1522.43580	   0.38525	   0.05866	   0.38969	  -8.65817
4009252.03881	 277.00000	1203.84460	   0.39399	   0.06149	   0.39876	  -8.87034
4009252.27781	 277.00000	 952.86591	   0.40233	   0.06355	   0.40732	  -8.97630
4009252.51581	 277.00000	 754.27557	   0.41305	   0.06861	   0.41871	  -9.43083
4009252.75281	 277.00000	 596.71857	   0.42159	   0.07172	   0.42765	  -9.65452
4009252.99081	 277.00000	 471.96338	   0.43192	   0.07561	   0.43848	  -9.92915
4009253.22981	 277.00000	 373.20856	   0.44372	   0.08032	   0.45093	 -10.26068
4009253.46681	 277.00000	 295.47278	   0.45537	   0.08338	   0.46294	 -10.37573
4009253.70681	 277.00000	 233.87738	   0.46879	   0.08949	   0.47725	 -10.80705
4009253.94481	 277.00000	 185.05922	   0.47900	   0.09495	   0.48832	 -11.21250
4009254.18081	 277.00000	 146.35823	   0.49083	   0.10079	   0.50107	 -11.60432
4009254.41681	 277.00000	 115.77804	   0.50649	   0.10856	   0.51799	 -12.09758
4009254.65181	 277.00000	  91.67210	   0.52040	   0.11525	   0.53301	 -12.48737
4009254.89681	 277.00000	  72.51701	   0.53412	   0.12437	   0.54841	 -13.10797
4009255.12581	 277.00000	  57.36816	   0.55251	   0.13418	   0.56857	 -13.65011
4009255.36281	 277.00000	  45.36290	   0.57335	   0.14770	   0.59207	 -14.44541
4009255.59481	 277.00000	  35.93134	   0.59348	   0.16157	   0.61508	 -15.22930
4009255.84581	 277.00000	  28.40909	   0.62076	   0.17351	   0.64455	 -15.61677
4009256.05981	 277.00000	  22.48202	   0.65322	   0.18682	   0.67941	 -15.96019
4009256.32481	 277.00000	  17.79613	   0.69022	   0.19540	   0.71735	 -15.80679
4009256.57681	 277.00000	  14.06813	   0.72915	   0.19944	   0.75594	 -15.29775
4009256.79282	 277.00000	  11.14480	   0.76968	   0.19687	   0.79445	 -14.34766
4009257.05982	 277.00000	   8.81772	   0.80730	   0.18703	   0.82868	 -13.04400
4009257.23882	 277.00000	   6.97545	   0.84074	   0.17377	   0.85851	 -11.67776
4009257.45682	 277.00000	   5.51730	   0.87040	   0.15471	   0.88404	 -10.07908
4009257.72582	 277.00000	   4.36941	   0.89327	   0.13894	   0.90401	  -8.84090
4009258.06082	 277.00000	   3.45686	   0.91162	   0.12168	   0.91970	  -7.60287
4009258.47982	 277.00000	   2.73547	   0.92614	   0.10715	   0.93231	  -6.59979
4009259.00482	 277.00000	   2.16054	   0.93755	   0.09457	   0.94231	  -5.75985
4009259.66382	 277.00000	   1.70952	   0.94455	   0.08398	   0.94828	  -5.08078
4009260.49282	 277.00000	   1.35352	   0.95173	   0.07579	   0.95474	  -4.55284
4009261.53582	 277.00000	   1.07079	   0.95831	   0.07083	   0.96092	  -4.22699
4009262.84982	 277.00000	   0.84734	   0.96389	   0.06736	   0.96624	  -3.99749
4009264.50482	 277.00000	   0.67072	   0.96892	   0.06718	   0.97124	  -3.96638
4009266.59382	 277.00000	   0.53067	   0.97362	   0.06787	   0.97599	  -3.98730
4009269.23082	 277.00000	   0.41976	   0.98010	   0.07046	   0.98263	  -4.11182
4009272.56182	 277.00000	   0.33183	   0.98708	   0.07702	   0.99008	  -4.46184
4009276.76783	 277.00000	   0.26261	   0.99316	   0.08686	   0.99695	  -4.99815
4009282.07583	 277.00000	   0.20791	   0.99813	   0.09807	   1.00294	  -5.61171
4009288.78083	 277.00000	   0.16452	   1.00456	   0.11020	   1.01058	  -6.26045
4009297.25684	 277.00000	   0.13007	   1.01415	   0.12414	   1.02172	  -6.97879
4009307.94685	 277.00000	   0.10309	   1.02654	   0.14286	   1.03643	  -7.92268
4009321.46085	 277.00000	   0.08153	   1.04097	   0.16594	   1.05411	  -9.05709
4009338.55886	 277.00000	   0.06443	   1.06042	   0.19276	   1.07780	 -10.30279
4009360.14488	 277.00000	   0.05102	   1.08710	   0.21909	   1.10896	 -11.39482
4009387.38789	 277.00000	   0.04042	   1.12449	   0.25804	   1.15372	 -12.92398
4009421.88391	 277.00000	   0.03192	   1.16285	   0.31281	   1.20419	 -15.05640
4009465.43094	 277.00000	   0.02528	   1.19368	   0.37092	   1.24998	 -17.26196
4009520.49697	 277.00000	   0.01999	   1.22401	   0.42272	   1.29495	 -19.05288
4022886.22299	 278.00000	20004.45300	   0.29524	  -0.01691	   0.29572	   3.27786
4022886.36599	 278.00000	15829.12600	   0.30611	  -0.00255	   0.30612	   0.47764
4022886.50799	 278.00000	12516.70300	   0.31342	   0.00982	   0.31357	  -1.79453
4022886.64999	 278.00000	9909.44240	   0.32046	   0.01909	   0.32103	  -3.40829
4022886.81399	 278.00000	7835.48000	   0.32810	   0.02717	   0.32922	  -4.73431
4022887.01499	 278.00000	6217.24610	   0.33650	   0.03250	   0.33806	  -5.51612
4022887.25299	 278.00000	4905.29100	   0.34335	   0.03769	   0.34541	  -6.26366
4022887.49199	 278.00000	3881.27370	   0.35262	   0.04215	   0.35513	  -6.81708
4022887.72999	 278.00000	3070.98270	   0.35884	   0.04838	   0.36208	  -7.67862
4022887.96799	 278.00000	2430.77780	   0.36823	   0.05033	   0.37165	  -7.78241
4022888.20599	 278.00000	1923.15370	   0.37647	   0.05491	   0.38045	  -8.29808
4022888.44399	 278.00000	1522.43580	   0.38591	   0.05914	   0.39042	  -8.71259
4022888.68199	 278.00000	1203.84460	   0.39369	   0.06175	   0.39851	  -8.91408
4022888.92099	 278.00000	 952.86591	   0.40341	   0.06385	   0.40844	  -8.99430
4022889.15899	 278.00000	 754.27557	   0.41238	   0.06713	   0.41781	  -9.24524
4022889.39599	 278.00000	 596.71857	   0.42292	   0.07033	   0.42873	  -9.44219
4022889.63399	 278.00000	 471.96338	   0.43249	   0.07702	   0.43929	 -10.09741
4022889.87299	 278.00000	 373.20856	   0.44559	   0.08014	   0.45274	 -10.19579
4022890.11099	 278.00000	 295.47278	   0.45573	   0.08524	   0.46363	 -10.59383
4022890.34999	 278.00000	 233.87738	   0.46714	   0.08900	   0.47554	 -10.78692
4022890.58799	 278.00000	 185.05922	   0.47950	   0.09450	   0.48872	 -11.14905
4022890.82399	 278.00000	 146.35823	   0.49353	   0.10072	   0.50370	 -11.53424
4022891.06099	 278.00000	 115.77804	   0.50707	   0.10744	   0.51833	 -11.96317
4022891.29499	 278.00000	  91.67210	   0.51934	   0.11334	   0.53156	 -12.31090
4022891.53999	 278.00000	  72.51701	   0.53693	   0.12482	   0.55124	 -13.08760
4022891.76899	 278.00000	  57.36816	   0.55170	   0.13607	   0.56823	 -13.85463
4022892.00599	 278.00000	  45.36290	   0.57291	   0.14601	   0.59123	 -14.29790
4022892.23799	 278.00000	  35.93134	   0.59633	   0.16134	   0.61777	 -15.13917
4022892.48899	 278.00000	  28.40909	   0.62263	   0.17364	   0.64639	 -15.58303
4022892.70299	 278.00000	  22.48202	   0.65461	   0.18698	   0.68079	 -15.94084
4022892.96799	 278.00000	  17.79613	   0.69040	   0.19649	   0.71782	 -15.88621
4022893.21999	 278.00000	  14.06813	   0.72939	   0.20067	   0.75649	 -15.38271
4022893.43600	 278.00000	  11.14480	   0.76903	   0.19770	   0.79403	 -14.41722
4022893.70400	 278.00000	   8.81772	   0.80942	   0.18945	   0.83130	 -13.17320
4022893.88200	 278.00000	   6.97545	   0.84328	   0.17438	   0.86112	 -11.68325
4022894.10000	 278.00000	   5.51730	   0.87075	   0.15903	   0.88515	 -10.34995
4022894.36900	 278.00000	   4.36941	   0.89630	   0.13963	   0.90711	  -8.85470
4022894.70400	 278.00000	   3.45686	   0.91417	   0.12335	   0.92246	  -7.68456
4022895.12300	 278.00000	   2.73547	   0.92670	   0.10773	   0.93294	  -6.63119
4022895.64800	 278.00000	   2.16054	   0.93879	   0.09456	   0.94354	  -5.75203
4022896.30700	 278.00000	   1.70952	   0.94774	   0.08451	   0.95150	  -5.09531
4022897.13600	 278.00000	   1.35352	   0.95431	   0.07706	   0.95741	  -4.61631
4022898.17900	 278.00000	   1.07079	   0.96037	   0.07125	   0.96301	  -4.24298
4022899.49300	 278.00000	   0.84734	   0.96509	   0.06872	   0.96754	  -4.07286
4022901.14800	 278.00000	   0.67072	   0.97057	   0.06709	   0.97289	  -3.95449
4022903.23700	 278.00000	   0.53067	   0.97610	   0.06784	   0.97845	  -3.97578
4022905.87400	 278.00000	   0.41976	   0.98093	   0.07114	   0.98350	  -4.14775
4022909.20500	 278.00000	   0.33183	   0.98706	   0.07586	   0.98997	  -4.39476
4022913.41101	 278.00000	   0.26261	   0.99546	   0.08361	   0.99897	  -4.80117
4022918.71901	 278.00000	   0.20791	   1.00414	   0.09555	   1.00868	  -5.43563
4022925.42401	 278.00000	   0.16452	   1.01150	   0.11198	   1.01768	  -6.31708
4022933.90002	 278.00000	   0.13007	   1.01813	   0.12999	   1.02640	  -7.27568
4022944.59003	 278.00000	   0.10309	   1.02638	   0.14764	   1.03695	  -8.18538
4022958.10403	 278.00000	   0.08153	   1.04118	   0.16794	   1.05464	  -9.16285
4022975.20204	 278.00000	   0.06443	   1.06056	   0.19489	   1.07832	 -10.41272
4022996.78906	 278.00000	   0.05102	   1.08250	   0.22483	   1.10561	 -11.73336
4023024.03107	 278.00000	   0.04042	   1.11089	   0.25605	   1.14001	 -12.97957
4023058.52709	 278.00000	   0.03192	   1.15400	   0.29175	   1.19031	 -14.18792
4023102.07412	 278.00000	   0.02528	   1.20857	   0.34317	   1.25634	 -15.85186
4023157.14015	 278.00000	   0.01999	   1.26061	   0.41171	   1.32614	 -18.08670
4036536.26887	 279.00000	20004.45300	   0.29669	  -0.01704	   0.29718	   3.28682
4036536.41187	 279.00000	15829.12600	   0.30552	  -0.00323	   0.30554	   0.60520
4036536.55387	 279.00000	12516.70300	   0.31196	   0.01006	   0.31212	  -1.84739
4036536.69587	 279.00000	9909.44240	   0.32115	   0.01938	   0.32173	  -3.45406
4036536.85987	 279.00000	7835.48000	   0.32772	   0.02659	   0.32880	  -4.63921
4036537.06087	 279.00000	6217.24610	   0.33617	   0.03196	   0.33769	  -5.43116
4036537.29887	 279.00000	4905.29100	   0.34270	   0.03837	   0.34484	  -6.38818
4036537.53787	 279.00000	3881.27370	   0.35155	   0.04228	   0.35409	  -6.85709
4036537.77587	 279.00000	3070.98270	   0.35940	   0.04517	   0.36223	  -7.16383
4036538.01387	 279.00000	2430.77780	   0.36695	   0.05092	   0.37046	  -7.89988
4036538.25187	 279.00000	1923.15370	   0.37501	   0.05370	   0.37884	  -8.14935
4036538.48987	 279.00000	1522.43580	   0.38428	   0.05601	   0.38834	  -8.29213
4036538.72787	 279.00000	1203.84460	   0.39168	   0.06176	   0.39652	  -8.96063
4036538.96687	 279.00000	 952.86591	   0.40191	   0.06481	   0.40710	  -9.16064
4036539.20487	 279.00000	 754.27557	   0.41049	   0.06751	   0.41600	  -9.34005
4036539.44187	 279.00000	 596.71857	   0.42167	   0.07029	   0.42749	  -9.46419
4036539.67987	 279.00000	 471.96338	   0.43128	   0.07596	   0.43792	  -9.98907
4036539.91887	 279.00000	 373.20856	   0.44417	   0.08044	   0.45140	 -10.26489
4036540.15687	 279.00000	 295.47278	   0.45254	   0.08328	   0.46014	 -10.42728
4036540.39587	 279.00000	 233.87738	   0.46541	   0.08905	   0.47385	 -10.83182
4036540.63387	 279.00000	 185.05922	   0.47734	   0.09452	   0.48661	 -11.20036
4036540.86987	 279.00000	 146.35823	   0.48907	   0.10050	   0.49928	 -11.61183
4036541.10588	 279.00000	 115.77804	   0.50436	   0.10579	   0.51533	 -11.84661
4036541.34088	 279.00000	  91.67210	   0.51799	   0.11481	   0.53056	 -12.49717
4036541.58588	 279.00000	  72.51701	   0.53471	   0.12423	   0.54895	 -13.07996
4036541.81488	 279.00000	  57.36816	   0.55172	   0.13300	   0.56752	 -13.55365
4036542.05188	 279.00000	  45.36290	   0.57165	   0.14773	   0.59043	 -14.48946
4036542.28388	 279.00000	  35.93134	   0.59406	   0.16182	   0.61571	 -15.23747
4036542.53388	 279.00000	  28.40909	   0.61994	   0.17308	   0.64365	 -15.59916
4036542.74888	 279.00000	  22.48202	   0.65279	   0.18545	   0.67862	 -15.85925
4036543.01388	 279.00000	  17.79613	   0.68895	   0.19587	   0.71625	 -15.87086
4036543.26588	 279.00000	  14.06813	   0.72905	   0.19921	   0.75577	 -15.28296
4036543.48188	 279.00000	  11.14480	   0.76824	   0.19434	   0.79244	 -14.19621
4036543.74888	 279.00000	   8.81772	   0.80679	   0.18614	   0.82799	 -12.99149
4036543.92788	 279.00000	   6.97545	   0.84109	   0.17300	   0.85869	 -11.62266
4036544.14588	 279.00000	   5.51730	   0.86847	   0.15561	   0.88230	 -10.15813
4036544.41488	 279.00000	   4.36941	   0.89131	   0.14021	   0.90227	  -8.93984
4036544.74988	 279.00000	   3.45686	   0.90988	   0.12128	   0.91793	  -7.59203
4036545.16888	 279.00000	   2.73547	   0.92288	   0.10571	   0.92891	  -6.53442
4036545.69388	 279.00000	   2.16054	   0.93416	   0.09366	   0.93884	  -5.72522
4036546.35288	 279.00000	   1.70952	   0.94230	   0.08358	   0.94600	  -5.06866
4036547.18188	 279.00000	   1.35352	   0.94956	   0.07576	   0.95258	  -4.56141
4036548.22488	 279.00000	   1.07079	   0.95688	   0.07087	   0.95950	  -4.23562
4036549.53888	 279.00000	   0.84734	   0.96178	   0.06870	   0.96423	  -4.08590
4036551.19388	 279.00000	   0.67072	   0.96698	   0.06837	   0.96940	  -4.04406
4036553.28288	 279.00000	   0.53067	   0.97058	   0.06874	   0.97301	  -4.05087
4036555.91988	 279.00000	   0.41976	   0.97602	   0.07195	   0.97867	  -4.21619
4036559.25089	 279.00000	   0.33183	   0.98287	   0.07613	   0.98581	  -4.42902
4036563.45689	 279.00000	   0.26261	   0.98902	   0.08368	   0.99256	  -4.83592
4036568.76489	 279.00000	   0.20791	   0.99514	   0.09383	   0.99956	  -5.38637
4036575.46990	 279.00000	   0.16452	   1.00512	   0.10529	   1.01062	  -5.97993
4036583.94590	 279.00000	   0.13007	   1.01849	   0.12167	   1.02573	  -6.81213
4036594.63591	 279.00000	   0.10309	   1.03346	   0.14608	   1.04373	  -8.04521
4036608.14992	 279.00000	   0.08153	   1.04562	   0.17528	   1.06021	  -9.51645
4036625.24793	 279.00000	   0.06443	   1.05852	   0.20812	   1.07879	 -11.12305
4036646.83394	 279.00000	   0.05102	   1.07419	   0.23467	   1.09953	 -12.32354
4036674.07695	 279.00000	   0.04042	   1.10075	   0.26515	   1.13224	 -13.54348
4036708.57297	 279.00000	   0.03192	   1.13466	   0.30264	   1.17433	 -14.93432
4036752.12000	 279.00000	   0.02528	   1.17381	   0.34183	   1.22257	 -16.23606
4036807.18503	 279.00000	   0.01999	   1.22565	   0.38014	   1.28325	 -17.23161
4050171.00184	 280.00000	20004.45300	   0.29545	  -0.01661	   0.29592	   3.21798
4050171.14484	 280.00000	15829.12600	   0.30346	  -0.00310	   0.30347	   0.58576
4050171.28684	 280.00000	12516.70300	   0.31086	   0.00894	   0.31099	  -1.64810
4050171.42884	 280.00000	9909.44240	   0.31874	   0.01880	   0.31930	  -3.37614
4050171.59284	 280.00000	7835.48000	   0.32661	   0.02598	   0.32764	  -4.54868
4050171.79384	 280.00000	6217.24610	   0.33523	   0.03300	   0.33685	  -5.62259
4050172.03184	 280.00000	4905.29100	   0.34186	   0.03790	   0.34395	  -6.32707
4050172.26984	 280.00000	3881.27370	   0.35056	   0.04336	   0.35323	  -7.05127
4050172.50884	 280.00000	3070.98270	   0.35905	   0.04772	   0.36221	  -7.57075
4050172.74684	 280.00000	2430.77780	   0.36771	   0.05012	   0.37111	  -7.76153
4050172.98484	 280.00000	1923.15370	   0.37615	   0.05398	   0.38000	  -8.16644
4050173.22284	 280.00000	1522.43580	   0.38307	   0.05785	   0.38741	  -8.58801
4050173.46084	 280.00000	1203.84460	   0.39343	   0.06044	   0.39805	  -8.73320
4050173.69984	 280.00000	 952.86591	   0.40130	   0.06395	   0.40636	  -9.05423
4050173.93784	 280.00000	 754.27557	   0.41127	   0.06782	   0.41682	  -9.36461
4050174.17484	 280.00000	 596.71857	   0.42182	   0.06970	   0.42754	  -9.38208
4050174.41284	 280.00000	 471.96338	   0.43320	   0.07384	   0.43945	  -9.67333
4050174.65184	 280.00000	 373.20856	   0.44329	   0.08108	   0.45064	 -10.36505
4050174.88984	 280.00000	 295.47278	   0.45531	   0.08466	   0.46311	 -10.53317
4050175.12884	 280.00000	 233.87738	   0.46674	   0.08918	   0.47519	 -10.81723
4050175.36684	 280.00000	 185.05922	   0.47874	   0.09382	   0.48785	 -11.08812
4050175.60284	 280.00000	 146.35823	   0.49080	   0.10025	   0.50093	 -11.54455
4050175.83884	 280.00000	 115.77804	   0.50422	   0.10831	   0.51572	 -12.12335
4050176.07384	 280.00000	  91.67210	   0.51889	   0.11472	   0.53142	 -12.46717
4050176.31884	 280.00000	  72.51701	   0.53417	   0.12248	   0.54803	 -12.91428
4050176.54784	 280.00000	  57.36816	   0.55083	   0.13291	   0.56664	 -13.56574
4050176.78484	 280.00000	  45.36290	   0.57217	   0.14603	   0.59051	 -14.31714
4050177.01684	 280.00000	  35.93134	   0.59379	   0.15944	   0.61483	 -15.03012
4050177.26784	 280.00000	  28.40909	   0.62101	   0.17296	   0.64464	 -15.56305
4050177.48184	 280.00000	  22.48202	   0.65258	   0.18647	   0.67870	 -15.94656
4050177.74684	 280.00000	  17.79613	   0.68816	   0.19573	   0.71545	 -15.87743
4050177.99884	 280.00000	  14.06813	   0.72863	   0.19922	   0.75537	 -15.29168
4050178.21484	 280.00000	  11.14480	   0.76640	   0.19610	   0.79109	 -14.35207
4050178.48284	 280.00000	   8.81772	   0.80552	   0.18946	   0.82750	 -13.23569
4050178.66084	 280.00000	   6.97545	   0.84331	   0.17294	   0.86086	 -11.58923
4050178.87884	 280.00000	   5.51730	   0.86920	   0.15786	   0.88341	 -10.29345
4050179.14784	 280.00000	   4.36941	   0.89467	   0.13881	   0.90538	  -8.81894
4050179.48284	 280.00000	   3.45686	   0.91099	   0.12300	   0.91925	  -7.68919
4050179.90184	 280.00000	   2.73547	   0.92513	   0.10639	   0.93123	  -6.56000
4050180.42684	 280.00000	   2.16054	   0.93734	   0.09482	   0.94212	  -5.77622
4050181.08584	 280.00000	   1.70952	   0.94540	   0.08469	   0.94919	  -5.11867
4050181.91484	 280.00000	   1.35352	   0.95255	   0.07667	   0.95563	  -4.60195
4050182.95784	 280.00000	   1.07079	   0.95830	   0.07102	   0.96093	  -4.23841
4050184.27184	 280.00000	   0.84734	   0.96408	   0.06809	   0.96648	  -4.03968
4050185.92684	 280.00000	   0.67072	   0.97062	   0.06794	   0.97299	  -4.00421
4050188.01585	 280.00000	   0.53067	   0.97462	   0.06937	   0.97708	  -4.07112
4050190.65285	 280.00000	   0.41976	   0.97923	   0.07285	   0.98194	  -4.25495
4050193.98385	 280.00000	   0.33183	   0.98430	   0.07731	   0.98733	  -4.49070
4050198.18985	 280.00000	   0.26261	   0.99120	   0.08416	   0.99477	  -4.85340
4050203.49785	 280.00000	   0.20791	   0.99850	   0.09448	   1.00296	  -5.40537
4050210.20286	 280.00000	   0.16452	   1.00667	   0.10683	   1.01232	  -6.05772
4050218.67886	 280.00000	   0.13007	   1.01795	   0.12155	   1.02518	  -6.80914
4050229.36887	 280.00000	   0.10309	   1.03387	   0.14116	   1.04347	  -7.77458
4050242.88288	 280.00000	   0.08153	   1.05296	   0.16952	   1.06652	  -9.14601
4050259.98089	 280.00000	   0.06443	   1.07136	   0.20545	   1.09088	 -10.85586
4050281.56690	 280.00000	   0.05102	   1.08442	   0.24187	   1.11107	 -12.57348
4050308.80992	 280.00000	   0.04042	   1.10366	   0.27471	   1.13734	 -13.97749
4050343.30594	 280.00000	   0.03192	   1.13586	   0.30885	   1.17710	 -15.21135
4050386.85296	 280.00000	   0.02528	   1.17483	   0.34830	   1.22537	 -16.51346
4050441.91900	 280.00000	   0.01999	   1.22113	   0.39058	   1.28207	 -17.73697
4063800.08816	 281.00000	20004.45300	   0.29595	  -0.01636	   0.29640	   3.16441
4063800.23116	 281.00000	15829.12600	   0.30359	  -0.00405	   0.30362	   0.76402
4063800.37316	 281.00000	12516.70300	   0.31143	   0.01074	   0.31162	  -1.97602
4063800.51516	 281.00000	9909.44240	   0.31947	   0.01954	   0.32006	  -3.49932
4063800.67916	 281.00000	7835.48000	   0.32749	   0.02685	   0.32859	  -4.68728
4063800.88016	 281.00000	6217.24610	   0.33402	   0.03332	   0.33568	  -5.69702
4063801.11816	 281.00000	4905.29100	   0.34299	   0.03969	   0.34527	  -6.60143
4063801.35716	 281.00000	3881.27370	   0.35036	   0.04209	   0.35288	  -6.85059
4063801.59516	 281.00000	3070.98270	   0.35803	   0.04698	   0.36110	  -7.47504
4063801.83316	 281.00000	2430.77780	   0.36696	   0.05065	   0.37044	  -7.85902
4063802.07116	 281.00000	1923.15370	   0.37600	   0.05241	   0.37963	  -7.93475
4063802.30916	 281.00000	1522.43580	   0.38415	   0.05636	   0.38826	  -8.34700
4063802.54716	 281.00000	1203.84460	   0.39190	   0.06182	   0.39675	  -8.96426
4063802.78616	 281.00000	 952.86591	   0.40064	   0.06528	   0.40593	  -9.25459
4063803.02416	 281.00000	 754.27557	   0.41077	   0.06739	   0.41626	  -9.31616
4063803.26116	 281.00000	 596.71857	   0.42155	   0.07113	   0.42751	  -9.57739
4063803.49916	 281.00000	 471.96338	   0.43229	   0.07469	   0.43870	  -9.80235
4063803.73816	 281.00000	 373.20856	   0.44319	   0.08013	   0.45037	 -10.24831
4063803.97516	 281.00000	 295.47278	   0.45353	   0.08289	   0.46104	 -10.35755
4063804.21516	 281.00000	 233.87738	   0.46668	   0.08775	   0.47486	 -10.64909
4063804.45316	 281.00000	 185.05922	   0.47799	   0.09464	   0.48727	 -11.19928
4063804.68916	 281.00000	 146.35823	   0.48985	   0.09995	   0.49994	 -11.53232
4063804.92516	 281.00000	 115.77804	   0.50454	   0.10622	   0.51560	 -11.88906
4063805.16016	 281.00000	  91.67210	   0.51915	   0.11482	   0.53170	 -12.47070
4063805.40516	 281.00000	  72.51701	   0.53443	   0.12269	   0.54834	 -12.92973
4063805.63416	 281.00000	  57.36816	   0.55145	   0.13452	   0.56762	 -13.70860
4063805.87116	 281.00000	  45.36290	   0.56927	   0.14623	   0.58775	 -14.40684
4063806.10316	 281.00000	  35.93134	   0.59271	   0.16124	   0.61425	 -15.21843
4063806.35416	 281.00000	  28.40909	   0.61933	   0.17316	   0.64308	 -15.62057
4063806.56816	 281.00000	  22.48202	   0.65202	   0.18592	   0.67801	 -15.91554
4063806.83316	 281.00000	  17.79613	   0.68823	   0.19634	   0.71569	 -15.92261
4063807.08516	 281.00000	  14.06813	   0.72763	   0.19978	   0.75456	 -15.35301
4063807.30116	 281.00000	  11.14480	   0.76740	   0.19620	   0.79209	 -14.34176
4063807.56916	 281.00000	   8.81772	   0.80610	   0.18857	   0.82786	 -13.16616
4063807.74716	 281.00000	   6.97545	   0.84114	   0.17413	   0.85898	 -11.69576
4063807.96516	 281.00000	   5.51730	   0.86911	   0.15618	   0.88303	 -10.18771
4063808.23416	 281.00000	   4.36941	   0.89438	   0.14143	   0.90549	  -8.98573
4063808.56916	 281.00000	   3.45686	   0.91167	   0.12305	   0.91993	  -7.68673
4063808.98816	 281.00000	   2.73547	   0.92586	   0.10811	   0.93215	  -6.66011
4063809.51316	 281.00000	   2.16054	   0.93736	   0.09491	   0.94215	  -5.78139
4063810.17216	 281.00000	   1.70952	   0.94581	   0.08518	   0.94964	  -5.14600
4063811.00116	 281.00000	   1.35352	   0.95295	   0.07699	   0.95605	  -4.61882
4063812.04416	 281.00000	   1.07079	   0.95977	   0.07160	   0.96244	  -4.26635
4063813.35816	 281.00000	   0.84734	   0.96579	   0.06897	   0.96825	  -4.08477
4063815.01316	 281.00000	   0.67072	   0.97075	   0.06809	   0.97313	  -4.01245
4063817.10217	 281.00000	   0.53067	   0.97471	   0.06984	   0.97721	  -4.09865
4063819.73917	 281.00000	   0.41976	   0.97926	   0.07224	   0.98192	  -4.21906
4063823.07017	 281.00000	   0.33183	   0.98539	   0.07721	   0.98841	  -4.48034
4063827.27617	 281.00000	   0.26261	   0.99215	   0.08499	   0.99578	  -4.89609
4063832.58417	 281.00000	   0.20791	   0.99914	   0.09459	   1.00361	  -5.40799
4063839.28918	 281.00000	   0.16452	   1.00812	   0.10604	   1.01368	  -6.00467
4063847.76518	 281.00000	   0.13007	   1.02114	   0.12179	   1.02838	  -6.80167
4063858.45519	 281.00000	   0.10309	   1.03696	   0.14422	   1.04694	  -7.91801
4063871.96920	 281.00000	   0.08153	   1.05272	   0.17426	   1.06705	  -9.39929
4063889.06721	 281.00000	   0.06443	   1.06780	   0.20899	   1.08806	 -11.07400
4063910.65422	 281.00000	   0.05102	   1.08035	   0.23915	   1.10650	 -12.48205
4063937.89624	 281.00000	   0.04042	   1.10459	   0.26995	   1.13710	 -13.73335
4063972.39226	 281.00000	   0.03192	   1.13794	   0.30564	   1.17827	 -15.03417
4064015.93928	 281.00000	   0.02528	   1.17807	   0.34621	   1.22789	 -16.37713
4064071.00532	 281.00000	   0.01999	   1.22564	   0.38578	   1.28492	 -17.47197
4077432.01330	 282.00000	20004.45300	   0.29536	  -0.01602	   0.29580	   3.10474
4077432.15630	 282.00000	15829.12600	   0.30373	  -0.00264	   0.30374	   0.49776
4077432.29830	 282.00000	12516.70300	   0.31185	   0.01032	   0.31202	  -1.89538
4077432.44030	 282.00000	9909.44240	   0.31994	   0.01908	   0.32051	  -3.41287
4077432.60430	 282.00000	7835.48000	   0.32651	   0.02568	   0.32752	  -4.49778
4077432.80530	 282.00000	6217.24610	   0.33425	   0.03279	   0.33586	  -5.60221
4077433.04330	 282.00000	4905.29100	   0.34249	   0.03867	   0.34467	  -6.44212
4077433.28230	 282.00000	3881.27370	   0.34998	   0.04359	   0.35269	  -7.09999
4077433.52030	 282.00000	3070.98270	   0.35851	   0.04640	   0.36150	  -7.37436
4077433.75830	 282.00000	2430.77780	   0.36674	   0.05224	   0.37044	  -8.10720
4077433.99630	 282.00000	1923.15370	   0.37449	   0.05419	   0.37839	  -8.23455
4077434.23430	 282.00000	1522.43580	   0.38505	   0.05765	   0.38934	  -8.51548
4077434.47230	 282.00000	1203.84460	   0.39316	   0.06114	   0.39789	  -8.83952
4077434.71130	 282.00000	 952.86591	   0.40129	   0.06506	   0.40653	  -9.20846
4077434.94930	 282.00000	 754.27557	   0.41161	   0.06744	   0.41710	  -9.30438
4077435.18630	 282.00000	 596.71857	   0.42222	   0.07271	   0.42843	  -9.77145
4077435.42430	 282.00000	 471.96338	   0.43237	   0.07501	   0.43883	  -9.84175
4077435.66330	 282.00000	 373.20856	   0.44378	   0.07956	   0.45085	 -10.16440
4077435.90130	 282.00000	 295.47278	   0.45479	   0.08439	   0.46255	 -10.51263
4077436.14030	 282.00000	 233.87738	   0.46700	   0.08765	   0.47515	 -10.63031
4077436.37830	 282.00000	 185.05922	   0.47889	   0.09422	   0.48807	 -11.13030
4077436.61430	 282.00000	 146.35823	   0.49147	   0.10037	   0.50162	 -11.54291
4077436.85130	 282.00000	 115.77804	   0.50650	   0.10658	   0.51759	 -11.88275
4077437.08530	 282.00000	  91.67210	   0.51864	   0.11416	   0.53106	 -12.41364
4077437.33030	 282.00000	  72.51701	   0.53535	   0.12359	   0.54943	 -12.99921
4077437.55930	 282.00000	  57.36816	   0.55107	   0.13520	   0.56741	 -13.78426
4077437.79630	 282.00000	  45.36290	   0.57053	   0.14614	   0.58895	 -14.36762
4077438.02830	 282.00000	  35.93134	   0.59350	   0.16128	   0.61502	 -15.20244
4077438.27930	 282.00000	  28.40909	   0.62051	   0.17453	   0.64459	 -15.70957
4077438.49330	 282.00000	  22.48202	   0.65140	   0.18797	   0.67797	 -16.09616
4077438.75830	 282.00000	  17.79613	   0.68804	   0.19606	   0.71543	 -15.90537
4077439.01030	 282.00000	  14.06813	   0.72926	   0.20057	   0.75634	 -15.37787
4077439.22630	 282.00000	  11.14480	   0.76808	   0.19947	   0.79356	 -14.55836
4077439.49430	 282.00000	   8.81772	   0.80892	   0.19024	   0.83099	 -13.23438
4077439.67230	 282.00000	   6.97545	   0.84268	   0.17674	   0.86102	 -11.84557
4077439.89030	 282.00000	   5.51730	   0.87253	   0.16014	   0.88710	 -10.40001
4077440.15930	 282.00000	   4.36941	   0.89553	   0.14151	   0.90664	  -8.97961
4077440.49430	 282.00000	   3.45686	   0.91586	   0.12459	   0.92430	  -7.74673
4077440.91330	 282.00000	   2.73547	   0.92904	   0.11014	   0.93555	  -6.76084
4077441.43830	 282.00000	   2.16054	   0.93990	   0.09609	   0.94480	  -5.83718
4077442.09730	 282.00000	   1.70952	   0.94939	   0.08528	   0.95321	  -5.13268
4077442.92630	 282.00000	   1.35352	   0.95638	   0.07799	   0.95955	  -4.66186
4077443.96930	 282.00000	   1.07079	   0.96309	   0.07317	   0.96586	  -4.34456
4077445.28330	 282.00000	   0.84734	   0.96761	   0.07046	   0.97018	  -4.16485
4077446.93831	 282.00000	   0.67072	   0.97309	   0.06860	   0.97551	  -4.03270
4077449.02731	 282.00000	   0.53067	   0.97827	   0.06917	   0.98071	  -4.04460
4077451.66431	 282.00000	   0.41976	   0.98412	   0.07209	   0.98676	  -4.18943
4077454.99531	 282.00000	   0.33183	   0.98957	   0.07771	   0.99261	  -4.49046
4077459.20131	 282.00000	   0.26261	   0.99613	   0.08417	   0.99968	  -4.82986
4077464.50932	 282.00000	   0.20791	   1.00523	   0.09376	   1.00959	  -5.32891
4077471.21432	 282.00000	   0.16452	   1.01635	   0.10857	   1.02214	  -6.09731
4077479.69033	 282.00000	   0.13007	   1.02662	   0.12885	   1.03468	  -7.15373
4077490.38033	 282.00000	   0.10309	   1.03512	   0.15183	   1.04620	  -8.34432
4077503.89434	 282.00000	   0.08153	   1.04466	   0.17520	   1.05925	  -9.52044
4077520.99235	 282.00000	   0.06443	   1.05985	   0.20144	   1.07882	 -10.76141
4077542.57936	 282.00000	   0.05102	   1.08440	   0.22848	   1.10821	 -11.89815
4077569.82138	 282.00000	   0.04042	   1.11179	   0.26319	   1.14252	 -13.31832
4077604.31740	 282.00000	   0.03192	   1.14569	   0.29876	   1.18401	 -14.61528
4077647.86443	 282.00000	   0.02528	   1.19335	   0.33598	   1.23974	 -15.72418
4077702.93046	 282.00000	   0.01999	   1.25776	   0.38642	   1.31578	 -17.07837
4091063.33663	 283.00000	20004.45300	   0.29622	  -0.01808	   0.29678	   3.49352
4091063.47963	 283.00000	15829.12600	   0.30357	  -0.00162	   0.30358	   0.30605
4091063.62163	 283.00000	12516.70300	   0.31185	   0.01036	   0.31202	  -1.90313
4091063.76363	 283.00000	9909.44240	   0.31856	   0.01836	   0.31909	  -3.29924
4091063.92763	 283.00000	7835.48000	   0.32905	   0.02782	   0.33023	  -4.83284
4091064.12863	 283.00000	6217.24610	   0.33449	   0.03122	   0.33595	  -5.33242
4091064.36663	 283.00000	4905.29100	   0.34337	   0.03813	   0.34548	  -6.33611
4091064.60563	 283.00000	3881.27370	   0.35161	   0.04355	   0.35430	  -7.05987
4091064.84363	 283.00000	3070.98270	   0.35847	   0.04673	   0.36150	  -7.42685
4091065.08163	 283.00000	2430.77780	   0.36750	   0.05129	   0.37106	  -7.94466
4091065.31963	 283.00000	1923.15370	   0.37672	   0.05467	   0.38067	  -8.25659
4091065.55763	 283.00000	1522.43580	   0.38537	   0.05702	   0.38956	  -8.41608
4091065.79563	 283.00000	1203.84460	   0.39431	   0.06239	   0.39921	  -8.99166
4091066.03463	 283.00000	 952.86591	   0.40220	   0.06365	   0.40720	  -8.99263
4091066.27263	 283.00000	 754.27557	   0.41401	   0.06784	   0.41953	  -9.30613
4091066.50963	 283.00000	 596.71857	   0.42323	   0.07149	   0.42922	  -9.58784
4091066.74763	 283.00000	 471.96338	   0.43386	   0.07576	   0.44043	  -9.90467
4091066.98663	 283.00000	 373.20856	   0.44345	   0.07947	   0.45051	 -10.15971
4091067.22363	 283.00000	 295.47278	   0.45663	   0.08402	   0.46430	 -10.42546
4091067.46363	 283.00000	 233.87738	   0.46759	   0.08767	   0.47574	 -10.61942
4091067.70163	 283.00000	 185.05922	   0.47956	   0.09379	   0.48864	 -11.06606
4091067.93763	 283.00000	 146.35823	   0.49295	   0.10062	   0.50312	 -11.53676
4091068.17363	 283.00000	 115.77804	   0.50461	   0.10774	   0.51599	 -12.05236
4091068.40763	 283.00000	  91.67210	   0.51993	   0.11426	   0.53233	 -12.39411
4091068.65363	 283.00000	  72.51701	   0.53590	   0.12423	   0.55011	 -13.05135
4091068.88263	 283.00000	  57.36816	   0.55180	   0.13407	   0.56785	 -13.65675
4091069.11963	 283.00000	  45.36290	   0.57272	   0.14682	   0.59124	 -14.37868
4091069.35163	 283.00000	  35.93134	   0.59452	   0.16010	   0.61570	 -15.07160
4091069.60163	 283.00000	  28.40909	   0.61937	   0.17421	   0.64340	 -15.70935
4091069.81663	 283.00000	  22.48202	   0.65346	   0.18741	   0.67980	 -16.00281
4091070.08164	 283.00000	  17.79613	   0.68879	   0.19836	   0.71678	 -16.06581
4091070.33364	 283.00000	  14.06813	   0.72805	   0.20286	   0.75579	 -15.56995
4091070.54964	 283.00000	  11.14480	   0.76958	   0.20088	   0.79536	 -14.62914
4091070.81664	 283.00000	   8.81772	   0.80870	   0.19315	   0.83144	 -13.43318
4091070.99464	 283.00000	   6.97545	   0.84346	   0.17685	   0.86180	 -11.84189
4091071.21364	 283.00000	   5.51730	   0.87288	   0.16006	   0.88743	 -10.39059
4091071.48264	 283.00000	   4.36941	   0.89841	   0.14364	   0.90982	  -9.08352
4091071.81764	 283.00000	   3.45686	   0.91672	   0.12729	   0.92551	  -7.90508
4091072.23664	 283.00000	   2.73547	   0.93084	   0.11021	   0.93734	  -6.75232
4091072.76164	 283.00000	   2.16054	   0.94306	   0.09734	   0.94807	  -5.89318
4091073.42064	 283.00000	   1.70952	   0.95172	   0.08683	   0.95567	  -5.21300
4091074.24964	 283.00000	   1.35352	   0.95877	   0.07848	   0.96198	  -4.67949
4091075.29264	 283.00000	   1.07079	   0.96517	   0.07274	   0.96790	  -4.30984
4091076.60564	 283.00000	   0.84734	   0.97168	   0.06965	   0.97417	  -4.09981
4091078.26164	 283.00000	   0.67072	   0.97710	   0.06917	   0.97955	  -4.04941
4091080.35064	 283.00000	   0.53067	   0.98245	   0.07098	   0.98501	  -4.13242
4091082.98764	 283.00000	   0.41976	   0.98613	   0.07385	   0.98889	  -4.28282
4091086.31864	 283.00000	   0.33183	   0.99145	   0.07842	   0.99455	  -4.52259
4091090.52465	 283.00000	   0.26261	   0.99845	   0.08520	   1.00208	  -4.87712
4091095.83265	 283.00000	   0.20791	   1.00561	   0.09529	   1.01011	  -5.41292
4091102.53665	 283.00000	   0.16452	   1.01399	   0.10776	   1.01970	  -6.06640
4091111.01366	 283.00000	   0.13007	   1.02519	   0.12277	   1.03251	  -6.82898
4091121.70367	 283.00000	   0.10309	   1.04084	   0.14159	   1.05043	  -7.74684
4091135.21767	 283.00000	   0.08153	   1.05990	   0.17003	   1.07345	  -9.11369
4091152.31568	 283.00000	   0.06443	   1.07894	   0.20588	   1.09841	 -10.80327
4091173.90170	 283.00000	   0.05102	   1.09287	   0.24344	   1.11966	 -12.55791
4091201.14471	 283.00000	   0.04042	   1.11215	   0.27730	   1.14620	 -14.00070
4091235.63973	 283.00000	   0.03192	   1.14343	   0.31203	   1.18524	 -15.26361
4091279.18776	 283.00000	   0.02528	   1.18379	   0.35184	   1.23497	 -16.55287
4091334.25279	 283.00000	   0.01999	   1.22968	   0.39444	   1.29140	 -17.78429
4104685.12449	 284.00000	20004.45300	   0.29518	  -0.01529	   0.29557	   2.96595
4104685.26749	 284.00000	15829.12600	   0.30370	  -0.00207	   0.30370	   0.38971
4104685.40949	 284.00000	12516.70300	   0.31255	   0.00970	   0.31270	  -1.77703
4104685.55149	 284.00000	9909.44240	   0.31874	   0.01945	   0.31933	  -3.49223
4104685.71549	 284.00000	7835.48000	   0.32735	   0.02682	   0.32845	  -4.68394
4104685.91649	 284.00000	6217.24610	   0.33431	   0.03255	   0.33589	  -5.56109
4104686.15449	 284.00000	4905.29100	   0.34224	   0.03859	   0.34441	  -6.43323
4104686.39249	 284.00000	3881.27370	   0.35080	   0.04346	   0.35348	  -7.06183
4104686.63049	 284.00000	3070.98270	   0.35913	   0.04664	   0.36214	  -7.40015
4104686.86949	 284.00000	2430.77780	   0.36774	   0.05045	   0.37118	  -7.81240
4104687.10749	 284.00000	1923.15370	   0.37750	   0.05337	   0.38125	  -8.04751
4104687.34549	 284.00000	1522.43580	   0.38583	   0.05782	   0.39014	  -8.52229
4104687.58349	 284.00000	1203.84460	   0.39394	   0.06125	   0.39867	  -8.83778
4104687.82249	 284.00000	 952.86591	   0.40230	   0.06465	   0.40746	  -9.12945
4104688.06049	 284.00000	 754.27557	   0.41197	   0.06730	   0.41743	  -9.27782
4104688.29749	 284.00000	 596.71857	   0.42373	   0.07163	   0.42974	  -9.59559
4104688.53549	 284.00000	 471.96338	   0.43194	   0.07388	   0.43821	  -9.70633
4104688.77449	 284.00000	 373.20856	   0.44382	   0.07895	   0.45079	 -10.08633
4104689.01149	 284.00000	 295.47278	   0.45535	   0.08460	   0.46314	 -10.52533
4104689.25149	 284.00000	 233.87738	   0.46732	   0.08798	   0.47553	 -10.66169
4104689.48949	 284.00000	 185.05922	   0.47941	   0.09456	   0.48865	 -11.15798
4104689.72549	 284.00000	 146.35823	   0.49271	   0.10067	   0.50289	 -11.54826
4104689.96150	 284.00000	 115.77804	   0.50704	   0.10715	   0.51824	 -11.93284
4104690.19650	 284.00000	  91.67210	   0.52033	   0.11666	   0.53324	 -12.63679
4104690.44150	 284.00000	  72.51701	   0.53581	   0.12425	   0.55003	 -13.05591
4104690.67050	 284.00000	  57.36816	   0.55336	   0.13461	   0.56950	 -13.67221
4104690.90750	 284.00000	  45.36290	   0.57276	   0.14627	   0.59114	 -14.32582
4104691.13950	 284.00000	  35.93134	   0.59511	   0.16013	   0.61627	 -15.06008
4104691.38950	 284.00000	  28.40909	   0.62251	   0.17509	   0.64666	 -15.70927
4104691.60450	 284.00000	  22.48202	   0.65249	   0.18821	   0.67909	 -16.08982
4104691.86950	 284.00000	  17.79613	   0.68934	   0.19750	   0.71708	 -15.98760
4104692.12150	 284.00000	  14.06813	   0.72939	   0.20285	   0.75707	 -15.54209
4104692.33750	 284.00000	  11.14480	   0.76850	   0.20204	   0.79462	 -14.73001
4104692.60450	 284.00000	   8.81772	   0.80955	   0.19397	   0.83247	 -13.47397
4104692.78350	 284.00000	   6.97545	   0.84444	   0.17962	   0.86333	 -12.00834
4104693.00150	 284.00000	   5.51730	   0.87602	   0.16287	   0.89103	 -10.53211
4104693.27050	 284.00000	   4.36941	   0.89900	   0.14473	   0.91057	  -9.14560
4104693.60550	 284.00000	   3.45686	   0.91849	   0.12744	   0.92729	  -7.89908
4104694.02450	 284.00000	   2.73547	   0.93330	   0.11103	   0.93988	  -6.78441
