Repository: kbm2110/Battery_Diagnostics_Thesis

# Battery_Diagnostics_Thesis
 Data-driven battery diagnostics using EIS

**Author:** Bala Manikanta Yaswanth Kanagarla
**Institution:** Technische Hochschule Ingolstadt (THI)
**Supervisor:** Prof. Dr. H.-G. Schweiger

## Overview

This project implements a machine learning framework for 
non-invasive State of Health (SoH) estimation of lithium-ion 
batteries using Electrochemical Impedance Spectroscopy (EIS).

Eight physically interpretable features are extracted from 
impedance spectra and used to train six ML models under a 
strict cell-level train-test split. The stacking ensemble 
achieves R² = 0.9122 and RMSE = 0.0234 on completely unseen 
cells.

---

File: data/EIS/EIS_state_III_35C01.txt (part 35 of 39)
time/s	           cycle number	freq/Hz	           Re(Z)/Ohm	  -Im(Z)/Ohm	   |Z|/Ohm	   Phase(Z)/deg 10194.00151	   1.00000	20004.45300	   0.29797	  -0.02827	   0.29930	   5.42007
4101777.41190	 284.00000	   2.16054	   0.91423	   0.09200	   0.91885	  -5.74627
4101778.07090	 284.00000	   1.70952	   0.91844	   0.08010	   0.92192	  -4.98437
4101778.89990	 284.00000	   1.35352	   0.92493	   0.06698	   0.92735	  -4.14164
4101779.94290	 284.00000	   1.07079	   0.93579	   0.05616	   0.93748	  -3.43422
4101781.25690	 284.00000	   0.84734	   0.95223	   0.05212	   0.95366	  -3.13288
4101782.91190	 284.00000	   0.67072	   0.96843	   0.05783	   0.97015	  -3.41714
4101785.00090	 284.00000	   0.53067	   0.97970	   0.07585	   0.98263	  -4.42709
4101787.63790	 284.00000	   0.41976	   0.97760	   0.09949	   0.98265	  -5.81081
4101790.96891	 284.00000	   0.33183	   0.95991	   0.11685	   0.96699	  -6.94054
4101795.17491	 284.00000	   0.26261	   0.93497	   0.11641	   0.94219	  -7.09722
4101800.48291	 284.00000	   0.20791	   0.91723	   0.09528	   0.92216	  -5.93056
4101807.18692	 284.00000	   0.16452	   0.92430	   0.05740	   0.92608	  -3.55345
4101815.66292	 284.00000	   0.13007	   0.96612	   0.02111	   0.96635	  -1.25189
4101826.35293	 284.00000	   0.10309	   1.05088	   0.01138	   1.05094	  -0.62064
4101839.86694	 284.00000	   0.08153	   1.16310	   0.06253	   1.16478	  -3.07714
4101856.96495	 284.00000	   0.06443	   1.25859	   0.17829	   1.27115	  -8.06300
4101878.55196	 284.00000	   0.05102	   1.28617	   0.38436	   1.34238	 -16.63839
4101905.79397	 284.00000	   0.04042	   1.17545	   0.59359	   1.31683	 -26.79308
4101940.29000	 284.00000	   0.03192	   0.93054	   0.71031	   1.17066	 -37.35586
4101983.83702	 284.00000	   0.02528	   0.62496	   0.62321	   0.88260	 -44.91968
4102038.90305	 284.00000	   0.01999	   0.41013	   0.26520	   0.48841	 -32.88799
4115384.73291	 285.00000	20004.45300	   0.29962	  -0.01005	   0.29979	   1.92178
4115384.87591	 285.00000	15829.12600	   0.30904	   0.00411	   0.30906	  -0.76217
4115385.01791	 285.00000	12516.70300	   0.31703	   0.01535	   0.31740	  -2.77165
4115385.15991	 285.00000	9909.44240	   0.32459	   0.02368	   0.32545	  -4.17267
4115385.32391	 285.00000	7835.48000	   0.33374	   0.03068	   0.33515	  -5.25151
4115385.52492	 285.00000	6217.24610	   0.34216	   0.03625	   0.34407	  -6.04705
4115385.76292	 285.00000	4905.29100	   0.34992	   0.04072	   0.35228	  -6.63830
4115386.00092	 285.00000	3881.27370	   0.35828	   0.04529	   0.36113	  -7.20401
4115386.23992	 285.00000	3070.98270	   0.36782	   0.04979	   0.37118	  -7.70842
4115386.47792	 285.00000	2430.77780	   0.37546	   0.05314	   0.37920	  -8.05552
4115386.71592	 285.00000	1923.15370	   0.38362	   0.05669	   0.38779	  -8.40604
4115386.95392	 285.00000	1522.43580	   0.39284	   0.05841	   0.39715	  -8.45654
4115387.19192	 285.00000	1203.84460	   0.40031	   0.06094	   0.40492	  -8.65574
4115387.43092	 285.00000	 952.86591	   0.41082	   0.06465	   0.41588	  -8.94263
4115387.66892	 285.00000	 754.27557	   0.42008	   0.06742	   0.42545	  -9.11763
4115387.90592	 285.00000	 596.71857	   0.43041	   0.07151	   0.43630	  -9.43302
4115388.14392	 285.00000	 471.96338	   0.44035	   0.07527	   0.44673	  -9.69956
4115388.38292	 285.00000	 373.20856	   0.45125	   0.07832	   0.45799	  -9.84579
4115388.62092	 285.00000	 295.47278	   0.46278	   0.08339	   0.47023	 -10.21531
4115388.85992	 285.00000	 233.87738	   0.47388	   0.08765	   0.48192	 -10.47910
4115389.09792	 285.00000	 185.05922	   0.48610	   0.09378	   0.49506	 -10.91957
4115389.33392	 285.00000	 146.35823	   0.49952	   0.09787	   0.50902	 -11.08520
4115389.56992	 285.00000	 115.77804	   0.51203	   0.10479	   0.52264	 -11.56650
4115389.80492	 285.00000	  91.67210	   0.52756	   0.11396	   0.53973	 -12.18942
4115390.04992	 285.00000	  72.51701	   0.54333	   0.12094	   0.55663	 -12.54932
4115390.27892	 285.00000	  57.36816	   0.56104	   0.13009	   0.57593	 -13.05477
4115390.51592	 285.00000	  45.36290	   0.58025	   0.14331	   0.59769	 -13.87298
4115390.74792	 285.00000	  35.93134	   0.60150	   0.15534	   0.62123	 -14.48047
4115390.99892	 285.00000	  28.40909	   0.62838	   0.16911	   0.65074	 -15.06275
4115391.21292	 285.00000	  22.48202	   0.65942	   0.17966	   0.68346	 -15.24074
4115391.47792	 285.00000	  17.79613	   0.69676	   0.18621	   0.72121	 -14.96305
4115391.72992	 285.00000	  14.06813	   0.73295	   0.18610	   0.75620	 -14.24681
4115391.94592	 285.00000	  11.14480	   0.77110	   0.18281	   0.79248	 -13.33711
4115392.21392	 285.00000	   8.81772	   0.80459	   0.17202	   0.82277	 -12.06786
4115392.39192	 285.00000	   6.97545	   0.83824	   0.15515	   0.85247	 -10.48610
4115392.60992	 285.00000	   5.51730	   0.85955	   0.14354	   0.87146	  -9.48069
4115392.87892	 285.00000	   4.36941	   0.87873	   0.12773	   0.88797	  -8.27027
4115393.21392	 285.00000	   3.45686	   0.89286	   0.10971	   0.89957	  -7.00519
4115393.63292	 285.00000	   2.73547	   0.90851	   0.09357	   0.91331	  -5.88061
4115394.15792	 285.00000	   2.16054	   0.92495	   0.08259	   0.92863	  -5.10247
4115394.81692	 285.00000	   1.70952	   0.93544	   0.08085	   0.93893	  -4.93972
4115395.64592	 285.00000	   1.35352	   0.93952	   0.08211	   0.94310	  -4.99461
4115396.68892	 285.00000	   1.07079	   0.93731	   0.08126	   0.94082	  -4.95485
4115398.00292	 285.00000	   0.84734	   0.93257	   0.07499	   0.93558	  -4.59740
4115399.65792	 285.00000	   0.67072	   0.93206	   0.06594	   0.93439	  -4.04696
4115401.74692	 285.00000	   0.53067	   0.93880	   0.05111	   0.94019	  -3.11634
4115404.38393	 285.00000	   0.41976	   0.95828	   0.03950	   0.95909	  -2.36044
4115407.71493	 285.00000	   0.33183	   0.99045	   0.04099	   0.99129	  -2.36997
4115411.92093	 285.00000	   0.26261	   1.02527	   0.06615	   1.02741	  -3.69148
4115417.22893	 285.00000	   0.20791	   1.04634	   0.11486	   1.05263	  -6.26442
4115423.93394	 285.00000	   0.16452	   1.03603	   0.17577	   1.05084	  -9.62895
4115432.40994	 285.00000	   0.13007	   0.98795	   0.22451	   1.01313	 -12.80283
4115443.09995	 285.00000	   0.10309	   0.91826	   0.23232	   0.94720	 -14.19809
4115456.61396	 285.00000	   0.08153	   0.85957	   0.18521	   0.87930	 -12.15934
4115473.71197	 285.00000	   0.06443	   0.84554	   0.10059	   0.85150	  -6.78425
4115495.29898	 285.00000	   0.05102	   0.92715	  -0.02726	   0.92755	   1.68383
4115522.54100	 285.00000	   0.04042	   1.13980	  -0.11077	   1.14517	   5.55060
4115557.03702	 285.00000	   0.03192	   1.46009	  -0.05024	   1.46096	   1.97079
4115600.58404	 285.00000	   0.02528	   1.78172	   0.24741	   1.79882	  -7.90543
4115655.65008	 285.00000	   0.01999	   1.91244	   0.78390	   2.06687	 -22.28855
4129009.60520	 286.00000	20004.45300	   0.29958	  -0.01194	   0.29982	   2.28304
4129009.74820	 286.00000	15829.12600	   0.30801	   0.00379	   0.30804	  -0.70533
4129009.89020	 286.00000	12516.70300	   0.31710	   0.01433	   0.31742	  -2.58771
4129010.03220	 286.00000	9909.44240	   0.32631	   0.02368	   0.32716	  -4.15067
4129010.19620	 286.00000	7835.48000	   0.33486	   0.03099	   0.33629	  -5.28733
4129010.39720	 286.00000	6217.24610	   0.34170	   0.03653	   0.34364	  -6.10252
4129010.63520	 286.00000	4905.29100	   0.35136	   0.04117	   0.35377	  -6.68232
4129010.87420	 286.00000	3881.27370	   0.35772	   0.04557	   0.36061	  -7.26052
4129011.11220	 286.00000	3070.98270	   0.36739	   0.04823	   0.37054	  -7.47887
4129011.35020	 286.00000	2430.77780	   0.37562	   0.05265	   0.37930	  -7.97863
4129011.58820	 286.00000	1923.15370	   0.38559	   0.05651	   0.38971	  -8.33690
4129011.82620	 286.00000	1522.43580	   0.39186	   0.05767	   0.39608	  -8.37231
4129012.06420	 286.00000	1203.84460	   0.40169	   0.06115	   0.40632	  -8.65616
4129012.30320	 286.00000	 952.86591	   0.40893	   0.06475	   0.41402	  -8.99775
4129012.54120	 286.00000	 754.27557	   0.41904	   0.06783	   0.42450	  -9.19435
4129012.77820	 286.00000	 596.71857	   0.43020	   0.07073	   0.43597	  -9.33635
4129013.01620	 286.00000	 471.96338	   0.44245	   0.07495	   0.44875	  -9.61429
4129013.25520	 286.00000	 373.20856	   0.45242	   0.07959	   0.45936	  -9.97766
4129013.49320	 286.00000	 295.47278	   0.46307	   0.08328	   0.47050	 -10.19490
4129013.73220	 286.00000	 233.87738	   0.47496	   0.08824	   0.48309	 -10.52458
4129013.97020	 286.00000	 185.05922	   0.48663	   0.09361	   0.49555	 -10.88824
4129014.20620	 286.00000	 146.35823	   0.49884	   0.09880	   0.50853	 -11.20270
4129014.44320	 286.00000	 115.77804	   0.51125	   0.10446	   0.52181	 -11.54745
4129014.67720	 286.00000	  91.67210	   0.52717	   0.11239	   0.53901	 -12.03505
4129014.92220	 286.00000	  72.51701	   0.54052	   0.12098	   0.55390	 -12.61556
4129015.15120	 286.00000	  57.36816	   0.55902	   0.13319	   0.57467	 -13.40119
4129015.38820	 286.00000	  45.36290	   0.57933	   0.14213	   0.59651	 -13.78470
4129015.62020	 286.00000	  35.93134	   0.60081	   0.15557	   0.62063	 -14.51718
4129015.87120	 286.00000	  28.40909	   0.62862	   0.16665	   0.65033	 -14.84754
4129016.08520	 286.00000	  22.48202	   0.65787	   0.17744	   0.68138	 -15.09408
4129016.35020	 286.00000	  17.79613	   0.69445	   0.18602	   0.71893	 -14.99602
4129016.60220	 286.00000	  14.06813	   0.73283	   0.18672	   0.75624	 -14.29413
4129016.81820	 286.00000	  11.14480	   0.76928	   0.18023	   0.79011	 -13.18541
4129017.08620	 286.00000	   8.81772	   0.80529	   0.17074	   0.82319	 -11.97093
4129017.26420	 286.00000	   6.97545	   0.83605	   0.16014	   0.85125	 -10.84360
4129017.48220	 286.00000	   5.51730	   0.85864	   0.14320	   0.87050	  -9.46831
4129017.75120	 286.00000	   4.36941	   0.87550	   0.12380	   0.88421	  -8.04843
4129018.08620	 286.00000	   3.45686	   0.89716	   0.10586	   0.90338	  -6.72972
4129018.50520	 286.00000	   2.73547	   0.91344	   0.09769	   0.91865	  -6.10462
4129019.03020	 286.00000	   2.16054	   0.92275	   0.09224	   0.92735	  -5.70861
4129019.68921	 286.00000	   1.70952	   0.92580	   0.08668	   0.92985	  -5.34891
4129020.51821	 286.00000	   1.35352	   0.92538	   0.07932	   0.92878	  -4.89923
4129021.56121	 286.00000	   1.07079	   0.92642	   0.06757	   0.92888	  -4.17126
4129022.87521	 286.00000	   0.84734	   0.93432	   0.05494	   0.93593	  -3.36546
4129024.53021	 286.00000	   0.67072	   0.94788	   0.04666	   0.94902	  -2.81787
4129026.61921	 286.00000	   0.53067	   0.97014	   0.04635	   0.97125	  -2.73535
4129029.25621	 286.00000	   0.41976	   0.99356	   0.06166	   0.99547	  -3.55091
4129032.58721	 286.00000	   0.33183	   1.00589	   0.09332	   1.01021	  -5.30008
4129036.79322	 286.00000	   0.26261	   0.99784	   0.13065	   1.00636	  -7.45925
4129042.10122	 286.00000	   0.20791	   0.96826	   0.15734	   0.98096	  -9.22954
4129048.80622	 286.00000	   0.16452	   0.92670	   0.15676	   0.93987	  -9.60093
4129057.28223	 286.00000	   0.13007	   0.89385	   0.12225	   0.90217	  -7.78773
4129067.97223	 286.00000	   0.10309	   0.90253	   0.06127	   0.90460	  -3.88350
4129081.48624	 286.00000	   0.08153	   0.96967	  -0.00098	   0.96967	   0.05764
4129098.58425	 286.00000	   0.06443	   1.09157	  -0.02635	   1.09189	   1.38304
4129120.17027	 286.00000	   0.05102	   1.28404	   0.03509	   1.28452	  -1.56543
4129147.41328	 286.00000	   0.04042	   1.45550	   0.24362	   1.47575	  -9.50187
4129181.90930	 286.00000	   0.03192	   1.49666	   0.57519	   1.60338	 -21.02254
4129225.45633	 286.00000	   0.02528	   1.31539	   0.92781	   1.60968	 -35.19720
4129280.52236	 286.00000	   0.01999	   0.89401	   1.11407	   1.42843	 -51.25382
4142628.50143	 287.00000	20004.45300	   0.29861	  -0.01010	   0.29878	   1.93702
4142628.64443	 287.00000	15829.12600	   0.30773	   0.00335	   0.30775	  -0.62417
4142628.78643	 287.00000	12516.70300	   0.31769	   0.01517	   0.31805	  -2.73405
4142628.92843	 287.00000	9909.44240	   0.32487	   0.02413	   0.32577	  -4.24720
4142629.09243	 287.00000	7835.48000	   0.33345	   0.03045	   0.33484	  -5.21707
4142629.29343	 287.00000	6217.24610	   0.34237	   0.03668	   0.34433	  -6.11435
4142629.53143	 287.00000	4905.29100	   0.35102	   0.04113	   0.35343	  -6.68308
4142629.77043	 287.00000	3881.27370	   0.35872	   0.04587	   0.36164	  -7.28738
4142630.00843	 287.00000	3070.98270	   0.36769	   0.04883	   0.37092	  -7.56396
4142630.24643	 287.00000	2430.77780	   0.37512	   0.05270	   0.37880	  -7.99773
4142630.48443	 287.00000	1923.15370	   0.38483	   0.05470	   0.38870	  -8.09005
4142630.72244	 287.00000	1522.43580	   0.39324	   0.05798	   0.39749	  -8.38764
4142630.96044	 287.00000	1203.84460	   0.39951	   0.06150	   0.40422	  -8.75130
4142631.19944	 287.00000	 952.86591	   0.41003	   0.06420	   0.41502	  -8.89816
4142631.43744	 287.00000	 754.27557	   0.42014	   0.06799	   0.42561	  -9.19272
4142631.67444	 287.00000	 596.71857	   0.42961	   0.07096	   0.43543	  -9.37952
4142631.91244	 287.00000	 471.96338	   0.44035	   0.07473	   0.44664	  -9.63198
4142632.15144	 287.00000	 373.20856	   0.45138	   0.07799	   0.45807	  -9.80320
4142632.38944	 287.00000	 295.47278	   0.46187	   0.08324	   0.46931	 -10.21607
4142632.62844	 287.00000	 233.87738	   0.47389	   0.08751	   0.48190	 -10.46300
4142632.86644	 287.00000	 185.05922	   0.48691	   0.09292	   0.49570	 -10.80365
4142633.10244	 287.00000	 146.35823	   0.49850	   0.09833	   0.50811	 -11.15869
4142633.33944	 287.00000	 115.77804	   0.51400	   0.10421	   0.52446	 -11.46110
4142633.57344	 287.00000	  91.67210	   0.52588	   0.11232	   0.53774	 -12.05602
4142633.81844	 287.00000	  72.51701	   0.54167	   0.12006	   0.55481	 -12.49749
4142634.04744	 287.00000	  57.36816	   0.55924	   0.13183	   0.57457	 -13.26405
4142634.28444	 287.00000	  45.36290	   0.57841	   0.14245	   0.59569	 -13.83574
4142634.51644	 287.00000	  35.93134	   0.60021	   0.15465	   0.61982	 -14.44878
4142634.76744	 287.00000	  28.40909	   0.62911	   0.16696	   0.65089	 -14.86275
4142634.98144	 287.00000	  22.48202	   0.65970	   0.17621	   0.68282	 -14.95480
4142635.24644	 287.00000	  17.79613	   0.69339	   0.18483	   0.71760	 -14.92611
4142635.49844	 287.00000	  14.06813	   0.73347	   0.18761	   0.75709	 -14.34772
4142635.71444	 287.00000	  11.14480	   0.76993	   0.18274	   0.79132	 -13.35161
4142635.98244	 287.00000	   8.81772	   0.80533	   0.17173	   0.82344	 -12.03782
4142636.16044	 287.00000	   6.97545	   0.83719	   0.16355	   0.85302	 -11.05388
4142636.37844	 287.00000	   5.51730	   0.85852	   0.14349	   0.87043	  -9.48836
4142636.64744	 287.00000	   4.36941	   0.87866	   0.12462	   0.88746	  -8.07206
4142636.98244	 287.00000	   3.45686	   0.89861	   0.10770	   0.90504	  -6.83452
4142637.40144	 287.00000	   2.73547	   0.91473	   0.09863	   0.92003	  -6.15379
4142637.92644	 287.00000	   2.16054	   0.92333	   0.09330	   0.92803	  -5.77026
4142638.58544	 287.00000	   1.70952	   0.92675	   0.08698	   0.93082	  -5.36192
4142639.41444	 287.00000	   1.35352	   0.92659	   0.07888	   0.92994	  -4.86558
4142640.45744	 287.00000	   1.07079	   0.92890	   0.06749	   0.93135	  -4.15571
4142641.77144	 287.00000	   0.84734	   0.93583	   0.05453	   0.93742	  -3.33503
4142643.42644	 287.00000	   0.67072	   0.95073	   0.04703	   0.95189	  -2.83168
4142645.51544	 287.00000	   0.53067	   0.97333	   0.04740	   0.97448	  -2.78811
4142648.15245	 287.00000	   0.41976	   0.99653	   0.06436	   0.99860	  -3.69526
4142651.48345	 287.00000	   0.33183	   1.00751	   0.09614	   1.01208	  -5.45089
4142655.68945	 287.00000	   0.26261	   0.99633	   0.13292	   1.00516	  -7.59876
4142660.99745	 287.00000	   0.20791	   0.96511	   0.15599	   0.97764	  -9.18097
4142667.70246	 287.00000	   0.16452	   0.92453	   0.15242	   0.93701	  -9.36166
4142676.17846	 287.00000	   0.13007	   0.89580	   0.11500	   0.90315	  -7.31570
4142686.86847	 287.00000	   0.10309	   0.90848	   0.05450	   0.91012	  -3.43324
4142700.38248	 287.00000	   0.08153	   0.98345	  -0.00504	   0.98347	   0.29348
4142717.48049	 287.00000	   0.06443	   1.10715	  -0.02342	   1.10740	   1.21185
4142739.06750	 287.00000	   0.05102	   1.29689	   0.04982	   1.29785	  -2.19990
4142766.30952	 287.00000	   0.04042	   1.45792	   0.26670	   1.48211	 -10.36678
4142800.80554	 287.00000	   0.03192	   1.48173	   0.59925	   1.59832	 -22.01974
4142844.35256	 287.00000	   0.02528	   1.28067	   0.93843	   1.58770	 -36.23259
4142899.41860	 287.00000	   0.01999	   0.85405	   1.09892	   1.39177	 -52.14675
4156239.32681	 288.00000	20004.45300	   0.30058	  -0.01134	   0.30080	   2.15972
4156239.46981	 288.00000	15829.12600	   0.30843	   0.00370	   0.30845	  -0.68736
4156239.61181	 288.00000	12516.70300	   0.31705	   0.01492	   0.31741	  -2.69375
4156239.75381	 288.00000	9909.44240	   0.32699	   0.02301	   0.32780	  -4.02451
4156239.91781	 288.00000	7835.48000	   0.33514	   0.03170	   0.33664	  -5.40358
4156240.11881	 288.00000	6217.24610	   0.34308	   0.03603	   0.34497	  -5.99591
4156240.35681	 288.00000	4905.29100	   0.35069	   0.04113	   0.35309	  -6.68891
4156240.59581	 288.00000	3881.27370	   0.35941	   0.04611	   0.36235	  -7.31110
4156240.83381	 288.00000	3070.98270	   0.36736	   0.04942	   0.37067	  -7.66163
4156241.07181	 288.00000	2430.77780	   0.37606	   0.05333	   0.37982	  -8.07138
4156241.30981	 288.00000	1923.15370	   0.38388	   0.05563	   0.38789	  -8.24562
4156241.54781	 288.00000	1522.43580	   0.39249	   0.05698	   0.39661	  -8.26024
4156241.78581	 288.00000	1203.84460	   0.40123	   0.06102	   0.40585	  -8.64715
4156242.02481	 288.00000	 952.86591	   0.41259	   0.06482	   0.41766	  -8.92858
4156242.26281	 288.00000	 754.27557	   0.41979	   0.06787	   0.42524	  -9.18330
4156242.49981	 288.00000	 596.71857	   0.43115	   0.07191	   0.43711	  -9.46841
4156242.73781	 288.00000	 471.96338	   0.44104	   0.07455	   0.44729	  -9.59422
4156242.97681	 288.00000	 373.20856	   0.45106	   0.07906	   0.45794	  -9.94155
4156243.21481	 288.00000	 295.47278	   0.46328	   0.08303	   0.47066	 -10.16068
4156243.45381	 288.00000	 233.87738	   0.47513	   0.08835	   0.48328	 -10.53368
4156243.69181	 288.00000	 185.05922	   0.48614	   0.09306	   0.49496	 -10.83719
4156243.92781	 288.00000	 146.35823	   0.50052	   0.09776	   0.50997	 -11.05149
4156244.16381	 288.00000	 115.77804	   0.51241	   0.10672	   0.52341	 -11.76448
4156244.39881	 288.00000	  91.67210	   0.52763	   0.11252	   0.53950	 -12.03848
4156244.64381	 288.00000	  72.51701	   0.54250	   0.12126	   0.55588	 -12.59932
4156244.87281	 288.00000	  57.36816	   0.56054	   0.13187	   0.57584	 -13.23856
4156245.10981	 288.00000	  45.36290	   0.57928	   0.14326	   0.59674	 -13.89106
4156245.34181	 288.00000	  35.93134	   0.60102	   0.15554	   0.62083	 -14.50945
4156245.59281	 288.00000	  28.40909	   0.62816	   0.16775	   0.65017	 -14.95165
4156245.80681	 288.00000	  22.48202	   0.65879	   0.17977	   0.68288	 -15.26351
4156246.07181	 288.00000	  17.79613	   0.69370	   0.18784	   0.71868	 -15.15112
4156246.32381	 288.00000	  14.06813	   0.73424	   0.18838	   0.75802	 -14.38934
4156246.53981	 288.00000	  11.14480	   0.76976	   0.18349	   0.79133	 -13.40718
4156246.80781	 288.00000	   8.81772	   0.80627	   0.17201	   0.82441	 -12.04271
4156246.98581	 288.00000	   6.97545	   0.83993	   0.16198	   0.85541	 -10.91559
4156247.20381	 288.00000	   5.51730	   0.85954	   0.14610	   0.87186	  -9.64647
4156247.47281	 288.00000	   4.36941	   0.88063	   0.12746	   0.88981	  -8.23556
4156247.80781	 288.00000	   3.45686	   0.89873	   0.10974	   0.90540	  -6.96186
4156248.22681	 288.00000	   2.73547	   0.91604	   0.09596	   0.92105	  -5.98051
4156248.75181	 288.00000	   2.16054	   0.92868	   0.08939	   0.93297	  -5.49776
4156249.41081	 288.00000	   1.70952	   0.93552	   0.08773	   0.93963	  -5.35763
4156250.23981	 288.00000	   1.35352	   0.93529	   0.08405	   0.93906	  -5.13534
4156251.28281	 288.00000	   1.07079	   0.93327	   0.07601	   0.93636	  -4.65628
4156252.59681	 288.00000	   0.84734	   0.93443	   0.06492	   0.93668	  -3.97406
4156254.25181	 288.00000	   0.67072	   0.94123	   0.05368	   0.94276	  -3.26389
4156256.34082	 288.00000	   0.53067	   0.95844	   0.04374	   0.95943	  -2.61286
4156258.97782	 288.00000	   0.41976	   0.98591	   0.04429	   0.98691	  -2.57188
4156262.30882	 288.00000	   0.33183	   1.01358	   0.06594	   1.01573	  -3.72221
4156266.51482	 288.00000	   0.26261	   1.02781	   0.10597	   1.03325	  -5.88630
4156271.82282	 288.00000	   0.20791	   1.01792	   0.15351	   1.02943	  -8.57612
4156278.52783	 288.00000	   0.16452	   0.97883	   0.18720	   0.99657	 -10.82690
4156287.00383	 288.00000	   0.13007	   0.92317	   0.18794	   0.94211	 -11.50728
4156297.69384	 288.00000	   0.10309	   0.88198	   0.14571	   0.89394	  -9.38084
4156311.20785	 288.00000	   0.08153	   0.88801	   0.06824	   0.89063	  -4.39429
4156328.30586	 288.00000	   0.06443	   0.95297	  -0.01006	   0.95302	   0.60480
4156349.89287	 288.00000	   0.05102	   1.12632	  -0.06192	   1.12802	   3.14674
4156377.13489	 288.00000	   0.04042	   1.37241	   0.00843	   1.37244	  -0.35181
4156411.63091	 288.00000	   0.03192	   1.60675	   0.26101	   1.62781	  -9.22682
4156455.17793	 288.00000	   0.02528	   1.68112	   0.68643	   1.81586	 -22.21107
4156510.24397	 288.00000	   0.01999	   1.46204	   1.15162	   1.86112	 -38.22673
4169846.10435	 289.00000	20004.45300	   0.30019	  -0.01069	   0.30038	   2.03945
4169846.24735	 289.00000	15829.12600	   0.30840	   0.00402	   0.30843	  -0.74726
4169846.38935	 289.00000	12516.70300	   0.31797	   0.01433	   0.31829	  -2.58084
4169846.53135	 289.00000	9909.44240	   0.32446	   0.02366	   0.32533	  -4.17031
4169846.69535	 289.00000	7835.48000	   0.33421	   0.03114	   0.33566	  -5.32237
4169846.89635	 289.00000	6217.24610	   0.34299	   0.03629	   0.34490	  -6.04020
4169847.13435	 289.00000	4905.29100	   0.35294	   0.04205	   0.35544	  -6.79481
4169847.37235	 289.00000	3881.27370	   0.35994	   0.04512	   0.36276	  -7.14501
4169847.61135	 289.00000	3070.98270	   0.36747	   0.04800	   0.37059	  -7.44214
4169847.84935	 289.00000	2430.77780	   0.37444	   0.05198	   0.37803	  -7.90355
4169848.08735	 289.00000	1923.15370	   0.38471	   0.05636	   0.38882	  -8.33398
4169848.32535	 289.00000	1522.43580	   0.39345	   0.05772	   0.39766	  -8.34555
4169848.56335	 289.00000	1203.84460	   0.40292	   0.06066	   0.40746	  -8.56219
4169848.80235	 289.00000	 952.86591	   0.41120	   0.06432	   0.41620	  -8.88963
4169849.04035	 289.00000	 754.27557	   0.42072	   0.06737	   0.42608	  -9.09819
4169849.27735	 289.00000	 596.71857	   0.43147	   0.07224	   0.43748	  -9.50509
4169849.51535	 289.00000	 471.96338	   0.44115	   0.07554	   0.44757	  -9.71670
4169849.75435	 289.00000	 373.20856	   0.45150	   0.07893	   0.45834	  -9.91620
4169849.99235	 289.00000	 295.47278	   0.46369	   0.08446	   0.47132	 -10.32277
4169850.23135	 289.00000	 233.87738	   0.47517	   0.08795	   0.48324	 -10.48633
4169850.46935	 289.00000	 185.05922	   0.48750	   0.09279	   0.49626	 -10.77719
4169850.70535	 289.00000	 146.35823	   0.50046	   0.09872	   0.51011	 -11.15870
4169850.94135	 289.00000	 115.77804	   0.51479	   0.10509	   0.52541	 -11.53780
4169851.17635	 289.00000	  91.67210	   0.52911	   0.11319	   0.54108	 -12.07458
4169851.42135	 289.00000	  72.51701	   0.54198	   0.12095	   0.55531	 -12.57964
4169851.65035	 289.00000	  57.36816	   0.56029	   0.13340	   0.57595	 -13.39259
4169851.88735	 289.00000	  45.36290	   0.57977	   0.14265	   0.59706	 -13.82290
4169852.11935	 289.00000	  35.93134	   0.60268	   0.15715	   0.62283	 -14.61502
4169852.36935	 289.00000	  28.40909	   0.62920	   0.16828	   0.65131	 -14.97319
4169852.58435	 289.00000	  22.48202	   0.66024	   0.17918	   0.68412	 -15.18399
4169852.84935	 289.00000	  17.79613	   0.69618	   0.18817	   0.72116	 -15.12477
4169853.10135	 289.00000	  14.06813	   0.73346	   0.18793	   0.75715	 -14.37123
4169853.31735	 289.00000	  11.14480	   0.76941	   0.18604	   0.79158	 -13.59340
4169853.58435	 289.00000	   8.81772	   0.80667	   0.17560	   0.82556	 -12.28046
4169853.76335	 289.00000	   6.97545	   0.84079	   0.16018	   0.85591	 -10.78636
4169853.98135	 289.00000	   5.51730	   0.86444	   0.14897	   0.87718	  -9.77798
4169854.25035	 289.00000	   4.36941	   0.88157	   0.13098	   0.89125	  -8.45069
4169854.58535	 289.00000	   3.45686	   0.89914	   0.11252	   0.90615	  -7.13287
4169855.00435	 289.00000	   2.73547	   0.91459	   0.09561	   0.91957	  -5.96815
4169855.52935	 289.00000	   2.16054	   0.93119	   0.08626	   0.93518	  -5.29220
4169856.18835	 289.00000	   1.70952	   0.94217	   0.08353	   0.94587	  -5.06655
4169857.01735	 289.00000	   1.35352	   0.94491	   0.08386	   0.94862	  -5.07170
4169858.06035	 289.00000	   1.07079	   0.94187	   0.08269	   0.94550	  -5.01716
4169859.37335	 289.00000	   0.84734	   0.93842	   0.07522	   0.94143	  -4.58291
4169861.02936	 289.00000	   0.67072	   0.93881	   0.06465	   0.94103	  -3.93950
4169863.11836	 289.00000	   0.53067	   0.94769	   0.04959	   0.94898	  -2.99555
4169865.75536	 289.00000	   0.41976	   0.96943	   0.03982	   0.97025	  -2.35205
4169869.08636	 289.00000	   0.33183	   1.00160	   0.04454	   1.00258	  -2.54599
4169873.29236	 289.00000	   0.26261	   1.03432	   0.07251	   1.03686	  -4.00993
4169878.60037	 289.00000	   0.20791	   1.05056	   0.12346	   1.05779	  -6.70282
4169885.30537	 289.00000	   0.16452	   1.03456	   0.18169	   1.05039	  -9.96075
4169893.78137	 289.00000	   0.13007	   0.98233	   0.22352	   1.00744	 -12.81865
4169904.47138	 289.00000	   0.10309	   0.91397	   0.22219	   0.94059	 -13.66408
4169917.98539	 289.00000	   0.08153	   0.86274	   0.16669	   0.87869	 -10.93508
4169935.08340	 289.00000	   0.06443	   0.86086	   0.08096	   0.86466	  -5.37231
4169956.66941	 289.00000	   0.05102	   0.95936	  -0.04056	   0.96021	   2.42099
4169983.91243	 289.00000	   0.04042	   1.18184	  -0.10627	   1.18660	   5.13807
4170018.40845	 289.00000	   0.03192	   1.50216	  -0.01717	   1.50225	   0.65481
4170061.95548	 289.00000	   0.02528	   1.79951	   0.30640	   1.82541	  -9.66294
4170117.02051	 289.00000	   0.01999	   1.88492	   0.85286	   2.06888	 -24.34524
4183449.71386	 290.00000	20004.45300	   0.30060	  -0.00966	   0.30076	   1.84065
4183449.85686	 290.00000	15829.12600	   0.31024	   0.00328	   0.31025	  -0.60662
4183449.99886	 290.00000	12516.70300	   0.31907	   0.01526	   0.31944	  -2.73725
4183450.14086	 290.00000	9909.44240	   0.32688	   0.02403	   0.32776	  -4.20385
4183450.30486	 290.00000	7835.48000	   0.33551	   0.03043	   0.33688	  -5.18236
4183450.50586	 290.00000	6217.24610	   0.34367	   0.03550	   0.34550	  -5.89818
4183450.74386	 290.00000	4905.29100	   0.35244	   0.04137	   0.35486	  -6.69460
4183450.98286	 290.00000	3881.27370	   0.35955	   0.04476	   0.36232	  -7.09624
4183451.22086	 290.00000	3070.98270	   0.36748	   0.05007	   0.37088	  -7.75810
4183451.45886	 290.00000	2430.77780	   0.37548	   0.05257	   0.37914	  -7.96954
4183451.69686	 290.00000	1923.15370	   0.38542	   0.05612	   0.38949	  -8.28478
4183451.93486	 290.00000	1522.43580	   0.39144	   0.05926	   0.39590	  -8.60808
4183452.17286	 290.00000	1203.84460	   0.40254	   0.06113	   0.40716	  -8.63436
4183452.41186	 290.00000	 952.86591	   0.41244	   0.06382	   0.41735	  -8.79586
4183452.64986	 290.00000	 754.27557	   0.42197	   0.06803	   0.42742	  -9.15794
4183452.88686	 290.00000	 596.71857	   0.43068	   0.07107	   0.43650	  -9.37013
4183453.12486	 290.00000	 471.96338	   0.44259	   0.07380	   0.44870	  -9.46729
4183453.36386	 290.00000	 373.20856	   0.45294	   0.07881	   0.45974	  -9.87041
4183453.60186	 290.00000	 295.47278	   0.46430	   0.08281	   0.47162	 -10.11323
4183453.84086	 290.00000	 233.87738	   0.47458	   0.08891	   0.48284	 -10.61048
4183454.07886	 290.00000	 185.05922	   0.48750	   0.09175	   0.49606	 -10.65890
4183454.31486	 290.00000	 146.35823	   0.50134	   0.09925	   0.51107	 -11.19789
4183454.55186	 290.00000	 115.77804	   0.51399	   0.10514	   0.52463	 -11.56080
4183454.78586	 290.00000	  91.67210	   0.52780	   0.11262	   0.53968	 -12.04535
4183455.03086	 290.00000	  72.51701	   0.54361	   0.12253	   0.55724	 -12.70199
4183455.25986	 290.00000	  57.36816	   0.56170	   0.13082	   0.57673	 -13.11093
4183455.49686	 290.00000	  45.36290	   0.57998	   0.14297	   0.59734	 -13.84754
4183455.72886	 290.00000	  35.93134	   0.60179	   0.15500	   0.62143	 -14.44381
4183455.97986	 290.00000	  28.40909	   0.62911	   0.16598	   0.65064	 -14.78014
4183456.19386	 290.00000	  22.48202	   0.65993	   0.17966	   0.68395	 -15.22905
4183456.45886	 290.00000	  17.79613	   0.69461	   0.18682	   0.71929	 -15.05419
4183456.71086	 290.00000	  14.06813	   0.73454	   0.19159	   0.75912	 -14.61875
4183456.92686	 290.00000	  11.14480	   0.77124	   0.18592	   0.79334	 -13.55360
4183457.19486	 290.00000	   8.81772	   0.80933	   0.17607	   0.82826	 -12.27356
4183457.37286	 290.00000	   6.97545	   0.83972	   0.16533	   0.85584	 -11.13820
4183457.59086	 290.00000	   5.51730	   0.86356	   0.14748	   0.87606	  -9.69145
4183457.85986	 290.00000	   4.36941	   0.88479	   0.12807	   0.89401	  -8.23619
4183458.19486	 290.00000	   3.45686	   0.90621	   0.11262	   0.91318	  -7.08394
4183458.61386	 290.00000	   2.73547	   0.92211	   0.10270	   0.92781	  -6.35491
4183459.13886	 290.00000	   2.16054	   0.92933	   0.09767	   0.93445	  -5.99987
4183459.79787	 290.00000	   1.70952	   0.93210	   0.08915	   0.93635	  -5.46363
4183460.62687	 290.00000	   1.35352	   0.93386	   0.07856	   0.93716	  -4.80884
4183461.66987	 290.00000	   1.07079	   0.93797	   0.06525	   0.94024	  -3.97917
4183462.98387	 290.00000	   0.84734	   0.94864	   0.05411	   0.95018	  -3.26435
4183464.63887	 290.00000	   0.67072	   0.96496	   0.04762	   0.96613	  -2.82506
4183466.72787	 290.00000	   0.53067	   0.98752	   0.05346	   0.98896	  -3.09875
4183469.36487	 290.00000	   0.41976	   1.00573	   0.07381	   1.00844	  -4.19728
4183472.69587	 290.00000	   0.33183	   1.00953	   0.10708	   1.01519	  -6.05463
4183476.90188	 290.00000	   0.26261	   0.99191	   0.13735	   1.00138	  -7.88383
4183482.20988	 290.00000	   0.20791	   0.95795	   0.15053	   0.96970	  -8.93012
4183488.91488	 290.00000	   0.16452	   0.92360	   0.13402	   0.93327	  -8.25631
4183497.39089	 290.00000	   0.13007	   0.90888	   0.09030	   0.91336	  -5.67378
4183508.08089	 290.00000	   0.10309	   0.94052	   0.03165	   0.94105	  -1.92710
4183521.59490	 290.00000	   0.08153	   1.03400	  -0.01127	   1.03406	   0.62458
4183538.69291	 290.00000	   0.06443	   1.16968	  -0.00003	   1.16968	   0.00141
4183560.27893	 290.00000	   0.05102	   1.34348	   0.11762	   1.34862	  -5.00360
4183587.52194	 290.00000	   0.04042	   1.45090	   0.36339	   1.49572	 -14.06111
4183622.01796	 290.00000	   0.03192	   1.39721	   0.68503	   1.55610	 -26.11815
4183665.56499	 290.00000	   0.02528	   1.13130	   0.95359	   1.47958	 -40.12802
4183720.63002	 290.00000	   0.01999	   0.69067	   0.99182	   1.20860	 -55.14790
4197048.53655	 291.00000	20004.45300	   0.29994	  -0.01018	   0.30011	   1.94412
4197048.67955	 291.00000	15829.12600	   0.30849	   0.00532	   0.30854	  -0.98858
4197048.82155	 291.00000	12516.70300	   0.31796	   0.01553	   0.31834	  -2.79631
4197048.96355	 291.00000	9909.44240	   0.32648	   0.02301	   0.32729	  -4.03088
4197049.12755	 291.00000	7835.48000	   0.33509	   0.03221	   0.33664	  -5.49068
4197049.32855	 291.00000	6217.24610	   0.34347	   0.03618	   0.34537	  -6.01249
4197049.56655	 291.00000	4905.29100	   0.35251	   0.04236	   0.35505	  -6.85298
4197049.80555	 291.00000	3881.27370	   0.35992	   0.04532	   0.36276	  -7.17635
4197050.04355	 291.00000	3070.98270	   0.36831	   0.04996	   0.37168	  -7.72444
4197050.28155	 291.00000	2430.77780	   0.37636	   0.05205	   0.37994	  -7.87360
4197050.51955	 291.00000	1923.15370	   0.38529	   0.05339	   0.38897	  -7.88921
4197050.75755	 291.00000	1522.43580	   0.39392	   0.05836	   0.39822	  -8.42727
4197050.99555	 291.00000	1203.84460	   0.40186	   0.06225	   0.40665	  -8.80608
4197051.23455	 291.00000	 952.86591	   0.41144	   0.06523	   0.41658	  -9.00856
4197051.47255	 291.00000	 754.27557	   0.42140	   0.06866	   0.42696	  -9.25380
4197051.70955	 291.00000	 596.71857	   0.43177	   0.07136	   0.43763	  -9.38498
4197051.94755	 291.00000	 471.96338	   0.44287	   0.07383	   0.44899	  -9.46396
4197052.18655	 291.00000	 373.20856	   0.45280	   0.08127	   0.46003	 -10.17545
4197052.42455	 291.00000	 295.47278	   0.46375	   0.08470	   0.47142	 -10.35006
4197052.66355	 291.00000	 233.87738	   0.47528	   0.08748	   0.48327	 -10.42925
4197052.90155	 291.00000	 185.05922	   0.48982	   0.09289	   0.49855	 -10.73811
4197053.13755	 291.00000	 146.35823	   0.50189	   0.09934	   0.51163	 -11.19640
4197053.37455	 291.00000	 115.77804	   0.51476	   0.10392	   0.52514	 -11.41357
4197053.60855	 291.00000	  91.67210	   0.52764	   0.11308	   0.53962	 -12.09670
4197053.85355	 291.00000	  72.51701	   0.54457	   0.12239	   0.55815	 -12.66673
4197054.08255	 291.00000	  57.36816	   0.56065	   0.13225	   0.57603	 -13.27244
4197054.31955	 291.00000	  45.36290	   0.58190	   0.14449	   0.59957	 -13.94510
4197054.55156	 291.00000	  35.93134	   0.60182	   0.15381	   0.62116	 -14.33601
4197054.80256	 291.00000	  28.40909	   0.63033	   0.16939	   0.65269	 -15.04204
4197055.01656	 291.00000	  22.48202	   0.66049	   0.18007	   0.68460	 -15.24958
4197055.28156	 291.00000	  17.79613	   0.69685	   0.18717	   0.72155	 -15.03478
4197055.53356	 291.00000	  14.06813	   0.73286	   0.19013	   0.75712	 -14.54373
4197055.74856	 291.00000	  11.14480	   0.77329	   0.18552	   0.79523	 -13.49063
4197056.01656	 291.00000	   8.81772	   0.80764	   0.17955	   0.82736	 -12.53392
4197056.19456	 291.00000	   6.97545	   0.83951	   0.16458	   0.85549	 -11.09183
4197056.41256	 291.00000	   5.51730	   0.86496	   0.14444	   0.87693	  -9.48047
4197056.68156	 291.00000	   4.36941	   0.89223	   0.13111	   0.90181	  -8.35928
4197057.01656	 291.00000	   3.45686	   0.90722	   0.12094	   0.91524	  -7.59337
4197057.43556	 291.00000	   2.73547	   0.91621	   0.10803	   0.92255	  -6.72490
4197057.96056	 291.00000	   2.16054	   0.92362	   0.09221	   0.92822	  -5.70137
4197058.61956	 291.00000	   1.70952	   0.93161	   0.07738	   0.93482	  -4.74806
4197059.44856	 291.00000	   1.35352	   0.94288	   0.06548	   0.94515	  -3.97294
4197060.49156	 291.00000	   1.07079	   0.95912	   0.06033	   0.96102	  -3.59898
4197061.80556	 291.00000	   0.84734	   0.97353	   0.06583	   0.97575	  -3.86843
4197063.46057	 291.00000	   0.67072	   0.98188	   0.07719	   0.98491	  -4.49501
4197065.54957	 291.00000	   0.53067	   0.97909	   0.09345	   0.98354	  -5.45207
4197068.18657	 291.00000	   0.41976	   0.96432	   0.10379	   0.96989	  -6.14329
4197071.51758	 291.00000	   0.33183	   0.94628	   0.09850	   0.95140	  -5.94235
4197075.72358	 291.00000	   0.26261	   0.93659	   0.07787	   0.93983	  -4.75250
4197081.03159	 291.00000	   0.20791	   0.94957	   0.04726	   0.95074	  -2.84900
4197087.73660	 291.00000	   0.16452	   0.99358	   0.02358	   0.99386	  -1.35966
4197096.21261	 291.00000	   0.13007	   1.06518	   0.02882	   1.06557	  -1.54987
4197106.90262	 291.00000	   0.10309	   1.14787	   0.08675	   1.15115	  -4.32188
4197120.41664	 291.00000	   0.08153	   1.20355	   0.20515	   1.22090	  -9.67317
4197137.51466	 291.00000	   0.06443	   1.20324	   0.35118	   1.25344	 -16.27049
4197159.10069	 291.00000	   0.05102	   1.09171	   0.49725	   1.19962	 -24.48830
4197186.34373	 291.00000	   0.04042	   0.89160	   0.54152	   1.04317	 -31.27262
4197220.83977	 291.00000	   0.03192	   0.68325	   0.42274	   0.80345	 -31.74621
4197264.38683	 291.00000	   0.02528	   0.59217	   0.11399	   0.60304	 -10.89643
4197319.45190	 291.00000	   0.01999	   0.77786	  -0.30976	   0.83726	  21.71362
4210654.34959	 292.00000	20004.45300	   0.29940	  -0.01007	   0.29957	   1.92574
4210654.49259	 292.00000	15829.12600	   0.30844	   0.00341	   0.30846	  -0.63383
4210654.63459	 292.00000	12516.70300	   0.31874	   0.01423	   0.31905	  -2.55713
4210654.77659	 292.00000	9909.44240	   0.32620	   0.02365	   0.32706	  -4.14737
4210654.94059	 292.00000	7835.48000	   0.33393	   0.03056	   0.33532	  -5.22950
4210655.14159	 292.00000	6217.24610	   0.34233	   0.03569	   0.34418	  -5.95172
4210655.37959	 292.00000	4905.29100	   0.35210	   0.04055	   0.35442	  -6.56904
4210655.61859	 292.00000	3881.27370	   0.36005	   0.04417	   0.36275	  -6.99327
4210655.85659	 292.00000	3070.98270	   0.36873	   0.04933	   0.37201	  -7.61955
4210656.09459	 292.00000	2430.77780	   0.37591	   0.05281	   0.37960	  -7.99728
4210656.33259	 292.00000	1923.15370	   0.38554	   0.05524	   0.38948	  -8.15329
4210656.57059	 292.00000	1522.43580	   0.39380	   0.05890	   0.39818	  -8.50709
4210656.80859	 292.00000	1203.84460	   0.40299	   0.06277	   0.40785	  -8.85388
4210657.04759	 292.00000	 952.86591	   0.41252	   0.06321	   0.41733	  -8.71201
4210657.28559	 292.00000	 754.27557	   0.42184	   0.06900	   0.42745	  -9.28969
4210657.52259	 292.00000	 596.71857	   0.43159	   0.07218	   0.43759	  -9.49455
4210657.76059	 292.00000	 471.96338	   0.44216	   0.07582	   0.44861	  -9.73059
4210657.99959	 292.00000	 373.20856	   0.45185	   0.07984	   0.45885	 -10.01987
4210658.23759	 292.00000	 295.47278	   0.46284	   0.08404	   0.47041	 -10.29091
4210658.47659	 292.00000	 233.87738	   0.47618	   0.08869	   0.48437	 -10.55108
4210658.71459	 292.00000	 185.05922	   0.48728	   0.09259	   0.49600	 -10.75855
4210658.95060	 292.00000	 146.35823	   0.50183	   0.10009	   0.51172	 -11.27943
4210659.18760	 292.00000	 115.77804	   0.51447	   0.10660	   0.52540	 -11.70595
4210659.42160	 292.00000	  91.67210	   0.52893	   0.11208	   0.54067	 -11.96386
4210659.66660	 292.00000	  72.51701	   0.54257	   0.12131	   0.55597	 -12.60282
4210659.89560	 292.00000	  57.36816	   0.55937	   0.13206	   0.57475	 -13.28307
4210660.13260	 292.00000	  45.36290	   0.57953	   0.14258	   0.59681	 -13.82141
4210660.36460	 292.00000	  35.93134	   0.60275	   0.15533	   0.62244	 -14.45138
4210660.61560	 292.00000	  28.40909	   0.62929	   0.16765	   0.65124	 -14.91742
4210660.82960	 292.00000	  22.48202	   0.66056	   0.17990	   0.68462	 -15.23477
4210661.09460	 292.00000	  17.79613	   0.69542	   0.18681	   0.72007	 -15.03641
4210661.34660	 292.00000	  14.06813	   0.73367	   0.18982	   0.75783	 -14.50606
4210661.56260	 292.00000	  11.14480	   0.77371	   0.18668	   0.79591	 -13.56499
4210661.83060	 292.00000	   8.81772	   0.80499	   0.17906	   0.82467	 -12.54054
4210662.00860	 292.00000	   6.97545	   0.83875	   0.16342	   0.85452	 -11.02521
4210662.22660	 292.00000	   5.51730	   0.86745	   0.14644	   0.87972	  -9.58206
4210662.49560	 292.00000	   4.36941	   0.88920	   0.13577	   0.89950	  -8.68120
4210662.83060	 292.00000	   3.45686	   0.90373	   0.12060	   0.91174	  -7.60089
4210663.24960	 292.00000	   2.73547	   0.91344	   0.10429	   0.91938	  -6.51369
4210663.77460	 292.00000	   2.16054	   0.92323	   0.08861	   0.92747	  -5.48223
4210664.43460	 292.00000	   1.70952	   0.93641	   0.07504	   0.93941	  -4.58165
4210665.26260	 292.00000	   1.35352	   0.95171	   0.06759	   0.95411	  -4.06220
4210666.30560	 292.00000	   1.07079	   0.96488	   0.07001	   0.96742	  -4.15009
4210667.61961	 292.00000	   0.84734	   0.97054	   0.07925	   0.97377	  -4.66803
4210669.27461	 292.00000	   0.67072	   0.96827	   0.08877	   0.97234	  -5.23816
4210671.36361	 292.00000	   0.53067	   0.95690	   0.09255	   0.96137	  -5.52414
4210674.00061	 292.00000	   0.41976	   0.94537	   0.08511	   0.94919	  -5.14419
4210677.33162	 292.00000	   0.33183	   0.94225	   0.06610	   0.94457	  -4.01283
4210681.53762	 292.00000	   0.26261	   0.95788	   0.04282	   0.95884	  -2.55976
4210686.84563	 292.00000	   0.20791	   0.99773	   0.02870	   0.99814	  -1.64786
4210693.55064	 292.00000	   0.16452	   1.05762	   0.04138	   1.05843	  -2.24064
4210702.02665	 292.00000	   0.13007	   1.11717	   0.09777	   1.12144	  -5.00135
4210712.71667	 292.00000	   0.10309	   1.14610	   0.19687	   1.16288	  -9.74695
4210726.23068	 292.00000	   0.08153	   1.11508	   0.31416	   1.15849	 -15.73457
4210743.32871	 292.00000	   0.06443	   1.03258	   0.40605	   1.10955	 -21.46674
4210764.91573	 292.00000	   0.05102	   0.88093	   0.41497	   0.97377	 -25.22311
4210792.15777	 292.00000	   0.04042	   0.74511	   0.29708	   0.80215	 -21.73764
4210826.65381	 292.00000	   0.03192	   0.72268	   0.05485	   0.72476	  -4.34059
