Repository: kbm2110/Battery_Diagnostics_Thesis

# Battery_Diagnostics_Thesis
 Data-driven battery diagnostics using EIS

**Author:** Bala Manikanta Yaswanth Kanagarla
**Institution:** Technische Hochschule Ingolstadt (THI)
**Supervisor:** Prof. Dr. H.-G. Schweiger

## Overview

This project implements a machine learning framework for 
non-invasive State of Health (SoH) estimation of lithium-ion 
batteries using Electrochemical Impedance Spectroscopy (EIS).

Eight physically interpretable features are extracted from 
impedance spectra and used to train six ML models under a 
strict cell-level train-test split. The stacking ensemble 
achieves R² = 0.9122 and RMSE = 0.0234 on completely unseen 
cells.

---

File: data/EIS/EIS_state_II_45C01.txt (part 35 of 36)
time/s	           cycle number	freq/Hz	           Re(Z)/Ohm	  -Im(Z)/Ohm	   |Z|/Ohm	   Phase(Z)/deg
4437475.25918	 284.00000	   3.45686	   1.38108	   0.16359	   1.39073	  -6.75513
4437475.67818	 284.00000	   2.73547	   1.41821	   0.12552	   1.42375	  -5.05795
4437476.20318	 284.00000	   2.16054	   1.46447	   0.10421	   1.46818	  -4.07005
4437476.86218	 284.00000	   1.70952	   1.50028	   0.11016	   1.50432	  -4.19941
4437477.69118	 284.00000	   1.35352	   1.50647	   0.13128	   1.51218	  -4.98052
4437478.73418	 284.00000	   1.07079	   1.48341	   0.14492	   1.49047	  -5.57981
4437480.04718	 284.00000	   0.84734	   1.44323	   0.13229	   1.44928	  -5.23712
4437481.70319	 284.00000	   0.67072	   1.41233	   0.09442	   1.41548	  -3.82491
4437483.79219	 284.00000	   0.53067	   1.40769	   0.02970	   1.40800	  -1.20865
4437486.42919	 284.00000	   0.41976	   1.44924	  -0.02740	   1.44950	   1.08316
4437489.76020	 284.00000	   0.33183	   1.52541	  -0.04692	   1.52614	   1.76166
4437493.96620	 284.00000	   0.26261	   1.60794	  -0.00737	   1.60796	   0.26267
4437499.27421	 284.00000	   0.20791	   1.65730	   0.08829	   1.65965	  -3.04962
4437505.97822	 284.00000	   0.16452	   1.63887	   0.21133	   1.65243	  -7.34773
4437514.45523	 284.00000	   0.13007	   1.54437	   0.31109	   1.57539	 -11.38888
4437525.14524	 284.00000	   0.10309	   1.39972	   0.33599	   1.43948	 -13.49809
4437538.65926	 284.00000	   0.08153	   1.26153	   0.26047	   1.28814	 -11.66623
4437555.75628	 284.00000	   0.06443	   1.20183	   0.12579	   1.20840	  -5.97522
4437577.34231	 284.00000	   0.05102	   1.26603	  -0.06985	   1.26796	   3.15780
4437604.58435	 284.00000	   0.04042	   1.47461	  -0.21070	   1.48959	   8.13184
4437639.07939	 284.00000	   0.03192	   1.78913	  -0.20238	   1.80054	   6.45354
4437682.62645	 284.00000	   0.02528	   2.06915	   0.01941	   2.06924	  -0.53743
4437737.69152	 284.00000	   0.01999	   2.19091	   0.38924	   2.22522	 -10.07400
4452082.38144	 285.00000	20004.45300	   0.78391	   0.00181	   0.78391	  -0.13238
4452082.52444	 285.00000	15829.12600	   0.79477	   0.01365	   0.79489	  -0.98403
4452082.66644	 285.00000	12516.70300	   0.80654	   0.02406	   0.80689	  -1.70864
4452082.80844	 285.00000	9909.44240	   0.81603	   0.03069	   0.81661	  -2.15363
4452082.97244	 285.00000	7835.48000	   0.82481	   0.03617	   0.82560	  -2.51074
4452083.17344	 285.00000	6217.24610	   0.83406	   0.04172	   0.83510	  -2.86376
4452083.41144	 285.00000	4905.29100	   0.84424	   0.04397	   0.84539	  -2.98150
4452083.65044	 285.00000	3881.27370	   0.85184	   0.04814	   0.85320	  -3.23423
4452083.88844	 285.00000	3070.98270	   0.85945	   0.04995	   0.86090	  -3.32612
4452084.12644	 285.00000	2430.77780	   0.86837	   0.05014	   0.86982	  -3.30445
4452084.36444	 285.00000	1923.15370	   0.87506	   0.05266	   0.87664	  -3.44357
4452084.60244	 285.00000	1522.43580	   0.88426	   0.05453	   0.88594	  -3.52897
4452084.84044	 285.00000	1203.84460	   0.89211	   0.05796	   0.89399	  -3.71747
4452085.07944	 285.00000	 952.86591	   0.90208	   0.05964	   0.90405	  -3.78238
4452085.31744	 285.00000	 754.27557	   0.91002	   0.06218	   0.91214	  -3.90884
4452085.55444	 285.00000	 596.71857	   0.91785	   0.06446	   0.92011	  -4.01741
4452085.79245	 285.00000	 471.96338	   0.92640	   0.06750	   0.92885	  -4.16745
4452086.03145	 285.00000	 373.20856	   0.93531	   0.06963	   0.93790	  -4.25738
4452086.26945	 285.00000	 295.47278	   0.94557	   0.07450	   0.94850	  -4.50476
4452086.50845	 285.00000	 233.87738	   0.95497	   0.07718	   0.95808	  -4.62028
4452086.74645	 285.00000	 185.05922	   0.96548	   0.08306	   0.96904	  -4.91695
4452086.98245	 285.00000	 146.35823	   0.97831	   0.08625	   0.98210	  -5.03847
4452087.21845	 285.00000	 115.77804	   0.98892	   0.09179	   0.99317	  -5.30317
4452087.45345	 285.00000	  91.67210	   0.99990	   0.09856	   1.00475	  -5.62924
4452087.69845	 285.00000	  72.51701	   1.01420	   0.10567	   1.01969	  -5.94812
4452087.92745	 285.00000	  57.36816	   1.02983	   0.11833	   1.03660	  -6.55460
4452088.16445	 285.00000	  45.36290	   1.04413	   0.12883	   1.05205	  -7.03416
4452088.39645	 285.00000	  35.93134	   1.05893	   0.13707	   1.06777	  -7.37548
4452088.64745	 285.00000	  28.40909	   1.08285	   0.15115	   1.09334	  -7.94636
4452088.86145	 285.00000	  22.48202	   1.10603	   0.16503	   1.11828	  -8.48633
4452089.12645	 285.00000	  17.79613	   1.13039	   0.18129	   1.14484	  -9.11158
4452089.37845	 285.00000	  14.06813	   1.16814	   0.20401	   1.18582	  -9.90646
4452089.59445	 285.00000	  11.14480	   1.20465	   0.20272	   1.22159	  -9.55207
4452089.86245	 285.00000	   8.81772	   1.25725	   0.21930	   1.27623	  -9.89467
4452090.04045	 285.00000	   6.97545	   1.28566	   0.21886	   1.30416	  -9.66086
4452090.25845	 285.00000	   5.51730	   1.32128	   0.19717	   1.33591	  -8.48743
4452090.52745	 285.00000	   4.36941	   1.37449	   0.17069	   1.38505	  -7.07879
4452090.86245	 285.00000	   3.45686	   1.42616	   0.16688	   1.43589	  -6.67421
4452091.28145	 285.00000	   2.73547	   1.44503	   0.17179	   1.45520	  -6.77982
4452091.80645	 285.00000	   2.16054	   1.43894	   0.16364	   1.44821	  -6.48814
4452092.46545	 285.00000	   1.70952	   1.42554	   0.13189	   1.43163	  -5.28611
4452093.29445	 285.00000	   1.35352	   1.42659	   0.08448	   1.42909	  -3.38883
4452094.33746	 285.00000	   1.07079	   1.45442	   0.03760	   1.45490	  -1.48084
4452095.65146	 285.00000	   0.84734	   1.50375	   0.01391	   1.50382	  -0.52997
4452097.30646	 285.00000	   0.67072	   1.55159	   0.02420	   1.55178	  -0.89366
4452099.39546	 285.00000	   0.53067	   1.58473	   0.07549	   1.58652	  -2.72736
4452102.03247	 285.00000	   0.41976	   1.57063	   0.14488	   1.57729	  -5.27009
4452105.36347	 285.00000	   0.33183	   1.50731	   0.19516	   1.51989	  -7.37722
4452109.56948	 285.00000	   0.26261	   1.41675	   0.19353	   1.42991	  -7.77860
4452114.87748	 285.00000	   0.20791	   1.34380	   0.13268	   1.35033	  -5.63888
4452121.58149	 285.00000	   0.16452	   1.32599	   0.03044	   1.32634	  -1.31502
4452130.05850	 285.00000	   0.13007	   1.38772	  -0.07301	   1.38964	   3.01173
4452140.74852	 285.00000	   0.10309	   1.52157	  -0.12388	   1.52661	   4.65453
4452154.26253	 285.00000	   0.08153	   1.69097	  -0.07609	   1.69268	   2.57653
4452171.35956	 285.00000	   0.06443	   1.82280	   0.05867	   1.82374	  -1.84347
4452192.94659	 285.00000	   0.05102	   1.87395	   0.31096	   1.89957	  -9.42168
4452220.18862	 285.00000	   0.04042	   1.76417	   0.56817	   1.85340	 -17.85167
4452254.68367	 285.00000	   0.03192	   1.50849	   0.71423	   1.66903	 -25.33634
4452298.23072	 285.00000	   0.02528	   1.22104	   0.63799	   1.37767	 -27.58671
4452353.29580	 285.00000	   0.01999	   1.04048	   0.36946	   1.10413	 -19.54905
4466705.95121	 286.00000	20004.45300	   0.78413	   0.00045	   0.78413	  -0.03268
4466706.09421	 286.00000	15829.12600	   0.79513	   0.01393	   0.79525	  -1.00387
4466706.23621	 286.00000	12516.70300	   0.80597	   0.02611	   0.80640	  -1.85531
4466706.37822	 286.00000	9909.44240	   0.81636	   0.03186	   0.81698	  -2.23474
4466706.54222	 286.00000	7835.48000	   0.82529	   0.03660	   0.82610	  -2.53927
4466706.74322	 286.00000	6217.24610	   0.83334	   0.04053	   0.83433	  -2.78416
4466706.98122	 286.00000	4905.29100	   0.84360	   0.04478	   0.84478	  -3.03843
4466707.21922	 286.00000	3881.27370	   0.85131	   0.04683	   0.85260	  -3.14860
4466707.45822	 286.00000	3070.98270	   0.86137	   0.04749	   0.86268	  -3.15566
4466707.69622	 286.00000	2430.77780	   0.86846	   0.05056	   0.86993	  -3.33218
4466707.93422	 286.00000	1923.15370	   0.87589	   0.05432	   0.87757	  -3.54881
4466708.17222	 286.00000	1522.43580	   0.88401	   0.05638	   0.88581	  -3.64914
4466708.41022	 286.00000	1203.84460	   0.89415	   0.05656	   0.89594	  -3.61940
4466708.64922	 286.00000	 952.86591	   0.90133	   0.05992	   0.90332	  -3.80357
4466708.88722	 286.00000	 754.27557	   0.90900	   0.06133	   0.91107	  -3.85986
4466709.12422	 286.00000	 596.71857	   0.91851	   0.06442	   0.92077	  -4.01180
4466709.36222	 286.00000	 471.96338	   0.92780	   0.06861	   0.93033	  -4.22914
4466709.60122	 286.00000	 373.20856	   0.93633	   0.06973	   0.93892	  -4.25908
4466709.83922	 286.00000	 295.47278	   0.94687	   0.07478	   0.94982	  -4.51566
4466710.07822	 286.00000	 233.87738	   0.95618	   0.07862	   0.95941	  -4.70047
4466710.31622	 286.00000	 185.05922	   0.96659	   0.08156	   0.97002	  -4.82299
4466710.55222	 286.00000	 146.35823	   0.97536	   0.08845	   0.97937	  -5.18185
4466710.78822	 286.00000	 115.77804	   0.98847	   0.09372	   0.99291	  -5.41598
4466711.02322	 286.00000	  91.67210	   1.00167	   0.09904	   1.00656	  -5.64686
4466711.26822	 286.00000	  72.51701	   1.01300	   0.10772	   1.01872	  -6.07013
4466711.49722	 286.00000	  57.36816	   1.02829	   0.11521	   1.03472	  -6.39303
4466711.73422	 286.00000	  45.36290	   1.04112	   0.12516	   1.04861	  -6.85521
4466711.96622	 286.00000	  35.93134	   1.06034	   0.14152	   1.06974	  -7.60221
4466712.21722	 286.00000	  28.40909	   1.07690	   0.15516	   1.08802	  -8.19873
4466712.43122	 286.00000	  22.48202	   1.10091	   0.17270	   1.11438	  -8.91554
4466712.69622	 286.00000	  17.79613	   1.13472	   0.18818	   1.15022	  -9.41600
4466712.94822	 286.00000	  14.06813	   1.16863	   0.19221	   1.18433	  -9.34020
4466713.16422	 286.00000	  11.14480	   1.20484	   0.21650	   1.22414	 -10.18687
4466713.43122	 286.00000	   8.81772	   1.24355	   0.20613	   1.26052	  -9.41196
4466713.61022	 286.00000	   6.97545	   1.30220	   0.20208	   1.31778	  -8.82123
4466713.82822	 286.00000	   5.51730	   1.33975	   0.21449	   1.35681	  -9.09559
4466714.09723	 286.00000	   4.36941	   1.35916	   0.19898	   1.37365	  -8.32892
4466714.43223	 286.00000	   3.45686	   1.38057	   0.16494	   1.39038	  -6.81292
4466714.85123	 286.00000	   2.73547	   1.41719	   0.12533	   1.42272	  -5.05375
4466715.37623	 286.00000	   2.16054	   1.46442	   0.10344	   1.46807	  -4.04038
4466716.03523	 286.00000	   1.70952	   1.49972	   0.10961	   1.50372	  -4.18006
4466716.86423	 286.00000	   1.35352	   1.50782	   0.13100	   1.51350	  -4.96530
4466717.90723	 286.00000	   1.07079	   1.48377	   0.14584	   1.49092	  -5.61374
4466719.22023	 286.00000	   0.84734	   1.44344	   0.13422	   1.44967	  -5.31249
4466720.87623	 286.00000	   0.67072	   1.41047	   0.09755	   1.41384	  -3.95633
4466722.96524	 286.00000	   0.53067	   1.40491	   0.03198	   1.40527	  -1.30407
4466725.60224	 286.00000	   0.41976	   1.44594	  -0.02819	   1.44621	   1.11698
4466728.93324	 286.00000	   0.33183	   1.52379	  -0.04899	   1.52457	   1.84137
4466733.13925	 286.00000	   0.26261	   1.60768	  -0.00973	   1.60771	   0.34691
4466738.44726	 286.00000	   0.20791	   1.65750	   0.08747	   1.65980	  -3.02098
4466745.15127	 286.00000	   0.16452	   1.63955	   0.21072	   1.65303	  -7.32381
4466753.62828	 286.00000	   0.13007	   1.54532	   0.31164	   1.57643	 -11.40188
4466764.31829	 286.00000	   0.10309	   1.40048	   0.33859	   1.44083	 -13.59132
4466777.83231	 286.00000	   0.08153	   1.26094	   0.26367	   1.28821	 -11.81057
4466794.92933	 286.00000	   0.06443	   1.19767	   0.13278	   1.20501	  -6.32643
4466816.51636	 286.00000	   0.05102	   1.26063	  -0.06652	   1.26238	   3.02041
4466843.75840	 286.00000	   0.04042	   1.46835	  -0.21134	   1.48349	   8.19015
4466878.25344	 286.00000	   0.03192	   1.78609	  -0.20536	   1.79785	   6.55895
4466921.80050	 286.00000	   0.02528	   2.07240	   0.01804	   2.07247	  -0.49888
4466976.86557	 286.00000	   0.01999	   2.19288	   0.39001	   2.22729	 -10.08485
4481327.13276	 287.00000	20004.45300	   0.78497	   0.00202	   0.78497	  -0.14746
4481327.27576	 287.00000	15829.12600	   0.79537	   0.01463	   0.79550	  -1.05380
4481327.41776	 287.00000	12516.70300	   0.80590	   0.02419	   0.80627	  -1.71919
4481327.55976	 287.00000	9909.44240	   0.81641	   0.03046	   0.81698	  -2.13677
4481327.72376	 287.00000	7835.48000	   0.82564	   0.03765	   0.82650	  -2.61070
4481327.92476	 287.00000	6217.24610	   0.83305	   0.04166	   0.83409	  -2.86319
4481328.16276	 287.00000	4905.29100	   0.84188	   0.04413	   0.84303	  -3.00065
4481328.40176	 287.00000	3881.27370	   0.84916	   0.04775	   0.85050	  -3.21869
4481328.63976	 287.00000	3070.98270	   0.85955	   0.05020	   0.86101	  -3.34244
4481328.87776	 287.00000	2430.77780	   0.86673	   0.05224	   0.86830	  -3.44947
4481329.11576	 287.00000	1923.15370	   0.87687	   0.05389	   0.87852	  -3.51679
4481329.35376	 287.00000	1522.43580	   0.88421	   0.05528	   0.88593	  -3.57760
4481329.59176	 287.00000	1203.84460	   0.89221	   0.05662	   0.89401	  -3.63087
4481329.83076	 287.00000	 952.86591	   0.89994	   0.06031	   0.90196	  -3.83416
4481330.06876	 287.00000	 754.27557	   0.90866	   0.06117	   0.91072	  -3.85118
4481330.30576	 287.00000	 596.71857	   0.91638	   0.06474	   0.91866	  -4.04115
4481330.54376	 287.00000	 471.96338	   0.92460	   0.06630	   0.92698	  -4.10141
4481330.78276	 287.00000	 373.20856	   0.93684	   0.07101	   0.93953	  -4.33456
4481331.02076	 287.00000	 295.47278	   0.94495	   0.07401	   0.94785	  -4.47848
4481331.25976	 287.00000	 233.87738	   0.95569	   0.07518	   0.95865	  -4.49791
4481331.49777	 287.00000	 185.05922	   0.96765	   0.08119	   0.97105	  -4.79633
4481331.73377	 287.00000	 146.35823	   0.97636	   0.08719	   0.98025	  -5.10313
4481331.97077	 287.00000	 115.77804	   0.98904	   0.09282	   0.99338	  -5.36119
4481332.20477	 287.00000	  91.67210	   1.00085	   0.09943	   1.00578	  -5.67332
4481332.44977	 287.00000	  72.51701	   1.01358	   0.10591	   1.01910	  -5.96548
4481332.67877	 287.00000	  57.36816	   1.02574	   0.11635	   1.03232	  -6.47153
4481332.91577	 287.00000	  45.36290	   1.04130	   0.12575	   1.04886	  -6.88611
4481333.14777	 287.00000	  35.93134	   1.06236	   0.13630	   1.07106	  -7.31115
4481333.39877	 287.00000	  28.40909	   1.08081	   0.15505	   1.09188	  -8.16374
4481333.61277	 287.00000	  22.48202	   1.10632	   0.17026	   1.11934	  -8.74887
4481333.87777	 287.00000	  17.79613	   1.13650	   0.18107	   1.15083	  -9.05264
4481334.12977	 287.00000	  14.06813	   1.16252	   0.19620	   1.17896	  -9.57950
4481334.34577	 287.00000	  11.14480	   1.21337	   0.20474	   1.23053	  -9.57762
4481334.61377	 287.00000	   8.81772	   1.24041	   0.21719	   1.25928	  -9.93149
4481334.79177	 287.00000	   6.97545	   1.28471	   0.20253	   1.30057	  -8.95862
4481335.00977	 287.00000	   5.51730	   1.34190	   0.18674	   1.35483	  -7.92250
4481335.27877	 287.00000	   4.36941	   1.38274	   0.19657	   1.39664	  -8.09091
4481335.61377	 287.00000	   3.45686	   1.39665	   0.18747	   1.40917	  -7.64515
4481336.03277	 287.00000	   2.73547	   1.40254	   0.16019	   1.41166	  -6.51584
4481336.55777	 287.00000	   2.16054	   1.41582	   0.11624	   1.42058	  -4.69367
4481337.21677	 287.00000	   1.70952	   1.44939	   0.07734	   1.45146	  -3.05454
4481338.04577	 287.00000	   1.35352	   1.49364	   0.06144	   1.49490	  -2.35546
4481339.08878	 287.00000	   1.07079	   1.52891	   0.07589	   1.53079	  -2.84178
4481340.40278	 287.00000	   0.84734	   1.53832	   0.11140	   1.54235	  -4.14200
4481342.05778	 287.00000	   0.67072	   1.51622	   0.14405	   1.52305	  -5.42719
4481344.14678	 287.00000	   0.53067	   1.45955	   0.15496	   1.46776	  -6.06021
4481346.78379	 287.00000	   0.41976	   1.40095	   0.12300	   1.40634	  -5.01746
4481350.11479	 287.00000	   0.33183	   1.37220	   0.05387	   1.37326	  -2.24801
4481354.32080	 287.00000	   0.26261	   1.39922	  -0.02528	   1.39945	   1.03500
4481359.62880	 287.00000	   0.20791	   1.48102	  -0.07460	   1.48290	   2.88354
4481366.33281	 287.00000	   0.16452	   1.59517	  -0.06101	   1.59634	   2.19044
4481374.80982	 287.00000	   0.13007	   1.69821	   0.03287	   1.69853	  -1.10871
4481385.49984	 287.00000	   0.10309	   1.73494	   0.19248	   1.74559	  -6.33064
4481399.01385	 287.00000	   0.08153	   1.66750	   0.36452	   1.70688	 -12.33111
4481416.11088	 287.00000	   0.06443	   1.52692	   0.47490	   1.59906	 -17.27663
4481437.69790	 287.00000	   0.05102	   1.31478	   0.47239	   1.39707	 -19.76308
4481464.93994	 287.00000	   0.04042	   1.14114	   0.32149	   1.18556	 -15.73381
4481499.43499	 287.00000	   0.03192	   1.11262	   0.05934	   1.11420	  -3.05281
4481542.98204	 287.00000	   0.02528	   1.30017	  -0.19182	   1.31424	   8.39237
4481598.04711	 287.00000	   0.01999	   1.65024	  -0.30968	   1.67904	  10.62853
4495935.81775	 288.00000	20004.45300	   0.78452	   0.00168	   0.78452	  -0.12305
4495935.96075	 288.00000	15829.12600	   0.79618	   0.01460	   0.79631	  -1.05046
4495936.10275	 288.00000	12516.70300	   0.80782	   0.02370	   0.80816	  -1.68015
4495936.24475	 288.00000	9909.44240	   0.81546	   0.03249	   0.81610	  -2.28152
4495936.40875	 288.00000	7835.48000	   0.82518	   0.03773	   0.82604	  -2.61799
4495936.60975	 288.00000	6217.24610	   0.83555	   0.04089	   0.83655	  -2.80144
4495936.84775	 288.00000	4905.29100	   0.84388	   0.04494	   0.84507	  -3.04818
4495937.08675	 288.00000	3881.27370	   0.85109	   0.04723	   0.85240	  -3.17649
4495937.32475	 288.00000	3070.98270	   0.86021	   0.04895	   0.86160	  -3.25680
4495937.56275	 288.00000	2430.77780	   0.86761	   0.05059	   0.86909	  -3.33711
4495937.80075	 288.00000	1923.15370	   0.87689	   0.05314	   0.87850	  -3.46800
4495938.03875	 288.00000	1522.43580	   0.88559	   0.05535	   0.88732	  -3.57624
4495938.27675	 288.00000	1203.84460	   0.89160	   0.05851	   0.89352	  -3.75482
4495938.51575	 288.00000	 952.86591	   0.89973	   0.06039	   0.90175	  -3.83988
4495938.75376	 288.00000	 754.27557	   0.91025	   0.06207	   0.91236	  -3.90072
4495938.99076	 288.00000	 596.71857	   0.91641	   0.06532	   0.91873	  -4.07688
4495939.22876	 288.00000	 471.96338	   0.92618	   0.06703	   0.92860	  -4.13918
4495939.46776	 288.00000	 373.20856	   0.93608	   0.06889	   0.93861	  -4.20903
4495939.70576	 288.00000	 295.47278	   0.94606	   0.07422	   0.94897	  -4.48602
4495939.94476	 288.00000	 233.87738	   0.95503	   0.07689	   0.95812	  -4.60297
4495940.18276	 288.00000	 185.05922	   0.96675	   0.08183	   0.97021	  -4.83820
4495940.41876	 288.00000	 146.35823	   0.97617	   0.08631	   0.97998	  -5.05258
4495940.65576	 288.00000	 115.77804	   0.98935	   0.09278	   0.99370	  -5.35732
4495940.88976	 288.00000	  91.67210	   0.99997	   0.09920	   1.00488	  -5.66551
4495941.13476	 288.00000	  72.51701	   1.01427	   0.10627	   1.01982	  -5.98114
4495941.36376	 288.00000	  57.36816	   1.02831	   0.11469	   1.03468	  -6.36399
4495941.60076	 288.00000	  45.36290	   1.04594	   0.12540	   1.05343	  -6.83640
4495941.83276	 288.00000	  35.93134	   1.05925	   0.14056	   1.06854	  -7.55896
4495942.08376	 288.00000	  28.40909	   1.07861	   0.15002	   1.08899	  -7.91845
4495942.29776	 288.00000	  22.48202	   1.10098	   0.16562	   1.11337	  -8.55489
4495942.56276	 288.00000	  17.79613	   1.12845	   0.18656	   1.14377	  -9.38759
4495942.81476	 288.00000	  14.06813	   1.17482	   0.19920	   1.19159	  -9.62325
4495943.03076	 288.00000	  11.14480	   1.20126	   0.20837	   1.21920	  -9.84042
4495943.29876	 288.00000	   8.81772	   1.25681	   0.20667	   1.27369	  -9.33821
4495943.47676	 288.00000	   6.97545	   1.30065	   0.22111	   1.31931	  -9.64795
4495943.69476	 288.00000	   5.51730	   1.32262	   0.20790	   1.33886	  -8.93330
4495943.96376	 288.00000	   4.36941	   1.35676	   0.17908	   1.36853	  -7.51887
4495944.29876	 288.00000	   3.45686	   1.40480	   0.14846	   1.41263	  -6.03258
4495944.71776	 288.00000	   2.73547	   1.45195	   0.14009	   1.45870	  -5.51101
4495945.24276	 288.00000	   2.16054	   1.47350	   0.14943	   1.48105	  -5.79079
4495945.90176	 288.00000	   1.70952	   1.46620	   0.15187	   1.47404	  -5.91354
4495946.73077	 288.00000	   1.35352	   1.44412	   0.13644	   1.45055	  -5.39712
4495947.77377	 288.00000	   1.07079	   1.42558	   0.09638	   1.42883	  -3.86772
4495949.08777	 288.00000	   0.84734	   1.43047	   0.04330	   1.43112	  -1.73380
4495950.74277	 288.00000	   0.67072	   1.46091	   0.00249	   1.46091	  -0.09748
4495952.83177	 288.00000	   0.53067	   1.52137	  -0.01398	   1.52144	   0.52654
4495955.46878	 288.00000	   0.41976	   1.58403	   0.01689	   1.58412	  -0.61092
4495958.79978	 288.00000	   0.33183	   1.61353	   0.09265	   1.61618	  -3.28626
4495963.00579	 288.00000	   0.26261	   1.58594	   0.18174	   1.59632	  -6.53710
4495968.31379	 288.00000	   0.20791	   1.50188	   0.24095	   1.52108	  -9.11433
4495975.01780	 288.00000	   0.16452	   1.39221	   0.23838	   1.41247	  -9.71612
4495983.49481	 288.00000	   0.13007	   1.30289	   0.16087	   1.31278	  -7.03866
4495994.18483	 288.00000	   0.10309	   1.28459	   0.03215	   1.28499	  -1.43357
4496007.69885	 288.00000	   0.08153	   1.36290	  -0.09697	   1.36634	   4.06970
4496024.79587	 288.00000	   0.06443	   1.51819	  -0.15905	   1.52650	   5.98076
4496046.38290	 288.00000	   0.05102	   1.75563	  -0.11083	   1.75913	   3.61217
4496073.62493	 288.00000	   0.04042	   1.95921	   0.10013	   1.96177	  -2.92573
4496108.11998	 288.00000	   0.03192	   2.01451	   0.42838	   2.05955	 -12.00499
4496151.66703	 288.00000	   0.02528	   1.84840	   0.72118	   1.98411	 -21.31382
4496206.73211	 288.00000	   0.01999	   1.53325	   0.85299	   1.75455	 -29.08841
4510536.81025	 289.00000	20004.45300	   0.78535	   0.00160	   0.78535	  -0.11686
4510536.95325	 289.00000	15829.12600	   0.79508	   0.01567	   0.79523	  -1.12912
4510537.09525	 289.00000	12516.70300	   0.80697	   0.02435	   0.80733	  -1.72841
4510537.23725	 289.00000	9909.44240	   0.81744	   0.03072	   0.81801	  -2.15207
4510537.40125	 289.00000	7835.48000	   0.82844	   0.03668	   0.82925	  -2.53531
4510537.60225	 289.00000	6217.24610	   0.83558	   0.04258	   0.83666	  -2.91707
4510537.84025	 289.00000	4905.29100	   0.84457	   0.04491	   0.84576	  -3.04374
4510538.07825	 289.00000	3881.27370	   0.85249	   0.04775	   0.85383	  -3.20600
4510538.31625	 289.00000	3070.98270	   0.86278	   0.04893	   0.86417	  -3.24609
4510538.55525	 289.00000	2430.77780	   0.86832	   0.05136	   0.86984	  -3.38513
4510538.79325	 289.00000	1923.15370	   0.87701	   0.05222	   0.87856	  -3.40765
4510539.03125	 289.00000	1522.43580	   0.88387	   0.05615	   0.88565	  -3.63515
4510539.26925	 289.00000	1203.84460	   0.89319	   0.05675	   0.89499	  -3.63525
4510539.50725	 289.00000	 952.86591	   0.90206	   0.05903	   0.90399	  -3.74417
4510539.74625	 289.00000	 754.27557	   0.91038	   0.06093	   0.91242	  -3.82901
4510539.98325	 289.00000	 596.71857	   0.91835	   0.06459	   0.92062	  -4.02320
4510540.22025	 289.00000	 471.96338	   0.92759	   0.06629	   0.92995	  -4.08751
4510540.46025	 289.00000	 373.20856	   0.93671	   0.07034	   0.93935	  -4.29460
4510540.69725	 289.00000	 295.47278	   0.94572	   0.07307	   0.94854	  -4.41788
4510540.93725	 289.00000	 233.87738	   0.95668	   0.07641	   0.95973	  -4.56645
4510541.17525	 289.00000	 185.05922	   0.96703	   0.08098	   0.97041	  -4.78703
4510541.41125	 289.00000	 146.35823	   0.98057	   0.08629	   0.98435	  -5.02890
4510541.64725	 289.00000	 115.77804	   0.99176	   0.09301	   0.99611	  -5.35780
4510541.88226	 289.00000	  91.67210	   1.00378	   0.09756	   1.00851	  -5.55108
4510542.12726	 289.00000	  72.51701	   1.01552	   0.10693	   1.02114	  -6.01107
4510542.35626	 289.00000	  57.36816	   1.02860	   0.11795	   1.03534	  -6.54173
4510542.59326	 289.00000	  45.36290	   1.04370	   0.12800	   1.05151	  -6.99175
4510542.82526	 289.00000	  35.93134	   1.06340	   0.13672	   1.07215	  -7.32606
4510543.07526	 289.00000	  28.40909	   1.08247	   0.15485	   1.09349	  -8.14090
4510543.29026	 289.00000	  22.48202	   1.10973	   0.16920	   1.12256	  -8.66891
4510543.55526	 289.00000	  17.79613	   1.13678	   0.17958	   1.15087	  -8.97694
4510543.80726	 289.00000	  14.06813	   1.16423	   0.20025	   1.18133	  -9.75957
4510544.02326	 289.00000	  11.14480	   1.21370	   0.20297	   1.23055	  -9.49365
4510544.29026	 289.00000	   8.81772	   1.24545	   0.22072	   1.26485	 -10.04988
4510544.46826	 289.00000	   6.97545	   1.28492	   0.20971	   1.30192	  -9.26927
4510544.68726	 289.00000	   5.51730	   1.33645	   0.18593	   1.34932	  -7.92018
4510544.95626	 289.00000	   4.36941	   1.39082	   0.18999	   1.40373	  -7.77869
4510545.29126	 289.00000	   3.45686	   1.40979	   0.19028	   1.42257	  -7.68699
4510545.71026	 289.00000	   2.73547	   1.41341	   0.17087	   1.42370	  -6.89303
4510546.23526	 289.00000	   2.16054	   1.41801	   0.13239	   1.42417	  -5.33370
4510546.89426	 289.00000	   1.70952	   1.43794	   0.08630	   1.44053	  -3.43471
4510547.72326	 289.00000	   1.35352	   1.47739	   0.05485	   1.47841	  -2.12635
4510548.76526	 289.00000	   1.07079	   1.52264	   0.05206	   1.52353	  -1.95839
4510550.07927	 289.00000	   0.84734	   1.55343	   0.08076	   1.55553	  -2.97590
4510551.73527	 289.00000	   0.67072	   1.55326	   0.12077	   1.55794	  -4.44591
4510553.82427	 289.00000	   0.53067	   1.51034	   0.16028	   1.51882	  -6.05774
4510556.46027	 289.00000	   0.41976	   1.44272	   0.16128	   1.45171	  -6.37861
4510559.79228	 289.00000	   0.33183	   1.38293	   0.11379	   1.38760	  -4.70369
4510563.99828	 289.00000	   0.26261	   1.36616	   0.03273	   1.36655	  -1.37258
4510569.30629	 289.00000	   0.20791	   1.41155	  -0.04911	   1.41240	   1.99269
4510576.01030	 289.00000	   0.16452	   1.51398	  -0.09038	   1.51667	   3.41634
4510584.48631	 289.00000	   0.13007	   1.64346	  -0.05470	   1.64437	   1.90637
4510595.17733	 289.00000	   0.10309	   1.74512	   0.06893	   1.74648	  -2.26210
4510608.69034	 289.00000	   0.08153	   1.76441	   0.25669	   1.78298	  -8.27759
4510625.78837	 289.00000	   0.06443	   1.68903	   0.42852	   1.74254	 -14.23591
4510647.37439	 289.00000	   0.05102	   1.48675	   0.54079	   1.58205	 -19.98844
4510674.61743	 289.00000	   0.04042	   1.25102	   0.50034	   1.34737	 -21.79856
4510709.11247	 289.00000	   0.03192	   1.09275	   0.29525	   1.13193	 -15.11954
4510752.65953	 289.00000	   0.02528	   1.12980	  -0.00024	   1.12980	   0.01235
4510807.72460	 289.00000	   0.01999	   1.37483	  -0.25472	   1.39822	  10.49643
4525125.61200	 290.00000	20004.45300	   0.78691	   0.00158	   0.78692	  -0.11482
4525125.75500	 290.00000	15829.12600	   0.79650	   0.01569	   0.79666	  -1.12884
4525125.89700	 290.00000	12516.70300	   0.80973	   0.02281	   0.81005	  -1.61354
4525126.03900	 290.00000	9909.44240	   0.81901	   0.03230	   0.81965	  -2.25813
4525126.20300	 290.00000	7835.48000	   0.82705	   0.03686	   0.82787	  -2.55155
4525126.40400	 290.00000	6217.24610	   0.83688	   0.04130	   0.83790	  -2.82500
4525126.64200	 290.00000	4905.29100	   0.84630	   0.04413	   0.84745	  -2.98483
4525126.88100	 290.00000	3881.27370	   0.85312	   0.04672	   0.85440	  -3.13462
4525127.11900	 290.00000	3070.98270	   0.86191	   0.04862	   0.86328	  -3.22875
4525127.35700	 290.00000	2430.77780	   0.86906	   0.05203	   0.87061	  -3.42598
4525127.59500	 290.00000	1923.15370	   0.87707	   0.05369	   0.87871	  -3.50271
4525127.83300	 290.00000	1522.43580	   0.88654	   0.05474	   0.88823	  -3.53331
4525128.07100	 290.00000	1203.84460	   0.89408	   0.05768	   0.89594	  -3.69149
4525128.31000	 290.00000	 952.86591	   0.90285	   0.05969	   0.90482	  -3.78252
4525128.54800	 290.00000	 754.27557	   0.91077	   0.06131	   0.91283	  -3.85139
4525128.78500	 290.00000	 596.71857	   0.91985	   0.06525	   0.92216	  -4.05729
4525129.02300	 290.00000	 471.96338	   0.92788	   0.06875	   0.93042	  -4.23772
4525129.26200	 290.00000	 373.20856	   0.93875	   0.07010	   0.94137	  -4.27084
4525129.50000	 290.00000	 295.47278	   0.94781	   0.07354	   0.95066	  -4.43647
4525129.73900	 290.00000	 233.87738	   0.95697	   0.07779	   0.96013	  -4.64704
4525129.97700	 290.00000	 185.05922	   0.96873	   0.08147	   0.97214	  -4.80702
4525130.21300	 290.00000	 146.35823	   0.97901	   0.08761	   0.98292	  -5.11392
4525130.45001	 290.00000	 115.77804	   0.99023	   0.09357	   0.99464	  -5.39801
4525130.68401	 290.00000	  91.67210	   1.00220	   0.09981	   1.00716	  -5.68755
4525130.92901	 290.00000	  72.51701	   1.01455	   0.10724	   1.02020	  -6.03389
4525131.15801	 290.00000	  57.36816	   1.03236	   0.11456	   1.03870	  -6.33203
4525131.39501	 290.00000	  45.36290	   1.04771	   0.12547	   1.05520	  -6.82878
4525131.62701	 290.00000	  35.93134	   1.06085	   0.14146	   1.07024	  -7.59522
4525131.87801	 290.00000	  28.40909	   1.08074	   0.15139	   1.09130	  -7.97400
4525132.09201	 290.00000	  22.48202	   1.10205	   0.16691	   1.11462	  -8.61208
4525132.35701	 290.00000	  17.79613	   1.13216	   0.18889	   1.14781	  -9.47180
4525132.60901	 290.00000	  14.06813	   1.17592	   0.19741	   1.19238	  -9.52983
4525132.82501	 290.00000	  11.14480	   1.20194	   0.21205	   1.22050	 -10.00535
4525133.09301	 290.00000	   8.81772	   1.25544	   0.20724	   1.27243	  -9.37339
4525133.27101	 290.00000	   6.97545	   1.30682	   0.21967	   1.32516	  -9.54186
4525133.48901	 290.00000	   5.51730	   1.32807	   0.21298	   1.34504	  -9.11071
4525133.75801	 290.00000	   4.36941	   1.35772	   0.18507	   1.37027	  -7.76200
4525134.09301	 290.00000	   3.45686	   1.40167	   0.14944	   1.40961	  -6.08584
4525134.51201	 290.00000	   2.73547	   1.45357	   0.13345	   1.45968	  -5.24545
4525135.03701	 290.00000	   2.16054	   1.48466	   0.14027	   1.49127	  -5.39731
4525135.69601	 290.00000	   1.70952	   1.48615	   0.15325	   1.49403	  -5.88757
4525136.52501	 290.00000	   1.35352	   1.46288	   0.14850	   1.47040	  -5.79624
4525137.56801	 290.00000	   1.07079	   1.43391	   0.11735	   1.43871	  -4.67865
4525138.88202	 290.00000	   0.84734	   1.42286	   0.06392	   1.42430	  -2.57223
4525140.53702	 290.00000	   0.67072	   1.44125	   0.01277	   1.44131	  -0.50746
4525142.62602	 290.00000	   0.53067	   1.49772	  -0.02296	   1.49789	   0.87837
4525145.26302	 290.00000	   0.41976	   1.56953	  -0.01210	   1.56957	   0.44173
4525148.59403	 290.00000	   0.33183	   1.62399	   0.05174	   1.62482	  -1.82477
4525152.80003	 290.00000	   0.26261	   1.62491	   0.14755	   1.63160	  -5.18837
4525158.10804	 290.00000	   0.20791	   1.56177	   0.23551	   1.57943	  -8.57533
4525164.81205	 290.00000	   0.16452	   1.44921	   0.27044	   1.47423	 -10.57066
4525173.28906	 290.00000	   0.13007	   1.33269	   0.22700	   1.35189	  -9.66638
4525183.97908	 290.00000	   0.10309	   1.26776	   0.10951	   1.27248	  -4.93683
4525197.49309	 290.00000	   0.08153	   1.29648	  -0.03834	   1.29705	   1.69372
4525214.59012	 290.00000	   0.06443	   1.41569	  -0.14210	   1.42280	   5.73179
4525236.17714	 290.00000	   0.05102	   1.65223	  -0.16894	   1.66084	   5.83812
4525263.41918	 290.00000	   0.04042	   1.90671	  -0.03060	   1.90696	   0.91939
4525297.91422	 290.00000	   0.03192	   2.05767	   0.26783	   2.07503	  -7.41591
4525341.46128	 290.00000	   0.02528	   1.99207	   0.60706	   2.08251	 -16.94805
4525396.52635	 290.00000	   0.01999	   1.73052	   0.84514	   1.92587	 -26.02946
4539705.37464	 291.00000	20004.45300	   0.78608	   0.00167	   0.78608	  -0.12191
4539705.51764	 291.00000	15829.12600	   0.79723	   0.01434	   0.79736	  -1.03064
4539705.65964	 291.00000	12516.70300	   0.80874	   0.02401	   0.80910	  -1.70038
4539705.80164	 291.00000	9909.44240	   0.81847	   0.02939	   0.81899	  -2.05637
4539705.96564	 291.00000	7835.48000	   0.82788	   0.03748	   0.82873	  -2.59237
4539706.16664	 291.00000	6217.24610	   0.83656	   0.04112	   0.83757	  -2.81387
4539706.40464	 291.00000	4905.29100	   0.84592	   0.04403	   0.84706	  -2.97987
4539706.64364	 291.00000	3881.27370	   0.85395	   0.04899	   0.85536	  -3.28352
4539706.88164	 291.00000	3070.98270	   0.86215	   0.05143	   0.86368	  -3.41392
4539707.11964	 291.00000	2430.77780	   0.87021	   0.05118	   0.87172	  -3.36616
4539707.35764	 291.00000	1923.15370	   0.87809	   0.05279	   0.87967	  -3.44051
4539707.59564	 291.00000	1522.43580	   0.88570	   0.05576	   0.88745	  -3.60223
4539707.83364	 291.00000	1203.84460	   0.89525	   0.05710	   0.89707	  -3.64923
4539708.07264	 291.00000	 952.86591	   0.90347	   0.06023	   0.90547	  -3.81375
4539708.31064	 291.00000	 754.27557	   0.91136	   0.06207	   0.91348	  -3.89610
4539708.54764	 291.00000	 596.71857	   0.92044	   0.06456	   0.92271	  -4.01235
4539708.78564	 291.00000	 471.96338	   0.92829	   0.06732	   0.93073	  -4.14816
4539709.02464	 291.00000	 373.20856	   0.93913	   0.06921	   0.94168	  -4.21514
4539709.26264	 291.00000	 295.47278	   0.94831	   0.07625	   0.95137	  -4.59701
4539709.50164	 291.00000	 233.87738	   0.95899	   0.07702	   0.96207	  -4.59166
4539709.73964	 291.00000	 185.05922	   0.96918	   0.08295	   0.97272	  -4.89199
4539709.97564	 291.00000	 146.35823	   0.98015	   0.08696	   0.98400	  -5.06999
4539710.21164	 291.00000	 115.77804	   0.99225	   0.09235	   0.99654	  -5.31744
4539710.44664	 291.00000	  91.67210	   1.00310	   0.10015	   1.00809	  -5.70127
4539710.69164	 291.00000	  72.51701	   1.01558	   0.10649	   1.02115	  -5.98599
4539710.92064	 291.00000	  57.36816	   1.03282	   0.11666	   1.03939	  -6.44424
4539711.15764	 291.00000	  45.36290	   1.04726	   0.12805	   1.05506	  -6.97115
4539711.38964	 291.00000	  35.93134	   1.05978	   0.13698	   1.06860	  -7.36462
4539711.63964	 291.00000	  28.40909	   1.08559	   0.15151	   1.09611	  -7.94528
4539711.85464	 291.00000	  22.48202	   1.10745	   0.16641	   1.11989	  -8.54572
4539712.11964	 291.00000	  17.79613	   1.13071	   0.18292	   1.14541	  -9.18960
4539712.37164	 291.00000	  14.06813	   1.17440	   0.20558	   1.19226	  -9.92925
4539712.58764	 291.00000	  11.14480	   1.20630	   0.20563	   1.22370	  -9.67396
4539712.85465	 291.00000	   8.81772	   1.26222	   0.21761	   1.28085	  -9.78194
4539713.03365	 291.00000	   6.97545	   1.29236	   0.22438	   1.31170	  -9.84956
4539713.25165	 291.00000	   5.51730	   1.32545	   0.20188	   1.34074	  -8.66009
4539713.52065	 291.00000	   4.36941	   1.37210	   0.17254	   1.38291	  -7.16730
4539713.85565	 291.00000	   3.45686	   1.42837	   0.16101	   1.43742	  -6.43157
4539714.27465	 291.00000	   2.73547	   1.45640	   0.16734	   1.46598	  -6.55440
4539714.79965	 291.00000	   2.16054	   1.45731	   0.16687	   1.46683	  -6.53230
4539715.45865	 291.00000	   1.70952	   1.44079	   0.14642	   1.44821	  -5.80290
4539716.28765	 291.00000	   1.35352	   1.43061	   0.10341	   1.43434	  -4.13431
4539717.33065	 291.00000	   1.07079	   1.44366	   0.05141	   1.44458	  -2.03946
4539718.64365	 291.00000	   0.84734	   1.48456	   0.01214	   1.48461	  -0.46835
4539720.29965	 291.00000	   0.67072	   1.53643	   0.00443	   1.53644	  -0.16539
4539722.38866	 291.00000	   0.53067	   1.58771	   0.04218	   1.58827	  -1.52188
4539725.02566	 291.00000	   0.41976	   1.60156	   0.11278	   1.60552	  -4.02818
4539728.35667	 291.00000	   0.33183	   1.55783	   0.18488	   1.56876	  -6.76805
4539732.56267	 291.00000	   0.26261	   1.47011	   0.21674	   1.48600	  -8.38665
4539737.87068	 291.00000	   0.20791	   1.37651	   0.18590	   1.38901	  -7.69146
4539744.57469	 291.00000	   0.16452	   1.31903	   0.09591	   1.32252	  -4.15900
4539753.05170	 291.00000	   0.13007	   1.33686	  -0.02176	   1.33704	   0.93252
4539763.74171	 291.00000	   0.10309	   1.44125	  -0.11397	   1.44575	   4.52146
4539777.25573	 291.00000	   0.08153	   1.60989	  -0.12705	   1.61490	   4.51249
4539794.35275	 291.00000	   0.06443	   1.77476	  -0.04340	   1.77529	   1.40088
4539815.93978	 291.00000	   0.05102	   1.90864	   0.17925	   1.91704	  -5.36522
4539843.18182	 291.00000	   0.04042	   1.88519	   0.47098	   1.94313	 -14.02721
4539877.67686	 291.00000	   0.03192	   1.68822	   0.70283	   1.82868	 -22.60252
4539921.22392	 291.00000	   0.02528	   1.38203	   0.73871	   1.56707	 -28.12513
4539976.28899	 291.00000	   0.01999	   1.11752	   0.55624	   1.24830	 -26.46164
4554277.76218	 292.00000	20004.45300	   0.78967	   0.00182	   0.78967	  -0.13178
4554277.90518	 292.00000	15829.12600	   0.79920	   0.01467	   0.79934	  -1.05169
4554278.04718	 292.00000	12516.70300	   0.81042	   0.02543	   0.81082	  -1.79720
4554278.18918	 292.00000	9909.44240	   0.81908	   0.03145	   0.81968	  -2.19925
4554278.35318	 292.00000	7835.48000	   0.82959	   0.03844	   0.83048	  -2.65284
4554278.55418	 292.00000	6217.24610	   0.83837	   0.04083	   0.83937	  -2.78815
4554278.79218	 292.00000	4905.29100	   0.84790	   0.04493	   0.84909	  -3.03315
4554279.03018	 292.00000	3881.27370	   0.85476	   0.04779	   0.85610	  -3.20015
4554279.26918	 292.00000	3070.98270	   0.86396	   0.04961	   0.86538	  -3.28673
4554279.50719	 292.00000	2430.77780	   0.87109	   0.05070	   0.87257	  -3.33121
4554279.74519	 292.00000	1923.15370	   0.87992	   0.05427	   0.88159	  -3.52923
4554279.98319	 292.00000	1522.43580	   0.88591	   0.05367	   0.88753	  -3.46698
4554280.22119	 292.00000	1203.84460	   0.89701	   0.05724	   0.89883	  -3.65105
4554280.46019	 292.00000	 952.86591	   0.90317	   0.05859	   0.90507	  -3.71161
4554280.69819	 292.00000	 754.27557	   0.91353	   0.06218	   0.91564	  -3.89363
4554280.93519	 292.00000	 596.71857	   0.92010	   0.06433	   0.92235	  -3.99932
4554281.17319	 292.00000	 471.96338	   0.93011	   0.06708	   0.93252	  -4.12529
4554281.41219	 292.00000	 373.20856	   0.93919	   0.06955	   0.94177	  -4.23537
4554281.65019	 292.00000	 295.47278	   0.94886	   0.07180	   0.95157	  -4.32718
4554281.88919	 292.00000	 233.87738	   0.95874	   0.07729	   0.96185	  -4.60909
4554282.12719	 292.00000	 185.05922	   0.97067	   0.08136	   0.97407	  -4.79103
4554282.36319	 292.00000	 146.35823	   0.98191	   0.08657	   0.98572	  -5.03819
4554282.59919	 292.00000	 115.77804	   0.99414	   0.09206	   0.99839	  -5.29051
4554282.83419	 292.00000	  91.67210	   1.00526	   0.09862	   1.01009	  -5.60319
4554283.07919	 292.00000	  72.51701	   1.01685	   0.10531	   1.02229	  -5.91265
4554283.30819	 292.00000	  57.36816	   1.03322	   0.11673	   1.03980	  -6.44576
4554283.54519	 292.00000	  45.36290	   1.04854	   0.12680	   1.05618	  -6.89543
4554283.77719	 292.00000	  35.93134	   1.06190	   0.13706	   1.07071	  -7.35469
4554284.02819	 292.00000	  28.40909	   1.08699	   0.15014	   1.09731	  -7.86416
4554284.24219	 292.00000	  22.48202	   1.10778	   0.16642	   1.12021	  -8.54370
4554284.50719	 292.00000	  17.79613	   1.13314	   0.18292	   1.14781	  -9.17027
4554284.75919	 292.00000	  14.06813	   1.17524	   0.20537	   1.19305	  -9.91244
4554284.97519	 292.00000	  11.14480	   1.20649	   0.20415	   1.22364	  -9.60418
4554285.24319	 292.00000	   8.81772	   1.26290	   0.21624	   1.28128	  -9.71618
4554285.42119	 292.00000	   6.97545	   1.29298	   0.22302	   1.31207	  -9.78631
4554285.63919	 292.00000	   5.51730	   1.32652	   0.20330	   1.34201	  -8.71342
4554285.90819	 292.00000	   4.36941	   1.37072	   0.17020	   1.38124	  -7.07826
4554286.24319	 292.00000	   3.45686	   1.42785	   0.16062	   1.43685	  -6.41837
4554286.66219	 292.00000	   2.73547	   1.45631	   0.16549	   1.46569	  -6.48315
4554287.18720	 292.00000	   2.16054	   1.45736	   0.16604	   1.46679	  -6.49975
4554287.84620	 292.00000	   1.70952	   1.44076	   0.14601	   1.44814	  -5.78692
4554288.67520	 292.00000	   1.35352	   1.43029	   0.10394	   1.43406	  -4.15650
4554289.71820	 292.00000	   1.07079	   1.44249	   0.05175	   1.44342	  -2.05444
4554291.03220	 292.00000	   0.84734	   1.48197	   0.01230	   1.48202	  -0.47537
4554292.68720	 292.00000	   0.67072	   1.53363	   0.00438	   1.53363	  -0.16368
4554294.77621	 292.00000	   0.53067	   1.58602	   0.03969	   1.58652	  -1.43362
4554297.41321	 292.00000	   0.41976	   1.60054	   0.11031	   1.60433	  -3.94262
4554300.74421	 292.00000	   0.33183	   1.55924	   0.18283	   1.56992	  -6.68772
4554304.95022	 292.00000	   0.26261	   1.47305	   0.21604	   1.48881	  -8.34354
4554310.25823	 292.00000	   0.20791	   1.37937	   0.18798	   1.39212	  -7.76030
4554316.96223	 292.00000	   0.16452	   1.32060	   0.10007	   1.32439	  -4.33357
4554325.43925	 292.00000	   0.13007	   1.33446	  -0.01656	   1.33456	   0.71100
4554336.12926	 292.00000	   0.10309	   1.43504	  -0.11105	   1.43933	   4.42510
4554349.64328	 292.00000	   0.08153	   1.60226	  -0.12870	   1.60742	   4.59254
4554366.74030	 292.00000	   0.06443	   1.76997	  -0.04606	   1.77057	   1.49059
4554388.32733	 292.00000	   0.05102	   1.90609	   0.17436	   1.91405	  -5.22653
