Repository: kbm2110/Battery_Diagnostics_Thesis

# Battery_Diagnostics_Thesis
 Data-driven battery diagnostics using EIS

**Author:** Bala Manikanta Yaswanth Kanagarla
**Institution:** Technische Hochschule Ingolstadt (THI)
**Supervisor:** Prof. Dr. H.-G. Schweiger

## Overview

This project implements a machine learning framework for 
non-invasive State of Health (SoH) estimation of lithium-ion 
batteries using Electrochemical Impedance Spectroscopy (EIS).

Eight physically interpretable features are extracted from 
impedance spectra and used to train six ML models under a 
strict cell-level train-test split. The stacking ensemble 
achieves R² = 0.9122 and RMSE = 0.0234 on completely unseen 
cells.

---

File: data/EIS/EIS_state_IV_45C02.txt (part 35 of 37)
time/s	           cycle number	freq/Hz	           Re(Z)/Ohm	  -Im(Z)/Ohm	   |Z|/Ohm	   Phase(Z)/deg
4297119.42292	 284.00000	   3.45686	   0.83989	   0.06089	   0.84209	  -4.14631
4297119.84092	 284.00000	   2.73547	   0.84712	   0.05715	   0.84904	  -3.85951
4297120.36592	 284.00000	   2.16054	   0.84915	   0.05322	   0.85082	  -3.58609
4297121.02592	 284.00000	   1.70952	   0.85104	   0.05000	   0.85251	  -3.36228
4297121.85392	 284.00000	   1.35352	   0.85177	   0.04483	   0.85294	  -3.01248
4297122.89693	 284.00000	   1.07079	   0.85504	   0.04005	   0.85597	  -2.68204
4297124.21093	 284.00000	   0.84734	   0.86134	   0.03696	   0.86213	  -2.45697
4297125.86693	 284.00000	   0.67072	   0.86980	   0.03711	   0.87059	  -2.44311
4297127.95493	 284.00000	   0.53067	   0.87914	   0.04366	   0.88023	  -2.84307
4297130.59194	 284.00000	   0.41976	   0.88623	   0.05613	   0.88801	  -3.62379
4297133.92294	 284.00000	   0.33183	   0.88690	   0.07122	   0.88975	  -4.59121
4297138.12895	 284.00000	   0.26261	   0.88242	   0.08272	   0.88628	  -5.35512
4297143.43695	 284.00000	   0.20791	   0.87838	   0.08942	   0.88292	  -5.81301
4297150.14196	 284.00000	   0.16452	   0.87975	   0.09135	   0.88448	  -5.92835
4297158.61797	 284.00000	   0.13007	   0.88911	   0.09408	   0.89408	  -6.04006
4297169.30899	 284.00000	   0.10309	   0.90728	   0.10019	   0.91280	  -6.30153
4297182.82200	 284.00000	   0.08153	   0.93331	   0.11432	   0.94029	  -6.98317
4297199.92003	 284.00000	   0.06443	   0.96414	   0.14033	   0.97430	  -8.28146
4297221.50706	 284.00000	   0.05102	   0.99949	   0.17867	   1.01534	 -10.13502
4297248.74909	 284.00000	   0.04042	   1.02313	   0.23203	   1.04911	 -12.77767
4297283.24514	 284.00000	   0.03192	   1.03103	   0.28293	   1.06914	 -15.34491
4297326.79319	 284.00000	   0.02528	   1.03459	   0.31903	   1.08266	 -17.13801
4297381.85827	 284.00000	   0.01999	   1.04975	   0.34090	   1.10372	 -17.99081
4311357.08673	 285.00000	20004.45300	   0.37494	  -0.01280	   0.37516	   1.95466
4311357.22873	 285.00000	15829.12600	   0.38401	   0.00164	   0.38402	  -0.24511
4311357.37073	 285.00000	12516.70300	   0.39140	   0.01206	   0.39158	  -1.76524
4311357.51273	 285.00000	9909.44240	   0.40011	   0.02003	   0.40061	  -2.86526
4311357.67773	 285.00000	7835.48000	   0.40620	   0.02787	   0.40716	  -3.92564
4311357.87773	 285.00000	6217.24610	   0.41669	   0.03260	   0.41796	  -4.47315
4311358.11573	 285.00000	4905.29100	   0.42164	   0.03677	   0.42324	  -4.98453
4311358.35473	 285.00000	3881.27370	   0.42935	   0.03933	   0.43115	  -5.23426
4311358.59273	 285.00000	3070.98270	   0.43706	   0.04212	   0.43908	  -5.50457
4311358.83074	 285.00000	2430.77780	   0.44538	   0.04489	   0.44763	  -5.75562
4311359.06874	 285.00000	1923.15370	   0.45135	   0.04736	   0.45383	  -5.99018
4311359.30674	 285.00000	1522.43580	   0.45824	   0.05011	   0.46097	  -6.24041
4311359.54474	 285.00000	1203.84460	   0.46611	   0.05217	   0.46902	  -6.38645
4311359.78374	 285.00000	 952.86591	   0.47433	   0.05406	   0.47740	  -6.50254
4311360.02174	 285.00000	 754.27557	   0.48407	   0.05597	   0.48729	  -6.59574
4311360.25974	 285.00000	 596.71857	   0.48881	   0.05896	   0.49235	  -6.87730
4311360.49674	 285.00000	 471.96338	   0.49871	   0.06092	   0.50242	  -6.96475
4311360.73574	 285.00000	 373.20856	   0.50686	   0.06390	   0.51088	  -7.18571
4311360.97374	 285.00000	 295.47278	   0.51603	   0.06864	   0.52057	  -7.57715
4311361.21274	 285.00000	 233.87738	   0.52635	   0.07246	   0.53131	  -7.83804
4311361.45074	 285.00000	 185.05922	   0.53537	   0.07902	   0.54117	  -8.39594
4311361.68674	 285.00000	 146.35823	   0.54525	   0.08372	   0.55164	  -8.72904
4311361.92374	 285.00000	 115.77804	   0.55624	   0.08906	   0.56332	  -9.09688
4311362.15774	 285.00000	  91.67210	   0.56878	   0.09684	   0.57696	  -9.66217
4311362.40274	 285.00000	  72.51701	   0.58252	   0.10420	   0.59176	 -10.14158
4311362.63274	 285.00000	  57.36816	   0.60105	   0.11512	   0.61198	 -10.84291
4311362.86874	 285.00000	  45.36290	   0.62001	   0.12197	   0.63190	 -11.12945
4311363.10174	 285.00000	  35.93134	   0.64104	   0.12993	   0.65407	 -11.45795
4311363.35174	 285.00000	  28.40909	   0.66817	   0.13705	   0.68208	 -11.59117
4311363.56574	 285.00000	  22.48202	   0.69617	   0.13780	   0.70968	 -11.19660
4311363.83074	 285.00000	  17.79613	   0.72339	   0.13465	   0.73581	 -10.54392
4311364.08274	 285.00000	  14.06813	   0.74906	   0.12894	   0.76008	  -9.76711
4311364.29974	 285.00000	  11.14480	   0.77281	   0.11778	   0.78174	  -8.66565
4311364.56674	 285.00000	   8.81772	   0.79186	   0.10637	   0.79898	  -7.65082
4311364.74474	 285.00000	   6.97545	   0.80543	   0.09430	   0.81093	  -6.67774
4311364.96274	 285.00000	   5.51730	   0.81727	   0.08044	   0.82122	  -5.62116
4311365.23174	 285.00000	   4.36941	   0.82817	   0.07084	   0.83119	  -4.88876
4311365.56674	 285.00000	   3.45686	   0.83676	   0.06383	   0.83919	  -4.36241
4311365.98574	 285.00000	   2.73547	   0.84049	   0.05859	   0.84253	  -3.98742
4311366.51075	 285.00000	   2.16054	   0.84225	   0.05243	   0.84388	  -3.56191
4311367.17075	 285.00000	   1.70952	   0.84527	   0.04614	   0.84653	  -3.12449
4311367.99875	 285.00000	   1.35352	   0.84923	   0.04070	   0.85020	  -2.74407
4311369.04175	 285.00000	   1.07079	   0.85592	   0.03703	   0.85672	  -2.47701
4311370.35575	 285.00000	   0.84734	   0.86465	   0.03801	   0.86548	  -2.51737
4311372.01075	 285.00000	   0.67072	   0.87158	   0.04378	   0.87268	  -2.87570
4311374.09976	 285.00000	   0.53067	   0.87528	   0.05388	   0.87694	  -3.52266
4311376.73676	 285.00000	   0.41976	   0.87384	   0.06499	   0.87625	  -4.25328
4311380.06776	 285.00000	   0.33183	   0.86924	   0.07200	   0.87221	  -4.73514
4311384.27377	 285.00000	   0.26261	   0.86685	   0.07411	   0.87001	  -4.88658
4311389.58178	 285.00000	   0.20791	   0.87028	   0.07414	   0.87343	  -4.86939
4311396.28678	 285.00000	   0.16452	   0.88101	   0.07561	   0.88424	  -4.90497
4311404.76280	 285.00000	   0.13007	   0.89924	   0.08296	   0.90306	  -5.27125
4311415.45381	 285.00000	   0.10309	   0.92403	   0.09876	   0.92930	  -6.10076
4311428.96683	 285.00000	   0.08153	   0.95100	   0.12710	   0.95946	  -7.61247
4311446.06485	 285.00000	   0.06443	   0.97352	   0.16566	   0.98751	  -9.65727
4311467.65188	 285.00000	   0.05102	   0.98451	   0.21193	   1.00706	 -12.14824
4311494.89391	 285.00000	   0.04042	   0.98534	   0.25038	   1.01666	 -14.25735
4311529.38996	 285.00000	   0.03192	   0.98837	   0.27446	   1.02577	 -15.51951
4311572.93802	 285.00000	   0.02528	   1.00617	   0.28967	   1.04703	 -16.06058
4311628.00309	 285.00000	   0.01999	   1.04047	   0.30325	   1.08376	 -16.24892
4325599.04931	 286.00000	20004.45300	   0.37481	  -0.01256	   0.37502	   1.91924
4325599.19131	 286.00000	15829.12600	   0.38185	   0.00155	   0.38185	  -0.23280
4325599.33331	 286.00000	12516.70300	   0.39027	   0.01232	   0.39046	  -1.80787
4325599.47531	 286.00000	9909.44240	   0.39788	   0.02139	   0.39846	  -3.07682
4325599.64031	 286.00000	7835.48000	   0.40487	   0.02574	   0.40568	  -3.63710
4325599.84031	 286.00000	6217.24610	   0.41364	   0.03180	   0.41486	  -4.39571
4325600.07931	 286.00000	4905.29100	   0.42085	   0.03610	   0.42239	  -4.90335
4325600.31731	 286.00000	3881.27370	   0.42747	   0.03812	   0.42917	  -5.09562
4325600.55531	 286.00000	3070.98270	   0.43592	   0.04140	   0.43788	  -5.42572
4325600.79331	 286.00000	2430.77780	   0.44210	   0.04414	   0.44430	  -5.70139
4325601.03131	 286.00000	1923.15370	   0.45010	   0.04703	   0.45256	  -5.96523
4325601.26931	 286.00000	1522.43580	   0.45761	   0.05049	   0.46038	  -6.29606
4325601.50731	 286.00000	1203.84460	   0.46461	   0.05001	   0.46729	  -6.14316
4325601.74631	 286.00000	 952.86591	   0.47391	   0.05348	   0.47692	  -6.43796
4325601.98431	 286.00000	 754.27557	   0.48131	   0.05550	   0.48450	  -6.57747
4325602.22231	 286.00000	 596.71857	   0.48977	   0.05894	   0.49330	  -6.86181
4325602.45931	 286.00000	 471.96338	   0.49683	   0.06125	   0.50059	  -7.02794
4325602.69831	 286.00000	 373.20856	   0.50415	   0.06409	   0.50821	  -7.24501
4325602.93631	 286.00000	 295.47278	   0.51410	   0.06833	   0.51862	  -7.57138
4325603.17531	 286.00000	 233.87738	   0.52426	   0.07279	   0.52929	  -7.90423
4325603.41331	 286.00000	 185.05922	   0.53207	   0.07672	   0.53758	  -8.20503
4325603.64931	 286.00000	 146.35823	   0.54314	   0.08180	   0.54927	  -8.56463
4325603.88631	 286.00000	 115.77804	   0.55538	   0.09043	   0.56269	  -9.24830
4325604.12031	 286.00000	  91.67210	   0.56832	   0.09596	   0.57636	  -9.58435
4325604.36531	 286.00000	  72.51701	   0.58280	   0.10438	   0.59207	 -10.15447
4325604.59531	 286.00000	  57.36816	   0.59752	   0.11352	   0.60821	 -10.75680
4325604.83131	 286.00000	  45.36290	   0.61868	   0.12207	   0.63061	 -11.16170
4325605.06431	 286.00000	  35.93134	   0.64020	   0.13086	   0.65344	 -11.55195
4325605.31431	 286.00000	  28.40909	   0.66680	   0.13585	   0.68050	 -11.51518
4325605.52832	 286.00000	  22.48202	   0.69337	   0.13916	   0.70720	 -11.34843
4325605.79332	 286.00000	  17.79613	   0.72079	   0.13662	   0.73362	 -10.73238
4325606.04632	 286.00000	  14.06813	   0.74698	   0.12848	   0.75795	  -9.75897
4325606.26232	 286.00000	  11.14480	   0.77029	   0.11786	   0.77926	  -8.69913
4325606.52932	 286.00000	   8.81772	   0.78941	   0.10651	   0.79657	  -7.68440
4325606.70732	 286.00000	   6.97545	   0.80495	   0.09463	   0.81050	  -6.70463
4325606.92532	 286.00000	   5.51730	   0.81691	   0.08177	   0.82099	  -5.71638
4325607.19432	 286.00000	   4.36941	   0.82648	   0.07019	   0.82946	  -4.85458
4325607.53032	 286.00000	   3.45686	   0.83469	   0.06045	   0.83688	  -4.14194
4325607.94832	 286.00000	   2.73547	   0.84173	   0.05581	   0.84358	  -3.79323
4325608.47332	 286.00000	   2.16054	   0.84570	   0.05338	   0.84739	  -3.61187
4325609.13332	 286.00000	   1.70952	   0.84671	   0.05042	   0.84821	  -3.40784
4325609.96132	 286.00000	   1.35352	   0.84702	   0.04635	   0.84829	  -3.13190
4325611.00432	 286.00000	   1.07079	   0.84889	   0.04175	   0.84992	  -2.81550
4325612.31832	 286.00000	   0.84734	   0.85459	   0.03812	   0.85544	  -2.55418
4325613.97433	 286.00000	   0.67072	   0.86225	   0.03716	   0.86305	  -2.46799
4325616.06233	 286.00000	   0.53067	   0.87225	   0.04075	   0.87321	  -2.67487
4325618.69933	 286.00000	   0.41976	   0.88160	   0.05152	   0.88310	  -3.34470
4325622.03134	 286.00000	   0.33183	   0.88561	   0.06705	   0.88815	  -4.32956
4325626.23634	 286.00000	   0.26261	   0.88356	   0.08301	   0.88745	  -5.36717
4325631.54435	 286.00000	   0.20791	   0.87868	   0.09315	   0.88360	  -6.05109
4325638.24936	 286.00000	   0.16452	   0.87677	   0.09760	   0.88218	  -6.35164
4325646.72537	 286.00000	   0.13007	   0.88248	   0.10022	   0.88816	  -6.47901
4325657.41638	 286.00000	   0.10309	   0.89706	   0.10507	   0.90319	  -6.68040
4325670.93040	 286.00000	   0.08153	   0.92083	   0.11503	   0.92799	  -7.12066
4325688.02742	 286.00000	   0.06443	   0.95062	   0.13642	   0.96036	  -8.16632
4325709.61445	 286.00000	   0.05102	   0.98859	   0.16830	   1.00281	  -9.66170
4325736.85749	 286.00000	   0.04042	   1.02199	   0.21853	   1.04509	 -12.06975
4325771.35253	 286.00000	   0.03192	   1.03960	   0.27579	   1.07556	 -14.85768
4325814.90059	 286.00000	   0.02528	   1.04546	   0.32280	   1.09415	 -17.15867
4325869.96566	 286.00000	   0.01999	   1.05495	   0.35323	   1.11252	 -18.51208
4339832.31080	 287.00000	20004.45300	   0.37375	  -0.01014	   0.37389	   1.55359
4339832.45280	 287.00000	15829.12600	   0.38197	   0.00162	   0.38198	  -0.24296
4339832.59480	 287.00000	12516.70300	   0.38844	   0.01176	   0.38862	  -1.73460
4339832.73680	 287.00000	9909.44240	   0.39720	   0.02018	   0.39771	  -2.90779
4339832.90180	 287.00000	7835.48000	   0.40550	   0.02678	   0.40638	  -3.77840
4339833.10180	 287.00000	6217.24610	   0.41336	   0.03160	   0.41456	  -4.37110
4339833.33980	 287.00000	4905.29100	   0.42025	   0.03580	   0.42177	  -4.86929
4339833.57880	 287.00000	3881.27370	   0.42761	   0.04006	   0.42948	  -5.35176
4339833.81680	 287.00000	3070.98270	   0.43443	   0.04223	   0.43648	  -5.55190
4339834.05480	 287.00000	2430.77780	   0.44225	   0.04576	   0.44461	  -5.90701
4339834.29280	 287.00000	1923.15370	   0.44975	   0.04780	   0.45228	  -6.06709
4339834.53080	 287.00000	1522.43580	   0.45767	   0.05084	   0.46049	  -6.33902
4339834.76880	 287.00000	1203.84460	   0.46421	   0.05173	   0.46708	  -6.35840
4339835.00780	 287.00000	 952.86591	   0.47334	   0.05376	   0.47639	  -6.47999
4339835.24580	 287.00000	 754.27557	   0.48084	   0.05741	   0.48426	  -6.80889
4339835.48380	 287.00000	 596.71857	   0.48763	   0.05791	   0.49106	  -6.77242
4339835.72080	 287.00000	 471.96338	   0.49774	   0.06238	   0.50163	  -7.14314
4339835.95980	 287.00000	 373.20856	   0.50453	   0.06481	   0.50868	  -7.31976
4339836.19780	 287.00000	 295.47278	   0.51435	   0.06994	   0.51909	  -7.74362
4339836.43680	 287.00000	 233.87738	   0.52373	   0.07303	   0.52879	  -7.93783
4339836.67480	 287.00000	 185.05922	   0.53324	   0.07819	   0.53894	  -8.34196
4339836.91080	 287.00000	 146.35823	   0.54342	   0.08302	   0.54973	  -8.68583
4339837.14780	 287.00000	 115.77804	   0.55446	   0.08926	   0.56160	  -9.14542
4339837.38180	 287.00000	  91.67210	   0.56784	   0.09710	   0.57608	  -9.70390
4339837.62680	 287.00000	  72.51701	   0.58191	   0.10562	   0.59142	 -10.28782
4339837.85680	 287.00000	  57.36816	   0.59923	   0.11440	   0.61005	 -10.80819
4339838.09280	 287.00000	  45.36290	   0.62077	   0.12356	   0.63295	 -11.25694
4339838.32480	 287.00000	  35.93134	   0.64002	   0.12974	   0.65304	 -11.45968
4339838.57580	 287.00000	  28.40909	   0.66571	   0.13654	   0.67956	 -11.59104
4339838.78980	 287.00000	  22.48202	   0.69415	   0.13887	   0.70790	 -11.31307
4339839.05480	 287.00000	  17.79613	   0.72115	   0.13576	   0.73381	 -10.66173
4339839.30681	 287.00000	  14.06813	   0.74846	   0.13016	   0.75970	  -9.86518
4339839.52281	 287.00000	  11.14480	   0.77080	   0.11893	   0.77992	  -8.77083
4339839.79081	 287.00000	   8.81772	   0.79150	   0.10757	   0.79878	  -7.73912
4339839.96881	 287.00000	   6.97545	   0.80414	   0.09493	   0.80972	  -6.73278
4339840.18681	 287.00000	   5.51730	   0.81761	   0.08279	   0.82179	  -5.78180
4339840.45581	 287.00000	   4.36941	   0.82716	   0.07189	   0.83027	  -4.96753
4339840.79081	 287.00000	   3.45686	   0.83831	   0.06275	   0.84066	  -4.28091
4339841.20981	 287.00000	   2.73547	   0.84361	   0.05808	   0.84560	  -3.93851
4339841.73481	 287.00000	   2.16054	   0.84619	   0.05392	   0.84791	  -3.64606
4339842.39381	 287.00000	   1.70952	   0.84689	   0.04927	   0.84832	  -3.32949
4339843.22281	 287.00000	   1.35352	   0.84823	   0.04445	   0.84939	  -2.99953
4339844.26581	 287.00000	   1.07079	   0.85193	   0.04004	   0.85287	  -2.69061
4339845.57981	 287.00000	   0.84734	   0.85879	   0.03719	   0.85960	  -2.47992
4339847.23482	 287.00000	   0.67072	   0.86770	   0.03784	   0.86852	  -2.49713
4339849.32382	 287.00000	   0.53067	   0.87615	   0.04435	   0.87728	  -2.89756
4339851.96082	 287.00000	   0.41976	   0.88217	   0.05735	   0.88403	  -3.71943
4339855.29183	 287.00000	   0.33183	   0.88218	   0.07193	   0.88511	  -4.66128
4339859.49783	 287.00000	   0.26261	   0.87752	   0.08286	   0.88143	  -5.39445
4339864.80584	 287.00000	   0.20791	   0.87399	   0.08766	   0.87837	  -5.72757
4339871.51085	 287.00000	   0.16452	   0.87649	   0.08970	   0.88106	  -5.84308
4339879.98686	 287.00000	   0.13007	   0.88702	   0.09230	   0.89181	  -5.94046
4339890.67687	 287.00000	   0.10309	   0.90574	   0.09926	   0.91117	  -6.25407
4339904.19089	 287.00000	   0.08153	   0.93282	   0.11463	   0.93983	  -7.00578
4339921.28891	 287.00000	   0.06443	   0.96338	   0.14131	   0.97369	  -8.34465
4339942.87594	 287.00000	   0.05102	   0.99643	   0.18302	   1.01310	 -10.40773
4339970.11798	 287.00000	   0.04042	   1.01739	   0.23640	   1.04449	 -13.08090
4340004.61402	 287.00000	   0.03192	   1.02173	   0.28404	   1.06048	 -15.53602
4340048.16108	 287.00000	   0.02528	   1.02674	   0.31749	   1.07470	 -17.18252
4340103.22715	 287.00000	   0.01999	   1.04437	   0.33705	   1.09741	 -17.88623
4354060.75783	 288.00000	20004.45300	   0.37215	  -0.01282	   0.37237	   1.97224
4354060.89983	 288.00000	15829.12600	   0.38233	   0.00156	   0.38233	  -0.23389
4354061.04183	 288.00000	12516.70300	   0.38952	   0.01147	   0.38969	  -1.68693
4354061.18383	 288.00000	9909.44240	   0.39867	   0.02057	   0.39920	  -2.95323
4354061.34883	 288.00000	7835.48000	   0.40552	   0.02618	   0.40637	  -3.69369
4354061.54883	 288.00000	6217.24610	   0.41174	   0.03185	   0.41297	  -4.42327
4354061.78783	 288.00000	4905.29100	   0.42114	   0.03737	   0.42279	  -5.07038
4354062.02583	 288.00000	3881.27370	   0.42582	   0.04136	   0.42782	  -5.54783
4354062.26383	 288.00000	3070.98270	   0.43476	   0.04130	   0.43672	  -5.42653
4354062.50183	 288.00000	2430.77780	   0.44238	   0.04615	   0.44478	  -5.95591
4354062.73983	 288.00000	1923.15370	   0.44871	   0.04680	   0.45114	  -5.95380
4354062.97783	 288.00000	1522.43580	   0.45783	   0.04866	   0.46040	  -6.06728
4354063.21583	 288.00000	1203.84460	   0.46461	   0.05224	   0.46754	  -6.41560
4354063.45483	 288.00000	 952.86591	   0.47287	   0.05321	   0.47586	  -6.41963
4354063.69283	 288.00000	 754.27557	   0.48057	   0.05690	   0.48392	  -6.75240
4354063.93083	 288.00000	 596.71857	   0.48939	   0.05823	   0.49285	  -6.78511
4354064.16783	 288.00000	 471.96338	   0.49770	   0.06203	   0.50155	  -7.10441
4354064.40683	 288.00000	 373.20856	   0.50609	   0.06561	   0.51033	  -7.38697
4354064.64483	 288.00000	 295.47278	   0.51358	   0.06952	   0.51826	  -7.70891
4354064.88383	 288.00000	 233.87738	   0.52369	   0.07281	   0.52873	  -7.91482
4354065.12183	 288.00000	 185.05922	   0.53329	   0.07806	   0.53897	  -8.32796
4354065.35784	 288.00000	 146.35823	   0.54377	   0.08264	   0.55002	  -8.64134
4354065.59484	 288.00000	 115.77804	   0.55475	   0.09031	   0.56205	  -9.24660
4354065.82884	 288.00000	  91.67210	   0.56851	   0.09831	   0.57695	  -9.81039
4354066.07484	 288.00000	  72.51701	   0.58306	   0.10530	   0.59249	 -10.23745
4354066.30384	 288.00000	  57.36816	   0.59907	   0.11406	   0.60983	 -10.77995
4354066.53984	 288.00000	  45.36290	   0.61731	   0.12344	   0.62953	 -11.30786
4354066.77284	 288.00000	  35.93134	   0.64153	   0.13029	   0.65463	 -11.48003
4354067.02284	 288.00000	  28.40909	   0.66658	   0.13689	   0.68049	 -11.60481
4354067.23684	 288.00000	  22.48202	   0.69427	   0.13876	   0.70800	 -11.30269
4354067.50184	 288.00000	  17.79613	   0.72178	   0.13622	   0.73452	 -10.68748
4354067.75484	 288.00000	  14.06813	   0.74768	   0.13126	   0.75911	  -9.95724
4354067.97084	 288.00000	  11.14480	   0.77067	   0.11974	   0.77991	  -8.83124
4354068.23784	 288.00000	   8.81772	   0.79098	   0.10903	   0.79846	  -7.84835
4354068.41584	 288.00000	   6.97545	   0.80539	   0.09532	   0.81101	  -6.74966
4354068.63384	 288.00000	   5.51730	   0.81744	   0.08245	   0.82159	  -5.75939
4354068.90384	 288.00000	   4.36941	   0.82943	   0.07067	   0.83244	  -4.86982
4354069.23884	 288.00000	   3.45686	   0.83811	   0.06543	   0.84066	  -4.46414
4354069.65684	 288.00000	   2.73547	   0.84039	   0.05992	   0.84253	  -4.07861
4354070.18284	 288.00000	   2.16054	   0.84314	   0.05301	   0.84481	  -3.59739
4354070.84184	 288.00000	   1.70952	   0.84602	   0.04643	   0.84730	  -3.14093
4354071.66984	 288.00000	   1.35352	   0.84993	   0.04091	   0.85092	  -2.75548
4354072.71284	 288.00000	   1.07079	   0.85734	   0.03755	   0.85816	  -2.50813
4354074.02685	 288.00000	   0.84734	   0.86575	   0.03820	   0.86659	  -2.52671
4354075.68285	 288.00000	   0.67072	   0.87307	   0.04408	   0.87419	  -2.89027
4354077.77185	 288.00000	   0.53067	   0.87611	   0.05439	   0.87780	  -3.55259
4354080.40786	 288.00000	   0.41976	   0.87448	   0.06525	   0.87691	  -4.26733
4354083.73986	 288.00000	   0.33183	   0.87012	   0.07183	   0.87308	  -4.71932
4354087.94487	 288.00000	   0.26261	   0.86807	   0.07402	   0.87122	  -4.87382
4354093.25387	 288.00000	   0.20791	   0.87150	   0.07366	   0.87461	  -4.83135
4354099.95788	 288.00000	   0.16452	   0.88268	   0.07608	   0.88595	  -4.92611
4354108.43489	 288.00000	   0.13007	   0.90077	   0.08292	   0.90458	  -5.25938
4354119.12491	 288.00000	   0.10309	   0.92569	   0.09895	   0.93096	  -6.10149
4354132.63892	 288.00000	   0.08153	   0.95241	   0.12795	   0.96097	  -7.65125
4354149.73695	 288.00000	   0.06443	   0.97447	   0.16626	   0.98855	  -9.68216
4354171.32297	 288.00000	   0.05102	   0.98543	   0.21284	   1.00816	 -12.18810
4354198.56601	 288.00000	   0.04042	   0.98609	   0.25033	   1.01737	 -14.24432
4354233.06106	 288.00000	   0.03192	   0.98968	   0.27449	   1.02704	 -15.50171
4354276.60911	 288.00000	   0.02528	   1.00734	   0.28953	   1.04813	 -16.03584
4354331.67418	 288.00000	   0.01999	   1.04442	   0.30349	   1.08762	 -16.20324
4368280.81898	 289.00000	20004.45300	   0.37203	  -0.01081	   0.37219	   1.66412
4368280.96098	 289.00000	15829.12600	   0.38134	   0.00251	   0.38135	  -0.37693
4368281.10298	 289.00000	12516.70300	   0.39025	   0.01284	   0.39046	  -1.88413
4368281.24498	 289.00000	9909.44240	   0.39735	   0.02022	   0.39786	  -2.91317
4368281.40998	 289.00000	7835.48000	   0.40540	   0.02568	   0.40622	  -3.62473
4368281.60998	 289.00000	6217.24610	   0.41235	   0.03258	   0.41363	  -4.51808
4368281.84898	 289.00000	4905.29100	   0.41859	   0.03524	   0.42007	  -4.81231
4368282.08698	 289.00000	3881.27370	   0.42762	   0.03951	   0.42944	  -5.27854
4368282.32498	 289.00000	3070.98270	   0.43455	   0.04139	   0.43652	  -5.44035
4368282.56298	 289.00000	2430.77780	   0.44209	   0.04484	   0.44436	  -5.79166
4368282.80098	 289.00000	1923.15370	   0.44839	   0.04588	   0.45073	  -5.84255
4368283.03898	 289.00000	1522.43580	   0.45546	   0.04981	   0.45818	  -6.24070
4368283.27698	 289.00000	1203.84460	   0.46469	   0.05204	   0.46760	  -6.38981
4368283.51598	 289.00000	 952.86591	   0.47197	   0.05439	   0.47509	  -6.57391
4368283.75398	 289.00000	 754.27557	   0.48059	   0.05514	   0.48374	  -6.54566
4368283.99198	 289.00000	 596.71857	   0.48893	   0.05867	   0.49243	  -6.84246
4368284.22898	 289.00000	 471.96338	   0.49763	   0.06252	   0.50154	  -7.16130
4368284.46798	 289.00000	 373.20856	   0.50565	   0.06526	   0.50985	  -7.35442
4368284.70598	 289.00000	 295.47278	   0.51450	   0.06920	   0.51914	  -7.66047
4368284.94498	 289.00000	 233.87738	   0.52344	   0.07224	   0.52841	  -7.85801
4368285.18298	 289.00000	 185.05922	   0.53254	   0.07680	   0.53805	  -8.20655
4368285.41898	 289.00000	 146.35823	   0.54523	   0.08387	   0.55164	  -8.74535
4368285.65598	 289.00000	 115.77804	   0.55481	   0.08989	   0.56205	  -9.20263
4368285.88998	 289.00000	  91.67210	   0.56748	   0.09794	   0.57587	  -9.79181
4368286.13498	 289.00000	  72.51701	   0.58212	   0.10465	   0.59145	 -10.19123
4368286.36498	 289.00000	  57.36816	   0.59970	   0.11414	   0.61046	 -10.77608
4368286.60098	 289.00000	  45.36290	   0.61802	   0.12252	   0.63004	 -11.21332
4368286.83398	 289.00000	  35.93134	   0.63890	   0.13144	   0.65228	 -11.62485
4368287.08398	 289.00000	  28.40909	   0.66582	   0.13711	   0.67979	 -11.63629
4368287.29798	 289.00000	  22.48202	   0.69217	   0.13951	   0.70609	 -11.39508
4368287.56299	 289.00000	  17.79613	   0.72069	   0.13649	   0.73350	 -10.72426
4368287.81499	 289.00000	  14.06813	   0.74857	   0.13046	   0.75985	  -9.88647
4368288.03199	 289.00000	  11.14480	   0.76972	   0.11975	   0.77898	  -8.84325
4368288.29899	 289.00000	   8.81772	   0.79125	   0.10731	   0.79849	  -7.72374
4368288.47699	 289.00000	   6.97545	   0.80729	   0.09643	   0.81303	  -6.81147
4368288.69499	 289.00000	   5.51730	   0.81757	   0.08398	   0.82187	  -5.86511
4368288.96399	 289.00000	   4.36941	   0.82696	   0.07141	   0.83004	  -4.93523
4368289.29999	 289.00000	   3.45686	   0.83619	   0.06173	   0.83847	  -4.22238
4368289.71799	 289.00000	   2.73547	   0.84331	   0.05572	   0.84515	  -3.77989
4368290.24299	 289.00000	   2.16054	   0.84765	   0.05295	   0.84930	  -3.57477
4368290.90299	 289.00000	   1.70952	   0.85022	   0.05092	   0.85174	  -3.42703
4368291.73099	 289.00000	   1.35352	   0.85012	   0.04803	   0.85147	  -3.23364
4368292.77399	 289.00000	   1.07079	   0.85114	   0.04461	   0.85231	  -3.00000
4368294.08799	 289.00000	   0.84734	   0.85478	   0.04060	   0.85575	  -2.71956
4368295.74400	 289.00000	   0.67072	   0.86128	   0.03824	   0.86213	  -2.54202
4368297.83200	 289.00000	   0.53067	   0.87052	   0.03934	   0.87141	  -2.58740
4368300.46900	 289.00000	   0.41976	   0.88137	   0.04687	   0.88261	  -3.04422
4368303.80001	 289.00000	   0.33183	   0.88979	   0.06148	   0.89191	  -3.95260
4368308.00601	 289.00000	   0.26261	   0.89184	   0.07937	   0.89536	  -5.08594
4368313.31402	 289.00000	   0.20791	   0.88782	   0.09492	   0.89288	  -6.10256
4368320.01903	 289.00000	   0.16452	   0.88322	   0.10390	   0.88931	  -6.70951
4368328.49504	 289.00000	   0.13007	   0.88445	   0.10802	   0.89102	  -6.96346
4368339.18605	 289.00000	   0.10309	   0.89519	   0.11207	   0.90218	  -7.13598
4368352.70007	 289.00000	   0.08153	   0.91367	   0.11946	   0.92145	  -7.44885
4368369.79709	 289.00000	   0.06443	   0.94174	   0.13580	   0.95148	  -8.20551
4368391.38412	 289.00000	   0.05102	   0.97982	   0.16007	   0.99281	  -9.27819
4368418.62616	 289.00000	   0.04042	   1.02099	   0.20196	   1.04077	 -11.18928
4368453.12220	 289.00000	   0.03192	   1.05219	   0.26074	   1.08402	 -13.91814
4368496.67026	 289.00000	   0.02528	   1.06778	   0.31922	   1.11447	 -16.64440
4368551.73533	 289.00000	   0.01999	   1.07375	   0.36278	   1.13338	 -18.66836
4382509.16341	 290.00000	20004.45300	   0.37283	  -0.01118	   0.37299	   1.71740
4382509.30541	 290.00000	15829.12600	   0.37984	   0.00075	   0.37984	  -0.11316
4382509.44741	 290.00000	12516.70300	   0.38948	   0.01258	   0.38969	  -1.85063
4382509.58941	 290.00000	9909.44240	   0.39716	   0.01997	   0.39766	  -2.87904
4382509.75441	 290.00000	7835.48000	   0.40346	   0.02663	   0.40434	  -3.77591
4382509.95441	 290.00000	6217.24610	   0.41292	   0.03016	   0.41402	  -4.17773
4382510.19341	 290.00000	4905.29100	   0.41849	   0.03492	   0.41994	  -4.77005
4382510.43141	 290.00000	3881.27370	   0.42831	   0.03973	   0.43015	  -5.30007
4382510.66941	 290.00000	3070.98270	   0.43398	   0.04175	   0.43598	  -5.49546
4382510.90741	 290.00000	2430.77780	   0.44404	   0.04440	   0.44626	  -5.70966
4382511.14541	 290.00000	1923.15370	   0.44852	   0.04666	   0.45094	  -5.93877
4382511.38341	 290.00000	1522.43580	   0.45635	   0.04883	   0.45895	  -6.10730
4382511.62141	 290.00000	1203.84460	   0.46493	   0.05175	   0.46780	  -6.35114
4382511.86041	 290.00000	 952.86591	   0.47282	   0.05352	   0.47584	  -6.45815
4382512.09841	 290.00000	 754.27557	   0.47963	   0.05646	   0.48294	  -6.71389
4382512.33641	 290.00000	 596.71857	   0.48770	   0.05925	   0.49128	  -6.92705
4382512.57341	 290.00000	 471.96338	   0.49623	   0.05978	   0.49982	  -6.86903
4382512.81241	 290.00000	 373.20856	   0.50444	   0.06458	   0.50856	  -7.29571
4382513.05041	 290.00000	 295.47278	   0.51399	   0.06846	   0.51853	  -7.58685
4382513.28941	 290.00000	 233.87738	   0.52203	   0.07454	   0.52732	  -8.12638
4382513.52741	 290.00000	 185.05922	   0.53294	   0.07694	   0.53847	  -8.21534
4382513.76341	 290.00000	 146.35823	   0.54298	   0.08297	   0.54928	  -8.68793
4382514.00041	 290.00000	 115.77804	   0.55409	   0.08984	   0.56133	  -9.21016
4382514.23441	 290.00000	  91.67210	   0.56629	   0.09581	   0.57434	  -9.60297
4382514.48041	 290.00000	  72.51701	   0.58138	   0.10415	   0.59064	 -10.15614
4382514.70941	 290.00000	  57.36816	   0.59771	   0.11443	   0.60857	 -10.83771
4382514.94541	 290.00000	  45.36290	   0.61675	   0.12336	   0.62897	 -11.31041
4382515.17841	 290.00000	  35.93134	   0.63760	   0.13045	   0.65081	 -11.56330
4382515.42841	 290.00000	  28.40909	   0.66397	   0.13743	   0.67805	 -11.69426
4382515.64241	 290.00000	  22.48202	   0.69202	   0.13950	   0.70594	 -11.39733
4382515.90741	 290.00000	  17.79613	   0.71937	   0.13562	   0.73204	 -10.67675
4382516.16041	 290.00000	  14.06813	   0.74673	   0.12894	   0.75778	  -9.79662
4382516.37642	 290.00000	  11.14480	   0.76949	   0.11949	   0.77871	  -8.82687
4382516.64342	 290.00000	   8.81772	   0.79065	   0.10750	   0.79793	  -7.74253
4382516.82142	 290.00000	   6.97545	   0.80480	   0.09575	   0.81048	  -6.78474
4382517.03942	 290.00000	   5.51730	   0.81599	   0.08215	   0.82012	  -5.74875
4382517.30942	 290.00000	   4.36941	   0.82492	   0.07025	   0.82790	  -4.86786
4382517.64442	 290.00000	   3.45686	   0.83526	   0.06113	   0.83749	  -4.18604
4382518.06242	 290.00000	   2.73547	   0.84137	   0.05742	   0.84332	  -3.90426
4382518.58842	 290.00000	   2.16054	   0.84403	   0.05410	   0.84577	  -3.66735
4382519.24742	 290.00000	   1.70952	   0.84547	   0.04962	   0.84692	  -3.35905
4382520.07542	 290.00000	   1.35352	   0.84679	   0.04550	   0.84801	  -3.07590
4382521.11842	 290.00000	   1.07079	   0.85024	   0.04030	   0.85119	  -2.71361
4382522.43242	 290.00000	   0.84734	   0.85669	   0.03719	   0.85750	  -2.48583
4382524.08843	 290.00000	   0.67072	   0.86431	   0.03780	   0.86514	  -2.50434
4382526.17743	 290.00000	   0.53067	   0.87436	   0.04348	   0.87544	  -2.84706
4382528.81343	 290.00000	   0.41976	   0.88117	   0.05570	   0.88293	  -3.61700
4382532.14544	 290.00000	   0.33183	   0.88234	   0.07075	   0.88517	  -4.58445
4382536.35044	 290.00000	   0.26261	   0.87827	   0.08265	   0.88215	  -5.37623
4382541.65945	 290.00000	   0.20791	   0.87375	   0.08952	   0.87832	  -5.85004
4382548.36346	 290.00000	   0.16452	   0.87464	   0.09169	   0.87943	  -5.98485
4382556.84047	 290.00000	   0.13007	   0.88401	   0.09414	   0.88901	  -6.07851
4382567.53048	 290.00000	   0.10309	   0.90170	   0.10034	   0.90726	  -6.34962
4382581.04450	 290.00000	   0.08153	   0.92794	   0.11443	   0.93497	  -7.03024
4382598.14252	 290.00000	   0.06443	   0.95809	   0.13926	   0.96816	  -8.27002
4382619.72855	 290.00000	   0.05102	   0.99393	   0.17831	   1.00980	 -10.17069
4382646.97159	 290.00000	   0.04042	   1.01801	   0.23074	   1.04383	 -12.77089
4382681.46663	 290.00000	   0.03192	   1.02608	   0.28364	   1.06457	 -15.45231
4382725.01469	 290.00000	   0.02528	   1.03017	   0.31979	   1.07866	 -17.24547
4382780.07976	 290.00000	   0.01999	   1.04511	   0.34143	   1.09946	 -18.09170
4396733.99379	 291.00000	20004.45300	   0.37311	  -0.01221	   0.37331	   1.87495
4396734.13579	 291.00000	15829.12600	   0.38019	   0.00206	   0.38019	  -0.31011
4396734.27779	 291.00000	12516.70300	   0.38855	   0.01272	   0.38876	  -1.87574
4396734.41979	 291.00000	9909.44240	   0.39734	   0.01961	   0.39783	  -2.82585
4396734.58479	 291.00000	7835.48000	   0.40471	   0.02574	   0.40553	  -3.63858
4396734.78479	 291.00000	6217.24610	   0.41169	   0.03120	   0.41288	  -4.33389
4396735.02279	 291.00000	4905.29100	   0.42021	   0.03584	   0.42173	  -4.87450
4396735.26179	 291.00000	3881.27370	   0.42904	   0.03980	   0.43088	  -5.30049
4396735.49979	 291.00000	3070.98270	   0.43428	   0.04178	   0.43629	  -5.49511
4396735.73779	 291.00000	2430.77780	   0.44183	   0.04380	   0.44400	  -5.66138
4396735.97579	 291.00000	1923.15370	   0.44837	   0.04709	   0.45084	  -5.99571
4396736.21379	 291.00000	1522.43580	   0.45656	   0.04963	   0.45924	  -6.20366
4396736.45179	 291.00000	1203.84460	   0.46428	   0.05218	   0.46721	  -6.41212
4396736.69079	 291.00000	 952.86591	   0.47239	   0.05311	   0.47536	  -6.41493
4396736.92879	 291.00000	 754.27557	   0.48110	   0.05542	   0.48428	  -6.57121
4396737.16679	 291.00000	 596.71857	   0.48851	   0.05779	   0.49192	  -6.74703
4396737.40379	 291.00000	 471.96338	   0.49456	   0.06210	   0.49845	  -7.15675
4396737.64279	 291.00000	 373.20856	   0.50479	   0.06360	   0.50878	  -7.18091
4396737.88080	 291.00000	 295.47278	   0.51325	   0.06864	   0.51782	  -7.61721
4396738.11980	 291.00000	 233.87738	   0.52326	   0.07258	   0.52827	  -7.89732
4396738.35780	 291.00000	 185.05922	   0.53182	   0.07802	   0.53751	  -8.34642
4396738.59380	 291.00000	 146.35823	   0.54250	   0.08304	   0.54882	  -8.70264
4396738.83080	 291.00000	 115.77804	   0.55339	   0.09022	   0.56070	  -9.25910
4396739.06480	 291.00000	  91.67210	   0.56776	   0.09614	   0.57584	  -9.61091
4396739.30980	 291.00000	  72.51701	   0.58188	   0.10489	   0.59126	 -10.21852
4396739.53980	 291.00000	  57.36816	   0.59765	   0.11421	   0.60846	 -10.81853
4396739.77580	 291.00000	  45.36290	   0.61635	   0.12317	   0.62853	 -11.30117
4396740.00780	 291.00000	  35.93134	   0.64007	   0.13274	   0.65369	 -11.71627
4396740.25880	 291.00000	  28.40909	   0.66511	   0.13725	   0.67913	 -11.66003
4396740.47280	 291.00000	  22.48202	   0.69185	   0.13933	   0.70574	 -11.38634
4396740.73780	 291.00000	  17.79613	   0.72129	   0.13708	   0.73420	 -10.76095
4396740.98980	 291.00000	  14.06813	   0.74822	   0.12955	   0.75936	  -9.82308
4396741.20580	 291.00000	  11.14480	   0.76964	   0.12107	   0.77910	  -8.94008
4396741.47380	 291.00000	   8.81772	   0.79068	   0.10724	   0.79792	  -7.72420
4396741.65180	 291.00000	   6.97545	   0.80698	   0.09372	   0.81241	  -6.62478
4396741.86980	 291.00000	   5.51730	   0.81833	   0.08361	   0.82259	  -5.83392
4396742.13880	 291.00000	   4.36941	   0.82667	   0.07320	   0.82990	  -5.06018
4396742.47380	 291.00000	   3.45686	   0.83295	   0.06319	   0.83535	  -4.33801
4396742.89280	 291.00000	   2.73547	   0.83949	   0.05376	   0.84121	  -3.66405
4396743.41780	 291.00000	   2.16054	   0.84843	   0.04799	   0.84978	  -3.23713
4396744.07680	 291.00000	   1.70952	   0.85359	   0.04759	   0.85491	  -3.19103
4396744.90580	 291.00000	   1.35352	   0.85631	   0.04903	   0.85771	  -3.27679
4396745.94881	 291.00000	   1.07079	   0.85609	   0.05011	   0.85756	  -3.34961
4396747.26281	 291.00000	   0.84734	   0.85459	   0.04875	   0.85598	  -3.26465
4396748.91781	 291.00000	   0.67072	   0.85531	   0.04674	   0.85658	  -3.12780
4396751.00681	 291.00000	   0.53067	   0.85866	   0.04316	   0.85974	  -2.87782
4396753.64382	 291.00000	   0.41976	   0.86768	   0.04229	   0.86871	  -2.79060
4396756.97482	 291.00000	   0.33183	   0.88016	   0.04715	   0.88142	  -3.06656
4396761.18083	 291.00000	   0.26261	   0.89446	   0.05966	   0.89645	  -3.81599
4396766.48883	 291.00000	   0.20791	   0.90495	   0.08040	   0.90852	  -5.07721
4396773.19384	 291.00000	   0.16452	   0.90694	   0.10432	   0.91292	  -6.56177
4396781.66985	 291.00000	   0.13007	   0.90352	   0.12535	   0.91218	  -7.89839
4396792.35987	 291.00000	   0.10309	   0.90003	   0.13839	   0.91061	  -8.74174
4396805.87388	 291.00000	   0.08153	   0.90358	   0.14581	   0.91526	  -9.16656
4396822.97191	 291.00000	   0.06443	   0.91844	   0.15499	   0.93143	  -9.57834
4396844.55793	 291.00000	   0.05102	   0.94370	   0.16490	   0.95800	  -9.91177
4396871.80097	 291.00000	   0.04042	   0.98285	   0.18203	   0.99956	 -10.49287
4396906.29702	 291.00000	   0.03192	   1.03238	   0.21292	   1.05411	 -11.65323
4396949.84407	 291.00000	   0.02528	   1.08762	   0.26420	   1.11925	 -13.65372
4397004.91015	 291.00000	   0.01999	   1.12873	   0.33428	   1.17719	 -16.49688
4410958.06619	 292.00000	20004.45300	   0.37208	  -0.01117	   0.37225	   1.71953
4410958.20819	 292.00000	15829.12600	   0.37922	   0.00130	   0.37922	  -0.19668
4410958.35019	 292.00000	12516.70300	   0.39020	   0.01203	   0.39039	  -1.76591
4410958.49219	 292.00000	9909.44240	   0.39724	   0.01970	   0.39773	  -2.83897
4410958.65719	 292.00000	7835.48000	   0.40449	   0.02562	   0.40530	  -3.62409
4410958.85719	 292.00000	6217.24610	   0.41147	   0.03168	   0.41269	  -4.40201
4410959.09519	 292.00000	4905.29100	   0.41925	   0.03559	   0.42076	  -4.85161
4410959.33419	 292.00000	3881.27370	   0.42443	   0.03944	   0.42626	  -5.30914
4410959.57219	 292.00000	3070.98270	   0.43472	   0.04353	   0.43689	  -5.71790
4410959.81019	 292.00000	2430.77780	   0.44062	   0.04541	   0.44295	  -5.88444
4410960.04819	 292.00000	1923.15370	   0.44946	   0.04677	   0.45189	  -5.94073
4410960.28619	 292.00000	1522.43580	   0.45493	   0.05043	   0.45771	  -6.32504
4410960.52419	 292.00000	1203.84460	   0.46360	   0.05164	   0.46647	  -6.35591
4410960.76319	 292.00000	 952.86591	   0.47091	   0.05442	   0.47405	  -6.59222
4410961.00119	 292.00000	 754.27557	   0.48002	   0.05579	   0.48325	  -6.62973
4410961.23919	 292.00000	 596.71857	   0.48701	   0.05889	   0.49056	  -6.89460
4410961.47619	 292.00000	 471.96338	   0.49514	   0.06177	   0.49898	  -7.11102
4410961.71519	 292.00000	 373.20856	   0.50430	   0.06605	   0.50861	  -7.46189
4410961.95319	 292.00000	 295.47278	   0.51243	   0.06958	   0.51713	  -7.73271
4410962.19219	 292.00000	 233.87738	   0.52180	   0.07217	   0.52677	  -7.87438
4410962.43019	 292.00000	 185.05922	   0.53062	   0.07570	   0.53599	  -8.11889
4410962.66619	 292.00000	 146.35823	   0.54213	   0.08208	   0.54831	  -8.60956
4410962.90319	 292.00000	 115.77804	   0.55315	   0.08969	   0.56037	  -9.20998
4410963.13719	 292.00000	  91.67210	   0.56702	   0.09573	   0.57504	  -9.58240
4410963.38319	 292.00000	  72.51701	   0.58023	   0.10519	   0.58969	 -10.27547
4410963.61219	 292.00000	  57.36816	   0.59547	   0.11362	   0.60622	 -10.80283
4410963.84819	 292.00000	  45.36290	   0.61625	   0.12301	   0.62840	 -11.28826
4410964.08119	 292.00000	  35.93134	   0.63833	   0.13172	   0.65178	 -11.65943
4410964.33119	 292.00000	  28.40909	   0.66423	   0.13701	   0.67821	 -11.65475
4410964.54519	 292.00000	  22.48202	   0.69129	   0.13872	   0.70507	 -11.34695
4410964.81020	 292.00000	  17.79613	   0.71874	   0.13694	   0.73167	 -10.78748
4410965.06320	 292.00000	  14.06813	   0.74541	   0.12960	   0.75659	  -9.86321
4410965.27920	 292.00000	  11.14480	   0.76964	   0.11993	   0.77892	  -8.85669
4410965.54620	 292.00000	   8.81772	   0.78923	   0.10739	   0.79650	  -7.74878
4410965.72420	 292.00000	   6.97545	   0.80688	   0.09513	   0.81247	  -6.72425
4410965.94220	 292.00000	   5.51730	   0.81653	   0.08359	   0.82079	  -5.84538
4410966.21220	 292.00000	   4.36941	   0.82520	   0.07214	   0.82835	  -4.99647
4410966.54720	 292.00000	   3.45686	   0.83207	   0.06100	   0.83431	  -4.19265
4410966.96520	 292.00000	   2.73547	   0.84030	   0.05353	   0.84200	  -3.64532
4410967.49020	 292.00000	   2.16054	   0.84662	   0.04894	   0.84804	  -3.30860
4410968.15020	 292.00000	   1.70952	   0.85142	   0.04990	   0.85288	  -3.35425
4410968.97820	 292.00000	   1.35352	   0.85185	   0.04964	   0.85330	  -3.33517
4410970.02120	 292.00000	   1.07079	   0.85053	   0.04820	   0.85190	  -3.24356
4410971.33520	 292.00000	   0.84734	   0.85154	   0.04447	   0.85270	  -2.98939
4410972.99121	 292.00000	   0.67072	   0.85427	   0.04159	   0.85528	  -2.78744
4410975.07921	 292.00000	   0.53067	   0.86190	   0.03986	   0.86282	  -2.64756
4410977.71621	 292.00000	   0.41976	   0.87270	   0.04166	   0.87369	  -2.73326
4410981.04822	 292.00000	   0.33183	   0.88531	   0.05178	   0.88683	  -3.34719
4410985.25322	 292.00000	   0.26261	   0.89496	   0.06911	   0.89762	  -4.41587
4410990.56123	 292.00000	   0.20791	   0.89812	   0.09023	   0.90264	  -5.73680
4410997.26624	 292.00000	   0.16452	   0.89400	   0.10890	   0.90061	  -6.94499
4411005.74225	 292.00000	   0.13007	   0.88958	   0.12015	   0.89766	  -7.69171
4411016.43326	 292.00000	   0.10309	   0.89130	   0.12653	   0.90023	  -8.07952
4411029.94728	 292.00000	   0.08153	   0.90297	   0.13227	   0.91261	  -8.33350
4411047.04430	 292.00000	   0.06443	   0.92499	   0.14304	   0.93598	  -8.79032
4411068.63133	 292.00000	   0.05102	   0.95666	   0.15698	   0.96945	  -9.31846
