Repository: kbm2110/Battery_Diagnostics_Thesis

# Battery_Diagnostics_Thesis
 Data-driven battery diagnostics using EIS

**Author:** Bala Manikanta Yaswanth Kanagarla
**Institution:** Technische Hochschule Ingolstadt (THI)
**Supervisor:** Prof. Dr. H.-G. Schweiger

## Overview

This project implements a machine learning framework for 
non-invasive State of Health (SoH) estimation of lithium-ion 
batteries using Electrochemical Impedance Spectroscopy (EIS).

Eight physically interpretable features are extracted from 
impedance spectra and used to train six ML models under a 
strict cell-level train-test split. The stacking ensemble 
achieves R² = 0.9122 and RMSE = 0.0234 on completely unseen 
cells.

---

File: data/EIS/EIS_state_IX_45C02.txt (part 35 of 37)
time/s	           cycle number	freq/Hz	           Re(Z)/Ohm	  -Im(Z)/Ohm	   |Z|/Ohm	   Phase(Z)/deg
4300970.05967	 284.00000	   3.45686	   1.04137	   0.18383	   1.05747	 -10.01090
4300970.47867	 284.00000	   2.73547	   1.07176	   0.16458	   1.08433	  -8.72993
4300971.00367	 284.00000	   2.16054	   1.09376	   0.14702	   1.10360	  -7.65568
4300971.66267	 284.00000	   1.70952	   1.11040	   0.12949	   1.11792	  -6.65154
4300972.49168	 284.00000	   1.35352	   1.12428	   0.11382	   1.13003	  -5.78092
4300973.53468	 284.00000	   1.07079	   1.13545	   0.10210	   1.14003	  -5.13802
4300974.84868	 284.00000	   0.84734	   1.14441	   0.09399	   1.14826	  -4.69520
4300976.50368	 284.00000	   0.67072	   1.15068	   0.08828	   1.15406	  -4.38726
4300978.59268	 284.00000	   0.53067	   1.15684	   0.08410	   1.15989	  -4.15800
4300981.22969	 284.00000	   0.41976	   1.16470	   0.08460	   1.16777	  -4.15441
4300984.56069	 284.00000	   0.33183	   1.17211	   0.08788	   1.17540	  -4.28797
4300988.76670	 284.00000	   0.26261	   1.17864	   0.09466	   1.18243	  -4.59195
4300994.07470	 284.00000	   0.20791	   1.18534	   0.10194	   1.18971	  -4.91550
4301000.77971	 284.00000	   0.16452	   1.19579	   0.11126	   1.20096	  -5.31579
4301009.25572	 284.00000	   0.13007	   1.20917	   0.12604	   1.21572	  -5.95094
4301019.94574	 284.00000	   0.10309	   1.22261	   0.14587	   1.23128	  -6.80392
4301033.45976	 284.00000	   0.08153	   1.23599	   0.16794	   1.24735	  -7.73770
4301050.55778	 284.00000	   0.06443	   1.25527	   0.19184	   1.26985	  -8.68914
4301072.14381	 284.00000	   0.05102	   1.28227	   0.21481	   1.30014	  -9.50990
4301099.38684	 284.00000	   0.04042	   1.31678	   0.24890	   1.34010	 -10.70372
4301133.88289	 284.00000	   0.03192	   1.35019	   0.29026	   1.38103	 -12.13272
4301177.42994	 284.00000	   0.02528	   1.38195	   0.32822	   1.42039	 -13.36041
4301232.49602	 284.00000	   0.01999	   1.42587	   0.36009	   1.47064	 -14.17316
4315205.74306	 285.00000	20004.45300	   0.39616	   0.00487	   0.39619	  -0.70445
4315205.88606	 285.00000	15829.12600	   0.40847	   0.01643	   0.40880	  -2.30298
4315206.02806	 285.00000	12516.70300	   0.41884	   0.02593	   0.41964	  -3.54294
4315206.17006	 285.00000	9909.44240	   0.42939	   0.03320	   0.43067	  -4.42162
4315206.33406	 285.00000	7835.48000	   0.43880	   0.03873	   0.44050	  -5.04423
4315206.53506	 285.00000	6217.24610	   0.44814	   0.04284	   0.45018	  -5.46032
4315206.77306	 285.00000	4905.29100	   0.45699	   0.04779	   0.45949	  -5.96969
4315207.01206	 285.00000	3881.27370	   0.46608	   0.04921	   0.46867	  -6.02715
4315207.25006	 285.00000	3070.98270	   0.47620	   0.05192	   0.47902	  -6.22232
4315207.48806	 285.00000	2430.77780	   0.48271	   0.05338	   0.48565	  -6.31069
4315207.72606	 285.00000	1923.15370	   0.49297	   0.05656	   0.49620	  -6.54534
4315207.96406	 285.00000	1522.43580	   0.50009	   0.05800	   0.50344	  -6.61570
4315208.20206	 285.00000	1203.84460	   0.50874	   0.06086	   0.51236	  -6.82228
4315208.44106	 285.00000	 952.86591	   0.51790	   0.06197	   0.52159	  -6.82304
4315208.67906	 285.00000	 754.27557	   0.52546	   0.06439	   0.52939	  -6.98639
4315208.91606	 285.00000	 596.71857	   0.53653	   0.06515	   0.54047	  -6.92397
4315209.15406	 285.00000	 471.96338	   0.54604	   0.07048	   0.55057	  -7.35485
4315209.39306	 285.00000	 373.20856	   0.55529	   0.07237	   0.55999	  -7.42568
4315209.63006	 285.00000	 295.47278	   0.56449	   0.07458	   0.56939	  -7.52597
4315209.87007	 285.00000	 233.87738	   0.57584	   0.07715	   0.58098	  -7.63128
4315210.10807	 285.00000	 185.05922	   0.58508	   0.08300	   0.59094	  -8.07397
4315210.34407	 285.00000	 146.35823	   0.59607	   0.08906	   0.60269	  -8.49780
4315210.58007	 285.00000	 115.77804	   0.60780	   0.09193	   0.61471	  -8.60041
4315210.81507	 285.00000	  91.67210	   0.62128	   0.10041	   0.62934	  -9.18043
4315211.06007	 285.00000	  72.51701	   0.63404	   0.10928	   0.64339	  -9.77903
4315211.28907	 285.00000	  57.36816	   0.64894	   0.11824	   0.65962	 -10.32667
4315211.52607	 285.00000	  45.36290	   0.66265	   0.12888	   0.67507	 -11.00594
4315211.75807	 285.00000	  35.93134	   0.67970	   0.14179	   0.69433	 -11.78322
4315212.00907	 285.00000	  28.40909	   0.69939	   0.15714	   0.71683	 -12.66291
4315212.22307	 285.00000	  22.48202	   0.72375	   0.17309	   0.74416	 -13.45041
4315212.48807	 285.00000	  17.79613	   0.75423	   0.19122	   0.77809	 -14.22643
4315212.74007	 285.00000	  14.06813	   0.78880	   0.20741	   0.81561	 -14.73187
4315212.95607	 285.00000	  11.14480	   0.82779	   0.21893	   0.85625	 -14.81405
4315213.22407	 285.00000	   8.81772	   0.87291	   0.22564	   0.90160	 -14.49332
4315213.40207	 285.00000	   6.97545	   0.91957	   0.22073	   0.94569	 -13.49787
4315213.62007	 285.00000	   5.51730	   0.96142	   0.21845	   0.98593	 -12.80131
4315213.88907	 285.00000	   4.36941	   1.00293	   0.20104	   1.02288	 -11.33500
4315214.22407	 285.00000	   3.45686	   1.03977	   0.18654	   1.05637	 -10.17080
4315214.64307	 285.00000	   2.73547	   1.06688	   0.16613	   1.07973	  -8.85071
4315215.16807	 285.00000	   2.16054	   1.09087	   0.14650	   1.10066	  -7.64906
4315215.82707	 285.00000	   1.70952	   1.10906	   0.12861	   1.11649	  -6.61461
4315216.65607	 285.00000	   1.35352	   1.12134	   0.11503	   1.12722	  -5.85705
4315217.69908	 285.00000	   1.07079	   1.13168	   0.10246	   1.13631	  -5.17355
4315219.01308	 285.00000	   0.84734	   1.13967	   0.09319	   1.14347	  -4.67453
4315220.66808	 285.00000	   0.67072	   1.14784	   0.08736	   1.15116	  -4.35246
4315222.75708	 285.00000	   0.53067	   1.15465	   0.08511	   1.15778	  -4.21570
4315225.39409	 285.00000	   0.41976	   1.16083	   0.08568	   1.16399	  -4.22131
4315228.72509	 285.00000	   0.33183	   1.16664	   0.08704	   1.16988	  -4.26704
4315232.93110	 285.00000	   0.26261	   1.17491	   0.09213	   1.17851	  -4.48377
4315238.23910	 285.00000	   0.20791	   1.18441	   0.10133	   1.18874	  -4.88998
4315244.94411	 285.00000	   0.16452	   1.19411	   0.11489	   1.19963	  -5.49554
4315253.42012	 285.00000	   0.13007	   1.20329	   0.12948	   1.21023	  -6.14190
4315264.11014	 285.00000	   0.10309	   1.21521	   0.14510	   1.22384	  -6.80920
4315277.62415	 285.00000	   0.08153	   1.23390	   0.16329	   1.24465	  -7.53831
4315294.72218	 285.00000	   0.06443	   1.25707	   0.18846	   1.27111	  -8.52621
4315316.30920	 285.00000	   0.05102	   1.28042	   0.21941	   1.29908	  -9.72385
4315343.55124	 285.00000	   0.04042	   1.30440	   0.24949	   1.32804	 -10.82792
4315378.04729	 285.00000	   0.03192	   1.33940	   0.27895	   1.36814	 -11.76473
4315421.59434	 285.00000	   0.02528	   1.38712	   0.31551	   1.42255	 -12.81445
4315476.66041	 285.00000	   0.01999	   1.43984	   0.36412	   1.48517	 -14.19174
4329445.50903	 286.00000	20004.45300	   0.39843	   0.00348	   0.39844	  -0.49983
4329445.65103	 286.00000	15829.12600	   0.40744	   0.01739	   0.40781	  -2.44464
4329445.79303	 286.00000	12516.70300	   0.41876	   0.02721	   0.41965	  -3.71736
4329445.93503	 286.00000	9909.44240	   0.42894	   0.03518	   0.43038	  -4.68913
4329446.09903	 286.00000	7835.48000	   0.43836	   0.04017	   0.44020	  -5.23534
4329446.30003	 286.00000	6217.24610	   0.44790	   0.04289	   0.44995	  -5.46954
4329446.53803	 286.00000	4905.29100	   0.45709	   0.04668	   0.45947	  -5.83067
4329446.77603	 286.00000	3881.27370	   0.46575	   0.04875	   0.46829	  -5.97566
4329447.01403	 286.00000	3070.98270	   0.47424	   0.05222	   0.47711	  -6.28371
4329447.25303	 286.00000	2430.77780	   0.48379	   0.05403	   0.48680	  -6.37284
4329447.49103	 286.00000	1923.15370	   0.49272	   0.05671	   0.49597	  -6.56622
4329447.72903	 286.00000	1522.43580	   0.50079	   0.05884	   0.50424	  -6.70159
4329447.96703	 286.00000	1203.84460	   0.50824	   0.06030	   0.51180	  -6.76652
4329448.20603	 286.00000	 952.86591	   0.51788	   0.06257	   0.52165	  -6.88884
4329448.44403	 286.00000	 754.27557	   0.52543	   0.06503	   0.52944	  -7.05502
4329448.68103	 286.00000	 596.71857	   0.53550	   0.06601	   0.53955	  -7.02688
4329448.91904	 286.00000	 471.96338	   0.54484	   0.06991	   0.54930	  -7.31138
4329449.15804	 286.00000	 373.20856	   0.55397	   0.07168	   0.55859	  -7.37227
4329449.39504	 286.00000	 295.47278	   0.56493	   0.07476	   0.56986	  -7.53856
4329449.63504	 286.00000	 233.87738	   0.57334	   0.07875	   0.57872	  -7.82065
4329449.87304	 286.00000	 185.05922	   0.58559	   0.08385	   0.59156	  -8.14920
4329450.10904	 286.00000	 146.35823	   0.59695	   0.08942	   0.60361	  -8.51928
4329450.34504	 286.00000	 115.77804	   0.60832	   0.09500	   0.61569	  -8.87605
4329450.58004	 286.00000	  91.67210	   0.62059	   0.10088	   0.62873	  -9.23297
4329450.82504	 286.00000	  72.51701	   0.63435	   0.10955	   0.64374	  -9.79785
4329451.05404	 286.00000	  57.36816	   0.64712	   0.11779	   0.65775	 -10.31615
4329451.29104	 286.00000	  45.36290	   0.66287	   0.12839	   0.67519	 -10.96194
4329451.52304	 286.00000	  35.93134	   0.68043	   0.14059	   0.69480	 -11.67400
4329451.77404	 286.00000	  28.40909	   0.70180	   0.15697	   0.71913	 -12.60760
4329451.98804	 286.00000	  22.48202	   0.72305	   0.17382	   0.74365	 -13.51757
4329452.25304	 286.00000	  17.79613	   0.75414	   0.19091	   0.77793	 -14.20623
4329452.50504	 286.00000	  14.06813	   0.78750	   0.20629	   0.81407	 -14.67902
4329452.72104	 286.00000	  11.14480	   0.82790	   0.21912	   0.85641	 -14.82439
4329452.98904	 286.00000	   8.81772	   0.87262	   0.22603	   0.90142	 -14.52191
4329453.16704	 286.00000	   6.97545	   0.92356	   0.22392	   0.95032	 -13.62828
4329453.38504	 286.00000	   5.51730	   0.96013	   0.21520	   0.98395	 -12.63297
4329453.65404	 286.00000	   4.36941	   1.00621	   0.20535	   1.02695	 -11.53443
4329453.98904	 286.00000	   3.45686	   1.03913	   0.18696	   1.05582	 -10.19940
4329454.40804	 286.00000	   2.73547	   1.06854	   0.16638	   1.08141	  -8.85027
4329454.93304	 286.00000	   2.16054	   1.09235	   0.14763	   1.10228	  -7.69673
4329455.59304	 286.00000	   1.70952	   1.10980	   0.12992	   1.11738	  -6.67720
4329456.42105	 286.00000	   1.35352	   1.12228	   0.11490	   1.12814	  -5.84546
4329457.46405	 286.00000	   1.07079	   1.13349	   0.10280	   1.13814	  -5.18212
4329458.77805	 286.00000	   0.84734	   1.14225	   0.09399	   1.14611	  -4.70377
4329460.43305	 286.00000	   0.67072	   1.15016	   0.08778	   1.15350	  -4.36416
4329462.52205	 286.00000	   0.53067	   1.15660	   0.08575	   1.15978	  -4.24020
4329465.15906	 286.00000	   0.41976	   1.16275	   0.08528	   1.16588	  -4.19495
4329468.49006	 286.00000	   0.33183	   1.17017	   0.08715	   1.17341	  -4.25916
4329472.69607	 286.00000	   0.26261	   1.17888	   0.09287	   1.18253	  -4.50445
4329478.00407	 286.00000	   0.20791	   1.18636	   0.10238	   1.19077	  -4.93234
4329484.70908	 286.00000	   0.16452	   1.19450	   0.11417	   1.19994	  -5.45965
4329493.18509	 286.00000	   0.13007	   1.20537	   0.12665	   1.21201	  -5.99815
4329503.87511	 286.00000	   0.10309	   1.22153	   0.14331	   1.22991	  -6.69138
4329517.38913	 286.00000	   0.08153	   1.24079	   0.16744	   1.25204	  -7.68562
4329534.48715	 286.00000	   0.06443	   1.26144	   0.19649	   1.27665	  -8.85375
4329556.07418	 286.00000	   0.05102	   1.27950	   0.22310	   1.29881	  -9.89075
4329583.31621	 286.00000	   0.04042	   1.30714	   0.24651	   1.33018	 -10.67994
4329617.81226	 286.00000	   0.03192	   1.34751	   0.27752	   1.37580	 -11.63753
4329661.35931	 286.00000	   0.02528	   1.38912	   0.31906	   1.42529	 -12.93546
4329716.42539	 286.00000	   0.01999	   1.43128	   0.36364	   1.47675	 -14.25519
4343678.58772	 287.00000	20004.45300	   0.39589	   0.00256	   0.39590	  -0.37087
4343678.73072	 287.00000	15829.12600	   0.40794	   0.01579	   0.40824	  -2.21653
4343678.87272	 287.00000	12516.70300	   0.41720	   0.02719	   0.41808	  -3.72913
4343679.01472	 287.00000	9909.44240	   0.42717	   0.03445	   0.42856	  -4.61019
4343679.17872	 287.00000	7835.48000	   0.43788	   0.03962	   0.43967	  -5.17038
4343679.37972	 287.00000	6217.24610	   0.44801	   0.04410	   0.45017	  -5.62131
4343679.61772	 287.00000	4905.29100	   0.45597	   0.04729	   0.45842	  -5.92082
4343679.85672	 287.00000	3881.27370	   0.46664	   0.04942	   0.46925	  -6.04525
4343680.09472	 287.00000	3070.98270	   0.47281	   0.05167	   0.47563	  -6.23680
4343680.33272	 287.00000	2430.77780	   0.48326	   0.05523	   0.48640	  -6.52000
4343680.57072	 287.00000	1923.15370	   0.49112	   0.05616	   0.49432	  -6.52330
4343680.80872	 287.00000	1522.43580	   0.50015	   0.05802	   0.50350	  -6.61717
4343681.04672	 287.00000	1203.84460	   0.50796	   0.05867	   0.51133	  -6.58872
4343681.28572	 287.00000	 952.86591	   0.51745	   0.06263	   0.52123	  -6.90098
4343681.52372	 287.00000	 754.27557	   0.52525	   0.06459	   0.52920	  -7.01045
4343681.76072	 287.00000	 596.71857	   0.53601	   0.06569	   0.54002	  -6.98641
4343681.99772	 287.00000	 471.96338	   0.54476	   0.06984	   0.54922	  -7.30615
4343682.23672	 287.00000	 373.20856	   0.55586	   0.07224	   0.56053	  -7.40436
4343682.47372	 287.00000	 295.47278	   0.56392	   0.07616	   0.56904	  -7.69178
4343682.71372	 287.00000	 233.87738	   0.57412	   0.07933	   0.57957	  -7.86748
4343682.95172	 287.00000	 185.05922	   0.58561	   0.08409	   0.59161	  -8.17172
4343683.18772	 287.00000	 146.35823	   0.59530	   0.08829	   0.60181	  -8.43632
4343683.42373	 287.00000	 115.77804	   0.60881	   0.09451	   0.61610	  -8.82419
4343683.65873	 287.00000	  91.67210	   0.62071	   0.10073	   0.62883	  -9.21754
4343683.90373	 287.00000	  72.51701	   0.63370	   0.10930	   0.64305	  -9.78574
4343684.13273	 287.00000	  57.36816	   0.64730	   0.11959	   0.65826	 -10.46719
4343684.36973	 287.00000	  45.36290	   0.66235	   0.12782	   0.67457	 -10.92286
4343684.60173	 287.00000	  35.93134	   0.68067	   0.14238	   0.69540	 -11.81435
4343684.85173	 287.00000	  28.40909	   0.69893	   0.15733	   0.71642	 -12.68561
4343685.06673	 287.00000	  22.48202	   0.72504	   0.17424	   0.74568	 -13.51270
4343685.33173	 287.00000	  17.79613	   0.75385	   0.19154	   0.77780	 -14.25633
4343685.58373	 287.00000	  14.06813	   0.78909	   0.20480	   0.81524	 -14.54981
4343685.79973	 287.00000	  11.14480	   0.82809	   0.21692	   0.85603	 -14.67885
4343686.06673	 287.00000	   8.81772	   0.87217	   0.22655	   0.90111	 -14.56139
4343686.24573	 287.00000	   6.97545	   0.92315	   0.22461	   0.95008	 -13.67495
4343686.46373	 287.00000	   5.51730	   0.96082	   0.21657	   0.98492	 -12.70252
4343686.73273	 287.00000	   4.36941	   1.00726	   0.20613	   1.02814	 -11.56533
4343687.06773	 287.00000	   3.45686	   1.03952	   0.18797	   1.05638	 -10.24947
4343687.48673	 287.00000	   2.73547	   1.06932	   0.16768	   1.08238	  -8.91192
4343688.01173	 287.00000	   2.16054	   1.09402	   0.14821	   1.10402	  -7.71514
4343688.67073	 287.00000	   1.70952	   1.11122	   0.13131	   1.11895	  -6.73947
4343689.49973	 287.00000	   1.35352	   1.12437	   0.11582	   1.13032	  -5.88142
4343690.54273	 287.00000	   1.07079	   1.13522	   0.10270	   1.13985	  -5.16908
4343691.85674	 287.00000	   0.84734	   1.14388	   0.09447	   1.14777	  -4.72112
4343693.51174	 287.00000	   0.67072	   1.15185	   0.08881	   1.15527	  -4.40905
4343695.60074	 287.00000	   0.53067	   1.15735	   0.08605	   1.16055	  -4.25209
4343698.23774	 287.00000	   0.41976	   1.16422	   0.08486	   1.16731	  -4.16869
4343701.56875	 287.00000	   0.33183	   1.17196	   0.08725	   1.17521	  -4.25765
4343705.77475	 287.00000	   0.26261	   1.18039	   0.09403	   1.18413	  -4.55449
4343711.08276	 287.00000	   0.20791	   1.18759	   0.10396	   1.19213	  -5.00276
4343717.78777	 287.00000	   0.16452	   1.19563	   0.11427	   1.20107	  -5.45934
4343726.26378	 287.00000	   0.13007	   1.20657	   0.12686	   1.21322	  -6.00216
4343736.95380	 287.00000	   0.10309	   1.22258	   0.14306	   1.23092	  -6.67396
4343750.46781	 287.00000	   0.08153	   1.24091	   0.16639	   1.25201	  -7.63717
4343767.56584	 287.00000	   0.06443	   1.26016	   0.19370	   1.27496	  -8.73857
4343789.15186	 287.00000	   0.05102	   1.27988	   0.21860	   1.29841	  -9.69260
4343816.39490	 287.00000	   0.04042	   1.31143	   0.24501	   1.33412	 -10.58252
4343850.89094	 287.00000	   0.03192	   1.35401	   0.28111	   1.38288	 -11.72860
4343894.43800	 287.00000	   0.02528	   1.39491	   0.32705	   1.43274	 -13.19513
4343949.50307	 287.00000	   0.01999	   1.43542	   0.37294	   1.48307	 -14.56410
4357904.39514	 288.00000	20004.45300	   0.39515	   0.00343	   0.39517	  -0.49733
4357904.53814	 288.00000	15829.12600	   0.40670	   0.01650	   0.40703	  -2.32388
4357904.68014	 288.00000	12516.70300	   0.41794	   0.02639	   0.41877	  -3.61249
4357904.82214	 288.00000	9909.44240	   0.42864	   0.03516	   0.43008	  -4.68914
4357904.98614	 288.00000	7835.48000	   0.43714	   0.03955	   0.43893	  -5.16920
4357905.18714	 288.00000	6217.24610	   0.44763	   0.04512	   0.44989	  -5.75536
4357905.42514	 288.00000	4905.29100	   0.45703	   0.04600	   0.45934	  -5.74761
4357905.66414	 288.00000	3881.27370	   0.46559	   0.04882	   0.46814	  -5.98641
4357905.90214	 288.00000	3070.98270	   0.47465	   0.05279	   0.47757	  -6.34639
4357906.14014	 288.00000	2430.77780	   0.48187	   0.05419	   0.48491	  -6.41599
4357906.37814	 288.00000	1923.15370	   0.49032	   0.05612	   0.49352	  -6.52943
4357906.61614	 288.00000	1522.43580	   0.50047	   0.05658	   0.50365	  -6.44969
4357906.85414	 288.00000	1203.84460	   0.50744	   0.05968	   0.51094	  -6.70788
4357907.09314	 288.00000	 952.86591	   0.51716	   0.06168	   0.52082	  -6.80169
4357907.33114	 288.00000	 754.27557	   0.52555	   0.06400	   0.52944	  -6.94282
4357907.56814	 288.00000	 596.71857	   0.53620	   0.06630	   0.54029	  -7.04826
4357907.80614	 288.00000	 471.96338	   0.54396	   0.06943	   0.54837	  -7.27338
4357908.04514	 288.00000	 373.20856	   0.55341	   0.07282	   0.55818	  -7.49629
4357908.28314	 288.00000	 295.47278	   0.56403	   0.07522	   0.56902	  -7.59577
4357908.52214	 288.00000	 233.87738	   0.57523	   0.08017	   0.58079	  -7.93455
4357908.76014	 288.00000	 185.05922	   0.58560	   0.08444	   0.59165	  -8.20490
4357908.99614	 288.00000	 146.35823	   0.59577	   0.08959	   0.60247	  -8.55181
4357909.23314	 288.00000	 115.77804	   0.60796	   0.09519	   0.61536	  -8.89917
4357909.46714	 288.00000	  91.67210	   0.62119	   0.10107	   0.62936	  -9.24107
4357909.71215	 288.00000	  72.51701	   0.63287	   0.11070	   0.64248	  -9.92185
4357909.94115	 288.00000	  57.36816	   0.64890	   0.11950	   0.65982	 -10.43447
4357910.17815	 288.00000	  45.36290	   0.66292	   0.12965	   0.67548	 -11.06585
4357910.41015	 288.00000	  35.93134	   0.67985	   0.14334	   0.69480	 -11.90555
4357910.66115	 288.00000	  28.40909	   0.69988	   0.15822	   0.71754	 -12.73868
4357910.87515	 288.00000	  22.48202	   0.72532	   0.17397	   0.74589	 -13.48775
4357911.14015	 288.00000	  17.79613	   0.75376	   0.19106	   0.77760	 -14.22366
4357911.39215	 288.00000	  14.06813	   0.78711	   0.20680	   0.81383	 -14.72109
4357911.60815	 288.00000	  11.14480	   0.82906	   0.21897	   0.85749	 -14.79503
4357911.87615	 288.00000	   8.81772	   0.87260	   0.22637	   0.90148	 -14.54290
4357912.05415	 288.00000	   6.97545	   0.92257	   0.22666	   0.95001	 -13.80344
4357912.27215	 288.00000	   5.51730	   0.96248	   0.21519	   0.98624	 -12.60262
4357912.54115	 288.00000	   4.36941	   1.00649	   0.20669	   1.02749	 -11.60484
4357912.87615	 288.00000	   3.45686	   1.04106	   0.18931	   1.05813	 -10.30622
4357913.29515	 288.00000	   2.73547	   1.07042	   0.16744	   1.08344	  -8.89042
4357913.82015	 288.00000	   2.16054	   1.09467	   0.14908	   1.10477	  -7.75512
4357914.47915	 288.00000	   1.70952	   1.11207	   0.13140	   1.11981	  -6.73881
4357915.30815	 288.00000	   1.35352	   1.12499	   0.11620	   1.13098	  -5.89719
4357916.35115	 288.00000	   1.07079	   1.13657	   0.10332	   1.14126	  -5.19428
4357917.66516	 288.00000	   0.84734	   1.14513	   0.09475	   1.14905	  -4.73008
4357919.32016	 288.00000	   0.67072	   1.15307	   0.08933	   1.15653	  -4.43001
4357921.40816	 288.00000	   0.53067	   1.15857	   0.08615	   1.16176	  -4.25288
4357924.04516	 288.00000	   0.41976	   1.16518	   0.08500	   1.16828	  -4.17234
4357927.37617	 288.00000	   0.33183	   1.17299	   0.08741	   1.17624	  -4.26176
4357931.58217	 288.00000	   0.26261	   1.18126	   0.09412	   1.18500	  -4.55563
4357936.89018	 288.00000	   0.20791	   1.18835	   0.10376	   1.19287	  -4.99003
4357943.59519	 288.00000	   0.16452	   1.19650	   0.11435	   1.20195	  -5.45900
4357952.07120	 288.00000	   0.13007	   1.20813	   0.12610	   1.21470	  -5.95884
4357962.76121	 288.00000	   0.10309	   1.22419	   0.14314	   1.23253	  -6.66889
4357976.27523	 288.00000	   0.08153	   1.24084	   0.16662	   1.25197	  -7.64774
4357993.37325	 288.00000	   0.06443	   1.25957	   0.19377	   1.27439	  -8.74558
4358014.96028	 288.00000	   0.05102	   1.28032	   0.21666	   1.29853	  -9.60469
4358042.20232	 288.00000	   0.04042	   1.31339	   0.24563	   1.33617	 -10.59314
4358076.69836	 288.00000	   0.03192	   1.35596	   0.28288	   1.38515	 -11.78398
4358120.24542	 288.00000	   0.02528	   1.39566	   0.32893	   1.43390	 -13.26161
4358175.31149	 288.00000	   0.01999	   1.43439	   0.37095	   1.48158	 -14.49968
4372125.69928	 289.00000	20004.45300	   0.39618	   0.00339	   0.39620	  -0.48989
4372125.84228	 289.00000	15829.12600	   0.40692	   0.01668	   0.40726	  -2.34674
4372125.98428	 289.00000	12516.70300	   0.41790	   0.02666	   0.41875	  -3.65026
4372126.12628	 289.00000	9909.44240	   0.42730	   0.03311	   0.42858	  -4.43121
4372126.29028	 289.00000	7835.48000	   0.43758	   0.04051	   0.43945	  -5.28923
4372126.49128	 289.00000	6217.24610	   0.44706	   0.04309	   0.44913	  -5.50530
4372126.72928	 289.00000	4905.29100	   0.45674	   0.04666	   0.45912	  -5.83337
4372126.96828	 289.00000	3881.27370	   0.46559	   0.04942	   0.46821	  -6.05875
4372127.20628	 289.00000	3070.98270	   0.47383	   0.05141	   0.47661	  -6.19215
4372127.44428	 289.00000	2430.77780	   0.48322	   0.05337	   0.48615	  -6.30260
4372127.68228	 289.00000	1923.15370	   0.49078	   0.05562	   0.49392	  -6.46552
4372127.92028	 289.00000	1522.43580	   0.49923	   0.05962	   0.50277	  -6.81050
4372128.15828	 289.00000	1203.84460	   0.50767	   0.05867	   0.51105	  -6.59251
4372128.39728	 289.00000	 952.86591	   0.51830	   0.06302	   0.52212	  -6.93208
4372128.63528	 289.00000	 754.27557	   0.52825	   0.06396	   0.53211	  -6.90406
4372128.87228	 289.00000	 596.71857	   0.53586	   0.06675	   0.54001	  -7.10023
4372129.11029	 289.00000	 471.96338	   0.54345	   0.06949	   0.54788	  -7.28680
4372129.34929	 289.00000	 373.20856	   0.55381	   0.07342	   0.55865	  -7.55185
4372129.58729	 289.00000	 295.47278	   0.56491	   0.07551	   0.56994	  -7.61334
4372129.82629	 289.00000	 233.87738	   0.57465	   0.07891	   0.58004	  -7.81871
4372130.06429	 289.00000	 185.05922	   0.58461	   0.08325	   0.59051	  -8.10443
4372130.30029	 289.00000	 146.35823	   0.59641	   0.08853	   0.60295	  -8.44301
4372130.53729	 289.00000	 115.77804	   0.60787	   0.09388	   0.61508	  -8.77903
4372130.77129	 289.00000	  91.67210	   0.62028	   0.10120	   0.62849	  -9.26597
4372131.01629	 289.00000	  72.51701	   0.63347	   0.10929	   0.64282	  -9.78875
4372131.24529	 289.00000	  57.36816	   0.64625	   0.11784	   0.65691	 -10.33390
4372131.48229	 289.00000	  45.36290	   0.66196	   0.13038	   0.67468	 -11.14255
4372131.71429	 289.00000	  35.93134	   0.67897	   0.14313	   0.69389	 -11.90405
4372131.96529	 289.00000	  28.40909	   0.70016	   0.15750	   0.71766	 -12.67730
4372132.17929	 289.00000	  22.48202	   0.72352	   0.17489	   0.74436	 -13.58849
4372132.44429	 289.00000	  17.79613	   0.75418	   0.19089	   0.77796	 -14.20393
4372132.69629	 289.00000	  14.06813	   0.78853	   0.20896	   0.81574	 -14.84203
4372132.91229	 289.00000	  11.14480	   0.82783	   0.22037	   0.85666	 -14.90677
4372133.18029	 289.00000	   8.81772	   0.87413	   0.22783	   0.90333	 -14.60810
4372133.35829	 289.00000	   6.97545	   0.91781	   0.22425	   0.94481	 -13.72998
4372133.57629	 289.00000	   5.51730	   0.96224	   0.22081	   0.98725	 -12.92404
4372133.84529	 289.00000	   4.36941	   1.00352	   0.20274	   1.02379	 -11.42151
4372134.18029	 289.00000	   3.45686	   1.04107	   0.18812	   1.05793	 -10.24258
4372134.59929	 289.00000	   2.73547	   1.06940	   0.16801	   1.08252	  -8.92852
4372135.12429	 289.00000	   2.16054	   1.09208	   0.14833	   1.10211	  -7.73484
4372135.78329	 289.00000	   1.70952	   1.11048	   0.13023	   1.11809	  -6.68863
4372136.61229	 289.00000	   1.35352	   1.12361	   0.11575	   1.12955	  -5.88185
4372137.65530	 289.00000	   1.07079	   1.13415	   0.10335	   1.13885	  -5.20657
4372138.96930	 289.00000	   0.84734	   1.14325	   0.09392	   1.14710	  -4.69638
4372140.62430	 289.00000	   0.67072	   1.15062	   0.08861	   1.15403	  -4.40370
4372142.71330	 289.00000	   0.53067	   1.15847	   0.08565	   1.16163	  -4.22859
4372145.35031	 289.00000	   0.41976	   1.16470	   0.08638	   1.16790	  -4.24150
4372148.68131	 289.00000	   0.33183	   1.17047	   0.08890	   1.17384	  -4.34337
4372152.88732	 289.00000	   0.26261	   1.17767	   0.09336	   1.18136	  -4.53286
4372158.19532	 289.00000	   0.20791	   1.18709	   0.10057	   1.19135	  -4.84274
4372164.90033	 289.00000	   0.16452	   1.19765	   0.11322	   1.20299	  -5.40034
4372173.37634	 289.00000	   0.13007	   1.20734	   0.12885	   1.21420	  -6.09182
4372184.06636	 289.00000	   0.10309	   1.21923	   0.14537	   1.22787	  -6.79942
4372197.58037	 289.00000	   0.08153	   1.23740	   0.16412	   1.24824	  -7.55535
4372214.67840	 289.00000	   0.06443	   1.26075	   0.18927	   1.27488	  -8.53753
4372236.26543	 289.00000	   0.05102	   1.28752	   0.22225	   1.30656	  -9.79370
4372263.50746	 289.00000	   0.04042	   1.31157	   0.25669	   1.33645	 -11.07367
4372298.00351	 289.00000	   0.03192	   1.34105	   0.28583	   1.37117	 -12.03190
4372341.55056	 289.00000	   0.02528	   1.38344	   0.31572	   1.41901	 -12.85567
4372396.61664	 289.00000	   0.01999	   1.43659	   0.35572	   1.47997	 -13.90759
4386352.75209	 290.00000	20004.45300	   0.39612	   0.00588	   0.39616	  -0.84983
4386352.89509	 290.00000	15829.12600	   0.40640	   0.01708	   0.40676	  -2.40605
4386353.03709	 290.00000	12516.70300	   0.41786	   0.02778	   0.41878	  -3.80291
4386353.17909	 290.00000	9909.44240	   0.42663	   0.03468	   0.42804	  -4.64766
4386353.34309	 290.00000	7835.48000	   0.43796	   0.04024	   0.43981	  -5.24987
4386353.54409	 290.00000	6217.24610	   0.44739	   0.04354	   0.44950	  -5.55868
4386353.78209	 290.00000	4905.29100	   0.45489	   0.04748	   0.45736	  -5.95869
4386354.02109	 290.00000	3881.27370	   0.46550	   0.04927	   0.46810	  -6.04237
4386354.25910	 290.00000	3070.98270	   0.47452	   0.05405	   0.47759	  -6.49861
4386354.49710	 290.00000	2430.77780	   0.48212	   0.05336	   0.48506	  -6.31582
4386354.73510	 290.00000	1923.15370	   0.48978	   0.05529	   0.49289	  -6.44052
4386354.97310	 290.00000	1522.43580	   0.49978	   0.05746	   0.50307	  -6.55881
4386355.21110	 290.00000	1203.84460	   0.50806	   0.05980	   0.51156	  -6.71290
4386355.45010	 290.00000	 952.86591	   0.51621	   0.06264	   0.52000	  -6.91904
4386355.68810	 290.00000	 754.27557	   0.52458	   0.06399	   0.52847	  -6.95436
4386355.92510	 290.00000	 596.71857	   0.53538	   0.06694	   0.53955	  -7.12691
4386356.16310	 290.00000	 471.96338	   0.54447	   0.06988	   0.54894	  -7.31379
4386356.40210	 290.00000	 373.20856	   0.55416	   0.07229	   0.55885	  -7.43243
4386356.64010	 290.00000	 295.47278	   0.56475	   0.07443	   0.56964	  -7.50801
4386356.87910	 290.00000	 233.87738	   0.57378	   0.08033	   0.57938	  -7.96982
4386357.11710	 290.00000	 185.05922	   0.58623	   0.08434	   0.59227	  -8.18645
4386357.35310	 290.00000	 146.35823	   0.59610	   0.08864	   0.60265	  -8.45762
4386357.58910	 290.00000	 115.77804	   0.60881	   0.09486	   0.61615	  -8.85606
4386357.82410	 290.00000	  91.67210	   0.61921	   0.10066	   0.62734	  -9.23302
4386358.06910	 290.00000	  72.51701	   0.63356	   0.10863	   0.64281	  -9.72947
4386358.29810	 290.00000	  57.36816	   0.64711	   0.11770	   0.65772	 -10.30847
4386358.53510	 290.00000	  45.36290	   0.66285	   0.12983	   0.67545	 -11.08233
4386358.76710	 290.00000	  35.93134	   0.67774	   0.14322	   0.69271	 -11.93236
4386359.01810	 290.00000	  28.40909	   0.69925	   0.15628	   0.71650	 -12.59832
4386359.23210	 290.00000	  22.48202	   0.72276	   0.17436	   0.74349	 -13.56276
4386359.49710	 290.00000	  17.79613	   0.75240	   0.19120	   0.77631	 -14.25784
4386359.74910	 290.00000	  14.06813	   0.78799	   0.20648	   0.81460	 -14.68356
4386359.96510	 290.00000	  11.14480	   0.83016	   0.21884	   0.85852	 -14.76815
4386360.23310	 290.00000	   8.81772	   0.87179	   0.22505	   0.90037	 -14.47479
4386360.41110	 290.00000	   6.97545	   0.91979	   0.22723	   0.94745	 -13.87696
4386360.62910	 290.00000	   5.51730	   0.96413	   0.21614	   0.98806	 -12.63593
4386360.89810	 290.00000	   4.36941	   1.00321	   0.20635	   1.02421	 -11.62299
4386361.23310	 290.00000	   3.45686	   1.03811	   0.18675	   1.05477	 -10.19819
4386361.65210	 290.00000	   2.73547	   1.06913	   0.16744	   1.08216	  -8.90086
4386362.17711	 290.00000	   2.16054	   1.09242	   0.14953	   1.10260	  -7.79406
4386362.83611	 290.00000	   1.70952	   1.10909	   0.13100	   1.11680	  -6.73632
4386363.66511	 290.00000	   1.35352	   1.12365	   0.11510	   1.12952	  -5.84861
4386364.70811	 290.00000	   1.07079	   1.13452	   0.10334	   1.13922	  -5.20462
4386366.02211	 290.00000	   0.84734	   1.14344	   0.09487	   1.14737	  -4.74316
4386367.67711	 290.00000	   0.67072	   1.15017	   0.08934	   1.15363	  -4.44165
4386369.76612	 290.00000	   0.53067	   1.15612	   0.08527	   1.15926	  -4.21841
4386372.40312	 290.00000	   0.41976	   1.16396	   0.08487	   1.16705	  -4.17010
4386375.73412	 290.00000	   0.33183	   1.17184	   0.08830	   1.17517	  -4.30902
4386379.94013	 290.00000	   0.26261	   1.17841	   0.09538	   1.18226	  -4.62743
4386385.24814	 290.00000	   0.20791	   1.18506	   0.10264	   1.18950	  -4.95023
4386391.95314	 290.00000	   0.16452	   1.19511	   0.11165	   1.20031	  -5.33738
4386400.42916	 290.00000	   0.13007	   1.20862	   0.12588	   1.21516	  -5.94617
4386411.11917	 290.00000	   0.10309	   1.22280	   0.14533	   1.23141	  -6.77787
4386424.63319	 290.00000	   0.08153	   1.23629	   0.16755	   1.24759	  -7.71811
4386441.73121	 290.00000	   0.06443	   1.25460	   0.19162	   1.26915	  -8.68407
4386463.31824	 290.00000	   0.05102	   1.28232	   0.21415	   1.30008	  -9.48122
4386490.56027	 290.00000	   0.04042	   1.31699	   0.24826	   1.34019	 -10.67522
4386525.05632	 290.00000	   0.03192	   1.35209	   0.29001	   1.38284	 -12.10600
4386568.60338	 290.00000	   0.02528	   1.38491	   0.33054	   1.42381	 -13.42397
4386623.66945	 290.00000	   0.01999	   1.42691	   0.36162	   1.47202	 -14.22110
4400577.28709	 291.00000	20004.45300	   0.39482	   0.00477	   0.39485	  -0.69285
4400577.43009	 291.00000	15829.12600	   0.40672	   0.01565	   0.40702	  -2.20371
4400577.57209	 291.00000	12516.70300	   0.41822	   0.02744	   0.41912	  -3.75329
4400577.71409	 291.00000	9909.44240	   0.42798	   0.03497	   0.42941	  -4.67181
4400577.87809	 291.00000	7835.48000	   0.43749	   0.04084	   0.43940	  -5.33322
4400578.07909	 291.00000	6217.24610	   0.44617	   0.04562	   0.44850	  -5.83806
4400578.31709	 291.00000	4905.29100	   0.45636	   0.04706	   0.45878	  -5.88803
4400578.55510	 291.00000	3881.27370	   0.46438	   0.05186	   0.46727	  -6.37233
4400578.79410	 291.00000	3070.98270	   0.47377	   0.05165	   0.47658	  -6.22197
4400579.03210	 291.00000	2430.77780	   0.48220	   0.05460	   0.48529	  -6.46027
4400579.27010	 291.00000	1923.15370	   0.49036	   0.05662	   0.49361	  -6.58706
4400579.50810	 291.00000	1522.43580	   0.50036	   0.05792	   0.50371	  -6.60252
4400579.74610	 291.00000	1203.84460	   0.50830	   0.06073	   0.51191	  -6.81277
4400579.98510	 291.00000	 952.86591	   0.51595	   0.06276	   0.51975	  -6.93516
4400580.22310	 291.00000	 754.27557	   0.52506	   0.06465	   0.52902	  -7.01923
4400580.46010	 291.00000	 596.71857	   0.53559	   0.06676	   0.53973	  -7.10482
4400580.69810	 291.00000	 471.96338	   0.54399	   0.06894	   0.54835	  -7.22208
4400580.93710	 291.00000	 373.20856	   0.55334	   0.07272	   0.55810	  -7.48654
4400581.17510	 291.00000	 295.47278	   0.56333	   0.07480	   0.56827	  -7.56406
4400581.41410	 291.00000	 233.87738	   0.57394	   0.07994	   0.57948	  -7.92902
4400581.65210	 291.00000	 185.05922	   0.58682	   0.08332	   0.59271	  -8.08078
4400581.88810	 291.00000	 146.35823	   0.59596	   0.08969	   0.60268	  -8.55832
4400582.12410	 291.00000	 115.77804	   0.60767	   0.09533	   0.61510	  -8.91617
4400582.35910	 291.00000	  91.67210	   0.61997	   0.10124	   0.62818	  -9.27422
4400582.60410	 291.00000	  72.51701	   0.63255	   0.10937	   0.64194	  -9.80964
4400582.83310	 291.00000	  57.36816	   0.64607	   0.11707	   0.65659	 -10.27062
4400583.07010	 291.00000	  45.36290	   0.66257	   0.13048	   0.67530	 -11.14090
4400583.30210	 291.00000	  35.93134	   0.67907	   0.14211	   0.69378	 -11.81950
4400583.55310	 291.00000	  28.40909	   0.69894	   0.15656	   0.71626	 -12.62580
4400583.76710	 291.00000	  22.48202	   0.72307	   0.17412	   0.74374	 -13.53971
4400584.03210	 291.00000	  17.79613	   0.75239	   0.19143	   0.77636	 -14.27507
4400584.28410	 291.00000	  14.06813	   0.78630	   0.20595	   0.81283	 -14.67769
4400584.50010	 291.00000	  11.14480	   0.82493	   0.21875	   0.85344	 -14.85173
4400584.76810	 291.00000	   8.81772	   0.87136	   0.22671	   0.90037	 -14.58385
4400584.94610	 291.00000	   6.97545	   0.92099	   0.22617	   0.94835	 -13.79717
4400585.16410	 291.00000	   5.51730	   0.96090	   0.22019	   0.98581	 -12.90630
4400585.43310	 291.00000	   4.36941	   1.00591	   0.20557	   1.02671	 -11.55002
4400585.76810	 291.00000	   3.45686	   1.04026	   0.19133	   1.05771	 -10.42153
4400586.18711	 291.00000	   2.73547	   1.06960	   0.16944	   1.08294	  -9.00169
4400586.71211	 291.00000	   2.16054	   1.09473	   0.14879	   1.10479	  -7.73989
4400587.37111	 291.00000	   1.70952	   1.11239	   0.13228	   1.12023	  -6.78153
4400588.20011	 291.00000	   1.35352	   1.12553	   0.11705	   1.13160	  -5.93696
4400589.24311	 291.00000	   1.07079	   1.13654	   0.10446	   1.14133	  -5.25147
4400590.55711	 291.00000	   0.84734	   1.14535	   0.09512	   1.14929	  -4.74771
4400592.21211	 291.00000	   0.67072	   1.15344	   0.08910	   1.15688	  -4.41739
4400594.30112	 291.00000	   0.53067	   1.15993	   0.08694	   1.16318	  -4.28668
4400596.93812	 291.00000	   0.41976	   1.16599	   0.08561	   1.16913	  -4.19901
4400600.26912	 291.00000	   0.33183	   1.17327	   0.08767	   1.17654	  -4.27315
4400604.47513	 291.00000	   0.26261	   1.18189	   0.09371	   1.18560	  -4.53333
4400609.78314	 291.00000	   0.20791	   1.19033	   0.10371	   1.19483	  -4.97938
4400616.48815	 291.00000	   0.16452	   1.19801	   0.11565	   1.20358	  -5.51376
4400624.96416	 291.00000	   0.13007	   1.20863	   0.12815	   1.21541	  -6.05223
4400635.65417	 291.00000	   0.10309	   1.22424	   0.14364	   1.23264	  -6.69202
4400649.16819	 291.00000	   0.08153	   1.24372	   0.16559	   1.25469	  -7.58373
4400666.26621	 291.00000	   0.06443	   1.26387	   0.19257	   1.27845	  -8.66314
4400687.85324	 291.00000	   0.05102	   1.28302	   0.22109	   1.30193	  -9.77701
4400715.09527	 291.00000	   0.04042	   1.31185	   0.24703	   1.33491	 -10.66417
4400749.59132	 291.00000	   0.03192	   1.35394	   0.28040	   1.38267	 -11.70051
4400793.13838	 291.00000	   0.02528	   1.39806	   0.32454	   1.43524	 -13.06905
4400848.20445	 291.00000	   0.01999	   1.44231	   0.37324	   1.48982	 -14.50879
4414801.30189	 292.00000	20004.45300	   0.39441	   0.00403	   0.39443	  -0.58548
4414801.44489	 292.00000	15829.12600	   0.40736	   0.01859	   0.40778	  -2.61349
4414801.58689	 292.00000	12516.70300	   0.41836	   0.02705	   0.41924	  -3.69947
4414801.72889	 292.00000	9909.44240	   0.42841	   0.03504	   0.42984	  -4.67522
4414801.89289	 292.00000	7835.48000	   0.43735	   0.04012	   0.43919	  -5.24154
4414802.09389	 292.00000	6217.24610	   0.44508	   0.04627	   0.44748	  -5.93564
4414802.33189	 292.00000	4905.29100	   0.45416	   0.04705	   0.45659	  -5.91403
4414802.57089	 292.00000	3881.27370	   0.46414	   0.05035	   0.46686	  -6.19097
4414802.80889	 292.00000	3070.98270	   0.47415	   0.05253	   0.47705	  -6.32137
4414803.04689	 292.00000	2430.77780	   0.48043	   0.05469	   0.48353	  -6.49409
4414803.28489	 292.00000	1923.15370	   0.48946	   0.05567	   0.49262	  -6.48864
4414803.52289	 292.00000	1522.43580	   0.49967	   0.05705	   0.50292	  -6.51332
4414803.76089	 292.00000	1203.84460	   0.50782	   0.05889	   0.51122	  -6.61446
4414803.99989	 292.00000	 952.86591	   0.51626	   0.06289	   0.52008	  -6.94566
4414804.23789	 292.00000	 754.27557	   0.52484	   0.06446	   0.52878	  -7.00248
4414804.47489	 292.00000	 596.71857	   0.53371	   0.06747	   0.53796	  -7.20507
4414804.71289	 292.00000	 471.96338	   0.54339	   0.06975	   0.54784	  -7.31462
4414804.95190	 292.00000	 373.20856	   0.55264	   0.07158	   0.55726	  -7.37993
4414805.18990	 292.00000	 295.47278	   0.56360	   0.07621	   0.56873	  -7.70087
4414805.42890	 292.00000	 233.87738	   0.57264	   0.07895	   0.57805	  -7.84992
4414805.66690	 292.00000	 185.05922	   0.58434	   0.08391	   0.59033	  -8.17200
4414805.90290	 292.00000	 146.35823	   0.59545	   0.08794	   0.60191	  -8.40078
4414806.13990	 292.00000	 115.77804	   0.60727	   0.09498	   0.61465	  -8.88918
4414806.37390	 292.00000	  91.67210	   0.61978	   0.10055	   0.62788	  -9.21498
4414806.61890	 292.00000	  72.51701	   0.63292	   0.10988	   0.64239	  -9.84842
4414806.84790	 292.00000	  57.36816	   0.64655	   0.11852	   0.65732	 -10.38777
4414807.08490	 292.00000	  45.36290	   0.66125	   0.12893	   0.67370	 -11.03341
4414807.31690	 292.00000	  35.93134	   0.68029	   0.14089	   0.69473	 -11.70062
4414807.56790	 292.00000	  28.40909	   0.69819	   0.15687	   0.71560	 -12.66334
4414807.78190	 292.00000	  22.48202	   0.72276	   0.17378	   0.74336	 -13.51968
4414808.04690	 292.00000	  17.79613	   0.75141	   0.19090	   0.77528	 -14.25473
4414808.29890	 292.00000	  14.06813	   0.78716	   0.20601	   0.81367	 -14.66598
4414808.51490	 292.00000	  11.14480	   0.82771	   0.21904	   0.85620	 -14.82283
4414808.78290	 292.00000	   8.81772	   0.87133	   0.22626	   0.90023	 -14.55666
4414808.96090	 292.00000	   6.97545	   0.91967	   0.22903	   0.94776	 -13.98404
4414809.17890	 292.00000	   5.51730	   0.96243	   0.21705	   0.98660	 -12.70875
4414809.44790	 292.00000	   4.36941	   1.00460	   0.20727	   1.02576	 -11.65803
4414809.78290	 292.00000	   3.45686	   1.03837	   0.18778	   1.05521	 -10.25057
4414810.20190	 292.00000	   2.73547	   1.07132	   0.16911	   1.08458	  -8.97016
4414810.72690	 292.00000	   2.16054	   1.09356	   0.15087	   1.10392	  -7.85508
4414811.38590	 292.00000	   1.70952	   1.11085	   0.13246	   1.11872	  -6.79988
4414812.21490	 292.00000	   1.35352	   1.12519	   0.11638	   1.13120	  -5.90512
4414813.25791	 292.00000	   1.07079	   1.13605	   0.10474	   1.14087	  -5.26761
4414814.57191	 292.00000	   0.84734	   1.14459	   0.09532	   1.14855	  -4.76037
4414816.22691	 292.00000	   0.67072	   1.15208	   0.08966	   1.15556	  -4.45013
4414818.31591	 292.00000	   0.53067	   1.15838	   0.08628	   1.16159	  -4.25988
4414820.95292	 292.00000	   0.41976	   1.16584	   0.08483	   1.16892	  -4.16168
4414824.28392	 292.00000	   0.33183	   1.17350	   0.08886	   1.17686	  -4.33016
4414828.48993	 292.00000	   0.26261	   1.18069	   0.09554	   1.18455	  -4.62634
4414833.79793	 292.00000	   0.20791	   1.18750	   0.10344	   1.19199	  -4.97844
4414840.50294	 292.00000	   0.16452	   1.19723	   0.11249	   1.20250	  -5.36784
4414848.97895	 292.00000	   0.13007	   1.21040	   0.12602	   1.21694	  -5.94371
4414859.66897	 292.00000	   0.10309	   1.22513	   0.14589	   1.23379	  -6.79089
4414873.18298	 292.00000	   0.08153	   1.23847	   0.16814	   1.24984	  -7.73159
4414890.28101	 292.00000	   0.06443	   1.25789	   0.19339	   1.27266	  -8.74028
4414911.86804	 292.00000	   0.05102	   1.28344	   0.21510	   1.30134	  -9.51404
