Repository: kbm2110/Battery_Diagnostics_Thesis

# Battery_Diagnostics_Thesis
 Data-driven battery diagnostics using EIS

**Author:** Bala Manikanta Yaswanth Kanagarla
**Institution:** Technische Hochschule Ingolstadt (THI)
**Supervisor:** Prof. Dr. H.-G. Schweiger

## Overview

This project implements a machine learning framework for 
non-invasive State of Health (SoH) estimation of lithium-ion 
batteries using Electrochemical Impedance Spectroscopy (EIS).

Eight physically interpretable features are extracted from 
impedance spectra and used to train six ML models under a 
strict cell-level train-test split. The stacking ensemble 
achieves R² = 0.9122 and RMSE = 0.0234 on completely unseen 
cells.

---

File: data/EIS/EIS_state_V_35C01.txt (part 35 of 39)
time/s	           cycle number	freq/Hz	           Re(Z)/Ohm	  -Im(Z)/Ohm	   |Z|/Ohm	   Phase(Z)/deg
4104694.54950	 284.00000	   2.16054	   0.94445	   0.09830	   0.94955	  -5.94227
4104695.20850	 284.00000	   1.70952	   0.95359	   0.08673	   0.95752	  -5.19681
4104696.03750	 284.00000	   1.35352	   0.96166	   0.07860	   0.96486	  -4.67279
4104697.08050	 284.00000	   1.07079	   0.96770	   0.07363	   0.97050	  -4.35099
4104698.39450	 284.00000	   0.84734	   0.97333	   0.06985	   0.97583	  -4.10456
4104700.04950	 284.00000	   0.67072	   0.97855	   0.06923	   0.98099	  -4.04657
4104702.13850	 284.00000	   0.53067	   0.98514	   0.06938	   0.98758	  -4.02871
4104704.77550	 284.00000	   0.41976	   0.99155	   0.07341	   0.99427	  -4.23402
4104708.10651	 284.00000	   0.33183	   0.99651	   0.08008	   0.99972	  -4.59457
4104712.31251	 284.00000	   0.26261	   1.00135	   0.08860	   1.00526	  -5.05634
4104717.62051	 284.00000	   0.20791	   1.00731	   0.09735	   1.01200	  -5.52007
4104724.32552	 284.00000	   0.16452	   1.01548	   0.10922	   1.02134	  -6.13882
4104732.80152	 284.00000	   0.13007	   1.02677	   0.12524	   1.03438	  -6.95421
4104743.49153	 284.00000	   0.10309	   1.03829	   0.14445	   1.04829	  -7.92025
4104757.00554	 284.00000	   0.08153	   1.05357	   0.16515	   1.06644	  -8.90878
4104774.10355	 284.00000	   0.06443	   1.07584	   0.19337	   1.09308	 -10.18961
4104795.68956	 284.00000	   0.05102	   1.10774	   0.22816	   1.13099	 -11.63860
4104822.93257	 284.00000	   0.04042	   1.13749	   0.27697	   1.17072	 -13.68460
4104857.42860	 284.00000	   0.03192	   1.16160	   0.32889	   1.20726	 -15.80856
4104900.97562	 284.00000	   0.02528	   1.18755	   0.37353	   1.24491	 -17.46041
4104956.04065	 284.00000	   0.01999	   1.22668	   0.41357	   1.29452	 -18.63129
4118303.32412	 285.00000	20004.45300	   0.29533	  -0.01543	   0.29573	   2.99078
4118303.46713	 285.00000	15829.12600	   0.30597	  -0.00051	   0.30597	   0.09623
4118303.60913	 285.00000	12516.70300	   0.31158	   0.01043	   0.31175	  -1.91652
4118303.75113	 285.00000	9909.44240	   0.32062	   0.01931	   0.32120	  -3.44744
4118303.91513	 285.00000	7835.48000	   0.32799	   0.02613	   0.32903	  -4.55480
4118304.11613	 285.00000	6217.24610	   0.33551	   0.03345	   0.33717	  -5.69390
4118304.35413	 285.00000	4905.29100	   0.34360	   0.03738	   0.34562	  -6.20909
4118304.59313	 285.00000	3881.27370	   0.35073	   0.04275	   0.35333	  -6.94911
4118304.83113	 285.00000	3070.98270	   0.35819	   0.04585	   0.36111	  -7.29486
4118305.06913	 285.00000	2430.77780	   0.36780	   0.04930	   0.37109	  -7.63526
4118305.30713	 285.00000	1923.15370	   0.37595	   0.05412	   0.37983	  -8.19229
4118305.54513	 285.00000	1522.43580	   0.38378	   0.05702	   0.38800	  -8.45083
4118305.78313	 285.00000	1203.84460	   0.39355	   0.05996	   0.39809	  -8.66220
4118306.02213	 285.00000	 952.86591	   0.40341	   0.06395	   0.40845	  -9.00789
4118306.26013	 285.00000	 754.27557	   0.41123	   0.06637	   0.41655	  -9.16766
4118306.49713	 285.00000	 596.71857	   0.42151	   0.07215	   0.42764	  -9.71368
4118306.73413	 285.00000	 471.96338	   0.43246	   0.07402	   0.43875	  -9.71202
4118306.97413	 285.00000	 373.20856	   0.44339	   0.07928	   0.45043	 -10.13728
4118307.21113	 285.00000	 295.47278	   0.45491	   0.08382	   0.46257	 -10.43979
4118307.45113	 285.00000	 233.87738	   0.46822	   0.08883	   0.47657	 -10.74272
4118307.68913	 285.00000	 185.05922	   0.47840	   0.09375	   0.48750	 -11.08749
4118307.92513	 285.00000	 146.35823	   0.49105	   0.09943	   0.50102	 -11.44713
4118308.16113	 285.00000	 115.77804	   0.50640	   0.10646	   0.51747	 -11.87289
4118308.39613	 285.00000	  91.67210	   0.51967	   0.11373	   0.53196	 -12.34450
4118308.64113	 285.00000	  72.51701	   0.53647	   0.12413	   0.55064	 -13.02857
4118308.87013	 285.00000	  57.36816	   0.55275	   0.13496	   0.56898	 -13.72096
4118309.10713	 285.00000	  45.36290	   0.57169	   0.14695	   0.59027	 -14.41591
4118309.33913	 285.00000	  35.93134	   0.59422	   0.16048	   0.61551	 -15.11316
4118309.58913	 285.00000	  28.40909	   0.61949	   0.17393	   0.64344	 -15.68252
4118309.80413	 285.00000	  22.48202	   0.65143	   0.18692	   0.67772	 -16.00984
4118310.06913	 285.00000	  17.79613	   0.68774	   0.19817	   0.71572	 -16.07392
4118310.32113	 285.00000	  14.06813	   0.72778	   0.20351	   0.75570	 -15.62246
4118310.53713	 285.00000	  11.14480	   0.76954	   0.20091	   0.79534	 -14.63187
4118310.80413	 285.00000	   8.81772	   0.80814	   0.19373	   0.83103	 -13.48064
4118310.98213	 285.00000	   6.97545	   0.84611	   0.17884	   0.86480	 -11.93495
4118311.20113	 285.00000	   5.51730	   0.87478	   0.16172	   0.88960	 -10.47367
4118311.47013	 285.00000	   4.36941	   0.89978	   0.14539	   0.91145	  -9.17900
4118311.80513	 285.00000	   3.45686	   0.91926	   0.12950	   0.92833	  -8.01869
4118312.22413	 285.00000	   2.73547	   0.93351	   0.11170	   0.94016	  -6.82354
4118312.74913	 285.00000	   2.16054	   0.94655	   0.09857	   0.95166	  -5.94496
4118313.40813	 285.00000	   1.70952	   0.95524	   0.08824	   0.95931	  -5.27746
4118314.23713	 285.00000	   1.35352	   0.96273	   0.07949	   0.96601	  -4.72007
4118315.28013	 285.00000	   1.07079	   0.96936	   0.07379	   0.97216	  -4.35339
4118316.59313	 285.00000	   0.84734	   0.97626	   0.07022	   0.97879	  -4.11401
4118318.24913	 285.00000	   0.67072	   0.98178	   0.06961	   0.98424	  -4.05575
4118320.33813	 285.00000	   0.53067	   0.98667	   0.07133	   0.98924	  -4.13498
4118322.97514	 285.00000	   0.41976	   0.99092	   0.07472	   0.99373	  -4.31217
4118326.30614	 285.00000	   0.33183	   0.99603	   0.07906	   0.99916	  -4.53812
4118330.51214	 285.00000	   0.26261	   1.00224	   0.08566	   1.00589	  -4.88501
4118335.82014	 285.00000	   0.20791	   1.01025	   0.09633	   1.01483	  -5.44680
4118342.52515	 285.00000	   0.16452	   1.01833	   0.10885	   1.02413	  -6.10100
4118351.00115	 285.00000	   0.13007	   1.02902	   0.12352	   1.03640	  -6.84494
4118361.69116	 285.00000	   0.10309	   1.04466	   0.14238	   1.05432	  -7.76143
4118375.20517	 285.00000	   0.08153	   1.06475	   0.16963	   1.07818	  -9.05208
4118392.30318	 285.00000	   0.06443	   1.08496	   0.20529	   1.10421	 -10.71464
4118413.88919	 285.00000	   0.05102	   1.09985	   0.24514	   1.12684	 -12.56497
4118441.13221	 285.00000	   0.04042	   1.11808	   0.28044	   1.15272	 -14.08064
4118475.62823	 285.00000	   0.03192	   1.14519	   0.31542	   1.18783	 -15.39915
4118519.17525	 285.00000	   0.02528	   1.18752	   0.35507	   1.23947	 -16.64657
4118574.24029	 285.00000	   0.01999	   1.23412	   0.39849	   1.29686	 -17.89514
4131930.73403	 286.00000	20004.45300	   0.29713	  -0.01694	   0.29761	   3.26318
4131930.87603	 286.00000	15829.12600	   0.30466	  -0.00231	   0.30467	   0.43424
4131931.01803	 286.00000	12516.70300	   0.31118	   0.01129	   0.31138	  -2.07867
4131931.16003	 286.00000	9909.44240	   0.31907	   0.01952	   0.31967	  -3.50025
4131931.32403	 286.00000	7835.48000	   0.32740	   0.02747	   0.32855	  -4.79542
4131931.52503	 286.00000	6217.24610	   0.33473	   0.03452	   0.33651	  -5.88747
4131931.76303	 286.00000	4905.29100	   0.34281	   0.03791	   0.34490	  -6.30988
4131932.00203	 286.00000	3881.27370	   0.34982	   0.04292	   0.35245	  -6.99390
4131932.24003	 286.00000	3070.98270	   0.35776	   0.04632	   0.36075	  -7.37734
4131932.47803	 286.00000	2430.77780	   0.36695	   0.05059	   0.37042	  -7.84893
4131932.71603	 286.00000	1923.15370	   0.37583	   0.05424	   0.37972	  -8.21211
4131932.95403	 286.00000	1522.43580	   0.38324	   0.05699	   0.38745	  -8.45861
4131933.19203	 286.00000	1203.84460	   0.39416	   0.06012	   0.39872	  -8.67226
4131933.43103	 286.00000	 952.86591	   0.40121	   0.06499	   0.40644	  -9.20063
4131933.66903	 286.00000	 754.27557	   0.41190	   0.06774	   0.41743	  -9.33902
4131933.90603	 286.00000	 596.71857	   0.42073	   0.07156	   0.42677	  -9.65264
4131934.14403	 286.00000	 471.96338	   0.43273	   0.07483	   0.43915	  -9.81025
4131934.38303	 286.00000	 373.20856	   0.44135	   0.07902	   0.44837	 -10.15079
4131934.62103	 286.00000	 295.47278	   0.45415	   0.08379	   0.46181	 -10.45359
4131934.86003	 286.00000	 233.87738	   0.46471	   0.08874	   0.47311	 -10.81133
4131935.09803	 286.00000	 185.05922	   0.47812	   0.09353	   0.48718	 -11.06855
4131935.33403	 286.00000	 146.35823	   0.48942	   0.09961	   0.49945	 -11.50416
4131935.57103	 286.00000	 115.77804	   0.50393	   0.10694	   0.51515	 -11.98157
4131935.80503	 286.00000	  91.67210	   0.51921	   0.11438	   0.53166	 -12.42357
4131936.05003	 286.00000	  72.51701	   0.53505	   0.12415	   0.54926	 -13.06340
4131936.27903	 286.00000	  57.36816	   0.54999	   0.13483	   0.56628	 -13.77480
4131936.51603	 286.00000	  45.36290	   0.56904	   0.14654	   0.58761	 -14.44090
4131936.74803	 286.00000	  35.93134	   0.59307	   0.15892	   0.61399	 -15.00030
4131936.99903	 286.00000	  28.40909	   0.61958	   0.17266	   0.64318	 -15.57185
4131937.21303	 286.00000	  22.48202	   0.65096	   0.18807	   0.67759	 -16.11475
4131937.47803	 286.00000	  17.79613	   0.68758	   0.19802	   0.71553	 -16.06618
4131937.73003	 286.00000	  14.06813	   0.72710	   0.20294	   0.75489	 -15.59467
4131937.94603	 286.00000	  11.14480	   0.76637	   0.20158	   0.79244	 -14.73672
4131938.21403	 286.00000	   8.81772	   0.80786	   0.19309	   0.83061	 -13.44265
4131938.39203	 286.00000	   6.97545	   0.84370	   0.17992	   0.86267	 -12.03794
4131938.61003	 286.00000	   5.51730	   0.87115	   0.16300	   0.88627	 -10.59809
4131938.87903	 286.00000	   4.36941	   0.89992	   0.14523	   0.91156	  -9.16718
4131939.21403	 286.00000	   3.45686	   0.91910	   0.12860	   0.92805	  -7.96490
4131939.63303	 286.00000	   2.73547	   0.93270	   0.11186	   0.93938	  -6.83874
4131940.15803	 286.00000	   2.16054	   0.94489	   0.09751	   0.94991	  -5.89160
4131940.81703	 286.00000	   1.70952	   0.95416	   0.08856	   0.95826	  -5.30249
4131941.64604	 286.00000	   1.35352	   0.96105	   0.08050	   0.96442	  -4.78831
4131942.68904	 286.00000	   1.07079	   0.96694	   0.07442	   0.96980	  -4.40079
4131944.00304	 286.00000	   0.84734	   0.97340	   0.07060	   0.97595	  -4.14862
4131945.65804	 286.00000	   0.67072	   0.97844	   0.06882	   0.98086	  -4.02314
4131947.74704	 286.00000	   0.53067	   0.98410	   0.06989	   0.98658	  -4.06230
4131950.38404	 286.00000	   0.41976	   0.98971	   0.07304	   0.99240	  -4.22075
4131953.71504	 286.00000	   0.33183	   0.99611	   0.07712	   0.99909	  -4.42708
4131957.92105	 286.00000	   0.26261	   1.00417	   0.08534	   1.00779	  -4.85776
4131963.22905	 286.00000	   0.20791	   1.01255	   0.09792	   1.01727	  -5.52373
4131969.93405	 286.00000	   0.16452	   1.01945	   0.11447	   1.02586	  -6.40672
4131978.41006	 286.00000	   0.13007	   1.02648	   0.13128	   1.03484	  -7.28832
4131989.10006	 286.00000	   0.10309	   1.03546	   0.14907	   1.04614	  -8.19234
4132002.61407	 286.00000	   0.08153	   1.05086	   0.17085	   1.06466	  -9.23416
4132019.71108	 286.00000	   0.06443	   1.07066	   0.19756	   1.08873	 -10.45455
4132041.29709	 286.00000	   0.05102	   1.09177	   0.22837	   1.11540	 -11.81447
4132068.54011	 286.00000	   0.04042	   1.12260	   0.25903	   1.15210	 -12.99318
4132103.03613	 286.00000	   0.03192	   1.16805	   0.29740	   1.20532	 -14.28468
4132146.58316	 286.00000	   0.02528	   1.22171	   0.35242	   1.27153	 -16.09087
4132201.64919	 286.00000	   0.01999	   1.27129	   0.42358	   1.34000	 -18.42772
4145550.66487	 287.00000	20004.45300	   0.29583	  -0.01559	   0.29624	   3.01694
4145550.80787	 287.00000	15829.12600	   0.30457	  -0.00247	   0.30458	   0.46425
4145550.94987	 287.00000	12516.70300	   0.31202	   0.01050	   0.31220	  -1.92747
4145551.09187	 287.00000	9909.44240	   0.31797	   0.02054	   0.31863	  -3.69549
4145551.25587	 287.00000	7835.48000	   0.32770	   0.02672	   0.32878	  -4.66145
4145551.45687	 287.00000	6217.24610	   0.33472	   0.03341	   0.33639	  -5.69935
4145551.69487	 287.00000	4905.29100	   0.34306	   0.03875	   0.34524	  -6.44399
4145551.93387	 287.00000	3881.27370	   0.34966	   0.04316	   0.35232	  -7.03640
4145552.17187	 287.00000	3070.98270	   0.35880	   0.04629	   0.36178	  -7.35161
4145552.40987	 287.00000	2430.77780	   0.36709	   0.04935	   0.37039	  -7.65599
4145552.64787	 287.00000	1923.15370	   0.37437	   0.05492	   0.37838	  -8.34622
4145552.88587	 287.00000	1522.43580	   0.38528	   0.05696	   0.38947	  -8.40942
4145553.12387	 287.00000	1203.84460	   0.39341	   0.06039	   0.39802	  -8.72641
4145553.36287	 287.00000	 952.86591	   0.40200	   0.06464	   0.40716	  -9.13414
4145553.60087	 287.00000	 754.27557	   0.41222	   0.06769	   0.41774	  -9.32538
4145553.83787	 287.00000	 596.71857	   0.42296	   0.07109	   0.42890	  -9.54057
4145554.07587	 287.00000	 471.96338	   0.43120	   0.07368	   0.43745	  -9.69680
4145554.31487	 287.00000	 373.20856	   0.44208	   0.08138	   0.44951	 -10.43039
4145554.55287	 287.00000	 295.47278	   0.45371	   0.08472	   0.46155	 -10.57676
4145554.79187	 287.00000	 233.87738	   0.46527	   0.08696	   0.47333	 -10.58657
4145555.02987	 287.00000	 185.05922	   0.47854	   0.09430	   0.48775	 -11.14763
4145555.26587	 287.00000	 146.35823	   0.49176	   0.10133	   0.50210	 -11.64293
4145555.50287	 287.00000	 115.77804	   0.50486	   0.10787	   0.51626	 -12.06119
4145555.73687	 287.00000	  91.67210	   0.52040	   0.11387	   0.53271	 -12.34262
4145555.98187	 287.00000	  72.51701	   0.53570	   0.12378	   0.54981	 -13.01019
4145556.21087	 287.00000	  57.36816	   0.55268	   0.13348	   0.56857	 -13.57759
4145556.44787	 287.00000	  45.36290	   0.57178	   0.14732	   0.59046	 -14.44822
4145556.67987	 287.00000	  35.93134	   0.59351	   0.16102	   0.61496	 -15.17942
4145556.93088	 287.00000	  28.40909	   0.61948	   0.17446	   0.64358	 -15.72881
4145557.14488	 287.00000	  22.48202	   0.65129	   0.18927	   0.67824	 -16.20423
4145557.40988	 287.00000	  17.79613	   0.68637	   0.19877	   0.71457	 -16.15071
4145557.66188	 287.00000	  14.06813	   0.72757	   0.20377	   0.75556	 -15.64621
4145557.87788	 287.00000	  11.14480	   0.76908	   0.20094	   0.79490	 -14.64285
4145558.14588	 287.00000	   8.81772	   0.80845	   0.19422	   0.83145	 -13.50848
4145558.32388	 287.00000	   6.97545	   0.84306	   0.18263	   0.86262	 -12.22325
4145558.54188	 287.00000	   5.51730	   0.87601	   0.16584	   0.89157	 -10.71965
4145558.81088	 287.00000	   4.36941	   0.89974	   0.14694	   0.91166	  -9.27513
4145559.14588	 287.00000	   3.45686	   0.91874	   0.12983	   0.92786	  -8.04319
4145559.56488	 287.00000	   2.73547	   0.93600	   0.11311	   0.94281	  -6.89051
4145560.08988	 287.00000	   2.16054	   0.94740	   0.10087	   0.95276	  -6.07732
4145560.74888	 287.00000	   1.70952	   0.95602	   0.08905	   0.96016	  -5.32126
4145561.57788	 287.00000	   1.35352	   0.96401	   0.07961	   0.96729	  -4.72103
4145562.62088	 287.00000	   1.07079	   0.97103	   0.07450	   0.97388	  -4.38720
4145563.93488	 287.00000	   0.84734	   0.97637	   0.07155	   0.97899	  -4.19107
4145565.58988	 287.00000	   0.67072	   0.98136	   0.07121	   0.98394	  -4.15003
4145567.67888	 287.00000	   0.53067	   0.98591	   0.07053	   0.98843	  -4.09204
4145570.31588	 287.00000	   0.41976	   0.99191	   0.07304	   0.99459	  -4.21160
4145573.64689	 287.00000	   0.33183	   0.99800	   0.07853	   1.00109	  -4.49918
4145577.85289	 287.00000	   0.26261	   1.00425	   0.08586	   1.00791	  -4.88650
4145583.16089	 287.00000	   0.20791	   1.01244	   0.09511	   1.01690	  -5.36655
4145589.86589	 287.00000	   0.16452	   1.02415	   0.10795	   1.02982	  -6.01725
4145598.34190	 287.00000	   0.13007	   1.03692	   0.12777	   1.04476	  -7.02473
4145609.03191	 287.00000	   0.10309	   1.04775	   0.15312	   1.05888	  -8.31425
4145622.54591	 287.00000	   0.08153	   1.05719	   0.18050	   1.07248	  -9.68881
4145639.64292	 287.00000	   0.06443	   1.07049	   0.20943	   1.09078	 -11.06974
4145661.22994	 287.00000	   0.05102	   1.09126	   0.23446	   1.11617	 -12.12552
4145688.47195	 287.00000	   0.04042	   1.12037	   0.26828	   1.15204	 -13.46633
4145722.96797	 287.00000	   0.03192	   1.15352	   0.30542	   1.19327	 -14.82984
4145766.51500	 287.00000	   0.02528	   1.19704	   0.34325	   1.24528	 -16.00044
4145821.58103	 287.00000	   0.01999	   1.25774	   0.38618	   1.31569	 -17.06861
4159164.72047	 288.00000	20004.45300	   0.29601	  -0.01571	   0.29643	   3.03756
4159164.86347	 288.00000	15829.12600	   0.30497	  -0.00204	   0.30498	   0.38377
4159165.00547	 288.00000	12516.70300	   0.31190	   0.00983	   0.31206	  -1.80598
4159165.14747	 288.00000	9909.44240	   0.32030	   0.01844	   0.32083	  -3.29552
4159165.31147	 288.00000	7835.48000	   0.32803	   0.02553	   0.32902	  -4.44951
4159165.51247	 288.00000	6217.24610	   0.33604	   0.03335	   0.33769	  -5.66783
4159165.75047	 288.00000	4905.29100	   0.34408	   0.03879	   0.34626	  -6.43238
4159165.98947	 288.00000	3881.27370	   0.35122	   0.04245	   0.35377	  -6.89234
4159166.22747	 288.00000	3070.98270	   0.35983	   0.04754	   0.36295	  -7.52627
4159166.46547	 288.00000	2430.77780	   0.36746	   0.05027	   0.37088	  -7.78983
4159166.70347	 288.00000	1923.15370	   0.37708	   0.05355	   0.38086	  -8.08286
4159166.94147	 288.00000	1522.43580	   0.38392	   0.05759	   0.38822	  -8.53099
4159167.17947	 288.00000	1203.84460	   0.39405	   0.05903	   0.39845	  -8.51905
4159167.41847	 288.00000	 952.86591	   0.40232	   0.06359	   0.40732	  -8.98234
4159167.65647	 288.00000	 754.27557	   0.41102	   0.06678	   0.41641	  -9.22838
4159167.89347	 288.00000	 596.71857	   0.42170	   0.07261	   0.42791	  -9.77006
4159168.13147	 288.00000	 471.96338	   0.43253	   0.07403	   0.43882	  -9.71199
4159168.37047	 288.00000	 373.20856	   0.44425	   0.08002	   0.45140	 -10.21089
4159168.60847	 288.00000	 295.47278	   0.45529	   0.08385	   0.46295	 -10.43521
4159168.84747	 288.00000	 233.87738	   0.46590	   0.08832	   0.47419	 -10.73369
4159169.08547	 288.00000	 185.05922	   0.47959	   0.09329	   0.48858	 -11.00798
4159169.32147	 288.00000	 146.35823	   0.49294	   0.10103	   0.50319	 -11.58239
4159169.55847	 288.00000	 115.77804	   0.50627	   0.10696	   0.51745	 -11.92981
4159169.79247	 288.00000	  91.67210	   0.52068	   0.11528	   0.53329	 -12.48461
4159170.03747	 288.00000	  72.51701	   0.53704	   0.12470	   0.55133	 -13.07224
4159170.26647	 288.00000	  57.36816	   0.55241	   0.13432	   0.56850	 -13.66647
4159170.50347	 288.00000	  45.36290	   0.57197	   0.14770	   0.59074	 -14.47864
4159170.73547	 288.00000	  35.93134	   0.59401	   0.15961	   0.61508	 -15.03959
4159170.98647	 288.00000	  28.40909	   0.62035	   0.17450	   0.64442	 -15.71057
4159171.20047	 288.00000	  22.48202	   0.65107	   0.18740	   0.67751	 -16.05752
4159171.46547	 288.00000	  17.79613	   0.68728	   0.19956	   0.71566	 -16.19138
4159171.71747	 288.00000	  14.06813	   0.72746	   0.20648	   0.75619	 -15.84585
4159171.93347	 288.00000	  11.14480	   0.76922	   0.20397	   0.79581	 -14.85072
4159172.20147	 288.00000	   8.81772	   0.81002	   0.19708	   0.83365	 -13.67461
4159172.37947	 288.00000	   6.97545	   0.84683	   0.18082	   0.86592	 -12.05304
4159172.59747	 288.00000	   5.51730	   0.87523	   0.16632	   0.89089	 -10.75987
4159172.86647	 288.00000	   4.36941	   0.90396	   0.14754	   0.91592	  -9.26988
4159173.20147	 288.00000	   3.45686	   0.92361	   0.13212	   0.93301	  -8.14069
4159173.62047	 288.00000	   2.73547	   0.93867	   0.11454	   0.94563	  -6.95721
4159174.14547	 288.00000	   2.16054	   0.95068	   0.10038	   0.95596	  -6.02766
4159174.80447	 288.00000	   1.70952	   0.96008	   0.08994	   0.96429	  -5.35153
4159175.63347	 288.00000	   1.35352	   0.96761	   0.08237	   0.97111	  -4.86568
4159176.67647	 288.00000	   1.07079	   0.97404	   0.07565	   0.97698	  -4.44073
4159177.99048	 288.00000	   0.84734	   0.98063	   0.07185	   0.98325	  -4.19053
4159179.64548	 288.00000	   0.67072	   0.98578	   0.06964	   0.98823	  -4.04071
4159181.73448	 288.00000	   0.53067	   0.99145	   0.07093	   0.99399	  -4.09201
4159184.37148	 288.00000	   0.41976	   0.99649	   0.07363	   0.99921	  -4.22565
4159187.70248	 288.00000	   0.33183	   1.00414	   0.07831	   1.00719	  -4.45923
4159191.90848	 288.00000	   0.26261	   1.01163	   0.08674	   1.01534	  -4.90080
4159197.21649	 288.00000	   0.20791	   1.01999	   0.09959	   1.02484	  -5.57652
4159203.92149	 288.00000	   0.16452	   1.02613	   0.11574	   1.03264	  -6.43547
4159212.39750	 288.00000	   0.13007	   1.03275	   0.13227	   1.04118	  -7.29834
4159223.08750	 288.00000	   0.10309	   1.04269	   0.14937	   1.05334	  -8.15217
4159236.60151	 288.00000	   0.08153	   1.05842	   0.17115	   1.07217	  -9.18514
4159253.69952	 288.00000	   0.06443	   1.07830	   0.19869	   1.09645	 -10.44033
4159275.28553	 288.00000	   0.05102	   1.09970	   0.22879	   1.12325	 -11.75247
4159302.52855	 288.00000	   0.04042	   1.13221	   0.25885	   1.16142	 -12.87810
4159337.02457	 288.00000	   0.03192	   1.18016	   0.30082	   1.21789	 -14.29998
4159380.57160	 288.00000	   0.02528	   1.23168	   0.36013	   1.28325	 -16.29851
4159435.63663	 288.00000	   0.01999	   1.27643	   0.43181	   1.34749	 -18.69029
4172772.33842	 289.00000	20004.45300	   0.29749	  -0.01517	   0.29788	   2.91866
4172772.48142	 289.00000	15829.12600	   0.30323	  -0.00175	   0.30324	   0.33160
4172772.62342	 289.00000	12516.70300	   0.31152	   0.00983	   0.31168	  -1.80811
4172772.76542	 289.00000	9909.44240	   0.32067	   0.01928	   0.32125	  -3.44134
4172772.92942	 289.00000	7835.48000	   0.32889	   0.02810	   0.33009	  -4.88384
4172773.13042	 289.00000	6217.24610	   0.33627	   0.03398	   0.33799	  -5.76939
4172773.36842	 289.00000	4905.29100	   0.34423	   0.03856	   0.34638	  -6.39147
4172773.60642	 289.00000	3881.27370	   0.35235	   0.04329	   0.35500	  -7.00517
4172773.84442	 289.00000	3070.98270	   0.35975	   0.04781	   0.36291	  -7.57026
4172774.08342	 289.00000	2430.77780	   0.36868	   0.05184	   0.37230	  -8.00317
4172774.32142	 289.00000	1923.15370	   0.37587	   0.05455	   0.37981	  -8.25704
4172774.55942	 289.00000	1522.43580	   0.38473	   0.05726	   0.38897	  -8.46545
4172774.79742	 289.00000	1203.84460	   0.39421	   0.06109	   0.39892	  -8.80841
4172775.03642	 289.00000	 952.86591	   0.40273	   0.06506	   0.40795	  -9.17649
4172775.27442	 289.00000	 754.27557	   0.41400	   0.06843	   0.41961	  -9.38599
4172775.51142	 289.00000	 596.71857	   0.42384	   0.07198	   0.42990	  -9.63907
4172775.74942	 289.00000	 471.96338	   0.43379	   0.07552	   0.44031	  -9.87530
4172775.98842	 289.00000	 373.20856	   0.44473	   0.08074	   0.45200	 -10.28956
4172776.22542	 289.00000	 295.47278	   0.45463	   0.08550	   0.46260	 -10.65098
4172776.46542	 289.00000	 233.87738	   0.46719	   0.08909	   0.47561	 -10.79673
4172776.70342	 289.00000	 185.05922	   0.47781	   0.09475	   0.48711	 -11.21620
4172776.93942	 289.00000	 146.35823	   0.49250	   0.09988	   0.50253	 -11.46425
4172777.17542	 289.00000	 115.77804	   0.50401	   0.10694	   0.51523	 -11.97916
4172777.41042	 289.00000	  91.67210	   0.51999	   0.11579	   0.53273	 -12.55361
4172777.65542	 289.00000	  72.51701	   0.53524	   0.12362	   0.54933	 -13.00533
4172777.88442	 289.00000	  57.36816	   0.55179	   0.13305	   0.56760	 -13.55669
4172778.12142	 289.00000	  45.36290	   0.57143	   0.14705	   0.59005	 -14.43084
4172778.35342	 289.00000	  35.93134	   0.59318	   0.16059	   0.61454	 -15.14881
4172778.60442	 289.00000	  28.40909	   0.62069	   0.17449	   0.64475	 -15.70172
4172778.81842	 289.00000	  22.48202	   0.65312	   0.18843	   0.67976	 -16.09335
4172779.08342	 289.00000	  17.79613	   0.68817	   0.20050	   0.71678	 -16.24376
4172779.33542	 289.00000	  14.06813	   0.72746	   0.20698	   0.75633	 -15.88258
4172779.55142	 289.00000	  11.14480	   0.77071	   0.20374	   0.79718	 -14.80753
4172779.81942	 289.00000	   8.81772	   0.81090	   0.19801	   0.83473	 -13.72251
4172779.99742	 289.00000	   6.97545	   0.84624	   0.18430	   0.86608	 -12.28620
4172780.21542	 289.00000	   5.51730	   0.87842	   0.16847	   0.89443	 -10.85691
4172780.48442	 289.00000	   4.36941	   0.90428	   0.15078	   0.91677	  -9.46672
4172780.81942	 289.00000	   3.45686	   0.92461	   0.13126	   0.93388	  -8.08012
4172781.23842	 289.00000	   2.73547	   0.94152	   0.11587	   0.94862	  -7.01607
4172781.76342	 289.00000	   2.16054	   0.95370	   0.10170	   0.95911	  -6.08658
4172782.42242	 289.00000	   1.70952	   0.96203	   0.09094	   0.96632	  -5.39979
4172783.25142	 289.00000	   1.35352	   0.97112	   0.08232	   0.97460	  -4.84512
4172784.29442	 289.00000	   1.07079	   0.97699	   0.07677	   0.98000	  -4.49295
4172785.60842	 289.00000	   0.84734	   0.98337	   0.07274	   0.98606	  -4.23067
4172787.26342	 289.00000	   0.67072	   0.98779	   0.07151	   0.99037	  -4.14077
4172789.35243	 289.00000	   0.53067	   0.99283	   0.07154	   0.99540	  -4.12130
4172791.98943	 289.00000	   0.41976	   0.99922	   0.07387	   1.00195	  -4.22795
4172795.32043	 289.00000	   0.33183	   1.00484	   0.07925	   1.00796	  -4.50937
4172799.52643	 289.00000	   0.26261	   1.01151	   0.08614	   1.01517	  -4.86731
4172804.83444	 289.00000	   0.20791	   1.02070	   0.09587	   1.02519	  -5.36565
4172811.53944	 289.00000	   0.16452	   1.03225	   0.11053	   1.03815	  -6.11197
4172820.01544	 289.00000	   0.13007	   1.04241	   0.13168	   1.05069	  -7.19957
4172830.70545	 289.00000	   0.10309	   1.05112	   0.15562	   1.06257	  -8.42139
4172844.21946	 289.00000	   0.08153	   1.06070	   0.17899	   1.07570	  -9.57814
4172861.31747	 289.00000	   0.06443	   1.07472	   0.20544	   1.09418	 -10.82184
4172882.90348	 289.00000	   0.05102	   1.09954	   0.23349	   1.12406	 -11.98882
4172910.14650	 289.00000	   0.04042	   1.12836	   0.26813	   1.15978	 -13.36688
4172944.64252	 289.00000	   0.03192	   1.16355	   0.30466	   1.20278	 -14.67279
4172988.18854	 289.00000	   0.02528	   1.21232	   0.34228	   1.25971	 -15.76602
4173043.25358	 289.00000	   0.01999	   1.27845	   0.39485	   1.33804	 -17.16352
4186382.20038	 290.00000	20004.45300	   0.29651	  -0.01646	   0.29696	   3.17706
4186382.34338	 290.00000	15829.12600	   0.30431	  -0.00195	   0.30432	   0.36700
4186382.48538	 290.00000	12516.70300	   0.31372	   0.01051	   0.31389	  -1.91953
4186382.62738	 290.00000	9909.44240	   0.32102	   0.01897	   0.32158	  -3.38108
4186382.79138	 290.00000	7835.48000	   0.32738	   0.02729	   0.32852	  -4.76428
4186382.99238	 290.00000	6217.24610	   0.33611	   0.03301	   0.33773	  -5.60871
4186383.23038	 290.00000	4905.29100	   0.34394	   0.03829	   0.34606	  -6.35247
4186383.46938	 290.00000	3881.27370	   0.35189	   0.04226	   0.35442	  -6.84787
4186383.70738	 290.00000	3070.98270	   0.36092	   0.04788	   0.36408	  -7.55665
4186383.94538	 290.00000	2430.77780	   0.36797	   0.05158	   0.37157	  -7.97887
4186384.18338	 290.00000	1923.15370	   0.37634	   0.05457	   0.38027	  -8.25036
4186384.42138	 290.00000	1522.43580	   0.38619	   0.05762	   0.39047	  -8.48555
4186384.65938	 290.00000	1203.84460	   0.39361	   0.06086	   0.39829	  -8.79013
4186384.89838	 290.00000	 952.86591	   0.40343	   0.06396	   0.40847	  -9.00861
4186385.13638	 290.00000	 754.27557	   0.41195	   0.06805	   0.41753	  -9.38045
4186385.37338	 290.00000	 596.71857	   0.42301	   0.07148	   0.42901	  -9.59141
4186385.61138	 290.00000	 471.96338	   0.43442	   0.07515	   0.44087	  -9.81481
4186385.85038	 290.00000	 373.20856	   0.44377	   0.08034	   0.45098	 -10.26213
4186386.08838	 290.00000	 295.47278	   0.45494	   0.08425	   0.46268	 -10.49227
4186386.32738	 290.00000	 233.87738	   0.46763	   0.08818	   0.47587	 -10.67872
4186386.56538	 290.00000	 185.05922	   0.47779	   0.09329	   0.48682	 -11.04772
4186386.80138	 290.00000	 146.35823	   0.49164	   0.10020	   0.50175	 -11.51920
4186387.03838	 290.00000	 115.77804	   0.50461	   0.10730	   0.51590	 -12.00436
4186387.27238	 290.00000	  91.67210	   0.51846	   0.11379	   0.53080	 -12.37863
4186387.51738	 290.00000	  72.51701	   0.53497	   0.12292	   0.54891	 -12.94035
4186387.74638	 290.00000	  57.36816	   0.55221	   0.13379	   0.56818	 -13.61909
4186387.98338	 290.00000	  45.36290	   0.57088	   0.14629	   0.58933	 -14.37330
4186388.21538	 290.00000	  35.93134	   0.59292	   0.16012	   0.61416	 -15.11244
4186388.46638	 290.00000	  28.40909	   0.61959	   0.17518	   0.64387	 -15.78779
4186388.68038	 290.00000	  22.48202	   0.65204	   0.18610	   0.67808	 -15.92939
4186388.94538	 290.00000	  17.79613	   0.68585	   0.19882	   0.71408	 -16.16625
4186389.19738	 290.00000	  14.06813	   0.72811	   0.20638	   0.75679	 -15.82551
4186389.41238	 290.00000	  11.14480	   0.76941	   0.20515	   0.79629	 -14.92988
4186389.68038	 290.00000	   8.81772	   0.81069	   0.19884	   0.83472	 -13.78088
4186389.85838	 290.00000	   6.97545	   0.84872	   0.18717	   0.86911	 -12.43620
4186390.07638	 290.00000	   5.51730	   0.88118	   0.16855	   0.89715	 -10.82892
4186390.34538	 290.00000	   4.36941	   0.90657	   0.15186	   0.91920	  -9.50914
4186390.68038	 290.00000	   3.45686	   0.92540	   0.13309	   0.93493	  -8.18418
4186391.09938	 290.00000	   2.73547	   0.94329	   0.11626	   0.95043	  -7.02615
4186391.62438	 290.00000	   2.16054	   0.95491	   0.10282	   0.96043	  -6.14591
4186392.28338	 290.00000	   1.70952	   0.96396	   0.09173	   0.96831	  -5.43612
4186393.11238	 290.00000	   1.35352	   0.97172	   0.08293	   0.97525	  -4.87776
4186394.15538	 290.00000	   1.07079	   0.97921	   0.07628	   0.98217	  -4.45434
4186395.46938	 290.00000	   0.84734	   0.98561	   0.07340	   0.98833	  -4.25933
4186397.12439	 290.00000	   0.67072	   0.99105	   0.07218	   0.99368	  -4.16586
4186399.21339	 290.00000	   0.53067	   0.99510	   0.07344	   0.99781	  -4.22066
4186401.85039	 290.00000	   0.41976	   1.00069	   0.07492	   1.00349	  -4.28175
4186405.18139	 290.00000	   0.33183	   1.00692	   0.07959	   1.01006	  -4.51956
4186409.38739	 290.00000	   0.26261	   1.01348	   0.08724	   1.01723	  -4.91994
4186414.69540	 290.00000	   0.20791	   1.02090	   0.09749	   1.02554	  -5.45517
4186421.40040	 290.00000	   0.16452	   1.03064	   0.10856	   1.03635	  -6.01302
4186429.87640	 290.00000	   0.13007	   1.04460	   0.12575	   1.05214	  -6.86415
4186440.56641	 290.00000	   0.10309	   1.05982	   0.15029	   1.07042	  -8.07133
4186454.08042	 290.00000	   0.08153	   1.07296	   0.18132	   1.08817	  -9.59158
4186471.17843	 290.00000	   0.06443	   1.08592	   0.21462	   1.10692	 -11.17954
4186492.76444	 290.00000	   0.05102	   1.10121	   0.24216	   1.12752	 -12.40219
4186520.00746	 290.00000	   0.04042	   1.12848	   0.27334	   1.16112	 -13.61604
4186554.50348	 290.00000	   0.03192	   1.16282	   0.31246	   1.20407	 -15.04051
4186598.05050	 290.00000	   0.02528	   1.20302	   0.35225	   1.25353	 -16.32044
4186653.11554	 290.00000	   0.01999	   1.25666	   0.39201	   1.31638	 -17.32524
4199981.94215	 291.00000	20004.45300	   0.29721	  -0.01638	   0.29766	   3.15387
4199982.08515	 291.00000	15829.12600	   0.30420	  -0.00187	   0.30420	   0.35160
4199982.22715	 291.00000	12516.70300	   0.31410	   0.01212	   0.31433	  -2.20929
4199982.36915	 291.00000	9909.44240	   0.32111	   0.01969	   0.32171	  -3.50893
4199982.53315	 291.00000	7835.48000	   0.32838	   0.02782	   0.32956	  -4.84321
4199982.73415	 291.00000	6217.24610	   0.33709	   0.03358	   0.33875	  -5.68847
4199982.97215	 291.00000	4905.29100	   0.34413	   0.03948	   0.34638	  -6.54536
4199983.21115	 291.00000	3881.27370	   0.35200	   0.04259	   0.35457	  -6.89952
4199983.44915	 291.00000	3070.98270	   0.35851	   0.04738	   0.36163	  -7.52798
4199983.68715	 291.00000	2430.77780	   0.36848	   0.05151	   0.37206	  -7.95841
4199983.92515	 291.00000	1923.15370	   0.37711	   0.05385	   0.38094	  -8.12731
4199984.16315	 291.00000	1522.43580	   0.38542	   0.05829	   0.38980	  -8.60034
4199984.40115	 291.00000	1203.84460	   0.39429	   0.06081	   0.39895	  -8.76690
4199984.64015	 291.00000	 952.86591	   0.40236	   0.06365	   0.40737	  -8.98877
4199984.87815	 291.00000	 754.27557	   0.41227	   0.06636	   0.41758	  -9.14449
4199985.11515	 291.00000	 596.71857	   0.42119	   0.07112	   0.42716	  -9.58406
4199985.35315	 291.00000	 471.96338	   0.43370	   0.07554	   0.44023	  -9.87988
4199985.59215	 291.00000	 373.20856	   0.44284	   0.07818	   0.44969	 -10.01247
4199985.83015	 291.00000	 295.47278	   0.45413	   0.08394	   0.46182	 -10.47275
4199986.06915	 291.00000	 233.87738	   0.46547	   0.08916	   0.47393	 -10.84357
4199986.30715	 291.00000	 185.05922	   0.47696	   0.09290	   0.48592	 -11.02189
4199986.54315	 291.00000	 146.35823	   0.49073	   0.10180	   0.50118	 -11.71905
4199986.78015	 291.00000	 115.77804	   0.50550	   0.10747	   0.51680	 -12.00283
4199987.01415	 291.00000	  91.67210	   0.52090	   0.11359	   0.53314	 -12.30195
4199987.25915	 291.00000	  72.51701	   0.53471	   0.12324	   0.54873	 -12.97895
4199987.48815	 291.00000	  57.36816	   0.55378	   0.13376	   0.56971	 -13.57892
4199987.72515	 291.00000	  45.36290	   0.57226	   0.14687	   0.59081	 -14.39414
4199987.95715	 291.00000	  35.93134	   0.59413	   0.15918	   0.61508	 -14.99824
4199988.20815	 291.00000	  28.40909	   0.62174	   0.17536	   0.64600	 -15.75077
4199988.42215	 291.00000	  22.48202	   0.65114	   0.18832	   0.67782	 -16.13085
4199988.68715	 291.00000	  17.79613	   0.68618	   0.19999	   0.71473	 -16.24920
4199988.93916	 291.00000	  14.06813	   0.72837	   0.20765	   0.75739	 -15.91235
4199989.15516	 291.00000	  11.14480	   0.77103	   0.20718	   0.79838	 -15.04081
4199989.42316	 291.00000	   8.81772	   0.81157	   0.19946	   0.83572	 -13.80833
4199989.60116	 291.00000	   6.97545	   0.84681	   0.18648	   0.86710	 -12.41895
4199989.81916	 291.00000	   5.51730	   0.88212	   0.17156	   0.89864	 -11.00588
4199990.08816	 291.00000	   4.36941	   0.90659	   0.15195	   0.91923	  -9.51440
4199990.42316	 291.00000	   3.45686	   0.92864	   0.13346	   0.93819	  -8.17832
4199990.84216	 291.00000	   2.73547	   0.94572	   0.11828	   0.95309	  -7.12880
4199991.36716	 291.00000	   2.16054	   0.95779	   0.10395	   0.96341	  -6.19398
4199992.02616	 291.00000	   1.70952	   0.96753	   0.09182	   0.97188	  -5.42139
4199992.85516	 291.00000	   1.35352	   0.97587	   0.08344	   0.97943	  -4.88727
4199993.89816	 291.00000	   1.07079	   0.98369	   0.07885	   0.98684	  -4.58286
4199995.21216	 291.00000	   0.84734	   0.98862	   0.07485	   0.99145	  -4.32973
4199996.86717	 291.00000	   0.67072	   0.99339	   0.07273	   0.99605	  -4.18732
4199998.95617	 291.00000	   0.53067	   0.99871	   0.07243	   1.00133	  -4.14817
4200001.59317	 291.00000	   0.41976	   1.00455	   0.07523	   1.00736	  -4.28284
4200004.92418	 291.00000	   0.33183	   1.01100	   0.08048	   1.01420	  -4.55127
4200009.13018	 291.00000	   0.26261	   1.01729	   0.08730	   1.02103	  -4.90484
4200014.43819	 291.00000	   0.20791	   1.02636	   0.09651	   1.03088	  -5.37194
4200021.14320	 291.00000	   0.16452	   1.03848	   0.11116	   1.04441	  -6.10958
4200029.61921	 291.00000	   0.13007	   1.04962	   0.13167	   1.05785	  -7.15033
4200040.30922	 291.00000	   0.10309	   1.05883	   0.15655	   1.07034	  -8.41010
4200053.82324	 291.00000	   0.08153	   1.06838	   0.18156	   1.08370	  -9.64492
4200070.92126	 291.00000	   0.06443	   1.08247	   0.20882	   1.10243	 -10.91888
4200092.50729	 291.00000	   0.05102	   1.10613	   0.23617	   1.13106	 -12.05246
4200119.75033	 291.00000	   0.04042	   1.13466	   0.27109	   1.16660	 -13.43717
4200154.24637	 291.00000	   0.03192	   1.16928	   0.30806	   1.20918	 -14.75997
4200197.79343	 291.00000	   0.02528	   1.21714	   0.34557	   1.26524	 -15.85027
4200252.85850	 291.00000	   0.01999	   1.28296	   0.39465	   1.34229	 -17.09842
4213587.07918	 292.00000	20004.45300	   0.29708	  -0.01626	   0.29752	   3.13203
4213587.22218	 292.00000	15829.12600	   0.30548	  -0.00156	   0.30549	   0.29269
4213587.36418	 292.00000	12516.70300	   0.31188	   0.01017	   0.31205	  -1.86690
4213587.50618	 292.00000	9909.44240	   0.32116	   0.01947	   0.32175	  -3.46998
4213587.67018	 292.00000	7835.48000	   0.32933	   0.02532	   0.33030	  -4.39625
4213587.87118	 292.00000	6217.24610	   0.33701	   0.03429	   0.33875	  -5.80979
4213588.10918	 292.00000	4905.29100	   0.34425	   0.03795	   0.34633	  -6.29151
4213588.34818	 292.00000	3881.27370	   0.35047	   0.04382	   0.35320	  -7.12604
4213588.58618	 292.00000	3070.98270	   0.35969	   0.04723	   0.36278	  -7.48034
4213588.82418	 292.00000	2430.77780	   0.36688	   0.05074	   0.37038	  -7.87456
4213589.06218	 292.00000	1923.15370	   0.37610	   0.05446	   0.38003	  -8.23913
4213589.30018	 292.00000	1522.43580	   0.38648	   0.05828	   0.39085	  -8.57480
4213589.53818	 292.00000	1203.84460	   0.39362	   0.05890	   0.39800	  -8.51000
4213589.77718	 292.00000	 952.86591	   0.40471	   0.06418	   0.40977	  -9.01085
4213590.01518	 292.00000	 754.27557	   0.41282	   0.06888	   0.41853	  -9.47323
4213590.25218	 292.00000	 596.71857	   0.42404	   0.07076	   0.42991	  -9.47386
4213590.49018	 292.00000	 471.96338	   0.43366	   0.07639	   0.44034	  -9.99007
4213590.72918	 292.00000	 373.20856	   0.44359	   0.07873	   0.45052	 -10.06385
4213590.96718	 292.00000	 295.47278	   0.45490	   0.08295	   0.46240	 -10.33367
4213591.20618	 292.00000	 233.87738	   0.46655	   0.08826	   0.47483	 -10.71265
4213591.44419	 292.00000	 185.05922	   0.47882	   0.09264	   0.48770	 -10.95030
4213591.68019	 292.00000	 146.35823	   0.49141	   0.10024	   0.50153	 -11.52945
4213591.91619	 292.00000	 115.77804	   0.50515	   0.10743	   0.51644	 -12.00569
4213592.15119	 292.00000	  91.67210	   0.51982	   0.11402	   0.53218	 -12.37196
4213592.39619	 292.00000	  72.51701	   0.53484	   0.12435	   0.54910	 -13.08881
4213592.62519	 292.00000	  57.36816	   0.55060	   0.13243	   0.56630	 -13.52345
4213592.86219	 292.00000	  45.36290	   0.57128	   0.14727	   0.58996	 -14.45504
4213593.09419	 292.00000	  35.93134	   0.59262	   0.16029	   0.61391	 -15.13494
4213593.34419	 292.00000	  28.40909	   0.62089	   0.17424	   0.64487	 -15.67537
4213593.55919	 292.00000	  22.48202	   0.65019	   0.19045	   0.67751	 -16.32574
4213593.82419	 292.00000	  17.79613	   0.68680	   0.20184	   0.71584	 -16.37726
4213594.07619	 292.00000	  14.06813	   0.72836	   0.20798	   0.75748	 -15.93658
4213594.29219	 292.00000	  11.14480	   0.76915	   0.20639	   0.79636	 -15.02087
4213594.55919	 292.00000	   8.81772	   0.80942	   0.20030	   0.83384	 -13.89931
4213594.73819	 292.00000	   6.97545	   0.84792	   0.18662	   0.86821	 -12.41252
4213594.95619	 292.00000	   5.51730	   0.88048	   0.17170	   0.89707	 -11.03477
4213595.22519	 292.00000	   4.36941	   0.90758	   0.15374	   0.92051	  -9.61465
4213595.56019	 292.00000	   3.45686	   0.92772	   0.13533	   0.93754	  -8.29934
4213595.97919	 292.00000	   2.73547	   0.94436	   0.11795	   0.95170	  -7.11935
4213596.50419	 292.00000	   2.16054	   0.95715	   0.10335	   0.96272	  -6.16274
4213597.16319	 292.00000	   1.70952	   0.96759	   0.09265	   0.97201	  -5.46987
4213597.99219	 292.00000	   1.35352	   0.97445	   0.08401	   0.97806	  -4.92762
4213599.03519	 292.00000	   1.07079	   0.98163	   0.07699	   0.98464	  -4.48447
4213600.34820	 292.00000	   0.84734	   0.98858	   0.07321	   0.99129	  -4.23541
4213602.00420	 292.00000	   0.67072	   0.99448	   0.07263	   0.99713	  -4.17732
4213604.09320	 292.00000	   0.53067	   0.99943	   0.07419	   1.00218	  -4.24554
4213606.73021	 292.00000	   0.41976	   1.00388	   0.07693	   1.00682	  -4.38215
4213610.06121	 292.00000	   0.33183	   1.00989	   0.08052	   1.01309	  -4.55866
4213614.26722	 292.00000	   0.26261	   1.01661	   0.08821	   1.02043	  -4.95924
4213619.57522	 292.00000	   0.20791	   1.02366	   0.09815	   1.02836	  -5.47691
4213626.28023	 292.00000	   0.16452	   1.03245	   0.11090	   1.03839	  -6.13066
4213634.75624	 292.00000	   0.13007	   1.04419	   0.12584	   1.05175	  -6.87194
4213645.44626	 292.00000	   0.10309	   1.06069	   0.14535	   1.07060	  -7.80303
4213658.96027	 292.00000	   0.08153	   1.07995	   0.17547	   1.09411	  -9.22856
4213676.05830	 292.00000	   0.06443	   1.09898	   0.21222	   1.11928	 -10.92981
4213697.64432	 292.00000	   0.05102	   1.11241	   0.25047	   1.14026	 -12.68900
4213724.88736	 292.00000	   0.04042	   1.13180	   0.28422	   1.16694	 -14.09697
4213759.38341	 292.00000	   0.03192	   1.16331	   0.31959	   1.20641	 -15.36154
