Repository: kbm2110/Battery_Diagnostics_Thesis

# Battery_Diagnostics_Thesis
 Data-driven battery diagnostics using EIS

**Author:** Bala Manikanta Yaswanth Kanagarla
**Institution:** Technische Hochschule Ingolstadt (THI)
**Supervisor:** Prof. Dr. H.-G. Schweiger

## Overview

This project implements a machine learning framework for 
non-invasive State of Health (SoH) estimation of lithium-ion 
batteries using Electrochemical Impedance Spectroscopy (EIS).

Eight physically interpretable features are extracted from 
impedance spectra and used to train six ML models under a 
strict cell-level train-test split. The stacking ensemble 
achieves R² = 0.9122 and RMSE = 0.0234 on completely unseen 
cells.

---

File: data/EIS/EIS_state_V_45C02.txt (part 35 of 37)
time/s	           cycle number	freq/Hz	           Re(Z)/Ohm	  -Im(Z)/Ohm	   |Z|/Ohm	   Phase(Z)/deg
4298290.48486	 284.00000	   3.45686	   0.83777	   0.06345	   0.84017	  -4.33108
4298290.90386	 284.00000	   2.73547	   0.84402	   0.05612	   0.84588	  -3.80424
4298291.42886	 284.00000	   2.16054	   0.84837	   0.05038	   0.84986	  -3.39865
4298292.08786	 284.00000	   1.70952	   0.85142	   0.04600	   0.85267	  -3.09278
4298292.91686	 284.00000	   1.35352	   0.85660	   0.04414	   0.85774	  -2.94960
4298293.95986	 284.00000	   1.07079	   0.85893	   0.04281	   0.86000	  -2.85325
4298295.27386	 284.00000	   0.84734	   0.86237	   0.04364	   0.86347	  -2.89693
4298296.92887	 284.00000	   0.67072	   0.86602	   0.04489	   0.86719	  -2.96693
4298299.01787	 284.00000	   0.53067	   0.87023	   0.04740	   0.87152	  -3.11799
4298301.65487	 284.00000	   0.41976	   0.87419	   0.05277	   0.87578	  -3.45445
4298304.98588	 284.00000	   0.33183	   0.87769	   0.05970	   0.87971	  -3.89151
4298309.19188	 284.00000	   0.26261	   0.88207	   0.06647	   0.88457	  -4.30961
4298314.49989	 284.00000	   0.20791	   0.88789	   0.07518	   0.89107	  -4.83985
4298321.20490	 284.00000	   0.16452	   0.89617	   0.08654	   0.90034	  -5.51547
4298329.68091	 284.00000	   0.13007	   0.90514	   0.10102	   0.91076	  -6.36806
4298340.37092	 284.00000	   0.10309	   0.91509	   0.11650	   0.92248	  -7.25513
4298353.88494	 284.00000	   0.08153	   0.92911	   0.13367	   0.93868	  -8.18663
4298370.98296	 284.00000	   0.06443	   0.94832	   0.15578	   0.96103	  -9.32873
4298392.56999	 284.00000	   0.05102	   0.97172	   0.18478	   0.98913	 -10.76638
4298419.81203	 284.00000	   0.04042	   0.99305	   0.22104	   1.01735	 -12.54886
4298454.30807	 284.00000	   0.03192	   1.01288	   0.25582	   1.04469	 -14.17479
4298497.85513	 284.00000	   0.02528	   1.03850	   0.28655	   1.07731	 -15.42561
4298552.92120	 284.00000	   0.01999	   1.07563	   0.31813	   1.12169	 -16.47621
4312528.14867	 285.00000	20004.45300	   0.37346	  -0.01149	   0.37364	   1.76195
4312528.29167	 285.00000	15829.12600	   0.38233	   0.00227	   0.38233	  -0.34064
4312528.43367	 285.00000	12516.70300	   0.38887	   0.01147	   0.38904	  -1.68964
4312528.57567	 285.00000	9909.44240	   0.39709	   0.02044	   0.39762	  -2.94703
4312528.73967	 285.00000	7835.48000	   0.40512	   0.02613	   0.40597	  -3.69059
4312528.94067	 285.00000	6217.24610	   0.41143	   0.03040	   0.41255	  -4.22543
4312529.17867	 285.00000	4905.29100	   0.41885	   0.03572	   0.42037	  -4.87489
4312529.41767	 285.00000	3881.27370	   0.42649	   0.03932	   0.42829	  -5.26701
4312529.65567	 285.00000	3070.98270	   0.43471	   0.04236	   0.43677	  -5.56560
4312529.89367	 285.00000	2430.77780	   0.44160	   0.04492	   0.44388	  -5.80787
4312530.13167	 285.00000	1923.15370	   0.44975	   0.04643	   0.45214	  -5.89352
4312530.36967	 285.00000	1522.43580	   0.45499	   0.05002	   0.45773	  -6.27321
4312530.60767	 285.00000	1203.84460	   0.46295	   0.05220	   0.46588	  -6.43370
4312530.84667	 285.00000	 952.86591	   0.46962	   0.05318	   0.47262	  -6.46025
4312531.08467	 285.00000	 754.27557	   0.47907	   0.05585	   0.48232	  -6.64989
4312531.32167	 285.00000	 596.71857	   0.48732	   0.05901	   0.49088	  -6.90443
4312531.55967	 285.00000	 471.96338	   0.49447	   0.06138	   0.49827	  -7.07572
4312531.79867	 285.00000	 373.20856	   0.50388	   0.06525	   0.50808	  -7.37877
4312532.03667	 285.00000	 295.47278	   0.51350	   0.06818	   0.51800	  -7.56325
4312532.27567	 285.00000	 233.87738	   0.52268	   0.07198	   0.52761	  -7.84122
4312532.51367	 285.00000	 185.05922	   0.53187	   0.07675	   0.53738	  -8.21130
4312532.74967	 285.00000	 146.35823	   0.54212	   0.08257	   0.54837	  -8.65981
4312532.98567	 285.00000	 115.77804	   0.55143	   0.08791	   0.55840	  -9.05761
4312533.22068	 285.00000	  91.67210	   0.56698	   0.09587	   0.57503	  -9.59737
4312533.46568	 285.00000	  72.51701	   0.58114	   0.10593	   0.59071	 -10.33006
4312533.69468	 285.00000	  57.36816	   0.59816	   0.11449	   0.60902	 -10.83560
4312533.93168	 285.00000	  45.36290	   0.61788	   0.12228	   0.62987	 -11.19467
4312534.16368	 285.00000	  35.93134	   0.63944	   0.13081	   0.65269	 -11.56167
4312534.41468	 285.00000	  28.40909	   0.66481	   0.13680	   0.67873	 -11.62769
4312534.62868	 285.00000	  22.48202	   0.69177	   0.13850	   0.70549	 -11.32167
4312534.89368	 285.00000	  17.79613	   0.72022	   0.13680	   0.73310	 -10.75435
4312535.14568	 285.00000	  14.06813	   0.74718	   0.13046	   0.75849	  -9.90448
4312535.36168	 285.00000	  11.14480	   0.77115	   0.11982	   0.78040	  -8.83225
4312535.62968	 285.00000	   8.81772	   0.79119	   0.10721	   0.79842	  -7.71680
4312535.80768	 285.00000	   6.97545	   0.80534	   0.09477	   0.81089	  -6.71129
4312536.02568	 285.00000	   5.51730	   0.81754	   0.08337	   0.82178	  -5.82255
4312536.29468	 285.00000	   4.36941	   0.82575	   0.07355	   0.82902	  -5.09030
4312536.62968	 285.00000	   3.45686	   0.83370	   0.06295	   0.83607	  -4.31826
4312537.04868	 285.00000	   2.73547	   0.84024	   0.05610	   0.84211	  -3.81993
4312537.57368	 285.00000	   2.16054	   0.84438	   0.05062	   0.84590	  -3.43055
4312538.23268	 285.00000	   1.70952	   0.84823	   0.04712	   0.84953	  -3.17981
4312539.06168	 285.00000	   1.35352	   0.85229	   0.04391	   0.85342	  -2.94923
4312540.10468	 285.00000	   1.07079	   0.85512	   0.04311	   0.85620	  -2.88616
4312541.41869	 285.00000	   0.84734	   0.85819	   0.04363	   0.85930	  -2.91039
4312543.07369	 285.00000	   0.67072	   0.86111	   0.04550	   0.86232	  -3.02477
4312545.16269	 285.00000	   0.53067	   0.86442	   0.04789	   0.86575	  -3.17115
4312547.79969	 285.00000	   0.41976	   0.86912	   0.05176	   0.87066	  -3.40826
4312551.13070	 285.00000	   0.33183	   0.87378	   0.05814	   0.87571	  -3.80649
4312555.33670	 285.00000	   0.26261	   0.87834	   0.06569	   0.88080	  -4.27686
4312560.64471	 285.00000	   0.20791	   0.88517	   0.07411	   0.88826	  -4.78580
4312567.34972	 285.00000	   0.16452	   0.89429	   0.08606	   0.89842	  -5.49711
4312575.82573	 285.00000	   0.13007	   0.90443	   0.10243	   0.91021	  -6.46118
4312586.51575	 285.00000	   0.10309	   0.91270	   0.12200	   0.92081	  -7.61332
4312600.02976	 285.00000	   0.08153	   0.92186	   0.14170	   0.93268	  -8.73892
4312617.12779	 285.00000	   0.06443	   0.93554	   0.16274	   0.94959	  -9.86783
4312638.71481	 285.00000	   0.05102	   0.95602	   0.18410	   0.97358	 -10.90001
4312665.95685	 285.00000	   0.04042	   0.98013	   0.21170	   1.00273	 -12.18812
4312700.45289	 285.00000	   0.03192	   1.00660	   0.24131	   1.03512	 -13.48105
4312743.99995	 285.00000	   0.02528	   1.04071	   0.26969	   1.07509	 -14.52803
4312799.06602	 285.00000	   0.01999	   1.08868	   0.30392	   1.13031	 -15.59764
4326770.11124	 286.00000	20004.45300	   0.37133	  -0.01387	   0.37159	   2.13863
4326770.25324	 286.00000	15829.12600	   0.37969	   0.00097	   0.37970	  -0.14612
4326770.39624	 286.00000	12516.70300	   0.38868	   0.01292	   0.38889	  -1.90415
4326770.53824	 286.00000	9909.44240	   0.39588	   0.01989	   0.39638	  -2.87676
4326770.70224	 286.00000	7835.48000	   0.40265	   0.02664	   0.40353	  -3.78586
4326770.90324	 286.00000	6217.24610	   0.41030	   0.03217	   0.41156	  -4.48311
4326771.14124	 286.00000	4905.29100	   0.41753	   0.03590	   0.41907	  -4.91418
4326771.37924	 286.00000	3881.27370	   0.42439	   0.03819	   0.42610	  -5.14236
4326771.61824	 286.00000	3070.98270	   0.43255	   0.04208	   0.43459	  -5.55675
4326771.85624	 286.00000	2430.77780	   0.43961	   0.04495	   0.44190	  -5.83815
4326772.09424	 286.00000	1923.15370	   0.44650	   0.04609	   0.44888	  -5.89314
4326772.33225	 286.00000	1522.43580	   0.45415	   0.04881	   0.45677	  -6.13427
4326772.57025	 286.00000	1203.84460	   0.46148	   0.05043	   0.46423	  -6.23658
4326772.80925	 286.00000	 952.86591	   0.47093	   0.05234	   0.47383	  -6.34238
4326773.04725	 286.00000	 754.27557	   0.47810	   0.05465	   0.48122	  -6.52108
4326773.28425	 286.00000	 596.71857	   0.48597	   0.05778	   0.48940	  -6.78006
4326773.52225	 286.00000	 471.96338	   0.49471	   0.06162	   0.49854	  -7.09949
4326773.76125	 286.00000	 373.20856	   0.50391	   0.06399	   0.50796	  -7.23755
4326773.99825	 286.00000	 295.47278	   0.51173	   0.06913	   0.51638	  -7.69334
4326774.23825	 286.00000	 233.87738	   0.52001	   0.07351	   0.52518	  -8.04588
4326774.47625	 286.00000	 185.05922	   0.52959	   0.07721	   0.53519	  -8.29494
4326774.71225	 286.00000	 146.35823	   0.54130	   0.08199	   0.54747	  -8.61264
4326774.94825	 286.00000	 115.77804	   0.55214	   0.09005	   0.55944	  -9.26274
4326775.18325	 286.00000	  91.67210	   0.56606	   0.09670	   0.57427	  -9.69417
4326775.42825	 286.00000	  72.51701	   0.58011	   0.10440	   0.58943	 -10.20208
4326775.65725	 286.00000	  57.36816	   0.59643	   0.11494	   0.60740	 -10.90808
4326775.89425	 286.00000	  45.36290	   0.61577	   0.12320	   0.62797	 -11.31399
4326776.12625	 286.00000	  35.93134	   0.63827	   0.12956	   0.65128	 -11.47425
4326776.37625	 286.00000	  28.40909	   0.66341	   0.13828	   0.67767	 -11.77407
4326776.59125	 286.00000	  22.48202	   0.69010	   0.13859	   0.70388	 -11.35550
4326776.85625	 286.00000	  17.79613	   0.71945	   0.13691	   0.73237	 -10.77447
4326777.10825	 286.00000	  14.06813	   0.74573	   0.13014	   0.75700	  -9.89921
4326777.32425	 286.00000	  11.14480	   0.76923	   0.12001	   0.77854	  -8.86740
4326777.59125	 286.00000	   8.81772	   0.78993	   0.10902	   0.79741	  -7.85760
4326777.77025	 286.00000	   6.97545	   0.80465	   0.09592	   0.81034	  -6.79779
4326777.98825	 286.00000	   5.51730	   0.81676	   0.08276	   0.82094	  -5.78596
4326778.25725	 286.00000	   4.36941	   0.82639	   0.07254	   0.82957	  -5.01647
4326778.59225	 286.00000	   3.45686	   0.83378	   0.06441	   0.83627	  -4.41703
4326779.01125	 286.00000	   2.73547	   0.83845	   0.05542	   0.84028	  -3.78129
4326779.53625	 286.00000	   2.16054	   0.84422	   0.05053	   0.84573	  -3.42503
4326780.19526	 286.00000	   1.70952	   0.84868	   0.04614	   0.84993	  -3.11170
4326781.02426	 286.00000	   1.35352	   0.85090	   0.04404	   0.85204	  -2.96252
4326782.06726	 286.00000	   1.07079	   0.85496	   0.04323	   0.85605	  -2.89476
4326783.38126	 286.00000	   0.84734	   0.85890	   0.04338	   0.86000	  -2.89122
4326785.03626	 286.00000	   0.67072	   0.86166	   0.04541	   0.86285	  -3.01646
4326787.12526	 286.00000	   0.53067	   0.86455	   0.04882	   0.86593	  -3.23214
4326789.76227	 286.00000	   0.41976	   0.86794	   0.05247	   0.86953	  -3.45958
4326793.09327	 286.00000	   0.33183	   0.87271	   0.05781	   0.87463	  -3.79007
4326797.29828	 286.00000	   0.26261	   0.87894	   0.06586	   0.88140	  -4.28532
4326802.60628	 286.00000	   0.20791	   0.88466	   0.07579	   0.88791	  -4.89673
4326809.31129	 286.00000	   0.16452	   0.89136	   0.08630	   0.89553	  -5.52977
4326817.78730	 286.00000	   0.13007	   0.90130	   0.09884	   0.90670	  -6.25848
4326828.47732	 286.00000	   0.10309	   0.91502	   0.11571	   0.92230	  -7.20726
4326841.99134	 286.00000	   0.08153	   0.92989	   0.13889	   0.94020	  -8.49508
4326859.08936	 286.00000	   0.06443	   0.94456	   0.16640	   0.95911	  -9.99083
4326880.67539	 286.00000	   0.05102	   0.95672	   0.19224	   0.97584	 -11.36126
4326907.91842	 286.00000	   0.04042	   0.97679	   0.21594	   1.00038	 -12.46602
4326942.41447	 286.00000	   0.03192	   1.00541	   0.24441	   1.03469	 -13.66308
4326985.96153	 286.00000	   0.02528	   1.03800	   0.27729	   1.07440	 -14.95667
4327041.02660	 286.00000	   0.01999	   1.07491	   0.31114	   1.11904	 -16.14332
4341003.37373	 287.00000	20004.45300	   0.37040	  -0.01243	   0.37061	   1.92130
4341003.51673	 287.00000	15829.12600	   0.37861	   0.00198	   0.37862	  -0.29970
4341003.65873	 287.00000	12516.70300	   0.38793	   0.01125	   0.38809	  -1.66054
4341003.80073	 287.00000	9909.44240	   0.39522	   0.01945	   0.39570	  -2.81771
4341003.96473	 287.00000	7835.48000	   0.40211	   0.02615	   0.40296	  -3.72039
4341004.16573	 287.00000	6217.24610	   0.40871	   0.03070	   0.40986	  -4.29509
4341004.40273	 287.00000	4905.29100	   0.41649	   0.03609	   0.41805	  -4.95273
4341004.64073	 287.00000	3881.27370	   0.42342	   0.03883	   0.42520	  -5.23970
4341004.87973	 287.00000	3070.98270	   0.43234	   0.04087	   0.43426	  -5.39972
4341005.11773	 287.00000	2430.77780	   0.43889	   0.04554	   0.44124	  -5.92329
4341005.35573	 287.00000	1923.15370	   0.44650	   0.04695	   0.44897	  -6.00295
4341005.59373	 287.00000	1522.43580	   0.45551	   0.04996	   0.45824	  -6.25941
4341005.83173	 287.00000	1203.84460	   0.46153	   0.05179	   0.46443	  -6.40258
4341006.07073	 287.00000	 952.86591	   0.47051	   0.05442	   0.47364	  -6.59766
4341006.30874	 287.00000	 754.27557	   0.47815	   0.05653	   0.48148	  -6.74234
4341006.54574	 287.00000	 596.71857	   0.48560	   0.05815	   0.48907	  -6.82894
4341006.78374	 287.00000	 471.96338	   0.49373	   0.06090	   0.49748	  -7.03167
4341007.02274	 287.00000	 373.20856	   0.50364	   0.06601	   0.50794	  -7.46704
4341007.26074	 287.00000	 295.47278	   0.51110	   0.06789	   0.51559	  -7.56625
4341007.49974	 287.00000	 233.87738	   0.52059	   0.07465	   0.52592	  -8.15979
4341007.73774	 287.00000	 185.05922	   0.53105	   0.07737	   0.53666	  -8.28966
4341007.97374	 287.00000	 146.35823	   0.54144	   0.08359	   0.54786	  -8.77629
4341008.20974	 287.00000	 115.77804	   0.55404	   0.08869	   0.56109	  -9.09511
4341008.44474	 287.00000	  91.67210	   0.56496	   0.09690	   0.57321	  -9.73235
4341008.68974	 287.00000	  72.51701	   0.57858	   0.10477	   0.58799	 -10.26425
4341008.91874	 287.00000	  57.36816	   0.59463	   0.11334	   0.60533	 -10.79147
4341009.15574	 287.00000	  45.36290	   0.61604	   0.12330	   0.62826	 -11.31809
4341009.38774	 287.00000	  35.93134	   0.63734	   0.13129	   0.65073	 -11.63984
4341009.63874	 287.00000	  28.40909	   0.66270	   0.13784	   0.67689	 -11.74981
4341009.85274	 287.00000	  22.48202	   0.69210	   0.13894	   0.70591	 -11.35147
4341010.11774	 287.00000	  17.79613	   0.72075	   0.13695	   0.73365	 -10.75856
4341010.36974	 287.00000	  14.06813	   0.74658	   0.13119	   0.75801	  -9.96663
4341010.58574	 287.00000	  11.14480	   0.76912	   0.12028	   0.77846	  -8.88797
4341010.85374	 287.00000	   8.81772	   0.78916	   0.10801	   0.79652	  -7.79369
4341011.03174	 287.00000	   6.97545	   0.80543	   0.09620	   0.81116	  -6.81099
4341011.24974	 287.00000	   5.51730	   0.81634	   0.08373	   0.82062	  -5.85604
4341011.51874	 287.00000	   4.36941	   0.82689	   0.07270	   0.83008	  -5.02429
4341011.85374	 287.00000	   3.45686	   0.83436	   0.06470	   0.83687	  -4.43400
4341012.27274	 287.00000	   2.73547	   0.84006	   0.05599	   0.84193	  -3.81292
4341012.79774	 287.00000	   2.16054	   0.84464	   0.05068	   0.84616	  -3.43357
4341013.45674	 287.00000	   1.70952	   0.84877	   0.04700	   0.85007	  -3.16928
4341014.28575	 287.00000	   1.35352	   0.85172	   0.04395	   0.85285	  -2.95403
4341015.32875	 287.00000	   1.07079	   0.85555	   0.04332	   0.85664	  -2.89838
4341016.64275	 287.00000	   0.84734	   0.85933	   0.04371	   0.86044	  -2.91169
4341018.29775	 287.00000	   0.67072	   0.86195	   0.04562	   0.86315	  -3.02972
4341020.38675	 287.00000	   0.53067	   0.86504	   0.04831	   0.86639	  -3.19677
4341023.02376	 287.00000	   0.41976	   0.86881	   0.05240	   0.87039	  -3.45114
4341026.35476	 287.00000	   0.33183	   0.87367	   0.05792	   0.87559	  -3.79262
4341030.56077	 287.00000	   0.26261	   0.87917	   0.06629	   0.88167	  -4.31168
4341035.86877	 287.00000	   0.20791	   0.88534	   0.07583	   0.88859	  -4.89561
4341042.57378	 287.00000	   0.16452	   0.89209	   0.08611	   0.89623	  -5.51335
4341051.04979	 287.00000	   0.13007	   0.90288	   0.09894	   0.90828	  -6.25376
4341061.73981	 287.00000	   0.10309	   0.91585	   0.11732	   0.92334	  -7.29965
4341075.25383	 287.00000	   0.08153	   0.92924	   0.14158	   0.93997	  -8.66274
4341092.35185	 287.00000	   0.06443	   0.94238	   0.16702	   0.95707	 -10.05006
4341113.93888	 287.00000	   0.05102	   0.95529	   0.18983	   0.97397	 -11.23902
4341141.18091	 287.00000	   0.04042	   0.97820	   0.21390	   1.00132	 -12.33438
4341175.67696	 287.00000	   0.03192	   1.00774	   0.24410	   1.03688	 -13.61619
4341219.22401	 287.00000	   0.02528	   1.03879	   0.27653	   1.07496	 -14.90656
4341274.29009	 287.00000	   0.01999	   1.07725	   0.30806	   1.12044	 -15.95904
4355231.81976	 288.00000	20004.45300	   0.36965	  -0.01202	   0.36984	   1.86278
4355231.96177	 288.00000	15829.12600	   0.37963	   0.00163	   0.37964	  -0.24599
4355232.10477	 288.00000	12516.70300	   0.38620	   0.01154	   0.38637	  -1.71225
4355232.24677	 288.00000	9909.44240	   0.39490	   0.01837	   0.39532	  -2.66330
4355232.41077	 288.00000	7835.48000	   0.40154	   0.02736	   0.40247	  -3.89753
4355232.61177	 288.00000	6217.24610	   0.40897	   0.03149	   0.41018	  -4.40339
4355232.84977	 288.00000	4905.29100	   0.41829	   0.03590	   0.41983	  -4.90601
4355233.08777	 288.00000	3881.27370	   0.42377	   0.03917	   0.42557	  -5.28154
4355233.32577	 288.00000	3070.98270	   0.43167	   0.04208	   0.43371	  -5.56715
4355233.56477	 288.00000	2430.77780	   0.43841	   0.04387	   0.44060	  -5.71457
4355233.80277	 288.00000	1923.15370	   0.44724	   0.04684	   0.44969	  -5.97887
4355234.04077	 288.00000	1522.43580	   0.45404	   0.04915	   0.45670	  -6.17810
4355234.27877	 288.00000	1203.84460	   0.46286	   0.05013	   0.46557	  -6.18189
4355234.51777	 288.00000	 952.86591	   0.46932	   0.05381	   0.47239	  -6.54124
4355234.75577	 288.00000	 754.27557	   0.47767	   0.05659	   0.48101	  -6.75660
4355234.99277	 288.00000	 596.71857	   0.48407	   0.05799	   0.48754	  -6.83130
4355235.23077	 288.00000	 471.96338	   0.49360	   0.06060	   0.49731	  -6.99968
4355235.46977	 288.00000	 373.20856	   0.50265	   0.06513	   0.50685	  -7.38304
4355235.70677	 288.00000	 295.47278	   0.51151	   0.06785	   0.51599	  -7.55569
4355235.94677	 288.00000	 233.87738	   0.51962	   0.07360	   0.52481	  -8.06171
4355236.18477	 288.00000	 185.05922	   0.53088	   0.07821	   0.53661	  -8.38096
4355236.42077	 288.00000	 146.35823	   0.54034	   0.08437	   0.54689	  -8.87493
4355236.65677	 288.00000	 115.77804	   0.55279	   0.08845	   0.55983	  -9.09022
4355236.89177	 288.00000	  91.67210	   0.56537	   0.09778	   0.57376	  -9.81225
4355237.13677	 288.00000	  72.51701	   0.58016	   0.10457	   0.58951	 -10.21769
4355237.36577	 288.00000	  57.36816	   0.59583	   0.11392	   0.60662	 -10.82419
4355237.60277	 288.00000	  45.36290	   0.61708	   0.12393	   0.62940	 -11.35576
4355237.83477	 288.00000	  35.93134	   0.63695	   0.13176	   0.65044	 -11.68709
4355238.08477	 288.00000	  28.40909	   0.66403	   0.13782	   0.67818	 -11.72565
4355238.29977	 288.00000	  22.48202	   0.69065	   0.14026	   0.70475	 -11.47948
4355238.56477	 288.00000	  17.79613	   0.71998	   0.13849	   0.73318	 -10.88826
4355238.81677	 288.00000	  14.06813	   0.74672	   0.13107	   0.75813	  -9.95547
4355239.03277	 288.00000	  11.14480	   0.77162	   0.12093	   0.78103	  -8.90737
4355239.29977	 288.00000	   8.81772	   0.78998	   0.10835	   0.79737	  -7.80994
4355239.47877	 288.00000	   6.97545	   0.80665	   0.09415	   0.81213	  -6.65752
4355239.69678	 288.00000	   5.51730	   0.81643	   0.08383	   0.82072	  -5.86273
4355239.96578	 288.00000	   4.36941	   0.82745	   0.07257	   0.83062	  -5.01240
4355240.30078	 288.00000	   3.45686	   0.83423	   0.06304	   0.83661	  -4.32160
4355240.71978	 288.00000	   2.73547	   0.84057	   0.05658	   0.84248	  -3.85105
4355241.24478	 288.00000	   2.16054	   0.84476	   0.05103	   0.84630	  -3.45724
4355241.90378	 288.00000	   1.70952	   0.84941	   0.04666	   0.85069	  -3.14419
4355242.73278	 288.00000	   1.35352	   0.85239	   0.04406	   0.85353	  -2.95881
4355243.77578	 288.00000	   1.07079	   0.85608	   0.04276	   0.85715	  -2.85937
4355245.08978	 288.00000	   0.84734	   0.85997	   0.04328	   0.86106	  -2.88126
4355246.74478	 288.00000	   0.67072	   0.86380	   0.04553	   0.86500	  -3.01718
4355248.83379	 288.00000	   0.53067	   0.86610	   0.04876	   0.86747	  -3.22227
4355251.47079	 288.00000	   0.41976	   0.86954	   0.05345	   0.87118	  -3.51779
4355254.80180	 288.00000	   0.33183	   0.87386	   0.05822	   0.87580	  -3.81183
4355259.00780	 288.00000	   0.26261	   0.88001	   0.06560	   0.88245	  -4.26302
4355264.31581	 288.00000	   0.20791	   0.88625	   0.07562	   0.88947	  -4.87686
4355271.02082	 288.00000	   0.16452	   0.89275	   0.08705	   0.89698	  -5.56922
4355279.49683	 288.00000	   0.13007	   0.90201	   0.09934	   0.90746	  -6.28473
4355290.18684	 288.00000	   0.10309	   0.91494	   0.11563	   0.92222	  -7.20298
4355303.70086	 288.00000	   0.08153	   0.93125	   0.13799	   0.94142	  -8.42877
4355320.79888	 288.00000	   0.06443	   0.94701	   0.16588	   0.96143	  -9.93543
4355342.38491	 288.00000	   0.05102	   0.95930	   0.19339	   0.97860	 -11.39794
4355369.62795	 288.00000	   0.04042	   0.97738	   0.21833	   1.00147	 -12.59199
4355404.12399	 288.00000	   0.03192	   1.00622	   0.24507	   1.03563	 -13.68818
4355447.67105	 288.00000	   0.02528	   1.03915	   0.27859	   1.07584	 -15.00797
4355502.73712	 288.00000	   0.01999	   1.07548	   0.31165	   1.11973	 -16.16011
4369451.88191	 289.00000	20004.45300	   0.37127	  -0.01165	   0.37146	   1.79784
4369452.02491	 289.00000	15829.12600	   0.37844	   0.00139	   0.37844	  -0.21048
4369452.16691	 289.00000	12516.70300	   0.38698	   0.01128	   0.38714	  -1.66898
4369452.30891	 289.00000	9909.44240	   0.39419	   0.01992	   0.39470	  -2.89353
4369452.47291	 289.00000	7835.48000	   0.40142	   0.02736	   0.40235	  -3.89862
4369452.67391	 289.00000	6217.24610	   0.40995	   0.03135	   0.41114	  -4.37379
4369452.91191	 289.00000	4905.29100	   0.41801	   0.03516	   0.41948	  -4.80786
4369453.14991	 289.00000	3881.27370	   0.42522	   0.03903	   0.42701	  -5.24429
4369453.38791	 289.00000	3070.98270	   0.43212	   0.04178	   0.43414	  -5.52309
4369453.62691	 289.00000	2430.77780	   0.43793	   0.04584	   0.44033	  -5.97527
4369453.86491	 289.00000	1923.15370	   0.44566	   0.04660	   0.44809	  -5.96999
4369454.10291	 289.00000	1522.43580	   0.45495	   0.04842	   0.45752	  -6.07456
4369454.34092	 289.00000	1203.84460	   0.46143	   0.05248	   0.46440	  -6.48920
4369454.57992	 289.00000	 952.86591	   0.47119	   0.05491	   0.47438	  -6.64679
4369454.81792	 289.00000	 754.27557	   0.47702	   0.05650	   0.48036	  -6.75456
4369455.05492	 289.00000	 596.71857	   0.48360	   0.05710	   0.48696	  -6.73425
4369455.29292	 289.00000	 471.96338	   0.49409	   0.06348	   0.49815	  -7.32096
4369455.53192	 289.00000	 373.20856	   0.50305	   0.06534	   0.50728	  -7.40086
4369455.76892	 289.00000	 295.47278	   0.51041	   0.06869	   0.51501	  -7.66428
4369456.00892	 289.00000	 233.87738	   0.52037	   0.07374	   0.52557	  -8.06587
4369456.24692	 289.00000	 185.05922	   0.53093	   0.07715	   0.53650	  -8.26747
4369456.48292	 289.00000	 146.35823	   0.54110	   0.08381	   0.54755	  -8.80426
4369456.71892	 289.00000	 115.77804	   0.55278	   0.08936	   0.55995	  -9.18312
4369456.95392	 289.00000	  91.67210	   0.56419	   0.09641	   0.57237	  -9.69747
4369457.19892	 289.00000	  72.51701	   0.57963	   0.10494	   0.58905	 -10.26214
4369457.42792	 289.00000	  57.36816	   0.59563	   0.11522	   0.60668	 -10.94819
4369457.66492	 289.00000	  45.36290	   0.61535	   0.12322	   0.62757	 -11.32347
4369457.89692	 289.00000	  35.93134	   0.63796	   0.13231	   0.65153	 -11.71691
4369458.14692	 289.00000	  28.40909	   0.66382	   0.13679	   0.67776	 -11.64344
4369458.36192	 289.00000	  22.48202	   0.69036	   0.14015	   0.70444	 -11.47549
4369458.62692	 289.00000	  17.79613	   0.71875	   0.13734	   0.73175	 -10.81761
4369458.87892	 289.00000	  14.06813	   0.74609	   0.13089	   0.75748	  -9.95036
4369459.09492	 289.00000	  11.14480	   0.77047	   0.12059	   0.77985	  -8.89551
4369459.36292	 289.00000	   8.81772	   0.78970	   0.10822	   0.79708	  -7.80336
4369459.54092	 289.00000	   6.97545	   0.80669	   0.09483	   0.81225	  -6.70479
4369459.75892	 289.00000	   5.51730	   0.81834	   0.08447	   0.82268	  -5.89314
4369460.02792	 289.00000	   4.36941	   0.82687	   0.07283	   0.83007	  -5.03347
4369460.36292	 289.00000	   3.45686	   0.83484	   0.06488	   0.83736	  -4.44353
4369460.78192	 289.00000	   2.73547	   0.83954	   0.05716	   0.84149	  -3.89519
4369461.30692	 289.00000	   2.16054	   0.84508	   0.05083	   0.84660	  -3.44191
4369461.96593	 289.00000	   1.70952	   0.84839	   0.04633	   0.84965	  -3.12560
4369462.79493	 289.00000	   1.35352	   0.85283	   0.04409	   0.85397	  -2.95968
4369463.83793	 289.00000	   1.07079	   0.85613	   0.04354	   0.85723	  -2.91132
4369465.15193	 289.00000	   0.84734	   0.85889	   0.04307	   0.85997	  -2.87082
4369466.80693	 289.00000	   0.67072	   0.86267	   0.04513	   0.86385	  -2.99455
4369468.89593	 289.00000	   0.53067	   0.86657	   0.04770	   0.86788	  -3.15058
4369471.53294	 289.00000	   0.41976	   0.87102	   0.05281	   0.87262	  -3.46959
4369474.86394	 289.00000	   0.33183	   0.87517	   0.05977	   0.87720	  -3.90697
4369479.06995	 289.00000	   0.26261	   0.87890	   0.06768	   0.88150	  -4.40365
4369484.37795	 289.00000	   0.20791	   0.88450	   0.07604	   0.88776	  -4.91370
4369491.08296	 289.00000	   0.16452	   0.89288	   0.08656	   0.89707	  -5.53692
4369499.55897	 289.00000	   0.13007	   0.90259	   0.10098	   0.90822	  -6.38387
4369510.24899	 289.00000	   0.10309	   0.91244	   0.11714	   0.91992	  -7.31546
4369523.76301	 289.00000	   0.08153	   0.92549	   0.13467	   0.93523	  -8.27901
4369540.86103	 289.00000	   0.06443	   0.94328	   0.15674	   0.95621	  -9.43437
4369562.44806	 289.00000	   0.05102	   0.96890	   0.18342	   0.98611	 -10.71970
4369589.69009	 289.00000	   0.04042	   0.99126	   0.21971	   1.01532	 -12.49758
4369624.18614	 289.00000	   0.03192	   1.01238	   0.25808	   1.04476	 -14.30121
4369667.73319	 289.00000	   0.02528	   1.03746	   0.28918	   1.07701	 -15.57508
4369722.79927	 289.00000	   0.01999	   1.07169	   0.32068	   1.11864	 -16.65885
4383680.22534	 290.00000	20004.45300	   0.36934	  -0.01154	   0.36952	   1.78984
4383680.36834	 290.00000	15829.12600	   0.37878	  -0.00009	   0.37878	   0.01422
4383680.51034	 290.00000	12516.70300	   0.38669	   0.01128	   0.38686	  -1.67146
4383680.65234	 290.00000	9909.44240	   0.39421	   0.02003	   0.39472	  -2.90927
4383680.81634	 290.00000	7835.48000	   0.40175	   0.02646	   0.40262	  -3.76794
4383681.01734	 290.00000	6217.24610	   0.40966	   0.03234	   0.41093	  -4.51387
4383681.25534	 290.00000	4905.29100	   0.41681	   0.03637	   0.41839	  -4.98625
4383681.49434	 290.00000	3881.27370	   0.42290	   0.03779	   0.42459	  -5.10636
4383681.73134	 290.00000	3070.98270	   0.43085	   0.04182	   0.43288	  -5.54408
4383681.97034	 290.00000	2430.77780	   0.43884	   0.04338	   0.44098	  -5.64533
4383682.20834	 290.00000	1923.15370	   0.44577	   0.04810	   0.44836	  -6.15895
4383682.44634	 290.00000	1522.43580	   0.45356	   0.04949	   0.45625	  -6.22767
4383682.68434	 290.00000	1203.84460	   0.46028	   0.05199	   0.46321	  -6.44463
4383682.92234	 290.00000	 952.86591	   0.46879	   0.05360	   0.47184	  -6.52298
4383683.16134	 290.00000	 754.27557	   0.47590	   0.05599	   0.47918	  -6.71028
4383683.39835	 290.00000	 596.71857	   0.48429	   0.05897	   0.48786	  -6.94254
4383683.63635	 290.00000	 471.96338	   0.49235	   0.06050	   0.49605	  -7.00566
4383683.87535	 290.00000	 373.20856	   0.50131	   0.06495	   0.50550	  -7.38185
4383684.11235	 290.00000	 295.47278	   0.51178	   0.06834	   0.51633	  -7.60607
4383684.35235	 290.00000	 233.87738	   0.51920	   0.07170	   0.52413	  -7.86228
4383684.59035	 290.00000	 185.05922	   0.52918	   0.07883	   0.53502	  -8.47263
4383684.82635	 290.00000	 146.35823	   0.54072	   0.08281	   0.54703	  -8.70697
4383685.06235	 290.00000	 115.77804	   0.55204	   0.08862	   0.55911	  -9.12015
4383685.29735	 290.00000	  91.67210	   0.56523	   0.09724	   0.57354	  -9.76179
4383685.54235	 290.00000	  72.51701	   0.57863	   0.10454	   0.58800	 -10.24139
4383685.77135	 290.00000	  57.36816	   0.59575	   0.11414	   0.60658	 -10.84577
4383686.00835	 290.00000	  45.36290	   0.61427	   0.12244	   0.62636	 -11.27303
4383686.24035	 290.00000	  35.93134	   0.63740	   0.12933	   0.65039	 -11.46969
4383686.49035	 290.00000	  28.40909	   0.66187	   0.13652	   0.67580	 -11.65439
4383686.70535	 290.00000	  22.48202	   0.69000	   0.13836	   0.70373	 -11.33875
4383686.97035	 290.00000	  17.79613	   0.71778	   0.13697	   0.73073	 -10.80350
4383687.22235	 290.00000	  14.06813	   0.74490	   0.13146	   0.75641	 -10.00839
4383687.43835	 290.00000	  11.14480	   0.76870	   0.11967	   0.77796	  -8.84870
4383687.70535	 290.00000	   8.81772	   0.78867	   0.10886	   0.79615	  -7.85903
4383687.88335	 290.00000	   6.97545	   0.80506	   0.09581	   0.81074	  -6.78665
4383688.10235	 290.00000	   5.51730	   0.81710	   0.08347	   0.82135	  -5.83288
4383688.37135	 290.00000	   4.36941	   0.82670	   0.07273	   0.82989	  -5.02806
4383688.70635	 290.00000	   3.45686	   0.83362	   0.06340	   0.83603	  -4.34896
4383689.12535	 290.00000	   2.73547	   0.83920	   0.05637	   0.84109	  -3.84267
4383689.65035	 290.00000	   2.16054	   0.84373	   0.05121	   0.84528	  -3.47349
4383690.30935	 290.00000	   1.70952	   0.84704	   0.04699	   0.84834	  -3.17532
4383691.13836	 290.00000	   1.35352	   0.85007	   0.04429	   0.85122	  -2.98278
4383692.18136	 290.00000	   1.07079	   0.85402	   0.04292	   0.85510	  -2.87724
4383693.49436	 290.00000	   0.84734	   0.85740	   0.04333	   0.85849	  -2.89325
4383695.14936	 290.00000	   0.67072	   0.86098	   0.04475	   0.86214	  -2.97526
4383697.23836	 290.00000	   0.53067	   0.86433	   0.04803	   0.86567	  -3.18073
4383699.87537	 290.00000	   0.41976	   0.86838	   0.05165	   0.86991	  -3.40413
4383703.20637	 290.00000	   0.33183	   0.87388	   0.05769	   0.87578	  -3.77671
4383707.41238	 290.00000	   0.26261	   0.87949	   0.06627	   0.88198	  -4.30926
4383712.72038	 290.00000	   0.20791	   0.88506	   0.07727	   0.88843	  -4.98959
4383719.42439	 290.00000	   0.16452	   0.89036	   0.08955	   0.89485	  -5.74340
4383727.90140	 290.00000	   0.13007	   0.89802	   0.10207	   0.90380	  -6.48448
4383738.59142	 290.00000	   0.10309	   0.90925	   0.11720	   0.91677	  -7.34502
4383752.10544	 290.00000	   0.08153	   0.92356	   0.13643	   0.93358	  -8.40328
4383769.20346	 290.00000	   0.06443	   0.93964	   0.15953	   0.95308	  -9.63545
4383790.78949	 290.00000	   0.05102	   0.95719	   0.18103	   0.97416	 -10.70955
4383818.03252	 290.00000	   0.04042	   0.98497	   0.20577	   1.00623	 -11.79971
4383852.52857	 290.00000	   0.03192	   1.02094	   0.24137	   1.04908	 -13.30183
4383896.07562	 290.00000	   0.02528	   1.05455	   0.28660	   1.09280	 -15.20435
4383951.14070	 290.00000	   0.01999	   1.08385	   0.33329	   1.13394	 -17.09290
4397905.05673	 291.00000	20004.45300	   0.37001	  -0.01106	   0.37017	   1.71219
4397905.19973	 291.00000	15829.12600	   0.37818	   0.00281	   0.37819	  -0.42505
4397905.34173	 291.00000	12516.70300	   0.38628	   0.01097	   0.38644	  -1.62707
4397905.48373	 291.00000	9909.44240	   0.39312	   0.01960	   0.39361	  -2.85431
4397905.64773	 291.00000	7835.48000	   0.40187	   0.02584	   0.40270	  -3.67846
4397905.84873	 291.00000	6217.24610	   0.40947	   0.03038	   0.41059	  -4.24371
4397906.08673	 291.00000	4905.29100	   0.41691	   0.03722	   0.41857	  -5.10102
4397906.32573	 291.00000	3881.27370	   0.42406	   0.04098	   0.42603	  -5.51920
4397906.56373	 291.00000	3070.98270	   0.43132	   0.04307	   0.43346	  -5.70196
4397906.80173	 291.00000	2430.77780	   0.43864	   0.04453	   0.44090	  -5.79609
4397907.03973	 291.00000	1923.15370	   0.44700	   0.04755	   0.44952	  -6.07190
4397907.27773	 291.00000	1522.43580	   0.45460	   0.05030	   0.45737	  -6.31380
4397907.51573	 291.00000	1203.84460	   0.46148	   0.05121	   0.46431	  -6.33237
4397907.75473	 291.00000	 952.86591	   0.46894	   0.05433	   0.47208	  -6.60828
4397907.99273	 291.00000	 754.27557	   0.47647	   0.05720	   0.47989	  -6.84548
4397908.22973	 291.00000	 596.71857	   0.48510	   0.05856	   0.48862	  -6.88327
4397908.46773	 291.00000	 471.96338	   0.49362	   0.06164	   0.49745	  -7.11815
4397908.70673	 291.00000	 373.20856	   0.50224	   0.06487	   0.50641	  -7.35947
4397908.94373	 291.00000	 295.47278	   0.50944	   0.06885	   0.51407	  -7.69651
4397909.18373	 291.00000	 233.87738	   0.52028	   0.07235	   0.52529	  -7.91704
4397909.42173	 291.00000	 185.05922	   0.53128	   0.07719	   0.53685	  -8.26688
4397909.65773	 291.00000	 146.35823	   0.54057	   0.08242	   0.54681	  -8.66873
4397909.89373	 291.00000	 115.77804	   0.55199	   0.08853	   0.55905	  -9.11179
4397910.12873	 291.00000	  91.67210	   0.56385	   0.09714	   0.57215	  -9.77491
4397910.37373	 291.00000	  72.51701	   0.57811	   0.10531	   0.58762	 -10.32392
4397910.60273	 291.00000	  57.36816	   0.59536	   0.11259	   0.60592	 -10.70884
4397910.83973	 291.00000	  45.36290	   0.61510	   0.12291	   0.62726	 -11.30042
4397911.07173	 291.00000	  35.93134	   0.63759	   0.13037	   0.65078	 -11.55577
4397911.32173	 291.00000	  28.40909	   0.66341	   0.13665	   0.67734	 -11.63933
4397911.53673	 291.00000	  22.48202	   0.69066	   0.14052	   0.70481	 -11.50070
4397911.80173	 291.00000	  17.79613	   0.71865	   0.13787	   0.73176	 -10.86000
4397912.05373	 291.00000	  14.06813	   0.74561	   0.13061	   0.75696	  -9.93615
4397912.26973	 291.00000	  11.14480	   0.76876	   0.12136	   0.77828	  -8.97112
4397912.53674	 291.00000	   8.81772	   0.79016	   0.10770	   0.79746	  -7.76163
4397912.71574	 291.00000	   6.97545	   0.80653	   0.09736	   0.81239	  -6.88282
4397912.93374	 291.00000	   5.51730	   0.81759	   0.08471	   0.82197	  -5.91519
4397913.20274	 291.00000	   4.36941	   0.82791	   0.07292	   0.83111	  -5.03322
4397913.53774	 291.00000	   3.45686	   0.83518	   0.06499	   0.83771	  -4.44935
4397913.95674	 291.00000	   2.73547	   0.84169	   0.05654	   0.84358	  -3.84277
4397914.48174	 291.00000	   2.16054	   0.84608	   0.05126	   0.84763	  -3.46674
4397915.14074	 291.00000	   1.70952	   0.84982	   0.04737	   0.85114	  -3.19058
4397915.96974	 291.00000	   1.35352	   0.85356	   0.04512	   0.85476	  -3.02556
4397917.01274	 291.00000	   1.07079	   0.85762	   0.04331	   0.85872	  -2.89120
4397918.32674	 291.00000	   0.84734	   0.86073	   0.04448	   0.86188	  -2.95806
4397919.98174	 291.00000	   0.67072	   0.86358	   0.04548	   0.86478	  -3.01442
4397922.07075	 291.00000	   0.53067	   0.86698	   0.04784	   0.86830	  -3.15838
4397924.70775	 291.00000	   0.41976	   0.87165	   0.05215	   0.87321	  -3.42371
4397928.03876	 291.00000	   0.33183	   0.87592	   0.05873	   0.87789	  -3.83562
4397932.24476	 291.00000	   0.26261	   0.88106	   0.06619	   0.88355	  -4.29620
4397937.55277	 291.00000	   0.20791	   0.88723	   0.07465	   0.89036	  -4.80925
4397944.25778	 291.00000	   0.16452	   0.89671	   0.08605	   0.90083	  -5.48121
4397952.73379	 291.00000	   0.13007	   0.90670	   0.10227	   0.91245	  -6.43522
4397963.42380	 291.00000	   0.10309	   0.91627	   0.12170	   0.92431	  -7.56574
4397976.93782	 291.00000	   0.08153	   0.92548	   0.14320	   0.93649	  -8.79570
4397994.03584	 291.00000	   0.06443	   0.93868	   0.16518	   0.95310	  -9.97993
4398015.62187	 291.00000	   0.05102	   0.95774	   0.18566	   0.97557	 -10.97090
4398042.86491	 291.00000	   0.04042	   0.98245	   0.21323	   1.00532	 -12.24565
4398077.36095	 291.00000	   0.03192	   1.00881	   0.24293	   1.03765	 -13.53958
4398120.90801	 291.00000	   0.02528	   1.04184	   0.27232	   1.07684	 -14.64856
4398175.97308	 291.00000	   0.01999	   1.08913	   0.30506	   1.13105	 -15.64739
4412129.12812	 292.00000	20004.45300	   0.36816	  -0.01149	   0.36834	   1.78708
4412129.27112	 292.00000	15829.12600	   0.37885	   0.00246	   0.37886	  -0.37274
4412129.41312	 292.00000	12516.70300	   0.38685	   0.01258	   0.38706	  -1.86198
4412129.55512	 292.00000	9909.44240	   0.39345	   0.01880	   0.39390	  -2.73534
4412129.71912	 292.00000	7835.48000	   0.40119	   0.02705	   0.40210	  -3.85658
4412129.92012	 292.00000	6217.24610	   0.40936	   0.03161	   0.41057	  -4.41545
4412130.15812	 292.00000	4905.29100	   0.41661	   0.03626	   0.41819	  -4.97463
4412130.39712	 292.00000	3881.27370	   0.42386	   0.03941	   0.42569	  -5.31257
4412130.63512	 292.00000	3070.98270	   0.43164	   0.04285	   0.43376	  -5.66880
4412130.87312	 292.00000	2430.77780	   0.43927	   0.04418	   0.44149	  -5.74318
4412131.11112	 292.00000	1923.15370	   0.44558	   0.04688	   0.44804	  -6.00630
4412131.34913	 292.00000	1522.43580	   0.45399	   0.04762	   0.45648	  -5.98796
4412131.58713	 292.00000	1203.84460	   0.45931	   0.05082	   0.46212	  -6.31358
4412131.82613	 292.00000	 952.86591	   0.46911	   0.05492	   0.47232	  -6.67695
4412132.06413	 292.00000	 754.27557	   0.47633	   0.05449	   0.47944	  -6.52569
4412132.30113	 292.00000	 596.71857	   0.48480	   0.05878	   0.48835	  -6.91299
4412132.53913	 292.00000	 471.96338	   0.49274	   0.06181	   0.49661	  -7.14978
4412132.77813	 292.00000	 373.20856	   0.50127	   0.06475	   0.50543	  -7.36022
4412133.01613	 292.00000	 295.47278	   0.51146	   0.06812	   0.51598	  -7.58613
4412133.25513	 292.00000	 233.87738	   0.51955	   0.07291	   0.52464	  -7.98790
4412133.49313	 292.00000	 185.05922	   0.53022	   0.07849	   0.53600	  -8.42066
4412133.72913	 292.00000	 146.35823	   0.53951	   0.08362	   0.54595	  -8.81042
4412133.96613	 292.00000	 115.77804	   0.55083	   0.09145	   0.55837	  -9.42638
4412134.20013	 292.00000	  91.67210	   0.56346	   0.09742	   0.57182	  -9.80946
4412134.44513	 292.00000	  72.51701	   0.57706	   0.10566	   0.58666	 -10.37616
4412134.67413	 292.00000	  57.36816	   0.59451	   0.11457	   0.60545	 -10.90835
4412134.91113	 292.00000	  45.36290	   0.61296	   0.12336	   0.62525	 -11.37916
4412135.14313	 292.00000	  35.93134	   0.63663	   0.13059	   0.64989	 -11.59235
4412135.39413	 292.00000	  28.40909	   0.66076	   0.13735	   0.67488	 -11.74296
4412135.60813	 292.00000	  22.48202	   0.69022	   0.14079	   0.70444	 -11.52907
4412135.87313	 292.00000	  17.79613	   0.71854	   0.13843	   0.73176	 -10.90446
4412136.12513	 292.00000	  14.06813	   0.74390	   0.13122	   0.75538	 -10.00367
4412136.34113	 292.00000	  11.14480	   0.76963	   0.12014	   0.77895	  -8.87217
4412136.60913	 292.00000	   8.81772	   0.78889	   0.10961	   0.79647	  -7.91032
4412136.78713	 292.00000	   6.97545	   0.80495	   0.09847	   0.81095	  -6.97421
4412137.00513	 292.00000	   5.51730	   0.81836	   0.08406	   0.82267	  -5.86439
4412137.27413	 292.00000	   4.36941	   0.82635	   0.07374	   0.82964	  -5.09947
4412137.60913	 292.00000	   3.45686	   0.83422	   0.06547	   0.83678	  -4.48749
4412138.02813	 292.00000	   2.73547	   0.84123	   0.05645	   0.84312	  -3.83871
4412138.55313	 292.00000	   2.16054	   0.84533	   0.05200	   0.84693	  -3.51989
4412139.21314	 292.00000	   1.70952	   0.84833	   0.04766	   0.84966	  -3.21534
4412140.04114	 292.00000	   1.35352	   0.85286	   0.04445	   0.85402	  -2.98375
4412141.08414	 292.00000	   1.07079	   0.85652	   0.04395	   0.85765	  -2.93729
4412142.39814	 292.00000	   0.84734	   0.85944	   0.04373	   0.86055	  -2.91258
4412144.05314	 292.00000	   0.67072	   0.86183	   0.04559	   0.86304	  -3.02822
4412146.14214	 292.00000	   0.53067	   0.86602	   0.04819	   0.86736	  -3.18489
4412148.77915	 292.00000	   0.41976	   0.87044	   0.05232	   0.87201	  -3.43956
4412152.11015	 292.00000	   0.33183	   0.87485	   0.05820	   0.87679	  -3.80577
4412156.31616	 292.00000	   0.26261	   0.87994	   0.06556	   0.88237	  -4.26097
4412161.62416	 292.00000	   0.20791	   0.88702	   0.07426	   0.89012	  -4.78544
4412168.32917	 292.00000	   0.16452	   0.89616	   0.08689	   0.90036	  -5.53803
4412176.80518	 292.00000	   0.13007	   0.90539	   0.10372	   0.91131	  -6.53509
4412187.49520	 292.00000	   0.10309	   0.91304	   0.12262	   0.92124	  -7.64919
4412201.00922	 292.00000	   0.08153	   0.92251	   0.14157	   0.93331	  -8.72459
4412218.10724	 292.00000	   0.06443	   0.93685	   0.16224	   0.95080	  -9.82504
4412239.69427	 292.00000	   0.05102	   0.95756	   0.18459	   0.97519	 -10.91089
