Repository: kbm2110/Battery_Diagnostics_Thesis

# Battery_Diagnostics_Thesis
 Data-driven battery diagnostics using EIS

**Author:** Bala Manikanta Yaswanth Kanagarla
**Institution:** Technische Hochschule Ingolstadt (THI)
**Supervisor:** Prof. Dr. H.-G. Schweiger

## Overview

This project implements a machine learning framework for 
non-invasive State of Health (SoH) estimation of lithium-ion 
batteries using Electrochemical Impedance Spectroscopy (EIS).

Eight physically interpretable features are extracted from 
impedance spectra and used to train six ML models under a 
strict cell-level train-test split. The stacking ensemble 
achieves R² = 0.9122 and RMSE = 0.0234 on completely unseen 
cells.

---

File: data/EIS/EIS_state_III_35C01.txt (part 36 of 39)
time/s	           cycle number	freq/Hz	           Re(Z)/Ohm	  -Im(Z)/Ohm	   |Z|/Ohm	   Phase(Z)/deg 10194.00151	   1.00000	20004.45300	   0.29797	  -0.02827	   0.29930	   5.42007
4210870.20087	 292.00000	   0.02528	   0.92175	  -0.24040	   0.95258	  14.61761
4210925.26694	 292.00000	   0.01999	   1.40558	  -0.42564	   1.46861	  16.84759
4224253.77915	 293.00000	20004.45300	   0.30093	  -0.01138	   0.30114	   2.16567
4224253.92215	 293.00000	15829.12600	   0.31046	   0.00285	   0.31047	  -0.52655
4224254.06415	 293.00000	12516.70300	   0.32017	   0.01639	   0.32059	  -2.93035
4224254.20615	 293.00000	9909.44240	   0.32684	   0.02406	   0.32772	  -4.21012
4224254.37015	 293.00000	7835.48000	   0.33474	   0.03061	   0.33614	  -5.22439
4224254.57115	 293.00000	6217.24610	   0.34452	   0.03797	   0.34661	  -6.28867
4224254.80916	 293.00000	4905.29100	   0.35141	   0.04111	   0.35381	  -6.67244
4224255.04716	 293.00000	3881.27370	   0.36025	   0.04546	   0.36311	  -7.19226
4224255.28616	 293.00000	3070.98270	   0.36850	   0.04978	   0.37185	  -7.69349
4224255.52416	 293.00000	2430.77780	   0.37599	   0.05251	   0.37964	  -7.95102
4224255.76216	 293.00000	1923.15370	   0.38555	   0.05527	   0.38950	  -8.15752
4224256.00016	 293.00000	1522.43580	   0.39323	   0.05844	   0.39755	  -8.45283
4224256.23816	 293.00000	1203.84460	   0.40272	   0.06102	   0.40732	  -8.61518
4224256.47716	 293.00000	 952.86591	   0.41158	   0.06441	   0.41659	  -8.89392
4224256.71516	 293.00000	 754.27557	   0.42235	   0.06790	   0.42777	  -9.13301
4224256.95216	 293.00000	 596.71857	   0.43069	   0.07144	   0.43658	  -9.41747
4224257.19016	 293.00000	 471.96338	   0.44280	   0.07521	   0.44914	  -9.63933
4224257.42916	 293.00000	 373.20856	   0.45333	   0.07882	   0.46013	  -9.86383
4224257.66716	 293.00000	 295.47278	   0.46384	   0.08243	   0.47111	 -10.07757
4224257.90616	 293.00000	 233.87738	   0.47669	   0.08690	   0.48455	 -10.33190
4224258.14416	 293.00000	 185.05922	   0.48716	   0.09295	   0.49595	 -10.80224
4224258.38016	 293.00000	 146.35823	   0.50024	   0.09920	   0.50999	 -11.21682
4224258.61616	 293.00000	 115.77804	   0.51289	   0.10537	   0.52360	 -11.60992
4224258.85116	 293.00000	  91.67210	   0.52994	   0.11312	   0.54188	 -12.04894
4224259.09616	 293.00000	  72.51701	   0.54487	   0.12202	   0.55836	 -12.62276
4224259.32516	 293.00000	  57.36816	   0.56112	   0.13226	   0.57650	 -13.26297
4224259.56216	 293.00000	  45.36290	   0.57965	   0.14282	   0.59699	 -13.84145
4224259.79416	 293.00000	  35.93134	   0.60274	   0.15625	   0.62267	 -14.53320
4224260.04416	 293.00000	  28.40909	   0.62909	   0.16856	   0.65128	 -15.00011
4224260.25916	 293.00000	  22.48202	   0.66067	   0.17987	   0.68472	 -15.22972
4224260.52416	 293.00000	  17.79613	   0.69505	   0.18735	   0.71985	 -15.08535
4224260.77616	 293.00000	  14.06813	   0.73216	   0.18752	   0.75579	 -14.36596
4224260.99216	 293.00000	  11.14480	   0.77259	   0.18741	   0.79500	 -13.63516
4224261.25916	 293.00000	   8.81772	   0.80589	   0.17917	   0.82556	 -12.53474
4224261.43816	 293.00000	   6.97545	   0.83907	   0.16455	   0.85505	 -11.09565
4224261.65616	 293.00000	   5.51730	   0.86807	   0.14534	   0.88015	  -9.50462
4224261.92516	 293.00000	   4.36941	   0.89057	   0.13536	   0.90079	  -8.64236
4224262.26016	 293.00000	   3.45686	   0.90450	   0.12252	   0.91276	  -7.71407
4224262.67917	 293.00000	   2.73547	   0.91473	   0.10556	   0.92080	  -6.58282
4224263.20417	 293.00000	   2.16054	   0.92422	   0.08974	   0.92857	  -5.54577
4224263.86317	 293.00000	   1.70952	   0.93603	   0.07489	   0.93903	  -4.57408
4224264.69217	 293.00000	   1.35352	   0.95036	   0.06704	   0.95272	  -4.03521
4224265.73517	 293.00000	   1.07079	   0.96506	   0.06820	   0.96747	  -4.04207
4224267.04917	 293.00000	   0.84734	   0.97291	   0.07674	   0.97594	  -4.51017
4224268.70417	 293.00000	   0.67072	   0.97360	   0.08752	   0.97753	  -5.13644
4224270.79318	 293.00000	   0.53067	   0.96191	   0.09428	   0.96652	  -5.59817
4224273.43018	 293.00000	   0.41976	   0.94844	   0.09009	   0.95271	  -5.42596
4224276.76118	 293.00000	   0.33183	   0.94122	   0.07337	   0.94408	  -4.45742
4224280.96719	 293.00000	   0.26261	   0.95147	   0.04870	   0.95272	  -2.93030
4224286.27520	 293.00000	   0.20791	   0.98653	   0.02923	   0.98697	  -1.69712
4224292.98021	 293.00000	   0.16452	   1.04565	   0.03279	   1.04616	  -1.79598
4224301.45622	 293.00000	   0.13007	   1.11117	   0.07873	   1.11396	  -4.05306
4224312.14623	 293.00000	   0.10309	   1.15538	   0.17342	   1.16832	  -8.53621
4224325.66025	 293.00000	   0.08153	   1.14247	   0.29815	   1.18073	 -14.62630
4224342.75827	 293.00000	   0.06443	   1.07349	   0.40794	   1.14839	 -20.80755
4224364.34430	 293.00000	   0.05102	   0.92246	   0.44998	   1.02636	 -26.00348
4224391.58733	 293.00000	   0.04042	   0.76026	   0.36090	   0.84157	 -25.39410
4224426.08338	 293.00000	   0.03192	   0.68922	   0.12899	   0.70119	 -10.60042
4224469.63044	 293.00000	   0.02528	   0.82745	  -0.18779	   0.84849	  12.78642
4224524.69551	 293.00000	   0.01999	   1.26208	  -0.44548	   1.33840	  19.44153
4237848.31046	 294.00000	20004.45300	   0.30111	  -0.01003	   0.30128	   1.90764
4237848.45346	 294.00000	15829.12600	   0.31051	   0.00394	   0.31053	  -0.72617
4237848.59546	 294.00000	12516.70300	   0.31715	   0.01525	   0.31752	  -2.75240
4237848.73746	 294.00000	9909.44240	   0.32762	   0.02356	   0.32846	  -4.11398
4237848.90146	 294.00000	7835.48000	   0.33546	   0.03102	   0.33689	  -5.28240
4237849.10246	 294.00000	6217.24610	   0.34401	   0.03593	   0.34588	  -5.96235
4237849.34046	 294.00000	4905.29100	   0.35274	   0.04127	   0.35515	  -6.67307
4237849.57946	 294.00000	3881.27370	   0.35997	   0.04504	   0.36277	  -7.13144
4237849.81746	 294.00000	3070.98270	   0.37003	   0.04965	   0.37334	  -7.64249
4237850.05546	 294.00000	2430.77780	   0.37577	   0.05090	   0.37920	  -7.71445
4237850.29346	 294.00000	1923.15370	   0.38586	   0.05602	   0.38990	  -8.26078
4237850.53146	 294.00000	1522.43580	   0.39500	   0.05939	   0.39944	  -8.55011
4237850.76946	 294.00000	1203.84460	   0.40289	   0.06123	   0.40752	  -8.64180
4237851.00846	 294.00000	 952.86591	   0.40991	   0.06529	   0.41508	  -9.05010
4237851.24646	 294.00000	 754.27557	   0.42165	   0.06928	   0.42730	  -9.33093
4237851.48346	 294.00000	 596.71857	   0.43123	   0.07148	   0.43711	  -9.41145
4237851.72146	 294.00000	 471.96338	   0.44260	   0.07554	   0.44900	  -9.68559
4237851.96046	 294.00000	 373.20856	   0.45224	   0.07964	   0.45920	  -9.98756
4237852.19846	 294.00000	 295.47278	   0.46470	   0.08383	   0.47220	 -10.22602
4237852.43746	 294.00000	 233.87738	   0.47474	   0.08689	   0.48263	 -10.37159
4237852.67546	 294.00000	 185.05922	   0.48784	   0.09441	   0.49689	 -10.95265
4237852.91146	 294.00000	 146.35823	   0.50150	   0.09821	   0.51102	 -11.07988
4237853.14846	 294.00000	 115.77804	   0.51486	   0.10510	   0.52548	 -11.53792
4237853.38246	 294.00000	  91.67210	   0.53017	   0.11039	   0.54154	 -11.76192
4237853.62746	 294.00000	  72.51701	   0.54353	   0.12180	   0.55701	 -12.63091
4237853.85646	 294.00000	  57.36816	   0.56010	   0.13182	   0.57540	 -13.24381
4237854.09346	 294.00000	  45.36290	   0.57930	   0.14289	   0.59666	 -13.85559
4237854.32547	 294.00000	  35.93134	   0.60065	   0.15531	   0.62040	 -14.49712
4237854.57647	 294.00000	  28.40909	   0.62890	   0.16857	   0.65110	 -15.00463
4237854.79047	 294.00000	  22.48202	   0.66126	   0.17901	   0.68506	 -15.14764
4237855.05547	 294.00000	  17.79613	   0.69408	   0.18806	   0.71910	 -15.16005
4237855.30747	 294.00000	  14.06813	   0.73546	   0.19407	   0.76063	 -14.78237
4237855.52347	 294.00000	  11.14480	   0.76900	   0.18827	   0.79171	 -13.75691
4237855.79147	 294.00000	   8.81772	   0.80968	   0.18020	   0.82949	 -12.54711
4237855.96947	 294.00000	   6.97545	   0.83955	   0.16894	   0.85638	 -11.37721
4237856.18747	 294.00000	   5.51730	   0.86518	   0.15075	   0.87821	  -9.88383
4237856.45647	 294.00000	   4.36941	   0.88920	   0.13114	   0.89882	  -8.38983
4237856.79147	 294.00000	   3.45686	   0.91052	   0.11597	   0.91787	  -7.25863
4237857.21047	 294.00000	   2.73547	   0.92672	   0.10806	   0.93300	  -6.65080
4237857.73547	 294.00000	   2.16054	   0.93370	   0.10037	   0.93908	  -6.13567
4237858.39447	 294.00000	   1.70952	   0.93537	   0.09056	   0.93974	  -5.53011
4237859.22347	 294.00000	   1.35352	   0.93754	   0.07839	   0.94081	  -4.77973
4237860.26647	 294.00000	   1.07079	   0.94449	   0.06499	   0.94672	  -3.93637
4237861.58047	 294.00000	   0.84734	   0.95705	   0.05372	   0.95856	  -3.21298
4237863.23548	 294.00000	   0.67072	   0.97402	   0.05035	   0.97532	  -2.95913
4237865.32448	 294.00000	   0.53067	   0.99642	   0.05800	   0.99811	  -3.33130
4237867.96148	 294.00000	   0.41976	   1.01084	   0.08243	   1.01419	  -4.66167
4237871.29249	 294.00000	   0.33183	   1.00778	   0.11386	   1.01419	  -6.44622
4237875.49849	 294.00000	   0.26261	   0.98553	   0.13808	   0.99516	  -7.97564
4237880.80650	 294.00000	   0.20791	   0.95211	   0.14171	   0.96260	  -8.46570
4237887.51151	 294.00000	   0.16452	   0.92454	   0.11658	   0.93186	  -7.18687
4237895.98752	 294.00000	   0.13007	   0.92336	   0.06808	   0.92587	  -4.21660
4237906.67753	 294.00000	   0.10309	   0.97142	   0.01626	   0.97156	  -0.95898
4237920.19155	 294.00000	   0.08153	   1.07850	  -0.00805	   1.07853	   0.42757
4237937.28957	 294.00000	   0.06443	   1.21383	   0.02870	   1.21417	  -1.35445
4237958.87660	 294.00000	   0.05102	   1.36675	   0.17817	   1.37831	  -7.42713
4237986.11864	 294.00000	   0.04042	   1.42478	   0.44128	   1.49155	 -17.20870
4238020.61468	 294.00000	   0.03192	   1.30868	   0.73962	   1.50322	 -29.47363
4238064.16174	 294.00000	   0.02528	   0.99881	   0.93381	   1.36734	 -43.07374
4238119.22781	 294.00000	   0.01999	   0.56807	   0.86046	   1.03106	 -56.56730
4251436.57289	 295.00000	20004.45300	   0.30149	  -0.01055	   0.30168	   2.00464
4251436.71489	 295.00000	15829.12600	   0.31114	   0.00350	   0.31116	  -0.64411
4251436.85789	 295.00000	12516.70300	   0.32001	   0.01577	   0.32040	  -2.82107
4251436.99989	 295.00000	9909.44240	   0.32822	   0.02408	   0.32911	  -4.19633
4251437.16389	 295.00000	7835.48000	   0.33687	   0.03116	   0.33831	  -5.28474
4251437.36489	 295.00000	6217.24610	   0.34568	   0.03731	   0.34769	  -6.16046
4251437.60289	 295.00000	4905.29100	   0.35357	   0.04095	   0.35594	  -6.60632
4251437.84089	 295.00000	3881.27370	   0.36001	   0.04466	   0.36277	  -7.07105
4251438.07989	 295.00000	3070.98270	   0.36986	   0.05049	   0.37329	  -7.77341
4251438.31789	 295.00000	2430.77780	   0.37681	   0.05335	   0.38057	  -8.05843
4251438.55589	 295.00000	1923.15370	   0.38639	   0.05639	   0.39048	  -8.30353
4251438.79389	 295.00000	1522.43580	   0.39556	   0.05714	   0.39967	  -8.22031
4251439.03189	 295.00000	1203.84460	   0.40434	   0.06155	   0.40900	  -8.65481
4251439.27089	 295.00000	 952.86591	   0.41385	   0.06502	   0.41892	  -8.92844
4251439.50889	 295.00000	 754.27557	   0.42279	   0.06798	   0.42822	  -9.13393
4251439.74589	 295.00000	 596.71857	   0.43295	   0.07246	   0.43898	  -9.50064
4251439.98389	 295.00000	 471.96338	   0.44326	   0.07574	   0.44969	  -9.69610
4251440.22289	 295.00000	 373.20856	   0.45395	   0.07816	   0.46063	  -9.76893
4251440.46089	 295.00000	 295.47278	   0.46393	   0.08584	   0.47181	 -10.48300
4251440.69989	 295.00000	 233.87738	   0.47774	   0.08753	   0.48570	 -10.38263
4251440.93789	 295.00000	 185.05922	   0.48877	   0.09443	   0.49781	 -10.93494
4251441.17389	 295.00000	 146.35823	   0.50209	   0.09811	   0.51159	 -11.05667
4251441.40989	 295.00000	 115.77804	   0.51596	   0.10524	   0.52658	 -11.52848
4251441.64489	 295.00000	  91.67210	   0.53011	   0.11221	   0.54185	 -11.95126
4251441.88989	 295.00000	  72.51701	   0.54428	   0.12261	   0.55792	 -12.69520
4251442.11889	 295.00000	  57.36816	   0.56075	   0.13250	   0.57619	 -13.29491
4251442.35589	 295.00000	  45.36290	   0.58054	   0.14325	   0.59796	 -13.86128
4251442.58789	 295.00000	  35.93134	   0.60397	   0.15797	   0.62429	 -14.65786
4251442.83889	 295.00000	  28.40909	   0.62818	   0.16779	   0.65020	 -14.95449
4251443.05289	 295.00000	  22.48202	   0.65914	   0.18098	   0.68353	 -15.35374
4251443.31789	 295.00000	  17.79613	   0.69465	   0.19046	   0.72029	 -15.33252
4251443.56989	 295.00000	  14.06813	   0.73391	   0.19214	   0.75865	 -14.67103
4251443.78590	 295.00000	  11.14480	   0.77035	   0.18864	   0.79311	 -13.75945
4251444.05390	 295.00000	   8.81772	   0.80993	   0.18103	   0.82992	 -12.59943
4251444.23190	 295.00000	   6.97545	   0.84566	   0.16987	   0.86255	 -11.35812
4251444.44990	 295.00000	   5.51730	   0.86885	   0.15397	   0.88238	 -10.04947
4251444.71890	 295.00000	   4.36941	   0.89007	   0.13610	   0.90042	  -8.69340
4251445.05390	 295.00000	   3.45686	   0.90992	   0.11716	   0.91743	  -7.33667
4251445.47290	 295.00000	   2.73547	   0.93001	   0.10318	   0.93571	  -6.33097
4251445.99790	 295.00000	   2.16054	   0.94309	   0.09666	   0.94803	  -5.85185
4251446.65690	 295.00000	   1.70952	   0.94753	   0.09288	   0.95207	  -5.59855
4251447.48590	 295.00000	   1.35352	   0.94798	   0.08705	   0.95197	  -5.24638
4251448.52890	 295.00000	   1.07079	   0.94727	   0.07793	   0.95047	  -4.70277
4251449.84290	 295.00000	   0.84734	   0.95103	   0.06414	   0.95319	  -3.85819
4251451.49791	 295.00000	   0.67072	   0.96043	   0.05276	   0.96188	  -3.14444
4251453.58691	 295.00000	   0.53067	   0.98012	   0.04478	   0.98114	  -2.61620
4251456.22391	 295.00000	   0.41976	   1.00742	   0.05111	   1.00872	  -2.90422
4251459.55492	 295.00000	   0.33183	   1.03170	   0.07668	   1.03455	  -4.25083
4251463.76092	 295.00000	   0.26261	   1.03869	   0.11846	   1.04542	  -6.50610
4251469.06893	 295.00000	   0.20791	   1.01958	   0.16060	   1.03215	  -8.95149
4251475.77394	 295.00000	   0.16452	   0.97624	   0.18381	   0.99339	 -10.66332
4251484.24995	 295.00000	   0.13007	   0.92484	   0.17041	   0.94041	 -10.44010
4251494.93996	 295.00000	   0.10309	   0.89760	   0.11724	   0.90523	  -7.44135
4251508.45398	 295.00000	   0.08153	   0.92528	   0.03773	   0.92605	  -2.33507
4251525.55200	 295.00000	   0.06443	   1.01433	  -0.02675	   1.01469	   1.51076
4251547.13903	 295.00000	   0.05102	   1.20782	  -0.04322	   1.20859	   2.04933
4251574.38107	 295.00000	   0.04042	   1.44337	   0.08110	   1.44564	  -3.21589
4251608.87711	 295.00000	   0.03192	   1.62177	   0.38093	   1.66591	 -13.21819
4251652.42417	 295.00000	   0.02528	   1.60438	   0.80639	   1.79563	 -26.68496
4251707.49024	 295.00000	   0.01999	   1.29597	   1.20057	   1.76661	 -42.81173
4265231.96825	 296.00000	20004.45300	   0.30379	  -0.01121	   0.30399	   2.11256
4265232.11125	 296.00000	15829.12600	   0.31477	   0.00376	   0.31479	  -0.68431
4265232.25325	 296.00000	12516.70300	   0.32276	   0.01526	   0.32312	  -2.70719
4265232.39525	 296.00000	9909.44240	   0.33169	   0.02302	   0.33249	  -3.97060
4265232.55925	 296.00000	7835.48000	   0.34066	   0.03105	   0.34207	  -5.20835
4265232.76025	 296.00000	6217.24610	   0.34761	   0.03700	   0.34957	  -6.07618
4265232.99825	 296.00000	4905.29100	   0.35758	   0.04173	   0.36000	  -6.65629
4265233.23725	 296.00000	3881.27370	   0.36529	   0.04511	   0.36806	  -7.03933
4265233.47525	 296.00000	3070.98270	   0.37392	   0.04861	   0.37707	  -7.40642
4265233.71326	 296.00000	2430.77780	   0.38184	   0.05218	   0.38539	  -7.78080
4265233.95126	 296.00000	1923.15370	   0.38954	   0.05690	   0.39367	  -8.30981
4265234.18926	 296.00000	1522.43580	   0.39855	   0.05928	   0.40293	  -8.46047
4265234.42726	 296.00000	1203.84460	   0.40759	   0.06090	   0.41211	  -8.49772
4265234.66626	 296.00000	 952.86591	   0.41690	   0.06589	   0.42208	  -8.98053
4265234.90426	 296.00000	 754.27557	   0.42707	   0.06732	   0.43234	  -8.95740
4265235.14126	 296.00000	 596.71857	   0.43611	   0.07133	   0.44191	  -9.28835
4265235.37926	 296.00000	 471.96338	   0.44721	   0.07483	   0.45343	  -9.49955
4265235.61826	 296.00000	 373.20856	   0.45746	   0.08014	   0.46443	  -9.93713
4265235.85626	 296.00000	 295.47278	   0.46927	   0.08258	   0.47648	  -9.98029
4265236.09526	 296.00000	 233.87738	   0.48167	   0.08914	   0.48985	 -10.48521
4265236.33326	 296.00000	 185.05922	   0.49386	   0.09290	   0.50252	 -10.65313
4265236.56926	 296.00000	 146.35823	   0.50550	   0.09814	   0.51494	 -10.98729
4265236.80626	 296.00000	 115.77804	   0.51911	   0.10675	   0.52997	 -11.62010
4265237.04026	 296.00000	  91.67210	   0.53221	   0.11291	   0.54405	 -11.97817
4265237.28526	 296.00000	  72.51701	   0.54992	   0.12061	   0.56299	 -12.37002
4265237.51426	 296.00000	  57.36816	   0.56648	   0.13250	   0.58177	 -13.16499
4265237.75126	 296.00000	  45.36290	   0.58445	   0.14188	   0.60142	 -13.64465
4265237.98326	 296.00000	  35.93134	   0.60481	   0.15515	   0.62439	 -14.38746
4265238.23426	 296.00000	  28.40909	   0.63246	   0.16847	   0.65452	 -14.91601
4265238.44826	 296.00000	  22.48202	   0.66303	   0.18163	   0.68745	 -15.31994
4265238.71326	 296.00000	  17.79613	   0.69577	   0.19012	   0.72128	 -15.28309
4265238.96526	 296.00000	  14.06813	   0.73772	   0.19783	   0.76379	 -15.01164
4265239.18126	 296.00000	  11.14480	   0.77473	   0.19318	   0.79846	 -14.00130
4265239.44926	 296.00000	   8.81772	   0.81713	   0.18679	   0.83821	 -12.87622
4265239.62726	 296.00000	   6.97545	   0.84655	   0.17770	   0.86501	 -11.85510
4265239.84526	 296.00000	   5.51730	   0.87518	   0.15790	   0.88931	 -10.22700
4265240.11426	 296.00000	   4.36941	   0.90035	   0.13774	   0.91082	  -8.69804
4265240.44926	 296.00000	   3.45686	   0.92436	   0.12371	   0.93261	  -7.62296
4265240.86826	 296.00000	   2.73547	   0.93947	   0.11459	   0.94644	  -6.95420
4265241.39327	 296.00000	   2.16054	   0.94665	   0.10573	   0.95254	  -6.37303
4265242.05327	 296.00000	   1.70952	   0.95057	   0.09398	   0.95520	  -5.64629
4265242.88127	 296.00000	   1.35352	   0.95457	   0.07987	   0.95791	  -4.78262
4265243.92427	 296.00000	   1.07079	   0.96256	   0.06504	   0.96476	  -3.86554
4265245.23827	 296.00000	   0.84734	   0.97672	   0.05572	   0.97831	  -3.26523
4265246.89327	 296.00000	   0.67072	   0.99478	   0.05420	   0.99625	  -3.11839
4265248.98228	 296.00000	   0.53067	   1.01570	   0.06580	   1.01783	  -3.70674
4265251.61928	 296.00000	   0.41976	   1.02546	   0.09029	   1.02943	  -5.03175
4265254.95028	 296.00000	   0.33183	   1.01729	   0.11909	   1.02424	  -6.67721
4265259.15629	 296.00000	   0.26261	   0.99269	   0.13691	   1.00209	  -7.85256
4265264.46430	 296.00000	   0.20791	   0.96128	   0.13350	   0.97051	  -7.90638
4265271.16930	 296.00000	   0.16452	   0.94092	   0.10297	   0.94654	  -6.24543
4265279.64532	 296.00000	   0.13007	   0.95210	   0.05388	   0.95362	  -3.23877
4265290.33533	 296.00000	   0.10309	   1.01267	   0.00785	   1.01270	  -0.44387
4265303.84935	 296.00000	   0.08153	   1.12794	   0.00239	   1.12794	  -0.12158
4265320.94737	 296.00000	   0.06443	   1.26127	   0.06165	   1.26278	  -2.79848
4265342.53440	 296.00000	   0.05102	   1.38943	   0.23712	   1.40952	  -9.68490
4265369.77643	 296.00000	   0.04042	   1.40123	   0.50346	   1.48893	 -19.76329
4265404.27248	 296.00000	   0.03192	   1.23419	   0.76912	   1.45423	 -31.93035
4265447.81954	 296.00000	   0.02528	   0.89971	   0.89279	   1.26750	 -44.77880
4265502.88561	 296.00000	   0.01999	   0.50134	   0.72715	   0.88322	 -55.41522
4278832.33122	 297.00000	20004.45300	   0.30536	  -0.00989	   0.30552	   1.85572
4278832.47422	 297.00000	15829.12600	   0.31531	   0.00235	   0.31532	  -0.42654
4278832.61622	 297.00000	12516.70300	   0.32364	   0.01544	   0.32401	  -2.73052
4278832.75822	 297.00000	9909.44240	   0.33182	   0.02520	   0.33277	  -4.34282
4278832.92222	 297.00000	7835.48000	   0.34030	   0.03091	   0.34170	  -5.19077
4278833.12322	 297.00000	6217.24610	   0.34775	   0.03617	   0.34963	  -5.93789
4278833.36122	 297.00000	4905.29100	   0.35642	   0.04142	   0.35881	  -6.62809
4278833.60022	 297.00000	3881.27370	   0.36390	   0.04515	   0.36669	  -7.07325
4278833.83822	 297.00000	3070.98270	   0.37273	   0.04915	   0.37596	  -7.51189
4278834.07622	 297.00000	2430.77780	   0.38109	   0.05101	   0.38449	  -7.62355
4278834.31422	 297.00000	1923.15370	   0.39124	   0.05652	   0.39530	  -8.22088
4278834.55222	 297.00000	1522.43580	   0.39961	   0.05933	   0.40399	  -8.44519
4278834.79022	 297.00000	1203.84460	   0.40747	   0.06050	   0.41194	  -8.44492
4278835.02922	 297.00000	 952.86591	   0.41702	   0.06448	   0.42198	  -8.78925
4278835.26722	 297.00000	 754.27557	   0.42559	   0.06674	   0.43079	  -8.91183
4278835.50422	 297.00000	 596.71857	   0.43641	   0.07291	   0.44246	  -9.48422
4278835.74223	 297.00000	 471.96338	   0.44731	   0.07486	   0.45354	  -9.50046
4278835.98123	 297.00000	 373.20856	   0.45872	   0.07959	   0.46557	  -9.84350
4278836.21923	 297.00000	 295.47278	   0.47008	   0.08209	   0.47719	  -9.90621
4278836.45823	 297.00000	 233.87738	   0.48065	   0.08821	   0.48868	 -10.39950
4278836.69623	 297.00000	 185.05922	   0.49323	   0.09333	   0.50198	 -10.71510
4278836.93223	 297.00000	 146.35823	   0.50588	   0.09922	   0.51552	 -11.09686
4278837.16923	 297.00000	 115.77804	   0.51946	   0.10597	   0.53016	 -11.53038
4278837.40323	 297.00000	  91.67210	   0.53390	   0.11354	   0.54584	 -12.00548
4278837.64823	 297.00000	  72.51701	   0.54933	   0.12088	   0.56247	 -12.41061
4278837.87723	 297.00000	  57.36816	   0.56616	   0.13153	   0.58124	 -13.07887
4278838.11423	 297.00000	  45.36290	   0.58547	   0.14243	   0.60255	 -13.67333
4278838.34623	 297.00000	  35.93134	   0.60598	   0.15574	   0.62567	 -14.41381
4278838.59723	 297.00000	  28.40909	   0.63307	   0.16824	   0.65504	 -14.88273
4278838.81123	 297.00000	  22.48202	   0.66378	   0.18206	   0.68830	 -15.33747
4278839.07623	 297.00000	  17.79613	   0.69775	   0.19138	   0.72352	 -15.33814
4278839.32823	 297.00000	  14.06813	   0.73790	   0.19849	   0.76413	 -15.05617
4278839.54423	 297.00000	  11.14480	   0.77502	   0.19433	   0.79902	 -14.07584
4278839.81223	 297.00000	   8.81772	   0.81583	   0.18702	   0.83699	 -12.91104
4278839.99023	 297.00000	   6.97545	   0.85075	   0.17841	   0.86926	 -11.84406
4278840.20823	 297.00000	   5.51730	   0.87538	   0.16033	   0.88995	 -10.37910
4278840.47723	 297.00000	   4.36941	   0.89989	   0.14021	   0.91075	  -8.85586
4278840.81223	 297.00000	   3.45686	   0.92408	   0.12270	   0.93219	  -7.56363
4278841.23123	 297.00000	   2.73547	   0.94267	   0.11241	   0.94935	  -6.80033
4278841.75623	 297.00000	   2.16054	   0.95212	   0.10503	   0.95790	  -6.29495
4278842.41523	 297.00000	   1.70952	   0.95478	   0.09688	   0.95968	  -5.79363
4278843.24424	 297.00000	   1.35352	   0.95645	   0.08565	   0.96028	  -5.11736
4278844.28724	 297.00000	   1.07079	   0.96046	   0.07119	   0.96309	  -4.23895
4278845.60124	 297.00000	   0.84734	   0.97095	   0.05872	   0.97273	  -3.46100
4278847.25624	 297.00000	   0.67072	   0.98717	   0.05087	   0.98848	  -2.94989
4278849.34524	 297.00000	   0.53067	   1.01064	   0.05443	   1.01210	  -3.08300
4278851.98225	 297.00000	   0.41976	   1.03134	   0.07405	   1.03399	  -4.10654
4278855.31325	 297.00000	   0.33183	   1.03671	   0.10702	   1.04222	  -5.89392
4278859.51926	 297.00000	   0.26261	   1.02119	   0.13984	   1.03072	  -7.79751
4278864.82726	 297.00000	   0.20791	   0.98716	   0.15597	   0.99941	  -8.97837
4278871.53227	 297.00000	   0.16452	   0.94934	   0.14311	   0.96007	  -8.57243
4278880.00828	 297.00000	   0.13007	   0.92958	   0.10009	   0.93496	  -6.14552
4278890.69830	 297.00000	   0.10309	   0.95553	   0.03872	   0.95631	  -2.32057
4278904.21232	 297.00000	   0.08153	   1.04521	  -0.01079	   1.04526	   0.59132
4278921.31034	 297.00000	   0.06443	   1.18197	  -0.00948	   1.18201	   0.45954
4278942.89737	 297.00000	   0.05102	   1.36434	   0.09761	   1.36783	  -4.09199
4278970.13940	 297.00000	   0.04042	   1.49361	   0.34078	   1.53199	 -12.85243
4279004.63545	 297.00000	   0.03192	   1.45979	   0.67837	   1.60971	 -24.92448
4279048.18250	 297.00000	   0.02528	   1.20019	   0.97216	   1.54452	 -39.00771
4279103.24858	 297.00000	   0.01999	   0.75062	   1.04240	   1.28453	 -54.24291
4292428.11833	 298.00000	20004.45300	   0.30511	  -0.01148	   0.30533	   2.15451
4292428.26133	 298.00000	15829.12600	   0.31311	   0.00318	   0.31312	  -0.58253
4292428.40333	 298.00000	12516.70300	   0.32337	   0.01648	   0.32379	  -2.91759
4292428.54533	 298.00000	9909.44240	   0.33135	   0.02392	   0.33221	  -4.12933
4292428.70934	 298.00000	7835.48000	   0.33848	   0.03161	   0.33995	  -5.33536
4292428.91034	 298.00000	6217.24610	   0.34806	   0.03633	   0.34995	  -5.95809
4292429.14834	 298.00000	4905.29100	   0.35756	   0.04296	   0.36013	  -6.85046
4292429.38734	 298.00000	3881.27370	   0.36362	   0.04456	   0.36634	  -6.98700
4292429.62534	 298.00000	3070.98270	   0.37250	   0.05014	   0.37585	  -7.66582
4292429.86334	 298.00000	2430.77780	   0.38126	   0.05145	   0.38471	  -7.68491
4292430.10134	 298.00000	1923.15370	   0.38960	   0.05514	   0.39348	  -8.05529
4292430.33934	 298.00000	1522.43580	   0.39715	   0.05847	   0.40143	  -8.37510
4292430.57734	 298.00000	1203.84460	   0.40605	   0.06186	   0.41074	  -8.66250
4292430.81634	 298.00000	 952.86591	   0.41677	   0.06419	   0.42168	  -8.75584
4292431.05434	 298.00000	 754.27557	   0.42601	   0.06678	   0.43121	  -8.90912
4292431.29134	 298.00000	 596.71857	   0.43627	   0.06995	   0.44184	  -9.10959
4292431.52934	 298.00000	 471.96338	   0.44606	   0.07514	   0.45234	  -9.56210
4292431.76834	 298.00000	 373.20856	   0.45773	   0.07812	   0.46435	  -9.68500
4292432.00634	 298.00000	 295.47278	   0.46836	   0.08394	   0.47582	 -10.16037
4292432.24534	 298.00000	 233.87738	   0.47924	   0.08651	   0.48699	 -10.23301
4292432.48334	 298.00000	 185.05922	   0.49245	   0.09200	   0.50096	 -10.58173
4292432.71934	 298.00000	 146.35823	   0.50523	   0.09864	   0.51477	 -11.04785
4292432.95534	 298.00000	 115.77804	   0.51809	   0.10391	   0.52841	 -11.34063
4292433.19034	 298.00000	  91.67210	   0.53245	   0.11236	   0.54417	 -11.91578
4292433.43534	 298.00000	  72.51701	   0.54696	   0.11968	   0.55990	 -12.34269
4292433.66434	 298.00000	  57.36816	   0.56438	   0.13123	   0.57943	 -13.08947
4292433.90134	 298.00000	  45.36290	   0.58354	   0.14364	   0.60096	 -13.82897
4292434.13334	 298.00000	  35.93134	   0.60474	   0.15484	   0.62425	 -14.36199
4292434.38334	 298.00000	  28.40909	   0.63074	   0.16872	   0.65292	 -14.97533
4292434.59834	 298.00000	  22.48202	   0.66068	   0.18071	   0.68495	 -15.29774
4292434.86334	 298.00000	  17.79613	   0.69667	   0.19008	   0.72214	 -15.26132
4292435.11534	 298.00000	  14.06813	   0.73489	   0.19675	   0.76077	 -14.98845
4292435.33134	 298.00000	  11.14480	   0.77413	   0.19250	   0.79770	 -13.96407
4292435.59834	 298.00000	   8.81772	   0.81220	   0.18836	   0.83375	 -13.05670
4292435.77634	 298.00000	   6.97545	   0.84356	   0.17375	   0.86127	 -11.63857
4292435.99534	 298.00000	   5.51730	   0.87207	   0.15699	   0.88609	 -10.20499
4292436.26435	 298.00000	   4.36941	   0.90184	   0.13952	   0.91257	  -8.79405
4292436.59935	 298.00000	   3.45686	   0.92312	   0.12819	   0.93198	  -7.90604
4292437.01835	 298.00000	   2.73547	   0.93250	   0.11696	   0.93980	  -7.14890
4292437.54335	 298.00000	   2.16054	   0.93962	   0.10234	   0.94517	  -6.21619
4292438.20235	 298.00000	   1.70952	   0.94627	   0.08779	   0.95034	  -5.30072
4292439.03035	 298.00000	   1.35352	   0.95479	   0.07282	   0.95756	  -4.36168
4292440.07335	 298.00000	   1.07079	   0.96881	   0.06223	   0.97080	  -3.67532
4292441.38735	 298.00000	   0.84734	   0.98713	   0.06008	   0.98896	  -3.48311
4292443.04335	 298.00000	   0.67072	   1.00224	   0.06848	   1.00458	  -3.90884
4292445.13236	 298.00000	   0.53067	   1.00949	   0.08755	   1.01328	  -4.95655
4292447.76836	 298.00000	   0.41976	   1.00185	   0.10780	   1.00763	  -6.14154
4292451.10036	 298.00000	   0.33183	   0.98117	   0.11799	   0.98824	  -6.85731
4292455.30637	 298.00000	   0.26261	   0.95841	   0.10930	   0.96462	  -6.50606
4292460.61438	 298.00000	   0.20791	   0.94871	   0.08175	   0.95222	  -4.92476
4292467.31839	 298.00000	   0.16452	   0.96737	   0.04324	   0.96833	  -2.55933
4292475.79540	 298.00000	   0.13007	   1.02358	   0.01490	   1.02369	  -0.83403
4292486.48541	 298.00000	   0.10309	   1.11723	   0.02574	   1.11753	  -1.31979
4292499.99943	 298.00000	   0.08153	   1.22253	   0.10446	   1.22699	  -4.88361
4292517.09745	 298.00000	   0.06443	   1.29565	   0.24207	   1.31807	 -10.58270
4292538.68348	 298.00000	   0.05102	   1.27683	   0.44901	   1.35348	 -19.37497
4292565.92652	 298.00000	   0.04042	   1.11753	   0.62556	   1.28070	 -29.23870
4292600.42156	 298.00000	   0.03192	   0.85058	   0.66717	   1.08102	 -38.10943
4292643.96962	 298.00000	   0.02528	   0.58041	   0.48654	   0.75736	 -39.97232
4292699.03469	 298.00000	   0.01999	   0.48081	   0.06280	   0.48490	  -7.44157
4306249.89798	 299.00000	20004.45300	   0.30846	  -0.01094	   0.30865	   2.03075
4306250.04098	 299.00000	15829.12600	   0.31599	   0.00375	   0.31601	  -0.68069
4306250.18298	 299.00000	12516.70300	   0.32405	   0.01434	   0.32437	  -2.53377
4306250.32499	 299.00000	9909.44240	   0.33414	   0.02382	   0.33499	  -4.07719
4306250.48899	 299.00000	7835.48000	   0.34150	   0.03196	   0.34299	  -5.34622
4306250.68999	 299.00000	6217.24610	   0.35087	   0.03639	   0.35276	  -5.92155
4306250.92799	 299.00000	4905.29100	   0.35903	   0.04250	   0.36153	  -6.75165
4306251.16699	 299.00000	3881.27370	   0.36692	   0.04391	   0.36954	  -6.82488
4306251.40499	 299.00000	3070.98270	   0.37618	   0.04914	   0.37938	  -7.44209
4306251.64299	 299.00000	2430.77780	   0.38362	   0.05186	   0.38711	  -7.69875
4306251.88099	 299.00000	1923.15370	   0.39078	   0.05440	   0.39455	  -7.92542
4306252.11899	 299.00000	1522.43580	   0.40199	   0.05844	   0.40622	  -8.27186
4306252.35699	 299.00000	1203.84460	   0.40887	   0.06202	   0.41354	  -8.62496
4306252.59599	 299.00000	 952.86591	   0.41795	   0.06401	   0.42282	  -8.70726
4306252.83399	 299.00000	 754.27557	   0.42847	   0.06665	   0.43362	  -8.84226
4306253.07099	 299.00000	 596.71857	   0.44020	   0.07208	   0.44606	  -9.29935
4306253.30899	 299.00000	 471.96338	   0.45030	   0.07498	   0.45650	  -9.45356
4306253.54799	 299.00000	 373.20856	   0.45961	   0.07938	   0.46641	  -9.79920
4306253.78599	 299.00000	 295.47278	   0.47007	   0.08328	   0.47740	 -10.04691
4306254.02499	 299.00000	 233.87738	   0.48178	   0.08726	   0.48962	 -10.26673
4306254.26299	 299.00000	 185.05922	   0.49495	   0.09231	   0.50349	 -10.56462
4306254.49899	 299.00000	 146.35823	   0.50586	   0.09745	   0.51516	 -10.90396
4306254.73499	 299.00000	 115.77804	   0.51929	   0.10348	   0.52950	 -11.26924
4306254.96999	 299.00000	  91.67210	   0.53395	   0.11166	   0.54550	 -11.81142
4306255.21499	 299.00000	  72.51701	   0.54868	   0.12015	   0.56169	 -12.35164
4306255.44399	 299.00000	  57.36816	   0.56726	   0.13112	   0.58222	 -13.01512
4306255.68099	 299.00000	  45.36290	   0.58591	   0.14219	   0.60291	 -13.64106
4306255.91299	 299.00000	  35.93134	   0.60553	   0.15507	   0.62507	 -14.36452
4306256.16399	 299.00000	  28.40909	   0.63175	   0.16748	   0.65358	 -14.84822
4306256.37799	 299.00000	  22.48202	   0.66158	   0.18003	   0.68563	 -15.22325
4306256.64299	 299.00000	  17.79613	   0.69516	   0.19073	   0.72085	 -15.34233
4306256.89499	 299.00000	  14.06813	   0.73625	   0.19796	   0.76240	 -15.04953
4306257.11099	 299.00000	  11.14480	   0.77362	   0.19615	   0.79810	 -14.22713
4306257.37899	 299.00000	   8.81772	   0.81462	   0.18903	   0.83627	 -13.06413
4306257.55699	 299.00000	   6.97545	   0.84934	   0.17937	   0.86807	 -11.92518
4306257.77499	 299.00000	   5.51730	   0.87711	   0.16167	   0.89188	 -10.44348
4306258.04400	 299.00000	   4.36941	   0.90173	   0.14326	   0.91304	  -9.02704
4306258.37900	 299.00000	   3.45686	   0.92577	   0.12483	   0.93415	  -7.67949
4306258.79800	 299.00000	   2.73547	   0.94476	   0.11398	   0.95161	  -6.87911
4306259.32300	 299.00000	   2.16054	   0.95553	   0.10727	   0.96153	  -6.40532
4306259.98200	 299.00000	   1.70952	   0.95863	   0.09765	   0.96360	  -5.81608
4306260.81100	 299.00000	   1.35352	   0.96040	   0.08757	   0.96438	  -5.20979
4306261.85400	 299.00000	   1.07079	   0.96431	   0.07416	   0.96716	  -4.39788
4306263.16800	 299.00000	   0.84734	   0.97371	   0.06051	   0.97559	  -3.55594
4306264.82300	 299.00000	   0.67072	   0.98854	   0.05190	   0.98990	  -3.00558
4306266.91201	 299.00000	   0.53067	   1.01328	   0.05318	   1.01468	  -3.00416
4306269.54901	 299.00000	   0.41976	   1.03527	   0.07166	   1.03775	  -3.95960
4306272.88001	 299.00000	   0.33183	   1.04349	   0.10495	   1.04875	  -5.74316
4306277.08602	 299.00000	   0.26261	   1.02969	   0.14049	   1.03923	  -7.76969
4306282.39403	 299.00000	   0.20791	   0.99613	   0.16058	   1.00899	  -9.15732
4306289.09904	 299.00000	   0.16452	   0.95539	   0.15202	   0.96741	  -9.04114
4306297.57505	 299.00000	   0.13007	   0.93022	   0.11008	   0.93671	  -6.74909
4306308.26506	 299.00000	   0.10309	   0.94974	   0.04663	   0.95089	  -2.81075
4306321.77908	 299.00000	   0.08153	   1.03413	  -0.00945	   1.03418	   0.52381
4306338.87710	 299.00000	   0.06443	   1.16713	  -0.01940	   1.16729	   0.95205
4306360.46413	 299.00000	   0.05102	   1.36077	   0.07325	   1.36274	  -3.08132
4306387.70617	 299.00000	   0.04042	   1.50903	   0.31229	   1.54100	 -11.69225
4306422.20221	 299.00000	   0.03192	   1.50336	   0.65489	   1.63981	 -23.53883
4306465.74927	 299.00000	   0.02528	   1.26871	   0.97713	   1.60137	 -37.60257
4306520.81534	 299.00000	   0.01999	   0.81898	   1.09350	   1.36618	 -53.16851
4320090.18953	 300.00000	20004.45300	   0.30922	  -0.01099	   0.30941	   2.03571
4320090.33253	 300.00000	15829.12600	   0.31858	   0.00183	   0.31859	  -0.32894
4320090.47454	 300.00000	12516.70300	   0.32578	   0.01653	   0.32620	  -2.90524
4320090.61654	 300.00000	9909.44240	   0.33359	   0.02312	   0.33439	  -3.96465
4320090.78054	 300.00000	7835.48000	   0.34183	   0.03208	   0.34334	  -5.36197
4320090.98154	 300.00000	6217.24610	   0.35180	   0.03566	   0.35360	  -5.78776
4320091.21954	 300.00000	4905.29100	   0.35972	   0.04199	   0.36217	  -6.65840
4320091.45854	 300.00000	3881.27370	   0.36623	   0.04556	   0.36905	  -7.09161
4320091.69654	 300.00000	3070.98270	   0.37421	   0.04902	   0.37741	  -7.46335
4320091.93454	 300.00000	2430.77780	   0.38471	   0.05066	   0.38803	  -7.50115
4320092.17254	 300.00000	1923.15370	   0.39168	   0.05557	   0.39560	  -8.07540
4320092.41054	 300.00000	1522.43580	   0.40138	   0.05687	   0.40539	  -8.06442
4320092.64854	 300.00000	1203.84460	   0.41135	   0.06191	   0.41598	  -8.55921
4320092.88754	 300.00000	 952.86591	   0.41998	   0.06645	   0.42521	  -8.99020
4320093.12554	 300.00000	 754.27557	   0.43031	   0.06696	   0.43549	  -8.84473
4320093.36254	 300.00000	 596.71857	   0.44003	   0.07116	   0.44575	  -9.18677
4320093.60054	 300.00000	 471.96338	   0.45081	   0.07344	   0.45675	  -9.25224
4320093.83954	 300.00000	 373.20856	   0.46020	   0.07862	   0.46686	  -9.69491
4320094.07754	 300.00000	 295.47278	   0.47140	   0.08235	   0.47854	  -9.90912
4320094.31654	 300.00000	 233.87738	   0.48250	   0.08790	   0.49044	 -10.32467
4320094.55454	 300.00000	 185.05922	   0.49558	   0.09396	   0.50441	 -10.73599
4320094.79054	 300.00000	 146.35823	   0.50757	   0.09901	   0.51714	 -11.03822
4320095.02754	 300.00000	 115.77804	   0.52189	   0.10371	   0.53209	 -11.23905
4320095.26154	 300.00000	  91.67210	   0.53456	   0.11171	   0.54611	 -11.80313
4320095.50654	 300.00000	  72.51701	   0.55117	   0.12044	   0.56418	 -12.32615
4320095.73554	 300.00000	  57.36816	   0.56661	   0.13226	   0.58185	 -13.13914
4320095.97254	 300.00000	  45.36290	   0.58566	   0.14182	   0.60259	 -13.61274
4320096.20454	 300.00000	  35.93134	   0.60680	   0.15436	   0.62613	 -14.27246
4320096.45554	 300.00000	  28.40909	   0.63344	   0.16891	   0.65558	 -14.93046
4320096.66954	 300.00000	  22.48202	   0.66119	   0.18090	   0.68549	 -15.30175
4320096.93454	 300.00000	  17.79613	   0.69678	   0.19185	   0.72271	 -15.39461
4320097.18654	 300.00000	  14.06813	   0.73587	   0.20063	   0.76273	 -15.25094
4320097.40254	 300.00000	  11.14480	   0.77538	   0.19846	   0.80038	 -14.35702
4320097.67054	 300.00000	   8.81772	   0.81612	   0.19422	   0.83891	 -13.38634
4320097.84854	 300.00000	   6.97545	   0.84889	   0.18273	   0.86833	 -12.14807
4320098.06654	 300.00000	   5.51730	   0.88051	   0.16623	   0.89606	 -10.69073
4320098.33555	 300.00000	   4.36941	   0.90832	   0.14602	   0.91999	  -9.13288
4320098.67055	 300.00000	   3.45686	   0.93560	   0.13230	   0.94491	  -8.04869
4320099.08955	 300.00000	   2.73547	   0.94874	   0.12337	   0.95673	  -7.40868
4320099.61455	 300.00000	   2.16054	   0.95638	   0.11122	   0.96282	  -6.63356
4320100.27355	 300.00000	   1.70952	   0.96200	   0.09671	   0.96685	  -5.74075
4320101.10255	 300.00000	   1.35352	   0.96863	   0.08084	   0.97200	  -4.77098
4320102.14555	 300.00000	   1.07079	   0.97995	   0.06705	   0.98224	  -3.91443
4320103.45955	 300.00000	   0.84734	   0.99681	   0.05960	   0.99859	  -3.42196
4320105.11455	 300.00000	   0.67072	   1.01531	   0.06233	   1.01722	  -3.51315
4320107.20356	 300.00000	   0.53067	   1.03122	   0.07823	   1.03418	  -4.33840
4320109.84056	 300.00000	   0.41976	   1.03320	   0.10377	   1.03840	  -5.73507
4320113.17156	 300.00000	   0.33183	   1.01670	   0.12509	   1.02437	  -7.01419
4320117.37757	 300.00000	   0.26261	   0.98943	   0.13104	   0.99807	  -7.54441
4320122.68558	 300.00000	   0.20791	   0.96511	   0.11310	   0.97171	  -6.68376
4320129.39059	 300.00000	   0.16452	   0.96145	   0.07377	   0.96427	  -4.38785
4320137.86660	 300.00000	   0.13007	   0.99514	   0.02810	   0.99553	  -1.61741
4320148.55661	 300.00000	   0.10309	   1.07919	   0.00469	   1.07920	  -0.24913
4320162.07063	 300.00000	   0.08153	   1.20108	   0.03836	   1.20169	  -1.82913
4320179.16865	 300.00000	   0.06443	   1.31815	   0.14027	   1.32559	  -6.07414
4320200.75468	 300.00000	   0.05102	   1.38276	   0.35303	   1.42711	 -14.32201
4320227.99772	 300.00000	   0.04042	   1.30368	   0.60223	   1.43606	 -24.79433
4320262.49376	 300.00000	   0.03192	   1.06349	   0.77867	   1.31808	 -36.21090
4320306.04082	 300.00000	   0.02528	   0.71752	   0.75134	   1.03891	 -46.31898
4320361.10589	 300.00000	   0.01999	   0.42857	   0.43211	   0.60860	 -45.23584
4333922.63659	 301.00000	20004.45300	   0.30695	  -0.00913	   0.30709	   1.70410
4333922.77959	 301.00000	15829.12600	   0.31899	   0.00414	   0.31902	  -0.74371
4333922.92159	 301.00000	12516.70300	   0.32717	   0.01490	   0.32750	  -2.60710
4333923.06359	 301.00000	9909.44240	   0.33534	   0.02435	   0.33622	  -4.15290
4333923.22759	 301.00000	7835.48000	   0.34529	   0.03143	   0.34671	  -5.20129
4333923.42859	 301.00000	6217.24610	   0.35246	   0.03731	   0.35443	  -6.04229
4333923.66659	 301.00000	4905.29100	   0.35930	   0.04119	   0.36165	  -6.53979
4333923.90559	 301.00000	3881.27370	   0.36911	   0.04487	   0.37182	  -6.93161
4333924.14359	 301.00000	3070.98270	   0.37724	   0.04893	   0.38040	  -7.39035
4333924.38159	 301.00000	2430.77780	   0.38380	   0.05276	   0.38741	  -7.82723
4333924.61959	 301.00000	1923.15370	   0.39354	   0.05447	   0.39729	  -7.88078
4333924.85759	 301.00000	1522.43580	   0.40349	   0.05968	   0.40788	  -8.41370
4333925.09559	 301.00000	1203.84460	   0.41026	   0.06265	   0.41502	  -8.68186
4333925.33459	 301.00000	 952.86591	   0.42084	   0.06414	   0.42570	  -8.66499
4333925.57259	 301.00000	 754.27557	   0.43006	   0.06822	   0.43544	  -9.01374
4333925.80960	 301.00000	 596.71857	   0.44187	   0.07224	   0.44774	  -9.28479
4333926.04760	 301.00000	 471.96338	   0.45062	   0.07690	   0.45714	  -9.68430
