Repository: kbm2110/Battery_Diagnostics_Thesis

# Battery_Diagnostics_Thesis
 Data-driven battery diagnostics using EIS

**Author:** Bala Manikanta Yaswanth Kanagarla
**Institution:** Technische Hochschule Ingolstadt (THI)
**Supervisor:** Prof. Dr. H.-G. Schweiger

## Overview

This project implements a machine learning framework for 
non-invasive State of Health (SoH) estimation of lithium-ion 
batteries using Electrochemical Impedance Spectroscopy (EIS).

Eight physically interpretable features are extracted from 
impedance spectra and used to train six ML models under a 
strict cell-level train-test split. The stacking ensemble 
achieves R² = 0.9122 and RMSE = 0.0234 on completely unseen 
cells.

---

File: data/EIS/EIS_state_II_45C01.txt (part 36 of 36)
time/s	           cycle number	freq/Hz	           Re(Z)/Ohm	  -Im(Z)/Ohm	   |Z|/Ohm	   Phase(Z)/deg
4554415.56936	 292.00000	   0.04042	   1.88810	   0.46577	   1.94470	 -13.85757
4554450.06441	 292.00000	   0.03192	   1.69465	   0.70180	   1.83422	 -22.49581
4554493.61247	 292.00000	   0.02528	   1.38881	   0.74205	   1.57462	 -28.11604
4554548.67654	 292.00000	   0.01999	   1.11936	   0.56615	   1.25439	 -26.82934
4568862.20028	 293.00000	20004.45300	   0.78882	   0.00140	   0.78882	  -0.10184
4568862.34328	 293.00000	15829.12600	   0.79955	   0.01529	   0.79969	  -1.09548
4568862.48528	 293.00000	12516.70300	   0.81044	   0.02591	   0.81085	  -1.83088
4568862.62728	 293.00000	9909.44240	   0.82049	   0.03209	   0.82112	  -2.23989
4568862.79128	 293.00000	7835.48000	   0.83005	   0.03717	   0.83088	  -2.56395
4568862.99228	 293.00000	6217.24610	   0.83919	   0.04159	   0.84022	  -2.83713
4568863.23028	 293.00000	4905.29100	   0.84940	   0.04524	   0.85060	  -3.04886
4568863.46828	 293.00000	3881.27370	   0.85721	   0.04621	   0.85846	  -3.08546
4568863.70728	 293.00000	3070.98270	   0.86445	   0.04846	   0.86580	  -3.20880
4568863.94528	 293.00000	2430.77780	   0.87275	   0.05109	   0.87424	  -3.35033
4568864.18328	 293.00000	1923.15370	   0.88131	   0.05382	   0.88295	  -3.49468
4568864.42128	 293.00000	1522.43580	   0.88689	   0.05530	   0.88861	  -3.56761
4568864.65928	 293.00000	1203.84460	   0.89823	   0.05747	   0.90007	  -3.66068
4568864.89828	 293.00000	 952.86591	   0.90466	   0.05902	   0.90658	  -3.73269
4568865.13628	 293.00000	 754.27557	   0.91288	   0.06141	   0.91495	  -3.84831
4568865.37328	 293.00000	 596.71857	   0.92116	   0.06526	   0.92347	  -4.05212
4568865.61128	 293.00000	 471.96338	   0.93068	   0.06780	   0.93315	  -4.16685
4568865.85028	 293.00000	 373.20856	   0.94058	   0.07078	   0.94324	  -4.30347
4568866.08728	 293.00000	 295.47278	   0.95205	   0.07456	   0.95497	  -4.47789
4568866.32728	 293.00000	 233.87738	   0.95996	   0.07685	   0.96303	  -4.57708
4568866.56528	 293.00000	 185.05922	   0.97261	   0.08037	   0.97593	  -4.72408
4568866.80128	 293.00000	 146.35823	   0.98213	   0.08798	   0.98607	  -5.11869
4568867.03728	 293.00000	 115.77804	   0.99498	   0.09314	   0.99933	  -5.34792
4568867.27228	 293.00000	  91.67210	   1.00643	   0.10003	   1.01139	  -5.67608
4568867.51728	 293.00000	  72.51701	   1.02009	   0.10968	   1.02597	  -6.13712
4568867.74628	 293.00000	  57.36816	   1.03216	   0.11479	   1.03853	  -6.34583
4568867.98328	 293.00000	  45.36290	   1.04704	   0.12630	   1.05463	  -6.87793
4568868.21529	 293.00000	  35.93134	   1.06701	   0.14009	   1.07617	  -7.47993
4568868.46529	 293.00000	  28.40909	   1.08415	   0.15453	   1.09511	  -8.11219
4568868.68029	 293.00000	  22.48202	   1.10950	   0.17318	   1.12294	  -8.87173
4568868.94529	 293.00000	  17.79613	   1.14271	   0.18846	   1.15814	  -9.36501
4568869.19729	 293.00000	  14.06813	   1.17247	   0.19339	   1.18831	  -9.36619
4568869.41329	 293.00000	  11.14480	   1.21382	   0.21805	   1.23325	 -10.18401
4568869.68029	 293.00000	   8.81772	   1.24750	   0.20834	   1.26478	  -9.48109
4568869.85929	 293.00000	   6.97545	   1.30254	   0.20129	   1.31800	  -8.78468
4568870.07729	 293.00000	   5.51730	   1.35194	   0.21111	   1.36832	  -8.87515
4568870.34629	 293.00000	   4.36941	   1.36913	   0.20406	   1.38426	  -8.47724
4568870.68129	 293.00000	   3.45686	   1.38750	   0.17313	   1.39826	  -7.11248
4568871.10029	 293.00000	   2.73547	   1.41606	   0.13189	   1.42219	  -5.32097
4568871.62529	 293.00000	   2.16054	   1.46157	   0.10117	   1.46507	  -3.95956
4568872.28429	 293.00000	   1.70952	   1.50346	   0.09792	   1.50664	  -3.72631
4568873.11329	 293.00000	   1.35352	   1.52415	   0.11720	   1.52865	  -4.39698
4568874.15629	 293.00000	   1.07079	   1.51225	   0.14106	   1.51882	  -5.32913
4568875.47029	 293.00000	   0.84734	   1.47169	   0.14630	   1.47894	  -5.67710
4568877.12530	 293.00000	   0.67072	   1.43178	   0.12364	   1.43711	  -4.93554
4568879.21430	 293.00000	   0.53067	   1.40532	   0.06450	   1.40680	  -2.62783
4568881.85130	 293.00000	   0.41976	   1.42325	  -0.00515	   1.42326	   0.20748
4568885.18231	 293.00000	   0.33183	   1.48740	  -0.05117	   1.48828	   1.97042
4568889.38831	 293.00000	   0.26261	   1.57862	  -0.04352	   1.57922	   1.57903
4568894.69632	 293.00000	   0.20791	   1.65740	   0.02933	   1.65766	  -1.01392
4568901.40033	 293.00000	   0.16452	   1.68228	   0.15278	   1.68921	  -5.18912
4568909.87734	 293.00000	   0.13007	   1.62545	   0.28379	   1.65004	  -9.90341
4568920.56735	 293.00000	   0.10309	   1.49219	   0.36331	   1.53578	 -13.68382
4568934.08137	 293.00000	   0.08153	   1.32977	   0.34358	   1.37344	 -14.48705
4568951.17839	 293.00000	   0.06443	   1.21924	   0.24695	   1.24399	 -11.44985
4568972.76542	 293.00000	   0.05102	   1.19872	   0.04876	   1.19971	  -2.32947
4569000.00746	 293.00000	   0.04042	   1.33270	  -0.15369	   1.34154	   6.57844
4569034.50250	 293.00000	   0.03192	   1.62070	  -0.25226	   1.64022	   8.84714
4569078.04956	 293.00000	   0.02528	   1.95585	  -0.14041	   1.96088	   4.10630
4569133.11463	 293.00000	   0.01999	   2.19711	   0.16843	   2.20356	  -4.38377
4583437.45286	 294.00000	20004.45300	   0.79219	   0.00286	   0.79220	  -0.20668
4583437.59586	 294.00000	15829.12600	   0.80490	   0.01378	   0.80501	  -0.98110
4583437.73786	 294.00000	12516.70300	   0.81446	   0.02438	   0.81482	  -1.71475
4583437.87986	 294.00000	9909.44240	   0.82402	   0.03199	   0.82464	  -2.22326
4583438.04386	 294.00000	7835.48000	   0.83348	   0.03731	   0.83432	  -2.56295
4583438.24486	 294.00000	6217.24610	   0.84231	   0.04126	   0.84332	  -2.80415
4583438.48286	 294.00000	4905.29100	   0.85126	   0.04616	   0.85251	  -3.10394
4583438.72186	 294.00000	3881.27370	   0.85954	   0.04733	   0.86084	  -3.15159
4583438.95986	 294.00000	3070.98270	   0.86624	   0.04877	   0.86761	  -3.22233
4583439.19786	 294.00000	2430.77780	   0.87488	   0.05099	   0.87636	  -3.33581
4583439.43586	 294.00000	1923.15370	   0.88576	   0.05469	   0.88745	  -3.53309
4583439.67386	 294.00000	1522.43580	   0.89295	   0.05558	   0.89468	  -3.56181
4583439.91186	 294.00000	1203.84460	   0.90089	   0.05888	   0.90281	  -3.73928
4583440.15086	 294.00000	 952.86591	   0.90873	   0.05853	   0.91061	  -3.68534
4583440.38886	 294.00000	 754.27557	   0.91630	   0.06349	   0.91850	  -3.96365
4583440.62586	 294.00000	 596.71857	   0.92617	   0.06441	   0.92840	  -3.97846
4583440.86386	 294.00000	 471.96338	   0.93424	   0.06573	   0.93655	  -4.02470
4583441.10286	 294.00000	 373.20856	   0.94506	   0.07016	   0.94766	  -4.24566
4583441.34086	 294.00000	 295.47278	   0.95293	   0.07379	   0.95578	  -4.42775
4583441.57986	 294.00000	 233.87738	   0.96458	   0.07652	   0.96761	  -4.53593
4583441.81786	 294.00000	 185.05922	   0.97325	   0.08298	   0.97678	  -4.87330
4583442.05386	 294.00000	 146.35823	   0.98513	   0.08540	   0.98882	  -4.95431
4583442.28986	 294.00000	 115.77804	   0.99685	   0.09240	   1.00113	  -5.29580
4583442.52487	 294.00000	  91.67210	   1.00883	   0.09783	   1.01357	  -5.53900
4583442.76987	 294.00000	  72.51701	   1.02282	   0.10535	   1.02823	  -5.88093
4583442.99887	 294.00000	  57.36816	   1.03731	   0.11566	   1.04374	  -6.36191
4583443.23587	 294.00000	  45.36290	   1.05360	   0.12773	   1.06131	  -6.91244
4583443.46787	 294.00000	  35.93134	   1.06761	   0.13615	   1.07626	  -7.26777
4583443.71887	 294.00000	  28.40909	   1.09307	   0.15132	   1.10350	  -7.88191
4583443.93287	 294.00000	  22.48202	   1.11543	   0.16707	   1.12787	  -8.51857
4583444.19787	 294.00000	  17.79613	   1.13886	   0.18105	   1.15316	  -9.03315
4583444.44987	 294.00000	  14.06813	   1.17606	   0.20458	   1.19372	  -9.86796
4583444.66587	 294.00000	  11.14480	   1.21276	   0.20468	   1.22991	  -9.57958
4583444.93287	 294.00000	   8.81772	   1.26416	   0.22152	   1.28342	  -9.93917
4583445.11187	 294.00000	   6.97545	   1.29373	   0.21926	   1.31218	  -9.61918
4583445.32987	 294.00000	   5.51730	   1.33195	   0.19541	   1.34621	  -8.34641
4583445.59887	 294.00000	   4.36941	   1.38637	   0.17155	   1.39695	  -7.05405
4583445.93387	 294.00000	   3.45686	   1.43335	   0.17200	   1.44363	  -6.84256
4583446.35287	 294.00000	   2.73547	   1.45142	   0.17499	   1.46193	  -6.87452
4583446.87787	 294.00000	   2.16054	   1.44632	   0.16308	   1.45549	  -6.43339
4583447.53687	 294.00000	   1.70952	   1.43643	   0.12962	   1.44227	  -5.15614
4583448.36587	 294.00000	   1.35352	   1.44144	   0.08157	   1.44375	  -3.23872
4583449.40887	 294.00000	   1.07079	   1.47106	   0.03692	   1.47153	  -1.43770
4583450.72188	 294.00000	   0.84734	   1.51996	   0.01809	   1.52007	  -0.68184
4583452.37788	 294.00000	   0.67072	   1.56578	   0.03155	   1.56609	  -1.15425
4583454.46688	 294.00000	   0.53067	   1.59366	   0.08467	   1.59591	  -3.04105
4583457.10388	 294.00000	   0.41976	   1.57470	   0.15128	   1.58195	  -5.48735
4583460.43489	 294.00000	   0.33183	   1.50771	   0.19556	   1.52034	  -7.39047
4583464.64089	 294.00000	   0.26261	   1.41820	   0.18629	   1.43039	  -7.48334
4583469.94890	 294.00000	   0.20791	   1.35188	   0.11897	   1.35710	  -5.02938
4583476.65291	 294.00000	   0.16452	   1.34308	   0.01590	   1.34317	  -0.67831
4583485.12992	 294.00000	   0.13007	   1.41381	  -0.08252	   1.41622	   3.34055
4583495.81994	 294.00000	   0.10309	   1.55351	  -0.12102	   1.55822	   4.45453
4583509.33395	 294.00000	   0.08153	   1.72036	  -0.05880	   1.72136	   1.95765
4583526.43098	 294.00000	   0.06443	   1.84261	   0.09144	   1.84488	  -2.84083
4583548.01800	 294.00000	   0.05102	   1.87277	   0.34322	   1.90396	 -10.38521
4583575.26004	 294.00000	   0.04042	   1.74093	   0.58929	   1.83796	 -18.70036
4583609.75508	 294.00000	   0.03192	   1.47575	   0.70616	   1.63600	 -25.57152
4583653.30214	 294.00000	   0.02528	   1.19753	   0.59954	   1.33922	 -26.59460
4583708.36721	 294.00000	   0.01999	   1.04678	   0.31509	   1.09317	 -16.75238
4598005.46595	 295.00000	20004.45300	   0.79687	   0.00282	   0.79687	  -0.20243
4598005.60795	 295.00000	15829.12600	   0.80708	   0.01482	   0.80722	  -1.05209
4598005.74995	 295.00000	12516.70300	   0.81633	   0.02412	   0.81668	  -1.69262
4598005.89195	 295.00000	9909.44240	   0.82696	   0.03025	   0.82752	  -2.09484
4598006.05595	 295.00000	7835.48000	   0.83585	   0.03657	   0.83665	  -2.50523
4598006.25695	 295.00000	6217.24610	   0.84545	   0.04125	   0.84646	  -2.79296
4598006.49495	 295.00000	4905.29100	   0.85475	   0.04495	   0.85593	  -3.01022
4598006.73395	 295.00000	3881.27370	   0.86328	   0.04628	   0.86452	  -3.06842
4598006.97095	 295.00000	3070.98270	   0.87032	   0.05048	   0.87178	  -3.31940
4598007.20895	 295.00000	2430.77780	   0.87701	   0.05096	   0.87849	  -3.32559
4598007.44695	 295.00000	1923.15370	   0.88548	   0.05430	   0.88714	  -3.50885
4598007.68495	 295.00000	1522.43580	   0.89629	   0.05679	   0.89809	  -3.62562
4598007.92295	 295.00000	1203.84460	   0.90270	   0.05812	   0.90457	  -3.68399
4598008.16095	 295.00000	 952.86591	   0.91141	   0.06045	   0.91342	  -3.79463
4598008.39995	 295.00000	 754.27557	   0.92035	   0.06088	   0.92236	  -3.78477
4598008.63695	 295.00000	 596.71857	   0.92904	   0.06402	   0.93124	  -3.94193
4598008.87395	 295.00000	 471.96338	   0.93878	   0.06778	   0.94122	  -4.12968
4598009.11395	 295.00000	 373.20856	   0.94743	   0.07105	   0.95009	  -4.28873
4598009.35096	 295.00000	 295.47278	   0.95869	   0.07353	   0.96150	  -4.38607
4598009.59096	 295.00000	 233.87738	   0.96851	   0.07655	   0.97153	  -4.51946
4598009.82896	 295.00000	 185.05922	   0.97881	   0.08186	   0.98222	  -4.78048
4598010.06496	 295.00000	 146.35823	   0.98967	   0.08732	   0.99351	  -5.04225
4598010.30096	 295.00000	 115.77804	   1.00106	   0.09291	   1.00537	  -5.30275
4598010.53596	 295.00000	  91.67210	   1.01453	   0.09965	   1.01941	  -5.60993
4598010.78096	 295.00000	  72.51701	   1.02566	   0.10941	   1.03148	  -6.08880
4598011.00996	 295.00000	  57.36816	   1.03837	   0.11566	   1.04480	  -6.35569
4598011.24696	 295.00000	  45.36290	   1.05491	   0.12563	   1.06237	  -6.79165
4598011.47896	 295.00000	  35.93134	   1.07472	   0.13933	   1.08371	  -7.38665
4598011.72896	 295.00000	  28.40909	   1.09093	   0.15501	   1.10189	  -8.08724
4598011.94396	 295.00000	  22.48202	   1.11759	   0.17406	   1.13106	  -8.85255
4598012.20896	 295.00000	  17.79613	   1.15080	   0.18721	   1.16592	  -9.23989
4598012.46096	 295.00000	  14.06813	   1.17913	   0.19329	   1.19487	  -9.30937
4598012.67696	 295.00000	  11.14480	   1.22507	   0.21494	   1.24378	  -9.95129
4598012.94396	 295.00000	   8.81772	   1.25316	   0.21192	   1.27095	  -9.59851
4598013.12296	 295.00000	   6.97545	   1.30609	   0.20020	   1.32134	  -8.71446
4598013.34096	 295.00000	   5.51730	   1.36209	   0.20674	   1.37769	  -8.63057
4598013.60996	 295.00000	   4.36941	   1.38302	   0.20490	   1.39812	  -8.42720
4598013.94496	 295.00000	   3.45686	   1.39858	   0.17984	   1.41009	  -7.32739
4598014.36396	 295.00000	   2.73547	   1.42146	   0.13901	   1.42824	  -5.58535
4598014.88896	 295.00000	   2.16054	   1.45918	   0.10189	   1.46273	  -3.99422
4598015.54796	 295.00000	   1.70952	   1.50376	   0.08902	   1.50640	  -3.38776
4598016.37696	 295.00000	   1.35352	   1.53265	   0.10309	   1.53611	  -3.84788
4598017.41997	 295.00000	   1.07079	   1.53243	   0.12977	   1.53792	  -4.84027
4598018.73297	 295.00000	   0.84734	   1.50089	   0.14688	   1.50806	  -5.58923
4598020.38897	 295.00000	   0.67072	   1.45839	   0.13925	   1.46503	  -5.45400
4598022.47797	 295.00000	   0.53067	   1.41756	   0.09370	   1.42065	  -3.78177
4598025.11498	 295.00000	   0.41976	   1.41335	   0.02436	   1.41356	  -0.98745
4598028.44598	 295.00000	   0.33183	   1.45820	  -0.03837	   1.45870	   1.50742
4598032.65199	 295.00000	   0.26261	   1.54383	  -0.05961	   1.54498	   2.21119
4598037.95999	 295.00000	   0.20791	   1.63930	  -0.01613	   1.63938	   0.56370
4598044.66400	 295.00000	   0.16452	   1.69992	   0.09217	   1.70242	  -3.10366
4598053.14101	 295.00000	   0.13007	   1.68666	   0.23524	   1.70298	  -7.93973
4598063.83103	 295.00000	   0.10309	   1.58121	   0.35523	   1.62062	 -12.66158
4598077.34504	 295.00000	   0.08153	   1.41641	   0.39237	   1.46975	 -15.48367
4598094.44207	 295.00000	   0.06443	   1.27586	   0.34115	   1.32068	 -14.97017
4598116.02909	 295.00000	   0.05102	   1.18515	   0.16137	   1.19608	  -7.75374
4598143.27113	 295.00000	   0.04042	   1.24099	  -0.06550	   1.24272	   3.02118
4598177.76618	 295.00000	   0.03192	   1.47361	  -0.23585	   1.49236	   9.09320
4598221.31323	 295.00000	   0.02528	   1.81470	  -0.22793	   1.82896	   7.15909
4598276.37831	 295.00000	   0.01999	   2.13425	  -0.00979	   2.13427	   0.26280
4612561.12609	 296.00000	20004.45300	   0.79764	   0.00135	   0.79765	  -0.09692
4612561.26909	 296.00000	15829.12600	   0.80908	   0.01463	   0.80921	  -1.03567
4612561.41109	 296.00000	12516.70300	   0.82045	   0.02349	   0.82078	  -1.64017
4612561.55309	 296.00000	9909.44240	   0.83045	   0.03161	   0.83105	  -2.17952
4612561.71709	 296.00000	7835.48000	   0.83855	   0.03666	   0.83935	  -2.50299
4612561.91809	 296.00000	6217.24610	   0.84733	   0.04067	   0.84831	  -2.74793
4612562.15609	 296.00000	4905.29100	   0.85655	   0.04524	   0.85774	  -3.02366
4612562.39509	 296.00000	3881.27370	   0.86531	   0.04577	   0.86652	  -3.02791
4612562.63309	 296.00000	3070.98270	   0.87275	   0.04868	   0.87410	  -3.19283
4612562.87109	 296.00000	2430.77780	   0.88232	   0.05144	   0.88382	  -3.33692
4612563.10909	 296.00000	1923.15370	   0.89123	   0.05401	   0.89287	  -3.46794
4612563.34709	 296.00000	1522.43580	   0.89618	   0.05367	   0.89778	  -3.42727
4612563.58509	 296.00000	1203.84460	   0.90426	   0.05657	   0.90603	  -3.57952
4612563.82409	 296.00000	 952.86591	   0.91231	   0.05967	   0.91426	  -3.74227
4612564.06209	 296.00000	 754.27557	   0.92236	   0.06250	   0.92447	  -3.87636
4612564.29909	 296.00000	 596.71857	   0.92936	   0.06490	   0.93163	  -3.99476
4612564.53709	 296.00000	 471.96338	   0.93902	   0.06713	   0.94142	  -4.08906
4612564.77609	 296.00000	 373.20856	   0.94915	   0.07075	   0.95178	  -4.26275
4612565.01409	 296.00000	 295.47278	   0.95944	   0.07337	   0.96224	  -4.37283
4612565.25309	 296.00000	 233.87738	   0.97013	   0.07770	   0.97324	  -4.57909
4612565.49110	 296.00000	 185.05922	   0.97972	   0.08206	   0.98315	  -4.78807
4612565.72710	 296.00000	 146.35823	   0.99130	   0.08798	   0.99519	  -5.07173
4612565.96410	 296.00000	 115.77804	   1.00221	   0.09358	   1.00657	  -5.33464
4612566.19810	 296.00000	  91.67210	   1.01455	   0.10052	   1.01951	  -5.65853
4612566.44310	 296.00000	  72.51701	   1.02771	   0.10834	   1.03341	  -6.01774
4612566.67210	 296.00000	  57.36816	   1.04320	   0.11600	   1.04963	  -6.34503
4612566.90910	 296.00000	  45.36290	   1.05868	   0.12421	   1.06594	  -6.69189
4612567.14110	 296.00000	  35.93134	   1.07126	   0.14036	   1.08042	  -7.46462
4612567.39210	 296.00000	  28.40909	   1.09180	   0.15121	   1.10222	  -7.88525
4612567.60610	 296.00000	  22.48202	   1.11469	   0.16852	   1.12736	  -8.59667
4612567.87110	 296.00000	  17.79613	   1.14407	   0.19022	   1.15977	  -9.43991
4612568.12310	 296.00000	  14.06813	   1.18686	   0.19912	   1.20344	  -9.52394
4612568.33910	 296.00000	  11.14480	   1.21375	   0.21258	   1.23223	  -9.93442
4612568.60710	 296.00000	   8.81772	   1.26659	   0.20680	   1.28336	  -9.27314
4612568.78510	 296.00000	   6.97545	   1.32122	   0.22089	   1.33956	  -9.49141
4612569.00310	 296.00000	   5.51730	   1.34014	   0.21525	   1.35731	  -9.12489
4612569.27210	 296.00000	   4.36941	   1.36907	   0.18720	   1.38181	  -7.78620
4612569.60710	 296.00000	   3.45686	   1.41461	   0.15212	   1.42276	  -6.13786
4612570.02610	 296.00000	   2.73547	   1.46610	   0.13483	   1.47228	  -5.25459
4612570.55110	 296.00000	   2.16054	   1.49997	   0.14150	   1.50663	  -5.38924
4612571.21010	 296.00000	   1.70952	   1.49998	   0.15323	   1.50779	  -5.83295
4612572.03910	 296.00000	   1.35352	   1.47759	   0.14910	   1.48510	  -5.76195
4612573.08211	 296.00000	   1.07079	   1.44715	   0.11934	   1.45206	  -4.71428
4612574.39611	 296.00000	   0.84734	   1.43640	   0.06628	   1.43793	  -2.64186
4612576.05111	 296.00000	   0.67072	   1.45385	   0.01466	   1.45392	  -0.57791
4612578.14011	 296.00000	   0.53067	   1.50868	  -0.02363	   1.50886	   0.89721
4612580.77712	 296.00000	   0.41976	   1.58158	  -0.01517	   1.58166	   0.54950
4612584.10812	 296.00000	   0.33183	   1.63797	   0.04728	   1.63865	  -1.65353
4612588.31413	 296.00000	   0.26261	   1.64281	   0.14506	   1.64920	  -5.04619
4612593.62213	 296.00000	   0.20791	   1.58138	   0.23512	   1.59876	  -8.45667
4612600.32614	 296.00000	   0.16452	   1.46970	   0.27459	   1.49513	 -10.58268
4612608.80315	 296.00000	   0.13007	   1.34987	   0.23474	   1.37013	  -9.86482
4612619.49317	 296.00000	   0.10309	   1.27783	   0.12001	   1.28345	  -5.36546
4612633.00718	 296.00000	   0.08153	   1.30268	  -0.02914	   1.30300	   1.28139
4612650.10421	 296.00000	   0.06443	   1.41783	  -0.13843	   1.42457	   5.57661
4612671.69123	 296.00000	   0.05102	   1.64817	  -0.17470	   1.65740	   6.05047
4612698.93327	 296.00000	   0.04042	   1.90628	  -0.05142	   1.90697	   1.54504
4612733.42832	 296.00000	   0.03192	   2.07212	   0.23579	   2.08549	  -6.49187
4612776.97537	 296.00000	   0.02528	   2.02714	   0.58259	   2.10920	 -16.03445
4612832.04044	 296.00000	   0.01999	   1.78026	   0.83626	   1.96689	 -25.16150
4627105.37229	 297.00000	20004.45300	   0.79881	   0.00255	   0.79882	  -0.18299
4627105.51529	 297.00000	15829.12600	   0.80942	   0.01597	   0.80958	  -1.13064
4627105.65729	 297.00000	12516.70300	   0.81960	   0.02455	   0.81996	  -1.71559
4627105.79929	 297.00000	9909.44240	   0.83143	   0.03366	   0.83212	  -2.31828
4627105.96329	 297.00000	7835.48000	   0.83991	   0.03748	   0.84075	  -2.55473
4627106.16429	 297.00000	6217.24610	   0.84753	   0.04162	   0.84856	  -2.81138
4627106.40229	 297.00000	4905.29100	   0.85631	   0.04541	   0.85752	  -3.03532
4627106.64029	 297.00000	3881.27370	   0.86475	   0.04681	   0.86602	  -3.09839
4627106.87929	 297.00000	3070.98270	   0.87385	   0.04927	   0.87523	  -3.22701
4627107.11729	 297.00000	2430.77780	   0.88078	   0.05209	   0.88231	  -3.38454
4627107.35529	 297.00000	1923.15370	   0.89083	   0.05435	   0.89248	  -3.49121
4627107.59329	 297.00000	1522.43580	   0.89791	   0.05645	   0.89969	  -3.59741
4627107.83129	 297.00000	1203.84460	   0.90508	   0.05773	   0.90692	  -3.64940
4627108.07029	 297.00000	 952.86591	   0.91448	   0.05868	   0.91636	  -3.67123
4627108.30830	 297.00000	 754.27557	   0.92292	   0.06176	   0.92498	  -3.82816
4627108.54530	 297.00000	 596.71857	   0.93017	   0.06549	   0.93247	  -4.02748
4627108.78330	 297.00000	 471.96338	   0.94008	   0.06870	   0.94259	  -4.17937
4627109.02230	 297.00000	 373.20856	   0.94873	   0.06853	   0.95120	  -4.13124
4627109.26030	 297.00000	 295.47278	   0.96048	   0.07495	   0.96340	  -4.46182
4627109.49930	 297.00000	 233.87738	   0.97059	   0.07931	   0.97383	  -4.67162
4627109.73730	 297.00000	 185.05922	   0.98187	   0.08174	   0.98527	  -4.75902
4627109.97330	 297.00000	 146.35823	   0.99230	   0.08707	   0.99612	  -5.01439
4627110.20930	 297.00000	 115.77804	   1.00393	   0.09398	   1.00832	  -5.34795
4627110.44430	 297.00000	  91.67210	   1.01496	   0.10112	   1.01998	  -5.68943
4627110.68930	 297.00000	  72.51701	   1.02718	   0.10807	   1.03285	  -6.00583
4627110.91830	 297.00000	  57.36816	   1.04485	   0.11427	   1.05108	  -6.24124
4627111.15530	 297.00000	  45.36290	   1.05851	   0.12605	   1.06599	  -6.79104
4627111.38730	 297.00000	  35.93134	   1.07594	   0.14209	   1.08529	  -7.52299
4627111.63730	 297.00000	  28.40909	   1.09138	   0.15462	   1.10228	  -8.06391
4627111.85230	 297.00000	  22.48202	   1.11544	   0.17244	   1.12869	  -8.78779
4627112.11730	 297.00000	  17.79613	   1.14903	   0.19080	   1.16476	  -9.42796
4627112.36930	 297.00000	  14.06813	   1.18500	   0.19688	   1.20125	  -9.43305
4627112.58530	 297.00000	  11.14480	   1.21866	   0.21868	   1.23812	 -10.17330
4627112.85230	 297.00000	   8.81772	   1.26099	   0.20800	   1.27803	  -9.36647
4627113.03130	 297.00000	   6.97545	   1.32022	   0.20824	   1.33655	  -8.96362
4627113.24930	 297.00000	   5.51730	   1.35326	   0.21933	   1.37092	  -9.20599
4627113.51830	 297.00000	   4.36941	   1.37347	   0.20031	   1.38800	  -8.29784
4627113.85330	 297.00000	   3.45686	   1.40182	   0.16383	   1.41136	  -6.66574
4627114.27230	 297.00000	   2.73547	   1.44561	   0.12735	   1.45121	  -5.03428
4627114.79730	 297.00000	   2.16054	   1.49331	   0.11395	   1.49765	  -4.36369
4627115.45630	 297.00000	   1.70952	   1.52297	   0.12505	   1.52810	  -4.69416
4627116.28531	 297.00000	   1.35352	   1.52029	   0.14385	   1.52708	  -5.40538
4627117.32831	 297.00000	   1.07079	   1.48940	   0.14843	   1.49678	  -5.69108
4627118.64131	 297.00000	   0.84734	   1.45046	   0.12291	   1.45566	  -4.84375
4627120.29731	 297.00000	   0.67072	   1.42895	   0.07564	   1.43096	  -3.02986
4627122.38631	 297.00000	   0.53067	   1.44034	   0.01021	   1.44038	  -0.40608
4627125.02332	 297.00000	   0.41976	   1.49655	  -0.03733	   1.49701	   1.42887
4627128.35432	 297.00000	   0.33183	   1.57884	  -0.03644	   1.57926	   1.32215
4627132.56033	 297.00000	   0.26261	   1.65124	   0.02530	   1.65143	  -0.87782
4627137.86833	 297.00000	   0.20791	   1.67562	   0.13338	   1.68092	  -4.55130
4627144.57234	 297.00000	   0.16452	   1.62593	   0.24917	   1.64491	  -8.71251
4627153.04935	 297.00000	   0.13007	   1.50792	   0.31993	   1.54148	 -11.97868
4627163.73937	 297.00000	   0.10309	   1.36139	   0.30292	   1.39468	 -12.54435
4627177.25339	 297.00000	   0.08153	   1.25457	   0.19131	   1.26907	  -8.67006
4627194.35041	 297.00000	   0.06443	   1.23987	   0.04807	   1.24080	  -2.22045
4627215.93744	 297.00000	   0.05102	   1.35837	  -0.13128	   1.36470	   5.52029
4627243.17947	 297.00000	   0.04042	   1.61079	  -0.21756	   1.62542	   7.69192
4627277.67452	 297.00000	   0.03192	   1.91971	  -0.12425	   1.92372	   3.70311
4627321.22157	 297.00000	   0.02528	   2.13577	   0.16227	   2.14193	  -4.34485
4627376.28665	 297.00000	   0.01999	   2.15586	   0.54551	   2.22380	 -14.19977
4641657.28179	 298.00000	20004.45300	   0.79630	   0.00227	   0.79630	  -0.16310
4641657.42479	 298.00000	15829.12600	   0.80804	   0.01646	   0.80821	  -1.16686
4641657.56679	 298.00000	12516.70300	   0.82024	   0.02540	   0.82064	  -1.77342
4641657.70879	 298.00000	9909.44240	   0.82947	   0.03168	   0.83008	  -2.18753
4641657.87279	 298.00000	7835.48000	   0.84026	   0.03797	   0.84112	  -2.58704
4641658.07379	 298.00000	6217.24610	   0.84910	   0.04143	   0.85011	  -2.79332
4641658.31179	 298.00000	4905.29100	   0.85640	   0.04440	   0.85755	  -2.96791
4641658.54979	 298.00000	3881.27370	   0.86517	   0.04705	   0.86645	  -3.11313
4641658.78879	 298.00000	3070.98270	   0.87445	   0.04972	   0.87586	  -3.25426
4641659.02679	 298.00000	2430.77780	   0.88261	   0.05096	   0.88408	  -3.30461
4641659.26479	 298.00000	1923.15370	   0.88946	   0.05429	   0.89112	  -3.49291
4641659.50279	 298.00000	1522.43580	   0.89765	   0.05585	   0.89939	  -3.56053
4641659.74079	 298.00000	1203.84460	   0.90677	   0.05874	   0.90867	  -3.70655
4641659.97979	 298.00000	 952.86591	   0.91376	   0.05994	   0.91572	  -3.75311
4641660.21779	 298.00000	 754.27557	   0.92284	   0.06239	   0.92494	  -3.86785
4641660.45479	 298.00000	 596.71857	   0.93153	   0.06481	   0.93378	  -3.98008
4641660.69279	 298.00000	 471.96338	   0.94123	   0.06813	   0.94370	  -4.14013
4641660.93179	 298.00000	 373.20856	   0.95091	   0.07029	   0.95350	  -4.22755
4641661.16879	 298.00000	 295.47278	   0.96094	   0.07432	   0.96381	  -4.42241
4641661.40879	 298.00000	 233.87738	   0.97069	   0.07749	   0.97378	  -4.56415
4641661.64679	 298.00000	 185.05922	   0.98155	   0.08106	   0.98489	  -4.72082
4641661.88279	 298.00000	 146.35823	   0.99292	   0.08806	   0.99682	  -5.06831
4641662.11879	 298.00000	 115.77804	   1.00581	   0.09319	   1.01012	  -5.29359
4641662.35379	 298.00000	  91.67210	   1.01630	   0.09939	   1.02115	  -5.58537
4641662.59879	 298.00000	  72.51701	   1.02824	   0.11013	   1.03412	  -6.11362
4641662.82779	 298.00000	  57.36816	   1.04136	   0.11593	   1.04779	  -6.35255
4641663.06479	 298.00000	  45.36290	   1.05717	   0.12677	   1.06474	  -6.83791
4641663.29679	 298.00000	  35.93134	   1.07794	   0.14128	   1.08716	  -7.46700
4641663.54679	 298.00000	  28.40909	   1.09506	   0.15715	   1.10628	  -8.16686
4641663.76179	 298.00000	  22.48202	   1.11828	   0.17458	   1.13182	  -8.87288
4641664.02679	 298.00000	  17.79613	   1.15330	   0.18705	   1.16837	  -9.21233
4641664.27880	 298.00000	  14.06813	   1.18014	   0.19461	   1.19608	  -9.36411
4641664.49480	 298.00000	  11.14480	   1.22670	   0.21678	   1.24571	 -10.02195
4641664.76180	 298.00000	   8.81772	   1.25525	   0.21387	   1.27334	  -9.66919
4641664.94080	 298.00000	   6.97545	   1.30837	   0.20224	   1.32390	  -8.78675
4641665.15880	 298.00000	   5.51730	   1.36588	   0.21177	   1.38220	  -8.81320
4641665.42780	 298.00000	   4.36941	   1.38591	   0.20994	   1.40172	  -8.61366
4641665.76280	 298.00000	   3.45686	   1.40166	   0.18232	   1.41347	  -7.41092
4641666.18180	 298.00000	   2.73547	   1.42520	   0.13989	   1.43205	  -5.60570
4641666.70680	 298.00000	   2.16054	   1.46536	   0.10183	   1.46889	  -3.97512
4641667.36580	 298.00000	   1.70952	   1.51156	   0.08872	   1.51416	  -3.35895
4641668.19480	 298.00000	   1.35352	   1.54258	   0.10451	   1.54612	  -3.87575
4641669.23780	 298.00000	   1.07079	   1.54106	   0.13414	   1.54689	  -4.97453
4641670.55080	 298.00000	   0.84734	   1.50719	   0.15215	   1.51485	  -5.76463
4641672.20681	 298.00000	   0.67072	   1.46315	   0.14309	   1.47013	  -5.58571
4641674.29581	 298.00000	   0.53067	   1.41979	   0.09390	   1.42290	  -3.78388
4641676.93281	 298.00000	   0.41976	   1.41625	   0.02079	   1.41640	  -0.84110
4641680.26382	 298.00000	   0.33183	   1.46371	  -0.04298	   1.46434	   1.68179
4641684.46982	 298.00000	   0.26261	   1.55306	  -0.06364	   1.55437	   2.34667
4641689.77783	 298.00000	   0.20791	   1.65018	  -0.01629	   1.65026	   0.56574
4641696.48184	 298.00000	   0.16452	   1.70922	   0.09649	   1.71194	  -3.23118
4641704.95885	 298.00000	   0.13007	   1.69199	   0.24168	   1.70917	  -8.12892
4641715.64886	 298.00000	   0.10309	   1.58189	   0.36034	   1.62241	 -12.83242
4641729.16288	 298.00000	   0.08153	   1.41503	   0.39365	   1.46877	 -15.54595
4641746.25990	 298.00000	   0.06443	   1.27172	   0.33355	   1.31473	 -14.69660
4641767.84593	 298.00000	   0.05102	   1.18823	   0.14954	   1.19761	  -7.17305
4641795.08897	 298.00000	   0.04042	   1.25456	  -0.08120	   1.25719	   3.70345
4641829.58401	 298.00000	   0.03192	   1.49853	  -0.24387	   1.51824	   9.24326
4641873.13107	 298.00000	   0.02528	   1.84533	  -0.22095	   1.85851	   6.82775
4641928.19614	 298.00000	   0.01999	   2.15514	   0.01288	   2.15517	  -0.34234
4656198.34595	 299.00000	20004.45300	   0.79911	   0.00301	   0.79912	  -0.21569
4656198.48895	 299.00000	15829.12600	   0.80824	   0.01654	   0.80841	  -1.17241
4656198.63095	 299.00000	12516.70300	   0.81996	   0.02608	   0.82038	  -1.82185
4656198.77295	 299.00000	9909.44240	   0.83089	   0.03022	   0.83144	  -2.08302
4656198.93695	 299.00000	7835.48000	   0.84118	   0.03828	   0.84205	  -2.60548
4656199.13795	 299.00000	6217.24610	   0.84768	   0.04234	   0.84874	  -2.85920
4656199.37595	 299.00000	4905.29100	   0.85618	   0.04603	   0.85742	  -3.07731
4656199.61495	 299.00000	3881.27370	   0.86593	   0.04702	   0.86721	  -3.10805
4656199.85295	 299.00000	3070.98270	   0.87332	   0.04979	   0.87473	  -3.26286
4656200.09095	 299.00000	2430.77780	   0.88142	   0.05201	   0.88295	  -3.37668
4656200.32895	 299.00000	1923.15370	   0.88919	   0.05291	   0.89076	  -3.40546
4656200.56695	 299.00000	1522.43580	   0.89706	   0.05535	   0.89877	  -3.53104
4656200.80495	 299.00000	1203.84460	   0.90396	   0.05674	   0.90574	  -3.59178
4656201.04395	 299.00000	 952.86591	   0.91263	   0.05988	   0.91459	  -3.75410
4656201.28195	 299.00000	 754.27557	   0.92369	   0.06050	   0.92567	  -3.74742
4656201.51895	 299.00000	 596.71857	   0.93131	   0.06370	   0.93349	  -3.91275
4656201.75695	 299.00000	 471.96338	   0.94104	   0.06784	   0.94348	  -4.12343
4656201.99595	 299.00000	 373.20856	   0.95114	   0.06992	   0.95371	  -4.20409
4656202.23395	 299.00000	 295.47278	   0.95971	   0.07492	   0.96263	  -4.46395
4656202.47295	 299.00000	 233.87738	   0.96961	   0.07844	   0.97278	  -4.62486
4656202.71095	 299.00000	 185.05922	   0.98026	   0.08190	   0.98368	  -4.77579
4656202.94695	 299.00000	 146.35823	   0.99242	   0.08660	   0.99619	  -4.98707
4656203.18296	 299.00000	 115.77804	   1.00195	   0.09225	   1.00619	  -5.26024
4656203.41796	 299.00000	  91.67210	   1.01373	   0.09888	   1.01854	  -5.57127
4656203.66296	 299.00000	  72.51701	   1.02739	   0.10684	   1.03293	  -5.93665
4656203.89196	 299.00000	  57.36816	   1.04241	   0.11523	   1.04876	  -6.30782
4656204.12896	 299.00000	  45.36290	   1.05937	   0.12601	   1.06684	  -6.78314
4656204.36096	 299.00000	  35.93134	   1.07138	   0.13949	   1.08043	  -7.41800
4656204.61196	 299.00000	  28.40909	   1.09494	   0.15085	   1.10528	  -7.84443
4656204.82596	 299.00000	  22.48202	   1.11730	   0.16820	   1.12989	  -8.56097
4656205.09096	 299.00000	  17.79613	   1.14190	   0.18734	   1.15717	  -9.31711
4656205.34296	 299.00000	  14.06813	   1.18862	   0.20193	   1.20565	  -9.64152
4656205.55896	 299.00000	  11.14480	   1.21508	   0.20914	   1.23295	  -9.76602
4656205.82696	 299.00000	   8.81772	   1.27327	   0.21094	   1.29062	  -9.40678
4656206.00496	 299.00000	   6.97545	   1.31432	   0.22620	   1.33365	  -9.76505
4656206.22296	 299.00000	   5.51730	   1.33825	   0.21097	   1.35478	  -8.95862
4656206.49196	 299.00000	   4.36941	   1.37445	   0.18009	   1.38620	  -7.46470
4656206.82696	 299.00000	   3.45686	   1.42849	   0.15262	   1.43662	  -6.09815
4656207.24596	 299.00000	   2.73547	   1.47521	   0.15014	   1.48283	  -5.81125
4656207.77096	 299.00000	   2.16054	   1.49282	   0.15952	   1.50132	  -6.09921
4656208.42996	 299.00000	   1.70952	   1.48097	   0.15868	   1.48945	  -6.11556
4656209.25896	 299.00000	   1.35352	   1.45670	   0.13578	   1.46301	  -5.32524
4656210.30196	 299.00000	   1.07079	   1.44257	   0.08903	   1.44531	  -3.53163
4656211.61497	 299.00000	   0.84734	   1.45600	   0.03323	   1.45637	  -1.30730
4656213.27097	 299.00000	   0.67072	   1.49605	  -0.00476	   1.49606	   0.18220
4656215.35997	 299.00000	   0.53067	   1.56283	  -0.00873	   1.56285	   0.32021
4656217.99697	 299.00000	   0.41976	   1.61994	   0.03775	   1.62038	  -1.33478
4656221.32798	 299.00000	   0.33183	   1.63354	   0.12137	   1.63804	  -4.24918
4656225.53398	 299.00000	   0.26261	   1.58592	   0.20509	   1.59913	  -7.36865
4656230.84199	 299.00000	   0.20791	   1.48853	   0.24647	   1.50880	  -9.40153
4656237.54600	 299.00000	   0.16452	   1.37921	   0.21753	   1.39626	  -8.96291
4656246.02301	 299.00000	   0.13007	   1.30836	   0.11914	   1.31377	  -5.20284
4656256.71303	 299.00000	   0.10309	   1.31862	  -0.01490	   1.31871	   0.64725
4656270.22704	 299.00000	   0.08153	   1.43248	  -0.12593	   1.43801	   5.02402
4656287.32407	 299.00000	   0.06443	   1.60591	  -0.15512	   1.61339	   5.51739
4656308.91109	 299.00000	   0.05102	   1.83701	  -0.05579	   1.83785	   1.73941
4656336.15313	 299.00000	   0.04042	   1.99527	   0.19253	   2.00454	  -5.51153
4656370.64817	 299.00000	   0.03192	   1.97992	   0.51592	   2.04603	 -14.60529
4656414.19523	 299.00000	   0.02528	   1.76148	   0.75995	   1.91842	 -23.33671
4656469.26030	 299.00000	   0.01999	   1.43736	   0.81592	   1.65279	 -29.58163
4670727.00076	 300.00000	20004.45300	   0.79884	   0.00234	   0.79884	  -0.16812
4670727.14376	 300.00000	15829.12600	   0.80974	   0.01683	   0.80992	  -1.19080
4670727.28576	 300.00000	12516.70300	   0.82111	   0.02399	   0.82146	  -1.67347
4670727.42776	 300.00000	9909.44240	   0.82992	   0.03218	   0.83054	  -2.22048
4670727.59176	 300.00000	7835.48000	   0.83901	   0.03811	   0.83988	  -2.60087
4670727.79276	 300.00000	6217.24610	   0.84800	   0.04192	   0.84904	  -2.83021
4670728.03076	 300.00000	4905.29100	   0.85673	   0.04550	   0.85794	  -3.04004
4670728.26976	 300.00000	3881.27370	   0.86440	   0.04804	   0.86573	  -3.18079
4670728.50776	 300.00000	3070.98270	   0.87446	   0.05030	   0.87591	  -3.29207
4670728.74576	 300.00000	2430.77780	   0.88131	   0.05174	   0.88283	  -3.35997
4670728.98376	 300.00000	1923.15370	   0.88957	   0.05343	   0.89117	  -3.43726
4670729.22176	 300.00000	1522.43580	   0.89608	   0.05605	   0.89783	  -3.57945
4670729.45976	 300.00000	1203.84460	   0.90411	   0.05821	   0.90598	  -3.68409
4670729.69876	 300.00000	 952.86591	   0.91393	   0.05998	   0.91589	  -3.75498
4670729.93676	 300.00000	 754.27557	   0.92287	   0.06193	   0.92494	  -3.83937
4670730.17376	 300.00000	 596.71857	   0.93084	   0.06353	   0.93301	  -3.90463
4670730.41176	 300.00000	 471.96338	   0.94194	   0.06684	   0.94431	  -4.05872
4670730.65076	 300.00000	 373.20856	   0.94984	   0.07045	   0.95245	  -4.24170
4670730.88876	 300.00000	 295.47278	   0.96027	   0.07296	   0.96303	  -4.34475
4670731.12776	 300.00000	 233.87738	   0.96987	   0.07622	   0.97286	  -4.49374
4670731.36577	 300.00000	 185.05922	   0.97961	   0.08209	   0.98304	  -4.79040
4670731.60177	 300.00000	 146.35823	   0.99396	   0.08572	   0.99765	  -4.92896
4670731.83877	 300.00000	 115.77804	   1.00412	   0.09241	   1.00837	  -5.25791
4670732.07277	 300.00000	  91.67210	   1.01712	   0.09764	   1.02180	  -5.48312
4670732.31777	 300.00000	  72.51701	   1.03043	   0.10577	   1.03584	  -5.86053
4670732.54677	 300.00000	  57.36816	   1.04263	   0.11807	   1.04929	  -6.46061
4670732.78377	 300.00000	  45.36290	   1.05770	   0.12937	   1.06558	  -6.97332
4670733.01577	 300.00000	  35.93134	   1.07573	   0.13757	   1.08449	  -7.28753
4670733.26677	 300.00000	  28.40909	   1.09848	   0.15425	   1.10926	  -7.99345
4670733.48077	 300.00000	  22.48202	   1.12351	   0.16866	   1.13610	  -8.53759
4670733.74577	 300.00000	  17.79613	   1.14998	   0.18170	   1.16425	  -8.97885
4670733.99777	 300.00000	  14.06813	   1.17712	   0.20366	   1.19461	  -9.81581
4670734.21377	 300.00000	  11.14480	   1.22442	   0.20291	   1.24112	  -9.40944
4670734.48177	 300.00000	   8.81772	   1.26365	   0.22668	   1.28382	 -10.16977
4670734.65977	 300.00000	   6.97545	   1.29851	   0.21308	   1.31588	  -9.31909
4670734.87777	 300.00000	   5.51730	   1.34750	   0.19015	   1.36085	  -8.03203
4670735.14677	 300.00000	   4.36941	   1.40673	   0.18569	   1.41893	  -7.51950
4670735.48177	 300.00000	   3.45686	   1.43568	   0.19231	   1.44850	  -7.62936
4670735.90077	 300.00000	   2.73547	   1.43892	   0.18179	   1.45035	  -7.20069
4670736.42577	 300.00000	   2.16054	   1.43742	   0.14653	   1.44487	  -5.82054
4670737.08477	 300.00000	   1.70952	   1.44770	   0.09839	   1.45104	  -3.88783
4670737.91377	 300.00000	   1.35352	   1.48141	   0.05557	   1.48245	  -2.14812
4670738.95678	 300.00000	   1.07079	   1.52904	   0.03898	   1.52954	  -1.46034
4670740.27078	 300.00000	   0.84734	   1.57310	   0.05906	   1.57421	  -2.15000
4670741.92578	 300.00000	   0.67072	   1.58938	   0.09902	   1.59246	  -3.56498
4670744.01478	 300.00000	   0.53067	   1.56340	   0.15397	   1.57096	  -5.62461
4670746.65179	 300.00000	   0.41976	   1.49717	   0.18123	   1.50810	  -6.90197
4670749.98279	 300.00000	   0.33183	   1.41902	   0.15601	   1.42757	  -6.27386
4670754.18880	 300.00000	   0.26261	   1.37159	   0.08166	   1.37402	  -3.40701
4670759.49680	 300.00000	   0.20791	   1.38441	  -0.01369	   1.38447	   0.56675
4670766.20081	 300.00000	   0.16452	   1.46761	  -0.08806	   1.47025	   3.43363
4670774.67782	 300.00000	   0.13007	   1.59911	  -0.09643	   1.60201	   3.45084
4670785.36784	 300.00000	   0.10309	   1.73463	  -0.01112	   1.73466	   0.36723
4670798.88185	 300.00000	   0.08153	   1.81151	   0.16400	   1.81892	  -5.17303
4670815.97888	 300.00000	   0.06443	   1.79633	   0.35392	   1.83086	 -11.14584
4670837.56590	 300.00000	   0.05102	   1.63941	   0.53880	   1.72568	 -18.19325
4670864.80794	 300.00000	   0.04042	   1.38934	   0.59014	   1.50948	 -23.01394
4670899.30299	 300.00000	   0.03192	   1.16228	   0.45281	   1.24737	 -21.28515
4670942.85004	 300.00000	   0.02528	   1.09372	   0.16805	   1.10655	  -8.73516
4670997.91511	 300.00000	   0.01999	   1.23692	  -0.13735	   1.24452	   6.33632
