Repository: kbm2110/Battery_Diagnostics_Thesis

# Battery_Diagnostics_Thesis
 Data-driven battery diagnostics using EIS

**Author:** Bala Manikanta Yaswanth Kanagarla
**Institution:** Technische Hochschule Ingolstadt (THI)
**Supervisor:** Prof. Dr. H.-G. Schweiger

## Overview

This project implements a machine learning framework for 
non-invasive State of Health (SoH) estimation of lithium-ion 
batteries using Electrochemical Impedance Spectroscopy (EIS).

Eight physically interpretable features are extracted from 
impedance spectra and used to train six ML models under a 
strict cell-level train-test split. The stacking ensemble 
achieves R² = 0.9122 and RMSE = 0.0234 on completely unseen 
cells.

---

File: data/EIS/EIS_state_IV_45C02.txt (part 36 of 37)
time/s	           cycle number	freq/Hz	           Re(Z)/Ohm	  -Im(Z)/Ohm	   |Z|/Ohm	   Phase(Z)/deg
4411095.87437	 292.00000	   0.04042	   1.00053	   0.18340	   1.01720	 -10.38723
4411130.36941	 292.00000	   0.03192	   1.04803	   0.23021	   1.07302	 -12.38895
4411173.91747	 292.00000	   0.02528	   1.08570	   0.29360	   1.12470	 -15.13231
4411228.98254	 292.00000	   0.01999	   1.10706	   0.35927	   1.16390	 -17.97960
4425178.46954	 293.00000	20004.45300	   0.37179	  -0.01062	   0.37194	   1.63647
4425178.61154	 293.00000	15829.12600	   0.37990	   0.00118	   0.37990	  -0.17732
4425178.75354	 293.00000	12516.70300	   0.38744	   0.01214	   0.38763	  -1.79467
4425178.89554	 293.00000	9909.44240	   0.39624	   0.02008	   0.39675	  -2.90148
4425179.06054	 293.00000	7835.48000	   0.40427	   0.02691	   0.40517	  -3.80874
4425179.26054	 293.00000	6217.24610	   0.41031	   0.03070	   0.41146	  -4.27827
4425179.49854	 293.00000	4905.29100	   0.41847	   0.03627	   0.42004	  -4.95404
4425179.73754	 293.00000	3881.27370	   0.42509	   0.03910	   0.42689	  -5.25506
4425179.97554	 293.00000	3070.98270	   0.43378	   0.04239	   0.43584	  -5.58186
4425180.21354	 293.00000	2430.77780	   0.44167	   0.04540	   0.44400	  -5.86948
4425180.45154	 293.00000	1923.15370	   0.44861	   0.04711	   0.45107	  -5.99453
4425180.68954	 293.00000	1522.43580	   0.45507	   0.04913	   0.45772	  -6.16242
4425180.92754	 293.00000	1203.84460	   0.46373	   0.05055	   0.46647	  -6.22075
4425181.16654	 293.00000	 952.86591	   0.47156	   0.05332	   0.47457	  -6.45158
4425181.40454	 293.00000	 754.27557	   0.47885	   0.05581	   0.48209	  -6.64800
4425181.64254	 293.00000	 596.71857	   0.48912	   0.05872	   0.49264	  -6.84519
4425181.87954	 293.00000	 471.96338	   0.49702	   0.06146	   0.50081	  -7.04878
4425182.11854	 293.00000	 373.20856	   0.50578	   0.06472	   0.50990	  -7.29155
4425182.35654	 293.00000	 295.47278	   0.51263	   0.06916	   0.51727	  -7.68349
4425182.59554	 293.00000	 233.87738	   0.52166	   0.07284	   0.52673	  -7.94923
4425182.83354	 293.00000	 185.05922	   0.53320	   0.07667	   0.53869	  -8.18277
4425183.06954	 293.00000	 146.35823	   0.54213	   0.08291	   0.54843	  -8.69530
4425183.30654	 293.00000	 115.77804	   0.55538	   0.08829	   0.56235	  -9.03334
4425183.54054	 293.00000	  91.67210	   0.56600	   0.09619	   0.57412	  -9.64519
4425183.78554	 293.00000	  72.51701	   0.58171	   0.10685	   0.59144	 -10.40830
4425184.01554	 293.00000	  57.36816	   0.59675	   0.11352	   0.60745	 -10.77102
4425184.25154	 293.00000	  45.36290	   0.61529	   0.12315	   0.62750	 -11.31771
4425184.48454	 293.00000	  35.93134	   0.63871	   0.13259	   0.65233	 -11.72759
4425184.73454	 293.00000	  28.40909	   0.66411	   0.13700	   0.67809	 -11.65579
4425184.94855	 293.00000	  22.48202	   0.69102	   0.13937	   0.70493	 -11.40273
4425185.21355	 293.00000	  17.79613	   0.71944	   0.13880	   0.73271	 -10.91947
4425185.46555	 293.00000	  14.06813	   0.74735	   0.13076	   0.75871	  -9.92455
4425185.68255	 293.00000	  11.14480	   0.76849	   0.12076	   0.77792	  -8.93040
4425185.94955	 293.00000	   8.81772	   0.79041	   0.10757	   0.79769	  -7.75017
4425186.12755	 293.00000	   6.97545	   0.80717	   0.09449	   0.81268	  -6.67675
4425186.34555	 293.00000	   5.51730	   0.81679	   0.08472	   0.82117	  -5.92203
4425186.61455	 293.00000	   4.36941	   0.82640	   0.07417	   0.82972	  -5.12889
4425186.95055	 293.00000	   3.45686	   0.83366	   0.06292	   0.83603	  -4.31643
4425187.36855	 293.00000	   2.73547	   0.83960	   0.05402	   0.84134	  -3.68123
4425187.89355	 293.00000	   2.16054	   0.84807	   0.04949	   0.84951	  -3.33985
4425188.55355	 293.00000	   1.70952	   0.85294	   0.04888	   0.85434	  -3.28021
4425189.38155	 293.00000	   1.35352	   0.85531	   0.04932	   0.85673	  -3.30041
4425190.42455	 293.00000	   1.07079	   0.85460	   0.04956	   0.85603	  -3.31883
4425191.73855	 293.00000	   0.84734	   0.85352	   0.04764	   0.85485	  -3.19441
4425193.39456	 293.00000	   0.67072	   0.85528	   0.04488	   0.85646	  -3.00385
4425195.48256	 293.00000	   0.53067	   0.86059	   0.04173	   0.86160	  -2.77597
4425198.11956	 293.00000	   0.41976	   0.86973	   0.04176	   0.87073	  -2.74863
4425201.45057	 293.00000	   0.33183	   0.88319	   0.04787	   0.88449	  -3.10216
4425205.65657	 293.00000	   0.26261	   0.89601	   0.06241	   0.89818	  -3.98434
4425210.96458	 293.00000	   0.20791	   0.90420	   0.08384	   0.90808	  -5.29717
4425217.66959	 293.00000	   0.16452	   0.90429	   0.10699	   0.91060	  -6.74764
4425226.14560	 293.00000	   0.13007	   0.89917	   0.12490	   0.90780	  -7.90809
4425236.83661	 293.00000	   0.10309	   0.89714	   0.13471	   0.90720	  -8.53926
4425250.35063	 293.00000	   0.08153	   0.90368	   0.14116	   0.91464	  -8.87843
4425267.44765	 293.00000	   0.06443	   0.92064	   0.15060	   0.93288	  -9.29003
4425289.03468	 293.00000	   0.05102	   0.94796	   0.16168	   0.96165	  -9.67903
4425316.27672	 293.00000	   0.04042	   0.98834	   0.18124	   1.00482	 -10.39126
4425350.77276	 293.00000	   0.03192	   1.04019	   0.21671	   1.06252	 -11.76847
4425394.32082	 293.00000	   0.02528	   1.08915	   0.27541	   1.12343	 -14.19096
4425449.38589	 293.00000	   0.01999	   1.12443	   0.34497	   1.17616	 -17.05564
4439399.28409	 294.00000	20004.45300	   0.36949	  -0.01210	   0.36969	   1.87640
4439399.42609	 294.00000	15829.12600	   0.37889	   0.00334	   0.37890	  -0.50468
4439399.56809	 294.00000	12516.70300	   0.38837	   0.01175	   0.38855	  -1.73249
4439399.71009	 294.00000	9909.44240	   0.39588	   0.02047	   0.39641	  -2.96031
4439399.87510	 294.00000	7835.48000	   0.40398	   0.02701	   0.40489	  -3.82552
4439400.07510	 294.00000	6217.24610	   0.41070	   0.03127	   0.41189	  -4.35460
4439400.31410	 294.00000	4905.29100	   0.41929	   0.03646	   0.42087	  -4.97038
4439400.55210	 294.00000	3881.27370	   0.42535	   0.03951	   0.42718	  -5.30710
4439400.79010	 294.00000	3070.98270	   0.43281	   0.04301	   0.43494	  -5.67488
4439401.02810	 294.00000	2430.77780	   0.44003	   0.04558	   0.44238	  -5.91372
4439401.26610	 294.00000	1923.15370	   0.44831	   0.04767	   0.45083	  -6.06990
4439401.50410	 294.00000	1522.43580	   0.45525	   0.05040	   0.45803	  -6.31738
4439401.74210	 294.00000	1203.84460	   0.46310	   0.05145	   0.46595	  -6.33898
4439401.98110	 294.00000	 952.86591	   0.47023	   0.05384	   0.47330	  -6.53195
4439402.21910	 294.00000	 754.27557	   0.47883	   0.05650	   0.48216	  -6.72985
4439402.45710	 294.00000	 596.71857	   0.48687	   0.05789	   0.49030	  -6.78094
4439402.69410	 294.00000	 471.96338	   0.49493	   0.06307	   0.49893	  -7.26252
4439402.93310	 294.00000	 373.20856	   0.50370	   0.06488	   0.50786	  -7.33966
4439403.17110	 294.00000	 295.47278	   0.51312	   0.06872	   0.51770	  -7.62763
4439403.41010	 294.00000	 233.87738	   0.52238	   0.07245	   0.52738	  -7.89610
4439403.64810	 294.00000	 185.05922	   0.53119	   0.07716	   0.53677	  -8.26488
4439403.88410	 294.00000	 146.35823	   0.54363	   0.08308	   0.54995	  -8.68920
4439404.12110	 294.00000	 115.77804	   0.55322	   0.08907	   0.56035	  -9.14657
4439404.35510	 294.00000	  91.67210	   0.56581	   0.09809	   0.57425	  -9.83506
4439404.60110	 294.00000	  72.51701	   0.58117	   0.10449	   0.59049	 -10.19247
4439404.83010	 294.00000	  57.36816	   0.59586	   0.11379	   0.60663	 -10.81146
4439405.06610	 294.00000	  45.36290	   0.61701	   0.12405	   0.62935	 -11.36791
4439405.29910	 294.00000	  35.93134	   0.63871	   0.13002	   0.65181	 -11.50647
4439405.54910	 294.00000	  28.40909	   0.66315	   0.13739	   0.67723	 -11.70461
4439405.76310	 294.00000	  22.48202	   0.69176	   0.13861	   0.70551	 -11.33030
4439406.02810	 294.00000	  17.79613	   0.71932	   0.13678	   0.73221	 -10.76609
4439406.28010	 294.00000	  14.06813	   0.74690	   0.13080	   0.75827	  -9.93338
4439406.49610	 294.00000	  11.14480	   0.76967	   0.12018	   0.77899	  -8.87446
4439406.76310	 294.00000	   8.81772	   0.79042	   0.10903	   0.79791	  -7.85403
4439406.94110	 294.00000	   6.97545	   0.80468	   0.09567	   0.81034	  -6.78036
4439407.15910	 294.00000	   5.51730	   0.81635	   0.08279	   0.82054	  -5.79100
4439407.42810	 294.00000	   4.36941	   0.82797	   0.07101	   0.83101	  -4.90188
4439407.76411	 294.00000	   3.45686	   0.83692	   0.06300	   0.83928	  -4.30510
4439408.18211	 294.00000	   2.73547	   0.84186	   0.05921	   0.84394	  -4.02332
4439408.70711	 294.00000	   2.16054	   0.84369	   0.05436	   0.84543	  -3.68643
4439409.36711	 294.00000	   1.70952	   0.84484	   0.04806	   0.84620	  -3.25599
4439410.19511	 294.00000	   1.35352	   0.84714	   0.04245	   0.84820	  -2.86856
4439411.23811	 294.00000	   1.07079	   0.85394	   0.03810	   0.85479	  -2.55435
4439412.55211	 294.00000	   0.84734	   0.86167	   0.03768	   0.86249	  -2.50385
4439414.20811	 294.00000	   0.67072	   0.86996	   0.04023	   0.87089	  -2.64756
4439416.29612	 294.00000	   0.53067	   0.87704	   0.04995	   0.87846	  -3.25938
4439418.93312	 294.00000	   0.41976	   0.87828	   0.06277	   0.88052	  -4.08775
4439422.26512	 294.00000	   0.33183	   0.87513	   0.07341	   0.87820	  -4.79512
4439426.47013	 294.00000	   0.26261	   0.87042	   0.07865	   0.87397	  -5.16327
4439431.77814	 294.00000	   0.20791	   0.87011	   0.08073	   0.87385	  -5.30050
4439438.48315	 294.00000	   0.16452	   0.87768	   0.08153	   0.88146	  -5.30713
4439446.95916	 294.00000	   0.13007	   0.89261	   0.08588	   0.89673	  -5.49579
4439457.65017	 294.00000	   0.10309	   0.91499	   0.09695	   0.92011	  -6.04863
4439471.16419	 294.00000	   0.08153	   0.94409	   0.11922	   0.95158	  -7.19719
4439488.26121	 294.00000	   0.06443	   0.97187	   0.15472	   0.98411	  -9.04534
4439509.84824	 294.00000	   0.05102	   0.99501	   0.20149	   1.01520	 -11.44751
4439537.09127	 294.00000	   0.04042	   1.00222	   0.24903	   1.03270	 -13.95434
4439571.58632	 294.00000	   0.03192	   1.00342	   0.28332	   1.04265	 -15.76727
4439615.13438	 294.00000	   0.02528	   1.01397	   0.30483	   1.05880	 -16.73214
4439670.19945	 294.00000	   0.01999	   1.04055	   0.31949	   1.08850	 -17.06844
4453614.71779	 295.00000	20004.45300	   0.37160	  -0.01066	   0.37176	   1.64388
4453614.85979	 295.00000	15829.12600	   0.37976	   0.00200	   0.37977	  -0.30140
4453615.00179	 295.00000	12516.70300	   0.38799	   0.01097	   0.38814	  -1.61900
4453615.14379	 295.00000	9909.44240	   0.39625	   0.02056	   0.39678	  -2.97078
4453615.30879	 295.00000	7835.48000	   0.40338	   0.02701	   0.40429	  -3.83129
4453615.50879	 295.00000	6217.24610	   0.40950	   0.03154	   0.41071	  -4.40404
4453615.74679	 295.00000	4905.29100	   0.41783	   0.03580	   0.41936	  -4.89653
4453615.98579	 295.00000	3881.27370	   0.42415	   0.03799	   0.42585	  -5.11858
4453616.22379	 295.00000	3070.98270	   0.43374	   0.04394	   0.43596	  -5.78431
4453616.46179	 295.00000	2430.77780	   0.44033	   0.04361	   0.44249	  -5.65595
4453616.69979	 295.00000	1923.15370	   0.44873	   0.04717	   0.45120	  -6.00106
4453616.93779	 295.00000	1522.43580	   0.45524	   0.04941	   0.45792	  -6.19413
4453617.17579	 295.00000	1203.84460	   0.46231	   0.05101	   0.46512	  -6.29676
4453617.41479	 295.00000	 952.86591	   0.47148	   0.05279	   0.47443	  -6.38876
4453617.65279	 295.00000	 754.27557	   0.47971	   0.05636	   0.48301	  -6.70044
4453617.89079	 295.00000	 596.71857	   0.48730	   0.05859	   0.49081	  -6.85655
4453618.12779	 295.00000	 471.96338	   0.49466	   0.06209	   0.49854	  -7.15386
4453618.36679	 295.00000	 373.20856	   0.50465	   0.06422	   0.50872	  -7.25234
4453618.60479	 295.00000	 295.47278	   0.51262	   0.06742	   0.51704	  -7.49307
4453618.84379	 295.00000	 233.87738	   0.52229	   0.07168	   0.52719	  -7.81417
4453619.08179	 295.00000	 185.05922	   0.53168	   0.07771	   0.53733	  -8.31497
4453619.31779	 295.00000	 146.35823	   0.54173	   0.08189	   0.54788	  -8.59555
4453619.55479	 295.00000	 115.77804	   0.55234	   0.08830	   0.55936	  -9.08218
4453619.78880	 295.00000	  91.67210	   0.56723	   0.09611	   0.57532	  -9.61657
4453620.03380	 295.00000	  72.51701	   0.58025	   0.10389	   0.58948	 -10.15113
4453620.26380	 295.00000	  57.36816	   0.59665	   0.11390	   0.60742	 -10.80773
4453620.49980	 295.00000	  45.36290	   0.61587	   0.12359	   0.62815	 -11.34672
4453620.73180	 295.00000	  35.93134	   0.63745	   0.13067	   0.65070	 -11.58440
4453620.98280	 295.00000	  28.40909	   0.66214	   0.13740	   0.67624	 -11.72308
4453621.19680	 295.00000	  22.48202	   0.69006	   0.13914	   0.70395	 -11.39969
4453621.46180	 295.00000	  17.79613	   0.71874	   0.13701	   0.73168	 -10.79223
4453621.71380	 295.00000	  14.06813	   0.74572	   0.13134	   0.75720	  -9.98898
4453621.92980	 295.00000	  11.14480	   0.76900	   0.12021	   0.77834	  -8.88487
4453622.19780	 295.00000	   8.81772	   0.78937	   0.10811	   0.79674	  -7.79866
4453622.37580	 295.00000	   6.97545	   0.80373	   0.09626	   0.80948	  -6.82935
4453622.59380	 295.00000	   5.51730	   0.81602	   0.08241	   0.82017	  -5.76711
4453622.86280	 295.00000	   4.36941	   0.82570	   0.07175	   0.82882	  -4.96649
4453623.19780	 295.00000	   3.45686	   0.83562	   0.06260	   0.83796	  -4.28414
4453623.61680	 295.00000	   2.73547	   0.84224	   0.05903	   0.84430	  -4.00939
4453624.14180	 295.00000	   2.16054	   0.84401	   0.05489	   0.84579	  -3.72084
4453624.80180	 295.00000	   1.70952	   0.84551	   0.04962	   0.84697	  -3.35869
4453625.62980	 295.00000	   1.35352	   0.84738	   0.04437	   0.84854	  -2.99748
4453626.67280	 295.00000	   1.07079	   0.85165	   0.03945	   0.85256	  -2.65235
4453627.98681	 295.00000	   0.84734	   0.85762	   0.03561	   0.85836	  -2.37789
4453629.64181	 295.00000	   0.67072	   0.86725	   0.03806	   0.86808	  -2.51298
4453631.73081	 295.00000	   0.53067	   0.87668	   0.04594	   0.87789	  -2.99949
4453634.36781	 295.00000	   0.41976	   0.88151	   0.05904	   0.88348	  -3.83168
4453637.69882	 295.00000	   0.33183	   0.88028	   0.07246	   0.88326	  -4.70564
4453641.90482	 295.00000	   0.26261	   0.87560	   0.08247	   0.87948	  -5.38058
4453647.21283	 295.00000	   0.20791	   0.87249	   0.08651	   0.87677	  -5.66230
4453653.91784	 295.00000	   0.16452	   0.87518	   0.08848	   0.87964	  -5.77292
4453662.39385	 295.00000	   0.13007	   0.88808	   0.09177	   0.89281	  -5.89958
4453673.08387	 295.00000	   0.10309	   0.90616	   0.09882	   0.91153	  -6.22367
4453686.59788	 295.00000	   0.08153	   0.93293	   0.11214	   0.93965	  -6.85403
4453703.69591	 295.00000	   0.06443	   0.96466	   0.14337	   0.97526	  -8.45324
4453725.28293	 295.00000	   0.05102	   0.99766	   0.18649	   1.01494	 -10.58784
4453752.52497	 295.00000	   0.04042	   1.01377	   0.23848	   1.04144	 -13.23738
4453787.02101	 295.00000	   0.03192	   1.01708	   0.28454	   1.05613	 -15.62937
4453830.56807	 295.00000	   0.02528	   1.02275	   0.31545	   1.07029	 -17.14159
4453885.63414	 295.00000	   0.01999	   1.04196	   0.33385	   1.09414	 -17.76596
4467835.64433	 296.00000	20004.45300	   0.37055	  -0.01152	   0.37073	   1.78122
4467835.78633	 296.00000	15829.12600	   0.37975	   0.00076	   0.37975	  -0.11503
4467835.92833	 296.00000	12516.70300	   0.38707	   0.01352	   0.38731	  -2.00053
4467836.07033	 296.00000	9909.44240	   0.39621	   0.01980	   0.39670	  -2.86151
4467836.23533	 296.00000	7835.48000	   0.40526	   0.02541	   0.40605	  -3.58736
4467836.43533	 296.00000	6217.24610	   0.41136	   0.03205	   0.41260	  -4.45537
4467836.67333	 296.00000	4905.29100	   0.41727	   0.03482	   0.41872	  -4.77000
4467836.91233	 296.00000	3881.27370	   0.42676	   0.03914	   0.42855	  -5.23950
4467837.15033	 296.00000	3070.98270	   0.43347	   0.04325	   0.43562	  -5.69820
4467837.38833	 296.00000	2430.77780	   0.43988	   0.04461	   0.44214	  -5.79047
4467837.62633	 296.00000	1923.15370	   0.44837	   0.04681	   0.45080	  -5.96003
4467837.86433	 296.00000	1522.43580	   0.45713	   0.04989	   0.45985	  -6.22845
4467838.10233	 296.00000	1203.84460	   0.46325	   0.05102	   0.46605	  -6.28539
4467838.34133	 296.00000	 952.86591	   0.47230	   0.05371	   0.47535	  -6.48755
4467838.57933	 296.00000	 754.27557	   0.48003	   0.05611	   0.48330	  -6.66665
4467838.81733	 296.00000	 596.71857	   0.48580	   0.05748	   0.48919	  -6.74820
4467839.05433	 296.00000	 471.96338	   0.49578	   0.06223	   0.49967	  -7.15386
4467839.29333	 296.00000	 373.20856	   0.50292	   0.06379	   0.50695	  -7.22865
4467839.53133	 296.00000	 295.47278	   0.51192	   0.06859	   0.51650	  -7.63098
4467839.77033	 296.00000	 233.87738	   0.52179	   0.07255	   0.52681	  -7.91615
4467840.00833	 296.00000	 185.05922	   0.53078	   0.07608	   0.53621	  -8.15738
4467840.24433	 296.00000	 146.35823	   0.54297	   0.08189	   0.54911	  -8.57620
4467840.48133	 296.00000	 115.77804	   0.55311	   0.08958	   0.56032	  -9.19988
4467840.71533	 296.00000	  91.67210	   0.56656	   0.09592	   0.57462	  -9.60958
4467840.96034	 296.00000	  72.51701	   0.58124	   0.10422	   0.59051	 -10.16566
4467841.19034	 296.00000	  57.36816	   0.59765	   0.11387	   0.60840	 -10.78682
4467841.42634	 296.00000	  45.36290	   0.61635	   0.12253	   0.62841	 -11.24354
4467841.65934	 296.00000	  35.93134	   0.63832	   0.13063	   0.65155	 -11.56582
4467841.90934	 296.00000	  28.40909	   0.66339	   0.13810	   0.67761	 -11.75970
4467842.12334	 296.00000	  22.48202	   0.69097	   0.14082	   0.70517	 -11.51948
4467842.38834	 296.00000	  17.79613	   0.71954	   0.13773	   0.73260	 -10.83631
4467842.64134	 296.00000	  14.06813	   0.74462	   0.13080	   0.75602	  -9.96277
4467842.85734	 296.00000	  11.14480	   0.77232	   0.12092	   0.78173	  -8.89873
4467843.12434	 296.00000	   8.81772	   0.78848	   0.10909	   0.79599	  -7.87719
4467843.30234	 296.00000	   6.97545	   0.80524	   0.09511	   0.81084	  -6.73590
4467843.52034	 296.00000	   5.51730	   0.81931	   0.08405	   0.82361	  -5.85741
4467843.78934	 296.00000	   4.36941	   0.82728	   0.07430	   0.83061	  -5.13220
4467844.12534	 296.00000	   3.45686	   0.83262	   0.06597	   0.83523	  -4.52999
4467844.54334	 296.00000	   2.73547	   0.83814	   0.05677	   0.84006	  -3.87477
4467845.06834	 296.00000	   2.16054	   0.84298	   0.04861	   0.84438	  -3.30010
4467845.72834	 296.00000	   1.70952	   0.84864	   0.04343	   0.84975	  -2.92980
4467846.55634	 296.00000	   1.35352	   0.85665	   0.04160	   0.85766	  -2.78034
4467847.59934	 296.00000	   1.07079	   0.86239	   0.04450	   0.86354	  -2.95415
4467848.91335	 296.00000	   0.84734	   0.86479	   0.04973	   0.86622	  -3.29143
4467850.56935	 296.00000	   0.67072	   0.86426	   0.05497	   0.86601	  -3.63960
4467852.65735	 296.00000	   0.53067	   0.86102	   0.05694	   0.86290	  -3.78371
4467855.29435	 296.00000	   0.41976	   0.85909	   0.05586	   0.86091	  -3.72019
4467858.62636	 296.00000	   0.33183	   0.86353	   0.05378	   0.86520	  -3.56388
4467862.83136	 296.00000	   0.26261	   0.87329	   0.05434	   0.87498	  -3.56060
4467868.13937	 296.00000	   0.20791	   0.88980	   0.06022	   0.89183	  -3.87183
4467874.84438	 296.00000	   0.16452	   0.90832	   0.07541	   0.91144	  -4.74562
4467883.32039	 296.00000	   0.13007	   0.92560	   0.10132	   0.93113	  -6.24674
4467894.01140	 296.00000	   0.10309	   0.93499	   0.13432	   0.94458	  -8.17491
4467907.52542	 296.00000	   0.08153	   0.93435	   0.16568	   0.94893	 -10.05503
4467924.62244	 296.00000	   0.06443	   0.93462	   0.19114	   0.95397	 -11.55813
4467946.20947	 296.00000	   0.05102	   0.93739	   0.20311	   0.95914	 -12.22556
4467973.45251	 296.00000	   0.04042	   0.95413	   0.21362	   0.97775	 -12.61973
4468007.94755	 296.00000	   0.03192	   0.98354	   0.22572	   1.00910	 -12.92532
4468051.49561	 296.00000	   0.02528	   1.02946	   0.24331	   1.05783	 -13.29776
4468106.56068	 296.00000	   0.01999	   1.09449	   0.27203	   1.12779	 -13.95765
4482138.38047	 297.00000	20004.45300	   0.37191	  -0.01104	   0.37207	   1.70086
4482138.52247	 297.00000	15829.12600	   0.38076	   0.00131	   0.38076	  -0.19743
4482138.66447	 297.00000	12516.70300	   0.38837	   0.01207	   0.38855	  -1.77955
4482138.80647	 297.00000	9909.44240	   0.39526	   0.01937	   0.39573	  -2.80605
4482138.97147	 297.00000	7835.48000	   0.40325	   0.02662	   0.40412	  -3.77697
4482139.17147	 297.00000	6217.24610	   0.41111	   0.03154	   0.41232	  -4.38687
4482139.40947	 297.00000	4905.29100	   0.41861	   0.03637	   0.42018	  -4.96522
4482139.64847	 297.00000	3881.27370	   0.42611	   0.03848	   0.42784	  -5.15988
4482139.88647	 297.00000	3070.98270	   0.43300	   0.04131	   0.43497	  -5.44912
4482140.12447	 297.00000	2430.77780	   0.44194	   0.04534	   0.44426	  -5.85709
4482140.36247	 297.00000	1923.15370	   0.44962	   0.04676	   0.45204	  -5.93743
4482140.60047	 297.00000	1522.43580	   0.45611	   0.04986	   0.45883	  -6.23848
4482140.83847	 297.00000	1203.84460	   0.46504	   0.05095	   0.46782	  -6.25253
4482141.07747	 297.00000	 952.86591	   0.47132	   0.05357	   0.47435	  -6.48461
4482141.31547	 297.00000	 754.27557	   0.48054	   0.05571	   0.48376	  -6.61345
4482141.55347	 297.00000	 596.71857	   0.48728	   0.05678	   0.49057	  -6.64666
4482141.79048	 297.00000	 471.96338	   0.49580	   0.06029	   0.49945	  -6.93331
4482142.02948	 297.00000	 373.20856	   0.50434	   0.06341	   0.50831	  -7.16620
4482142.26748	 297.00000	 295.47278	   0.51194	   0.06862	   0.51652	  -7.63393
4482142.50648	 297.00000	 233.87738	   0.52180	   0.07329	   0.52692	  -7.99569
4482142.74448	 297.00000	 185.05922	   0.53086	   0.07730	   0.53646	  -8.28527
4482142.98048	 297.00000	 146.35823	   0.54080	   0.08214	   0.54701	  -8.63655
4482143.21748	 297.00000	 115.77804	   0.55374	   0.08971	   0.56096	  -9.20292
4482143.45148	 297.00000	  91.67210	   0.56519	   0.09670	   0.57340	  -9.70868
4482143.69648	 297.00000	  72.51701	   0.57902	   0.10517	   0.58850	 -10.29510
4482143.92648	 297.00000	  57.36816	   0.59671	   0.11474	   0.60764	 -10.88467
4482144.16248	 297.00000	  45.36290	   0.61549	   0.12298	   0.62765	 -11.29935
4482144.39548	 297.00000	  35.93134	   0.63795	   0.13071	   0.65120	 -11.57904
4482144.64548	 297.00000	  28.40909	   0.66321	   0.13820	   0.67746	 -11.77100
4482144.85948	 297.00000	  22.48202	   0.69191	   0.13866	   0.70567	 -11.33219
4482145.12448	 297.00000	  17.79613	   0.71883	   0.13724	   0.73181	 -10.80863
4482145.37748	 297.00000	  14.06813	   0.74512	   0.12845	   0.75611	  -9.78109
4482145.59348	 297.00000	  11.14480	   0.77012	   0.12117	   0.77960	  -8.94178
4482145.86048	 297.00000	   8.81772	   0.78743	   0.10832	   0.79485	  -7.83234
4482146.03848	 297.00000	   6.97545	   0.80491	   0.09588	   0.81060	  -6.79286
4482146.25648	 297.00000	   5.51730	   0.81886	   0.08379	   0.82314	  -5.84263
4482146.52548	 297.00000	   4.36941	   0.82544	   0.07519	   0.82885	  -5.20458
4482146.86148	 297.00000	   3.45686	   0.83069	   0.06464	   0.83320	  -4.44953
4482147.27948	 297.00000	   2.73547	   0.83696	   0.05603	   0.83883	  -3.82994
4482147.80448	 297.00000	   2.16054	   0.84258	   0.04798	   0.84395	  -3.25903
4482148.46448	 297.00000	   1.70952	   0.84934	   0.04344	   0.85045	  -2.92768
4482149.29248	 297.00000	   1.35352	   0.85583	   0.04239	   0.85688	  -2.83546
4482150.33549	 297.00000	   1.07079	   0.86125	   0.04580	   0.86247	  -3.04412
4482151.64949	 297.00000	   0.84734	   0.86216	   0.05049	   0.86363	  -3.35153
4482153.30549	 297.00000	   0.67072	   0.86078	   0.05482	   0.86253	  -3.64372
4482155.39349	 297.00000	   0.53067	   0.85723	   0.05523	   0.85901	  -3.68672
4482158.03050	 297.00000	   0.41976	   0.85838	   0.05291	   0.86001	  -3.52729
4482161.36250	 297.00000	   0.33183	   0.86339	   0.05058	   0.86487	  -3.35242
4482165.56751	 297.00000	   0.26261	   0.87573	   0.05263	   0.87731	  -3.43948
4482170.87551	 297.00000	   0.20791	   0.89212	   0.06064	   0.89418	  -3.88867
4482177.58052	 297.00000	   0.16452	   0.91046	   0.07870	   0.91385	  -4.94025
4482186.05653	 297.00000	   0.13007	   0.92415	   0.10649	   0.93026	  -6.57305
4482196.74755	 297.00000	   0.10309	   0.92897	   0.13873	   0.93927	  -8.49372
4482210.26156	 297.00000	   0.08153	   0.92593	   0.16655	   0.94078	 -10.19690
4482227.35859	 297.00000	   0.06443	   0.92515	   0.18876	   0.94421	 -11.53193
4482248.94562	 297.00000	   0.05102	   0.93066	   0.19791	   0.95147	 -12.00556
4482276.18865	 297.00000	   0.04042	   0.95000	   0.20588	   0.97206	 -12.22755
4482310.68370	 297.00000	   0.03192	   0.98403	   0.21491	   1.00723	 -12.32001
4482354.23175	 297.00000	   0.02528	   1.03588	   0.23157	   1.06145	 -12.60112
4482409.29683	 297.00000	   0.01999	   1.10858	   0.26889	   1.14072	 -13.63379
4496373.26060	 298.00000	20004.45300	   0.37137	  -0.01112	   0.37153	   1.71568
4496373.40260	 298.00000	15829.12600	   0.37908	   0.00294	   0.37909	  -0.44476
4496373.54460	 298.00000	12516.70300	   0.38857	   0.01289	   0.38878	  -1.89933
4496373.68660	 298.00000	9909.44240	   0.39667	   0.01955	   0.39715	  -2.82103
4496373.85160	 298.00000	7835.48000	   0.40459	   0.02763	   0.40553	  -3.90690
4496374.05160	 298.00000	6217.24610	   0.41175	   0.03160	   0.41297	  -4.38860
4496374.29060	 298.00000	4905.29100	   0.41973	   0.03538	   0.42122	  -4.81749
4496374.52860	 298.00000	3881.27370	   0.42697	   0.04043	   0.42888	  -5.40896
4496374.76660	 298.00000	3070.98270	   0.43491	   0.04251	   0.43699	  -5.58230
4496375.00460	 298.00000	2430.77780	   0.44183	   0.04474	   0.44408	  -5.78191
4496375.24260	 298.00000	1923.15370	   0.44854	   0.04617	   0.45091	  -5.87648
4496375.48060	 298.00000	1522.43580	   0.45549	   0.04923	   0.45815	  -6.16881
4496375.71860	 298.00000	1203.84460	   0.46488	   0.05112	   0.46768	  -6.27541
4496375.95760	 298.00000	 952.86591	   0.47243	   0.05334	   0.47543	  -6.44160
4496376.19560	 298.00000	 754.27557	   0.47984	   0.05613	   0.48311	  -6.67222
4496376.43360	 298.00000	 596.71857	   0.48805	   0.05795	   0.49148	  -6.77094
4496376.67060	 298.00000	 471.96338	   0.49704	   0.06011	   0.50066	  -6.89543
4496376.90960	 298.00000	 373.20856	   0.50706	   0.06566	   0.51129	  -7.37814
4496377.14760	 298.00000	 295.47278	   0.51230	   0.06907	   0.51693	  -7.67871
4496377.38661	 298.00000	 233.87738	   0.52311	   0.07376	   0.52829	  -8.02537
4496377.62461	 298.00000	 185.05922	   0.53176	   0.07658	   0.53724	  -8.19549
4496377.86061	 298.00000	 146.35823	   0.54328	   0.08238	   0.54949	  -8.62232
4496378.09761	 298.00000	 115.77804	   0.55318	   0.09010	   0.56047	  -9.25080
4496378.33161	 298.00000	  91.67210	   0.56576	   0.09600	   0.57384	  -9.63056
4496378.57761	 298.00000	  72.51701	   0.58064	   0.10392	   0.58987	 -10.14672
4496378.80661	 298.00000	  57.36816	   0.59578	   0.11316	   0.60643	 -10.75449
4496379.04261	 298.00000	  45.36290	   0.61624	   0.12311	   0.62841	 -11.29764
4496379.27561	 298.00000	  35.93134	   0.63845	   0.13164	   0.65188	 -11.64995
4496379.52561	 298.00000	  28.40909	   0.66370	   0.13756	   0.67781	 -11.70932
4496379.73961	 298.00000	  22.48202	   0.69186	   0.13845	   0.70558	 -11.31618
4496380.00461	 298.00000	  17.79613	   0.71887	   0.13823	   0.73204	 -10.88476
4496380.25761	 298.00000	  14.06813	   0.74571	   0.13213	   0.75732	 -10.04783
4496380.47361	 298.00000	  11.14480	   0.77157	   0.12070	   0.78096	  -8.89099
4496380.74061	 298.00000	   8.81772	   0.79055	   0.11141	   0.79836	  -8.02138
4496380.91861	 298.00000	   6.97545	   0.80499	   0.09633	   0.81074	  -6.82406
4496381.13661	 298.00000	   5.51730	   0.81799	   0.08419	   0.82231	  -5.87643
4496381.40561	 298.00000	   4.36941	   0.82968	   0.07266	   0.83285	  -5.00476
4496381.74161	 298.00000	   3.45686	   0.83737	   0.06502	   0.83989	  -4.43963
4496382.15961	 298.00000	   2.73547	   0.84111	   0.05887	   0.84317	  -4.00365
4496382.68461	 298.00000	   2.16054	   0.84290	   0.05250	   0.84453	  -3.56419
4496383.34461	 298.00000	   1.70952	   0.84640	   0.04683	   0.84769	  -3.16701
4496384.17261	 298.00000	   1.35352	   0.85179	   0.04072	   0.85276	  -2.73690
4496385.21562	 298.00000	   1.07079	   0.85955	   0.03771	   0.86038	  -2.51193
4496386.52962	 298.00000	   0.84734	   0.86732	   0.04041	   0.86826	  -2.66748
4496388.18562	 298.00000	   0.67072	   0.87393	   0.04624	   0.87515	  -3.02867
4496390.27362	 298.00000	   0.53067	   0.87505	   0.05683	   0.87689	  -3.71570
4496392.91063	 298.00000	   0.41976	   0.87212	   0.06577	   0.87459	  -4.31284
4496396.24263	 298.00000	   0.33183	   0.86787	   0.06979	   0.87067	  -4.59768
4496400.44764	 298.00000	   0.26261	   0.86669	   0.07049	   0.86955	  -4.64947
4496405.75564	 298.00000	   0.20791	   0.87324	   0.07041	   0.87608	  -4.60961
4496412.46065	 298.00000	   0.16452	   0.88655	   0.07359	   0.88960	  -4.74509
4496420.93766	 298.00000	   0.13007	   0.90574	   0.08284	   0.90952	  -5.22606
4496431.62768	 298.00000	   0.10309	   0.93085	   0.10175	   0.93639	  -6.23804
4496445.14169	 298.00000	   0.08153	   0.95616	   0.13349	   0.96543	  -7.94764
4496462.23872	 298.00000	   0.06443	   0.97291	   0.17435	   0.98841	 -10.15991
4496483.82575	 298.00000	   0.05102	   0.97826	   0.21946	   1.00257	 -12.64429
4496511.06878	 298.00000	   0.04042	   0.97644	   0.25094	   1.00817	 -14.41263
4496545.56383	 298.00000	   0.03192	   0.98302	   0.26854	   1.01904	 -15.27903
4496589.11188	 298.00000	   0.02528	   1.00503	   0.27987	   1.04327	 -15.56093
4496644.17696	 298.00000	   0.01999	   1.04413	   0.29214	   1.08423	 -15.63128
4510571.34509	 299.00000	20004.45300	   0.37146	  -0.01056	   0.37161	   1.62790
4510571.48709	 299.00000	15829.12600	   0.37990	   0.00405	   0.37992	  -0.61089
4510571.62909	 299.00000	12516.70300	   0.39010	   0.01197	   0.39029	  -1.75756
4510571.77109	 299.00000	9909.44240	   0.39636	   0.01872	   0.39680	  -2.70384
4510571.93609	 299.00000	7835.48000	   0.40409	   0.02685	   0.40498	  -3.80196
4510572.13609	 299.00000	6217.24610	   0.41088	   0.03346	   0.41224	  -4.65494
4510572.37409	 299.00000	4905.29100	   0.41884	   0.03609	   0.42039	  -4.92514
4510572.61309	 299.00000	3881.27370	   0.42517	   0.03967	   0.42702	  -5.33054
4510572.85109	 299.00000	3070.98270	   0.43504	   0.04128	   0.43699	  -5.42057
4510573.08909	 299.00000	2430.77780	   0.44159	   0.04509	   0.44389	  -5.83076
4510573.32709	 299.00000	1923.15370	   0.44880	   0.04719	   0.45128	  -6.00233
4510573.56509	 299.00000	1522.43580	   0.45661	   0.05063	   0.45941	  -6.32662
4510573.80310	 299.00000	1203.84460	   0.46352	   0.05221	   0.46645	  -6.42600
4510574.04210	 299.00000	 952.86591	   0.47262	   0.05516	   0.47583	  -6.65632
4510574.28010	 299.00000	 754.27557	   0.47956	   0.05754	   0.48300	  -6.84160
4510574.51710	 299.00000	 596.71857	   0.48798	   0.05798	   0.49141	  -6.77541
4510574.75410	 299.00000	 471.96338	   0.49752	   0.06246	   0.50142	  -7.15513
4510574.99310	 299.00000	 373.20856	   0.50395	   0.06368	   0.50795	  -7.20238
4510575.23110	 299.00000	 295.47278	   0.51405	   0.06966	   0.51875	  -7.71717
4510575.47010	 299.00000	 233.87738	   0.52284	   0.07160	   0.52772	  -7.79743
4510575.70810	 299.00000	 185.05922	   0.53156	   0.07840	   0.53731	  -8.39014
4510575.94410	 299.00000	 146.35823	   0.54258	   0.08305	   0.54890	  -8.70197
4510576.18110	 299.00000	 115.77804	   0.55371	   0.08928	   0.56086	  -9.15904
4510576.41510	 299.00000	  91.67210	   0.56604	   0.09616	   0.57415	  -9.64102
4510576.66010	 299.00000	  72.51701	   0.58166	   0.10494	   0.59105	 -10.22674
4510576.89010	 299.00000	  57.36816	   0.59797	   0.11244	   0.60845	 -10.64962
4510577.12610	 299.00000	  45.36290	   0.61649	   0.12283	   0.62860	 -11.26781
4510577.35910	 299.00000	  35.93134	   0.63955	   0.13184	   0.65300	 -11.64842
4510577.60910	 299.00000	  28.40909	   0.66236	   0.13754	   0.67649	 -11.73063
4510577.82310	 299.00000	  22.48202	   0.69296	   0.14078	   0.70711	 -11.48353
4510578.08810	 299.00000	  17.79613	   0.72142	   0.13759	   0.73442	 -10.79754
4510578.34010	 299.00000	  14.06813	   0.74785	   0.13307	   0.75960	 -10.08957
4510578.55610	 299.00000	  11.14480	   0.77142	   0.12198	   0.78100	  -8.98567
4510578.82410	 299.00000	   8.81772	   0.79111	   0.10955	   0.79866	  -7.88403
4510579.00210	 299.00000	   6.97545	   0.80818	   0.09467	   0.81371	  -6.68131
4510579.22010	 299.00000	   5.51730	   0.82175	   0.08518	   0.82616	  -5.91819
4510579.48910	 299.00000	   4.36941	   0.83028	   0.07637	   0.83379	  -5.25526
4510579.82510	 299.00000	   3.45686	   0.83535	   0.06545	   0.83791	  -4.48014
4510580.24310	 299.00000	   2.73547	   0.84021	   0.05725	   0.84216	  -3.89810
4510580.76810	 299.00000	   2.16054	   0.84622	   0.04837	   0.84760	  -3.27162
4510581.42811	 299.00000	   1.70952	   0.85332	   0.04420	   0.85446	  -2.96523
4510582.25611	 299.00000	   1.35352	   0.86028	   0.04267	   0.86133	  -2.83978
4510583.29911	 299.00000	   1.07079	   0.86496	   0.04646	   0.86621	  -3.07428
4510584.61311	 299.00000	   0.84734	   0.86595	   0.05136	   0.86747	  -3.39450
4510586.26811	 299.00000	   0.67072	   0.86432	   0.05463	   0.86605	  -3.61660
4510588.35611	 299.00000	   0.53067	   0.86150	   0.05507	   0.86326	  -3.65762
4510590.99312	 299.00000	   0.41976	   0.86182	   0.05282	   0.86344	  -3.50736
4510594.32412	 299.00000	   0.33183	   0.86774	   0.05070	   0.86922	  -3.34359
4510598.53013	 299.00000	   0.26261	   0.88034	   0.05284	   0.88193	  -3.43515
4510603.83813	 299.00000	   0.20791	   0.89689	   0.06212	   0.89904	  -3.96200
4510610.54314	 299.00000	   0.16452	   0.91518	   0.07990	   0.91866	  -4.98938
4510619.01915	 299.00000	   0.13007	   0.92808	   0.10835	   0.93438	  -6.65881
4510629.71017	 299.00000	   0.10309	   0.93208	   0.13998	   0.94253	  -8.54113
4510643.22319	 299.00000	   0.08153	   0.92874	   0.16602	   0.94346	 -10.13530
4510660.32121	 299.00000	   0.06443	   0.92940	   0.18766	   0.94815	 -11.41539
4510681.90824	 299.00000	   0.05102	   0.93766	   0.19658	   0.95805	 -11.84072
4510709.15027	 299.00000	   0.04042	   0.95779	   0.20618	   0.97973	 -12.14872
4510743.64632	 299.00000	   0.03192	   0.99256	   0.21858	   1.01634	 -12.41924
4510787.19438	 299.00000	   0.02528	   1.04353	   0.23997	   1.07076	 -12.95056
4510842.25945	 299.00000	   0.01999	   1.11051	   0.27811	   1.14481	 -14.05983
4524756.93523	 300.00000	20004.45300	   0.37172	  -0.01137	   0.37190	   1.75231
4524757.07723	 300.00000	15829.12600	   0.38075	   0.00198	   0.38075	  -0.29856
4524757.21923	 300.00000	12516.70300	   0.38770	   0.01142	   0.38787	  -1.68661
4524757.36123	 300.00000	9909.44240	   0.39690	   0.02219	   0.39752	  -3.20054
4524757.52623	 300.00000	7835.48000	   0.40422	   0.02670	   0.40510	  -3.77869
4524757.72623	 300.00000	6217.24610	   0.41225	   0.03220	   0.41350	  -4.46633
4524757.96423	 300.00000	4905.29100	   0.42021	   0.03547	   0.42170	  -4.82461
4524758.20323	 300.00000	3881.27370	   0.42546	   0.04116	   0.42745	  -5.52543
4524758.44123	 300.00000	3070.98270	   0.43437	   0.04252	   0.43645	  -5.59046
4524758.67923	 300.00000	2430.77780	   0.44131	   0.04553	   0.44365	  -5.88977
4524758.91724	 300.00000	1923.15370	   0.44775	   0.04816	   0.45033	  -6.13876
4524759.15524	 300.00000	1522.43580	   0.45610	   0.04956	   0.45878	  -6.20157
4524759.39324	 300.00000	1203.84460	   0.46471	   0.05124	   0.46753	  -6.29215
4524759.63224	 300.00000	 952.86591	   0.47239	   0.05298	   0.47536	  -6.39955
4524759.87024	 300.00000	 754.27557	   0.48055	   0.05506	   0.48370	  -6.53601
4524760.10824	 300.00000	 596.71857	   0.48725	   0.05847	   0.49075	  -6.84293
4524760.34524	 300.00000	 471.96338	   0.49567	   0.06078	   0.49938	  -6.99033
4524760.58424	 300.00000	 373.20856	   0.50566	   0.06364	   0.50964	  -7.17320
4524760.82224	 300.00000	 295.47278	   0.51312	   0.06838	   0.51766	  -7.59117
4524761.06124	 300.00000	 233.87738	   0.52223	   0.07359	   0.52739	  -8.02102
4524761.29924	 300.00000	 185.05922	   0.53369	   0.07866	   0.53946	  -8.38447
4524761.53524	 300.00000	 146.35823	   0.54316	   0.08272	   0.54943	  -8.65913
4524761.77224	 300.00000	 115.77804	   0.55319	   0.08872	   0.56026	  -9.11155
4524762.00624	 300.00000	  91.67210	   0.56667	   0.09652	   0.57483	  -9.66603
4524762.25224	 300.00000	  72.51701	   0.58088	   0.10485	   0.59027	 -10.23141
4524762.48124	 300.00000	  57.36816	   0.59744	   0.11431	   0.60828	 -10.83126
4524762.71724	 300.00000	  45.36290	   0.61703	   0.12361	   0.62929	 -11.32812
4524762.95024	 300.00000	  35.93134	   0.64046	   0.13106	   0.65373	 -11.56477
4524763.20024	 300.00000	  28.40909	   0.66537	   0.13847	   0.67962	 -11.75644
4524763.41424	 300.00000	  22.48202	   0.69216	   0.13937	   0.70605	 -11.38482
4524763.67924	 300.00000	  17.79613	   0.71959	   0.13796	   0.73269	 -10.85336
4524763.93224	 300.00000	  14.06813	   0.74901	   0.13291	   0.76071	 -10.06239
4524764.14824	 300.00000	  11.14480	   0.77125	   0.12277	   0.78096	  -9.04493
4524764.41524	 300.00000	   8.81772	   0.79294	   0.10955	   0.80047	  -7.86613
4524764.59324	 300.00000	   6.97545	   0.80924	   0.09919	   0.81529	  -6.98776
4524764.81124	 300.00000	   5.51730	   0.81991	   0.08678	   0.82449	  -6.04166
4524765.08124	 300.00000	   4.36941	   0.82878	   0.07312	   0.83199	  -5.04163
4524765.41624	 300.00000	   3.45686	   0.83747	   0.06323	   0.83985	  -4.31769
4524765.83424	 300.00000	   2.73547	   0.84657	   0.05576	   0.84841	  -3.76849
4524766.36025	 300.00000	   2.16054	   0.85162	   0.05266	   0.85325	  -3.53858
4524767.01925	 300.00000	   1.70952	   0.85356	   0.05259	   0.85518	  -3.52557
4524767.84725	 300.00000	   1.35352	   0.85342	   0.04945	   0.85485	  -3.31604
4524768.89025	 300.00000	   1.07079	   0.85450	   0.04557	   0.85571	  -3.05287
4524770.20425	 300.00000	   0.84734	   0.85680	   0.04129	   0.85779	  -2.75922
4524771.86025	 300.00000	   0.67072	   0.86301	   0.03838	   0.86387	  -2.54670
4524773.94926	 300.00000	   0.53067	   0.87203	   0.03923	   0.87291	  -2.57581
4524776.58526	 300.00000	   0.41976	   0.88346	   0.04588	   0.88465	  -2.97274
4524779.91726	 300.00000	   0.33183	   0.89292	   0.05998	   0.89493	  -3.84281
4524784.12227	 300.00000	   0.26261	   0.89628	   0.07834	   0.89970	  -4.99528
4524789.43128	 300.00000	   0.20791	   0.89340	   0.09544	   0.89848	  -6.09773
4524796.13528	 300.00000	   0.16452	   0.88792	   0.10606	   0.89423	  -6.81154
4524804.61130	 300.00000	   0.13007	   0.88769	   0.11110	   0.89462	  -7.13355
4524815.30131	 300.00000	   0.10309	   0.89680	   0.11495	   0.90414	  -7.30394
4524828.81533	 300.00000	   0.08153	   0.91461	   0.12254	   0.92278	  -7.63114
4524845.91335	 300.00000	   0.06443	   0.94162	   0.13743	   0.95160	  -8.30366
4524867.49938	 300.00000	   0.05102	   0.97949	   0.15894	   0.99230	  -9.21692
4524894.74241	 300.00000	   0.04042	   1.02272	   0.19961	   1.04201	 -11.04409
4524929.23746	 300.00000	   0.03192	   1.05705	   0.25847	   1.08819	 -13.74029
4524972.78552	 300.00000	   0.02528	   1.07456	   0.31922	   1.12097	 -16.54509
4525027.85059	 300.00000	   0.01999	   1.08304	   0.36763	   1.14374	 -18.74960
4538938.79373	 301.00000	20004.45300	   0.37183	  -0.00991	   0.37196	   1.52628
4538938.93573	 301.00000	15829.12600	   0.38053	   0.00314	   0.38054	  -0.47233
4538939.07773	 301.00000	12516.70300	   0.38795	   0.01439	   0.38822	  -2.12399
4538939.21973	 301.00000	9909.44240	   0.39822	   0.02029	   0.39874	  -2.91683
4538939.38473	 301.00000	7835.48000	   0.40372	   0.02733	   0.40464	  -3.87342
4538939.58473	 301.00000	6217.24610	   0.41192	   0.03173	   0.41314	  -4.40447
4538939.82373	 301.00000	4905.29100	   0.42052	   0.03619	   0.42208	  -4.91874
4538940.06173	 301.00000	3881.27370	   0.42528	   0.03881	   0.42705	  -5.21440
4538940.29973	 301.00000	3070.98270	   0.43281	   0.04224	   0.43486	  -5.57372
4538940.53773	 301.00000	2430.77780	   0.44058	   0.04446	   0.44281	  -5.76180
4538940.77573	 301.00000	1923.15370	   0.44843	   0.04818	   0.45101	  -6.13299
4538941.01373	 301.00000	1522.43580	   0.45747	   0.04910	   0.46010	  -6.12638
4538941.25173	 301.00000	1203.84460	   0.46397	   0.05233	   0.46691	  -6.43464
4538941.49073	 301.00000	 952.86591	   0.47199	   0.05401	   0.47508	  -6.52837
4538941.72873	 301.00000	 754.27557	   0.47982	   0.05607	   0.48309	  -6.66492
