Repository: kbm2110/Battery_Diagnostics_Thesis

# Battery_Diagnostics_Thesis
 Data-driven battery diagnostics using EIS

**Author:** Bala Manikanta Yaswanth Kanagarla
**Institution:** Technische Hochschule Ingolstadt (THI)
**Supervisor:** Prof. Dr. H.-G. Schweiger

## Overview

This project implements a machine learning framework for 
non-invasive State of Health (SoH) estimation of lithium-ion 
batteries using Electrochemical Impedance Spectroscopy (EIS).

Eight physically interpretable features are extracted from 
impedance spectra and used to train six ML models under a 
strict cell-level train-test split. The stacking ensemble 
achieves R² = 0.9122 and RMSE = 0.0234 on completely unseen 
cells.

---

File: data/EIS/EIS_state_IX_45C02.txt (part 36 of 37)
time/s	           cycle number	freq/Hz	           Re(Z)/Ohm	  -Im(Z)/Ohm	   |Z|/Ohm	   Phase(Z)/deg
4414939.11007	 292.00000	   0.04042	   1.31952	   0.24825	   1.34267	 -10.65477
4414973.60612	 292.00000	   0.03192	   1.35409	   0.29000	   1.38479	 -12.08814
4415017.15317	 292.00000	   0.02528	   1.38833	   0.33124	   1.42730	 -13.41923
4415072.21925	 292.00000	   0.01999	   1.42998	   0.36489	   1.47580	 -14.31465
4429020.53383	 293.00000	20004.45300	   0.39393	   0.00462	   0.39396	  -0.67256
4429020.67683	 293.00000	15829.12600	   0.40634	   0.01567	   0.40664	  -2.20807
4429020.81883	 293.00000	12516.70300	   0.41740	   0.02779	   0.41832	  -3.80896
4429020.96083	 293.00000	9909.44240	   0.42548	   0.03543	   0.42695	  -4.76032
4429021.12483	 293.00000	7835.48000	   0.43651	   0.03880	   0.43823	  -5.07916
4429021.32583	 293.00000	6217.24610	   0.44591	   0.04462	   0.44814	  -5.71435
4429021.56383	 293.00000	4905.29100	   0.45483	   0.04672	   0.45722	  -5.86516
4429021.80183	 293.00000	3881.27370	   0.46488	   0.05116	   0.46768	  -6.28031
4429022.03983	 293.00000	3070.98270	   0.47302	   0.05140	   0.47581	  -6.20136
4429022.27783	 293.00000	2430.77780	   0.48228	   0.05490	   0.48539	  -6.49441
4429022.51583	 293.00000	1923.15370	   0.49199	   0.05656	   0.49523	  -6.55833
4429022.75383	 293.00000	1522.43580	   0.49876	   0.05815	   0.50213	  -6.65044
4429022.99183	 293.00000	1203.84460	   0.50668	   0.06146	   0.51039	  -6.91628
4429023.23083	 293.00000	 952.86591	   0.51673	   0.06216	   0.52046	  -6.85892
4429023.46883	 293.00000	 754.27557	   0.52495	   0.06245	   0.52865	  -6.78372
4429023.70583	 293.00000	 596.71857	   0.53500	   0.06642	   0.53911	  -7.07748
4429023.94383	 293.00000	 471.96338	   0.54263	   0.06984	   0.54710	  -7.33429
4429024.18283	 293.00000	 373.20856	   0.55281	   0.07178	   0.55745	  -7.39806
4429024.42083	 293.00000	 295.47278	   0.56349	   0.07557	   0.56854	  -7.63877
4429024.65983	 293.00000	 233.87738	   0.57416	   0.07817	   0.57946	  -7.75270
4429024.89783	 293.00000	 185.05922	   0.58454	   0.08369	   0.59050	  -8.14819
4429025.13383	 293.00000	 146.35823	   0.59438	   0.08965	   0.60110	  -8.57744
4429025.37083	 293.00000	 115.77804	   0.60879	   0.09526	   0.61620	  -8.89308
4429025.60483	 293.00000	  91.67210	   0.62006	   0.09978	   0.62804	  -9.14164
4429025.84983	 293.00000	  72.51701	   0.63126	   0.10803	   0.64043	  -9.71087
4429026.07883	 293.00000	  57.36816	   0.64736	   0.11826	   0.65807	 -10.35246
4429026.31583	 293.00000	  45.36290	   0.66263	   0.12951	   0.67516	 -11.05933
4429026.54783	 293.00000	  35.93134	   0.67835	   0.14222	   0.69310	 -11.84060
4429026.79883	 293.00000	  28.40909	   0.69821	   0.15522	   0.71526	 -12.53346
4429027.01283	 293.00000	  22.48202	   0.72095	   0.17321	   0.74146	 -13.50918
4429027.27784	 293.00000	  17.79613	   0.75111	   0.19107	   0.77503	 -14.27211
4429027.52984	 293.00000	  14.06813	   0.78619	   0.20757	   0.81313	 -14.78951
4429027.74584	 293.00000	  11.14480	   0.82784	   0.21916	   0.85636	 -14.82797
4429028.01384	 293.00000	   8.81772	   0.87027	   0.22667	   0.89930	 -14.59864
4429028.19184	 293.00000	   6.97545	   0.91969	   0.22952	   0.94790	 -14.01273
4429028.40984	 293.00000	   5.51730	   0.96353	   0.21762	   0.98780	 -12.72720
4429028.67884	 293.00000	   4.36941	   1.00490	   0.20984	   1.02657	 -11.79471
4429029.01384	 293.00000	   3.45686	   1.03925	   0.19011	   1.05649	 -10.36661
4429029.43284	 293.00000	   2.73547	   1.07199	   0.16971	   1.08534	  -8.99620
4429029.95784	 293.00000	   2.16054	   1.09531	   0.15122	   1.10570	  -7.86061
4429030.61784	 293.00000	   1.70952	   1.11309	   0.13348	   1.12106	  -6.83816
4429031.44584	 293.00000	   1.35352	   1.12677	   0.11710	   1.13283	  -5.93307
4429032.48884	 293.00000	   1.07079	   1.13806	   0.10491	   1.14289	  -5.26662
4429033.80284	 293.00000	   0.84734	   1.14726	   0.09608	   1.15128	  -4.78716
4429035.45785	 293.00000	   0.67072	   1.15464	   0.09039	   1.15817	  -4.47630
4429037.54685	 293.00000	   0.53067	   1.16042	   0.08624	   1.16362	  -4.25047
4429040.18385	 293.00000	   0.41976	   1.16846	   0.08539	   1.17158	  -4.17961
4429043.51486	 293.00000	   0.33183	   1.17601	   0.08899	   1.17937	  -4.32760
4429047.72086	 293.00000	   0.26261	   1.18293	   0.09541	   1.18677	  -4.61101
4429053.02887	 293.00000	   0.20791	   1.19012	   0.10433	   1.19468	  -5.01019
4429059.73388	 293.00000	   0.16452	   1.19917	   0.11353	   1.20453	  -5.40823
4429068.20989	 293.00000	   0.13007	   1.21309	   0.12596	   1.21962	  -5.92815
4429078.89990	 293.00000	   0.10309	   1.22767	   0.14555	   1.23627	  -6.76113
4429092.41392	 293.00000	   0.08153	   1.24216	   0.16878	   1.25357	  -7.73775
4429109.51194	 293.00000	   0.06443	   1.26062	   0.19355	   1.27539	  -8.72892
4429131.09797	 293.00000	   0.05102	   1.28503	   0.21578	   1.30302	  -9.53220
4429158.34101	 293.00000	   0.04042	   1.32097	   0.24699	   1.34387	 -10.59068
4429192.83705	 293.00000	   0.03192	   1.35819	   0.28973	   1.38875	 -12.04188
4429236.38411	 293.00000	   0.02528	   1.39299	   0.33213	   1.43204	 -13.41078
4429291.44918	 293.00000	   0.01999	   1.43288	   0.36718	   1.47918	 -14.37285
4443240.59857	 294.00000	20004.45300	   0.39412	   0.00387	   0.39414	  -0.56223
4443240.74157	 294.00000	15829.12600	   0.40630	   0.01739	   0.40667	  -2.45077
4443240.88358	 294.00000	12516.70300	   0.41629	   0.02755	   0.41720	  -3.78623
4443241.02558	 294.00000	9909.44240	   0.42590	   0.03448	   0.42729	  -4.62885
4443241.18958	 294.00000	7835.48000	   0.43581	   0.04063	   0.43770	  -5.32591
4443241.39058	 294.00000	6217.24610	   0.44586	   0.04506	   0.44813	  -5.77135
4443241.62858	 294.00000	4905.29100	   0.45606	   0.04770	   0.45855	  -5.97118
4443241.86758	 294.00000	3881.27370	   0.46296	   0.05029	   0.46568	  -6.20015
4443242.10558	 294.00000	3070.98270	   0.47247	   0.05059	   0.47517	  -6.11172
4443242.34358	 294.00000	2430.77780	   0.48266	   0.05592	   0.48589	  -6.60849
4443242.58158	 294.00000	1923.15370	   0.48897	   0.05642	   0.49221	  -6.58251
4443242.81958	 294.00000	1522.43580	   0.49821	   0.05767	   0.50154	  -6.60246
4443243.05758	 294.00000	1203.84460	   0.50735	   0.06095	   0.51100	  -6.84986
4443243.29658	 294.00000	 952.86591	   0.51598	   0.06191	   0.51968	  -6.84196
4443243.53458	 294.00000	 754.27557	   0.52487	   0.06423	   0.52878	  -6.97707
4443243.77158	 294.00000	 596.71857	   0.53393	   0.06612	   0.53801	  -7.05959
4443244.00958	 294.00000	 471.96338	   0.54307	   0.06940	   0.54749	  -7.28287
4443244.24858	 294.00000	 373.20856	   0.55346	   0.07246	   0.55818	  -7.45928
4443244.48658	 294.00000	 295.47278	   0.56384	   0.07590	   0.56893	  -7.66696
4443244.72558	 294.00000	 233.87738	   0.57226	   0.07832	   0.57760	  -7.79328
4443244.96358	 294.00000	 185.05922	   0.58388	   0.08459	   0.58998	  -8.24333
4443245.19958	 294.00000	 146.35823	   0.59508	   0.08889	   0.60168	  -8.49562
4443245.43658	 294.00000	 115.77804	   0.60872	   0.09449	   0.61601	  -8.82353
4443245.67058	 294.00000	  91.67210	   0.61955	   0.10351	   0.62814	  -9.48463
4443245.91558	 294.00000	  72.51701	   0.63244	   0.10938	   0.64183	  -9.81179
4443246.14458	 294.00000	  57.36816	   0.64613	   0.11838	   0.65689	 -10.38219
4443246.38158	 294.00000	  45.36290	   0.66185	   0.12923	   0.67435	 -11.04837
4443246.61358	 294.00000	  35.93134	   0.67860	   0.14359	   0.69363	 -11.94759
4443246.86458	 294.00000	  28.40909	   0.69731	   0.15751	   0.71488	 -12.72811
4443247.07858	 294.00000	  22.48202	   0.72258	   0.17368	   0.74316	 -13.51561
4443247.34358	 294.00000	  17.79613	   0.75149	   0.19257	   0.77577	 -14.37255
4443247.59558	 294.00000	  14.06813	   0.78647	   0.20845	   0.81363	 -14.84472
4443247.81158	 294.00000	  11.14480	   0.82578	   0.21929	   0.85440	 -14.87207
4443248.07958	 294.00000	   8.81772	   0.87018	   0.22937	   0.89991	 -14.76641
4443248.25758	 294.00000	   6.97545	   0.92019	   0.22802	   0.94802	 -13.91723
4443248.47559	 294.00000	   5.51730	   0.96187	   0.21802	   0.98627	 -12.77121
4443248.74459	 294.00000	   4.36941	   1.00709	   0.20998	   1.02875	 -11.77770
4443249.07959	 294.00000	   3.45686	   1.04015	   0.19143	   1.05762	 -10.42829
4443249.49859	 294.00000	   2.73547	   1.07142	   0.17090	   1.08496	  -9.06291
4443250.02359	 294.00000	   2.16054	   1.09570	   0.15211	   1.10621	  -7.90367
4443250.68259	 294.00000	   1.70952	   1.11303	   0.13314	   1.12096	  -6.82131
4443251.51159	 294.00000	   1.35352	   1.12722	   0.11751	   1.13333	  -5.95143
4443252.55459	 294.00000	   1.07079	   1.13861	   0.10454	   1.14340	  -5.24562
4443253.86859	 294.00000	   0.84734	   1.14818	   0.09560	   1.15215	  -4.75969
4443255.52359	 294.00000	   0.67072	   1.15587	   0.09028	   1.15939	  -4.46616
4443257.61260	 294.00000	   0.53067	   1.16157	   0.08733	   1.16485	  -4.29972
4443260.24960	 294.00000	   0.41976	   1.16851	   0.08608	   1.17168	  -4.21306
4443263.58060	 294.00000	   0.33183	   1.17610	   0.08819	   1.17940	  -4.28813
4443267.78661	 294.00000	   0.26261	   1.18418	   0.09454	   1.18795	  -4.56440
4443273.09462	 294.00000	   0.20791	   1.19129	   0.10332	   1.19576	  -4.95665
4443279.79963	 294.00000	   0.16452	   1.19952	   0.11410	   1.20494	  -5.43368
4443288.27564	 294.00000	   0.13007	   1.21113	   0.12674	   1.21774	  -5.97398
4443298.96565	 294.00000	   0.10309	   1.22765	   0.14484	   1.23617	  -6.72862
4443312.47967	 294.00000	   0.08153	   1.24605	   0.16963	   1.25754	  -7.75216
4443329.57769	 294.00000	   0.06443	   1.26551	   0.19827	   1.28095	  -8.90444
4443351.16472	 294.00000	   0.05102	   1.28335	   0.22192	   1.30240	  -9.81067
4443378.40676	 294.00000	   0.04042	   1.31448	   0.24559	   1.33723	 -10.58271
4443412.90280	 294.00000	   0.03192	   1.35433	   0.27963	   1.38290	 -11.66592
4443456.44986	 294.00000	   0.02528	   1.39382	   0.32181	   1.43049	 -13.00083
4443511.51593	 294.00000	   0.01999	   1.43494	   0.36199	   1.47990	 -14.15844
4457459.80930	 295.00000	20004.45300	   0.39508	   0.00470	   0.39511	  -0.68122
4457459.95230	 295.00000	15829.12600	   0.40583	   0.01769	   0.40622	  -2.49609
4457460.09430	 295.00000	12516.70300	   0.41575	   0.02742	   0.41665	  -3.77289
4457460.23630	 295.00000	9909.44240	   0.42565	   0.03480	   0.42707	  -4.67389
4457460.40030	 295.00000	7835.48000	   0.43714	   0.04122	   0.43908	  -5.38653
4457460.60130	 295.00000	6217.24610	   0.44536	   0.04501	   0.44763	  -5.77101
4457460.83930	 295.00000	4905.29100	   0.45714	   0.04782	   0.45964	  -5.97159
4457461.07830	 295.00000	3881.27370	   0.46548	   0.04806	   0.46795	  -5.89482
4457461.31630	 295.00000	3070.98270	   0.47411	   0.05234	   0.47699	  -6.29909
4457461.55430	 295.00000	2430.77780	   0.48176	   0.05350	   0.48472	  -6.33678
4457461.79230	 295.00000	1923.15370	   0.49048	   0.05685	   0.49377	  -6.61132
4457462.03030	 295.00000	1522.43580	   0.50023	   0.05772	   0.50355	  -6.58262
4457462.26830	 295.00000	1203.84460	   0.50700	   0.06008	   0.51055	  -6.75839
4457462.50730	 295.00000	 952.86591	   0.51502	   0.06267	   0.51882	  -6.93800
4457462.74530	 295.00000	 754.27557	   0.52507	   0.06389	   0.52895	  -6.93759
4457462.98230	 295.00000	 596.71857	   0.53348	   0.06697	   0.53767	  -7.15527
4457463.22030	 295.00000	 471.96338	   0.54418	   0.06919	   0.54856	  -7.24639
4457463.45930	 295.00000	 373.20856	   0.55325	   0.07129	   0.55782	  -7.34297
4457463.69730	 295.00000	 295.47278	   0.56351	   0.07442	   0.56841	  -7.52305
4457463.93630	 295.00000	 233.87738	   0.57360	   0.08078	   0.57926	  -8.01576
4457464.17430	 295.00000	 185.05922	   0.58387	   0.08319	   0.58977	  -8.10860
4457464.41030	 295.00000	 146.35823	   0.59575	   0.08875	   0.60232	  -8.47280
4457464.64730	 295.00000	 115.77804	   0.60772	   0.09521	   0.61513	  -8.90422
4457464.88130	 295.00000	  91.67210	   0.61968	   0.10150	   0.62794	  -9.30215
4457465.12630	 295.00000	  72.51701	   0.63284	   0.10861	   0.64209	  -9.73845
4457465.35530	 295.00000	  57.36816	   0.64602	   0.11756	   0.65663	 -10.31380
4457465.59230	 295.00000	  45.36290	   0.66090	   0.12881	   0.67333	 -11.02843
4457465.82430	 295.00000	  35.93134	   0.67767	   0.14284	   0.69256	 -11.90231
4457466.07530	 295.00000	  28.40909	   0.69662	   0.15753	   0.71421	 -12.74206
4457466.28930	 295.00000	  22.48202	   0.72142	   0.17256	   0.74177	 -13.45187
4457466.55430	 295.00000	  17.79613	   0.75003	   0.19071	   0.77389	 -14.26592
4457466.80630	 295.00000	  14.06813	   0.78496	   0.20853	   0.81218	 -14.87742
4457467.02231	 295.00000	  11.14480	   0.82720	   0.22064	   0.85612	 -14.93520
4457467.29031	 295.00000	   8.81772	   0.87162	   0.22693	   0.90068	 -14.59290
4457467.46831	 295.00000	   6.97545	   0.91715	   0.22957	   0.94545	 -14.05315
4457467.68631	 295.00000	   5.51730	   0.96356	   0.22026	   0.98842	 -12.87575
4457467.95531	 295.00000	   4.36941	   1.00344	   0.20944	   1.02507	 -11.78970
4457468.29031	 295.00000	   3.45686	   1.04027	   0.18836	   1.05719	 -10.26326
4457468.70931	 295.00000	   2.73547	   1.07145	   0.17084	   1.08498	  -9.05930
4457469.23431	 295.00000	   2.16054	   1.09351	   0.15203	   1.10403	  -7.91495
4457469.89431	 295.00000	   1.70952	   1.11188	   0.13335	   1.11985	  -6.83903
4457470.72231	 295.00000	   1.35352	   1.12646	   0.11737	   1.13256	  -5.94837
4457471.76531	 295.00000	   1.07079	   1.13787	   0.10535	   1.14273	  -5.28984
4457473.07931	 295.00000	   0.84734	   1.14601	   0.09643	   1.15006	  -4.80999
4457474.73432	 295.00000	   0.67072	   1.15371	   0.09078	   1.15728	  -4.49886
4457476.82332	 295.00000	   0.53067	   1.16071	   0.08597	   1.16389	  -4.23603
4457479.46032	 295.00000	   0.41976	   1.16804	   0.08631	   1.17123	  -4.22591
4457482.79133	 295.00000	   0.33183	   1.17562	   0.09001	   1.17906	  -4.37842
4457486.99733	 295.00000	   0.26261	   1.18151	   0.09591	   1.18540	  -4.64092
4457492.30534	 295.00000	   0.20791	   1.18886	   0.10307	   1.19332	  -4.95515
4457499.01035	 295.00000	   0.16452	   1.19977	   0.11254	   1.20504	  -5.35860
4457507.48636	 295.00000	   0.13007	   1.21305	   0.12758	   1.21974	  -6.00383
4457518.17637	 295.00000	   0.10309	   1.22607	   0.14759	   1.23492	  -6.86397
4457531.69039	 295.00000	   0.08153	   1.23976	   0.16900	   1.25122	  -7.76249
4457548.78841	 295.00000	   0.06443	   1.25916	   0.19250	   1.27379	  -8.69221
4457570.37544	 295.00000	   0.05102	   1.28779	   0.21678	   1.30590	  -9.55527
4457597.61748	 295.00000	   0.04042	   1.32097	   0.25228	   1.34485	 -10.81198
4457632.11352	 295.00000	   0.03192	   1.35410	   0.29371	   1.38558	 -12.23817
4457675.66158	 295.00000	   0.02528	   1.38626	   0.33018	   1.42504	 -13.39727
4457730.72665	 295.00000	   0.01999	   1.43238	   0.36097	   1.47717	 -14.14442
4471676.98539	 296.00000	20004.45300	   0.39542	   0.00375	   0.39543	  -0.54407
4471677.12839	 296.00000	15829.12600	   0.40600	   0.01789	   0.40639	  -2.52303
4471677.27039	 296.00000	12516.70300	   0.41572	   0.02573	   0.41651	  -3.54227
4471677.41239	 296.00000	9909.44240	   0.42844	   0.03375	   0.42977	  -4.50434
4471677.57639	 296.00000	7835.48000	   0.43862	   0.04146	   0.44058	  -5.39913
4471677.77739	 296.00000	6217.24610	   0.44738	   0.04306	   0.44945	  -5.49788
4471678.01539	 296.00000	4905.29100	   0.45548	   0.04758	   0.45795	  -5.96393
4471678.25439	 296.00000	3881.27370	   0.46521	   0.04969	   0.46786	  -6.09673
4471678.49239	 296.00000	3070.98270	   0.47346	   0.05260	   0.47637	  -6.33895
4471678.73039	 296.00000	2430.77780	   0.48099	   0.05355	   0.48396	  -6.35322
4471678.96839	 296.00000	1923.15370	   0.49032	   0.05551	   0.49346	  -6.45892
4471679.20639	 296.00000	1522.43580	   0.49861	   0.05817	   0.50199	  -6.65410
4471679.44439	 296.00000	1203.84460	   0.50867	   0.05970	   0.51216	  -6.69354
4471679.68339	 296.00000	 952.86591	   0.51681	   0.06172	   0.52048	  -6.81083
4471679.92139	 296.00000	 754.27557	   0.52519	   0.06326	   0.52898	  -6.86788
4471680.15839	 296.00000	 596.71857	   0.53496	   0.06649	   0.53907	  -7.08471
4471680.39639	 296.00000	 471.96338	   0.54328	   0.06855	   0.54759	  -7.19138
4471680.63539	 296.00000	 373.20856	   0.55368	   0.07163	   0.55830	  -7.37142
4471680.87339	 296.00000	 295.47278	   0.56436	   0.07590	   0.56944	  -7.65960
4471681.11239	 296.00000	 233.87738	   0.57386	   0.08016	   0.57943	  -7.95154
4471681.35039	 296.00000	 185.05922	   0.58486	   0.08246	   0.59064	  -8.02528
4471681.58639	 296.00000	 146.35823	   0.59636	   0.08950	   0.60304	  -8.53500
4471681.82340	 296.00000	 115.77804	   0.60759	   0.09316	   0.61469	  -8.71671
4471682.05740	 296.00000	  91.67210	   0.61797	   0.10104	   0.62618	  -9.28594
4471682.30240	 296.00000	  72.51701	   0.63288	   0.10915	   0.64222	  -9.78517
4471682.53140	 296.00000	  57.36816	   0.64703	   0.11772	   0.65765	 -10.31126
4471682.76840	 296.00000	  45.36290	   0.66276	   0.12828	   0.67506	 -10.95458
4471683.00040	 296.00000	  35.93134	   0.67796	   0.14104	   0.69247	 -11.75186
4471683.25140	 296.00000	  28.40909	   0.69964	   0.15684	   0.71700	 -12.63489
4471683.46540	 296.00000	  22.48202	   0.72237	   0.17307	   0.74281	 -13.47305
4471683.73040	 296.00000	  17.79613	   0.75022	   0.18995	   0.77390	 -14.20843
4471683.98240	 296.00000	  14.06813	   0.78506	   0.20782	   0.81210	 -14.82724
4471684.19840	 296.00000	  11.14480	   0.82821	   0.22020	   0.85698	 -14.88929
4471684.46640	 296.00000	   8.81772	   0.87277	   0.22822	   0.90211	 -14.65408
4471684.64440	 296.00000	   6.97545	   0.91593	   0.22922	   0.94417	 -14.05030
4471684.86240	 296.00000	   5.51730	   0.96381	   0.21932	   0.98845	 -12.81967
4471685.13140	 296.00000	   4.36941	   1.00258	   0.20902	   1.02413	 -11.77635
4471685.46640	 296.00000	   3.45686	   1.04088	   0.18871	   1.05785	 -10.27598
4471685.88540	 296.00000	   2.73547	   1.07201	   0.17153	   1.08564	  -9.09052
4471686.41040	 296.00000	   2.16054	   1.09452	   0.15182	   1.10500	  -7.89718
4471687.07040	 296.00000	   1.70952	   1.11121	   0.13324	   1.11917	  -6.83761
4471687.89840	 296.00000	   1.35352	   1.12684	   0.11747	   1.13295	  -5.95123
4471688.94140	 296.00000	   1.07079	   1.13757	   0.10532	   1.14243	  -5.28943
4471690.25541	 296.00000	   0.84734	   1.14600	   0.09648	   1.15005	  -4.81235
4471691.91041	 296.00000	   0.67072	   1.15366	   0.09001	   1.15717	  -4.46103
4471693.99941	 296.00000	   0.53067	   1.16093	   0.08636	   1.16414	  -4.25449
4471696.63641	 296.00000	   0.41976	   1.16913	   0.08614	   1.17230	  -4.21388
4471699.96742	 296.00000	   0.33183	   1.17555	   0.09032	   1.17902	  -4.39371
4471704.17342	 296.00000	   0.26261	   1.18148	   0.09572	   1.18536	  -4.63163
4471709.48143	 296.00000	   0.20791	   1.18953	   0.10256	   1.19394	  -4.92770
4471716.18644	 296.00000	   0.16452	   1.20029	   0.11258	   1.20555	  -5.35812
4471724.66245	 296.00000	   0.13007	   1.21367	   0.12804	   1.22040	  -6.02240
4471735.35347	 296.00000	   0.10309	   1.22630	   0.14784	   1.23518	  -6.87440
4471748.86648	 296.00000	   0.08153	   1.23982	   0.16862	   1.25123	  -7.74479
4471765.96451	 296.00000	   0.06443	   1.26007	   0.19185	   1.27459	  -8.65689
4471787.55153	 296.00000	   0.05102	   1.28935	   0.21667	   1.30743	  -9.53928
4471814.79357	 296.00000	   0.04042	   1.32180	   0.25246	   1.34570	 -10.81299
4471849.28961	 296.00000	   0.03192	   1.35314	   0.29364	   1.38463	 -12.24368
4471892.83667	 296.00000	   0.02528	   1.38583	   0.32903	   1.42435	 -13.35596
4471947.90274	 296.00000	   0.01999	   1.43295	   0.36016	   1.47752	 -14.10854
4485979.83715	 297.00000	20004.45300	   0.39707	   0.00342	   0.39709	  -0.49317
4485979.98015	 297.00000	15829.12600	   0.40737	   0.01765	   0.40775	  -2.48042
4485980.12215	 297.00000	12516.70300	   0.41658	   0.02730	   0.41747	  -3.74959
4485980.26415	 297.00000	9909.44240	   0.42722	   0.03538	   0.42868	  -4.73426
4485980.42815	 297.00000	7835.48000	   0.43729	   0.03995	   0.43911	  -5.22010
4485980.62915	 297.00000	6217.24610	   0.44641	   0.04488	   0.44866	  -5.74042
4485980.86715	 297.00000	4905.29100	   0.45488	   0.04752	   0.45735	  -5.96361
4485981.10615	 297.00000	3881.27370	   0.46503	   0.05127	   0.46785	  -6.29119
4485981.34415	 297.00000	3070.98270	   0.47294	   0.05221	   0.47581	  -6.30016
4485981.58215	 297.00000	2430.77780	   0.48174	   0.05374	   0.48473	  -6.36535
4485981.82015	 297.00000	1923.15370	   0.49066	   0.05732	   0.49400	  -6.66374
4485982.05815	 297.00000	1522.43580	   0.49933	   0.05828	   0.50272	  -6.65771
4485982.29615	 297.00000	1203.84460	   0.50828	   0.06044	   0.51186	  -6.78113
4485982.53515	 297.00000	 952.86591	   0.51767	   0.06324	   0.52152	  -6.96520
4485982.77316	 297.00000	 754.27557	   0.52556	   0.06437	   0.52949	  -6.98311
4485983.01016	 297.00000	 596.71857	   0.53413	   0.06724	   0.53835	  -7.17519
4485983.24816	 297.00000	 471.96338	   0.54343	   0.06981	   0.54790	  -7.31988
4485983.48716	 297.00000	 373.20856	   0.55309	   0.07405	   0.55803	  -7.62547
4485983.72516	 297.00000	 295.47278	   0.56502	   0.07655	   0.57019	  -7.71570
4485983.96416	 297.00000	 233.87738	   0.57511	   0.08016	   0.58067	  -7.93495
4485984.20216	 297.00000	 185.05922	   0.58493	   0.08416	   0.59095	  -8.18776
4485984.43816	 297.00000	 146.35823	   0.59775	   0.08812	   0.60421	  -8.38638
4485984.67416	 297.00000	 115.77804	   0.60788	   0.09350	   0.61502	  -8.74401
4485984.90916	 297.00000	  91.67210	   0.61891	   0.10168	   0.62721	  -9.32952
4485985.15416	 297.00000	  72.51701	   0.63310	   0.10991	   0.64257	  -9.84877
4485985.38316	 297.00000	  57.36816	   0.64768	   0.11749	   0.65825	 -10.28169
4485985.62016	 297.00000	  45.36290	   0.66335	   0.12894	   0.67576	 -11.00020
4485985.85216	 297.00000	  35.93134	   0.67857	   0.14210	   0.69328	 -11.82749
4485986.10216	 297.00000	  28.40909	   0.69881	   0.15772	   0.71639	 -12.71800
4485986.31616	 297.00000	  22.48202	   0.72254	   0.17454	   0.74333	 -13.58037
4485986.58116	 297.00000	  17.79613	   0.75284	   0.19109	   0.77671	 -14.24229
4485986.83316	 297.00000	  14.06813	   0.78635	   0.20789	   0.81336	 -14.80885
4485987.04916	 297.00000	  11.14480	   0.82728	   0.22067	   0.85620	 -14.93524
4485987.31716	 297.00000	   8.81772	   0.87240	   0.22858	   0.90185	 -14.68220
4485987.49516	 297.00000	   6.97545	   0.91669	   0.22837	   0.94471	 -13.98924
4485987.71316	 297.00000	   5.51730	   0.96379	   0.22383	   0.98944	 -13.07460
4485987.98216	 297.00000	   4.36941	   1.00457	   0.20817	   1.02591	 -11.70746
4485988.31716	 297.00000	   3.45686	   1.04357	   0.19212	   1.06110	 -10.43135
4485988.73616	 297.00000	   2.73547	   1.07208	   0.17264	   1.08589	  -9.14813
4485989.26116	 297.00000	   2.16054	   1.09662	   0.15248	   1.10717	  -7.91599
4485989.92016	 297.00000	   1.70952	   1.11404	   0.13344	   1.12200	  -6.83030
4485990.74917	 297.00000	   1.35352	   1.12993	   0.11833	   1.13610	  -5.97826
4485991.79217	 297.00000	   1.07079	   1.14020	   0.10630	   1.14514	  -5.32632
4485993.10617	 297.00000	   0.84734	   1.14891	   0.09623	   1.15294	  -4.78781
4485994.76117	 297.00000	   0.67072	   1.15673	   0.09010	   1.16024	  -4.45407
4485996.85017	 297.00000	   0.53067	   1.16488	   0.08660	   1.16809	  -4.25185
4485999.48718	 297.00000	   0.41976	   1.17151	   0.08743	   1.17477	  -4.26800
4486002.81818	 297.00000	   0.33183	   1.17735	   0.09059	   1.18083	  -4.39967
4486007.02419	 297.00000	   0.26261	   1.18474	   0.09467	   1.18852	  -4.56885
4486012.33219	 297.00000	   0.20791	   1.19395	   0.10153	   1.19826	  -4.86064
4486019.03720	 297.00000	   0.16452	   1.20514	   0.11380	   1.21050	  -5.39422
4486027.51321	 297.00000	   0.13007	   1.21552	   0.13047	   1.22250	  -6.12653
4486038.20323	 297.00000	   0.10309	   1.22652	   0.14733	   1.23534	  -6.84970
4486051.71725	 297.00000	   0.08153	   1.24385	   0.16595	   1.25488	  -7.59942
4486068.81527	 297.00000	   0.06443	   1.26752	   0.19030	   1.28172	  -8.53817
4486090.40230	 297.00000	   0.05102	   1.29508	   0.22230	   1.31402	  -9.74006
4486117.64433	 297.00000	   0.04042	   1.32103	   0.25830	   1.34604	 -11.06340
4486152.14038	 297.00000	   0.03192	   1.35041	   0.29013	   1.38122	 -12.12550
4486195.68743	 297.00000	   0.02528	   1.39076	   0.32005	   1.42711	 -12.95959
4486250.75351	 297.00000	   0.01999	   1.44521	   0.35769	   1.48881	 -13.90148
4500211.54506	 298.00000	20004.45300	   0.39395	   0.00335	   0.39397	  -0.48664
4500211.68806	 298.00000	15829.12600	   0.40686	   0.01791	   0.40726	  -2.52015
4500211.83006	 298.00000	12516.70300	   0.41577	   0.02781	   0.41670	  -3.82700
4500211.97206	 298.00000	9909.44240	   0.42619	   0.03441	   0.42758	  -4.61648
4500212.13606	 298.00000	7835.48000	   0.43742	   0.04026	   0.43927	  -5.25869
4500212.33706	 298.00000	6217.24610	   0.44589	   0.04453	   0.44811	  -5.70306
4500212.57506	 298.00000	4905.29100	   0.45476	   0.04805	   0.45729	  -6.03092
4500212.81406	 298.00000	3881.27370	   0.46475	   0.05094	   0.46753	  -6.25557
4500213.05206	 298.00000	3070.98270	   0.47444	   0.05223	   0.47731	  -6.28238
4500213.29006	 298.00000	2430.77780	   0.48180	   0.05526	   0.48496	  -6.54345
4500213.52806	 298.00000	1923.15370	   0.48966	   0.05646	   0.49290	  -6.57758
4500213.76606	 298.00000	1522.43580	   0.49864	   0.05741	   0.50194	  -6.56775
4500214.00406	 298.00000	1203.84460	   0.50867	   0.05998	   0.51220	  -6.72483
4500214.24306	 298.00000	 952.86591	   0.51716	   0.06230	   0.52089	  -6.86879
4500214.48106	 298.00000	 754.27557	   0.52550	   0.06436	   0.52943	  -6.98198
4500214.71806	 298.00000	 596.71857	   0.53508	   0.06696	   0.53926	  -7.13246
4500214.95606	 298.00000	 471.96338	   0.54389	   0.06896	   0.54824	  -7.22589
4500215.19506	 298.00000	 373.20856	   0.55426	   0.07161	   0.55887	  -7.36137
4500215.43306	 298.00000	 295.47278	   0.56266	   0.07543	   0.56769	  -7.63559
4500215.67206	 298.00000	 233.87738	   0.57405	   0.08045	   0.57966	  -7.97762
4500215.91006	 298.00000	 185.05922	   0.58479	   0.08311	   0.59067	  -8.08891
4500216.14606	 298.00000	 146.35823	   0.59484	   0.08825	   0.60135	  -8.43889
4500216.38306	 298.00000	 115.77804	   0.60655	   0.09396	   0.61378	  -8.80556
4500216.61706	 298.00000	  91.67210	   0.61883	   0.10267	   0.62729	  -9.42022
4500216.86207	 298.00000	  72.51701	   0.63344	   0.10813	   0.64261	  -9.68732
4500217.09107	 298.00000	  57.36816	   0.64797	   0.11763	   0.65856	 -10.28876
4500217.32807	 298.00000	  45.36290	   0.66139	   0.12934	   0.67392	 -11.06539
4500217.56007	 298.00000	  35.93134	   0.67977	   0.14091	   0.69422	 -11.71107
4500217.81107	 298.00000	  28.40909	   0.69990	   0.15747	   0.71739	 -12.67988
4500218.02507	 298.00000	  22.48202	   0.72327	   0.17432	   0.74398	 -13.55084
4500218.29007	 298.00000	  17.79613	   0.75215	   0.19147	   0.77614	 -14.28239
4500218.54207	 298.00000	  14.06813	   0.78797	   0.20649	   0.81457	 -14.68410
4500218.75807	 298.00000	  11.14480	   0.82765	   0.22033	   0.85647	 -14.90702
4500219.02607	 298.00000	   8.81772	   0.87054	   0.22791	   0.89988	 -14.67098
4500219.20407	 298.00000	   6.97545	   0.91906	   0.23152	   0.94777	 -14.13916
4500219.42207	 298.00000	   5.51730	   0.96485	   0.21992	   0.98959	 -12.83997
4500219.69107	 298.00000	   4.36941	   1.00535	   0.21108	   1.02727	 -11.85745
4500220.02607	 298.00000	   3.45686	   1.04139	   0.19031	   1.05864	 -10.35606
4500220.44507	 298.00000	   2.73547	   1.07314	   0.17198	   1.08683	  -9.10482
4500220.97007	 298.00000	   2.16054	   1.09618	   0.15281	   1.10678	  -7.93591
4500221.62907	 298.00000	   1.70952	   1.11381	   0.13421	   1.12187	  -6.87071
4500222.45807	 298.00000	   1.35352	   1.12857	   0.11812	   1.13473	  -5.97481
4500223.50107	 298.00000	   1.07079	   1.13978	   0.10578	   1.14468	  -5.30231
4500224.81508	 298.00000	   0.84734	   1.14868	   0.09699	   1.15277	  -4.82627
4500226.47008	 298.00000	   0.67072	   1.15645	   0.09105	   1.16003	  -4.50179
4500228.55908	 298.00000	   0.53067	   1.16274	   0.08637	   1.16595	  -4.24832
4500231.19608	 298.00000	   0.41976	   1.17070	   0.08629	   1.17387	  -4.21537
4500234.52709	 298.00000	   0.33183	   1.17816	   0.08961	   1.18157	  -4.34932
4500238.73309	 298.00000	   0.26261	   1.18482	   0.09630	   1.18873	  -4.64678
4500244.04110	 298.00000	   0.20791	   1.19171	   0.10362	   1.19621	  -4.96949
4500250.74611	 298.00000	   0.16452	   1.20150	   0.11307	   1.20681	  -5.37630
4500259.22212	 298.00000	   0.13007	   1.21522	   0.12666	   1.22180	  -5.95030
4500269.91213	 298.00000	   0.10309	   1.22952	   0.14703	   1.23827	  -6.81908
4500283.42615	 298.00000	   0.08153	   1.24310	   0.16945	   1.25460	  -7.76251
4500300.52417	 298.00000	   0.06443	   1.26188	   0.19380	   1.27667	  -8.73115
4500322.11120	 298.00000	   0.05102	   1.28910	   0.21580	   1.30704	  -9.50349
4500349.35324	 298.00000	   0.04042	   1.32361	   0.24942	   1.34691	 -10.67162
4500383.84928	 298.00000	   0.03192	   1.35934	   0.29185	   1.39031	 -12.11737
4500427.39634	 298.00000	   0.02528	   1.39239	   0.33194	   1.43141	 -13.40887
4500482.46241	 298.00000	   0.01999	   1.43472	   0.36445	   1.48029	 -14.25299
4514407.81553	 299.00000	20004.45300	   0.39340	   0.00494	   0.39343	  -0.72005
4514407.95853	 299.00000	15829.12600	   0.40539	   0.01809	   0.40580	  -2.55535
4514408.10053	 299.00000	12516.70300	   0.41713	   0.02678	   0.41799	  -3.67340
4514408.24253	 299.00000	9909.44240	   0.42630	   0.03538	   0.42776	  -4.74484
4514408.40653	 299.00000	7835.48000	   0.43664	   0.04070	   0.43854	  -5.32536
4514408.60753	 299.00000	6217.24610	   0.44437	   0.04339	   0.44649	  -5.57694
4514408.84553	 299.00000	4905.29100	   0.45651	   0.04753	   0.45898	  -5.94345
4514409.08453	 299.00000	3881.27370	   0.46471	   0.05008	   0.46740	  -6.15128
4514409.32253	 299.00000	3070.98270	   0.47228	   0.05251	   0.47519	  -6.34476
4514409.56053	 299.00000	2430.77780	   0.48032	   0.05488	   0.48345	  -6.51761
4514409.79853	 299.00000	1923.15370	   0.48989	   0.05699	   0.49319	  -6.63525
4514410.03653	 299.00000	1522.43580	   0.49935	   0.05731	   0.50263	  -6.54719
4514410.27453	 299.00000	1203.84460	   0.50806	   0.06040	   0.51164	  -6.77951
4514410.51353	 299.00000	 952.86591	   0.51813	   0.06248	   0.52189	  -6.87611
4514410.75153	 299.00000	 754.27557	   0.52564	   0.06442	   0.52957	  -6.98761
4514410.98953	 299.00000	 596.71857	   0.53494	   0.06575	   0.53896	  -7.00761
4514411.22653	 299.00000	 471.96338	   0.54472	   0.06952	   0.54914	  -7.27323
4514411.46553	 299.00000	 373.20856	   0.55351	   0.07261	   0.55826	  -7.47346
4514411.70353	 299.00000	 295.47278	   0.56300	   0.07632	   0.56815	  -7.72016
4514411.94253	 299.00000	 233.87738	   0.57416	   0.08057	   0.57978	  -7.98799
4514412.18053	 299.00000	 185.05922	   0.58618	   0.08379	   0.59213	  -8.13448
4514412.41653	 299.00000	 146.35823	   0.59667	   0.08959	   0.60336	  -8.53870
4514412.65353	 299.00000	 115.77804	   0.60741	   0.09527	   0.61483	  -8.91371
4514412.88753	 299.00000	  91.67210	   0.62055	   0.10254	   0.62897	  -9.38297
4514413.13253	 299.00000	  72.51701	   0.63352	   0.10847	   0.64274	  -9.71594
4514413.36253	 299.00000	  57.36816	   0.64799	   0.11866	   0.65876	 -10.37674
4514413.59853	 299.00000	  45.36290	   0.66113	   0.13028	   0.67384	 -11.14736
4514413.83054	 299.00000	  35.93134	   0.67948	   0.14238	   0.69423	 -11.83478
4514414.08154	 299.00000	  28.40909	   0.70095	   0.15819	   0.71858	 -12.71731
4514414.29554	 299.00000	  22.48202	   0.72167	   0.17515	   0.74262	 -13.64196
4514414.56054	 299.00000	  17.79613	   0.75282	   0.19205	   0.77693	 -14.31146
4514414.81254	 299.00000	  14.06813	   0.78704	   0.20980	   0.81452	 -14.92637
4514415.02854	 299.00000	  11.14480	   0.82686	   0.22105	   0.85589	 -14.96720
4514415.29654	 299.00000	   8.81772	   0.87268	   0.22938	   0.90233	 -14.72673
4514415.47454	 299.00000	   6.97545	   0.91857	   0.22617	   0.94600	 -13.83242
4514415.69254	 299.00000	   5.51730	   0.96251	   0.22497	   0.98845	 -13.15586
4514415.96154	 299.00000	   4.36941	   1.00691	   0.20802	   1.02818	 -11.67241
4514416.29654	 299.00000	   3.45686	   1.04484	   0.19341	   1.06259	 -10.48731
4514416.71554	 299.00000	   2.73547	   1.07420	   0.17280	   1.08801	  -9.13875
4514417.23954	 299.00000	   2.16054	   1.09807	   0.15159	   1.10848	  -7.86029
4514417.89854	 299.00000	   1.70952	   1.11701	   0.13477	   1.12511	  -6.87982
4514418.72754	 299.00000	   1.35352	   1.13042	   0.11953	   1.13672	  -6.03587
4514419.77054	 299.00000	   1.07079	   1.14112	   0.10645	   1.14607	  -5.32969
4514421.08454	 299.00000	   0.84734	   1.15049	   0.09592	   1.15449	  -4.76569
4514422.73955	 299.00000	   0.67072	   1.15873	   0.09031	   1.16225	  -4.45679
4514424.82755	 299.00000	   0.53067	   1.16618	   0.08757	   1.16946	  -4.29423
4514427.46455	 299.00000	   0.41976	   1.17179	   0.08771	   1.17507	  -4.28056
4514430.79556	 299.00000	   0.33183	   1.17836	   0.08994	   1.18179	  -4.36486
4514435.00156	 299.00000	   0.26261	   1.18659	   0.09379	   1.19029	  -4.51947
4514440.30957	 299.00000	   0.20791	   1.19572	   0.10244	   1.20010	  -4.89651
4514447.01458	 299.00000	   0.16452	   1.20501	   0.11488	   1.21048	  -5.44568
4514455.49059	 299.00000	   0.13007	   1.21471	   0.13011	   1.22165	  -6.11393
4514466.18060	 299.00000	   0.10309	   1.22718	   0.14608	   1.23585	  -6.78849
4514479.69462	 299.00000	   0.08153	   1.24745	   0.16481	   1.25829	  -7.52597
4514496.79264	 299.00000	   0.06443	   1.27054	   0.19165	   1.28491	  -8.57810
4514518.37967	 299.00000	   0.05102	   1.29470	   0.22518	   1.31414	  -9.86663
4514545.62171	 299.00000	   0.04042	   1.31834	   0.25668	   1.34310	 -11.01750
4514580.11775	 299.00000	   0.03192	   1.35031	   0.28468	   1.37999	 -11.90511
4514623.66481	 299.00000	   0.02528	   1.39525	   0.31704	   1.43081	 -12.80178
4514678.73088	 299.00000	   0.01999	   1.44702	   0.36051	   1.49126	 -13.98986
4528592.48126	 300.00000	20004.45300	   0.39438	   0.00535	   0.39442	  -0.77700
4528592.62426	 300.00000	15829.12600	   0.40578	   0.01857	   0.40621	  -2.62030
4528592.76626	 300.00000	12516.70300	   0.41562	   0.02734	   0.41652	  -3.76364
4528592.90826	 300.00000	9909.44240	   0.42658	   0.03402	   0.42794	  -4.56018
4528593.07226	 300.00000	7835.48000	   0.43600	   0.04025	   0.43785	  -5.27460
4528593.27326	 300.00000	6217.24610	   0.44604	   0.04425	   0.44823	  -5.66550
4528593.51126	 300.00000	4905.29100	   0.45332	   0.04777	   0.45583	  -6.01604
4528593.74926	 300.00000	3881.27370	   0.46339	   0.05018	   0.46610	  -6.18053
4528593.98726	 300.00000	3070.98270	   0.47305	   0.05188	   0.47589	  -6.25833
4528594.22626	 300.00000	2430.77780	   0.48217	   0.05436	   0.48523	  -6.43295
4528594.46426	 300.00000	1923.15370	   0.49064	   0.05641	   0.49387	  -6.55885
4528594.70226	 300.00000	1522.43580	   0.49899	   0.05915	   0.50248	  -6.75973
4528594.94026	 300.00000	1203.84460	   0.50783	   0.06045	   0.51141	  -6.78837
4528595.17926	 300.00000	 952.86591	   0.51509	   0.06242	   0.51886	  -6.90961
4528595.41726	 300.00000	 754.27557	   0.52464	   0.06527	   0.52868	  -7.09193
4528595.65426	 300.00000	 596.71857	   0.53648	   0.06670	   0.54061	  -7.08730
4528595.89226	 300.00000	 471.96338	   0.54394	   0.06894	   0.54829	  -7.22304
4528596.13126	 300.00000	 373.20856	   0.55420	   0.07413	   0.55913	  -7.61877
4528596.36926	 300.00000	 295.47278	   0.56566	   0.07477	   0.57058	  -7.52933
4528596.60826	 300.00000	 233.87738	   0.57464	   0.07834	   0.57996	  -7.76296
4528596.84626	 300.00000	 185.05922	   0.58603	   0.08362	   0.59197	  -8.12094
4528597.08226	 300.00000	 146.35823	   0.59661	   0.08903	   0.60322	  -8.48747
4528597.31826	 300.00000	 115.77804	   0.60838	   0.09498	   0.61575	  -8.87293
4528597.55326	 300.00000	  91.67210	   0.62099	   0.10094	   0.62914	  -9.23272
4528597.79827	 300.00000	  72.51701	   0.63439	   0.10923	   0.64372	  -9.76948
4528598.02727	 300.00000	  57.36816	   0.64750	   0.11821	   0.65820	 -10.34572
4528598.26427	 300.00000	  45.36290	   0.66213	   0.13020	   0.67480	 -11.12449
4528598.49627	 300.00000	  35.93134	   0.67951	   0.14300	   0.69439	 -11.88419
4528598.74727	 300.00000	  28.40909	   0.69975	   0.15831	   0.71743	 -12.74763
4528598.96127	 300.00000	  22.48202	   0.72252	   0.17378	   0.74313	 -13.52363
4528599.22627	 300.00000	  17.79613	   0.75150	   0.19238	   0.77573	 -14.35930
4528599.47827	 300.00000	  14.06813	   0.78666	   0.20842	   0.81380	 -14.83901
4528599.69427	 300.00000	  11.14480	   0.82674	   0.22027	   0.85558	 -14.91878
4528599.96227	 300.00000	   8.81772	   0.87178	   0.22858	   0.90125	 -14.69225
4528600.14027	 300.00000	   6.97545	   0.92092	   0.22832	   0.94881	 -13.92419
4528600.35827	 300.00000	   5.51730	   0.96165	   0.22135	   0.98679	 -12.96235
4528600.62727	 300.00000	   4.36941	   1.00889	   0.20900	   1.03031	 -11.70399
4528600.96227	 300.00000	   3.45686	   1.04220	   0.19382	   1.06007	 -10.53527
4528601.38127	 300.00000	   2.73547	   1.07302	   0.17261	   1.08681	  -9.13836
4528601.90627	 300.00000	   2.16054	   1.09957	   0.15283	   1.11014	  -7.91303
4528602.56527	 300.00000	   1.70952	   1.11759	   0.13553	   1.12578	  -6.91432
4528603.39427	 300.00000	   1.35352	   1.13171	   0.11963	   1.13802	  -6.03412
4528604.43727	 300.00000	   1.07079	   1.14205	   0.10701	   1.14705	  -5.35322
4528605.75128	 300.00000	   0.84734	   1.15204	   0.09674	   1.15609	  -4.79994
4528607.40628	 300.00000	   0.67072	   1.15986	   0.09090	   1.16342	  -4.48114
4528609.49528	 300.00000	   0.53067	   1.16648	   0.08791	   1.16979	  -4.30972
4528612.13228	 300.00000	   0.41976	   1.17251	   0.08739	   1.17576	  -4.26237
4528615.46329	 300.00000	   0.33183	   1.17978	   0.08868	   1.18311	  -4.29845
4528619.66929	 300.00000	   0.26261	   1.18881	   0.09481	   1.19258	  -4.55962
4528624.97730	 300.00000	   0.20791	   1.19749	   0.10470	   1.20206	  -4.99678
4528631.68231	 300.00000	   0.16452	   1.20505	   0.11629	   1.21064	  -5.51231
4528640.15832	 300.00000	   0.13007	   1.21493	   0.12902	   1.22176	  -6.06184
4528650.84833	 300.00000	   0.10309	   1.22959	   0.14552	   1.23817	  -6.74945
4528664.36235	 300.00000	   0.08153	   1.25027	   0.16598	   1.26124	  -7.56220
4528681.46038	 300.00000	   0.06443	   1.27049	   0.19293	   1.28505	  -8.63466
4528703.04740	 300.00000	   0.05102	   1.28964	   0.22049	   1.30835	  -9.70225
4528730.28944	 300.00000	   0.04042	   1.31872	   0.24791	   1.34182	 -10.64709
4528764.78548	 300.00000	   0.03192	   1.36093	   0.28074	   1.38958	 -11.65589
4528808.33254	 300.00000	   0.02528	   1.40537	   0.32526	   1.44252	 -13.03118
4528863.39861	 300.00000	   0.01999	   1.45043	   0.37430	   1.49795	 -14.47010
4542775.18676	 301.00000	20004.45300	   0.39363	   0.00456	   0.39366	  -0.66414
4542775.32976	 301.00000	15829.12600	   0.40616	   0.01825	   0.40657	  -2.57320
4542775.47176	 301.00000	12516.70300	   0.41668	   0.02901	   0.41769	  -3.98311
4542775.61376	 301.00000	9909.44240	   0.42691	   0.03476	   0.42833	  -4.65477
4542775.77776	 301.00000	7835.48000	   0.43530	   0.03929	   0.43707	  -5.15722
4542775.97876	 301.00000	6217.24610	   0.44612	   0.04407	   0.44829	  -5.64152
4542776.21676	 301.00000	4905.29100	   0.45590	   0.04843	   0.45846	  -6.06391
4542776.45577	 301.00000	3881.27370	   0.46479	   0.05025	   0.46749	  -6.17112
4542776.69377	 301.00000	3070.98270	   0.47246	   0.05382	   0.47551	  -6.49933
4542776.93177	 301.00000	2430.77780	   0.48121	   0.05359	   0.48419	  -6.35501
4542777.16977	 301.00000	1923.15370	   0.49139	   0.05752	   0.49474	  -6.67587
4542777.40777	 301.00000	1522.43580	   0.49840	   0.05806	   0.50177	  -6.64452
4542777.64577	 301.00000	1203.84460	   0.50805	   0.05960	   0.51153	  -6.69132
4542777.88477	 301.00000	 952.86591	   0.51689	   0.06273	   0.52068	  -6.91940
4542778.12277	 301.00000	 754.27557	   0.52557	   0.06519	   0.52959	  -7.07097
