Repository: kbm2110/Battery_Diagnostics_Thesis

# Battery_Diagnostics_Thesis
 Data-driven battery diagnostics using EIS

**Author:** Bala Manikanta Yaswanth Kanagarla
**Institution:** Technische Hochschule Ingolstadt (THI)
**Supervisor:** Prof. Dr. H.-G. Schweiger

## Overview

This project implements a machine learning framework for 
non-invasive State of Health (SoH) estimation of lithium-ion 
batteries using Electrochemical Impedance Spectroscopy (EIS).

Eight physically interpretable features are extracted from 
impedance spectra and used to train six ML models under a 
strict cell-level train-test split. The stacking ensemble 
achieves R² = 0.9122 and RMSE = 0.0234 on completely unseen 
cells.

---

File: data/EIS/EIS_state_V_35C01.txt (part 36 of 39)
time/s	           cycle number	freq/Hz	           Re(Z)/Ohm	  -Im(Z)/Ohm	   |Z|/Ohm	   Phase(Z)/deg
4213802.93046	 292.00000	   0.02528	   1.20380	   0.36012	   1.25651	 -16.65469
4213857.99553	 292.00000	   0.01999	   1.25180	   0.40353	   1.31523	 -17.86742
4227187.96416	 293.00000	20004.45300	   0.29751	  -0.01608	   0.29794	   3.09406
4227188.10716	 293.00000	15829.12600	   0.30496	  -0.00227	   0.30497	   0.42700
4227188.24916	 293.00000	12516.70300	   0.31305	   0.01035	   0.31322	  -1.89365
4227188.39116	 293.00000	9909.44240	   0.32042	   0.01921	   0.32100	  -3.43135
4227188.55516	 293.00000	7835.48000	   0.32910	   0.02754	   0.33025	  -4.78305
4227188.75616	 293.00000	6217.24610	   0.33653	   0.03311	   0.33815	  -5.61931
4227188.99416	 293.00000	4905.29100	   0.34452	   0.03860	   0.34668	  -6.39258
4227189.23316	 293.00000	3881.27370	   0.35042	   0.04284	   0.35303	  -6.97037
4227189.47116	 293.00000	3070.98270	   0.36011	   0.04642	   0.36309	  -7.34536
4227189.70916	 293.00000	2430.77780	   0.36924	   0.05142	   0.37281	  -7.92857
4227189.94716	 293.00000	1923.15370	   0.37658	   0.05467	   0.38053	  -8.25979
4227190.18516	 293.00000	1522.43580	   0.38507	   0.05656	   0.38920	  -8.35550
4227190.42317	 293.00000	1203.84460	   0.39305	   0.06095	   0.39775	  -8.81407
4227190.66217	 293.00000	 952.86591	   0.40446	   0.06427	   0.40954	  -9.02846
4227190.90017	 293.00000	 754.27557	   0.41221	   0.06877	   0.41791	  -9.47149
4227191.13717	 293.00000	 596.71857	   0.42221	   0.07084	   0.42811	  -9.52488
4227191.37517	 293.00000	 471.96338	   0.43270	   0.07458	   0.43908	  -9.77966
4227191.61417	 293.00000	 373.20856	   0.44288	   0.07769	   0.44964	  -9.94984
4227191.85217	 293.00000	 295.47278	   0.45481	   0.08346	   0.46240	 -10.39891
4227192.09117	 293.00000	 233.87738	   0.46661	   0.08858	   0.47495	 -10.74945
4227192.32917	 293.00000	 185.05922	   0.47872	   0.09320	   0.48771	 -11.01725
4227192.56517	 293.00000	 146.35823	   0.49262	   0.10053	   0.50277	 -11.53437
4227192.80117	 293.00000	 115.77804	   0.50479	   0.10640	   0.51588	 -11.90236
4227193.03617	 293.00000	  91.67210	   0.51780	   0.11453	   0.53031	 -12.47193
4227193.28117	 293.00000	  72.51701	   0.53363	   0.12369	   0.54778	 -13.05055
4227193.51017	 293.00000	  57.36816	   0.55031	   0.13341	   0.56625	 -13.62683
4227193.74717	 293.00000	  45.36290	   0.57007	   0.14493	   0.58820	 -14.26475
4227193.97917	 293.00000	  35.93134	   0.59211	   0.15955	   0.61323	 -15.08046
4227194.23017	 293.00000	  28.40909	   0.61767	   0.17533	   0.64207	 -15.84718
4227194.44417	 293.00000	  22.48202	   0.64961	   0.18981	   0.67677	 -16.28757
4227194.70917	 293.00000	  17.79613	   0.68569	   0.19931	   0.71407	 -16.20787
4227194.96117	 293.00000	  14.06813	   0.72480	   0.20656	   0.75366	 -15.90707
4227195.17717	 293.00000	  11.14480	   0.76763	   0.20738	   0.79515	 -15.11809
4227195.44417	 293.00000	   8.81772	   0.80887	   0.19973	   0.83316	 -13.87023
4227195.62317	 293.00000	   6.97545	   0.84744	   0.18864	   0.86818	 -12.54939
4227195.84117	 293.00000	   5.51730	   0.88049	   0.17112	   0.89696	 -10.99824
4227196.11017	 293.00000	   4.36941	   0.90531	   0.15407	   0.91833	  -9.65815
4227196.44517	 293.00000	   3.45686	   0.92680	   0.13450	   0.93651	  -8.25710
4227196.86417	 293.00000	   2.73547	   0.94423	   0.11936	   0.95174	  -7.20448
4227197.38917	 293.00000	   2.16054	   0.95678	   0.10539	   0.96256	  -6.28571
4227198.04818	 293.00000	   1.70952	   0.96565	   0.09272	   0.97009	  -5.48472
4227198.87718	 293.00000	   1.35352	   0.97476	   0.08346	   0.97833	  -4.89397
4227199.92018	 293.00000	   1.07079	   0.98218	   0.07819	   0.98529	  -4.55139
4227201.23418	 293.00000	   0.84734	   0.98820	   0.07478	   0.99103	  -4.32733
4227202.88918	 293.00000	   0.67072	   0.99275	   0.07307	   0.99544	  -4.20979
4227204.97818	 293.00000	   0.53067	   0.99799	   0.07271	   1.00064	  -4.16718
4227207.61519	 293.00000	   0.41976	   1.00354	   0.07501	   1.00634	  -4.27476
4227210.94619	 293.00000	   0.33183	   1.01026	   0.07986	   1.01341	  -4.51986
4227215.15220	 293.00000	   0.26261	   1.01689	   0.08751	   1.02065	  -4.91834
4227220.46020	 293.00000	   0.20791	   1.02520	   0.09654	   1.02973	  -5.37966
4227227.16521	 293.00000	   0.16452	   1.03633	   0.11017	   1.04217	  -6.06807
4227235.64122	 293.00000	   0.13007	   1.04936	   0.13043	   1.05743	  -7.08520
4227246.33124	 293.00000	   0.10309	   1.06002	   0.15582	   1.07141	  -8.36245
4227259.84526	 293.00000	   0.08153	   1.06917	   0.18295	   1.08471	  -9.71009
4227276.94328	 293.00000	   0.06443	   1.08266	   0.21148	   1.10312	 -11.05280
4227298.52931	 293.00000	   0.05102	   1.10459	   0.23762	   1.12986	 -12.14074
4227325.77234	 293.00000	   0.04042	   1.13320	   0.27183	   1.16535	 -13.48921
4227360.26839	 293.00000	   0.03192	   1.16753	   0.31074	   1.20817	 -14.90400
4227403.81545	 293.00000	   0.02528	   1.21199	   0.34764	   1.26086	 -16.00458
4227458.88052	 293.00000	   0.01999	   1.27586	   0.39278	   1.33495	 -17.11106
4240785.23770	 294.00000	20004.45300	   0.29825	  -0.01668	   0.29871	   3.20028
4240785.38070	 294.00000	15829.12600	   0.30643	  -0.00223	   0.30644	   0.41750
4240785.52270	 294.00000	12516.70300	   0.31339	   0.01004	   0.31355	  -1.83497
4240785.66470	 294.00000	9909.44240	   0.32022	   0.01997	   0.32084	  -3.56895
4240785.82870	 294.00000	7835.48000	   0.32847	   0.02666	   0.32955	  -4.63994
4240786.02970	 294.00000	6217.24610	   0.33660	   0.03322	   0.33823	  -5.63698
4240786.26770	 294.00000	4905.29100	   0.34637	   0.03978	   0.34865	  -6.55173
4240786.50570	 294.00000	3881.27370	   0.35209	   0.04352	   0.35477	  -7.04700
4240786.74470	 294.00000	3070.98270	   0.36029	   0.04757	   0.36342	  -7.52084
4240786.98270	 294.00000	2430.77780	   0.37001	   0.05068	   0.37346	  -7.79909
4240787.22070	 294.00000	1923.15370	   0.37681	   0.05231	   0.38042	  -7.90370
4240787.45870	 294.00000	1522.43580	   0.38579	   0.05781	   0.39010	  -8.52270
4240787.69670	 294.00000	1203.84460	   0.39407	   0.06046	   0.39868	  -8.72244
4240787.93570	 294.00000	 952.86591	   0.40278	   0.06459	   0.40793	  -9.11093
4240788.17370	 294.00000	 754.27557	   0.41327	   0.06790	   0.41881	  -9.32991
4240788.41070	 294.00000	 596.71857	   0.42363	   0.07056	   0.42947	  -9.45642
4240788.64870	 294.00000	 471.96338	   0.43375	   0.07493	   0.44018	  -9.80129
4240788.88770	 294.00000	 373.20856	   0.44483	   0.07841	   0.45169	  -9.99713
4240789.12470	 294.00000	 295.47278	   0.45517	   0.08142	   0.46239	 -10.14157
4240789.36471	 294.00000	 233.87738	   0.46621	   0.08735	   0.47432	 -10.61260
4240789.60271	 294.00000	 185.05922	   0.47939	   0.09412	   0.48854	 -11.10743
4240789.83871	 294.00000	 146.35823	   0.49200	   0.09965	   0.50199	 -11.44994
4240790.07471	 294.00000	 115.77804	   0.50558	   0.10626	   0.51663	 -11.86974
4240790.30971	 294.00000	  91.67210	   0.52061	   0.11549	   0.53327	 -12.50719
4240790.55471	 294.00000	  72.51701	   0.53559	   0.12276	   0.54948	 -12.90920
4240790.78371	 294.00000	  57.36816	   0.55134	   0.13463	   0.56754	 -13.72271
4240791.02071	 294.00000	  45.36290	   0.57069	   0.14634	   0.58916	 -14.38244
4240791.25271	 294.00000	  35.93134	   0.59307	   0.16134	   0.61462	 -15.21862
4240791.50271	 294.00000	  28.40909	   0.61801	   0.17484	   0.64227	 -15.79695
4240791.71771	 294.00000	  22.48202	   0.64908	   0.18858	   0.67592	 -16.20029
4240791.98271	 294.00000	  17.79613	   0.68629	   0.20093	   0.71510	 -16.31910
4240792.23471	 294.00000	  14.06813	   0.72723	   0.20743	   0.75624	 -15.91945
4240792.45071	 294.00000	  11.14480	   0.76799	   0.20824	   0.79572	 -15.17100
4240792.71771	 294.00000	   8.81772	   0.81046	   0.20271	   0.83543	 -14.04279
4240792.89671	 294.00000	   6.97545	   0.85151	   0.18859	   0.87215	 -12.48790
4240793.11471	 294.00000	   5.51730	   0.88202	   0.17443	   0.89910	 -11.18636
4240793.38371	 294.00000	   4.36941	   0.91093	   0.15494	   0.92402	  -9.65294
4240793.71871	 294.00000	   3.45686	   0.93161	   0.13807	   0.94179	  -8.43030
4240794.13771	 294.00000	   2.73547	   0.94781	   0.12062	   0.95545	  -7.25272
4240794.66271	 294.00000	   2.16054	   0.96163	   0.10556	   0.96741	  -6.26435
4240795.32171	 294.00000	   1.70952	   0.97226	   0.09442	   0.97683	  -5.54680
4240796.15071	 294.00000	   1.35352	   0.98038	   0.08523	   0.98408	  -4.96859
4240797.19372	 294.00000	   1.07079	   0.98778	   0.07801	   0.99086	  -4.51566
4240798.50772	 294.00000	   0.84734	   0.99402	   0.07379	   0.99676	  -4.24528
4240800.16272	 294.00000	   0.67072	   1.00014	   0.07243	   1.00276	  -4.14215
4240802.25172	 294.00000	   0.53067	   1.00576	   0.07465	   1.00853	  -4.24457
4240804.88873	 294.00000	   0.41976	   1.00967	   0.07817	   1.01269	  -4.42719
4240808.21973	 294.00000	   0.33183	   1.01477	   0.08231	   1.01810	  -4.63716
4240812.42574	 294.00000	   0.26261	   1.02177	   0.08868	   1.02561	  -4.96003
4240817.73374	 294.00000	   0.20791	   1.02982	   0.09906	   1.03457	  -5.49434
4240824.43875	 294.00000	   0.16452	   1.03807	   0.11219	   1.04412	  -6.16840
4240832.91476	 294.00000	   0.13007	   1.04941	   0.12691	   1.05706	  -6.89572
4240843.60478	 294.00000	   0.10309	   1.06594	   0.14601	   1.07590	  -7.79995
4240857.11879	 294.00000	   0.08153	   1.08622	   0.17462	   1.10017	  -9.13283
4240874.21682	 294.00000	   0.06443	   1.10700	   0.21137	   1.12700	 -10.81011
4240895.80284	 294.00000	   0.05102	   1.12156	   0.25168	   1.14945	 -12.64779
4240923.04588	 294.00000	   0.04042	   1.13977	   0.28885	   1.17580	 -14.22091
4240957.54193	 294.00000	   0.03192	   1.16978	   0.32453	   1.21396	 -15.50528
4241001.08898	 294.00000	   0.02528	   1.21021	   0.36453	   1.26392	 -16.76295
4241056.15405	 294.00000	   0.01999	   1.25773	   0.40866	   1.32245	 -18.00012
4254377.41858	 295.00000	20004.45300	   0.29816	  -0.01623	   0.29860	   3.11507
4254377.56158	 295.00000	15829.12600	   0.30550	  -0.00103	   0.30550	   0.19282
4254377.70358	 295.00000	12516.70300	   0.31361	   0.01044	   0.31379	  -1.90732
4254377.84558	 295.00000	9909.44240	   0.32090	   0.02131	   0.32161	  -3.79964
4254378.00958	 295.00000	7835.48000	   0.32930	   0.02770	   0.33046	  -4.80777
4254378.21058	 295.00000	6217.24610	   0.33659	   0.03381	   0.33829	  -5.73627
4254378.44858	 295.00000	4905.29100	   0.34533	   0.03945	   0.34757	  -6.51693
4254378.68758	 295.00000	3881.27370	   0.35194	   0.04455	   0.35474	  -7.21386
4254378.92558	 295.00000	3070.98270	   0.36014	   0.04560	   0.36302	  -7.21626
4254379.16358	 295.00000	2430.77780	   0.36866	   0.05061	   0.37212	  -7.81657
4254379.40158	 295.00000	1923.15370	   0.37717	   0.05223	   0.38077	  -7.88372
4254379.63958	 295.00000	1522.43580	   0.38677	   0.05744	   0.39102	  -8.44753
4254379.87758	 295.00000	1203.84460	   0.39336	   0.06119	   0.39809	  -8.84125
4254380.11658	 295.00000	 952.86591	   0.40420	   0.06403	   0.40924	  -9.00206
4254380.35458	 295.00000	 754.27557	   0.41296	   0.06757	   0.41845	  -9.29298
4254380.59158	 295.00000	 596.71857	   0.42350	   0.07265	   0.42969	  -9.73378
4254380.82958	 295.00000	 471.96338	   0.43229	   0.07474	   0.43870	  -9.80960
4254381.06858	 295.00000	 373.20856	   0.44327	   0.07944	   0.45034	 -10.16023
4254381.30658	 295.00000	 295.47278	   0.45617	   0.08470	   0.46397	 -10.51863
4254381.54558	 295.00000	 233.87738	   0.46662	   0.08904	   0.47504	 -10.80326
4254381.78358	 295.00000	 185.05922	   0.47900	   0.09502	   0.48833	 -11.22058
4254382.01958	 295.00000	 146.35823	   0.49348	   0.09983	   0.50347	 -11.43708
4254382.25558	 295.00000	 115.77804	   0.50684	   0.10773	   0.51816	 -11.99970
4254382.49058	 295.00000	  91.67210	   0.51941	   0.11471	   0.53193	 -12.45358
4254382.73558	 295.00000	  72.51701	   0.53589	   0.12318	   0.54987	 -12.94563
4254382.96458	 295.00000	  57.36816	   0.55129	   0.13515	   0.56762	 -13.77467
4254383.20158	 295.00000	  45.36290	   0.57223	   0.14709	   0.59083	 -14.41530
4254383.43358	 295.00000	  35.93134	   0.59248	   0.16125	   0.61403	 -15.22454
4254383.68458	 295.00000	  28.40909	   0.61967	   0.17421	   0.64370	 -15.70236
4254383.89858	 295.00000	  22.48202	   0.64941	   0.18916	   0.67640	 -16.23954
4254384.16358	 295.00000	  17.79613	   0.68601	   0.20203	   0.71514	 -16.41005
4254384.41559	 295.00000	  14.06813	   0.72674	   0.20790	   0.75590	 -15.96434
4254384.63159	 295.00000	  11.14480	   0.77000	   0.20940	   0.79797	 -15.21345
4254384.89959	 295.00000	   8.81772	   0.81093	   0.20337	   0.83604	 -14.07888
4254385.07759	 295.00000	   6.97545	   0.85260	   0.19205	   0.87397	 -12.69439
4254385.29559	 295.00000	   5.51730	   0.88424	   0.17562	   0.90151	 -11.23342
4254385.56459	 295.00000	   4.36941	   0.91203	   0.15900	   0.92579	  -9.88925
4254385.89959	 295.00000	   3.45686	   0.93432	   0.13899	   0.94460	  -8.46129
4254386.31859	 295.00000	   2.73547	   0.95143	   0.12213	   0.95924	  -7.31446
4254386.84359	 295.00000	   2.16054	   0.96549	   0.10718	   0.97142	  -6.33475
4254387.50259	 295.00000	   1.70952	   0.97516	   0.09638	   0.97991	  -5.64452
4254388.33159	 295.00000	   1.35352	   0.98352	   0.08676	   0.98734	  -5.04134
4254389.37459	 295.00000	   1.07079	   0.99172	   0.07977	   0.99493	  -4.59876
4254390.68859	 295.00000	   0.84734	   0.99825	   0.07636	   1.00117	  -4.37433
4254392.34360	 295.00000	   0.67072	   1.00393	   0.07478	   1.00671	  -4.26012
4254394.43260	 295.00000	   0.53067	   1.00717	   0.07505	   1.00997	  -4.26168
4254397.06960	 295.00000	   0.41976	   1.01326	   0.07690	   1.01618	  -4.34000
4254400.40061	 295.00000	   0.33183	   1.01995	   0.08171	   1.02321	  -4.58056
4254404.60661	 295.00000	   0.26261	   1.02669	   0.08926	   1.03057	  -4.96893
4254409.91462	 295.00000	   0.20791	   1.03394	   0.09856	   1.03863	  -5.44507
4254416.61963	 295.00000	   0.16452	   1.04427	   0.11063	   1.05012	  -6.04711
4254425.09564	 295.00000	   0.13007	   1.05863	   0.12848	   1.06640	  -6.91997
4254435.78565	 295.00000	   0.10309	   1.07290	   0.15400	   1.08389	  -8.16832
4254449.29967	 295.00000	   0.08153	   1.08530	   0.18583	   1.10110	  -9.71623
4254466.39769	 295.00000	   0.06443	   1.09800	   0.21806	   1.11944	 -11.23250
4254487.98472	 295.00000	   0.05102	   1.11408	   0.24499	   1.14070	 -12.40209
4254515.22676	 295.00000	   0.04042	   1.14191	   0.27740	   1.17512	 -13.65400
4254549.72280	 295.00000	   0.03192	   1.17730	   0.31676	   1.21917	 -15.05903
4254593.26986	 295.00000	   0.02528	   1.21836	   0.35653	   1.26946	 -16.31107
4254648.33593	 295.00000	   0.01999	   1.27564	   0.39703	   1.33599	 -17.28816
4268194.84341	 296.00000	20004.45300	   0.29993	  -0.01613	   0.30036	   3.07827
4268194.98541	 296.00000	15829.12600	   0.30837	  -0.00148	   0.30838	   0.27586
4268195.12741	 296.00000	12516.70300	   0.31633	   0.00972	   0.31647	  -1.76050
4268195.26941	 296.00000	9909.44240	   0.32453	   0.01960	   0.32513	  -3.45685
4268195.43341	 296.00000	7835.48000	   0.33332	   0.02644	   0.33437	  -4.53540
4268195.63441	 296.00000	6217.24610	   0.34013	   0.03226	   0.34165	  -5.41883
4268195.87242	 296.00000	4905.29100	   0.34816	   0.03946	   0.35039	  -6.46587
4268196.11142	 296.00000	3881.27370	   0.35637	   0.04244	   0.35889	  -6.79135
4268196.34942	 296.00000	3070.98270	   0.36268	   0.04700	   0.36571	  -7.38425
4268196.58742	 296.00000	2430.77780	   0.37244	   0.05063	   0.37587	  -7.74201
4268196.82542	 296.00000	1923.15370	   0.38117	   0.05389	   0.38496	  -8.04701
4268197.06342	 296.00000	1522.43580	   0.38840	   0.05867	   0.39281	  -8.59054
4268197.30142	 296.00000	1203.84460	   0.39680	   0.06166	   0.40156	  -8.83232
4268197.54042	 296.00000	 952.86591	   0.40663	   0.06411	   0.41165	  -8.96031
4268197.77842	 296.00000	 754.27557	   0.41400	   0.06791	   0.41954	  -9.31564
4268198.01542	 296.00000	 596.71857	   0.42458	   0.07130	   0.43053	  -9.53267
4268198.25342	 296.00000	 471.96338	   0.43634	   0.07565	   0.44285	  -9.83539
4268198.49242	 296.00000	 373.20856	   0.44591	   0.07938	   0.45292	 -10.09348
4268198.73042	 296.00000	 295.47278	   0.45925	   0.08471	   0.46700	 -10.45076
4268198.96942	 296.00000	 233.87738	   0.47193	   0.08972	   0.48038	 -10.76465
4268199.20742	 296.00000	 185.05922	   0.48274	   0.09494	   0.49199	 -11.12605
4268199.44342	 296.00000	 146.35823	   0.49391	   0.10030	   0.50400	 -11.47930
4268199.68042	 296.00000	 115.77804	   0.51000	   0.10704	   0.52111	 -11.85320
4268199.91442	 296.00000	  91.67210	   0.52256	   0.11327	   0.53470	 -12.23051
4268200.15942	 296.00000	  72.51701	   0.53928	   0.12282	   0.55309	 -12.82989
4268200.38842	 296.00000	  57.36816	   0.55505	   0.13536	   0.57131	 -13.70544
4268200.62542	 296.00000	  45.36290	   0.57292	   0.14434	   0.59082	 -14.14062
4268200.85742	 296.00000	  35.93134	   0.59623	   0.15820	   0.61686	 -14.86006
4268201.10842	 296.00000	  28.40909	   0.62105	   0.17499	   0.64523	 -15.73587
4268201.32242	 296.00000	  22.48202	   0.65129	   0.19114	   0.67875	 -16.35554
4268201.58742	 296.00000	  17.79613	   0.68750	   0.20190	   0.71653	 -16.36575
4268201.83942	 296.00000	  14.06813	   0.72734	   0.21065	   0.75723	 -16.15165
4268202.05542	 296.00000	  11.14480	   0.77040	   0.21282	   0.79926	 -15.44236
4268202.32342	 296.00000	   8.81772	   0.81408	   0.20960	   0.84063	 -14.43817
4268202.50142	 296.00000	   6.97545	   0.85265	   0.19568	   0.87482	 -12.92567
4268202.71942	 296.00000	   5.51730	   0.88752	   0.18220	   0.90603	 -11.60092
4268202.98842	 296.00000	   4.36941	   0.91664	   0.16286	   0.93100	 -10.07442
4268203.32342	 296.00000	   3.45686	   0.94160	   0.14432	   0.95259	  -8.71412
4268203.74243	 296.00000	   2.73547	   0.95977	   0.12750	   0.96820	  -7.56728
4268204.26743	 296.00000	   2.16054	   0.97349	   0.11155	   0.97986	  -6.53665
4268204.92643	 296.00000	   1.70952	   0.98500	   0.09903	   0.98996	  -5.74139
4268205.75543	 296.00000	   1.35352	   0.99356	   0.09022	   0.99765	  -5.18848
4268206.79843	 296.00000	   1.07079	   1.00052	   0.08299	   1.00396	  -4.74145
4268208.11243	 296.00000	   0.84734	   1.00719	   0.07748	   1.01017	  -4.39911
4268209.76743	 296.00000	   0.67072	   1.01252	   0.07554	   1.01533	  -4.26647
4268211.85644	 296.00000	   0.53067	   1.01941	   0.07557	   1.02221	  -4.23955
4268214.49344	 296.00000	   0.41976	   1.02447	   0.07795	   1.02743	  -4.35106
4268217.82444	 296.00000	   0.33183	   1.03095	   0.08260	   1.03425	  -4.58073
4268222.03045	 296.00000	   0.26261	   1.03894	   0.08875	   1.04272	  -4.88234
4268227.33846	 296.00000	   0.20791	   1.04905	   0.10040	   1.05385	  -5.46666
4268234.04347	 296.00000	   0.16452	   1.05887	   0.11748	   1.06537	  -6.33110
4268242.51948	 296.00000	   0.13007	   1.06666	   0.13810	   1.07556	  -7.37728
4268253.20949	 296.00000	   0.10309	   1.07402	   0.15874	   1.08569	  -8.40744
4268266.72351	 296.00000	   0.08153	   1.08697	   0.18038	   1.10184	  -9.42211
4268283.82153	 296.00000	   0.06443	   1.10529	   0.20717	   1.12453	 -10.61591
4268305.40856	 296.00000	   0.05102	   1.12930	   0.23827	   1.15416	 -11.91384
4268332.65059	 296.00000	   0.04042	   1.15806	   0.27246	   1.18968	 -13.23928
4268367.14664	 296.00000	   0.03192	   1.19898	   0.30804	   1.23792	 -14.40872
4268410.69370	 296.00000	   0.02528	   1.25629	   0.35390	   1.30518	 -15.73285
4268465.75977	 296.00000	   0.01999	   1.32190	   0.42188	   1.38758	 -17.70019
4281791.73654	 297.00000	20004.45300	   0.30178	  -0.01653	   0.30224	   3.13515
4281791.87954	 297.00000	15829.12600	   0.30741	  -0.00127	   0.30741	   0.23613
4281792.02154	 297.00000	12516.70300	   0.31535	   0.01131	   0.31556	  -2.05357
4281792.16354	 297.00000	9909.44240	   0.32454	   0.01988	   0.32515	  -3.50444
4281792.32754	 297.00000	7835.48000	   0.33276	   0.02645	   0.33380	  -4.54397
4281792.52854	 297.00000	6217.24610	   0.33972	   0.03434	   0.34145	  -5.77179
4281792.76654	 297.00000	4905.29100	   0.34682	   0.03870	   0.34897	  -6.36725
4281793.00554	 297.00000	3881.27370	   0.35615	   0.04365	   0.35881	  -6.98814
4281793.24354	 297.00000	3070.98270	   0.36323	   0.04585	   0.36611	  -7.19431
4281793.48154	 297.00000	2430.77780	   0.37205	   0.05009	   0.37541	  -7.66714
4281793.71954	 297.00000	1923.15370	   0.37917	   0.05343	   0.38291	  -8.02147
4281793.95754	 297.00000	1522.43580	   0.38737	   0.05693	   0.39153	  -8.36071
4281794.19554	 297.00000	1203.84460	   0.39796	   0.05851	   0.40224	  -8.36436
4281794.43454	 297.00000	 952.86591	   0.40538	   0.06428	   0.41045	  -9.01022
4281794.67254	 297.00000	 754.27557	   0.41546	   0.06709	   0.42084	  -9.17355
4281794.90954	 297.00000	 596.71857	   0.42462	   0.07046	   0.43042	  -9.42215
4281795.14754	 297.00000	 471.96338	   0.43582	   0.07468	   0.44218	  -9.72378
4281795.38654	 297.00000	 373.20856	   0.44671	   0.07904	   0.45365	 -10.03345
4281795.62454	 297.00000	 295.47278	   0.45859	   0.08456	   0.46632	 -10.44771
4281795.86354	 297.00000	 233.87738	   0.46938	   0.08808	   0.47757	 -10.62806
4281796.10154	 297.00000	 185.05922	   0.48295	   0.09354	   0.49193	 -10.96097
4281796.33755	 297.00000	 146.35823	   0.49326	   0.09885	   0.50307	 -11.33220
4281796.57455	 297.00000	 115.77804	   0.50906	   0.10629	   0.52004	 -11.79333
4281796.80855	 297.00000	  91.67210	   0.52230	   0.11394	   0.53458	 -12.30625
4281797.05355	 297.00000	  72.51701	   0.53744	   0.12185	   0.55108	 -12.77468
4281797.28255	 297.00000	  57.36816	   0.55497	   0.13423	   0.57097	 -13.59647
4281797.51955	 297.00000	  45.36290	   0.57263	   0.14586	   0.59092	 -14.29017
4281797.75155	 297.00000	  35.93134	   0.59512	   0.15979	   0.61620	 -15.02935
4281798.00255	 297.00000	  28.40909	   0.62002	   0.17493	   0.64423	 -15.75591
4281798.21655	 297.00000	  22.48202	   0.65024	   0.18904	   0.67716	 -16.21016
4281798.48155	 297.00000	  17.79613	   0.68726	   0.20226	   0.71640	 -16.39875
4281798.73355	 297.00000	  14.06813	   0.72661	   0.21059	   0.75651	 -16.16340
4281798.94955	 297.00000	  11.14480	   0.76817	   0.21250	   0.79702	 -15.46279
4281799.21755	 297.00000	   8.81772	   0.81216	   0.20819	   0.83842	 -14.37775
4281799.39555	 297.00000	   6.97545	   0.85169	   0.19397	   0.87350	 -12.82994
4281799.61355	 297.00000	   5.51730	   0.88497	   0.18030	   0.90315	 -11.51539
4281799.88255	 297.00000	   4.36941	   0.91610	   0.16254	   0.93041	 -10.06076
4281800.21755	 297.00000	   3.45686	   0.93893	   0.14464	   0.95001	  -8.75750
4281800.63655	 297.00000	   2.73547	   0.95677	   0.12725	   0.96520	  -7.57589
4281801.16155	 297.00000	   2.16054	   0.97136	   0.11144	   0.97773	  -6.54455
4281801.82155	 297.00000	   1.70952	   0.98390	   0.09857	   0.98883	  -5.72093
4281802.64955	 297.00000	   1.35352	   0.99172	   0.08944	   0.99574	  -5.15339
4281803.69255	 297.00000	   1.07079	   0.99852	   0.08241	   1.00191	  -4.71798
4281805.00656	 297.00000	   0.84734	   1.00510	   0.07736	   1.00807	  -4.40115
4281806.66156	 297.00000	   0.67072	   1.01128	   0.07523	   1.01408	  -4.25467
4281808.75056	 297.00000	   0.53067	   1.01653	   0.07490	   1.01929	  -4.21382
4281811.38757	 297.00000	   0.41976	   1.02235	   0.07762	   1.02529	  -4.34149
4281814.71857	 297.00000	   0.33183	   1.02934	   0.08182	   1.03259	  -4.54465
4281818.92458	 297.00000	   0.26261	   1.03820	   0.08939	   1.04204	  -4.92089
4281824.23258	 297.00000	   0.20791	   1.04739	   0.10197	   1.05234	  -5.56055
4281830.93759	 297.00000	   0.16452	   1.05517	   0.11941	   1.06191	  -6.45660
4281839.41360	 297.00000	   0.13007	   1.06155	   0.13828	   1.07052	  -7.42193
4281850.10362	 297.00000	   0.10309	   1.06986	   0.15604	   1.08118	  -8.29793
4281863.61763	 297.00000	   0.08153	   1.08473	   0.17761	   1.09918	  -9.29865
4281880.71566	 297.00000	   0.06443	   1.10464	   0.20540	   1.12358	 -10.53333
4281902.30268	 297.00000	   0.05102	   1.12803	   0.23689	   1.15264	 -11.86004
4281929.54472	 297.00000	   0.04042	   1.15844	   0.26865	   1.18918	 -13.05662
4281964.04077	 297.00000	   0.03192	   1.20491	   0.30735	   1.24349	 -14.30986
4282007.58782	 297.00000	   0.02528	   1.26275	   0.36287	   1.31385	 -16.03300
4282062.65389	 297.00000	   0.01999	   1.31758	   0.43776	   1.38840	 -18.37869
4295380.01476	 298.00000	20004.45300	   0.30003	  -0.01698	   0.30051	   3.23959
4295380.15776	 298.00000	15829.12600	   0.30933	  -0.00063	   0.30933	   0.11745
4295380.29976	 298.00000	12516.70300	   0.31537	   0.01124	   0.31557	  -2.04134
4295380.44176	 298.00000	9909.44240	   0.32293	   0.02011	   0.32356	  -3.56254
4295380.60576	 298.00000	7835.48000	   0.33310	   0.02569	   0.33409	  -4.40953
4295380.80676	 298.00000	6217.24610	   0.34003	   0.03351	   0.34167	  -5.62806
4295381.04476	 298.00000	4905.29100	   0.34787	   0.03877	   0.35003	  -6.35910
4295381.28376	 298.00000	3881.27370	   0.35609	   0.04436	   0.35884	  -7.10161
4295381.52176	 298.00000	3070.98270	   0.36274	   0.04631	   0.36568	  -7.27496
4295381.75976	 298.00000	2430.77780	   0.37193	   0.05014	   0.37530	  -7.67811
4295381.99776	 298.00000	1923.15370	   0.38018	   0.05299	   0.38386	  -7.93496
4295382.23576	 298.00000	1522.43580	   0.38807	   0.05734	   0.39228	  -8.40470
4295382.47376	 298.00000	1203.84460	   0.39684	   0.05986	   0.40133	  -8.57771
4295382.71276	 298.00000	 952.86591	   0.40591	   0.06454	   0.41101	  -9.03436
4295382.95076	 298.00000	 754.27557	   0.41705	   0.06803	   0.42256	  -9.26528
4295383.18776	 298.00000	 596.71857	   0.42585	   0.07156	   0.43182	  -9.53841
4295383.42576	 298.00000	 471.96338	   0.43550	   0.07534	   0.44197	  -9.81512
4295383.66476	 298.00000	 373.20856	   0.44478	   0.07930	   0.45179	 -10.10892
4295383.90277	 298.00000	 295.47278	   0.45849	   0.08285	   0.46592	 -10.24231
4295384.14177	 298.00000	 233.87738	   0.47000	   0.08887	   0.47832	 -10.70767
4295384.37977	 298.00000	 185.05922	   0.48340	   0.09218	   0.49211	 -10.79584
4295384.61577	 298.00000	 146.35823	   0.49484	   0.09824	   0.50450	 -11.22887
4295384.85277	 298.00000	 115.77804	   0.50815	   0.10572	   0.51903	 -11.75305
4295385.08677	 298.00000	  91.67210	   0.52226	   0.11419	   0.53460	 -12.33351
4295385.33177	 298.00000	  72.51701	   0.53868	   0.12224	   0.55238	 -12.78573
4295385.56077	 298.00000	  57.36816	   0.55414	   0.13297	   0.56987	 -13.49368
4295385.79777	 298.00000	  45.36290	   0.57305	   0.14551	   0.59124	 -14.24728
4295386.02977	 298.00000	  35.93134	   0.59460	   0.15856	   0.61538	 -14.93146
4295386.27977	 298.00000	  28.40909	   0.61986	   0.17502	   0.64409	 -15.76730
4295386.49477	 298.00000	  22.48202	   0.64972	   0.18847	   0.67650	 -16.17648
4295386.75977	 298.00000	  17.79613	   0.68476	   0.20275	   0.71414	 -16.49375
4295387.01177	 298.00000	  14.06813	   0.72566	   0.20978	   0.75538	 -16.12374
4295387.22777	 298.00000	  11.14480	   0.76967	   0.21339	   0.79871	 -15.49618
4295387.49477	 298.00000	   8.81772	   0.81221	   0.20740	   0.83827	 -14.32459
4295387.67377	 298.00000	   6.97545	   0.85104	   0.19796	   0.87376	 -13.09495
4295387.89177	 298.00000	   5.51730	   0.88677	   0.18137	   0.90513	 -11.55931
4295388.16077	 298.00000	   4.36941	   0.91464	   0.16389	   0.92921	 -10.15869
4295388.49577	 298.00000	   3.45686	   0.93900	   0.14401	   0.94998	  -8.71945
4295388.91477	 298.00000	   2.73547	   0.95848	   0.12842	   0.96704	  -7.63101
4295389.43977	 298.00000	   2.16054	   0.97170	   0.11245	   0.97819	  -6.60141
4295390.09877	 298.00000	   1.70952	   0.98321	   0.09903	   0.98819	  -5.75125
4295390.92777	 298.00000	   1.35352	   0.99209	   0.08926	   0.99609	  -5.14095
4295391.97078	 298.00000	   1.07079	   0.99990	   0.08277	   1.00332	  -4.73177
4295393.28478	 298.00000	   0.84734	   1.00624	   0.07837	   1.00928	  -4.45365
4295394.93978	 298.00000	   0.67072	   1.01128	   0.07699	   1.01421	  -4.35362
4295397.02878	 298.00000	   0.53067	   1.01692	   0.07602	   1.01976	  -4.27502
4295399.66579	 298.00000	   0.41976	   1.02302	   0.07821	   1.02600	  -4.37204
4295402.99679	 298.00000	   0.33183	   1.02925	   0.08355	   1.03263	  -4.64089
4295407.20280	 298.00000	   0.26261	   1.03572	   0.09046	   1.03966	  -4.99139
4295412.51080	 298.00000	   0.20791	   1.04435	   0.09918	   1.04905	  -5.42518
4295419.21581	 298.00000	   0.16452	   1.05625	   0.11295	   1.06227	  -6.10354
4295427.69182	 298.00000	   0.13007	   1.06991	   0.13348	   1.07821	  -7.11151
4295438.38184	 298.00000	   0.10309	   1.08073	   0.15983	   1.09249	  -8.41276
4295451.89585	 298.00000	   0.08153	   1.08979	   0.18786	   1.10586	  -9.78087
4295468.99388	 298.00000	   0.06443	   1.10324	   0.21724	   1.12443	 -11.13986
4295490.57991	 298.00000	   0.05102	   1.12506	   0.24381	   1.15118	 -12.22749
4295517.82294	 298.00000	   0.04042	   1.15416	   0.27825	   1.18722	 -13.55432
4295552.31899	 298.00000	   0.03192	   1.18964	   0.31660	   1.23105	 -14.90293
4295595.86604	 298.00000	   0.02528	   1.23504	   0.35492	   1.28503	 -16.03326
4295650.93112	 298.00000	   0.01999	   1.30052	   0.40071	   1.36085	 -17.12506
4309221.54325	 299.00000	20004.45300	   0.30269	  -0.01683	   0.30316	   3.18273
4309221.68525	 299.00000	15829.12600	   0.31064	  -0.00138	   0.31064	   0.25529
4309221.82725	 299.00000	12516.70300	   0.31968	   0.01053	   0.31985	  -1.88652
4309221.96925	 299.00000	9909.44240	   0.32581	   0.01891	   0.32636	  -3.32215
4309222.13325	 299.00000	7835.48000	   0.33306	   0.02660	   0.33412	  -4.56592
4309222.33425	 299.00000	6217.24610	   0.34370	   0.03431	   0.34540	  -5.69992
4309222.57225	 299.00000	4905.29100	   0.34996	   0.03917	   0.35215	  -6.38618
4309222.81125	 299.00000	3881.27370	   0.35759	   0.04194	   0.36004	  -6.69019
4309223.04925	 299.00000	3070.98270	   0.36530	   0.04791	   0.36843	  -7.47255
4309223.28725	 299.00000	2430.77780	   0.37359	   0.04999	   0.37691	  -7.62094
4309223.52525	 299.00000	1923.15370	   0.38175	   0.05219	   0.38530	  -7.78511
4309223.76326	 299.00000	1522.43580	   0.39064	   0.05691	   0.39476	  -8.28889
4309224.00126	 299.00000	1203.84460	   0.39925	   0.06011	   0.40375	  -8.56243
4309224.24026	 299.00000	 952.86591	   0.40958	   0.06211	   0.41426	  -8.62308
4309224.47826	 299.00000	 754.27557	   0.41760	   0.06736	   0.42299	  -9.16320
4309224.71526	 299.00000	 596.71857	   0.42785	   0.07132	   0.43375	  -9.46364
4309224.95326	 299.00000	 471.96338	   0.43872	   0.07327	   0.44479	  -9.48189
4309225.19226	 299.00000	 373.20856	   0.44793	   0.07973	   0.45497	 -10.09211
4309225.42926	 299.00000	 295.47278	   0.45994	   0.08295	   0.46736	 -10.22308
4309225.66926	 299.00000	 233.87738	   0.46988	   0.08876	   0.47819	 -10.69709
4309225.90726	 299.00000	 185.05922	   0.48373	   0.09358	   0.49270	 -10.94919
4309226.14326	 299.00000	 146.35823	   0.49584	   0.09928	   0.50568	 -11.32297
4309226.37926	 299.00000	 115.77804	   0.51160	   0.10616	   0.52250	 -11.72298
4309226.61426	 299.00000	  91.67210	   0.52535	   0.11413	   0.53761	 -12.25680
4309226.85926	 299.00000	  72.51701	   0.54027	   0.12306	   0.55411	 -12.83217
4309227.08826	 299.00000	  57.36816	   0.55578	   0.13300	   0.57147	 -13.45847
4309227.32526	 299.00000	  45.36290	   0.57465	   0.14574	   0.59285	 -14.23077
4309227.55726	 299.00000	  35.93134	   0.59578	   0.15904	   0.61664	 -14.94603
4309227.80726	 299.00000	  28.40909	   0.61910	   0.17558	   0.64352	 -15.83381
4309228.02226	 299.00000	  22.48202	   0.65065	   0.19069	   0.67802	 -16.33480
4309228.28726	 299.00000	  17.79613	   0.68555	   0.20255	   0.71485	 -16.46035
4309228.53926	 299.00000	  14.06813	   0.72788	   0.21211	   0.75816	 -16.24648
4309228.75526	 299.00000	  11.14480	   0.76932	   0.21775	   0.79954	 -15.80361
4309229.02326	 299.00000	   8.81772	   0.81294	   0.21199	   0.84013	 -14.61577
4309229.20126	 299.00000	   6.97545	   0.85273	   0.20048	   0.87598	 -13.23018
4309229.41926	 299.00000	   5.51730	   0.89065	   0.18721	   0.91011	 -11.87056
4309229.68826	 299.00000	   4.36941	   0.91962	   0.16810	   0.93485	 -10.35894
4309230.02326	 299.00000	   3.45686	   0.94483	   0.14855	   0.95644	  -8.93527
4309230.44226	 299.00000	   2.73547	   0.96503	   0.13274	   0.97412	  -7.83172
4309230.96726	 299.00000	   2.16054	   0.97963	   0.11521	   0.98638	  -6.70741
4309231.62627	 299.00000	   1.70952	   0.99069	   0.10272	   0.99600	  -5.91952
4309232.45527	 299.00000	   1.35352	   1.00056	   0.09147	   1.00473	  -5.22364
4309233.49827	 299.00000	   1.07079	   1.00763	   0.08406	   1.01113	  -4.76854
4309234.81227	 299.00000	   0.84734	   1.01404	   0.07925	   1.01713	  -4.46881
4309236.46727	 299.00000	   0.67072	   1.02040	   0.07704	   1.02331	  -4.31775
4309238.55627	 299.00000	   0.53067	   1.02736	   0.07657	   1.03021	  -4.26214
4309241.19328	 299.00000	   0.41976	   1.03452	   0.08079	   1.03767	  -4.46548
4309244.52428	 299.00000	   0.33183	   1.03995	   0.08768	   1.04364	  -4.81918
4309248.73029	 299.00000	   0.26261	   1.04458	   0.09489	   1.04888	  -5.19053
4309254.03829	 299.00000	   0.20791	   1.05066	   0.10412	   1.05580	  -5.65976
4309260.74330	 299.00000	   0.16452	   1.05958	   0.11600	   1.06591	  -6.24752
4309269.21931	 299.00000	   0.13007	   1.07086	   0.13249	   1.07903	  -7.05317
4309279.90933	 299.00000	   0.10309	   1.08365	   0.15225	   1.09429	  -7.99773
4309293.42335	 299.00000	   0.08153	   1.10067	   0.17411	   1.11436	  -8.98865
4309310.52137	 299.00000	   0.06443	   1.12593	   0.20332	   1.14414	 -10.23605
4309332.10740	 299.00000	   0.05102	   1.15875	   0.24182	   1.18372	 -11.78803
4309359.35043	 299.00000	   0.04042	   1.18876	   0.29474	   1.22476	 -13.92499
4309393.84648	 299.00000	   0.03192	   1.21271	   0.34980	   1.26215	 -16.08984
4309437.39354	 299.00000	   0.02528	   1.23902	   0.39650	   1.30092	 -17.74538
4309492.45961	 299.00000	   0.01999	   1.27915	   0.43895	   1.35237	 -18.94000
4323069.45450	 300.00000	20004.45300	   0.30306	  -0.01599	   0.30348	   3.02107
4323069.59750	 300.00000	15829.12600	   0.31098	  -0.00130	   0.31098	   0.23943
4323069.73950	 300.00000	12516.70300	   0.31870	   0.00988	   0.31885	  -1.77633
4323069.88150	 300.00000	9909.44240	   0.32823	   0.01773	   0.32871	  -3.09113
4323070.04550	 300.00000	7835.48000	   0.33636	   0.02634	   0.33739	  -4.47723
4323070.24650	 300.00000	6217.24610	   0.34398	   0.03349	   0.34561	  -5.56007
4323070.48450	 300.00000	4905.29100	   0.35033	   0.03822	   0.35241	  -6.22635
4323070.72250	 300.00000	3881.27370	   0.35845	   0.04220	   0.36092	  -6.71467
4323070.96150	 300.00000	3070.98270	   0.36750	   0.04577	   0.37034	  -7.09872
4323071.19950	 300.00000	2430.77780	   0.37502	   0.05008	   0.37835	  -7.60663
4323071.43750	 300.00000	1923.15370	   0.38226	   0.05327	   0.38595	  -7.93398
4323071.67550	 300.00000	1522.43580	   0.38963	   0.05610	   0.39365	  -8.19350
4323071.91350	 300.00000	1203.84460	   0.40090	   0.05978	   0.40533	  -8.48103
4323072.15250	 300.00000	 952.86591	   0.41148	   0.06402	   0.41643	  -8.84274
4323072.39050	 300.00000	 754.27557	   0.41922	   0.06608	   0.42440	  -8.95748
4323072.62750	 300.00000	 596.71857	   0.42907	   0.07092	   0.43490	  -9.38596
4323072.86550	 300.00000	 471.96338	   0.43821	   0.07653	   0.44484	  -9.90626
4323073.10450	 300.00000	 373.20856	   0.45022	   0.07830	   0.45698	  -9.86540
4323073.34250	 300.00000	 295.47278	   0.46100	   0.08406	   0.46860	 -10.33343
4323073.58150	 300.00000	 233.87738	   0.47246	   0.08938	   0.48084	 -10.71266
4323073.81950	 300.00000	 185.05922	   0.48500	   0.09401	   0.49403	 -10.96994
4323074.05550	 300.00000	 146.35823	   0.49895	   0.09888	   0.50865	 -11.20993
4323074.29150	 300.00000	 115.77804	   0.51168	   0.10582	   0.52251	 -11.68473
4323074.52650	 300.00000	  91.67210	   0.52633	   0.11463	   0.53867	 -12.28691
4323074.77150	 300.00000	  72.51701	   0.54126	   0.12262	   0.55498	 -12.76485
4323075.00050	 300.00000	  57.36816	   0.55793	   0.13337	   0.57365	 -13.44348
4323075.23750	 300.00000	  45.36290	   0.57562	   0.14654	   0.59398	 -14.28255
4323075.46951	 300.00000	  35.93134	   0.59611	   0.15908	   0.61697	 -14.94237
4323075.71951	 300.00000	  28.40909	   0.62137	   0.17518	   0.64559	 -15.74464
4323075.93451	 300.00000	  22.48202	   0.64938	   0.19140	   0.67700	 -16.42277
4323076.19951	 300.00000	  17.79613	   0.68697	   0.20527	   0.71698	 -16.63650
4323076.45151	 300.00000	  14.06813	   0.72644	   0.21592	   0.75785	 -16.55361
4323076.66751	 300.00000	  11.14480	   0.76922	   0.21943	   0.79991	 -15.92147
4323076.93451	 300.00000	   8.81772	   0.81429	   0.21700	   0.84271	 -14.92220
4323077.11351	 300.00000	   6.97545	   0.85619	   0.20589	   0.88060	 -13.52158
4323077.33151	 300.00000	   5.51730	   0.89246	   0.19243	   0.91297	 -12.16781
4323077.60051	 300.00000	   4.36941	   0.92500	   0.17304	   0.94105	 -10.59577
4323077.93551	 300.00000	   3.45686	   0.95205	   0.15484	   0.96456	  -9.23747
4323078.35451	 300.00000	   2.73547	   0.97190	   0.13686	   0.98149	  -8.01571
4323078.87951	 300.00000	   2.16054	   0.98745	   0.11949	   0.99465	  -6.89954
4323079.53851	 300.00000	   1.70952	   1.00019	   0.10651	   1.00585	  -6.07844
4323080.36751	 300.00000	   1.35352	   1.01026	   0.09535	   1.01475	  -5.39168
4323081.41051	 300.00000	   1.07079	   1.01730	   0.08741	   1.02105	  -4.91095
4323082.72351	 300.00000	   0.84734	   1.02499	   0.08155	   1.02822	  -4.54894
4323084.37952	 300.00000	   0.67072	   1.03186	   0.07927	   1.03490	  -4.39275
4323086.46852	 300.00000	   0.53067	   1.03842	   0.08045	   1.04154	  -4.43005
4323089.10552	 300.00000	   0.41976	   1.04294	   0.08348	   1.04628	  -4.57658
4323092.43653	 300.00000	   0.33183	   1.04802	   0.08778	   1.05169	  -4.78793
4323096.64253	 300.00000	   0.26261	   1.05459	   0.09406	   1.05877	  -5.09684
4323101.95054	 300.00000	   0.20791	   1.06234	   0.10401	   1.06742	  -5.59200
4323108.65455	 300.00000	   0.16452	   1.07162	   0.11677	   1.07796	  -6.21898
4323117.13156	 300.00000	   0.13007	   1.08235	   0.13301	   1.09049	  -7.00602
4323127.82157	 300.00000	   0.10309	   1.09753	   0.15105	   1.10787	  -7.83598
4323141.33559	 300.00000	   0.08153	   1.12051	   0.17630	   1.13429	  -8.94148
4323158.43361	 300.00000	   0.06443	   1.14470	   0.21297	   1.16434	 -10.53931
4323180.01964	 300.00000	   0.05102	   1.16614	   0.25957	   1.19468	 -12.54910
4323207.26268	 300.00000	   0.04042	   1.18405	   0.30480	   1.22265	 -14.43569
4323241.75772	 300.00000	   0.03192	   1.20798	   0.34554	   1.25643	 -15.96324
4323285.30578	 300.00000	   0.02528	   1.24531	   0.38387	   1.30313	 -17.13207
4323340.37085	 300.00000	   0.01999	   1.29403	   0.42828	   1.36306	 -18.31284
4336908.61524	 301.00000	20004.45300	   0.30323	  -0.01630	   0.30367	   3.07743
4336908.75824	 301.00000	15829.12600	   0.31330	  -0.00201	   0.31330	   0.36829
4336908.90024	 301.00000	12516.70300	   0.32002	   0.01106	   0.32022	  -1.97903
4336909.04224	 301.00000	9909.44240	   0.32774	   0.02046	   0.32837	  -3.57201
4336909.20624	 301.00000	7835.48000	   0.33670	   0.02732	   0.33781	  -4.63935
4336909.40724	 301.00000	6217.24610	   0.34493	   0.03298	   0.34650	  -5.46129
4336909.64524	 301.00000	4905.29100	   0.35268	   0.03978	   0.35492	  -6.43487
4336909.88424	 301.00000	3881.27370	   0.35967	   0.04235	   0.36215	  -6.71611
4336910.12224	 301.00000	3070.98270	   0.36764	   0.04627	   0.37054	  -7.17294
4336910.36024	 301.00000	2430.77780	   0.37682	   0.05078	   0.38023	  -7.67442
4336910.59824	 301.00000	1923.15370	   0.38349	   0.05465	   0.38736	  -8.11016
4336910.83624	 301.00000	1522.43580	   0.39209	   0.05757	   0.39629	  -8.35271
4336911.07424	 301.00000	1203.84460	   0.40080	   0.05938	   0.40518	  -8.42759
4336911.31324	 301.00000	 952.86591	   0.41043	   0.06380	   0.41536	  -8.83607
4336911.55124	 301.00000	 754.27557	   0.42007	   0.06609	   0.42524	  -8.94131
4336911.78824	 301.00000	 596.71857	   0.42970	   0.07132	   0.43558	  -9.42431
4336912.02624	 301.00000	 471.96338	   0.43922	   0.07323	   0.44529	  -9.46596
