Repository: kbm2110/Battery_Diagnostics_Thesis

# Battery_Diagnostics_Thesis
 Data-driven battery diagnostics using EIS

**Author:** Bala Manikanta Yaswanth Kanagarla
**Institution:** Technische Hochschule Ingolstadt (THI)
**Supervisor:** Prof. Dr. H.-G. Schweiger

## Overview

This project implements a machine learning framework for 
non-invasive State of Health (SoH) estimation of lithium-ion 
batteries using Electrochemical Impedance Spectroscopy (EIS).

Eight physically interpretable features are extracted from 
impedance spectra and used to train six ML models under a 
strict cell-level train-test split. The stacking ensemble 
achieves R² = 0.9122 and RMSE = 0.0234 on completely unseen 
cells.

---

File: data/EIS/EIS_state_V_45C02.txt (part 36 of 37)
time/s	           cycle number	freq/Hz	           Re(Z)/Ohm	  -Im(Z)/Ohm	   |Z|/Ohm	   Phase(Z)/deg
4412266.93630	 292.00000	   0.04042	   0.98163	   0.21248	   1.00436	 -12.21353
4412301.43235	 292.00000	   0.03192	   1.00846	   0.24200	   1.03709	 -13.49389
4412344.98041	 292.00000	   0.02528	   1.04502	   0.26989	   1.07931	 -14.48108
4412400.04548	 292.00000	   0.01999	   1.09282	   0.30808	   1.13542	 -15.74399
4426349.53247	 293.00000	20004.45300	   0.36983	  -0.01213	   0.37003	   1.87903
4426349.67547	 293.00000	15829.12600	   0.37715	   0.00242	   0.37716	  -0.36763
4426349.81747	 293.00000	12516.70300	   0.38761	   0.01190	   0.38779	  -1.75868
4426349.95947	 293.00000	9909.44240	   0.39365	   0.02095	   0.39420	  -3.04673
4426350.12347	 293.00000	7835.48000	   0.40248	   0.02500	   0.40325	  -3.55390
4426350.32447	 293.00000	6217.24610	   0.40947	   0.03142	   0.41067	  -4.38796
4426350.56247	 293.00000	4905.29100	   0.41659	   0.03631	   0.41817	  -4.98174
4426350.80047	 293.00000	3881.27370	   0.42376	   0.03926	   0.42557	  -5.29380
4426351.03847	 293.00000	3070.98270	   0.43023	   0.04208	   0.43228	  -5.58574
4426351.27747	 293.00000	2430.77780	   0.43883	   0.04617	   0.44126	  -6.00612
4426351.51547	 293.00000	1923.15370	   0.44632	   0.04718	   0.44881	  -6.03429
4426351.75348	 293.00000	1522.43580	   0.45423	   0.04947	   0.45692	  -6.21500
4426351.99148	 293.00000	1203.84460	   0.46155	   0.05127	   0.46439	  -6.33909
4426352.23048	 293.00000	 952.86591	   0.46899	   0.05455	   0.47216	  -6.63382
4426352.46848	 293.00000	 754.27557	   0.47605	   0.05529	   0.47925	  -6.62477
4426352.70548	 293.00000	 596.71857	   0.48486	   0.05881	   0.48841	  -6.91624
4426352.94348	 293.00000	 471.96338	   0.49298	   0.06253	   0.49693	  -7.22870
4426353.18248	 293.00000	 373.20856	   0.50098	   0.06391	   0.50504	  -7.27020
4426353.41948	 293.00000	 295.47278	   0.51206	   0.06826	   0.51659	  -7.59350
4426353.65948	 293.00000	 233.87738	   0.51991	   0.07276	   0.52498	  -7.96638
4426353.89748	 293.00000	 185.05922	   0.53025	   0.07861	   0.53605	  -8.43307
4426354.13348	 293.00000	 146.35823	   0.54046	   0.08269	   0.54674	  -8.69859
4426354.36948	 293.00000	 115.77804	   0.55128	   0.08966	   0.55853	  -9.23795
4426354.60448	 293.00000	  91.67210	   0.56316	   0.09611	   0.57131	  -9.68496
4426354.84948	 293.00000	  72.51701	   0.57774	   0.10550	   0.58729	 -10.34866
4426355.07848	 293.00000	  57.36816	   0.59566	   0.11293	   0.60627	 -10.73569
4426355.31548	 293.00000	  45.36290	   0.61364	   0.12360	   0.62596	 -11.38787
4426355.54748	 293.00000	  35.93134	   0.63705	   0.13121	   0.65042	 -11.63833
4426355.79848	 293.00000	  28.40909	   0.66246	   0.13702	   0.67648	 -11.68619
4426356.01248	 293.00000	  22.48202	   0.69013	   0.14036	   0.70426	 -11.49587
4426356.27748	 293.00000	  17.79613	   0.71839	   0.13793	   0.73152	 -10.86876
4426356.52948	 293.00000	  14.06813	   0.74586	   0.13146	   0.75736	  -9.99568
4426356.74548	 293.00000	  11.14480	   0.76709	   0.12196	   0.77672	  -9.03411
4426357.01348	 293.00000	   8.81772	   0.78981	   0.10931	   0.79734	  -7.87954
4426357.19148	 293.00000	   6.97545	   0.80651	   0.09744	   0.81237	  -6.88926
4426357.40948	 293.00000	   5.51730	   0.81826	   0.08496	   0.82266	  -5.92772
4426357.67848	 293.00000	   4.36941	   0.82832	   0.07485	   0.83170	  -5.16318
4426358.01348	 293.00000	   3.45686	   0.83526	   0.06485	   0.83777	  -4.43938
4426358.43248	 293.00000	   2.73547	   0.84224	   0.05690	   0.84416	  -3.86464
4426358.95748	 293.00000	   2.16054	   0.84694	   0.05111	   0.84848	  -3.45363
4426359.61649	 293.00000	   1.70952	   0.85068	   0.04711	   0.85199	  -3.16951
4426360.44549	 293.00000	   1.35352	   0.85458	   0.04465	   0.85574	  -2.99101
4426361.48849	 293.00000	   1.07079	   0.85818	   0.04403	   0.85931	  -2.93674
4426362.80249	 293.00000	   0.84734	   0.86062	   0.04402	   0.86174	  -2.92841
4426364.45749	 293.00000	   0.67072	   0.86413	   0.04608	   0.86536	  -3.05257
4426366.54649	 293.00000	   0.53067	   0.86717	   0.04853	   0.86852	  -3.20283
4426369.18350	 293.00000	   0.41976	   0.87177	   0.05208	   0.87333	  -3.41866
4426372.51450	 293.00000	   0.33183	   0.87653	   0.05881	   0.87850	  -3.83870
4426376.72051	 293.00000	   0.26261	   0.88136	   0.06582	   0.88382	  -4.27102
4426382.02851	 293.00000	   0.20791	   0.88768	   0.07452	   0.89080	  -4.79868
4426388.73352	 293.00000	   0.16452	   0.89678	   0.08619	   0.90091	  -5.49009
4426397.20953	 293.00000	   0.13007	   0.90705	   0.10244	   0.91282	  -6.44377
4426407.89955	 293.00000	   0.10309	   0.91581	   0.12180	   0.92387	  -7.57560
4426421.41357	 293.00000	   0.08153	   0.92485	   0.14277	   0.93580	  -8.77533
4426438.51159	 293.00000	   0.06443	   0.93782	   0.16514	   0.95225	  -9.98700
4426460.09862	 293.00000	   0.05102	   0.95909	   0.18507	   0.97679	 -10.92173
4426487.34065	 293.00000	   0.04042	   0.98213	   0.21305	   1.00497	 -12.23924
4426521.83670	 293.00000	   0.03192	   1.00928	   0.24327	   1.03818	 -13.55163
4426565.38376	 293.00000	   0.02528	   1.04262	   0.27149	   1.07738	 -14.59538
4426620.44983	 293.00000	   0.01999	   1.08972	   0.30559	   1.13176	 -15.66517
4440570.34503	 294.00000	20004.45300	   0.36983	  -0.01124	   0.37000	   1.74084
4440570.48803	 294.00000	15829.12600	   0.37723	   0.00166	   0.37723	  -0.25241
4440570.63003	 294.00000	12516.70300	   0.38633	   0.01293	   0.38654	  -1.91684
4440570.77203	 294.00000	9909.44240	   0.39333	   0.01945	   0.39381	  -2.83122
4440570.93603	 294.00000	7835.48000	   0.40149	   0.02621	   0.40234	  -3.73440
4440571.13703	 294.00000	6217.24610	   0.40960	   0.03210	   0.41085	  -4.48178
4440571.37503	 294.00000	4905.29100	   0.41616	   0.03502	   0.41763	  -4.81083
4440571.61403	 294.00000	3881.27370	   0.42377	   0.04053	   0.42571	  -5.46268
4440571.85203	 294.00000	3070.98270	   0.42989	   0.04284	   0.43202	  -5.69141
4440572.09003	 294.00000	2430.77780	   0.43915	   0.04434	   0.44139	  -5.76599
4440572.32803	 294.00000	1923.15370	   0.44570	   0.04821	   0.44830	  -6.17291
4440572.56603	 294.00000	1522.43580	   0.45265	   0.04882	   0.45528	  -6.15589
4440572.80403	 294.00000	1203.84460	   0.45967	   0.05246	   0.46265	  -6.51083
4440573.04303	 294.00000	 952.86591	   0.46747	   0.05438	   0.47063	  -6.63541
4440573.28103	 294.00000	 754.27557	   0.47706	   0.05553	   0.48028	  -6.63880
4440573.51803	 294.00000	 596.71857	   0.48452	   0.05910	   0.48811	  -6.95435
4440573.75603	 294.00000	 471.96338	   0.49182	   0.06097	   0.49558	  -7.06643
4440573.99503	 294.00000	 373.20856	   0.50082	   0.06432	   0.50494	  -7.31788
4440574.23303	 294.00000	 295.47278	   0.50971	   0.06866	   0.51431	  -7.67223
4440574.47204	 294.00000	 233.87738	   0.51960	   0.07226	   0.52460	  -7.91750
4440574.71004	 294.00000	 185.05922	   0.52937	   0.07647	   0.53487	  -8.21932
4440574.94604	 294.00000	 146.35823	   0.54104	   0.08230	   0.54727	  -8.64915
4440575.18304	 294.00000	 115.77804	   0.55167	   0.08858	   0.55874	  -9.12199
4440575.41704	 294.00000	  91.67210	   0.56429	   0.09623	   0.57244	  -9.67776
4440575.66204	 294.00000	  72.51701	   0.57664	   0.10452	   0.58604	 -10.27329
4440575.89104	 294.00000	  57.36816	   0.59514	   0.11301	   0.60577	 -10.75144
4440576.12804	 294.00000	  45.36290	   0.61277	   0.12496	   0.62538	 -11.52592
4440576.36004	 294.00000	  35.93134	   0.63469	   0.13320	   0.64852	 -11.85258
4440576.61104	 294.00000	  28.40909	   0.66177	   0.13689	   0.67578	 -11.68702
4440576.82504	 294.00000	  22.48202	   0.68978	   0.14198	   0.70424	 -11.63136
4440577.09004	 294.00000	  17.79613	   0.71799	   0.13768	   0.73107	 -10.85507
4440577.34204	 294.00000	  14.06813	   0.74561	   0.13112	   0.75705	  -9.97381
4440577.55804	 294.00000	  11.14480	   0.76839	   0.12111	   0.77787	  -8.95731
4440577.82604	 294.00000	   8.81772	   0.78973	   0.11053	   0.79743	  -7.96694
4440578.00404	 294.00000	   6.97545	   0.80516	   0.09644	   0.81091	  -6.83013
4440578.22204	 294.00000	   5.51730	   0.81916	   0.08469	   0.82353	  -5.90244
4440578.49104	 294.00000	   4.36941	   0.82621	   0.07348	   0.82947	  -5.08202
4440578.82604	 294.00000	   3.45686	   0.83489	   0.06443	   0.83738	  -4.41303
4440579.24504	 294.00000	   2.73547	   0.84108	   0.05741	   0.84304	  -3.90461
4440579.77004	 294.00000	   2.16054	   0.84488	   0.05091	   0.84641	  -3.44862
4440580.42904	 294.00000	   1.70952	   0.84888	   0.04774	   0.85022	  -3.21908
4440581.25804	 294.00000	   1.35352	   0.85225	   0.04481	   0.85343	  -3.00946
4440582.30105	 294.00000	   1.07079	   0.85678	   0.04381	   0.85790	  -2.92693
4440583.61505	 294.00000	   0.84734	   0.85982	   0.04404	   0.86094	  -2.93214
4440585.27005	 294.00000	   0.67072	   0.86199	   0.04560	   0.86320	  -3.02813
4440587.35905	 294.00000	   0.53067	   0.86623	   0.04790	   0.86755	  -3.16523
4440589.99606	 294.00000	   0.41976	   0.87057	   0.05216	   0.87213	  -3.42886
4440593.32706	 294.00000	   0.33183	   0.87491	   0.05847	   0.87687	  -3.82312
4440597.53307	 294.00000	   0.26261	   0.88014	   0.06580	   0.88259	  -4.27564
4440602.84107	 294.00000	   0.20791	   0.88678	   0.07449	   0.88990	  -4.80180
4440609.54608	 294.00000	   0.16452	   0.89585	   0.08665	   0.90003	  -5.52444
4440618.02209	 294.00000	   0.13007	   0.90579	   0.10331	   0.91166	  -6.50655
4440628.71211	 294.00000	   0.10309	   0.91368	   0.12231	   0.92183	  -7.62465
4440642.22612	 294.00000	   0.08153	   0.92315	   0.14187	   0.93399	  -8.73688
4440659.32415	 294.00000	   0.06443	   0.93725	   0.16290	   0.95130	  -9.85973
4440680.91117	 294.00000	   0.05102	   0.95824	   0.18454	   0.97584	 -10.90052
4440708.15321	 294.00000	   0.04042	   0.98158	   0.21234	   1.00429	 -12.20640
4440742.64926	 294.00000	   0.03192	   1.00814	   0.24233	   1.03686	 -13.51586
4440786.19631	 294.00000	   0.02528	   1.04305	   0.26954	   1.07732	 -14.48891
4440841.26239	 294.00000	   0.01999	   1.09150	   0.30710	   1.13388	 -15.71428
4454785.78072	 295.00000	20004.45300	   0.36804	  -0.01099	   0.36821	   1.70991
4454785.92372	 295.00000	15829.12600	   0.37793	   0.00224	   0.37794	  -0.34014
4454786.06572	 295.00000	12516.70300	   0.38516	   0.01264	   0.38536	  -1.87940
4454786.20772	 295.00000	9909.44240	   0.39352	   0.01927	   0.39399	  -2.80350
4454786.37173	 295.00000	7835.48000	   0.40000	   0.02640	   0.40087	  -3.77548
4454786.57273	 295.00000	6217.24610	   0.40850	   0.03228	   0.40977	  -4.51878
4454786.81073	 295.00000	4905.29100	   0.41633	   0.03511	   0.41781	  -4.82018
4454787.04873	 295.00000	3881.27370	   0.42464	   0.03911	   0.42644	  -5.26267
4454787.28773	 295.00000	3070.98270	   0.42906	   0.04150	   0.43106	  -5.52465
4454787.52573	 295.00000	2430.77780	   0.43794	   0.04446	   0.44019	  -5.79628
4454787.76373	 295.00000	1923.15370	   0.44549	   0.04798	   0.44806	  -6.14740
4454788.00173	 295.00000	1522.43580	   0.45302	   0.04935	   0.45570	  -6.21687
4454788.23973	 295.00000	1203.84460	   0.46013	   0.05183	   0.46304	  -6.42710
4454788.47873	 295.00000	 952.86591	   0.46930	   0.05370	   0.47237	  -6.52763
4454788.71673	 295.00000	 754.27557	   0.47646	   0.05723	   0.47989	  -6.84953
4454788.95373	 295.00000	 596.71857	   0.48490	   0.05832	   0.48839	  -6.85855
4454789.19173	 295.00000	 471.96338	   0.49085	   0.06191	   0.49474	  -7.18859
4454789.43073	 295.00000	 373.20856	   0.50107	   0.06455	   0.50522	  -7.34051
4454789.66873	 295.00000	 295.47278	   0.51093	   0.07058	   0.51578	  -7.86509
4454789.90773	 295.00000	 233.87738	   0.51824	   0.07220	   0.52324	  -7.93175
4454790.14573	 295.00000	 185.05922	   0.52976	   0.07810	   0.53548	  -8.38640
4454790.38173	 295.00000	 146.35823	   0.53936	   0.08270	   0.54567	  -8.71742
4454790.61873	 295.00000	 115.77804	   0.55184	   0.08934	   0.55902	  -9.19654
4454790.85273	 295.00000	  91.67210	   0.56329	   0.09628	   0.57146	  -9.69941
4454791.09673	 295.00000	  72.51701	   0.57818	   0.10578	   0.58778	 -10.36801
4454791.32573	 295.00000	  57.36816	   0.59501	   0.11463	   0.60595	 -10.90429
4454791.56273	 295.00000	  45.36290	   0.61338	   0.12462	   0.62591	 -11.48447
4454791.79473	 295.00000	  35.93134	   0.63595	   0.13160	   0.64943	 -11.69107
4454792.04573	 295.00000	  28.40909	   0.66204	   0.13750	   0.67617	 -11.73291
4454792.25973	 295.00000	  22.48202	   0.69027	   0.14075	   0.70447	 -11.52482
4454792.52473	 295.00000	  17.79613	   0.71838	   0.13755	   0.73143	 -10.83970
4454792.77673	 295.00000	  14.06813	   0.74490	   0.13183	   0.75648	 -10.03578
4454792.99273	 295.00000	  11.14480	   0.76889	   0.12164	   0.77845	  -8.98995
4454793.26073	 295.00000	   8.81772	   0.78907	   0.10968	   0.79666	  -7.91338
4454793.43873	 295.00000	   6.97545	   0.80626	   0.09754	   0.81214	  -6.89805
4454793.65673	 295.00000	   5.51730	   0.81852	   0.08376	   0.82280	  -5.84244
4454793.92574	 295.00000	   4.36941	   0.82890	   0.07455	   0.83224	  -5.13941
4454794.26074	 295.00000	   3.45686	   0.83537	   0.06514	   0.83790	  -4.45881
4454794.67974	 295.00000	   2.73547	   0.84118	   0.05793	   0.84317	  -3.93936
4454795.20474	 295.00000	   2.16054	   0.84614	   0.05211	   0.84774	  -3.52410
4454795.86374	 295.00000	   1.70952	   0.84945	   0.04745	   0.85078	  -3.19691
4454796.69274	 295.00000	   1.35352	   0.85323	   0.04442	   0.85439	  -2.98028
4454797.73574	 295.00000	   1.07079	   0.85699	   0.04343	   0.85809	  -2.90116
4454799.04974	 295.00000	   0.84734	   0.85994	   0.04368	   0.86105	  -2.90760
4454800.70474	 295.00000	   0.67072	   0.86330	   0.04575	   0.86452	  -3.03338
4454802.79375	 295.00000	   0.53067	   0.86676	   0.04817	   0.86810	  -3.18112
4454805.43075	 295.00000	   0.41976	   0.87168	   0.05223	   0.87325	  -3.42925
4454808.76175	 295.00000	   0.33183	   0.87627	   0.05932	   0.87828	  -3.87253
4454812.96776	 295.00000	   0.26261	   0.88057	   0.06826	   0.88321	  -4.43278
4454818.27577	 295.00000	   0.20791	   0.88505	   0.07700	   0.88839	  -4.97208
4454824.98078	 295.00000	   0.16452	   0.89190	   0.08734	   0.89617	  -5.59307
4454833.45679	 295.00000	   0.13007	   0.90163	   0.10061	   0.90723	  -6.36735
4454844.14680	 295.00000	   0.10309	   0.91302	   0.11780	   0.92059	  -7.35203
4454857.66082	 295.00000	   0.08153	   0.92504	   0.13673	   0.93509	  -8.40819
4454874.75884	 295.00000	   0.06443	   0.94195	   0.15810	   0.95512	  -9.52771
4454896.34587	 295.00000	   0.05102	   0.96513	   0.18036	   0.98183	 -10.58490
4454923.58790	 295.00000	   0.04042	   0.99432	   0.21376	   1.01704	 -12.13294
4454958.08395	 295.00000	   0.03192	   1.02104	   0.25564	   1.05256	 -14.05621
4455001.63101	 295.00000	   0.02528	   1.04431	   0.29470	   1.08509	 -15.75885
4455056.69708	 295.00000	   0.01999	   1.07449	   0.32765	   1.12333	 -16.95816
4469006.70626	 296.00000	20004.45300	   0.36964	  -0.01236	   0.36984	   1.91583
4469006.84926	 296.00000	15829.12600	   0.37744	   0.00174	   0.37744	  -0.26472
4469006.99126	 296.00000	12516.70300	   0.38532	   0.01194	   0.38551	  -1.77542
4469007.13326	 296.00000	9909.44240	   0.39422	   0.01961	   0.39471	  -2.84804
4469007.29726	 296.00000	7835.48000	   0.40174	   0.02655	   0.40262	  -3.78164
4469007.49826	 296.00000	6217.24610	   0.40892	   0.03188	   0.41016	  -4.45807
4469007.73627	 296.00000	4905.29100	   0.41420	   0.03541	   0.41571	  -4.88647
4469007.97427	 296.00000	3881.27370	   0.42452	   0.04006	   0.42640	  -5.39090
4469008.21227	 296.00000	3070.98270	   0.43102	   0.04233	   0.43309	  -5.60832
4469008.45127	 296.00000	2430.77780	   0.43890	   0.04449	   0.44115	  -5.78853
4469008.68927	 296.00000	1923.15370	   0.44752	   0.04620	   0.44990	  -5.89424
4469008.92727	 296.00000	1522.43580	   0.45243	   0.05014	   0.45520	  -6.32339
4469009.16527	 296.00000	1203.84460	   0.46064	   0.05272	   0.46364	  -6.52861
4469009.40427	 296.00000	 952.86591	   0.46864	   0.05470	   0.47182	  -6.65713
4469009.64227	 296.00000	 754.27557	   0.47659	   0.05629	   0.47990	  -6.73655
4469009.87927	 296.00000	 596.71857	   0.48456	   0.06056	   0.48833	  -7.12386
4469010.11727	 296.00000	 471.96338	   0.49153	   0.06161	   0.49538	  -7.14381
4469010.35627	 296.00000	 373.20856	   0.50163	   0.06514	   0.50584	  -7.39834
4469010.59427	 296.00000	 295.47278	   0.51004	   0.06879	   0.51466	  -7.68105
4469010.83327	 296.00000	 233.87738	   0.51982	   0.07243	   0.52484	  -7.93248
4469011.07127	 296.00000	 185.05922	   0.52908	   0.07641	   0.53457	  -8.21789
4469011.30727	 296.00000	 146.35823	   0.53853	   0.08246	   0.54481	  -8.70557
4469011.54327	 296.00000	 115.77804	   0.55110	   0.08763	   0.55802	  -9.03455
4469011.77827	 296.00000	  91.67210	   0.56331	   0.09663	   0.57154	  -9.73401
4469012.02327	 296.00000	  72.51701	   0.57661	   0.10527	   0.58614	 -10.34600
4469012.25227	 296.00000	  57.36816	   0.59515	   0.11293	   0.60577	 -10.74467
4469012.48927	 296.00000	  45.36290	   0.61216	   0.12393	   0.62458	 -11.44477
4469012.72127	 296.00000	  35.93134	   0.63468	   0.13204	   0.64827	 -11.75199
4469012.97227	 296.00000	  28.40909	   0.66092	   0.13737	   0.67505	 -11.74193
4469013.18627	 296.00000	  22.48202	   0.69059	   0.14078	   0.70480	 -11.52179
4469013.45127	 296.00000	  17.79613	   0.71780	   0.13757	   0.73086	 -10.84954
4469013.70327	 296.00000	  14.06813	   0.74528	   0.13271	   0.75701	 -10.09679
4469013.91927	 296.00000	  11.14480	   0.76798	   0.12210	   0.77762	  -9.03379
4469014.18727	 296.00000	   8.81772	   0.78842	   0.11028	   0.79609	  -7.96268
4469014.36527	 296.00000	   6.97545	   0.80619	   0.09715	   0.81202	  -6.87129
4469014.58327	 296.00000	   5.51730	   0.81710	   0.08521	   0.82153	  -5.95370
4469014.85227	 296.00000	   4.36941	   0.82775	   0.07386	   0.83104	  -5.09904
4469015.18727	 296.00000	   3.45686	   0.83471	   0.06515	   0.83724	  -4.46280
4469015.60628	 296.00000	   2.73547	   0.84124	   0.05618	   0.84311	  -3.82083
4469016.13128	 296.00000	   2.16054	   0.84580	   0.05101	   0.84734	  -3.45114
4469016.79028	 296.00000	   1.70952	   0.85020	   0.04777	   0.85154	  -3.21566
4469017.61928	 296.00000	   1.35352	   0.85351	   0.04527	   0.85471	  -3.03584
4469018.66228	 296.00000	   1.07079	   0.85707	   0.04346	   0.85817	  -2.90296
4469019.97628	 296.00000	   0.84734	   0.86084	   0.04346	   0.86194	  -2.89006
4469021.63128	 296.00000	   0.67072	   0.86421	   0.04558	   0.86541	  -3.01905
4469023.72029	 296.00000	   0.53067	   0.86712	   0.04926	   0.86852	  -3.25169
4469026.35729	 296.00000	   0.41976	   0.87078	   0.05313	   0.87240	  -3.49152
4469029.68829	 296.00000	   0.33183	   0.87505	   0.05863	   0.87701	  -3.83292
4469033.89430	 296.00000	   0.26261	   0.88081	   0.06594	   0.88328	  -4.28157
4469039.20231	 296.00000	   0.20791	   0.88722	   0.07607	   0.89048	  -4.90037
4469045.90732	 296.00000	   0.16452	   0.89354	   0.08730	   0.89780	  -5.58035
4469054.38333	 296.00000	   0.13007	   0.90298	   0.09933	   0.90842	  -6.27763
4469065.07334	 296.00000	   0.10309	   0.91659	   0.11615	   0.92392	  -7.22216
4469078.58736	 296.00000	   0.08153	   0.93193	   0.13881	   0.94221	  -8.47189
4469095.68538	 296.00000	   0.06443	   0.94795	   0.16665	   0.96248	  -9.97048
4469117.27241	 296.00000	   0.05102	   0.96022	   0.19383	   0.97959	 -11.41208
4469144.51444	 296.00000	   0.04042	   0.97924	   0.21830	   1.00328	 -12.56728
4469179.01049	 296.00000	   0.03192	   1.00665	   0.24627	   1.03633	 -13.74699
4469222.55755	 296.00000	   0.02528	   1.03960	   0.27883	   1.07634	 -15.01410
4469277.62362	 296.00000	   0.01999	   1.07670	   0.31305	   1.12129	 -16.21196
4483309.44241	 297.00000	20004.45300	   0.36947	  -0.01298	   0.36970	   2.01150
4483309.58541	 297.00000	15829.12600	   0.37774	   0.00315	   0.37775	  -0.47841
4483309.72741	 297.00000	12516.70300	   0.38588	   0.01227	   0.38608	  -1.82182
4483309.86941	 297.00000	9909.44240	   0.39350	   0.02015	   0.39402	  -2.93177
4483310.03341	 297.00000	7835.48000	   0.40222	   0.02630	   0.40308	  -3.74038
4483310.23441	 297.00000	6217.24610	   0.41107	   0.03200	   0.41231	  -4.45094
4483310.47241	 297.00000	4905.29100	   0.41601	   0.03492	   0.41747	  -4.79884
4483310.71141	 297.00000	3881.27370	   0.42298	   0.03901	   0.42477	  -5.26896
4483310.94941	 297.00000	3070.98270	   0.43214	   0.04271	   0.43425	  -5.64378
4483311.18741	 297.00000	2430.77780	   0.43802	   0.04514	   0.44033	  -5.88381
4483311.42541	 297.00000	1923.15370	   0.44684	   0.04691	   0.44930	  -5.99368
4483311.66341	 297.00000	1522.43580	   0.45380	   0.04910	   0.45645	  -6.17470
4483311.90141	 297.00000	1203.84460	   0.46103	   0.05191	   0.46394	  -6.42373
4483312.14041	 297.00000	 952.86591	   0.46964	   0.05424	   0.47276	  -6.58868
4483312.37841	 297.00000	 754.27557	   0.47709	   0.05582	   0.48034	  -6.67350
4483312.61541	 297.00000	 596.71857	   0.48509	   0.05993	   0.48878	  -7.04293
4483312.85341	 297.00000	 471.96338	   0.49382	   0.06194	   0.49769	  -7.14894
4483313.09241	 297.00000	 373.20856	   0.50212	   0.06527	   0.50634	  -7.40619
4483313.33041	 297.00000	 295.47278	   0.51063	   0.06822	   0.51517	  -7.60935
4483313.56941	 297.00000	 233.87738	   0.51982	   0.07251	   0.52485	  -7.94100
4483313.80741	 297.00000	 185.05922	   0.53062	   0.07710	   0.53619	  -8.26716
4483314.04341	 297.00000	 146.35823	   0.54025	   0.08412	   0.54676	  -8.84966
4483314.28041	 297.00000	 115.77804	   0.55280	   0.08939	   0.55998	  -9.18586
4483314.51441	 297.00000	  91.67210	   0.56313	   0.09685	   0.57139	  -9.75829
4483314.75941	 297.00000	  72.51701	   0.58009	   0.10418	   0.58937	 -10.18153
4483314.98841	 297.00000	  57.36816	   0.59614	   0.11299	   0.60675	 -10.73256
4483315.22541	 297.00000	  45.36290	   0.61393	   0.12175	   0.62589	 -11.21660
4483315.45741	 297.00000	  35.93134	   0.63596	   0.13129	   0.64937	 -11.66439
4483315.70841	 297.00000	  28.40909	   0.66360	   0.13792	   0.67778	 -11.74069
4483315.92241	 297.00000	  22.48202	   0.68927	   0.14067	   0.70348	 -11.53452
4483316.18741	 297.00000	  17.79613	   0.71852	   0.13900	   0.73185	 -10.94899
4483316.43942	 297.00000	  14.06813	   0.74636	   0.13287	   0.75809	 -10.09427
4483316.65542	 297.00000	  11.14480	   0.76990	   0.12210	   0.77953	  -9.01176
4483316.92342	 297.00000	   8.81772	   0.79027	   0.11092	   0.79802	  -7.98975
4483317.10142	 297.00000	   6.97545	   0.80622	   0.09806	   0.81217	  -6.93455
4483317.31942	 297.00000	   5.51730	   0.81823	   0.08635	   0.82277	  -6.02409
4483317.58842	 297.00000	   4.36941	   0.82937	   0.07503	   0.83275	  -5.16929
4483317.92342	 297.00000	   3.45686	   0.83430	   0.06601	   0.83691	  -4.52393
4483318.34242	 297.00000	   2.73547	   0.84141	   0.05647	   0.84331	  -3.83967
4483318.86742	 297.00000	   2.16054	   0.84723	   0.05090	   0.84876	  -3.43793
4483319.52642	 297.00000	   1.70952	   0.85139	   0.04776	   0.85273	  -3.21073
4483320.35542	 297.00000	   1.35352	   0.85448	   0.04474	   0.85565	  -2.99736
4483321.39842	 297.00000	   1.07079	   0.85820	   0.04343	   0.85930	  -2.89678
4483322.71242	 297.00000	   0.84734	   0.86205	   0.04366	   0.86316	  -2.89944
4483324.36743	 297.00000	   0.67072	   0.86532	   0.04558	   0.86652	  -3.01491
4483326.45643	 297.00000	   0.53067	   0.86823	   0.04953	   0.86964	  -3.26523
4483329.09343	 297.00000	   0.41976	   0.87155	   0.05298	   0.87316	  -3.47878
4483332.42444	 297.00000	   0.33183	   0.87638	   0.05856	   0.87834	  -3.82278
4483336.63044	 297.00000	   0.26261	   0.88210	   0.06550	   0.88453	  -4.24658
4483341.93845	 297.00000	   0.20791	   0.88824	   0.07600	   0.89149	  -4.89052
4483348.64346	 297.00000	   0.16452	   0.89466	   0.08721	   0.89890	  -5.56759
4483357.11947	 297.00000	   0.13007	   0.90359	   0.10044	   0.90915	  -6.34296
4483367.80948	 297.00000	   0.10309	   0.91751	   0.11575	   0.92479	  -7.19018
4483381.32350	 297.00000	   0.08153	   0.93288	   0.13853	   0.94311	  -8.44647
4483398.42152	 297.00000	   0.06443	   0.94813	   0.16632	   0.96261	  -9.94927
4483420.00855	 297.00000	   0.05102	   0.96062	   0.19366	   0.97995	 -11.39781
4483447.25059	 297.00000	   0.04042	   0.98010	   0.21835	   1.00412	 -12.55958
4483481.74663	 297.00000	   0.03192	   1.00834	   0.24514	   1.03771	 -13.66433
4483525.29369	 297.00000	   0.02528	   1.04103	   0.27884	   1.07773	 -14.99456
4483580.35976	 297.00000	   0.01999	   1.07713	   0.31340	   1.12180	 -16.22273
4497544.32254	 298.00000	20004.45300	   0.37071	  -0.01092	   0.37087	   1.68732
4497544.46554	 298.00000	15829.12600	   0.37779	   0.00160	   0.37779	  -0.24336
4497544.60754	 298.00000	12516.70300	   0.38502	   0.01335	   0.38526	  -1.98588
4497544.74954	 298.00000	9909.44240	   0.39362	   0.02041	   0.39415	  -2.96798
4497544.91354	 298.00000	7835.48000	   0.40151	   0.02606	   0.40235	  -3.71431
4497545.11454	 298.00000	6217.24610	   0.40916	   0.03192	   0.41040	  -4.46139
4497545.35254	 298.00000	4905.29100	   0.41677	   0.03689	   0.41840	  -5.05878
4497545.59154	 298.00000	3881.27370	   0.42340	   0.03967	   0.42526	  -5.35249
4497545.82954	 298.00000	3070.98270	   0.43119	   0.04247	   0.43328	  -5.62543
4497546.06754	 298.00000	2430.77780	   0.43857	   0.04570	   0.44095	  -5.94901
4497546.30554	 298.00000	1923.15370	   0.44556	   0.04782	   0.44812	  -6.12516
4497546.54354	 298.00000	1522.43580	   0.45463	   0.04990	   0.45736	  -6.26360
4497546.78154	 298.00000	1203.84460	   0.46173	   0.05139	   0.46458	  -6.35104
4497547.02054	 298.00000	 952.86591	   0.46975	   0.05392	   0.47284	  -6.54775
4497547.25854	 298.00000	 754.27557	   0.47714	   0.05551	   0.48036	  -6.63532
4497547.49554	 298.00000	 596.71857	   0.48508	   0.05853	   0.48860	  -6.88025
4497547.73354	 298.00000	 471.96338	   0.49268	   0.06198	   0.49657	  -7.16973
4497547.97254	 298.00000	 373.20856	   0.50196	   0.06373	   0.50599	  -7.23542
4497548.20954	 298.00000	 295.47278	   0.51206	   0.06862	   0.51664	  -7.63232
4497548.44954	 298.00000	 233.87738	   0.52052	   0.07146	   0.52540	  -7.81686
4497548.68754	 298.00000	 185.05922	   0.53118	   0.07814	   0.53689	  -8.36819
4497548.92354	 298.00000	 146.35823	   0.53963	   0.08390	   0.54612	  -8.83764
4497549.15954	 298.00000	 115.77804	   0.55147	   0.08830	   0.55849	  -9.09687
4497549.39454	 298.00000	  91.67210	   0.56556	   0.09627	   0.57370	  -9.66055
4497549.63954	 298.00000	  72.51701	   0.57867	   0.10495	   0.58811	 -10.27990
4497549.86854	 298.00000	  57.36816	   0.59460	   0.11432	   0.60549	 -10.88292
4497550.10554	 298.00000	  45.36290	   0.61555	   0.12278	   0.62767	 -11.28070
4497550.33754	 298.00000	  35.93134	   0.63538	   0.13227	   0.64900	 -11.75946
4497550.58754	 298.00000	  28.40909	   0.66273	   0.13750	   0.67684	 -11.72096
4497550.80254	 298.00000	  22.48202	   0.69007	   0.14209	   0.70455	 -11.63491
4497551.06754	 298.00000	  17.79613	   0.71883	   0.13786	   0.73193	 -10.85614
4497551.31954	 298.00000	  14.06813	   0.74614	   0.13226	   0.75777	 -10.05192
4497551.53554	 298.00000	  11.14480	   0.77109	   0.12278	   0.78080	  -9.04752
4497551.80355	 298.00000	   8.81772	   0.79108	   0.10992	   0.79868	  -7.91023
4497551.98155	 298.00000	   6.97545	   0.80838	   0.09733	   0.81422	  -6.86546
4497552.19955	 298.00000	   5.51730	   0.82040	   0.08618	   0.82491	  -5.99682
4497552.46855	 298.00000	   4.36941	   0.82764	   0.07472	   0.83100	  -5.15849
4497552.80355	 298.00000	   3.45686	   0.83786	   0.06510	   0.84038	  -4.44282
4497553.22255	 298.00000	   2.73547	   0.84323	   0.05718	   0.84517	  -3.87905
4497553.74755	 298.00000	   2.16054	   0.84821	   0.05168	   0.84978	  -3.48636
4497554.40655	 298.00000	   1.70952	   0.85180	   0.04781	   0.85314	  -3.21263
4497555.23555	 298.00000	   1.35352	   0.85614	   0.04487	   0.85732	  -3.00032
4497556.27855	 298.00000	   1.07079	   0.85907	   0.04390	   0.86019	  -2.92538
4497557.59255	 298.00000	   0.84734	   0.86215	   0.04403	   0.86327	  -2.92389
4497559.24756	 298.00000	   0.67072	   0.86540	   0.04607	   0.86663	  -3.04755
4497561.33656	 298.00000	   0.53067	   0.86882	   0.04831	   0.87017	  -3.18244
4497563.97356	 298.00000	   0.41976	   0.87318	   0.05242	   0.87476	  -3.43524
4497567.30457	 298.00000	   0.33183	   0.87769	   0.05885	   0.87966	  -3.83616
4497571.51057	 298.00000	   0.26261	   0.88289	   0.06684	   0.88541	  -4.32943
4497576.81858	 298.00000	   0.20791	   0.88931	   0.07488	   0.89246	  -4.81275
4497583.52359	 298.00000	   0.16452	   0.89840	   0.08600	   0.90251	  -5.46784
4497591.99960	 298.00000	   0.13007	   0.90864	   0.10249	   0.91440	  -6.43524
4497602.68961	 298.00000	   0.10309	   0.91812	   0.12269	   0.92628	  -7.61154
4497616.20363	 298.00000	   0.08153	   0.92705	   0.14357	   0.93810	  -8.80365
4497633.30165	 298.00000	   0.06443	   0.94053	   0.16507	   0.95490	  -9.95441
4497654.88868	 298.00000	   0.05102	   0.95985	   0.18552	   0.97761	 -10.93918
4497682.13072	 298.00000	   0.04042	   0.98568	   0.21364	   1.00857	 -12.22919
4497716.62676	 298.00000	   0.03192	   1.01131	   0.24416	   1.04037	 -13.57327
4497760.17382	 298.00000	   0.02528	   1.04495	   0.27280	   1.07997	 -14.63139
4497815.23989	 298.00000	   0.01999	   1.09240	   0.30567	   1.13435	 -15.63238
4511742.40603	 299.00000	20004.45300	   0.36951	  -0.00980	   0.36964	   1.51861
4511742.54903	 299.00000	15829.12600	   0.37758	   0.00252	   0.37759	  -0.38258
4511742.69103	 299.00000	12516.70300	   0.38512	   0.01252	   0.38532	  -1.86187
4511742.83303	 299.00000	9909.44240	   0.39453	   0.02088	   0.39508	  -3.02885
4511742.99703	 299.00000	7835.48000	   0.40195	   0.02721	   0.40287	  -3.87298
4511743.19803	 299.00000	6217.24610	   0.41049	   0.03273	   0.41180	  -4.55916
4511743.43603	 299.00000	4905.29100	   0.41555	   0.03631	   0.41713	  -4.99363
4511743.67503	 299.00000	3881.27370	   0.42372	   0.04047	   0.42565	  -5.45647
4511743.91303	 299.00000	3070.98270	   0.43160	   0.04355	   0.43379	  -5.76161
4511744.15103	 299.00000	2430.77780	   0.43813	   0.04622	   0.44056	  -6.02184
4511744.38903	 299.00000	1923.15370	   0.44591	   0.04902	   0.44860	  -6.27279
4511744.62703	 299.00000	1522.43580	   0.45454	   0.05036	   0.45732	  -6.32172
4511744.86503	 299.00000	1203.84460	   0.46188	   0.05282	   0.46489	  -6.52379
4511745.10403	 299.00000	 952.86591	   0.47056	   0.05449	   0.47371	  -6.60585
4511745.34203	 299.00000	 754.27557	   0.47741	   0.05661	   0.48076	  -6.76241
4511745.57903	 299.00000	 596.71857	   0.48568	   0.05881	   0.48923	  -6.90471
4511745.81703	 299.00000	 471.96338	   0.49198	   0.06107	   0.49576	  -7.07622
4511746.05603	 299.00000	 373.20856	   0.50182	   0.06385	   0.50587	  -7.25139
4511746.29403	 299.00000	 295.47278	   0.51097	   0.06893	   0.51560	  -7.68323
4511746.53303	 299.00000	 233.87738	   0.52014	   0.07269	   0.52519	  -7.95588
4511746.77103	 299.00000	 185.05922	   0.53042	   0.07877	   0.53624	  -8.44725
4511747.00703	 299.00000	 146.35823	   0.54026	   0.08321	   0.54663	  -8.75552
4511747.24403	 299.00000	 115.77804	   0.55182	   0.09083	   0.55924	  -9.34679
4511747.47803	 299.00000	  91.67210	   0.56352	   0.09823	   0.57202	  -9.88819
4511747.72303	 299.00000	  72.51701	   0.57746	   0.10469	   0.58687	 -10.27561
4511747.95204	 299.00000	  57.36816	   0.59545	   0.11631	   0.60670	 -11.05275
4511748.18904	 299.00000	  45.36290	   0.61433	   0.12288	   0.62649	 -11.31140
4511748.42104	 299.00000	  35.93134	   0.63515	   0.13161	   0.64864	 -11.70672
4511748.67204	 299.00000	  28.40909	   0.66276	   0.13737	   0.67685	 -11.71023
4511748.88604	 299.00000	  22.48202	   0.69007	   0.14107	   0.70435	 -11.55362
4511749.15104	 299.00000	  17.79613	   0.71892	   0.13858	   0.73215	 -10.91051
4511749.40304	 299.00000	  14.06813	   0.74735	   0.13345	   0.75917	 -10.12442
4511749.61904	 299.00000	  11.14480	   0.77020	   0.12270	   0.77991	  -9.05142
4511749.88704	 299.00000	   8.81772	   0.79190	   0.10983	   0.79948	  -7.89625
4511750.06504	 299.00000	   6.97545	   0.80850	   0.09759	   0.81437	  -6.88224
4511750.28304	 299.00000	   5.51730	   0.82022	   0.08575	   0.82469	  -5.96817
4511750.55204	 299.00000	   4.36941	   0.83033	   0.07538	   0.83375	  -5.18714
4511750.88704	 299.00000	   3.45686	   0.83818	   0.06514	   0.84070	  -4.44378
4511751.30604	 299.00000	   2.73547	   0.84402	   0.05712	   0.84595	  -3.87198
4511751.83104	 299.00000	   2.16054	   0.84911	   0.05253	   0.85073	  -3.54003
4511752.49104	 299.00000	   1.70952	   0.85310	   0.04792	   0.85445	  -3.21484
4511753.31904	 299.00000	   1.35352	   0.85707	   0.04509	   0.85826	  -3.01143
4511754.36204	 299.00000	   1.07079	   0.86027	   0.04409	   0.86140	  -2.93400
4511755.67605	 299.00000	   0.84734	   0.86313	   0.04480	   0.86429	  -2.97104
4511757.33205	 299.00000	   0.67072	   0.86627	   0.04660	   0.86753	  -3.07943
4511759.42005	 299.00000	   0.53067	   0.86978	   0.04830	   0.87112	  -3.17869
4511762.05705	 299.00000	   0.41976	   0.87408	   0.05244	   0.87565	  -3.43323
4511765.38806	 299.00000	   0.33183	   0.87865	   0.05890	   0.88062	  -3.83476
4511769.59406	 299.00000	   0.26261	   0.88338	   0.06662	   0.88589	  -4.31311
4511774.90207	 299.00000	   0.20791	   0.88980	   0.07452	   0.89291	  -4.78748
4511781.60708	 299.00000	   0.16452	   0.89887	   0.08566	   0.90294	  -5.44389
4511790.08309	 299.00000	   0.13007	   0.90948	   0.10220	   0.91520	  -6.41169
4511800.77410	 299.00000	   0.10309	   0.91934	   0.12233	   0.92744	  -7.57965
4511814.28712	 299.00000	   0.08153	   0.92859	   0.14393	   0.93967	  -8.81063
4511831.38514	 299.00000	   0.06443	   0.94122	   0.16595	   0.95574	  -9.99904
4511852.97217	 299.00000	   0.05102	   0.96051	   0.18628	   0.97841	 -10.97579
4511880.21421	 299.00000	   0.04042	   0.98548	   0.21382	   1.00841	 -12.24186
4511914.71025	 299.00000	   0.03192	   1.01184	   0.24417	   1.04088	 -13.56696
4511958.25731	 299.00000	   0.02528	   1.04450	   0.27491	   1.08007	 -14.74568
4512013.32338	 299.00000	   0.01999	   1.09100	   0.30651	   1.13324	 -15.69242
4525927.99617	 300.00000	20004.45300	   0.36914	  -0.01142	   0.36932	   1.77156
4525928.13917	 300.00000	15829.12600	   0.37675	   0.00262	   0.37676	  -0.39844
4525928.28117	 300.00000	12516.70300	   0.38524	   0.01224	   0.38543	  -1.81970
4525928.42317	 300.00000	9909.44240	   0.39363	   0.02052	   0.39417	  -2.98448
4525928.58717	 300.00000	7835.48000	   0.40295	   0.02704	   0.40386	  -3.83861
4525928.78817	 300.00000	6217.24610	   0.40940	   0.03256	   0.41070	  -4.54688
4525929.02617	 300.00000	4905.29100	   0.41765	   0.03591	   0.41919	  -4.91453
4525929.26517	 300.00000	3881.27370	   0.42421	   0.03767	   0.42588	  -5.07515
4525929.50317	 300.00000	3070.98270	   0.43135	   0.04196	   0.43338	  -5.55662
4525929.74117	 300.00000	2430.77780	   0.43808	   0.04527	   0.44041	  -5.90010
4525929.97917	 300.00000	1923.15370	   0.44781	   0.04785	   0.45036	  -6.09912
4525930.21717	 300.00000	1522.43580	   0.45319	   0.04842	   0.45577	  -6.09884
4525930.45517	 300.00000	1203.84460	   0.46207	   0.05210	   0.46499	  -6.43300
4525930.69417	 300.00000	 952.86591	   0.46942	   0.05375	   0.47249	  -6.53150
4525930.93217	 300.00000	 754.27557	   0.47816	   0.05621	   0.48145	  -6.70501
4525931.16917	 300.00000	 596.71857	   0.48621	   0.05989	   0.48989	  -7.02194
4525931.40717	 300.00000	 471.96338	   0.49303	   0.06114	   0.49681	  -7.06947
4525931.64617	 300.00000	 373.20856	   0.50128	   0.06524	   0.50551	  -7.41571
4525931.88417	 300.00000	 295.47278	   0.50993	   0.06947	   0.51464	  -7.75819
4525932.12317	 300.00000	 233.87738	   0.52037	   0.07243	   0.52539	  -7.92353
4525932.36117	 300.00000	 185.05922	   0.53069	   0.07842	   0.53645	  -8.40598
4525932.59717	 300.00000	 146.35823	   0.54000	   0.08416	   0.54652	  -8.85815
4525932.83417	 300.00000	 115.77804	   0.55264	   0.08954	   0.55984	  -9.20318
4525933.06817	 300.00000	  91.67210	   0.56402	   0.09629	   0.57218	  -9.68800
4525933.31318	 300.00000	  72.51701	   0.57766	   0.10477	   0.58709	 -10.28027
4525933.54318	 300.00000	  57.36816	   0.59484	   0.11401	   0.60567	 -10.85026
4525933.77918	 300.00000	  45.36290	   0.61387	   0.12383	   0.62623	 -11.40476
4525934.01118	 300.00000	  35.93134	   0.63743	   0.13209	   0.65097	 -11.70766
4525934.26218	 300.00000	  28.40909	   0.66293	   0.13907	   0.67736	 -11.84801
4525934.47618	 300.00000	  22.48202	   0.69012	   0.14073	   0.70432	 -11.52606
4525934.74118	 300.00000	  17.79613	   0.71832	   0.13947	   0.73173	 -10.98824
4525934.99318	 300.00000	  14.06813	   0.74735	   0.13419	   0.75930	 -10.17926
4525935.20918	 300.00000	  11.14480	   0.77047	   0.12286	   0.78020	  -9.06017
4525935.47718	 300.00000	   8.81772	   0.79199	   0.11135	   0.79978	  -8.00338
4525935.65518	 300.00000	   6.97545	   0.80707	   0.09884	   0.81311	  -6.98240
4525935.87318	 300.00000	   5.51730	   0.82157	   0.08785	   0.82625	  -6.10338
4525936.14218	 300.00000	   4.36941	   0.83108	   0.07584	   0.83453	  -5.21377
4525936.47718	 300.00000	   3.45686	   0.83921	   0.06539	   0.84175	  -4.45525
4525936.89618	 300.00000	   2.73547	   0.84401	   0.05750	   0.84596	  -3.89717
4525937.42118	 300.00000	   2.16054	   0.84904	   0.05246	   0.85066	  -3.53599
4525938.08018	 300.00000	   1.70952	   0.85305	   0.04800	   0.85440	  -3.22048
4525938.90918	 300.00000	   1.35352	   0.85739	   0.04467	   0.85855	  -2.98212
4525939.95218	 300.00000	   1.07079	   0.86079	   0.04443	   0.86193	  -2.95492
4525941.26619	 300.00000	   0.84734	   0.86328	   0.04440	   0.86442	  -2.94403
4525942.92119	 300.00000	   0.67072	   0.86677	   0.04641	   0.86801	  -3.06473
4525945.01019	 300.00000	   0.53067	   0.87032	   0.04832	   0.87166	  -3.17751
4525947.64719	 300.00000	   0.41976	   0.87508	   0.05261	   0.87666	  -3.44065
4525950.97820	 300.00000	   0.33183	   0.87995	   0.05896	   0.88193	  -3.83358
4525955.18420	 300.00000	   0.26261	   0.88437	   0.06644	   0.88686	  -4.29608
4525960.49221	 300.00000	   0.20791	   0.89086	   0.07502	   0.89401	  -4.81363
4525967.19722	 300.00000	   0.16452	   0.89981	   0.08637	   0.90395	  -5.48313
4525975.67323	 300.00000	   0.13007	   0.91068	   0.10253	   0.91644	  -6.42335
4525986.36324	 300.00000	   0.10309	   0.91974	   0.12277	   0.92790	  -7.60311
4525999.87726	 300.00000	   0.08153	   0.92935	   0.14358	   0.94037	  -8.78274
4526016.97529	 300.00000	   0.06443	   0.94184	   0.16639	   0.95643	 -10.01887
4526038.56231	 300.00000	   0.05102	   0.96115	   0.18649	   0.97908	 -10.98042
4526065.80435	 300.00000	   0.04042	   0.98635	   0.21394	   1.00929	 -12.23785
4526100.30039	 300.00000	   0.03192	   1.01311	   0.24475	   1.04225	 -13.58148
4526143.84745	 300.00000	   0.02528	   1.04564	   0.27324	   1.08076	 -14.64482
4526198.91352	 300.00000	   0.01999	   1.09193	   0.30616	   1.13404	 -15.66266
4540109.85567	 301.00000	20004.45300	   0.36903	  -0.01231	   0.36924	   1.91003
4540109.99867	 301.00000	15829.12600	   0.37824	   0.00199	   0.37825	  -0.30146
4540110.14067	 301.00000	12516.70300	   0.38649	   0.01256	   0.38670	  -1.86199
4540110.28267	 301.00000	9909.44240	   0.39372	   0.02050	   0.39426	  -2.98045
4540110.44667	 301.00000	7835.48000	   0.40146	   0.02747	   0.40240	  -3.91458
4540110.64767	 301.00000	6217.24610	   0.40979	   0.03177	   0.41102	  -4.43329
4540110.88567	 301.00000	4905.29100	   0.41613	   0.03590	   0.41768	  -4.93050
4540111.12467	 301.00000	3881.27370	   0.42392	   0.03886	   0.42570	  -5.23707
4540111.36267	 301.00000	3070.98270	   0.43222	   0.04381	   0.43443	  -5.78809
4540111.60067	 301.00000	2430.77780	   0.43765	   0.04548	   0.44000	  -5.93243
4540111.83867	 301.00000	1923.15370	   0.44603	   0.04699	   0.44849	  -6.01416
4540112.07667	 301.00000	1522.43580	   0.45388	   0.04928	   0.45654	  -6.19648
4540112.31467	 301.00000	1203.84460	   0.46161	   0.05047	   0.46437	  -6.24014
4540112.55367	 301.00000	 952.86591	   0.46950	   0.05495	   0.47271	  -6.67532
4540112.79167	 301.00000	 754.27557	   0.47763	   0.05566	   0.48086	  -6.64691
