Repository: kbm2110/Battery_Diagnostics_Thesis

# Battery_Diagnostics_Thesis
 Data-driven battery diagnostics using EIS

**Author:** Bala Manikanta Yaswanth Kanagarla
**Institution:** Technische Hochschule Ingolstadt (THI)
**Supervisor:** Prof. Dr. H.-G. Schweiger

## Overview

This project implements a machine learning framework for 
non-invasive State of Health (SoH) estimation of lithium-ion 
batteries using Electrochemical Impedance Spectroscopy (EIS).

Eight physically interpretable features are extracted from 
impedance spectra and used to train six ML models under a 
strict cell-level train-test split. The stacking ensemble 
achieves R² = 0.9122 and RMSE = 0.0234 on completely unseen 
cells.

---

File: data/EIS/EIS_state_III_35C01.txt (part 37 of 39)
time/s	           cycle number	freq/Hz	           Re(Z)/Ohm	  -Im(Z)/Ohm	   |Z|/Ohm	   Phase(Z)/deg 10194.00151	   1.00000	20004.45300	   0.29797	  -0.02827	   0.29930	   5.42007
4333926.28660	 301.00000	 373.20856	   0.46201	   0.07818	   0.46858	  -9.60486
4333926.52460	 301.00000	 295.47278	   0.47324	   0.08319	   0.48050	  -9.96968
4333926.76360	 301.00000	 233.87738	   0.48540	   0.08732	   0.49319	 -10.19786
4333927.00160	 301.00000	 185.05922	   0.49755	   0.09212	   0.50600	 -10.48894
4333927.23760	 301.00000	 146.35823	   0.50970	   0.09814	   0.51906	 -10.89829
4333927.47460	 301.00000	 115.77804	   0.52449	   0.10607	   0.53511	 -11.43346
4333927.70860	 301.00000	  91.67210	   0.53747	   0.11261	   0.54914	 -11.83312
4333927.95360	 301.00000	  72.51701	   0.55375	   0.12113	   0.56684	 -12.33906
4333928.18260	 301.00000	  57.36816	   0.56888	   0.13085	   0.58374	 -12.95320
4333928.41960	 301.00000	  45.36290	   0.58700	   0.14348	   0.60428	 -13.73554
4333928.65160	 301.00000	  35.93134	   0.60780	   0.15560	   0.62740	 -14.35910
4333928.90260	 301.00000	  28.40909	   0.63304	   0.16794	   0.65494	 -14.85801
4333929.11660	 301.00000	  22.48202	   0.66203	   0.18428	   0.68720	 -15.55461
4333929.38160	 301.00000	  17.79613	   0.69621	   0.19443	   0.72285	 -15.60299
4333929.63360	 301.00000	  14.06813	   0.73886	   0.20311	   0.76626	 -15.37078
4333929.84960	 301.00000	  11.14480	   0.77696	   0.20410	   0.80332	 -14.71824
4333930.11760	 301.00000	   8.81772	   0.81906	   0.19863	   0.84280	 -13.63177
4333930.29560	 301.00000	   6.97545	   0.85555	   0.19138	   0.87669	 -12.60913
4333930.51360	 301.00000	   5.51730	   0.88594	   0.17333	   0.90274	 -11.06960
4333930.78260	 301.00000	   4.36941	   0.91328	   0.15369	   0.92612	  -9.55262
4333931.11760	 301.00000	   3.45686	   0.94171	   0.13630	   0.95152	  -8.23560
4333931.53660	 301.00000	   2.73547	   0.96173	   0.12546	   0.96988	  -7.43258
4333932.06160	 301.00000	   2.16054	   0.97288	   0.11597	   0.97977	  -6.79788
4333932.72060	 301.00000	   1.70952	   0.97733	   0.10560	   0.98302	  -6.16673
4333933.54961	 301.00000	   1.35352	   0.98045	   0.09207	   0.98477	  -5.36486
4333934.59261	 301.00000	   1.07079	   0.98656	   0.07690	   0.98956	  -4.45714
4333935.90661	 301.00000	   0.84734	   0.99832	   0.06239	   1.00027	  -3.57594
4333937.56161	 301.00000	   0.67072	   1.01577	   0.05506	   1.01726	  -3.10294
4333939.65061	 301.00000	   0.53067	   1.03959	   0.06043	   1.04135	  -3.32675
4333942.28762	 301.00000	   0.41976	   1.05869	   0.08203	   1.06187	  -4.43039
4333945.61862	 301.00000	   0.33183	   1.06160	   0.11479	   1.06779	  -6.17128
4333949.82463	 301.00000	   0.26261	   1.04327	   0.14576	   1.05341	  -7.95338
4333955.13263	 301.00000	   0.20791	   1.00721	   0.15809	   1.01954	  -8.92036
4333961.83764	 301.00000	   0.16452	   0.97094	   0.13943	   0.98090	  -8.17187
4333970.31365	 301.00000	   0.13007	   0.95651	   0.09143	   0.96087	  -5.45998
4333981.00367	 301.00000	   0.10309	   0.99202	   0.02943	   0.99246	  -1.69926
4333994.51769	 301.00000	   0.08153	   1.09285	  -0.01410	   1.09294	   0.73944
4334011.61571	 301.00000	   0.06443	   1.23660	   0.00072	   1.23660	  -0.03335
4334033.20174	 301.00000	   0.05102	   1.41584	   0.12965	   1.42176	  -5.23221
4334060.44477	 301.00000	   0.04042	   1.52359	   0.39182	   1.57316	 -14.42205
4334094.94082	 301.00000	   0.03192	   1.45777	   0.72928	   1.63001	 -26.57745
4334138.48787	 301.00000	   0.02528	   1.16746	   0.99861	   1.53628	 -40.54269
4334193.55395	 301.00000	   0.01999	   0.70997	   1.02013	   1.24287	 -55.16345
4347672.92524	 302.00000	20004.45300	   0.30774	  -0.00820	   0.30785	   1.52568
4347673.06824	 302.00000	15829.12600	   0.31743	   0.00453	   0.31747	  -0.81703
4347673.21024	 302.00000	12516.70300	   0.32605	   0.01603	   0.32644	  -2.81400
4347673.35224	 302.00000	9909.44240	   0.33502	   0.02431	   0.33590	  -4.14964
4347673.51624	 302.00000	7835.48000	   0.34364	   0.03128	   0.34506	  -5.20036
4347673.71724	 302.00000	6217.24610	   0.35122	   0.03746	   0.35321	  -6.08866
4347673.95524	 302.00000	4905.29100	   0.35990	   0.04167	   0.36230	  -6.60405
4347674.19424	 302.00000	3881.27370	   0.36938	   0.04527	   0.37214	  -6.98682
4347674.43124	 302.00000	3070.98270	   0.37611	   0.04882	   0.37927	  -7.39627
4347674.66924	 302.00000	2430.77780	   0.38456	   0.05169	   0.38802	  -7.65620
4347674.90724	 302.00000	1923.15370	   0.39312	   0.05507	   0.39696	  -7.97401
4347675.14524	 302.00000	1522.43580	   0.40238	   0.05925	   0.40672	  -8.37679
4347675.38324	 302.00000	1203.84460	   0.41063	   0.06195	   0.41527	  -8.57982
4347675.62224	 302.00000	 952.86591	   0.42095	   0.06498	   0.42593	  -8.77490
4347675.86024	 302.00000	 754.27557	   0.42909	   0.06881	   0.43457	  -9.11077
4347676.09724	 302.00000	 596.71857	   0.44068	   0.07318	   0.44672	  -9.42910
4347676.33524	 302.00000	 471.96338	   0.44962	   0.07722	   0.45620	  -9.74583
4347676.57425	 302.00000	 373.20856	   0.46146	   0.07866	   0.46812	  -9.67393
4347676.81225	 302.00000	 295.47278	   0.47314	   0.08276	   0.48032	  -9.92179
4347677.05125	 302.00000	 233.87738	   0.48410	   0.08825	   0.49208	 -10.33152
4347677.28925	 302.00000	 185.05922	   0.49817	   0.09506	   0.50715	 -10.80279
4347677.52525	 302.00000	 146.35823	   0.50857	   0.09798	   0.51792	 -10.90465
4347677.76125	 302.00000	 115.77804	   0.52270	   0.10514	   0.53317	 -11.37267
4347677.99625	 302.00000	  91.67210	   0.53869	   0.11254	   0.55032	 -11.80055
4347678.24125	 302.00000	  72.51701	   0.55308	   0.12063	   0.56608	 -12.30416
4347678.47025	 302.00000	  57.36816	   0.56965	   0.12974	   0.58424	 -12.83075
4347678.70725	 302.00000	  45.36290	   0.58751	   0.14215	   0.60446	 -13.60153
4347678.93925	 302.00000	  35.93134	   0.60810	   0.15604	   0.62780	 -14.39165
4347679.18925	 302.00000	  28.40909	   0.63093	   0.17071	   0.65362	 -15.14031
4347679.40325	 302.00000	  22.48202	   0.66119	   0.18256	   0.68593	 -15.43501
4347679.66825	 302.00000	  17.79613	   0.69597	   0.19734	   0.72340	 -15.83077
4347679.92025	 302.00000	  14.06813	   0.73536	   0.20392	   0.76311	 -15.49883
4347680.13625	 302.00000	  11.14480	   0.77435	   0.20834	   0.80189	 -15.05885
4347680.40425	 302.00000	   8.81772	   0.81648	   0.20338	   0.84143	 -13.98727
4347680.58225	 302.00000	   6.97545	   0.85932	   0.19176	   0.88046	 -12.57972
4347680.80025	 302.00000	   5.51730	   0.88900	   0.18379	   0.90780	 -11.68055
4347681.06925	 302.00000	   4.36941	   0.91815	   0.16395	   0.93267	 -10.12451
4347681.40425	 302.00000	   3.45686	   0.94184	   0.14496	   0.95293	  -8.75002
4347681.82325	 302.00000	   2.73547	   0.96307	   0.12469	   0.97111	  -7.37719
4347682.34825	 302.00000	   2.16054	   0.98391	   0.10968	   0.99000	  -6.36046
4347683.00725	 302.00000	   1.70952	   0.99915	   0.10443	   1.00460	  -5.96702
4347683.83625	 302.00000	   1.35352	   1.00517	   0.10225	   1.01036	  -5.80863
4347684.87926	 302.00000	   1.07079	   1.00469	   0.09911	   1.00957	  -5.63397
4347686.19326	 302.00000	   0.84734	   1.00024	   0.08996	   1.00428	  -5.13915
4347687.84826	 302.00000	   0.67072	   1.00023	   0.07800	   1.00326	  -4.45877
4347689.93726	 302.00000	   0.53067	   1.00810	   0.06076	   1.00993	  -3.44896
4347692.57427	 302.00000	   0.41976	   1.02966	   0.04617	   1.03070	  -2.56718
4347695.90527	 302.00000	   0.33183	   1.06459	   0.04712	   1.06563	  -2.53417
4347700.11128	 302.00000	   0.26261	   1.10177	   0.07296	   1.10418	  -3.78858
4347705.41928	 302.00000	   0.20791	   1.12440	   0.12466	   1.13129	  -6.32659
4347712.12429	 302.00000	   0.16452	   1.11238	   0.19016	   1.12851	  -9.70105
4347720.60030	 302.00000	   0.13007	   1.05984	   0.24137	   1.08698	 -12.83002
4347731.29032	 302.00000	   0.10309	   0.98448	   0.24934	   1.01556	 -14.21226
4347744.80433	 302.00000	   0.08153	   0.91917	   0.19759	   0.94017	 -12.13196
4347761.90236	 302.00000	   0.06443	   0.90370	   0.10751	   0.91007	  -6.78419
4347783.48939	 302.00000	   0.05102	   0.98891	  -0.03195	   0.98942	   1.85071
4347810.73142	 302.00000	   0.04042	   1.21215	  -0.12612	   1.21869	   5.94021
4347845.22747	 302.00000	   0.03192	   1.55942	  -0.06601	   1.56082	   2.42383
4347888.77452	 302.00000	   0.02528	   1.90707	   0.24946	   1.92332	  -7.45249
4347943.83960	 302.00000	   0.01999	   2.05272	   0.81421	   2.20830	 -21.63561
4361394.12725	 303.00000	20004.45300	   0.30733	  -0.00794	   0.30743	   1.47917
4361394.27025	 303.00000	15829.12600	   0.31764	   0.00431	   0.31767	  -0.77801
4361394.41225	 303.00000	12516.70300	   0.32635	   0.01579	   0.32673	  -2.77042
4361394.55425	 303.00000	9909.44240	   0.33485	   0.02558	   0.33583	  -4.36810
4361394.71825	 303.00000	7835.48000	   0.34198	   0.02991	   0.34328	  -4.99806
4361394.91926	 303.00000	6217.24610	   0.35203	   0.03702	   0.35397	  -6.00397
4361395.15726	 303.00000	4905.29100	   0.35904	   0.04271	   0.36157	  -6.78413
4361395.39626	 303.00000	3881.27370	   0.36908	   0.04666	   0.37202	  -7.20531
4361395.63426	 303.00000	3070.98270	   0.37537	   0.04798	   0.37842	  -7.28460
4361395.87226	 303.00000	2430.77780	   0.38321	   0.05339	   0.38691	  -7.93206
4361396.11026	 303.00000	1923.15370	   0.39178	   0.05531	   0.39566	  -8.03517
4361396.34826	 303.00000	1522.43580	   0.40248	   0.05871	   0.40674	  -8.30002
4361396.58626	 303.00000	1203.84460	   0.41036	   0.06062	   0.41481	  -8.40253
4361396.82526	 303.00000	 952.86591	   0.42146	   0.06488	   0.42643	  -8.75106
4361397.06326	 303.00000	 754.27557	   0.42931	   0.06802	   0.43466	  -9.00346
4361397.30026	 303.00000	 596.71857	   0.44070	   0.07225	   0.44658	  -9.31009
4361397.53826	 303.00000	 471.96338	   0.45186	   0.07454	   0.45796	  -9.36793
4361397.77726	 303.00000	 373.20856	   0.46222	   0.07903	   0.46892	  -9.70315
4361398.01526	 303.00000	 295.47278	   0.47271	   0.08513	   0.48032	 -10.20852
4361398.25426	 303.00000	 233.87738	   0.48488	   0.08776	   0.49276	 -10.25916
4361398.49226	 303.00000	 185.05922	   0.49585	   0.09218	   0.50435	 -10.53072
4361398.72826	 303.00000	 146.35823	   0.50888	   0.09820	   0.51827	 -10.92192
4361398.96526	 303.00000	 115.77804	   0.52261	   0.10445	   0.53294	 -11.30231
4361399.19926	 303.00000	  91.67210	   0.53863	   0.11267	   0.55028	 -11.81446
4361399.44426	 303.00000	  72.51701	   0.55154	   0.12076	   0.56461	 -12.35027
4361399.67326	 303.00000	  57.36816	   0.56866	   0.13162	   0.58370	 -13.03217
4361399.91026	 303.00000	  45.36290	   0.58674	   0.14206	   0.60369	 -13.61005
4361400.14226	 303.00000	  35.93134	   0.60692	   0.15346	   0.62602	 -14.19019
4361400.39326	 303.00000	  28.40909	   0.63180	   0.16807	   0.65378	 -14.89672
4361400.60726	 303.00000	  22.48202	   0.66163	   0.18389	   0.68671	 -15.53204
4361400.87226	 303.00000	  17.79613	   0.69393	   0.19584	   0.72103	 -15.76049
4361401.12426	 303.00000	  14.06813	   0.73118	   0.20889	   0.76044	 -15.94383
4361401.34026	 303.00000	  11.14480	   0.77397	   0.20897	   0.80168	 -15.10939
4361401.60826	 303.00000	   8.81772	   0.81721	   0.21080	   0.84396	 -14.46400
4361401.78626	 303.00000	   6.97545	   0.85779	   0.19898	   0.88057	 -13.05989
4361402.00426	 303.00000	   5.51730	   0.88970	   0.18540	   0.90882	 -11.77111
4361402.27326	 303.00000	   4.36941	   0.92624	   0.16570	   0.94095	 -10.14286
4361402.60827	 303.00000	   3.45686	   0.95369	   0.15383	   0.96602	  -9.16277
4361403.02727	 303.00000	   2.73547	   0.96987	   0.14038	   0.97998	  -8.23571
4361403.55227	 303.00000	   2.16054	   0.98066	   0.12401	   0.98847	  -7.20714
4361404.21127	 303.00000	   1.70952	   0.98934	   0.10598	   0.99500	  -6.11421
4361405.04027	 303.00000	   1.35352	   1.00033	   0.08758	   1.00415	  -5.00350
4361406.08327	 303.00000	   1.07079	   1.01686	   0.07414	   1.01956	  -4.17025
4361407.39727	 303.00000	   0.84734	   1.03610	   0.07013	   1.03847	  -3.87225
4361409.05227	 303.00000	   0.67072	   1.05205	   0.07701	   1.05486	  -4.18657
4361411.14128	 303.00000	   0.53067	   1.06183	   0.09548	   1.06612	  -5.13843
4361413.77828	 303.00000	   0.41976	   1.05434	   0.11663	   1.06077	  -6.31247
4361417.10928	 303.00000	   0.33183	   1.03278	   0.12764	   1.04064	  -7.04512
4361421.31529	 303.00000	   0.26261	   1.00828	   0.11916	   1.01530	  -6.73974
4361426.62330	 303.00000	   0.20791	   0.99603	   0.08930	   1.00003	  -5.12336
4361433.32831	 303.00000	   0.16452	   1.01348	   0.04804	   1.01461	  -2.71376
4361441.80432	 303.00000	   0.13007	   1.07049	   0.01536	   1.07060	  -0.82230
4361452.49433	 303.00000	   0.10309	   1.16893	   0.02243	   1.16915	  -1.09909
4361466.00835	 303.00000	   0.08153	   1.28321	   0.10025	   1.28712	  -4.46701
4361483.10637	 303.00000	   0.06443	   1.36534	   0.24342	   1.38687	 -10.10891
4361504.69340	 303.00000	   0.05102	   1.34904	   0.46590	   1.42722	 -19.05276
4361531.93543	 303.00000	   0.04042	   1.18484	   0.65850	   1.35553	 -29.06424
4361566.43148	 303.00000	   0.03192	   0.90493	   0.71541	   1.15357	 -38.32881
4361609.97854	 303.00000	   0.02528	   0.60882	   0.53446	   0.81012	 -41.27879
4361665.04461	 303.00000	   0.01999	   0.49036	   0.09660	   0.49978	 -11.14500
4375053.16123	 304.00000	20004.45300	   0.30648	  -0.01022	   0.30665	   1.91000
4375053.30423	 304.00000	15829.12600	   0.31615	   0.00418	   0.31618	  -0.75668
4375053.44623	 304.00000	12516.70300	   0.32430	   0.01619	   0.32470	  -2.85737
4375053.58823	 304.00000	9909.44240	   0.33489	   0.02368	   0.33573	  -4.04443
4375053.75223	 304.00000	7835.48000	   0.34314	   0.03013	   0.34446	  -5.01756
4375053.95323	 304.00000	6217.24610	   0.35144	   0.03596	   0.35327	  -5.84284
4375054.19124	 304.00000	4905.29100	   0.35927	   0.04123	   0.36163	  -6.54722
4375054.43024	 304.00000	3881.27370	   0.36613	   0.04593	   0.36900	  -7.15010
4375054.66824	 304.00000	3070.98270	   0.37455	   0.04941	   0.37780	  -7.51447
4375054.90624	 304.00000	2430.77780	   0.38375	   0.05315	   0.38742	  -7.88514
4375055.14424	 304.00000	1923.15370	   0.39131	   0.05534	   0.39521	  -8.04972
4375055.38224	 304.00000	1522.43580	   0.40104	   0.05753	   0.40515	  -8.16375
4375055.62024	 304.00000	1203.84460	   0.40988	   0.06108	   0.41441	  -8.47543
4375055.85924	 304.00000	 952.86591	   0.41845	   0.06450	   0.42340	  -8.76277
4375056.09724	 304.00000	 754.27557	   0.42911	   0.06852	   0.43455	  -9.07196
4375056.33424	 304.00000	 596.71857	   0.43946	   0.07045	   0.44508	  -9.10793
4375056.57224	 304.00000	 471.96338	   0.44918	   0.07498	   0.45539	  -9.47733
4375056.81124	 304.00000	 373.20856	   0.45798	   0.07948	   0.46482	  -9.84536
4375057.04924	 304.00000	 295.47278	   0.47119	   0.08337	   0.47851	 -10.03400
4375057.28824	 304.00000	 233.87738	   0.48183	   0.08804	   0.48980	 -10.35468
4375057.52624	 304.00000	 185.05922	   0.49503	   0.09230	   0.50356	 -10.56176
4375057.76224	 304.00000	 146.35823	   0.50850	   0.09779	   0.51782	 -10.88609
4375057.99924	 304.00000	 115.77804	   0.52005	   0.10353	   0.53026	 -11.25924
4375058.23324	 304.00000	  91.67210	   0.53598	   0.11314	   0.54779	 -11.91912
4375058.47824	 304.00000	  72.51701	   0.55154	   0.11982	   0.56441	 -12.25656
4375058.70724	 304.00000	  57.36816	   0.56771	   0.13149	   0.58274	 -13.04042
4375058.94424	 304.00000	  45.36290	   0.58379	   0.14031	   0.60042	 -13.51409
4375059.17624	 304.00000	  35.93134	   0.60333	   0.15544	   0.62304	 -14.44711
4375059.42724	 304.00000	  28.40909	   0.62988	   0.16713	   0.65167	 -14.85996
4375059.64124	 304.00000	  22.48202	   0.65691	   0.18362	   0.68209	 -15.61688
4375059.90624	 304.00000	  17.79613	   0.68865	   0.19734	   0.71637	 -15.98990
4375060.15824	 304.00000	  14.06813	   0.72869	   0.20801	   0.75780	 -15.93149
4375060.37424	 304.00000	  11.14480	   0.76931	   0.21018	   0.79750	 -15.28089
4375060.64224	 304.00000	   8.81772	   0.81354	   0.21010	   0.84023	 -14.48056
4375060.82024	 304.00000	   6.97545	   0.85301	   0.20607	   0.87754	 -13.58131
4375061.03824	 304.00000	   5.51730	   0.88845	   0.18970	   0.90847	 -12.05260
4375061.30724	 304.00000	   4.36941	   0.91910	   0.17237	   0.93512	 -10.62219
4375061.64224	 304.00000	   3.45686	   0.95184	   0.15169	   0.96385	  -9.05462
4375062.06125	 304.00000	   2.73547	   0.97554	   0.13925	   0.98543	  -8.12381
4375062.58625	 304.00000	   2.16054	   0.99071	   0.13001	   0.99921	  -7.47598
4375063.24525	 304.00000	   1.70952	   0.99677	   0.11765	   1.00369	  -6.73149
4375064.07425	 304.00000	   1.35352	   1.00047	   0.10274	   1.00573	  -5.86329
4375065.11725	 304.00000	   1.07079	   1.00591	   0.08661	   1.00963	  -4.92085
4375066.43125	 304.00000	   0.84734	   1.01732	   0.07008	   1.01973	  -3.94072
4375068.08625	 304.00000	   0.67072	   1.03562	   0.05993	   1.03736	  -3.31171
4375070.17526	 304.00000	   0.53067	   1.06152	   0.06208	   1.06333	  -3.34718
4375072.81226	 304.00000	   0.41976	   1.08320	   0.08223	   1.08631	  -4.34108
4375076.14326	 304.00000	   0.33183	   1.09005	   0.11635	   1.09624	  -6.09254
4375080.34927	 304.00000	   0.26261	   1.07367	   0.15098	   1.08423	  -8.00463
4375085.65728	 304.00000	   0.20791	   1.03733	   0.16896	   1.05100	  -9.25115
4375092.36229	 304.00000	   0.16452	   0.99585	   0.15383	   1.00766	  -8.78110
4375100.83830	 304.00000	   0.13007	   0.97242	   0.10713	   0.97831	  -6.28661
4375111.52831	 304.00000	   0.10309	   0.99930	   0.04000	   1.00010	  -2.29214
4375125.04233	 304.00000	   0.08153	   1.09487	  -0.01605	   1.09499	   0.84001
4375142.14035	 304.00000	   0.06443	   1.24163	  -0.01639	   1.24173	   0.75649
4375163.72638	 304.00000	   0.05102	   1.43958	   0.09832	   1.44293	  -3.90729
4375190.96941	 304.00000	   0.04042	   1.57563	   0.35988	   1.61621	 -12.86580
4375225.46546	 304.00000	   0.03192	   1.54016	   0.72085	   1.70051	 -25.08116
4375269.01252	 304.00000	   0.02528	   1.26113	   1.03152	   1.62926	 -39.28110
4375324.07759	 304.00000	   0.01999	   0.78293	   1.09864	   1.34908	 -54.52488
4388623.54742	 305.00000	20004.45300	   0.30458	  -0.00838	   0.30470	   1.57621
4388623.68942	 305.00000	15829.12600	   0.31574	   0.00536	   0.31578	  -0.97256
4388623.83242	 305.00000	12516.70300	   0.32582	   0.01563	   0.32619	  -2.74597
4388623.97442	 305.00000	9909.44240	   0.33502	   0.02460	   0.33592	  -4.20022
4388624.13842	 305.00000	7835.48000	   0.34017	   0.03115	   0.34160	  -5.23197
4388624.33942	 305.00000	6217.24610	   0.35036	   0.03552	   0.35215	  -5.78877
4388624.57742	 305.00000	4905.29100	   0.35817	   0.04211	   0.36064	  -6.70607
4388624.81542	 305.00000	3881.27370	   0.36717	   0.04586	   0.37003	  -7.11895
4388625.05442	 305.00000	3070.98270	   0.37404	   0.05004	   0.37737	  -7.61970
4388625.29242	 305.00000	2430.77780	   0.38312	   0.05273	   0.38673	  -7.83676
4388625.53042	 305.00000	1923.15370	   0.39182	   0.05562	   0.39575	  -8.07861
4388625.76842	 305.00000	1522.43580	   0.40145	   0.05938	   0.40582	  -8.41407
4388626.00643	 305.00000	1203.84460	   0.40798	   0.06190	   0.41265	  -8.62753
4388626.24543	 305.00000	 952.86591	   0.41973	   0.06644	   0.42496	  -8.99423
4388626.48343	 305.00000	 754.27557	   0.42892	   0.06926	   0.43447	  -9.17217
4388626.72043	 305.00000	 596.71857	   0.43855	   0.07267	   0.44453	  -9.40814
4388626.95843	 305.00000	 471.96338	   0.45004	   0.07647	   0.45650	  -9.64348
4388627.19743	 305.00000	 373.20856	   0.45902	   0.08009	   0.46595	  -9.89679
4388627.43543	 305.00000	 295.47278	   0.47153	   0.08400	   0.47895	 -10.10083
4388627.67443	 305.00000	 233.87738	   0.48185	   0.08791	   0.48980	 -10.33985
4388627.91243	 305.00000	 185.05922	   0.49552	   0.09290	   0.50416	 -10.61843
4388628.14843	 305.00000	 146.35823	   0.50855	   0.09926	   0.51815	 -11.04377
4388628.38443	 305.00000	 115.77804	   0.52105	   0.10356	   0.53124	 -11.24149
4388628.61943	 305.00000	  91.67210	   0.53442	   0.11089	   0.54581	 -11.72232
4388628.86443	 305.00000	  72.51701	   0.55085	   0.11998	   0.56376	 -12.28765
4388629.09343	 305.00000	  57.36816	   0.56495	   0.13080	   0.57989	 -13.03562
4388629.33043	 305.00000	  45.36290	   0.58412	   0.14021	   0.60072	 -13.49793
4388629.56243	 305.00000	  35.93134	   0.60372	   0.15353	   0.62294	 -14.26790
4388629.81343	 305.00000	  28.40909	   0.62711	   0.16819	   0.64927	 -15.01311
4388630.02743	 305.00000	  22.48202	   0.65582	   0.18453	   0.68128	 -15.71493
4388630.29243	 305.00000	  17.79613	   0.68927	   0.19870	   0.71734	 -16.08109
4388630.54443	 305.00000	  14.06813	   0.72720	   0.20860	   0.75653	 -16.00558
4388630.76043	 305.00000	  11.14480	   0.76935	   0.21752	   0.79951	 -15.78732
4388631.02843	 305.00000	   8.81772	   0.81102	   0.21466	   0.83895	 -14.82465
4388631.20643	 305.00000	   6.97545	   0.85459	   0.20520	   0.87888	 -13.50184
4388631.42443	 305.00000	   5.51730	   0.89315	   0.19801	   0.91484	 -12.50046
4388631.69343	 305.00000	   4.36941	   0.92351	   0.18163	   0.94120	 -11.12652
4388632.02843	 305.00000	   3.45686	   0.94806	   0.16152	   0.96172	  -9.66841
4388632.44743	 305.00000	   2.73547	   0.97218	   0.14059	   0.98230	  -8.22848
4388632.97243	 305.00000	   2.16054	   0.99500	   0.11967	   1.00217	  -6.85809
4388633.63144	 305.00000	   1.70952	   1.01621	   0.10959	   1.02210	  -6.15481
4388634.46044	 305.00000	   1.35352	   1.02998	   0.10664	   1.03549	  -5.91124
4388635.50344	 305.00000	   1.07079	   1.03450	   0.10678	   1.04000	  -5.89320
4388636.81744	 305.00000	   0.84734	   1.02995	   0.10514	   1.03530	  -5.82875
4388638.47244	 305.00000	   0.67072	   1.02467	   0.09774	   1.02932	  -5.44854
4388640.56144	 305.00000	   0.53067	   1.02213	   0.08166	   1.02539	  -4.56793
4388643.19845	 305.00000	   0.41976	   1.03108	   0.05989	   1.03282	  -3.32437
4388646.52945	 305.00000	   0.33183	   1.05836	   0.04387	   1.05927	  -2.37379
4388650.73546	 305.00000	   0.26261	   1.10244	   0.04633	   1.10342	  -2.40651
4388656.04346	 305.00000	   0.20791	   1.14907	   0.07992	   1.15184	  -3.97839
4388662.74847	 305.00000	   0.16452	   1.17594	   0.14675	   1.18506	  -7.11362
4388671.22448	 305.00000	   0.13007	   1.16212	   0.23180	   1.18501	 -11.28029
4388681.91450	 305.00000	   0.10309	   1.09532	   0.30007	   1.13568	 -15.32052
4388695.42852	 305.00000	   0.08153	   0.99414	   0.31327	   1.04234	 -17.49068
4388712.52654	 305.00000	   0.06443	   0.90923	   0.26478	   0.94700	 -16.23657
4388734.11357	 305.00000	   0.05102	   0.87752	   0.11470	   0.88498	  -7.44718
4388761.35560	 305.00000	   0.04042	   0.98580	  -0.07807	   0.98889	   4.52781
4388795.85165	 305.00000	   0.03192	   1.28898	  -0.21616	   1.30698	   9.51985
4388839.39871	 305.00000	   0.02528	   1.74653	  -0.14502	   1.75254	   4.74661
4388894.46478	 305.00000	   0.01999	   2.20316	   0.26125	   2.21859	  -6.76258
4402082.43698	 306.00000	20004.45300	   0.30614	  -0.00880	   0.30626	   1.64607
4402082.57998	 306.00000	15829.12600	   0.31521	   0.00534	   0.31526	  -0.97131
4402082.72198	 306.00000	12516.70300	   0.32411	   0.01671	   0.32454	  -2.95133
4402082.86398	 306.00000	9909.44240	   0.33487	   0.02552	   0.33584	  -4.35817
4402083.02798	 306.00000	7835.48000	   0.34194	   0.03141	   0.34338	  -5.24902
4402083.22898	 306.00000	6217.24610	   0.35045	   0.03707	   0.35241	  -6.03809
4402083.46698	 306.00000	4905.29100	   0.35752	   0.04222	   0.36001	  -6.73503
4402083.70598	 306.00000	3881.27370	   0.36598	   0.04567	   0.36882	  -7.11283
4402083.94398	 306.00000	3070.98270	   0.37406	   0.05092	   0.37751	  -7.75217
4402084.18198	 306.00000	2430.77780	   0.38257	   0.05129	   0.38599	  -7.63575
4402084.41999	 306.00000	1923.15370	   0.39124	   0.05648	   0.39530	  -8.21492
4402084.65799	 306.00000	1522.43580	   0.39945	   0.05834	   0.40369	  -8.30996
4402084.89599	 306.00000	1203.84460	   0.40827	   0.06127	   0.41284	  -8.53528
4402085.13499	 306.00000	 952.86591	   0.41803	   0.06559	   0.42314	  -8.91706
4402085.37299	 306.00000	 754.27557	   0.42792	   0.06874	   0.43340	  -9.12618
4402085.60999	 306.00000	 596.71857	   0.43737	   0.07076	   0.44306	  -9.18962
4402085.84799	 306.00000	 471.96338	   0.44817	   0.07681	   0.45471	  -9.72560
4402086.08699	 306.00000	 373.20856	   0.45937	   0.07950	   0.46620	  -9.81886
4402086.32499	 306.00000	 295.47278	   0.47153	   0.08243	   0.47868	  -9.91593
4402086.56399	 306.00000	 233.87738	   0.48270	   0.08917	   0.49087	 -10.46654
4402086.80199	 306.00000	 185.05922	   0.49621	   0.09388	   0.50501	 -10.71300
4402087.03799	 306.00000	 146.35823	   0.50769	   0.09969	   0.51738	 -11.10935
4402087.27399	 306.00000	 115.77804	   0.52268	   0.10299	   0.53273	 -11.14642
4402087.50899	 306.00000	  91.67210	   0.53546	   0.11241	   0.54713	 -11.85567
4402087.75399	 306.00000	  72.51701	   0.54935	   0.12017	   0.56234	 -12.33865
4402087.98299	 306.00000	  57.36816	   0.56835	   0.12956	   0.58293	 -12.84119
4402088.21999	 306.00000	  45.36290	   0.58464	   0.14011	   0.60120	 -13.47686
4402088.45199	 306.00000	  35.93134	   0.60174	   0.15322	   0.62094	 -14.28560
4402088.70299	 306.00000	  28.40909	   0.62760	   0.16716	   0.64948	 -14.91450
4402088.91699	 306.00000	  22.48202	   0.65398	   0.18254	   0.67897	 -15.59539
4402089.18199	 306.00000	  17.79613	   0.68638	   0.19943	   0.71477	 -16.20116
4402089.43399	 306.00000	  14.06813	   0.72587	   0.21019	   0.75569	 -16.14972
4402089.64999	 306.00000	  11.14480	   0.76582	   0.21635	   0.79579	 -15.77514
4402089.91699	 306.00000	   8.81772	   0.81225	   0.21650	   0.84061	 -14.92512
4402090.09599	 306.00000	   6.97545	   0.85363	   0.21497	   0.88028	 -14.13469
4402090.31399	 306.00000	   5.51730	   0.89230	   0.20114	   0.91469	 -12.70313
4402090.58299	 306.00000	   4.36941	   0.92564	   0.18307	   0.94357	 -11.18731
4402090.91799	 306.00000	   3.45686	   0.95942	   0.16179	   0.97296	  -9.57209
4402091.33699	 306.00000	   2.73547	   0.98756	   0.14860	   0.99868	  -8.55731
4402091.86200	 306.00000	   2.16054	   1.00424	   0.13870	   1.01378	  -7.86361
4402092.52100	 306.00000	   1.70952	   1.01176	   0.12616	   1.01959	  -7.10756
4402093.35000	 306.00000	   1.35352	   1.01609	   0.11122	   1.02216	  -6.24646
4402094.39300	 306.00000	   1.07079	   1.02167	   0.09357	   1.02595	  -5.23262
4402095.70700	 306.00000	   0.84734	   1.03345	   0.07581	   1.03623	  -4.19529
4402097.36200	 306.00000	   0.67072	   1.05168	   0.06349	   1.05360	  -3.45458
4402099.45101	 306.00000	   0.53067	   1.07764	   0.06386	   1.07953	  -3.39137
4402102.08801	 306.00000	   0.41976	   1.10182	   0.08171	   1.10485	  -4.24125
4402105.41901	 306.00000	   0.33183	   1.11194	   0.11709	   1.11809	  -6.01099
4402109.62502	 306.00000	   0.26261	   1.09704	   0.15362	   1.10775	  -7.97154
4402114.93303	 306.00000	   0.20791	   1.05953	   0.17513	   1.07391	  -9.38540
4402121.63803	 306.00000	   0.16452	   1.01442	   0.16453	   1.02767	  -9.21257
4402130.11405	 306.00000	   0.13007	   0.98692	   0.11783	   0.99393	  -6.80822
4402140.80406	 306.00000	   0.10309	   1.00721	   0.04771	   1.00834	  -2.71203
4402154.31808	 306.00000	   0.08153	   1.09797	  -0.01542	   1.09808	   0.80463
4402171.41610	 306.00000	   0.06443	   1.24638	  -0.02653	   1.24666	   1.21917
4402193.00213	 306.00000	   0.05102	   1.45259	   0.07337	   1.45444	  -2.89153
4402220.24516	 306.00000	   0.04042	   1.61095	   0.32883	   1.64417	 -11.53685
4402254.74121	 306.00000	   0.03192	   1.60831	   0.70207	   1.75487	 -23.58250
4402298.28827	 306.00000	   0.02528	   1.35359	   1.04979	   1.71297	 -37.79581
4402353.35334	 306.00000	   0.01999	   0.87309	   1.17588	   1.46458	 -53.40601
4415469.03011	 307.00000	20004.45300	   0.30681	  -0.00809	   0.30691	   1.51067
4415469.17311	 307.00000	15829.12600	   0.31544	   0.00531	   0.31548	  -0.96379
4415469.31511	 307.00000	12516.70300	   0.32507	   0.01627	   0.32548	  -2.86577
4415469.45711	 307.00000	9909.44240	   0.33224	   0.02672	   0.33331	  -4.59737
4415469.62111	 307.00000	7835.48000	   0.34281	   0.03187	   0.34429	  -5.31149
4415469.82211	 307.00000	6217.24610	   0.34983	   0.03652	   0.35173	  -5.95985
4415470.05911	 307.00000	4905.29100	   0.35742	   0.04292	   0.35999	  -6.84705
4415470.29711	 307.00000	3881.27370	   0.36634	   0.04645	   0.36927	  -7.22564
4415470.53611	 307.00000	3070.98270	   0.37445	   0.04899	   0.37764	  -7.45354
4415470.77411	 307.00000	2430.77780	   0.38301	   0.05390	   0.38678	  -8.01058
4415471.01211	 307.00000	1923.15370	   0.39160	   0.05476	   0.39541	  -7.95990
4415471.25011	 307.00000	1522.43580	   0.39953	   0.05949	   0.40393	  -8.46955
4415471.48811	 307.00000	1203.84460	   0.40884	   0.06199	   0.41351	  -8.62173
4415471.72711	 307.00000	 952.86591	   0.41819	   0.06486	   0.42319	  -8.81583
4415471.96511	 307.00000	 754.27557	   0.42824	   0.06878	   0.43373	  -9.12401
4415472.20211	 307.00000	 596.71857	   0.43891	   0.07091	   0.44460	  -9.17734
4415472.44011	 307.00000	 471.96338	   0.44862	   0.07573	   0.45497	  -9.58207
4415472.67911	 307.00000	 373.20856	   0.45962	   0.07978	   0.46649	  -9.84775
4415472.91711	 307.00000	 295.47278	   0.47135	   0.08325	   0.47864	 -10.01607
4415473.15611	 307.00000	 233.87738	   0.48237	   0.08750	   0.49025	 -10.28104
4415473.39411	 307.00000	 185.05922	   0.49563	   0.09245	   0.50418	 -10.56615
4415473.63011	 307.00000	 146.35823	   0.50761	   0.09857	   0.51709	 -10.98923
4415473.86611	 307.00000	 115.77804	   0.52128	   0.10368	   0.53149	 -11.24850
4415474.10111	 307.00000	  91.67210	   0.53551	   0.11241	   0.54718	 -11.85501
4415474.34611	 307.00000	  72.51701	   0.55021	   0.11986	   0.56311	 -12.28935
4415474.57511	 307.00000	  57.36816	   0.56585	   0.12886	   0.58033	 -12.82867
4415474.81211	 307.00000	  45.36290	   0.58291	   0.13967	   0.59941	 -13.47477
4415475.04411	 307.00000	  35.93134	   0.60210	   0.15298	   0.62123	 -14.25585
4415475.29511	 307.00000	  28.40909	   0.62612	   0.16874	   0.64846	 -15.08261
4415475.50911	 307.00000	  22.48202	   0.65166	   0.18429	   0.67721	 -15.79071
4415475.77411	 307.00000	  17.79613	   0.68687	   0.19994	   0.71537	 -16.22946
4415476.02611	 307.00000	  14.06813	   0.72266	   0.21061	   0.75272	 -16.24784
4415476.24212	 307.00000	  11.14480	   0.76427	   0.22108	   0.79560	 -16.13345
4415476.51012	 307.00000	   8.81772	   0.80743	   0.22032	   0.83695	 -15.26230
4415476.68812	 307.00000	   6.97545	   0.85592	   0.21278	   0.88197	 -13.96034
4415476.90612	 307.00000	   5.51730	   0.89357	   0.20924	   0.91774	 -13.17933
4415477.17512	 307.00000	   4.36941	   0.92731	   0.19253	   0.94709	 -11.72943
4415477.51012	 307.00000	   3.45686	   0.95672	   0.17222	   0.97210	 -10.20430
4415477.92912	 307.00000	   2.73547	   0.98308	   0.14907	   0.99432	  -8.62257
4415478.45412	 307.00000	   2.16054	   1.01041	   0.13046	   1.01879	  -7.35737
4415479.11312	 307.00000	   1.70952	   1.03067	   0.12164	   1.03782	  -6.73070
4415479.94212	 307.00000	   1.35352	   1.04052	   0.11812	   1.04720	  -6.47624
4415480.98512	 307.00000	   1.07079	   1.04226	   0.11485	   1.04857	  -6.28839
4415482.29912	 307.00000	   0.84734	   1.03808	   0.10526	   1.04340	  -5.79018
4415483.95413	 307.00000	   0.67072	   1.03636	   0.09268	   1.04049	  -5.11003
4415486.04313	 307.00000	   0.53067	   1.04187	   0.07245	   1.04439	  -3.97790
4415488.68013	 307.00000	   0.41976	   1.06083	   0.05389	   1.06220	  -2.90789
4415492.01114	 307.00000	   0.33183	   1.09654	   0.04755	   1.09757	  -2.48287
4415496.21714	 307.00000	   0.26261	   1.13958	   0.06737	   1.14157	  -3.38326
4415501.52515	 307.00000	   0.20791	   1.17130	   0.11737	   1.17717	  -5.72212
4415508.23016	 307.00000	   0.16452	   1.17077	   0.18890	   1.18591	  -9.16535
4415516.70617	 307.00000	   0.13007	   1.12521	   0.25568	   1.15389	 -12.80169
4415527.39618	 307.00000	   0.10309	   1.04266	   0.28310	   1.08041	 -15.19050
4415540.91020	 307.00000	   0.08153	   0.95781	   0.24420	   0.98845	 -14.30300
4415558.00822	 307.00000	   0.06443	   0.91689	   0.15793	   0.93039	  -9.77312
4415579.59525	 307.00000	   0.05102	   0.97136	  -0.00408	   0.97137	   0.24062
4415606.83729	 307.00000	   0.04042	   1.17825	  -0.14085	   1.18664	   6.81698
4415641.33333	 307.00000	   0.03192	   1.54266	  -0.14221	   1.54920	   5.26691
4415684.88039	 307.00000	   0.02528	   1.95562	   0.12476	   1.95959	  -3.65019
4415739.94646	 307.00000	   0.01999	   2.20601	   0.68881	   2.31105	 -17.34046
4428785.58624	 308.00000	20004.45300	   0.30586	  -0.00781	   0.30596	   1.46227
4428785.72924	 308.00000	15829.12600	   0.31436	   0.00569	   0.31441	  -1.03736
4428785.87124	 308.00000	12516.70300	   0.32500	   0.01710	   0.32545	  -3.01235
4428786.01324	 308.00000	9909.44240	   0.33382	   0.02585	   0.33481	  -4.42872
4428786.17724	 308.00000	7835.48000	   0.34028	   0.03400	   0.34197	  -5.70520
4428786.37824	 308.00000	6217.24610	   0.34921	   0.03829	   0.35130	  -6.25676
4428786.61624	 308.00000	4905.29100	   0.35779	   0.04346	   0.36042	  -6.92528
4428786.85525	 308.00000	3881.27370	   0.36703	   0.04576	   0.36987	  -7.10689
4428787.09325	 308.00000	3070.98270	   0.37446	   0.04895	   0.37765	  -7.44827
4428787.33125	 308.00000	2430.77780	   0.38311	   0.05181	   0.38660	  -7.70129
4428787.56925	 308.00000	1923.15370	   0.39083	   0.05741	   0.39502	  -8.35706
4428787.80725	 308.00000	1522.43580	   0.40139	   0.05908	   0.40572	  -8.37373
4428788.04525	 308.00000	1203.84460	   0.40917	   0.06066	   0.41364	  -8.43219
4428788.28425	 308.00000	 952.86591	   0.41814	   0.06458	   0.42310	  -8.77967
4428788.52225	 308.00000	 754.27557	   0.42835	   0.06778	   0.43368	  -8.99119
4428788.75925	 308.00000	 596.71857	   0.43898	   0.07236	   0.44490	  -9.36043
4428788.99725	 308.00000	 471.96338	   0.44916	   0.07615	   0.45557	  -9.62305
4428789.23625	 308.00000	 373.20856	   0.46021	   0.07935	   0.46700	  -9.78325
4428789.47425	 308.00000	 295.47278	   0.47146	   0.08369	   0.47883	 -10.06619
4428789.71325	 308.00000	 233.87738	   0.48373	   0.08902	   0.49185	 -10.42750
4428789.95125	 308.00000	 185.05922	   0.49321	   0.09340	   0.50197	 -10.72299
4428790.18725	 308.00000	 146.35823	   0.50788	   0.09813	   0.51728	 -10.93543
4428790.42425	 308.00000	 115.77804	   0.52009	   0.10428	   0.53045	 -11.33809
4428790.65825	 308.00000	  91.67210	   0.53527	   0.11046	   0.54655	 -11.66043
4428790.90325	 308.00000	  72.51701	   0.54995	   0.11943	   0.56277	 -12.25270
4428791.13125	 308.00000	  57.36816	   0.56716	   0.12989	   0.58184	 -12.89978
4428791.36825	 308.00000	  45.36290	   0.58363	   0.13984	   0.60015	 -13.47441
4428791.60025	 308.00000	  35.93134	   0.60295	   0.15291	   0.62204	 -14.23028
4428791.85125	 308.00000	  28.40909	   0.62589	   0.16884	   0.64826	 -15.09678
4428792.06525	 308.00000	  22.48202	   0.65254	   0.18565	   0.67843	 -15.88107
4428792.33025	 308.00000	  17.79613	   0.68547	   0.19851	   0.71363	 -16.15072
4428792.58225	 308.00000	  14.06813	   0.72261	   0.21368	   0.75354	 -16.47298
4428792.79825	 308.00000	  11.14480	   0.76391	   0.22197	   0.79551	 -16.20258
4428793.06625	 308.00000	   8.81772	   0.81121	   0.22729	   0.84245	 -15.65223
4428793.24425	 308.00000	   6.97545	   0.84892	   0.22296	   0.87771	 -14.71589
4428793.46225	 308.00000	   5.51730	   0.89476	   0.21310	   0.91978	 -13.39657
4428793.73125	 308.00000	   4.36941	   0.93402	   0.19376	   0.95391	 -11.71985
4428794.06625	 308.00000	   3.45686	   0.97179	   0.17766	   0.98789	 -10.36036
4428794.48526	 308.00000	   2.73547	   0.99704	   0.16659	   1.01086	  -9.48552
4428795.01026	 308.00000	   2.16054	   1.01160	   0.14975	   1.02262	  -8.42030
4428795.66926	 308.00000	   1.70952	   1.02194	   0.13114	   1.03032	  -7.31248
4428796.49826	 308.00000	   1.35352	   1.03276	   0.11107	   1.03872	  -6.13815
4428797.54126	 308.00000	   1.07079	   1.04579	   0.09132	   1.04977	  -4.99036
4428798.85526	 308.00000	   0.84734	   1.06570	   0.07757	   1.06852	  -4.16319
4428800.51026	 308.00000	   0.67072	   1.08751	   0.07560	   1.09013	  -3.97656
4428802.59927	 308.00000	   0.53067	   1.10885	   0.08971	   1.11248	  -4.62513
4428805.23627	 308.00000	   0.41976	   1.11433	   0.11586	   1.12033	  -5.93574
4428808.56727	 308.00000	   0.33183	   1.09950	   0.14175	   1.10860	  -7.34611
4428812.77328	 308.00000	   0.26261	   1.06859	   0.15261	   1.07943	  -8.12750
4428818.08129	 308.00000	   0.20791	   1.03740	   0.13538	   1.04619	  -7.43489
4428824.78630	 308.00000	   0.16452	   1.02357	   0.09246	   1.02774	  -5.16142
4428833.26231	 308.00000	   0.13007	   1.05259	   0.03706	   1.05324	  -2.01629
4428843.95232	 308.00000	   0.10309	   1.13822	  -0.00208	   1.13823	   0.10457
4428857.46634	 308.00000	   0.08153	   1.27505	   0.01752	   1.27517	  -0.78731
4428874.56436	 308.00000	   0.06443	   1.41580	   0.11387	   1.42037	  -4.59817
4428896.15139	 308.00000	   0.05102	   1.51312	   0.34073	   1.55101	 -12.69029
4428923.39342	 308.00000	   0.04042	   1.46033	   0.62933	   1.59016	 -23.31381
4428957.88947	 308.00000	   0.03192	   1.21896	   0.86820	   1.49654	 -35.46027
4429001.43653	 308.00000	   0.02528	   0.82585	   0.89558	   1.21823	 -47.31982
4429056.50260	 308.00000	   0.01999	   0.45793	   0.59437	   0.75032	 -52.38740
4441963.56668	 309.00000	20004.45300	   0.30580	  -0.00751	   0.30589	   1.40655
4441963.70968	 309.00000	15829.12600	   0.31482	   0.00564	   0.31487	  -1.02600
4441963.85168	 309.00000	12516.70300	   0.32454	   0.01651	   0.32496	  -2.91154
4441963.99368	 309.00000	9909.44240	   0.33310	   0.02783	   0.33426	  -4.77589
4441964.15768	 309.00000	7835.48000	   0.34136	   0.03281	   0.34294	  -5.49070
4441964.35868	 309.00000	6217.24610	   0.35005	   0.03822	   0.35213	  -6.23087
4441964.59668	 309.00000	4905.29100	   0.35682	   0.04351	   0.35946	  -6.95240
4441964.83568	 309.00000	3881.27370	   0.36724	   0.04585	   0.37009	  -7.11584
4441965.07368	 309.00000	3070.98270	   0.37495	   0.05038	   0.37832	  -7.65215
4441965.31168	 309.00000	2430.77780	   0.38254	   0.05417	   0.38635	  -8.05977
4441965.54968	 309.00000	1923.15370	   0.39300	   0.05699	   0.39711	  -8.25163
4441965.78768	 309.00000	1522.43580	   0.40026	   0.05846	   0.40451	  -8.30968
4441966.02568	 309.00000	1203.84460	   0.41069	   0.06193	   0.41534	  -8.57542
4441966.26468	 309.00000	 952.86591	   0.42040	   0.06512	   0.42541	  -8.80501
4441966.50268	 309.00000	 754.27557	   0.42906	   0.06724	   0.43430	  -8.90701
4441966.73968	 309.00000	 596.71857	   0.43752	   0.07310	   0.44358	  -9.48595
4441966.97768	 309.00000	 471.96338	   0.45034	   0.07456	   0.45647	  -9.40049
4441967.21668	 309.00000	 373.20856	   0.46008	   0.07874	   0.46677	  -9.71126
4441967.45468	 309.00000	 295.47278	   0.47191	   0.08479	   0.47947	 -10.18635
4441967.69368	 309.00000	 233.87738	   0.48318	   0.08821	   0.49116	 -10.34550
4441967.93168	 309.00000	 185.05922	   0.49652	   0.09259	   0.50508	 -10.56299
4441968.16768	 309.00000	 146.35823	   0.50977	   0.09760	   0.51903	 -10.83884
4441968.40468	 309.00000	 115.77804	   0.52203	   0.10442	   0.53237	 -11.31133
4441968.63868	 309.00000	  91.67210	   0.53631	   0.11013	   0.54750	 -11.60385
4441968.88368	 309.00000	  72.51701	   0.55111	   0.12093	   0.56422	 -12.37632
4441969.11268	 309.00000	  57.36816	   0.56734	   0.12976	   0.58199	 -12.88278
4441969.34969	 309.00000	  45.36290	   0.58407	   0.14048	   0.60073	 -13.52372
4441969.58169	 309.00000	  35.93134	   0.60373	   0.15387	   0.62303	 -14.29804
4441969.83269	 309.00000	  28.40909	   0.62669	   0.16743	   0.64867	 -14.95780
4441970.04669	 309.00000	  22.48202	   0.65321	   0.18329	   0.67843	 -15.67406
4441970.31169	 309.00000	  17.79613	   0.68432	   0.19913	   0.71271	 -16.22440
4441970.56369	 309.00000	  14.06813	   0.72001	   0.21480	   0.75136	 -16.61153
4441970.77969	 309.00000	  11.14480	   0.76428	   0.22336	   0.79625	 -16.29063
4441971.04769	 309.00000	   8.81772	   0.80757	   0.23219	   0.84029	 -16.04058
4441971.22569	 309.00000	   6.97545	   0.85362	   0.22404	   0.88253	 -14.70633
4441971.44369	 309.00000	   5.51730	   0.89266	   0.21454	   0.91808	 -13.51423
