Repository: kbm2110/Battery_Diagnostics_Thesis

# Battery_Diagnostics_Thesis
 Data-driven battery diagnostics using EIS

**Author:** Bala Manikanta Yaswanth Kanagarla
**Institution:** Technische Hochschule Ingolstadt (THI)
**Supervisor:** Prof. Dr. H.-G. Schweiger

## Overview

This project implements a machine learning framework for 
non-invasive State of Health (SoH) estimation of lithium-ion 
batteries using Electrochemical Impedance Spectroscopy (EIS).

Eight physically interpretable features are extracted from 
impedance spectra and used to train six ML models under a 
strict cell-level train-test split. The stacking ensemble 
achieves R² = 0.9122 and RMSE = 0.0234 on completely unseen 
cells.

---

File: data/EIS/EIS_state_IV_45C02.txt (part 37 of 37)
time/s	           cycle number	freq/Hz	           Re(Z)/Ohm	  -Im(Z)/Ohm	   |Z|/Ohm	   Phase(Z)/deg
4538941.96673	 301.00000	 596.71857	   0.48773	   0.05941	   0.49134	  -6.94538
4538942.20373	 301.00000	 471.96338	   0.49553	   0.06246	   0.49945	  -7.18409
4538942.44273	 301.00000	 373.20856	   0.50492	   0.06366	   0.50892	  -7.18543
4538942.68073	 301.00000	 295.47278	   0.51461	   0.06858	   0.51916	  -7.59122
4538942.91973	 301.00000	 233.87738	   0.52255	   0.07220	   0.52751	  -7.86630
4538943.15774	 301.00000	 185.05922	   0.53316	   0.07649	   0.53862	  -8.16423
4538943.39374	 301.00000	 146.35823	   0.54280	   0.08316	   0.54913	  -8.70985
4538943.63074	 301.00000	 115.77804	   0.55454	   0.08873	   0.56159	  -9.09105
4538943.86474	 301.00000	  91.67210	   0.56649	   0.09590	   0.57455	  -9.60888
4538944.10974	 301.00000	  72.51701	   0.58021	   0.10661	   0.58992	 -10.41178
4538944.33974	 301.00000	  57.36816	   0.59623	   0.11434	   0.60710	 -10.85588
4538944.57574	 301.00000	  45.36290	   0.61711	   0.12407	   0.62946	 -11.36788
4538944.80874	 301.00000	  35.93134	   0.63920	   0.13173	   0.65263	 -11.64499
4538945.05874	 301.00000	  28.40909	   0.66469	   0.13675	   0.67861	 -11.62544
4538945.27274	 301.00000	  22.48202	   0.69454	   0.14030	   0.70857	 -11.42064
4538945.53774	 301.00000	  17.79613	   0.72136	   0.13833	   0.73451	 -10.85521
4538945.78974	 301.00000	  14.06813	   0.74718	   0.13284	   0.75889	 -10.08102
4538946.00574	 301.00000	  11.14480	   0.77243	   0.12055	   0.78178	  -8.87057
4538946.27274	 301.00000	   8.81772	   0.79227	   0.11075	   0.79998	  -7.95738
4538946.45074	 301.00000	   6.97545	   0.80652	   0.09839	   0.81250	  -6.95523
4538946.66874	 301.00000	   5.51730	   0.81860	   0.08338	   0.82284	  -5.81587
4538946.93774	 301.00000	   4.36941	   0.83114	   0.07309	   0.83435	  -5.02536
4538947.27374	 301.00000	   3.45686	   0.84023	   0.06657	   0.84286	  -4.53011
4538947.69174	 301.00000	   2.73547	   0.84485	   0.06109	   0.84706	  -4.13587
4538948.21674	 301.00000	   2.16054	   0.84711	   0.05466	   0.84888	  -3.69167
4538948.87674	 301.00000	   1.70952	   0.84934	   0.04885	   0.85075	  -3.29208
4538949.70474	 301.00000	   1.35352	   0.85259	   0.04272	   0.85366	  -2.86868
4538950.74775	 301.00000	   1.07079	   0.85855	   0.03828	   0.85940	  -2.55299
4538952.06175	 301.00000	   0.84734	   0.86732	   0.03805	   0.86815	  -2.51183
4538953.71775	 301.00000	   0.67072	   0.87453	   0.04184	   0.87553	  -2.73892
4538955.80575	 301.00000	   0.53067	   0.88101	   0.05212	   0.88255	  -3.38532
4538958.44276	 301.00000	   0.41976	   0.88112	   0.06412	   0.88345	  -4.16229
4538961.77376	 301.00000	   0.33183	   0.87707	   0.07356	   0.88015	  -4.79425
4538965.97977	 301.00000	   0.26261	   0.87334	   0.07823	   0.87684	  -5.11865
4538971.28777	 301.00000	   0.20791	   0.87411	   0.07886	   0.87766	  -5.15517
4538977.99278	 301.00000	   0.16452	   0.88290	   0.07986	   0.88651	  -5.16815
4538986.46879	 301.00000	   0.13007	   0.89887	   0.08535	   0.90291	  -5.42412
4538997.15981	 301.00000	   0.10309	   0.92278	   0.09746	   0.92791	  -6.02925
4539010.67282	 301.00000	   0.08153	   0.95121	   0.12220	   0.95902	  -7.32033
4539027.77085	 301.00000	   0.06443	   0.97689	   0.15846	   0.98966	  -9.21345
4539049.35787	 301.00000	   0.05102	   0.99564	   0.20743	   1.01702	 -11.76879
4539076.59991	 301.00000	   0.04042	   0.99898	   0.25174	   1.03021	 -14.14399
4539111.09596	 301.00000	   0.03192	   1.00036	   0.28321	   1.03968	 -15.80702
4539154.64401	 301.00000	   0.02528	   1.01415	   0.29967	   1.05750	 -16.46207
4539209.70908	 301.00000	   0.01999	   1.04461	   0.31502	   1.09108	 -16.78167
4553131.76976	 302.00000	20004.45300	   0.37162	  -0.01082	   0.37178	   1.66751
4553131.91176	 302.00000	15829.12600	   0.37995	   0.00267	   0.37996	  -0.40193
4553132.05376	 302.00000	12516.70300	   0.38851	   0.01296	   0.38873	  -1.91028
4553132.19576	 302.00000	9909.44240	   0.39685	   0.02057	   0.39738	  -2.96780
4553132.36076	 302.00000	7835.48000	   0.40344	   0.02701	   0.40434	  -3.83023
4553132.56076	 302.00000	6217.24610	   0.41184	   0.03049	   0.41297	  -4.23473
4553132.79976	 302.00000	4905.29100	   0.41874	   0.03540	   0.42024	  -4.83194
4553133.03776	 302.00000	3881.27370	   0.42591	   0.04054	   0.42783	  -5.43761
4553133.27576	 302.00000	3070.98270	   0.43381	   0.04117	   0.43575	  -5.42135
4553133.51376	 302.00000	2430.77780	   0.44074	   0.04514	   0.44304	  -5.84730
4553133.75176	 302.00000	1923.15370	   0.44808	   0.04780	   0.45062	  -6.08915
4553133.98976	 302.00000	1522.43580	   0.45730	   0.04951	   0.45997	  -6.17870
4553134.22776	 302.00000	1203.84460	   0.46274	   0.05074	   0.46552	  -6.25728
4553134.46676	 302.00000	 952.86591	   0.47152	   0.05240	   0.47443	  -6.34150
4553134.70476	 302.00000	 754.27557	   0.48025	   0.05502	   0.48339	  -6.53524
4553134.94276	 302.00000	 596.71857	   0.48601	   0.05917	   0.48960	  -6.94165
4553135.17976	 302.00000	 471.96338	   0.49407	   0.06127	   0.49785	  -7.06922
4553135.41876	 302.00000	 373.20856	   0.50361	   0.06565	   0.50787	  -7.42756
4553135.65676	 302.00000	 295.47278	   0.51334	   0.06684	   0.51767	  -7.41819
4553135.89576	 302.00000	 233.87738	   0.52158	   0.07264	   0.52661	  -7.92909
4553136.13377	 302.00000	 185.05922	   0.53212	   0.07550	   0.53745	  -8.07505
4553136.36977	 302.00000	 146.35823	   0.54270	   0.08366	   0.54911	  -8.76325
4553136.60677	 302.00000	 115.77804	   0.55398	   0.08907	   0.56110	  -9.13358
4553136.84077	 302.00000	  91.67210	   0.56681	   0.09598	   0.57488	  -9.61072
4553137.08677	 302.00000	  72.51701	   0.58075	   0.10338	   0.58988	 -10.09386
4553137.31577	 302.00000	  57.36816	   0.59780	   0.11546	   0.60885	 -10.93131
4553137.55177	 302.00000	  45.36290	   0.61596	   0.12406	   0.62833	 -11.38724
4553137.78477	 302.00000	  35.93134	   0.63706	   0.13055	   0.65030	 -11.58146
4553138.03477	 302.00000	  28.40909	   0.66347	   0.13728	   0.67753	 -11.68985
4553138.24877	 302.00000	  22.48202	   0.69210	   0.13923	   0.70596	 -11.37415
4553138.51377	 302.00000	  17.79613	   0.71945	   0.13718	   0.73241	 -10.79514
4553138.76677	 302.00000	  14.06813	   0.74582	   0.13247	   0.75749	 -10.07193
4553138.98277	 302.00000	  11.14480	   0.77008	   0.12248	   0.77976	  -9.03741
4553139.24977	 302.00000	   8.81772	   0.79166	   0.11033	   0.79931	  -7.93407
4553139.42777	 302.00000	   6.97545	   0.80788	   0.09885	   0.81391	  -6.97610
4553139.64577	 302.00000	   5.51730	   0.81722	   0.08342	   0.82147	  -5.82859
4553139.91477	 302.00000	   4.36941	   0.83009	   0.07194	   0.83321	  -4.95326
4553140.25077	 302.00000	   3.45686	   0.83839	   0.06415	   0.84084	  -4.37568
4553140.66877	 302.00000	   2.73547	   0.84409	   0.05987	   0.84621	  -4.05723
4553141.19377	 302.00000	   2.16054	   0.84647	   0.05528	   0.84827	  -3.73639
4553141.85377	 302.00000	   1.70952	   0.84804	   0.04974	   0.84950	  -3.35655
4553142.68177	 302.00000	   1.35352	   0.85026	   0.04450	   0.85143	  -2.99584
4553143.72478	 302.00000	   1.07079	   0.85462	   0.03926	   0.85552	  -2.63030
4553145.03878	 302.00000	   0.84734	   0.86280	   0.03735	   0.86361	  -2.47891
4553146.69478	 302.00000	   0.67072	   0.87110	   0.03938	   0.87199	  -2.58832
4553148.78278	 302.00000	   0.53067	   0.87965	   0.04757	   0.88093	  -3.09574
4553151.41979	 302.00000	   0.41976	   0.88345	   0.06045	   0.88552	  -3.91457
4553154.75179	 302.00000	   0.33183	   0.88121	   0.07337	   0.88426	  -4.75962
4553158.95680	 302.00000	   0.26261	   0.87678	   0.08204	   0.88061	  -5.34546
4553164.26480	 302.00000	   0.20791	   0.87418	   0.08530	   0.87833	  -5.57289
4553170.96981	 302.00000	   0.16452	   0.87874	   0.08626	   0.88296	  -5.60610
4553179.44582	 302.00000	   0.13007	   0.89158	   0.08961	   0.89607	  -5.73922
4553190.13684	 302.00000	   0.10309	   0.91187	   0.09695	   0.91701	  -6.06909
4553203.64985	 302.00000	   0.08153	   0.94033	   0.11513	   0.94735	  -6.98049
4553220.74788	 302.00000	   0.06443	   0.96958	   0.14669	   0.98062	  -8.60320
4553242.33490	 302.00000	   0.05102	   0.99891	   0.19205	   1.01721	 -10.88266
4553269.57694	 302.00000	   0.04042	   1.01254	   0.24426	   1.04159	 -13.56278
4553304.07299	 302.00000	   0.03192	   1.01419	   0.28731	   1.05410	 -15.81682
4553347.62104	 302.00000	   0.02528	   1.02120	   0.31487	   1.06865	 -17.13648
4553402.68611	 302.00000	   0.01999	   1.04205	   0.33123	   1.09342	 -17.63345
4567321.48375	 303.00000	20004.45300	   0.37222	  -0.01059	   0.37237	   1.62944
4567321.62575	 303.00000	15829.12600	   0.37944	   0.00215	   0.37944	  -0.32492
4567321.76775	 303.00000	12516.70300	   0.38949	   0.01283	   0.38970	  -1.88686
4567321.90975	 303.00000	9909.44240	   0.39808	   0.02014	   0.39859	  -2.89627
4567322.07475	 303.00000	7835.48000	   0.40475	   0.02732	   0.40568	  -3.86211
4567322.27475	 303.00000	6217.24610	   0.41197	   0.03184	   0.41320	  -4.41964
4567322.51375	 303.00000	4905.29100	   0.42092	   0.03698	   0.42254	  -5.02082
4567322.75175	 303.00000	3881.27370	   0.42699	   0.03999	   0.42886	  -5.35054
4567322.98975	 303.00000	3070.98270	   0.43538	   0.04247	   0.43745	  -5.57120
4567323.22775	 303.00000	2430.77780	   0.44202	   0.04507	   0.44431	  -5.82167
4567323.46575	 303.00000	1923.15370	   0.44833	   0.04848	   0.45094	  -6.17233
4567323.70375	 303.00000	1522.43580	   0.45760	   0.04974	   0.46030	  -6.20402
4567323.94175	 303.00000	1203.84460	   0.46411	   0.05222	   0.46704	  -6.41969
4567324.18075	 303.00000	 952.86591	   0.47275	   0.05445	   0.47588	  -6.56976
4567324.41875	 303.00000	 754.27557	   0.48173	   0.05544	   0.48491	  -6.56488
4567324.65675	 303.00000	 596.71857	   0.48864	   0.05873	   0.49215	  -6.85371
4567324.89376	 303.00000	 471.96338	   0.49640	   0.06230	   0.50029	  -7.15307
4567325.13276	 303.00000	 373.20856	   0.50569	   0.06476	   0.50982	  -7.29828
4567325.37076	 303.00000	 295.47278	   0.51269	   0.06861	   0.51726	  -7.62185
4567325.60976	 303.00000	 233.87738	   0.52363	   0.07149	   0.52849	  -7.77390
4567325.84776	 303.00000	 185.05922	   0.53283	   0.07755	   0.53844	  -8.28114
4567326.08376	 303.00000	 146.35823	   0.54302	   0.08366	   0.54943	  -8.75795
4567326.32076	 303.00000	 115.77804	   0.55538	   0.09016	   0.56265	  -9.22051
4567326.55476	 303.00000	  91.67210	   0.56628	   0.09742	   0.57460	  -9.76081
4567326.79976	 303.00000	  72.51701	   0.58094	   0.10587	   0.59051	 -10.32842
4567327.02976	 303.00000	  57.36816	   0.59768	   0.11332	   0.60833	 -10.73626
4567327.26576	 303.00000	  45.36290	   0.61514	   0.12333	   0.62738	 -11.33721
4567327.49876	 303.00000	  35.93134	   0.63857	   0.13243	   0.65216	 -11.71660
4567327.74876	 303.00000	  28.40909	   0.66356	   0.13678	   0.67751	 -11.64774
4567327.96276	 303.00000	  22.48202	   0.69152	   0.14064	   0.70568	 -11.49595
4567328.22776	 303.00000	  17.79613	   0.72021	   0.13832	   0.73337	 -10.87179
4567328.48076	 303.00000	  14.06813	   0.74769	   0.13069	   0.75903	  -9.91436
4567328.69676	 303.00000	  11.14480	   0.76994	   0.12269	   0.77965	  -9.05429
4567328.96376	 303.00000	   8.81772	   0.79172	   0.10966	   0.79928	  -7.88590
4567329.14176	 303.00000	   6.97545	   0.80839	   0.09811	   0.81432	  -6.91991
4567329.35976	 303.00000	   5.51730	   0.81858	   0.08552	   0.82303	  -5.96434
4567329.62876	 303.00000	   4.36941	   0.82927	   0.07407	   0.83257	  -5.10393
4567329.96476	 303.00000	   3.45686	   0.83595	   0.06351	   0.83835	  -4.34448
4567330.38276	 303.00000	   2.73547	   0.84460	   0.05513	   0.84640	  -3.73452
4567330.90776	 303.00000	   2.16054	   0.85088	   0.05094	   0.85240	  -3.42615
4567331.56776	 303.00000	   1.70952	   0.85499	   0.05021	   0.85647	  -3.36100
4567332.39577	 303.00000	   1.35352	   0.85605	   0.05047	   0.85753	  -3.37425
4567333.43877	 303.00000	   1.07079	   0.85446	   0.04814	   0.85581	  -3.22450
4567334.75277	 303.00000	   0.84734	   0.85558	   0.04461	   0.85674	  -2.98492
4567336.40877	 303.00000	   0.67072	   0.85922	   0.04176	   0.86024	  -2.78257
4567338.49677	 303.00000	   0.53067	   0.86616	   0.03936	   0.86706	  -2.60176
4567341.13378	 303.00000	   0.41976	   0.87731	   0.04231	   0.87833	  -2.76091
4567344.46578	 303.00000	   0.33183	   0.89000	   0.05241	   0.89155	  -3.36992
4567348.67079	 303.00000	   0.26261	   0.89947	   0.07028	   0.90221	  -4.46765
4567353.97879	 303.00000	   0.20791	   0.90191	   0.09142	   0.90653	  -5.78765
4567360.68380	 303.00000	   0.16452	   0.89741	   0.10937	   0.90405	  -6.94881
4567369.15981	 303.00000	   0.13007	   0.89295	   0.12008	   0.90098	  -7.65924
4567379.85083	 303.00000	   0.10309	   0.89558	   0.12592	   0.90439	  -8.00366
4567393.36485	 303.00000	   0.08153	   0.90808	   0.13154	   0.91756	  -8.24226
4567410.46187	 303.00000	   0.06443	   0.93075	   0.14381	   0.94179	  -8.78323
4567432.04890	 303.00000	   0.05102	   0.96286	   0.15634	   0.97548	  -9.22277
4567459.29193	 303.00000	   0.04042	   1.00672	   0.18477	   1.02353	 -10.39996
4567493.78698	 303.00000	   0.03192	   1.05474	   0.23309	   1.08019	 -12.46157
4567537.33503	 303.00000	   0.02528	   1.09044	   0.29845	   1.13055	 -15.30679
4567592.40011	 303.00000	   0.01999	   1.11038	   0.36245	   1.16804	 -18.07780
4581499.97900	 304.00000	20004.45300	   0.37282	  -0.00941	   0.37294	   1.44606
4581500.12100	 304.00000	15829.12600	   0.38092	   0.00224	   0.38092	  -0.33683
4581500.26300	 304.00000	12516.70300	   0.39115	   0.01331	   0.39138	  -1.94830
4581500.40500	 304.00000	9909.44240	   0.39630	   0.02002	   0.39681	  -2.89235
4581500.57000	 304.00000	7835.48000	   0.40328	   0.02774	   0.40424	  -3.93452
4581500.77001	 304.00000	6217.24610	   0.41190	   0.03107	   0.41307	  -4.31387
4581501.00901	 304.00000	4905.29100	   0.41839	   0.03652	   0.41998	  -4.98865
4581501.24701	 304.00000	3881.27370	   0.42818	   0.04091	   0.43013	  -5.45817
4581501.48501	 304.00000	3070.98270	   0.43463	   0.04196	   0.43665	  -5.51426
4581501.72301	 304.00000	2430.77780	   0.44207	   0.04528	   0.44439	  -5.84839
4581501.96101	 304.00000	1923.15370	   0.44802	   0.04755	   0.45053	  -6.05787
4581502.19901	 304.00000	1522.43580	   0.45580	   0.04979	   0.45851	  -6.23434
4581502.43701	 304.00000	1203.84460	   0.46429	   0.05196	   0.46719	  -6.38545
4581502.67601	 304.00000	 952.86591	   0.47295	   0.05324	   0.47594	  -6.42269
4581502.91401	 304.00000	 754.27557	   0.48035	   0.05658	   0.48367	  -6.71780
4581503.15201	 304.00000	 596.71857	   0.48762	   0.05743	   0.49099	  -6.71692
4581503.38901	 304.00000	 471.96338	   0.49660	   0.06078	   0.50031	  -6.97778
4581503.62801	 304.00000	 373.20856	   0.50346	   0.06328	   0.50742	  -7.16383
4581503.86601	 304.00000	 295.47278	   0.51188	   0.06803	   0.51638	  -7.56997
4581504.10501	 304.00000	 233.87738	   0.52189	   0.07251	   0.52690	  -7.90950
4581504.34301	 304.00000	 185.05922	   0.53305	   0.07772	   0.53869	  -8.29512
4581504.57901	 304.00000	 146.35823	   0.54296	   0.08296	   0.54926	  -8.68760
4581504.81601	 304.00000	 115.77804	   0.55560	   0.08898	   0.56268	  -9.09863
4581505.05001	 304.00000	  91.67210	   0.56534	   0.09620	   0.57346	  -9.65726
4581505.29501	 304.00000	  72.51701	   0.58110	   0.10486	   0.59049	 -10.22902
4581505.52501	 304.00000	  57.36816	   0.59702	   0.11377	   0.60776	 -10.78875
4581505.76101	 304.00000	  45.36290	   0.61638	   0.12266	   0.62847	 -11.25443
4581505.99401	 304.00000	  35.93134	   0.63760	   0.13081	   0.65088	 -11.59349
4581506.24401	 304.00000	  28.40909	   0.66423	   0.13761	   0.67833	 -11.70411
4581506.45801	 304.00000	  22.48202	   0.69057	   0.14016	   0.70465	 -11.47334
4581506.72301	 304.00000	  17.79613	   0.72047	   0.13814	   0.73359	 -10.85389
4581506.97601	 304.00000	  14.06813	   0.74574	   0.13405	   0.75769	 -10.19059
4581507.19201	 304.00000	  11.14480	   0.77157	   0.12068	   0.78095	  -8.88949
4581507.45901	 304.00000	   8.81772	   0.79165	   0.11108	   0.79941	  -7.98743
4581507.63701	 304.00000	   6.97545	   0.80441	   0.09605	   0.81012	  -6.80921
4581507.85501	 304.00000	   5.51730	   0.81936	   0.08337	   0.82359	  -5.81019
4581508.12401	 304.00000	   4.36941	   0.83053	   0.07281	   0.83371	  -5.00997
4581508.46002	 304.00000	   3.45686	   0.83829	   0.06526	   0.84083	  -4.45121
4581508.87802	 304.00000	   2.73547	   0.84291	   0.05976	   0.84502	  -4.05506
4581509.40302	 304.00000	   2.16054	   0.84440	   0.05383	   0.84611	  -3.64758
4581510.06302	 304.00000	   1.70952	   0.84791	   0.04759	   0.84925	  -3.21233
4581510.89102	 304.00000	   1.35352	   0.85182	   0.04179	   0.85284	  -2.80890
4581511.93402	 304.00000	   1.07079	   0.85911	   0.03833	   0.85997	  -2.55437
4581513.24802	 304.00000	   0.84734	   0.86752	   0.03871	   0.86838	  -2.55466
4581514.90402	 304.00000	   0.67072	   0.87423	   0.04438	   0.87536	  -2.90597
4581516.99203	 304.00000	   0.53067	   0.87809	   0.05487	   0.87980	  -3.57588
4581519.62903	 304.00000	   0.41976	   0.87591	   0.06526	   0.87834	  -4.26103
4581522.96103	 304.00000	   0.33183	   0.87116	   0.07187	   0.87412	  -4.71636
4581527.16604	 304.00000	   0.26261	   0.86934	   0.07352	   0.87245	  -4.83412
4581532.47405	 304.00000	   0.20791	   0.87273	   0.07351	   0.87582	  -4.81477
4581539.17906	 304.00000	   0.16452	   0.88424	   0.07554	   0.88746	  -4.88314
4581547.65507	 304.00000	   0.13007	   0.90290	   0.08257	   0.90667	  -5.22535
4581558.34608	 304.00000	   0.10309	   0.92761	   0.09954	   0.93294	  -6.12498
4581571.86010	 304.00000	   0.08153	   0.95439	   0.12893	   0.96305	  -7.69358
4581588.95712	 304.00000	   0.06443	   0.97588	   0.16804	   0.99024	  -9.76994
4581610.54415	 304.00000	   0.05102	   0.98553	   0.21415	   1.00852	 -12.25971
4581637.78718	 304.00000	   0.04042	   0.98594	   0.25184	   1.01760	 -14.32854
4581672.28223	 304.00000	   0.03192	   0.98968	   0.27387	   1.02687	 -15.46796
4581715.83029	 304.00000	   0.02528	   1.01144	   0.28912	   1.05195	 -15.95234
4581770.89536	 304.00000	   0.01999	   1.04631	   0.30361	   1.08947	 -16.18118
4595669.70515	 305.00000	20004.45300	   0.37254	  -0.01140	   0.37271	   1.75324
4595669.84715	 305.00000	15829.12600	   0.38030	   0.00380	   0.38032	  -0.57290
4595669.98915	 305.00000	12516.70300	   0.38829	   0.01392	   0.38854	  -2.05312
4595670.13115	 305.00000	9909.44240	   0.39581	   0.02201	   0.39642	  -3.18332
4595670.29615	 305.00000	7835.48000	   0.40405	   0.02594	   0.40488	  -3.67371
4595670.49615	 305.00000	6217.24610	   0.41119	   0.03131	   0.41238	  -4.35442
4595670.73515	 305.00000	4905.29100	   0.41851	   0.03683	   0.42013	  -5.02910
4595670.97315	 305.00000	3881.27370	   0.42683	   0.04082	   0.42878	  -5.46317
4595671.21115	 305.00000	3070.98270	   0.43319	   0.04150	   0.43517	  -5.47182
4595671.44915	 305.00000	2430.77780	   0.44092	   0.04506	   0.44322	  -5.83543
4595671.68715	 305.00000	1923.15370	   0.44832	   0.04707	   0.45078	  -5.99396
4595671.92515	 305.00000	1522.43580	   0.45685	   0.04906	   0.45948	  -6.12961
4595672.16315	 305.00000	1203.84460	   0.46339	   0.05193	   0.46629	  -6.39377
4595672.40215	 305.00000	 952.86591	   0.47232	   0.05517	   0.47553	  -6.66213
4595672.64015	 305.00000	 754.27557	   0.48055	   0.05655	   0.48387	  -6.71094
4595672.87815	 305.00000	 596.71857	   0.48683	   0.05855	   0.49033	  -6.85771
4595673.11515	 305.00000	 471.96338	   0.49597	   0.06017	   0.49960	  -6.91758
4595673.35415	 305.00000	 373.20856	   0.50571	   0.06489	   0.50985	  -7.31191
4595673.59215	 305.00000	 295.47278	   0.51352	   0.06887	   0.51811	  -7.63815
4595673.83116	 305.00000	 233.87738	   0.52275	   0.07252	   0.52776	  -7.89851
4595674.06916	 305.00000	 185.05922	   0.53226	   0.07782	   0.53792	  -8.31817
4595674.30516	 305.00000	 146.35823	   0.54276	   0.08314	   0.54909	  -8.70912
4595674.54216	 305.00000	 115.77804	   0.55356	   0.09044	   0.56090	  -9.27941
4595674.77616	 305.00000	  91.67210	   0.56679	   0.09616	   0.57489	  -9.62920
4595675.02216	 305.00000	  72.51701	   0.58070	   0.10533	   0.59017	 -10.28084
4595675.25116	 305.00000	  57.36816	   0.59815	   0.11382	   0.60888	 -10.77359
4595675.48716	 305.00000	  45.36290	   0.61545	   0.12374	   0.62777	 -11.36792
4595675.72016	 305.00000	  35.93134	   0.63886	   0.13170	   0.65229	 -11.64828
4595675.97016	 305.00000	  28.40909	   0.66332	   0.13798	   0.67752	 -11.75053
4595676.18416	 305.00000	  22.48202	   0.69139	   0.13977	   0.70538	 -11.42881
4595676.44916	 305.00000	  17.79613	   0.72033	   0.13848	   0.73352	 -10.88209
4595676.70216	 305.00000	  14.06813	   0.74709	   0.13313	   0.75886	 -10.10380
4595676.91816	 305.00000	  11.14480	   0.77102	   0.12169	   0.78056	  -8.96892
4595677.18516	 305.00000	   8.81772	   0.79295	   0.11109	   0.80069	  -7.97489
4595677.36316	 305.00000	   6.97545	   0.80752	   0.09777	   0.81342	  -6.90314
4595677.58116	 305.00000	   5.51730	   0.82025	   0.08340	   0.82448	  -5.80563
4595677.85116	 305.00000	   4.36941	   0.83238	   0.07335	   0.83561	  -5.03618
4595678.18616	 305.00000	   3.45686	   0.84005	   0.06654	   0.84269	  -4.52887
4595678.60416	 305.00000	   2.73547	   0.84361	   0.06075	   0.84580	  -4.11900
4595679.13016	 305.00000	   2.16054	   0.84660	   0.05398	   0.84832	  -3.64846
4595679.78916	 305.00000	   1.70952	   0.84981	   0.04756	   0.85114	  -3.20313
4595680.61716	 305.00000	   1.35352	   0.85418	   0.04121	   0.85517	  -2.76217
4595681.66017	 305.00000	   1.07079	   0.86246	   0.03802	   0.86330	  -2.52428
4595682.97417	 305.00000	   0.84734	   0.87063	   0.03998	   0.87154	  -2.62907
4595684.63017	 305.00000	   0.67072	   0.87722	   0.04568	   0.87840	  -2.98087
4595686.71917	 305.00000	   0.53067	   0.87919	   0.05634	   0.88100	  -3.66690
4595689.35518	 305.00000	   0.41976	   0.87702	   0.06639	   0.87953	  -4.32875
4595692.68718	 305.00000	   0.33183	   0.87222	   0.07195	   0.87518	  -4.71550
4595696.89319	 305.00000	   0.26261	   0.87091	   0.07228	   0.87390	  -4.74441
4595702.20119	 305.00000	   0.20791	   0.87580	   0.07238	   0.87878	  -4.72450
4595708.90520	 305.00000	   0.16452	   0.88787	   0.07441	   0.89098	  -4.79090
4595717.38221	 305.00000	   0.13007	   0.90733	   0.08309	   0.91112	  -5.23217
4595728.07223	 305.00000	   0.10309	   0.93239	   0.10105	   0.93785	  -6.18553
4595741.58624	 305.00000	   0.08153	   0.95795	   0.13209	   0.96701	  -7.85109
4595758.68427	 305.00000	   0.06443	   0.97787	   0.17167	   0.99283	  -9.95712
4595780.27029	 305.00000	   0.05102	   0.98480	   0.21682	   1.00839	 -12.41673
4595807.51333	 305.00000	   0.04042	   0.98441	   0.25160	   1.01606	 -14.33702
4595842.00838	 305.00000	   0.03192	   0.98990	   0.27173	   1.02652	 -15.34983
4595885.55643	 305.00000	   0.02528	   1.01030	   0.28655	   1.05015	 -15.83484
4595940.62151	 305.00000	   0.01999	   1.04911	   0.30021	   1.09122	 -15.96865
4609831.79201	 306.00000	20004.45300	   0.37183	  -0.01167	   0.37202	   1.79774
4609831.93401	 306.00000	15829.12600	   0.38024	   0.00207	   0.38024	  -0.31255
4609832.07601	 306.00000	12516.70300	   0.39000	   0.01231	   0.39020	  -1.80801
4609832.21801	 306.00000	9909.44240	   0.39555	   0.02023	   0.39607	  -2.92724
4609832.38301	 306.00000	7835.48000	   0.40370	   0.02698	   0.40461	  -3.82300
4609832.58301	 306.00000	6217.24610	   0.41191	   0.03226	   0.41317	  -4.47770
4609832.82101	 306.00000	4905.29100	   0.42046	   0.03626	   0.42202	  -4.92939
4609833.06001	 306.00000	3881.27370	   0.42650	   0.04014	   0.42839	  -5.37696
4609833.29801	 306.00000	3070.98270	   0.43328	   0.04305	   0.43541	  -5.67385
4609833.53601	 306.00000	2430.77780	   0.44183	   0.04554	   0.44417	  -5.88469
4609833.77402	 306.00000	1923.15370	   0.44994	   0.04758	   0.45245	  -6.03615
4609834.01202	 306.00000	1522.43580	   0.45751	   0.04922	   0.46015	  -6.14070
4609834.25002	 306.00000	1203.84460	   0.46362	   0.05225	   0.46656	  -6.42966
4609834.48902	 306.00000	 952.86591	   0.47166	   0.05454	   0.47480	  -6.59644
4609834.72702	 306.00000	 754.27557	   0.48071	   0.05639	   0.48400	  -6.69020
4609834.96502	 306.00000	 596.71857	   0.48666	   0.05833	   0.49014	  -6.83432
4609835.20202	 306.00000	 471.96338	   0.49628	   0.06174	   0.50011	  -7.09144
4609835.44102	 306.00000	 373.20856	   0.50748	   0.06542	   0.51168	  -7.34536
4609835.67902	 306.00000	 295.47278	   0.51375	   0.06889	   0.51835	  -7.63758
4609835.91802	 306.00000	 233.87738	   0.52295	   0.07294	   0.52801	  -7.94048
4609836.15602	 306.00000	 185.05922	   0.53312	   0.07643	   0.53857	  -8.15899
4609836.39202	 306.00000	 146.35823	   0.54368	   0.08292	   0.54997	  -8.67217
4609836.62902	 306.00000	 115.77804	   0.55351	   0.08962	   0.56071	  -9.19666
4609836.86302	 306.00000	  91.67210	   0.56725	   0.09707	   0.57550	  -9.71093
4609837.10902	 306.00000	  72.51701	   0.58224	   0.10502	   0.59164	 -10.22490
4609837.33802	 306.00000	  57.36816	   0.59738	   0.11443	   0.60824	 -10.84360
4609837.57402	 306.00000	  45.36290	   0.61777	   0.12312	   0.62992	 -11.27091
4609837.80702	 306.00000	  35.93134	   0.63873	   0.13133	   0.65209	 -11.61879
4609838.05702	 306.00000	  28.40909	   0.66348	   0.13829	   0.67774	 -11.77366
4609838.27102	 306.00000	  22.48202	   0.69160	   0.14275	   0.70618	 -11.66243
4609838.53602	 306.00000	  17.79613	   0.72195	   0.14014	   0.73542	 -10.98518
4609838.78902	 306.00000	  14.06813	   0.74815	   0.13403	   0.76006	 -10.15693
4609839.00502	 306.00000	  11.14480	   0.77132	   0.12351	   0.78115	  -9.09725
4609839.27202	 306.00000	   8.81772	   0.79251	   0.11124	   0.80028	  -7.98985
4609839.45002	 306.00000	   6.97545	   0.81055	   0.09768	   0.81641	  -6.87136
4609839.66802	 306.00000	   5.51730	   0.82186	   0.08788	   0.82654	  -6.10352
4609839.93702	 306.00000	   4.36941	   0.83051	   0.07411	   0.83381	  -5.09914
4609840.27302	 306.00000	   3.45686	   0.83815	   0.06418	   0.84060	  -4.37867
4609840.69102	 306.00000	   2.73547	   0.84635	   0.05475	   0.84812	  -3.70157
4609841.21602	 306.00000	   2.16054	   0.85380	   0.05121	   0.85534	  -3.43216
4609841.87603	 306.00000	   1.70952	   0.85816	   0.05113	   0.85968	  -3.40997
4609842.70403	 306.00000	   1.35352	   0.85907	   0.05084	   0.86057	  -3.38715
4609843.74703	 306.00000	   1.07079	   0.85865	   0.04971	   0.86008	  -3.31351
4609845.06103	 306.00000	   0.84734	   0.85870	   0.04627	   0.85995	  -3.08406
4609846.71703	 306.00000	   0.67072	   0.86081	   0.04300	   0.86188	  -2.85963
4609848.80604	 306.00000	   0.53067	   0.86758	   0.04042	   0.86852	  -2.66753
4609851.44204	 306.00000	   0.41976	   0.87835	   0.04236	   0.87937	  -2.76096
4609854.77404	 306.00000	   0.33183	   0.89157	   0.05032	   0.89299	  -3.23012
4609858.97905	 306.00000	   0.26261	   0.90259	   0.06695	   0.90507	  -4.24220
4609864.28806	 306.00000	   0.20791	   0.90716	   0.08907	   0.91152	  -5.60749
4609870.99206	 306.00000	   0.16452	   0.90436	   0.10930	   0.91094	  -6.89108
4609879.46908	 306.00000	   0.13007	   0.89925	   0.12324	   0.90765	  -7.80367
4609890.15909	 306.00000	   0.10309	   0.89925	   0.13051	   0.90867	  -8.25796
4609903.67311	 306.00000	   0.08153	   0.90943	   0.13566	   0.91949	  -8.48448
4609920.77113	 306.00000	   0.06443	   0.92971	   0.14674	   0.94122	  -8.96920
4609942.35716	 306.00000	   0.05102	   0.95992	   0.15916	   0.97302	  -9.41409
4609969.60019	 306.00000	   0.04042	   1.00336	   0.18314	   1.01993	 -10.34407
4610004.09524	 306.00000	   0.03192	   1.05420	   0.22651	   1.07826	 -12.12621
4610047.64330	 306.00000	   0.02528	   1.09747	   0.28999	   1.13513	 -14.80134
4610102.70837	 306.00000	   0.01999	   1.12138	   0.35820	   1.17720	 -17.71511
4623990.78905	 307.00000	20004.45300	   0.37169	  -0.00995	   0.37183	   1.53382
4623990.93105	 307.00000	15829.12600	   0.37997	   0.00335	   0.37998	  -0.50475
4623991.07305	 307.00000	12516.70300	   0.38859	   0.01335	   0.38882	  -1.96743
4623991.21505	 307.00000	9909.44240	   0.39604	   0.02076	   0.39658	  -3.00013
4623991.38005	 307.00000	7835.48000	   0.40476	   0.02767	   0.40571	  -3.91062
4623991.58005	 307.00000	6217.24610	   0.41127	   0.03275	   0.41257	  -4.55315
4623991.81905	 307.00000	4905.29100	   0.41896	   0.03718	   0.42061	  -5.07144
4623992.05705	 307.00000	3881.27370	   0.42725	   0.04030	   0.42915	  -5.38886
4623992.29505	 307.00000	3070.98270	   0.43379	   0.04291	   0.43590	  -5.64922
4623992.53305	 307.00000	2430.77780	   0.44255	   0.04541	   0.44488	  -5.85910
4623992.77105	 307.00000	1923.15370	   0.44922	   0.04735	   0.45171	  -6.01679
4623993.00905	 307.00000	1522.43580	   0.45698	   0.04985	   0.45969	  -6.22538
4623993.24705	 307.00000	1203.84460	   0.46355	   0.05153	   0.46641	  -6.34267
4623993.48605	 307.00000	 952.86591	   0.47316	   0.05374	   0.47620	  -6.47936
4623993.72405	 307.00000	 754.27557	   0.48079	   0.05655	   0.48410	  -6.70881
4623993.96205	 307.00000	 596.71857	   0.48753	   0.05978	   0.49118	  -6.99114
4623994.19905	 307.00000	 471.96338	   0.49615	   0.06253	   0.50007	  -7.18294
4623994.43805	 307.00000	 373.20856	   0.50393	   0.06357	   0.50792	  -7.19006
4623994.67605	 307.00000	 295.47278	   0.51314	   0.06846	   0.51768	  -7.59975
4623994.91505	 307.00000	 233.87738	   0.52352	   0.07222	   0.52848	  -7.85491
4623995.15305	 307.00000	 185.05922	   0.53287	   0.07983	   0.53881	  -8.52033
4623995.38905	 307.00000	 146.35823	   0.54265	   0.08344	   0.54902	  -8.74117
4623995.62605	 307.00000	 115.77804	   0.55399	   0.08984	   0.56123	  -9.21139
4623995.86005	 307.00000	  91.67210	   0.56721	   0.09690	   0.57543	  -9.69490
4623996.10605	 307.00000	  72.51701	   0.58105	   0.10516	   0.59049	 -10.25833
4623996.33506	 307.00000	  57.36816	   0.59847	   0.11414	   0.60926	 -10.79804
4623996.57106	 307.00000	  45.36290	   0.61742	   0.12355	   0.62966	 -11.31558
4623996.80406	 307.00000	  35.93134	   0.63982	   0.13145	   0.65318	 -11.60954
4623997.05406	 307.00000	  28.40909	   0.66413	   0.13754	   0.67823	 -11.70013
4623997.26806	 307.00000	  22.48202	   0.69199	   0.14149	   0.70631	 -11.55624
4623997.53306	 307.00000	  17.79613	   0.71976	   0.13877	   0.73302	 -10.91231
4623997.78606	 307.00000	  14.06813	   0.74789	   0.13311	   0.75965	 -10.09158
4623998.00206	 307.00000	  11.14480	   0.77240	   0.12187	   0.78196	  -8.96657
4623998.26906	 307.00000	   8.81772	   0.79311	   0.11381	   0.80124	  -8.16637
4623998.44706	 307.00000	   6.97545	   0.80905	   0.09942	   0.81513	  -7.00542
4623998.66506	 307.00000	   5.51730	   0.82216	   0.08508	   0.82655	  -5.90850
4623998.93506	 307.00000	   4.36941	   0.83266	   0.07389	   0.83593	  -5.07084
4623999.27006	 307.00000	   3.45686	   0.84173	   0.06695	   0.84439	  -4.54777
4623999.68806	 307.00000	   2.73547	   0.84601	   0.06108	   0.84822	  -4.12968
4624000.21306	 307.00000	   2.16054	   0.84902	   0.05570	   0.85085	  -3.75371
4624000.87306	 307.00000	   1.70952	   0.85136	   0.04816	   0.85272	  -3.23768
4624001.70106	 307.00000	   1.35352	   0.85513	   0.04333	   0.85623	  -2.90069
4624002.74406	 307.00000	   1.07079	   0.86210	   0.03831	   0.86295	  -2.54448
4624004.05807	 307.00000	   0.84734	   0.87038	   0.03823	   0.87122	  -2.51529
4624005.71407	 307.00000	   0.67072	   0.87808	   0.04299	   0.87913	  -2.80285
4624007.80207	 307.00000	   0.53067	   0.88332	   0.05324	   0.88493	  -3.44920
4624010.43907	 307.00000	   0.41976	   0.88286	   0.06503	   0.88525	  -4.21300
4624013.77108	 307.00000	   0.33183	   0.87810	   0.07364	   0.88118	  -4.79392
4624017.97608	 307.00000	   0.26261	   0.87475	   0.07695	   0.87813	  -5.02737
4624023.28409	 307.00000	   0.20791	   0.87670	   0.07729	   0.88010	  -5.03826
4624029.98910	 307.00000	   0.16452	   0.88596	   0.07883	   0.88946	  -5.08491
4624038.46511	 307.00000	   0.13007	   0.90281	   0.08482	   0.90679	  -5.36719
4624049.15612	 307.00000	   0.10309	   0.92736	   0.09826	   0.93255	  -6.04851
4624062.67014	 307.00000	   0.08153	   0.95507	   0.12421	   0.96311	  -7.41017
4624079.76716	 307.00000	   0.06443	   0.98068	   0.16139	   0.99387	  -9.34547
4624101.35419	 307.00000	   0.05102	   0.99638	   0.20967	   1.01820	 -11.88335
4624128.59723	 307.00000	   0.04042	   0.99928	   0.25323	   1.03087	 -14.22020
4624163.09227	 307.00000	   0.03192	   1.00012	   0.28151	   1.03898	 -15.72050
4624206.64033	 307.00000	   0.02528	   1.01525	   0.29825	   1.05815	 -16.37105
4624261.70540	 307.00000	   0.01999	   1.04698	   0.31143	   1.09231	 -16.56522
4638144.98583	 308.00000	20004.45300	   0.37185	  -0.01190	   0.37204	   1.83240
4638145.12783	 308.00000	15829.12600	   0.38038	   0.00312	   0.38039	  -0.46966
4638145.26983	 308.00000	12516.70300	   0.38841	   0.01301	   0.38863	  -1.91773
4638145.41183	 308.00000	9909.44240	   0.39651	   0.02113	   0.39708	  -3.05105
4638145.57683	 308.00000	7835.48000	   0.40470	   0.02711	   0.40561	  -3.83304
4638145.77683	 308.00000	6217.24610	   0.41064	   0.03206	   0.41189	  -4.46439
4638146.01583	 308.00000	4905.29100	   0.41933	   0.03535	   0.42082	  -4.81813
4638146.25383	 308.00000	3881.27370	   0.42688	   0.03973	   0.42872	  -5.31786
4638146.49183	 308.00000	3070.98270	   0.43407	   0.04537	   0.43644	  -5.96715
4638146.72983	 308.00000	2430.77780	   0.44113	   0.04537	   0.44346	  -5.87243
4638146.96783	 308.00000	1923.15370	   0.45037	   0.04714	   0.45283	  -5.97525
4638147.20583	 308.00000	1522.43580	   0.45703	   0.04914	   0.45967	  -6.13715
4638147.44383	 308.00000	1203.84460	   0.46414	   0.04948	   0.46677	  -6.08484
4638147.68283	 308.00000	 952.86591	   0.47141	   0.05295	   0.47437	  -6.40928
4638147.92083	 308.00000	 754.27557	   0.47942	   0.05545	   0.48261	  -6.59713
4638148.15883	 308.00000	 596.71857	   0.48895	   0.05852	   0.49243	  -6.82478
4638148.39583	 308.00000	 471.96338	   0.49712	   0.06028	   0.50076	  -6.91373
4638148.63484	 308.00000	 373.20856	   0.50483	   0.06384	   0.50885	  -7.20709
4638148.87284	 308.00000	 295.47278	   0.51360	   0.06834	   0.51813	  -7.57950
4638149.11184	 308.00000	 233.87738	   0.52340	   0.07316	   0.52849	  -7.95707
4638149.34984	 308.00000	 185.05922	   0.53306	   0.07715	   0.53861	  -8.23495
4638149.58584	 308.00000	 146.35823	   0.54261	   0.08179	   0.54874	  -8.57226
4638149.82284	 308.00000	 115.77804	   0.55445	   0.08865	   0.56149	  -9.08375
4638150.05684	 308.00000	  91.67210	   0.56587	   0.09517	   0.57382	  -9.54650
4638150.30184	 308.00000	  72.51701	   0.58141	   0.10615	   0.59102	 -10.34634
4638150.53184	 308.00000	  57.36816	   0.59666	   0.11538	   0.60771	 -10.94445
4638150.76784	 308.00000	  45.36290	   0.61812	   0.12376	   0.63039	 -11.32186
4638151.00084	 308.00000	  35.93134	   0.63871	   0.13215	   0.65223	 -11.68987
4638151.25084	 308.00000	  28.40909	   0.66340	   0.13810	   0.67762	 -11.75927
4638151.46484	 308.00000	  22.48202	   0.69031	   0.14057	   0.70448	 -11.50972
4638151.72984	 308.00000	  17.79613	   0.72026	   0.13934	   0.73361	 -10.94926
4638151.98284	 308.00000	  14.06813	   0.74721	   0.13351	   0.75904	 -10.13037
4638152.19884	 308.00000	  11.14480	   0.77233	   0.12284	   0.78203	  -9.03720
4638152.46584	 308.00000	   8.81772	   0.79245	   0.11223	   0.80036	  -8.06081
4638152.64384	 308.00000	   6.97545	   0.80698	   0.09710	   0.81280	  -6.86100
4638152.86184	 308.00000	   5.51730	   0.82131	   0.08372	   0.82557	  -5.82003
4638153.13084	 308.00000	   4.36941	   0.83364	   0.07513	   0.83702	  -5.15002
4638153.46684	 308.00000	   3.45686	   0.84064	   0.06659	   0.84327	  -4.52949
4638153.88484	 308.00000	   2.73547	   0.84516	   0.06075	   0.84734	  -4.11105
4638154.40984	 308.00000	   2.16054	   0.84717	   0.05372	   0.84887	  -3.62808
4638155.06984	 308.00000	   1.70952	   0.85059	   0.04601	   0.85184	  -3.09588
4638155.89784	 308.00000	   1.35352	   0.85629	   0.04117	   0.85728	  -2.75287
4638156.94085	 308.00000	   1.07079	   0.86417	   0.03822	   0.86501	  -2.53223
4638158.25485	 308.00000	   0.84734	   0.87195	   0.04135	   0.87293	  -2.71508
4638159.91085	 308.00000	   0.67072	   0.87746	   0.04816	   0.87878	  -3.14179
4638161.99885	 308.00000	   0.53067	   0.87839	   0.05777	   0.88029	  -3.76300
4638164.63586	 308.00000	   0.41976	   0.87484	   0.06609	   0.87733	  -4.32034
4638167.96786	 308.00000	   0.33183	   0.87098	   0.06949	   0.87375	  -4.56144
4638172.17287	 308.00000	   0.26261	   0.87178	   0.06917	   0.87452	  -4.53682
4638177.48087	 308.00000	   0.20791	   0.87823	   0.06933	   0.88097	  -4.51379
4638184.18588	 308.00000	   0.16452	   0.89174	   0.07256	   0.89469	  -4.65172
4638192.66189	 308.00000	   0.13007	   0.91285	   0.08267	   0.91659	  -5.17469
4638203.35291	 308.00000	   0.10309	   0.93757	   0.10447	   0.94337	  -6.35785
4638216.86692	 308.00000	   0.08153	   0.96067	   0.13858	   0.97061	  -8.20871
4638233.96395	 308.00000	   0.06443	   0.97617	   0.17859	   0.99237	 -10.36778
4638255.55098	 308.00000	   0.05102	   0.97914	   0.22062	   1.00369	 -12.69774
4638282.79301	 308.00000	   0.04042	   0.97869	   0.24950	   1.01000	 -14.30197
4638317.28906	 308.00000	   0.03192	   0.98723	   0.26629	   1.02252	 -15.09554
4638360.83711	 308.00000	   0.02528	   1.01242	   0.27998	   1.05042	 -15.45836
4638415.90219	 308.00000	   0.01999	   1.05487	   0.29361	   1.09497	 -15.55378
4652294.69056	 309.00000	20004.45300	   0.37182	  -0.01024	   0.37196	   1.57720
4652294.83256	 309.00000	15829.12600	   0.37947	   0.00258	   0.37948	  -0.38920
4652294.97456	 309.00000	12516.70300	   0.38834	   0.01298	   0.38856	  -1.91401
4652295.11656	 309.00000	9909.44240	   0.39631	   0.02100	   0.39686	  -3.03346
4652295.28156	 309.00000	7835.48000	   0.40431	   0.02824	   0.40529	  -3.99524
4652295.48156	 309.00000	6217.24610	   0.41254	   0.03302	   0.41386	  -4.57676
4652295.71956	 309.00000	4905.29100	   0.41975	   0.03610	   0.42130	  -4.91612
4652295.95856	 309.00000	3881.27370	   0.42646	   0.04092	   0.42842	  -5.48059
4652296.19656	 309.00000	3070.98270	   0.43384	   0.04237	   0.43591	  -5.57747
4652296.43456	 309.00000	2430.77780	   0.44122	   0.04480	   0.44349	  -5.79798
4652296.67256	 309.00000	1923.15370	   0.45035	   0.04669	   0.45276	  -5.91961
4652296.91056	 309.00000	1522.43580	   0.45526	   0.05068	   0.45808	  -6.35246
4652297.14856	 309.00000	1203.84460	   0.46408	   0.05081	   0.46685	  -6.24880
4652297.38756	 309.00000	 952.86591	   0.47167	   0.05450	   0.47480	  -6.59162
4652297.62556	 309.00000	 754.27557	   0.47917	   0.05586	   0.48242	  -6.64895
4652297.86356	 309.00000	 596.71857	   0.48806	   0.05934	   0.49166	  -6.93161
4652298.10056	 309.00000	 471.96338	   0.49548	   0.06146	   0.49928	  -7.07093
4652298.33956	 309.00000	 373.20856	   0.50254	   0.06397	   0.50660	  -7.25401
4652298.57756	 309.00000	 295.47278	   0.51299	   0.06802	   0.51748	  -7.55358
4652298.81656	 309.00000	 233.87738	   0.52245	   0.07195	   0.52738	  -7.84102
4652299.05456	 309.00000	 185.05922	   0.53170	   0.07745	   0.53731	  -8.28794
4652299.29056	 309.00000	 146.35823	   0.54320	   0.08365	   0.54961	  -8.75426
4652299.52756	 309.00000	 115.77804	   0.55444	   0.08868	   0.56149	  -9.08752
4652299.76156	 309.00000	  91.67210	   0.56797	   0.09658	   0.57612	  -9.65037
4652300.00656	 309.00000	  72.51701	   0.58116	   0.10574	   0.59071	 -10.31231
4652300.23656	 309.00000	  57.36816	   0.59578	   0.11339	   0.60648	 -10.77565
4652300.47256	 309.00000	  45.36290	   0.61740	   0.12218	   0.62937	 -11.19378
4652300.70556	 309.00000	  35.93134	   0.63942	   0.13172	   0.65285	 -11.64012
4652300.95556	 309.00000	  28.40909	   0.66390	   0.13826	   0.67814	 -11.76414
4652301.16956	 309.00000	  22.48202	   0.69320	   0.14053	   0.70730	 -11.46042
4652301.43456	 309.00000	  17.79613	   0.72056	   0.14053	   0.73413	 -11.03614
4652301.68756	 309.00000	  14.06813	   0.74725	   0.13323	   0.75903	 -10.10965
4652301.90356	 309.00000	  11.14480	   0.77330	   0.12316	   0.78304	  -9.04950
4652302.17056	 309.00000	   8.81772	   0.79137	   0.11091	   0.79911	  -7.97795
4652302.34857	 309.00000	   6.97545	   0.80744	   0.09786	   0.81335	  -6.91055
4652302.56657	 309.00000	   5.51730	   0.82264	   0.08388	   0.82691	  -5.82221
4652302.83557	 309.00000	   4.36941	   0.83300	   0.07587	   0.83645	  -5.20411
4652303.17157	 309.00000	   3.45686	   0.83916	   0.06811	   0.84192	  -4.63991
4652303.58957	 309.00000	   2.73547	   0.84315	   0.05918	   0.84522	  -4.01505
4652304.11457	 309.00000	   2.16054	   0.84675	   0.05078	   0.84827	  -3.43190
4652304.77457	 309.00000	   1.70952	   0.85308	   0.04432	   0.85423	  -2.97423
4652305.60257	 309.00000	   1.35352	   0.86050	   0.04104	   0.86148	  -2.73083
4652306.64557	 309.00000	   1.07079	   0.86765	   0.04271	   0.86870	  -2.81796
4652307.95957	 309.00000	   0.84734	   0.87190	   0.04796	   0.87322	  -3.14823
4652309.61557	 309.00000	   0.67072	   0.87310	   0.05375	   0.87475	  -3.52258
4652311.70358	 309.00000	   0.53067	   0.86921	   0.05881	   0.87120	  -3.87080
4652314.34058	 309.00000	   0.41976	   0.86625	   0.06056	   0.86836	  -3.99888
4652317.67259	 309.00000	   0.33183	   0.86745	   0.05862	   0.86943	  -3.86570
4652321.87759	 309.00000	   0.26261	   0.87461	   0.05752	   0.87650	  -3.76287
4652327.18560	 309.00000	   0.20791	   0.88855	   0.06091	   0.89064	  -3.92121
4652333.89061	 309.00000	   0.16452	   0.90719	   0.07163	   0.91001	  -4.51436
4652342.36662	 309.00000	   0.13007	   0.92829	   0.09289	   0.93293	  -5.71440
4652353.05663	 309.00000	   0.10309	   0.94422	   0.12485	   0.95244	  -7.53247
4652366.57065	 309.00000	   0.08153	   0.95034	   0.16175	   0.96401	  -9.65948
4652383.66867	 309.00000	   0.06443	   0.95214	   0.19408	   0.97172	 -11.52082
4652405.25570	 309.00000	   0.05102	   0.95004	   0.21394	   0.97383	 -12.69069
4652432.49774	 309.00000	   0.04042	   0.96045	   0.22525	   0.98651	 -13.19857
4652466.99378	 309.00000	   0.03192	   0.98520	   0.23764	   1.01346	 -13.56094
4652510.54184	 309.00000	   0.02528	   1.02516	   0.25093	   1.05542	 -13.75406
4652565.60691	 309.00000	   0.01999	   1.08381	   0.27367	   1.11783	 -14.17152
4666442.22745	 310.00000	20004.45300	   0.37273	  -0.01028	   0.37287	   1.57980
4666442.36945	 310.00000	15829.12600	   0.37971	   0.00343	   0.37972	  -0.51750
4666442.51145	 310.00000	12516.70300	   0.38852	   0.01393	   0.38877	  -2.05382
4666442.65345	 310.00000	9909.44240	   0.39570	   0.02074	   0.39624	  -3.00083
4666442.81845	 310.00000	7835.48000	   0.40498	   0.02744	   0.40591	  -3.87622
4666443.01845	 310.00000	6217.24610	   0.41277	   0.03138	   0.41396	  -4.34784
4666443.25645	 310.00000	4905.29100	   0.41937	   0.03696	   0.42099	  -5.03713
4666443.49545	 310.00000	3881.27370	   0.42618	   0.03885	   0.42795	  -5.20886
4666443.73345	 310.00000	3070.98270	   0.43353	   0.04292	   0.43565	  -5.65336
4666443.97145	 310.00000	2430.77780	   0.44063	   0.04597	   0.44302	  -5.95565
4666444.20945	 310.00000	1923.15370	   0.44946	   0.04729	   0.45194	  -6.00668
4666444.44745	 310.00000	1522.43580	   0.45554	   0.04970	   0.45825	  -6.22683
4666444.68545	 310.00000	1203.84460	   0.46495	   0.05233	   0.46788	  -6.42162
4666444.92445	 310.00000	 952.86591	   0.47279	   0.05520	   0.47600	  -6.65885
4666445.16245	 310.00000	 754.27557	   0.48006	   0.05447	   0.48314	  -6.47382
4666445.40045	 310.00000	 596.71857	   0.48747	   0.05918	   0.49105	  -6.92204
4666445.63745	 310.00000	 471.96338	   0.49577	   0.06066	   0.49946	  -6.97590
4666445.87645	 310.00000	 373.20856	   0.50517	   0.06530	   0.50937	  -7.36518
4666446.11445	 310.00000	 295.47278	   0.51523	   0.06677	   0.51954	  -7.38438
4666446.35345	 310.00000	 233.87738	   0.52269	   0.07257	   0.52771	  -7.90475
4666446.59145	 310.00000	 185.05922	   0.53140	   0.07818	   0.53712	  -8.36905
4666446.82745	 310.00000	 146.35823	   0.54182	   0.08238	   0.54805	  -8.64494
4666447.06445	 310.00000	 115.77804	   0.55447	   0.08987	   0.56171	  -9.20703
4666447.29846	 310.00000	  91.67210	   0.56668	   0.09752	   0.57501	  -9.76417
4666447.54346	 310.00000	  72.51701	   0.57985	   0.10545	   0.58936	 -10.30692
4666447.77346	 310.00000	  57.36816	   0.59869	   0.11279	   0.60922	 -10.66883
4666448.00946	 310.00000	  45.36290	   0.61612	   0.12255	   0.62819	 -11.24972
4666448.24246	 310.00000	  35.93134	   0.63904	   0.13137	   0.65241	 -11.61666
4666448.49246	 310.00000	  28.40909	   0.66237	   0.13679	   0.67635	 -11.66884
4666448.70646	 310.00000	  22.48202	   0.69086	   0.14060	   0.70503	 -11.50359
4666448.97146	 310.00000	  17.79613	   0.71879	   0.14062	   0.73242	 -11.06937
4666449.22346	 310.00000	  14.06813	   0.74821	   0.13364	   0.76006	 -10.12716
4666449.44046	 310.00000	  11.14480	   0.76948	   0.12325	   0.77929	  -9.09996
4666449.70746	 310.00000	   8.81772	   0.79201	   0.11068	   0.79970	  -7.95503
4666449.88546	 310.00000	   6.97545	   0.80861	   0.10041	   0.81482	  -7.07857
4666450.10346	 310.00000	   5.51730	   0.82035	   0.08618	   0.82487	  -5.99736
4666450.37246	 310.00000	   4.36941	   0.82897	   0.07537	   0.83239	  -5.19474
4666450.70846	 310.00000	   3.45686	   0.83841	   0.06305	   0.84078	  -4.30097
4666451.12646	 310.00000	   2.73547	   0.84601	   0.05617	   0.84787	  -3.79835
4666451.65146	 310.00000	   2.16054	   0.85405	   0.05365	   0.85574	  -3.59430
4666452.31146	 310.00000	   1.70952	   0.85626	   0.05228	   0.85785	  -3.49372
4666453.13946	 310.00000	   1.35352	   0.85649	   0.05016	   0.85796	  -3.35197
4666454.18246	 310.00000	   1.07079	   0.85576	   0.04690	   0.85704	  -3.13718
4666455.49647	 310.00000	   0.84734	   0.85853	   0.04286	   0.85960	  -2.85828
4666457.15247	 310.00000	   0.67072	   0.86326	   0.03951	   0.86416	  -2.62037
4666459.24047	 310.00000	   0.53067	   0.87173	   0.03928	   0.87262	  -2.58008
4666461.87747	 310.00000	   0.41976	   0.88376	   0.04455	   0.88488	  -2.88600
4666465.20848	 310.00000	   0.33183	   0.89464	   0.05758	   0.89649	  -3.68244
4666469.41448	 310.00000	   0.26261	   0.89963	   0.07603	   0.90284	  -4.83039
4666474.72249	 310.00000	   0.20791	   0.89809	   0.09439	   0.90304	  -5.99963
4666481.42750	 310.00000	   0.16452	   0.89294	   0.10766	   0.89940	  -6.87511
4666489.90351	 310.00000	   0.13007	   0.89068	   0.11454	   0.89802	  -7.32759
4666500.59452	 310.00000	   0.10309	   0.89787	   0.11842	   0.90565	  -7.51340
4666514.10754	 310.00000	   0.08153	   0.91424	   0.12525	   0.92278	  -7.80068
4666531.20557	 310.00000	   0.06443	   0.93985	   0.13874	   0.95003	  -8.39757
4666552.79259	 310.00000	   0.05102	   0.97595	   0.15788	   0.98864	  -9.18935
4666580.03463	 310.00000	   0.04042	   1.01971	   0.19400	   1.03800	 -10.77195
4666614.53067	 310.00000	   0.03192	   1.06011	   0.24988	   1.08917	 -13.26296
4666658.07873	 310.00000	   0.02528	   1.08436	   0.31424	   1.12898	 -16.16101
4666713.14380	 310.00000	   0.01999	   1.09423	   0.36854	   1.15463	 -18.61361
