Repository: kbm2110/Battery_Diagnostics_Thesis

# Battery_Diagnostics_Thesis
 Data-driven battery diagnostics using EIS

**Author:** Bala Manikanta Yaswanth Kanagarla
**Institution:** Technische Hochschule Ingolstadt (THI)
**Supervisor:** Prof. Dr. H.-G. Schweiger

## Overview

This project implements a machine learning framework for 
non-invasive State of Health (SoH) estimation of lithium-ion 
batteries using Electrochemical Impedance Spectroscopy (EIS).

Eight physically interpretable features are extracted from 
impedance spectra and used to train six ML models under a 
strict cell-level train-test split. The stacking ensemble 
achieves R² = 0.9122 and RMSE = 0.0234 on completely unseen 
cells.

---

File: data/EIS/EIS_state_IX_45C02.txt (part 37 of 37)
time/s	           cycle number	freq/Hz	           Re(Z)/Ohm	  -Im(Z)/Ohm	   |Z|/Ohm	   Phase(Z)/deg
4542778.35977	 301.00000	 596.71857	   0.53451	   0.06691	   0.53868	  -7.13495
4542778.59777	 301.00000	 471.96338	   0.54346	   0.07062	   0.54803	  -7.40350
4542778.83677	 301.00000	 373.20856	   0.55436	   0.07269	   0.55910	  -7.47001
4542779.07477	 301.00000	 295.47278	   0.56496	   0.07653	   0.57012	  -7.71412
4542779.31377	 301.00000	 233.87738	   0.57483	   0.08000	   0.58037	  -7.92341
4542779.55177	 301.00000	 185.05922	   0.58488	   0.08451	   0.59096	  -8.22198
4542779.78777	 301.00000	 146.35823	   0.59593	   0.08903	   0.60254	  -8.49658
4542780.02477	 301.00000	 115.77804	   0.60841	   0.09519	   0.61581	  -8.89185
4542780.25877	 301.00000	  91.67210	   0.61998	   0.10124	   0.62819	  -9.27445
4542780.50377	 301.00000	  72.51701	   0.63361	   0.10953	   0.64301	  -9.80800
4542780.73377	 301.00000	  57.36816	   0.64812	   0.11722	   0.65863	 -10.25203
4542780.96977	 301.00000	  45.36290	   0.66233	   0.12851	   0.67469	 -10.98073
4542781.20177	 301.00000	  35.93134	   0.67786	   0.14403	   0.69299	 -11.99538
4542781.45277	 301.00000	  28.40909	   0.70079	   0.15707	   0.71818	 -12.63287
4542781.66677	 301.00000	  22.48202	   0.72367	   0.17409	   0.74432	 -13.52663
4542781.93177	 301.00000	  17.79613	   0.75149	   0.19231	   0.77570	 -14.35447
4542782.18377	 301.00000	  14.06813	   0.78680	   0.20763	   0.81373	 -14.78313
4542782.39977	 301.00000	  11.14480	   0.82773	   0.22039	   0.85657	 -14.90957
4542782.66777	 301.00000	   8.81772	   0.87145	   0.22811	   0.90081	 -14.66887
4542782.84577	 301.00000	   6.97545	   0.91861	   0.23158	   0.94735	 -14.14945
4542783.06377	 301.00000	   5.51730	   0.96607	   0.22172	   0.99118	 -12.92607
4542783.33277	 301.00000	   4.36941	   1.00632	   0.21339	   1.02870	 -11.97236
4542783.66777	 301.00000	   3.45686	   1.04303	   0.19258	   1.06066	 -10.46115
4542784.08677	 301.00000	   2.73547	   1.07596	   0.17387	   1.08992	  -9.17947
4542784.61178	 301.00000	   2.16054	   1.09960	   0.15533	   1.11052	  -8.04044
4542785.27078	 301.00000	   1.70952	   1.11825	   0.13594	   1.12649	  -6.93128
4542786.09978	 301.00000	   1.35352	   1.13276	   0.11920	   1.13902	  -6.00734
4542787.14278	 301.00000	   1.07079	   1.14436	   0.10757	   1.14941	  -5.37004
4542788.45678	 301.00000	   0.84734	   1.15290	   0.09823	   1.15708	  -4.87000
4542790.11178	 301.00000	   0.67072	   1.16065	   0.09158	   1.16425	  -4.51132
4542792.20079	 301.00000	   0.53067	   1.16711	   0.08675	   1.17033	  -4.25105
4542794.83779	 301.00000	   0.41976	   1.17489	   0.08671	   1.17808	  -4.22107
4542798.16879	 301.00000	   0.33183	   1.18252	   0.09060	   1.18598	  -4.38101
4542802.37480	 301.00000	   0.26261	   1.18900	   0.09658	   1.19292	  -4.64369
4542807.68281	 301.00000	   0.20791	   1.19629	   0.10417	   1.20081	  -4.97671
4542814.38781	 301.00000	   0.16452	   1.20615	   0.11332	   1.21146	  -5.36727
4542822.86383	 301.00000	   0.13007	   1.21998	   0.12754	   1.22663	  -5.96821
4542833.55384	 301.00000	   0.10309	   1.23353	   0.14735	   1.24230	  -6.81210
4542847.06786	 301.00000	   0.08153	   1.24689	   0.16988	   1.25841	  -7.75829
4542864.16588	 301.00000	   0.06443	   1.26613	   0.19400	   1.28091	  -8.71128
4542885.75291	 301.00000	   0.05102	   1.29341	   0.21727	   1.31153	  -9.53547
4542912.99494	 301.00000	   0.04042	   1.32835	   0.25074	   1.35181	 -10.68933
4542947.49099	 301.00000	   0.03192	   1.36419	   0.29322	   1.39535	 -12.13072
4542991.03805	 301.00000	   0.02528	   1.39738	   0.33350	   1.43663	 -13.42318
4543046.10412	 301.00000	   0.01999	   1.43987	   0.36475	   1.48535	 -14.21530
4556970.01482	 302.00000	20004.45300	   0.39420	   0.00555	   0.39424	  -0.80636
4556970.15782	 302.00000	15829.12600	   0.40565	   0.01842	   0.40606	  -2.59959
4556970.29982	 302.00000	12516.70300	   0.41558	   0.02846	   0.41655	  -3.91797
4556970.44182	 302.00000	9909.44240	   0.42754	   0.03414	   0.42891	  -4.56540
4556970.60582	 302.00000	7835.48000	   0.43755	   0.04003	   0.43938	  -5.22770
4556970.80682	 302.00000	6217.24610	   0.44662	   0.04298	   0.44868	  -5.49668
4556971.04482	 302.00000	4905.29100	   0.45540	   0.04680	   0.45780	  -5.86715
4556971.28382	 302.00000	3881.27370	   0.46539	   0.05030	   0.46810	  -6.16879
4556971.52182	 302.00000	3070.98270	   0.47299	   0.05287	   0.47593	  -6.37791
4556971.75982	 302.00000	2430.77780	   0.48366	   0.05391	   0.48666	  -6.35984
4556971.99782	 302.00000	1923.15370	   0.48972	   0.05743	   0.49308	  -6.68862
4556972.23582	 302.00000	1522.43580	   0.49914	   0.05886	   0.50260	  -6.72554
4556972.47382	 302.00000	1203.84460	   0.50823	   0.06014	   0.51178	  -6.74799
4556972.71282	 302.00000	 952.86591	   0.51591	   0.06260	   0.51969	  -6.91836
4556972.95082	 302.00000	 754.27557	   0.52625	   0.06371	   0.53009	  -6.90294
4556973.18782	 302.00000	 596.71857	   0.53520	   0.06658	   0.53932	  -7.09170
4556973.42582	 302.00000	 471.96338	   0.54350	   0.07021	   0.54802	  -7.36047
4556973.66482	 302.00000	 373.20856	   0.55422	   0.07430	   0.55918	  -7.63613
4556973.90282	 302.00000	 295.47278	   0.56408	   0.07579	   0.56915	  -7.65214
4556974.14182	 302.00000	 233.87738	   0.57418	   0.07979	   0.57969	  -7.91102
4556974.37982	 302.00000	 185.05922	   0.58479	   0.08406	   0.59080	  -8.17997
4556974.61582	 302.00000	 146.35823	   0.59574	   0.08905	   0.60236	  -8.50173
4556974.85182	 302.00000	 115.77804	   0.60804	   0.09545	   0.61548	  -8.92128
4556975.08682	 302.00000	  91.67210	   0.62023	   0.10055	   0.62833	  -9.20804
4556975.33182	 302.00000	  72.51701	   0.63325	   0.11009	   0.64275	  -9.86204
4556975.56082	 302.00000	  57.36816	   0.64612	   0.11907	   0.65700	 -10.44190
4556975.79782	 302.00000	  45.36290	   0.66229	   0.12974	   0.67487	 -11.08410
4556976.02982	 302.00000	  35.93134	   0.67931	   0.14204	   0.69400	 -11.81039
4556976.28083	 302.00000	  28.40909	   0.69965	   0.15668	   0.71698	 -12.62306
4556976.49483	 302.00000	  22.48202	   0.72447	   0.17522	   0.74536	 -13.59617
4556976.75983	 302.00000	  17.79613	   0.75138	   0.19170	   0.77545	 -14.31236
4556977.01183	 302.00000	  14.06813	   0.78728	   0.20952	   0.81468	 -14.90254
4556977.22783	 302.00000	  11.14480	   0.82776	   0.22278	   0.85721	 -15.06328
4556977.49583	 302.00000	   8.81772	   0.87171	   0.22885	   0.90125	 -14.71010
4556977.67383	 302.00000	   6.97545	   0.91600	   0.23045	   0.94455	 -14.12128
4556977.89183	 302.00000	   5.51730	   0.96686	   0.22562	   0.99284	 -13.13490
4556978.16083	 302.00000	   4.36941	   1.00454	   0.21244	   1.02676	 -11.94102
4556978.49583	 302.00000	   3.45686	   1.04347	   0.19227	   1.06103	 -10.44004
4556978.91483	 302.00000	   2.73547	   1.07594	   0.17483	   1.09005	  -9.22932
4556979.43983	 302.00000	   2.16054	   1.09885	   0.15458	   1.10966	  -8.00731
4556980.09883	 302.00000	   1.70952	   1.11804	   0.13574	   1.12625	  -6.92258
4556980.92783	 302.00000	   1.35352	   1.13276	   0.11989	   1.13909	  -6.04187
4556981.97083	 302.00000	   1.07079	   1.14415	   0.10739	   1.14918	  -5.36196
4556983.28483	 302.00000	   0.84734	   1.15260	   0.09751	   1.15672	  -4.83559
4556984.93984	 302.00000	   0.67072	   1.16080	   0.09188	   1.16443	  -4.52548
4556987.02884	 302.00000	   0.53067	   1.16782	   0.08740	   1.17109	  -4.27990
4556989.66584	 302.00000	   0.41976	   1.17541	   0.08792	   1.17869	  -4.27788
4556992.99685	 302.00000	   0.33183	   1.18222	   0.09123	   1.18573	  -4.41278
4556997.20285	 302.00000	   0.26261	   1.18847	   0.09651	   1.19238	  -4.64235
4557002.51086	 302.00000	   0.20791	   1.19670	   0.10277	   1.20111	  -4.90839
4557009.21587	 302.00000	   0.16452	   1.20858	   0.11319	   1.21387	  -5.35054
4557017.69188	 302.00000	   0.13007	   1.22097	   0.12932	   1.22780	  -6.04591
4557028.38189	 302.00000	   0.10309	   1.23278	   0.14818	   1.24165	  -6.85410
4557041.89591	 302.00000	   0.08153	   1.24728	   0.16852	   1.25861	  -7.69462
4557058.99393	 302.00000	   0.06443	   1.26884	   0.19141	   1.28320	  -8.57846
4557080.58096	 302.00000	   0.05102	   1.29823	   0.21884	   1.31655	  -9.56836
4557107.82300	 302.00000	   0.04042	   1.32970	   0.25615	   1.35415	 -10.90384
4557142.31904	 302.00000	   0.03192	   1.35871	   0.29490	   1.39034	 -12.24579
4557185.86610	 302.00000	   0.02528	   1.39376	   0.32740	   1.43170	 -13.21950
4557240.93217	 302.00000	   0.01999	   1.44347	   0.35869	   1.48737	 -13.95477
4571157.54618	 303.00000	20004.45300	   0.39377	   0.00539	   0.39381	  -0.78379
4571157.68918	 303.00000	15829.12600	   0.40558	   0.01802	   0.40598	  -2.54432
4571157.83118	 303.00000	12516.70300	   0.41757	   0.02849	   0.41854	  -3.90330
4571157.97318	 303.00000	9909.44240	   0.42799	   0.03453	   0.42938	  -4.61308
4571158.13718	 303.00000	7835.48000	   0.43628	   0.04064	   0.43817	  -5.32117
4571158.33818	 303.00000	6217.24610	   0.44668	   0.04501	   0.44894	  -5.75343
4571158.57618	 303.00000	4905.29100	   0.45609	   0.04748	   0.45856	  -5.94282
4571158.81518	 303.00000	3881.27370	   0.46290	   0.05137	   0.46575	  -6.33281
4571159.05318	 303.00000	3070.98270	   0.47509	   0.05144	   0.47786	  -6.17927
4571159.29118	 303.00000	2430.77780	   0.48181	   0.05504	   0.48494	  -6.51754
4571159.52919	 303.00000	1923.15370	   0.49120	   0.05551	   0.49433	  -6.44784
4571159.76719	 303.00000	1522.43580	   0.50012	   0.05868	   0.50355	  -6.69167
4571160.00519	 303.00000	1203.84460	   0.50728	   0.06105	   0.51095	  -6.86276
4571160.24419	 303.00000	 952.86591	   0.51886	   0.06269	   0.52263	  -6.88935
4571160.48219	 303.00000	 754.27557	   0.52609	   0.06382	   0.52995	  -6.91710
4571160.71919	 303.00000	 596.71857	   0.53515	   0.06720	   0.53936	  -7.15746
4571160.95719	 303.00000	 471.96338	   0.54410	   0.06978	   0.54856	  -7.30774
4571161.19619	 303.00000	 373.20856	   0.55456	   0.07293	   0.55934	  -7.49225
4571161.43419	 303.00000	 295.47278	   0.56408	   0.07516	   0.56907	  -7.58915
4571161.67319	 303.00000	 233.87738	   0.57458	   0.07854	   0.57993	  -7.78366
4571161.91119	 303.00000	 185.05922	   0.58480	   0.08368	   0.59075	  -8.14300
4571162.14719	 303.00000	 146.35823	   0.59577	   0.08939	   0.60243	  -8.53290
4571162.38419	 303.00000	 115.77804	   0.60786	   0.09473	   0.61520	  -8.85793
4571162.61819	 303.00000	  91.67210	   0.61948	   0.10074	   0.62761	  -9.23644
4571162.86319	 303.00000	  72.51701	   0.63323	   0.10830	   0.64243	  -9.70537
4571163.09219	 303.00000	  57.36816	   0.64795	   0.11741	   0.65850	 -10.27071
4571163.32919	 303.00000	  45.36290	   0.66259	   0.12904	   0.67504	 -11.02031
4571163.56119	 303.00000	  35.93134	   0.67943	   0.14176	   0.69406	 -11.78569
4571163.81219	 303.00000	  28.40909	   0.69721	   0.15774	   0.71483	 -12.74845
4571164.02619	 303.00000	  22.48202	   0.72233	   0.17309	   0.74278	 -13.47583
4571164.29119	 303.00000	  17.79613	   0.75181	   0.19247	   0.77605	 -14.35957
4571164.54319	 303.00000	  14.06813	   0.78811	   0.20713	   0.81488	 -14.72533
4571164.75919	 303.00000	  11.14480	   0.82617	   0.22016	   0.85500	 -14.92171
4571165.02719	 303.00000	   8.81772	   0.87068	   0.22926	   0.90036	 -14.75192
4571165.20519	 303.00000	   6.97545	   0.92126	   0.22980	   0.94948	 -14.00597
4571165.42319	 303.00000	   5.51730	   0.96202	   0.22285	   0.98750	 -13.04260
4571165.69219	 303.00000	   4.36941	   1.00810	   0.21072	   1.02989	 -11.80662
4571166.02719	 303.00000	   3.45686	   1.04367	   0.19441	   1.06163	 -10.55198
4571166.44619	 303.00000	   2.73547	   1.07382	   0.17159	   1.08745	  -9.07887
4571166.97120	 303.00000	   2.16054	   1.09960	   0.15388	   1.11032	  -7.96616
4571167.63020	 303.00000	   1.70952	   1.11779	   0.13596	   1.12603	  -6.93480
4571168.45920	 303.00000	   1.35352	   1.13195	   0.11924	   1.13822	  -6.01346
4571169.50220	 303.00000	   1.07079	   1.14267	   0.10674	   1.14765	  -5.33678
4571170.81620	 303.00000	   0.84734	   1.15268	   0.09738	   1.15679	  -4.82913
4571172.47120	 303.00000	   0.67072	   1.16002	   0.09156	   1.16363	  -4.51315
4571174.56020	 303.00000	   0.53067	   1.16660	   0.08865	   1.16996	  -4.34538
4571177.19721	 303.00000	   0.41976	   1.17287	   0.08716	   1.17610	  -4.24999
4571180.52821	 303.00000	   0.33183	   1.18045	   0.08893	   1.18380	  -4.30846
4571184.73422	 303.00000	   0.26261	   1.18911	   0.09514	   1.19291	  -4.57452
4571190.04223	 303.00000	   0.20791	   1.19714	   0.10529	   1.20176	  -5.02650
4571196.74723	 303.00000	   0.16452	   1.20484	   0.11632	   1.21044	  -5.51469
4571205.22325	 303.00000	   0.13007	   1.21595	   0.12821	   1.22269	  -6.01925
4571215.91326	 303.00000	   0.10309	   1.23166	   0.14459	   1.24012	  -6.69544
4571229.42728	 303.00000	   0.08153	   1.25084	   0.16769	   1.26203	  -7.63591
4571246.52530	 303.00000	   0.06443	   1.26996	   0.19413	   1.28471	  -8.69093
4571268.11233	 303.00000	   0.05102	   1.28962	   0.22041	   1.30832	  -9.69855
4571295.35436	 303.00000	   0.04042	   1.32150	   0.24698	   1.34438	 -10.58609
4571329.85041	 303.00000	   0.03192	   1.36393	   0.28307	   1.39299	 -11.72457
4571373.39747	 303.00000	   0.02528	   1.40684	   0.32863	   1.44472	 -13.14833
4571428.46354	 303.00000	   0.01999	   1.44836	   0.37564	   1.49628	 -14.53957
4585335.21402	 304.00000	20004.45300	   0.39388	   0.00409	   0.39390	  -0.59546
4585335.35702	 304.00000	15829.12600	   0.40664	   0.01871	   0.40707	  -2.63468
4585335.49903	 304.00000	12516.70300	   0.41807	   0.02896	   0.41907	  -3.96232
4585335.64103	 304.00000	9909.44240	   0.42878	   0.03513	   0.43021	  -4.68339
4585335.80503	 304.00000	7835.48000	   0.43697	   0.04178	   0.43896	  -5.46226
4585336.00603	 304.00000	6217.24610	   0.44609	   0.04526	   0.44838	  -5.79377
4585336.24403	 304.00000	4905.29100	   0.45783	   0.04683	   0.46022	  -5.84057
4585336.48303	 304.00000	3881.27370	   0.46546	   0.04937	   0.46807	  -6.05470
4585336.72103	 304.00000	3070.98270	   0.47413	   0.05309	   0.47710	  -6.38941
4585336.95903	 304.00000	2430.77780	   0.48226	   0.05440	   0.48532	  -6.43542
4585337.19703	 304.00000	1923.15370	   0.48965	   0.05629	   0.49287	  -6.55841
4585337.43503	 304.00000	1522.43580	   0.49943	   0.05886	   0.50289	  -6.72172
4585337.67303	 304.00000	1203.84460	   0.50675	   0.06057	   0.51035	  -6.81553
4585337.91203	 304.00000	 952.86591	   0.51753	   0.06248	   0.52128	  -6.88380
4585338.15003	 304.00000	 754.27557	   0.52687	   0.06415	   0.53076	  -6.94214
4585338.38703	 304.00000	 596.71857	   0.53557	   0.06618	   0.53964	  -7.04479
4585338.62503	 304.00000	 471.96338	   0.54470	   0.07020	   0.54921	  -7.34382
4585338.86403	 304.00000	 373.20856	   0.55564	   0.07216	   0.56030	  -7.39928
4585339.10203	 304.00000	 295.47278	   0.56492	   0.07461	   0.56982	  -7.52326
4585339.34103	 304.00000	 233.87738	   0.57563	   0.07985	   0.58114	  -7.89743
4585339.57903	 304.00000	 185.05922	   0.58589	   0.08335	   0.59179	  -8.09671
4585339.81503	 304.00000	 146.35823	   0.59621	   0.08855	   0.60275	  -8.44813
4585340.05203	 304.00000	 115.77804	   0.60755	   0.09416	   0.61480	  -8.80994
4585340.28603	 304.00000	  91.67210	   0.61992	   0.10158	   0.62819	  -9.30574
4585340.53103	 304.00000	  72.51701	   0.63353	   0.11004	   0.64301	  -9.85363
4585340.76003	 304.00000	  57.36816	   0.64728	   0.11665	   0.65771	 -10.21544
4585340.99703	 304.00000	  45.36290	   0.66281	   0.12985	   0.67541	 -11.08437
4585341.22903	 304.00000	  35.93134	   0.67927	   0.14201	   0.69395	 -11.80806
4585341.48003	 304.00000	  28.40909	   0.69914	   0.15698	   0.71655	 -12.65480
4585341.69403	 304.00000	  22.48202	   0.72409	   0.17426	   0.74476	 -13.53126
4585341.95903	 304.00000	  17.79613	   0.75266	   0.19198	   0.77676	 -14.30933
4585342.21103	 304.00000	  14.06813	   0.78749	   0.20834	   0.81459	 -14.81899
4585342.42703	 304.00000	  11.14480	   0.82897	   0.22173	   0.85811	 -14.97483
4585342.69503	 304.00000	   8.81772	   0.87350	   0.22975	   0.90321	 -14.73650
4585342.87303	 304.00000	   6.97545	   0.91825	   0.23050	   0.94673	 -14.09150
4585343.09103	 304.00000	   5.51730	   0.96541	   0.22411	   0.99109	 -13.06922
4585343.36004	 304.00000	   4.36941	   1.00542	   0.21225	   1.02758	 -11.92069
4585343.69504	 304.00000	   3.45686	   1.04472	   0.19267	   1.06234	 -10.44915
4585344.11404	 304.00000	   2.73547	   1.07555	   0.17413	   1.08956	  -9.19618
4585344.63904	 304.00000	   2.16054	   1.09885	   0.15456	   1.10967	  -8.00627
4585345.29804	 304.00000	   1.70952	   1.11823	   0.13585	   1.12645	  -6.92648
4585346.12704	 304.00000	   1.35352	   1.13305	   0.11900	   1.13928	  -5.99542
4585347.17004	 304.00000	   1.07079	   1.14382	   0.10713	   1.14883	  -5.35086
4585348.48404	 304.00000	   0.84734	   1.15301	   0.09778	   1.15715	  -4.84726
4585350.13904	 304.00000	   0.67072	   1.15988	   0.09113	   1.16346	  -4.49234
4585352.22805	 304.00000	   0.53067	   1.16782	   0.08711	   1.17107	  -4.26570
4585354.86505	 304.00000	   0.41976	   1.17519	   0.08776	   1.17847	  -4.27072
4585358.19605	 304.00000	   0.33183	   1.18173	   0.09131	   1.18525	  -4.41832
4585362.40206	 304.00000	   0.26261	   1.18812	   0.09591	   1.19199	  -4.61509
4585367.71007	 304.00000	   0.20791	   1.19674	   0.10228	   1.20110	  -4.88512
4585374.41508	 304.00000	   0.16452	   1.20768	   0.11329	   1.21298	  -5.35907
4585382.89109	 304.00000	   0.13007	   1.21969	   0.12941	   1.22653	  -6.05645
4585393.58110	 304.00000	   0.10309	   1.23111	   0.14857	   1.24004	  -6.88128
4585407.09512	 304.00000	   0.08153	   1.24604	   0.16741	   1.25723	  -7.65188
4585424.19314	 304.00000	   0.06443	   1.26800	   0.19083	   1.28228	  -8.55858
4585445.78017	 304.00000	   0.05102	   1.29967	   0.21890	   1.31798	  -9.56034
4585473.02221	 304.00000	   0.04042	   1.32816	   0.25648	   1.35270	 -10.92995
4585507.51825	 304.00000	   0.03192	   1.35904	   0.29686	   1.39108	 -12.32180
4585551.06531	 304.00000	   0.02528	   1.39243	   0.32441	   1.42972	 -13.11487
4585606.13138	 304.00000	   0.01999	   1.44331	   0.35777	   1.48699	 -13.92195
4599502.86576	 305.00000	20004.45300	   0.39379	   0.00481	   0.39382	  -0.69970
4599503.00876	 305.00000	15829.12600	   0.40644	   0.01852	   0.40686	  -2.60905
4599503.15076	 305.00000	12516.70300	   0.41700	   0.02855	   0.41798	  -3.91603
4599503.29276	 305.00000	9909.44240	   0.42739	   0.03705	   0.42899	  -4.95433
4599503.45676	 305.00000	7835.48000	   0.43804	   0.04029	   0.43989	  -5.25449
4599503.65776	 305.00000	6217.24610	   0.44594	   0.04400	   0.44811	  -5.63475
4599503.89576	 305.00000	4905.29100	   0.45522	   0.04864	   0.45781	  -6.09876
4599504.13476	 305.00000	3881.27370	   0.46483	   0.05174	   0.46770	  -6.35088
4599504.37276	 305.00000	3070.98270	   0.47179	   0.05263	   0.47471	  -6.36505
4599504.61076	 305.00000	2430.77780	   0.48206	   0.05483	   0.48517	  -6.48945
4599504.84876	 305.00000	1923.15370	   0.48998	   0.05713	   0.49330	  -6.65062
4599505.08676	 305.00000	1522.43580	   0.49867	   0.05876	   0.50212	  -6.72067
4599505.32476	 305.00000	1203.84460	   0.50918	   0.06007	   0.51271	  -6.72803
4599505.56376	 305.00000	 952.86591	   0.51695	   0.06233	   0.52069	  -6.87500
4599505.80176	 305.00000	 754.27557	   0.52637	   0.06286	   0.53011	  -6.80968
4599506.03876	 305.00000	 596.71857	   0.53483	   0.06580	   0.53886	  -7.01426
4599506.27676	 305.00000	 471.96338	   0.54485	   0.07051	   0.54939	  -7.37335
4599506.51576	 305.00000	 373.20856	   0.55359	   0.07155	   0.55820	  -7.36471
4599506.75376	 305.00000	 295.47278	   0.56370	   0.07610	   0.56881	  -7.68874
4599506.99276	 305.00000	 233.87738	   0.57648	   0.07949	   0.58193	  -7.85115
4599507.23076	 305.00000	 185.05922	   0.58527	   0.08517	   0.59143	  -8.27934
4599507.46676	 305.00000	 146.35823	   0.59683	   0.08604	   0.60300	  -8.20328
4599507.70376	 305.00000	 115.77804	   0.60812	   0.09451	   0.61542	  -8.83385
4599507.93776	 305.00000	  91.67210	   0.61996	   0.10206	   0.62830	  -9.34832
4599508.18276	 305.00000	  72.51701	   0.63328	   0.10908	   0.64261	  -9.77309
4599508.41176	 305.00000	  57.36816	   0.64954	   0.11891	   0.66034	 -10.37418
4599508.64877	 305.00000	  45.36290	   0.66139	   0.12892	   0.67383	 -11.03022
4599508.88077	 305.00000	  35.93134	   0.67894	   0.14258	   0.69375	 -11.86023
4599509.13177	 305.00000	  28.40909	   0.69907	   0.15736	   0.71656	 -12.68566
4599509.34577	 305.00000	  22.48202	   0.72257	   0.17544	   0.74356	 -13.64724
4599509.61077	 305.00000	  17.79613	   0.75198	   0.19190	   0.77608	 -14.31608
4599509.86277	 305.00000	  14.06813	   0.78729	   0.20883	   0.81451	 -14.85550
4599510.07877	 305.00000	  11.14480	   0.82958	   0.22239	   0.85887	 -15.00689
4599510.34677	 305.00000	   8.81772	   0.87214	   0.22857	   0.90159	 -14.68603
4599510.52477	 305.00000	   6.97545	   0.91987	   0.23324	   0.94898	 -14.22770
4599510.74277	 305.00000	   5.51730	   0.96574	   0.22183	   0.99089	 -12.93624
4599511.01177	 305.00000	   4.36941	   1.00599	   0.21427	   1.02856	 -12.02401
4599511.34677	 305.00000	   3.45686	   1.04430	   0.19356	   1.06208	 -10.50039
4599511.76577	 305.00000	   2.73547	   1.07748	   0.17474	   1.09156	  -9.21150
4599512.29077	 305.00000	   2.16054	   1.10137	   0.15642	   1.11242	  -8.08320
4599512.95077	 305.00000	   1.70952	   1.11922	   0.13693	   1.12757	  -6.97523
4599513.77877	 305.00000	   1.35352	   1.13468	   0.12049	   1.14106	  -6.06157
4599514.82177	 305.00000	   1.07079	   1.14596	   0.10770	   1.15101	  -5.36923
4599516.13577	 305.00000	   0.84734	   1.15504	   0.09855	   1.15923	  -4.87678
4599517.79178	 305.00000	   0.67072	   1.16269	   0.09248	   1.16636	  -4.54792
4599519.87978	 305.00000	   0.53067	   1.16952	   0.08744	   1.17279	  -4.27586
4599522.51678	 305.00000	   0.41976	   1.17776	   0.08743	   1.18100	  -4.24563
4599525.84779	 305.00000	   0.33183	   1.18475	   0.09112	   1.18825	  -4.39810
4599530.05379	 305.00000	   0.26261	   1.19149	   0.09714	   1.19545	  -4.66096
4599535.36180	 305.00000	   0.20791	   1.19858	   0.10416	   1.20309	  -4.96646
4599542.06681	 305.00000	   0.16452	   1.20925	   0.11358	   1.21457	  -5.36573
4599550.54282	 305.00000	   0.13007	   1.22251	   0.12838	   1.22923	  -5.99473
4599561.23283	 305.00000	   0.10309	   1.23575	   0.14825	   1.24461	  -6.84105
4599574.74685	 305.00000	   0.08153	   1.24966	   0.17042	   1.26123	  -7.76561
4599591.84487	 305.00000	   0.06443	   1.26911	   0.19376	   1.28381	  -8.68049
4599613.43190	 305.00000	   0.05102	   1.29806	   0.21762	   1.31618	  -9.51704
4599640.67394	 305.00000	   0.04042	   1.33259	   0.25333	   1.35646	 -10.76357
4599675.16998	 305.00000	   0.03192	   1.36567	   0.29493	   1.39716	 -12.18657
4599718.71704	 305.00000	   0.02528	   1.39841	   0.33138	   1.43714	 -13.33146
4599773.78311	 305.00000	   0.01999	   1.44380	   0.36445	   1.48909	 -14.16684
4613663.53221	 306.00000	20004.45300	   0.39388	   0.00747	   0.39395	  -1.08713
4613663.67421	 306.00000	15829.12600	   0.40547	   0.01784	   0.40587	  -2.51928
4613663.81621	 306.00000	12516.70300	   0.41718	   0.02875	   0.41817	  -3.94248
4613663.95821	 306.00000	9909.44240	   0.42798	   0.03571	   0.42947	  -4.76953
4613664.12221	 306.00000	7835.48000	   0.43512	   0.04181	   0.43712	  -5.48920
4613664.32321	 306.00000	6217.24610	   0.44638	   0.04450	   0.44860	  -5.69360
4613664.56121	 306.00000	4905.29100	   0.45518	   0.04919	   0.45783	  -6.16814
4613664.80021	 306.00000	3881.27370	   0.46377	   0.05049	   0.46651	  -6.21363
4613665.03821	 306.00000	3070.98270	   0.47284	   0.05335	   0.47584	  -6.43775
4613665.27621	 306.00000	2430.77780	   0.48224	   0.05490	   0.48536	  -6.49522
4613665.51421	 306.00000	1923.15370	   0.49071	   0.05813	   0.49415	  -6.75564
4613665.75221	 306.00000	1522.43580	   0.49907	   0.05876	   0.50252	  -6.71495
4613665.99022	 306.00000	1203.84460	   0.50662	   0.05992	   0.51015	  -6.74530
4613666.22922	 306.00000	 952.86591	   0.51600	   0.06383	   0.51994	  -7.05193
4613666.46722	 306.00000	 754.27557	   0.52634	   0.06541	   0.53039	  -7.08398
4613666.70422	 306.00000	 596.71857	   0.53509	   0.06561	   0.53910	  -6.99068
4613666.94222	 306.00000	 471.96338	   0.54367	   0.06963	   0.54811	  -7.29869
4613667.18122	 306.00000	 373.20856	   0.55527	   0.07363	   0.56013	  -7.55390
4613667.41922	 306.00000	 295.47278	   0.56301	   0.07448	   0.56792	  -7.53609
4613667.65822	 306.00000	 233.87738	   0.57488	   0.07946	   0.58035	  -7.86961
4613667.89622	 306.00000	 185.05922	   0.58582	   0.08379	   0.59179	  -8.13938
4613668.13222	 306.00000	 146.35823	   0.59658	   0.08812	   0.60306	  -8.40224
4613668.36922	 306.00000	 115.77804	   0.61027	   0.09437	   0.61753	  -8.79052
4613668.60322	 306.00000	  91.67210	   0.62202	   0.10077	   0.63013	  -9.20214
4613668.84822	 306.00000	  72.51701	   0.63400	   0.11078	   0.64361	  -9.91103
4613669.07722	 306.00000	  57.36816	   0.64912	   0.11824	   0.65980	 -10.32344
4613669.31422	 306.00000	  45.36290	   0.66274	   0.12965	   0.67530	 -11.06901
4613669.54622	 306.00000	  35.93134	   0.67930	   0.14226	   0.69403	 -11.82799
4613669.79722	 306.00000	  28.40909	   0.69974	   0.15730	   0.71720	 -12.66948
4613670.01122	 306.00000	  22.48202	   0.72342	   0.17419	   0.74410	 -13.53844
4613670.27622	 306.00000	  17.79613	   0.75166	   0.19134	   0.77563	 -14.28171
4613670.52822	 306.00000	  14.06813	   0.78936	   0.20824	   0.81637	 -14.77860
4613670.74422	 306.00000	  11.14480	   0.82874	   0.22078	   0.85764	 -14.91744
4613671.01222	 306.00000	   8.81772	   0.87182	   0.22877	   0.90134	 -14.70345
4613671.19022	 306.00000	   6.97545	   0.92182	   0.23301	   0.95082	 -14.18561
4613671.40822	 306.00000	   5.51730	   0.96678	   0.22147	   0.99182	 -12.90292
4613671.67722	 306.00000	   4.36941	   1.00879	   0.21373	   1.03118	 -11.96241
4613672.01222	 306.00000	   3.45686	   1.04537	   0.19437	   1.06329	 -10.53278
4613672.43122	 306.00000	   2.73547	   1.07783	   0.17510	   1.09196	  -9.22767
4613672.95622	 306.00000	   2.16054	   1.10163	   0.15573	   1.11258	  -8.04602
4613673.61623	 306.00000	   1.70952	   1.12121	   0.13613	   1.12945	  -6.92257
4613674.44423	 306.00000	   1.35352	   1.13560	   0.12027	   1.14195	  -6.04563
4613675.48723	 306.00000	   1.07079	   1.14765	   0.10719	   1.15265	  -5.33587
4613676.80123	 306.00000	   0.84734	   1.15702	   0.09819	   1.16118	  -4.85080
4613678.45623	 306.00000	   0.67072	   1.16422	   0.09343	   1.16796	  -4.58820
4613680.54523	 306.00000	   0.53067	   1.17086	   0.08883	   1.17423	  -4.33845
4613683.18224	 306.00000	   0.41976	   1.17864	   0.08750	   1.18188	  -4.24578
4613686.51324	 306.00000	   0.33183	   1.18615	   0.09057	   1.18960	  -4.36629
4613690.71925	 306.00000	   0.26261	   1.19285	   0.09663	   1.19675	  -4.63137
4613696.02725	 306.00000	   0.20791	   1.19981	   0.10415	   1.20432	  -4.96119
4613702.73226	 306.00000	   0.16452	   1.20982	   0.11420	   1.21519	  -5.39238
4613711.20827	 306.00000	   0.13007	   1.22368	   0.12831	   1.23039	  -5.98589
4613721.89829	 306.00000	   0.10309	   1.23880	   0.14901	   1.24773	  -6.85876
4613735.41231	 306.00000	   0.08153	   1.25362	   0.17312	   1.26552	  -7.86260
4613752.51033	 306.00000	   0.06443	   1.27155	   0.19899	   1.28703	  -8.89430
4613774.09736	 306.00000	   0.05102	   1.29527	   0.21899	   1.31365	  -9.59609
4613801.33939	 306.00000	   0.04042	   1.32940	   0.24790	   1.35232	 -10.56283
4613835.83544	 306.00000	   0.03192	   1.36588	   0.28677	   1.39566	 -11.85715
4613879.38250	 306.00000	   0.02528	   1.40099	   0.32650	   1.43853	 -13.11844
4613934.44857	 306.00000	   0.01999	   1.44690	   0.36084	   1.49122	 -14.00315
4627819.69702	 307.00000	20004.45300	   0.39320	   0.00562	   0.39324	  -0.81958
4627819.84002	 307.00000	15829.12600	   0.40551	   0.01795	   0.40591	  -2.53525
4627819.98202	 307.00000	12516.70300	   0.41653	   0.02796	   0.41747	  -3.84010
4627820.12402	 307.00000	9909.44240	   0.42479	   0.03499	   0.42623	  -4.70945
4627820.28802	 307.00000	7835.48000	   0.43577	   0.03975	   0.43757	  -5.21162
4627820.48902	 307.00000	6217.24610	   0.44533	   0.04533	   0.44763	  -5.81157
4627820.72702	 307.00000	4905.29100	   0.45515	   0.04751	   0.45763	  -5.95912
4627820.96602	 307.00000	3881.27370	   0.46372	   0.05023	   0.46643	  -6.18239
4627821.20402	 307.00000	3070.98270	   0.47229	   0.05381	   0.47534	  -6.49970
4627821.44202	 307.00000	2430.77780	   0.48159	   0.05623	   0.48486	  -6.65999
4627821.68002	 307.00000	1923.15370	   0.49067	   0.05621	   0.49388	  -6.53481
4627821.91802	 307.00000	1522.43580	   0.49956	   0.05948	   0.50309	  -6.79040
4627822.15602	 307.00000	1203.84460	   0.50808	   0.06027	   0.51165	  -6.76500
4627822.39502	 307.00000	 952.86591	   0.51778	   0.06338	   0.52164	  -6.97916
4627822.63302	 307.00000	 754.27557	   0.52655	   0.06538	   0.53060	  -7.07832
4627822.87002	 307.00000	 596.71857	   0.53483	   0.06645	   0.53894	  -7.08203
4627823.10802	 307.00000	 471.96338	   0.54467	   0.06918	   0.54905	  -7.23830
4627823.34702	 307.00000	 373.20856	   0.55442	   0.07405	   0.55935	  -7.60782
4627823.58402	 307.00000	 295.47278	   0.56443	   0.07569	   0.56949	  -7.63821
4627823.82403	 307.00000	 233.87738	   0.57474	   0.07922	   0.58018	  -7.84762
4627824.06203	 307.00000	 185.05922	   0.58649	   0.08429	   0.59252	  -8.17891
4627824.29803	 307.00000	 146.35823	   0.59815	   0.08835	   0.60464	  -8.40257
4627824.53403	 307.00000	 115.77804	   0.61096	   0.09379	   0.61812	  -8.72723
4627824.76903	 307.00000	  91.67210	   0.62122	   0.10153	   0.62947	  -9.28213
4627825.01403	 307.00000	  72.51701	   0.63291	   0.10921	   0.64226	  -9.79014
4627825.24303	 307.00000	  57.36816	   0.64852	   0.11754	   0.65908	 -10.27276
4627825.48003	 307.00000	  45.36290	   0.66280	   0.12777	   0.67500	 -10.91169
4627825.71203	 307.00000	  35.93134	   0.68022	   0.14304	   0.69509	 -11.87546
4627825.96203	 307.00000	  28.40909	   0.70004	   0.15782	   0.71760	 -12.70453
4627826.17703	 307.00000	  22.48202	   0.72527	   0.17549	   0.74619	 -13.60202
4627826.44203	 307.00000	  17.79613	   0.75223	   0.19291	   0.77658	 -14.38388
4627826.69403	 307.00000	  14.06813	   0.78824	   0.20971	   0.81566	 -14.89844
4627826.91003	 307.00000	  11.14480	   0.82857	   0.22164	   0.85770	 -14.97608
4627827.17703	 307.00000	   8.81772	   0.87221	   0.22946	   0.90188	 -14.73912
4627827.35603	 307.00000	   6.97545	   0.92119	   0.23460	   0.95059	 -14.28814
4627827.57403	 307.00000	   5.51730	   0.96677	   0.22239	   0.99202	 -12.95434
4627827.84303	 307.00000	   4.36941	   1.00862	   0.21561	   1.03140	 -12.06656
4627828.17803	 307.00000	   3.45686	   1.04558	   0.19445	   1.06351	 -10.53503
4627828.59703	 307.00000	   2.73547	   1.07812	   0.17484	   1.09220	  -9.21161
4627829.12203	 307.00000	   2.16054	   1.10215	   0.15607	   1.11314	  -8.05974
4627829.78103	 307.00000	   1.70952	   1.12084	   0.13651	   1.12912	  -6.94406
4627830.61003	 307.00000	   1.35352	   1.13479	   0.12077	   1.14120	  -6.07496
4627831.65304	 307.00000	   1.07079	   1.14818	   0.10838	   1.15328	  -5.39211
4627832.96604	 307.00000	   0.84734	   1.15676	   0.09855	   1.16095	  -4.86942
4627834.62204	 307.00000	   0.67072	   1.16448	   0.09243	   1.16814	  -4.53814
4627836.71104	 307.00000	   0.53067	   1.17092	   0.08826	   1.17425	  -4.31049
4627839.34805	 307.00000	   0.41976	   1.17891	   0.08711	   1.18213	  -4.22615
4627842.67905	 307.00000	   0.33183	   1.18686	   0.09044	   1.19030	  -4.35767
4627846.88506	 307.00000	   0.26261	   1.19346	   0.09685	   1.19738	  -4.63924
4627852.19306	 307.00000	   0.20791	   1.20070	   0.10530	   1.20531	  -5.01204
4627858.89707	 307.00000	   0.16452	   1.21038	   0.11398	   1.21573	  -5.37963
4627867.37408	 307.00000	   0.13007	   1.22424	   0.12770	   1.23088	  -5.95493
4627878.06410	 307.00000	   0.10309	   1.23882	   0.14767	   1.24759	  -6.79785
4627891.57811	 307.00000	   0.08153	   1.25298	   0.16995	   1.26446	  -7.72412
4627908.67614	 307.00000	   0.06443	   1.27153	   0.19423	   1.28628	  -8.68500
4627930.26216	 307.00000	   0.05102	   1.29840	   0.21722	   1.31644	  -9.49749
4627957.50520	 307.00000	   0.04042	   1.33387	   0.25044	   1.35718	 -10.63368
4627992.00125	 307.00000	   0.03192	   1.36979	   0.29308	   1.40079	 -12.07683
4628035.54830	 307.00000	   0.02528	   1.40302	   0.33409	   1.44224	 -13.39384
4628090.61338	 307.00000	   0.01999	   1.44411	   0.36818	   1.49031	 -14.30300
4641975.12541	 308.00000	20004.45300	   0.39281	   0.00638	   0.39286	  -0.93000
4641975.26841	 308.00000	15829.12600	   0.40538	   0.02006	   0.40587	  -2.83290
4641975.41041	 308.00000	12516.70300	   0.41440	   0.02775	   0.41532	  -3.83077
4641975.55241	 308.00000	9909.44240	   0.42529	   0.03665	   0.42687	  -4.92580
4641975.71641	 308.00000	7835.48000	   0.43677	   0.04154	   0.43874	  -5.43325
4641975.91741	 308.00000	6217.24610	   0.44619	   0.04497	   0.44845	  -5.75572
4641976.15541	 308.00000	4905.29100	   0.45476	   0.04888	   0.45738	  -6.13516
4641976.39441	 308.00000	3881.27370	   0.46460	   0.05023	   0.46731	  -6.17096
4641976.63241	 308.00000	3070.98270	   0.47263	   0.05266	   0.47556	  -6.35719
4641976.87041	 308.00000	2430.77780	   0.48130	   0.05436	   0.48436	  -6.44341
4641977.10841	 308.00000	1923.15370	   0.49014	   0.05522	   0.49324	  -6.42843
4641977.34641	 308.00000	1522.43580	   0.49999	   0.05762	   0.50330	  -6.57419
4641977.58441	 308.00000	1203.84460	   0.50785	   0.06128	   0.51154	  -6.88029
4641977.82341	 308.00000	 952.86591	   0.51785	   0.06302	   0.52167	  -6.93895
4641978.06141	 308.00000	 754.27557	   0.52582	   0.06415	   0.52972	  -6.95552
4641978.29842	 308.00000	 596.71857	   0.53409	   0.06876	   0.53850	  -7.33613
4641978.53642	 308.00000	 471.96338	   0.54487	   0.06940	   0.54927	  -7.25877
4641978.77542	 308.00000	 373.20856	   0.55399	   0.07130	   0.55856	  -7.33364
4641979.01342	 308.00000	 295.47278	   0.56448	   0.07518	   0.56947	  -7.58580
4641979.25242	 308.00000	 233.87738	   0.57369	   0.07977	   0.57921	  -7.91579
4641979.49042	 308.00000	 185.05922	   0.58515	   0.08361	   0.59109	  -8.13200
4641979.72642	 308.00000	 146.35823	   0.59673	   0.08777	   0.60315	  -8.36773
4641979.96342	 308.00000	 115.77804	   0.60992	   0.09472	   0.61723	  -8.82718
4641980.19742	 308.00000	  91.67210	   0.61921	   0.10057	   0.62733	  -9.22545
4641980.44242	 308.00000	  72.51701	   0.63278	   0.11006	   0.64228	  -9.86662
4641980.67142	 308.00000	  57.36816	   0.64826	   0.11854	   0.65901	 -10.36241
4641980.90842	 308.00000	  45.36290	   0.66451	   0.12986	   0.67708	 -11.05727
4641981.14042	 308.00000	  35.93134	   0.68046	   0.14289	   0.69530	 -11.85907
4641981.39142	 308.00000	  28.40909	   0.70047	   0.15643	   0.71773	 -12.58844
4641981.60542	 308.00000	  22.48202	   0.72385	   0.17414	   0.74450	 -13.52650
4641981.87042	 308.00000	  17.79613	   0.75176	   0.19167	   0.77581	 -14.30341
4641982.12242	 308.00000	  14.06813	   0.78825	   0.20945	   0.81561	 -14.88045
4641982.33842	 308.00000	  11.14480	   0.82934	   0.22176	   0.85848	 -14.97021
4641982.60642	 308.00000	   8.81772	   0.87354	   0.22933	   0.90314	 -14.70968
4641982.78442	 308.00000	   6.97545	   0.91981	   0.23389	   0.94909	 -14.26693
4641983.00242	 308.00000	   5.51730	   0.96771	   0.22208	   0.99286	 -12.92513
4641983.27142	 308.00000	   4.36941	   1.00640	   0.21396	   1.02889	 -12.00219
4641983.60642	 308.00000	   3.45686	   1.04496	   0.19434	   1.06288	 -10.53530
4641984.02542	 308.00000	   2.73547	   1.07771	   0.17513	   1.09185	  -9.22995
4641984.55042	 308.00000	   2.16054	   1.10180	   0.15590	   1.11278	  -8.05355
4641985.20942	 308.00000	   1.70952	   1.12012	   0.13680	   1.12844	  -6.96327
4641986.03843	 308.00000	   1.35352	   1.13544	   0.12011	   1.14177	  -6.03869
4641987.08143	 308.00000	   1.07079	   1.14685	   0.10836	   1.15196	  -5.39767
4641988.39543	 308.00000	   0.84734	   1.15562	   0.09856	   1.15981	  -4.87502
4641990.05043	 308.00000	   0.67072	   1.16327	   0.09262	   1.16696	  -4.55240
4641992.13943	 308.00000	   0.53067	   1.17015	   0.08838	   1.17348	  -4.31940
4641994.77644	 308.00000	   0.41976	   1.17807	   0.08730	   1.18130	  -4.23802
4641998.10744	 308.00000	   0.33183	   1.18535	   0.09107	   1.18885	  -4.39352
4642002.31345	 308.00000	   0.26261	   1.19204	   0.09706	   1.19598	  -4.65483
4642007.62145	 308.00000	   0.20791	   1.19950	   0.10437	   1.20403	  -4.97281
4642014.32646	 308.00000	   0.16452	   1.20967	   0.11356	   1.21499	  -5.36302
4642022.80247	 308.00000	   0.13007	   1.22322	   0.12811	   1.22991	  -5.97910
4642033.49249	 308.00000	   0.10309	   1.23732	   0.14829	   1.24617	  -6.83434
4642047.00651	 308.00000	   0.08153	   1.25134	   0.17014	   1.26286	  -7.74276
4642064.10453	 308.00000	   0.06443	   1.27042	   0.19425	   1.28518	  -8.69342
4642085.69156	 308.00000	   0.05102	   1.29887	   0.21756	   1.31697	  -9.50881
4642112.93359	 308.00000	   0.04042	   1.33345	   0.25205	   1.35706	 -10.70374
4642147.42964	 308.00000	   0.03192	   1.36763	   0.29493	   1.39907	 -12.16930
4642190.97669	 308.00000	   0.02528	   1.40038	   0.33393	   1.43964	 -13.41213
4642246.04277	 308.00000	   0.01999	   1.44417	   0.36605	   1.48984	 -14.22308
4656122.69991	 309.00000	20004.45300	   0.39330	   0.00657	   0.39335	  -0.95755
4656122.84291	 309.00000	15829.12600	   0.40324	   0.01862	   0.40367	  -2.64364
4656122.98491	 309.00000	12516.70300	   0.41528	   0.02911	   0.41630	  -4.00985
4656123.12691	 309.00000	9909.44240	   0.42579	   0.03545	   0.42727	  -4.75984
4656123.29091	 309.00000	7835.48000	   0.43784	   0.03950	   0.43962	  -5.15559
4656123.49191	 309.00000	6217.24610	   0.44636	   0.04527	   0.44865	  -5.79141
4656123.72991	 309.00000	4905.29100	   0.45704	   0.04934	   0.45970	  -6.16178
4656123.96791	 309.00000	3881.27370	   0.46395	   0.04967	   0.46660	  -6.11068
4656124.20591	 309.00000	3070.98270	   0.47464	   0.05340	   0.47764	  -6.41952
4656124.44391	 309.00000	2430.77780	   0.48194	   0.05427	   0.48498	  -6.42489
4656124.68291	 309.00000	1923.15370	   0.48985	   0.05588	   0.49303	  -6.50806
4656124.92091	 309.00000	1522.43580	   0.49862	   0.05865	   0.50206	  -6.70851
4656125.15891	 309.00000	1203.84460	   0.50737	   0.06073	   0.51099	  -6.82521
4656125.39691	 309.00000	 952.86591	   0.51696	   0.06266	   0.52074	  -6.91091
4656125.63591	 309.00000	 754.27557	   0.52560	   0.06397	   0.52948	  -6.93899
4656125.87291	 309.00000	 596.71857	   0.53439	   0.06630	   0.53849	  -7.07187
4656126.10991	 309.00000	 471.96338	   0.54655	   0.06948	   0.55095	  -7.24468
4656126.34991	 309.00000	 373.20856	   0.55497	   0.07332	   0.55979	  -7.52614
4656126.58691	 309.00000	 295.47278	   0.56420	   0.07511	   0.56918	  -7.58314
4656126.82591	 309.00000	 233.87738	   0.57627	   0.07975	   0.58176	  -7.87875
4656127.06391	 309.00000	 185.05922	   0.58614	   0.08450	   0.59220	  -8.20373
4656127.30091	 309.00000	 146.35823	   0.59793	   0.08926	   0.60455	  -8.49017
4656127.53691	 309.00000	 115.77804	   0.60765	   0.09475	   0.61500	  -8.86298
4656127.77091	 309.00000	  91.67210	   0.62081	   0.10222	   0.62917	  -9.34982
4656128.01691	 309.00000	  72.51701	   0.63352	   0.10819	   0.64269	  -9.69155
4656128.24592	 309.00000	  57.36816	   0.64745	   0.11932	   0.65835	 -10.44213
4656128.48192	 309.00000	  45.36290	   0.66157	   0.12939	   0.67411	 -11.06614
4656128.71492	 309.00000	  35.93134	   0.67994	   0.14290	   0.69479	 -11.86897
4656128.96492	 309.00000	  28.40909	   0.70009	   0.15862	   0.71784	 -12.76604
4656129.17992	 309.00000	  22.48202	   0.72301	   0.17604	   0.74413	 -13.68383
4656129.44492	 309.00000	  17.79613	   0.75357	   0.19163	   0.77756	 -14.26756
4656129.69692	 309.00000	  14.06813	   0.78760	   0.21043	   0.81523	 -14.95876
4656129.91292	 309.00000	  11.14480	   0.82761	   0.22350	   0.85726	 -15.11217
4656130.17992	 309.00000	   8.81772	   0.87244	   0.23198	   0.90275	 -14.89039
4656130.35792	 309.00000	   6.97545	   0.91846	   0.22833	   0.94642	 -13.96101
4656130.57692	 309.00000	   5.51730	   0.96512	   0.22769	   0.99162	 -13.27456
4656130.84592	 309.00000	   4.36941	   1.00780	   0.21113	   1.02968	 -11.83216
4656131.18092	 309.00000	   3.45686	   1.04744	   0.19727	   1.06585	 -10.66594
4656131.59992	 309.00000	   2.73547	   1.07669	   0.17690	   1.09112	  -9.33054
4656132.12492	 309.00000	   2.16054	   1.10200	   0.15446	   1.11277	  -7.97866
4656132.78392	 309.00000	   1.70952	   1.12096	   0.13633	   1.12922	  -6.93411
4656133.61292	 309.00000	   1.35352	   1.13597	   0.12177	   1.14248	  -6.11837
4656134.65592	 309.00000	   1.07079	   1.14736	   0.10874	   1.15250	  -5.41392
4656135.96893	 309.00000	   0.84734	   1.15627	   0.09899	   1.16050	  -4.89326
4656137.62493	 309.00000	   0.67072	   1.16425	   0.09206	   1.16789	  -4.52088
4656139.71393	 309.00000	   0.53067	   1.17207	   0.08876	   1.17543	  -4.33081
4656142.35093	 309.00000	   0.41976	   1.17884	   0.08872	   1.18217	  -4.30421
4656145.68194	 309.00000	   0.33183	   1.18460	   0.09106	   1.18809	  -4.39550
4656149.88794	 309.00000	   0.26261	   1.19257	   0.09511	   1.19636	  -4.55987
4656155.19595	 309.00000	   0.20791	   1.20270	   0.10309	   1.20711	  -4.89921
4656161.89996	 309.00000	   0.16452	   1.21341	   0.11667	   1.21900	  -5.49231
4656170.37697	 309.00000	   0.13007	   1.22369	   0.13273	   1.23087	  -6.19045
4656181.06698	 309.00000	   0.10309	   1.23460	   0.14962	   1.24363	  -6.90979
4656194.58100	 309.00000	   0.08153	   1.25281	   0.16658	   1.26384	  -7.57397
4656211.67902	 309.00000	   0.06443	   1.27592	   0.19088	   1.29012	  -8.50847
4656233.26505	 309.00000	   0.05102	   1.30137	   0.22116	   1.32003	  -9.64505
4656260.50809	 309.00000	   0.04042	   1.32590	   0.25420	   1.35005	 -10.85286
4656295.00413	 309.00000	   0.03192	   1.35899	   0.28380	   1.38831	 -11.79580
4656338.55119	 309.00000	   0.02528	   1.40716	   0.31769	   1.44257	 -12.72238
4656393.61626	 309.00000	   0.01999	   1.46176	   0.36538	   1.50673	 -14.03406
4670268.83559	 310.00000	20004.45300	   0.39094	   0.00592	   0.39099	  -0.86736
4670268.97859	 310.00000	15829.12600	   0.40336	   0.01904	   0.40381	  -2.70274
4670269.12059	 310.00000	12516.70300	   0.41615	   0.02905	   0.41716	  -3.99259
4670269.26259	 310.00000	9909.44240	   0.42542	   0.03465	   0.42683	  -4.65665
4670269.42659	 310.00000	7835.48000	   0.43562	   0.04231	   0.43767	  -5.54732
4670269.62759	 310.00000	6217.24610	   0.44500	   0.04394	   0.44716	  -5.63946
4670269.86559	 310.00000	4905.29100	   0.45250	   0.04831	   0.45508	  -6.09398
4670270.10459	 310.00000	3881.27370	   0.46359	   0.04905	   0.46618	  -6.04005
4670270.34259	 310.00000	3070.98270	   0.47168	   0.05325	   0.47468	  -6.44094
4670270.58059	 310.00000	2430.77780	   0.48110	   0.05672	   0.48443	  -6.72343
4670270.81860	 310.00000	1923.15370	   0.48971	   0.05652	   0.49296	  -6.58381
4670271.05660	 310.00000	1522.43580	   0.49838	   0.05789	   0.50173	  -6.62543
4670271.29460	 310.00000	1203.84460	   0.50744	   0.06092	   0.51108	  -6.84589
4670271.53360	 310.00000	 952.86591	   0.51763	   0.06173	   0.52130	  -6.80037
4670271.77160	 310.00000	 754.27557	   0.52528	   0.06368	   0.52913	  -6.91179
4670272.00860	 310.00000	 596.71857	   0.53519	   0.06703	   0.53938	  -7.13918
4670272.24660	 310.00000	 471.96338	   0.54462	   0.06861	   0.54892	  -7.18015
4670272.48560	 310.00000	 373.20856	   0.55332	   0.07345	   0.55817	  -7.56147
4670272.72360	 310.00000	 295.47278	   0.56527	   0.07653	   0.57042	  -7.71025
4670272.96260	 310.00000	 233.87738	   0.57487	   0.07994	   0.58040	  -7.91635
4670273.20060	 310.00000	 185.05922	   0.58605	   0.08340	   0.59195	  -8.09933
4670273.43660	 310.00000	 146.35823	   0.59687	   0.08879	   0.60344	  -8.46139
4670273.67360	 310.00000	 115.77804	   0.60722	   0.09528	   0.61465	  -8.91770
4670273.90760	 310.00000	  91.67210	   0.62068	   0.10082	   0.62881	  -9.22607
4670274.15260	 310.00000	  72.51701	   0.63207	   0.10893	   0.64139	  -9.77849
4670274.38160	 310.00000	  57.36816	   0.64641	   0.11871	   0.65722	 -10.40605
4670274.61860	 310.00000	  45.36290	   0.66263	   0.12952	   0.67517	 -11.05987
4670274.85060	 310.00000	  35.93134	   0.67861	   0.14249	   0.69340	 -11.85801
4670275.10160	 310.00000	  28.40909	   0.69989	   0.15638	   0.71715	 -12.59528
4670275.31560	 310.00000	  22.48202	   0.72287	   0.17441	   0.74361	 -13.56455
4670275.58060	 310.00000	  17.79613	   0.75193	   0.19207	   0.77607	 -14.32926
4670275.83260	 310.00000	  14.06813	   0.78837	   0.20936	   0.81569	 -14.87257
4670276.04860	 310.00000	  11.14480	   0.82733	   0.22307	   0.85687	 -15.08954
4670276.31660	 310.00000	   8.81772	   0.87187	   0.23045	   0.90181	 -14.80545
4670276.49460	 310.00000	   6.97545	   0.91560	   0.22876	   0.94374	 -14.02816
4670276.71260	 310.00000	   5.51730	   0.96612	   0.22717	   0.99246	 -13.23214
4670276.98160	 310.00000	   4.36941	   1.00410	   0.21121	   1.02607	 -11.87896
4670277.31660	 310.00000	   3.45686	   1.04503	   0.19256	   1.06262	 -10.44062
4670277.73560	 310.00000	   2.73547	   1.07542	   0.17582	   1.08970	  -9.28486
4670278.26061	 310.00000	   2.16054	   1.09889	   0.15544	   1.10983	  -8.05107
4670278.91961	 310.00000	   1.70952	   1.11802	   0.13568	   1.12622	  -6.91963
4670279.74861	 310.00000	   1.35352	   1.13336	   0.12025	   1.13972	  -6.05646
4670280.79161	 310.00000	   1.07079	   1.14402	   0.10801	   1.14910	  -5.39351
4670282.10561	 310.00000	   0.84734	   1.15294	   0.09765	   1.15707	  -4.84118
4670283.76061	 310.00000	   0.67072	   1.16111	   0.09123	   1.16469	  -4.49257
4670285.84962	 310.00000	   0.53067	   1.16869	   0.08791	   1.17199	  -4.30182
4670288.48662	 310.00000	   0.41976	   1.17614	   0.08795	   1.17942	  -4.27666
4670291.81762	 310.00000	   0.33183	   1.18187	   0.09073	   1.18534	  -4.38991
4670296.02363	 310.00000	   0.26261	   1.18897	   0.09520	   1.19278	  -4.57784
4670301.33164	 310.00000	   0.20791	   1.19798	   0.10226	   1.20234	  -4.87905
4670308.03664	 310.00000	   0.16452	   1.20947	   0.11360	   1.21480	  -5.36596
4670316.51266	 310.00000	   0.13007	   1.22039	   0.13013	   1.22730	  -6.08628
4670327.20267	 310.00000	   0.10309	   1.23131	   0.14714	   1.24007	  -6.81441
4670340.71669	 310.00000	   0.08153	   1.24781	   0.16607	   1.25882	  -7.58087
4670357.81471	 310.00000	   0.06443	   1.27119	   0.18995	   1.28531	  -8.49867
4670379.40174	 310.00000	   0.05102	   1.30044	   0.22047	   1.31899	  -9.62215
4670406.64377	 310.00000	   0.04042	   1.32706	   0.25776	   1.35186	 -10.99171
4670441.13982	 310.00000	   0.03192	   1.35543	   0.29294	   1.38672	 -12.19534
4670484.68688	 310.00000	   0.02528	   1.39363	   0.32058	   1.43002	 -12.95445
4670539.75295	 310.00000	   0.01999	   1.44585	   0.35651	   1.48915	 -13.85131
