Repository: kbm2110/Battery_Diagnostics_Thesis

# Battery_Diagnostics_Thesis
 Data-driven battery diagnostics using EIS

**Author:** Bala Manikanta Yaswanth Kanagarla
**Institution:** Technische Hochschule Ingolstadt (THI)
**Supervisor:** Prof. Dr. H.-G. Schweiger

## Overview

This project implements a machine learning framework for 
non-invasive State of Health (SoH) estimation of lithium-ion 
batteries using Electrochemical Impedance Spectroscopy (EIS).

Eight physically interpretable features are extracted from 
impedance spectra and used to train six ML models under a 
strict cell-level train-test split. The stacking ensemble 
achieves R² = 0.9122 and RMSE = 0.0234 on completely unseen 
cells.

---

File: data/EIS/EIS_state_V_35C01.txt (part 37 of 39)
time/s	           cycle number	freq/Hz	           Re(Z)/Ohm	  -Im(Z)/Ohm	   |Z|/Ohm	   Phase(Z)/deg
4336912.26524	 301.00000	 373.20856	   0.45208	   0.07930	   0.45899	  -9.94940
4336912.50324	 301.00000	 295.47278	   0.46256	   0.08561	   0.47042	 -10.48545
4336912.74224	 301.00000	 233.87738	   0.47386	   0.08868	   0.48209	 -10.59948
4336912.98024	 301.00000	 185.05922	   0.48688	   0.09460	   0.49599	 -10.99586
4336913.21624	 301.00000	 146.35823	   0.49997	   0.10201	   0.51027	 -11.53167
4336913.45224	 301.00000	 115.77804	   0.51375	   0.10553	   0.52447	 -11.60800
4336913.68724	 301.00000	  91.67210	   0.52792	   0.11467	   0.54023	 -12.25461
4336913.93224	 301.00000	  72.51701	   0.54270	   0.12368	   0.55661	 -12.83812
4336914.16124	 301.00000	  57.36816	   0.55810	   0.13226	   0.57356	 -13.33249
4336914.39824	 301.00000	  45.36290	   0.57747	   0.14651	   0.59576	 -14.23609
4336914.63024	 301.00000	  35.93134	   0.59872	   0.15925	   0.61954	 -14.89459
4336914.88124	 301.00000	  28.40909	   0.62112	   0.17587	   0.64554	 -15.80916
4336915.09524	 301.00000	  22.48202	   0.65109	   0.19153	   0.67867	 -16.39237
4336915.36024	 301.00000	  17.79613	   0.68735	   0.20675	   0.71778	 -16.74089
4336915.61225	 301.00000	  14.06813	   0.72710	   0.21905	   0.75938	 -16.76573
4336915.82825	 301.00000	  11.14480	   0.76997	   0.22452	   0.80204	 -16.25644
4336916.09625	 301.00000	   8.81772	   0.81698	   0.22377	   0.84707	 -15.31785
4336916.27425	 301.00000	   6.97545	   0.85774	   0.21172	   0.88348	 -13.86562
4336916.49225	 301.00000	   5.51730	   0.89909	   0.19996	   0.92106	 -12.53882
4336916.76125	 301.00000	   4.36941	   0.93174	   0.18152	   0.94926	 -11.02442
4336917.09625	 301.00000	   3.45686	   0.96159	   0.16158	   0.97507	  -9.53853
4336917.51525	 301.00000	   2.73547	   0.98189	   0.14412	   0.99241	  -8.35026
4336918.04025	 301.00000	   2.16054	   0.99962	   0.12578	   1.00750	  -7.17155
4336918.69925	 301.00000	   1.70952	   1.01298	   0.11104	   1.01905	  -6.25557
4336919.52825	 301.00000	   1.35352	   1.02292	   0.10025	   1.02782	  -5.59733
4336920.57125	 301.00000	   1.07079	   1.03159	   0.09215	   1.03569	  -5.10458
4336921.88525	 301.00000	   0.84734	   1.03811	   0.08539	   1.04162	  -4.70220
4336923.54026	 301.00000	   0.67072	   1.04433	   0.08231	   1.04757	  -4.50651
4336925.62926	 301.00000	   0.53067	   1.05164	   0.08112	   1.05477	  -4.41082
4336928.26626	 301.00000	   0.41976	   1.05722	   0.08358	   1.06052	  -4.52037
4336931.59727	 301.00000	   0.33183	   1.06373	   0.08733	   1.06731	  -4.69320
4336935.80327	 301.00000	   0.26261	   1.07181	   0.09398	   1.07593	  -5.01113
4336941.11128	 301.00000	   0.20791	   1.08286	   0.10469	   1.08790	  -5.52241
4336947.81529	 301.00000	   0.16452	   1.09315	   0.12225	   1.09996	  -6.38080
4336956.29130	 301.00000	   0.13007	   1.10209	   0.14433	   1.11150	  -7.46115
4336966.98131	 301.00000	   0.10309	   1.10922	   0.16653	   1.12165	  -8.53812
4336980.49533	 301.00000	   0.08153	   1.12142	   0.18888	   1.13722	  -9.56049
4336997.59335	 301.00000	   0.06443	   1.13934	   0.21624	   1.15968	 -10.74684
4337019.18038	 301.00000	   0.05102	   1.16468	   0.24751	   1.19069	 -11.99779
4337046.42242	 301.00000	   0.04042	   1.19416	   0.28230	   1.22707	 -13.30082
4337080.91846	 301.00000	   0.03192	   1.23582	   0.31883	   1.27629	 -14.46620
4337124.46552	 301.00000	   0.02528	   1.29551	   0.36469	   1.34586	 -15.72219
4337179.53159	 301.00000	   0.01999	   1.36528	   0.43302	   1.43231	 -17.59730
4350662.53053	 302.00000	20004.45300	   0.30462	  -0.01464	   0.30497	   2.75217
4350662.67353	 302.00000	15829.12600	   0.31229	  -0.00183	   0.31230	   0.33547
4350662.81553	 302.00000	12516.70300	   0.32126	   0.01099	   0.32145	  -1.95968
4350662.95753	 302.00000	9909.44240	   0.32844	   0.01962	   0.32903	  -3.41841
4350663.12153	 302.00000	7835.48000	   0.33694	   0.02649	   0.33798	  -4.49549
4350663.32253	 302.00000	6217.24610	   0.34335	   0.03315	   0.34494	  -5.51446
4350663.56053	 302.00000	4905.29100	   0.35176	   0.03933	   0.35396	  -6.38022
4350663.79853	 302.00000	3881.27370	   0.36160	   0.04181	   0.36400	  -6.59557
4350664.03753	 302.00000	3070.98270	   0.36739	   0.04620	   0.37029	  -7.16757
4350664.27553	 302.00000	2430.77780	   0.37537	   0.05122	   0.37885	  -7.76948
4350664.51353	 302.00000	1923.15370	   0.38428	   0.05454	   0.38814	  -8.07810
4350664.75153	 302.00000	1522.43580	   0.39349	   0.05752	   0.39767	  -8.31699
4350664.98953	 302.00000	1203.84460	   0.40182	   0.06032	   0.40632	  -8.53748
4350665.22853	 302.00000	 952.86591	   0.41078	   0.06349	   0.41566	  -8.78594
4350665.46653	 302.00000	 754.27557	   0.41878	   0.06646	   0.42402	  -9.01693
4350665.70353	 302.00000	 596.71857	   0.42855	   0.07109	   0.43440	  -9.41852
4350665.94153	 302.00000	 471.96338	   0.44229	   0.07525	   0.44864	  -9.65607
4350666.18053	 302.00000	 373.20856	   0.45087	   0.08027	   0.45796	 -10.09454
4350666.41853	 302.00000	 295.47278	   0.46318	   0.08487	   0.47089	 -10.38315
4350666.65753	 302.00000	 233.87738	   0.47449	   0.08995	   0.48294	 -10.73388
4350666.89553	 302.00000	 185.05922	   0.48581	   0.09398	   0.49482	 -10.94846
4350667.13153	 302.00000	 146.35823	   0.50020	   0.10034	   0.51017	 -11.34294
4350667.36754	 302.00000	 115.77804	   0.51315	   0.10623	   0.52404	 -11.69627
4350667.60254	 302.00000	  91.67210	   0.52900	   0.11429	   0.54120	 -12.19158
4350667.84754	 302.00000	  72.51701	   0.54357	   0.12391	   0.55751	 -12.84174
4350668.07654	 302.00000	  57.36816	   0.55903	   0.13387	   0.57484	 -13.46729
4350668.31354	 302.00000	  45.36290	   0.57677	   0.14570	   0.59489	 -14.17716
4350668.54554	 302.00000	  35.93134	   0.59855	   0.16015	   0.61960	 -14.97959
4350668.79654	 302.00000	  28.40909	   0.62308	   0.17655	   0.64761	 -15.82002
4350669.01054	 302.00000	  22.48202	   0.64889	   0.19259	   0.67687	 -16.53118
4350669.27554	 302.00000	  17.79613	   0.68497	   0.20834	   0.71595	 -16.91758
4350669.52754	 302.00000	  14.06813	   0.72348	   0.21987	   0.75615	 -16.90464
4350669.74354	 302.00000	  11.14480	   0.76702	   0.22729	   0.79999	 -16.50646
4350670.01154	 302.00000	   8.81772	   0.81377	   0.22735	   0.84494	 -15.60902
4350670.18954	 302.00000	   6.97545	   0.85997	   0.21683	   0.88688	 -14.15131
4350670.40754	 302.00000	   5.51730	   0.89877	   0.20547	   0.92196	 -12.87730
4350670.67654	 302.00000	   4.36941	   0.93813	   0.18667	   0.95652	 -11.25398
4350671.01154	 302.00000	   3.45686	   0.96567	   0.16938	   0.98041	  -9.94866
4350671.43054	 302.00000	   2.73547	   0.98843	   0.14955	   0.99968	  -8.60386
4350671.95554	 302.00000	   2.16054	   1.00676	   0.13094	   1.01524	  -7.41013
4350672.61454	 302.00000	   1.70952	   1.02204	   0.11633	   1.02864	  -6.49368
4350673.44354	 302.00000	   1.35352	   1.03091	   0.10323	   1.03607	  -5.71841
4350674.48654	 302.00000	   1.07079	   1.04043	   0.09401	   1.04467	  -5.16326
4350675.80055	 302.00000	   0.84734	   1.04909	   0.08775	   1.05275	  -4.78155
4350677.45555	 302.00000	   0.67072	   1.05633	   0.08506	   1.05975	  -4.60398
4350679.54455	 302.00000	   0.53067	   1.06257	   0.08583	   1.06603	  -4.61783
4350682.18155	 302.00000	   0.41976	   1.06718	   0.08775	   1.07078	  -4.70057
4350685.51256	 302.00000	   0.33183	   1.07309	   0.09133	   1.07697	  -4.86453
4350689.71856	 302.00000	   0.26261	   1.07983	   0.09736	   1.08421	  -5.15198
4350695.02657	 302.00000	   0.20791	   1.08867	   0.10763	   1.09398	  -5.64636
4350701.73158	 302.00000	   0.16452	   1.09798	   0.12070	   1.10459	  -6.27328
4350710.20759	 302.00000	   0.13007	   1.10987	   0.13555	   1.11812	  -6.96291
4350720.89761	 302.00000	   0.10309	   1.12736	   0.15559	   1.13805	  -7.85788
4350734.41162	 302.00000	   0.08153	   1.14990	   0.18495	   1.16468	  -9.13744
4350751.50965	 302.00000	   0.06443	   1.17237	   0.22452	   1.19367	 -10.84148
4350773.09567	 302.00000	   0.05102	   1.18894	   0.26963	   1.21913	 -12.77761
4350800.33871	 302.00000	   0.04042	   1.20603	   0.31022	   1.24529	 -14.42514
4350834.83475	 302.00000	   0.03192	   1.23471	   0.34822	   1.28287	 -15.74980
4350878.38181	 302.00000	   0.02528	   1.27542	   0.38933	   1.33352	 -16.97497
4350933.44688	 302.00000	   0.01999	   1.32674	   0.43437	   1.39603	 -18.12815
4364383.53154	 303.00000	20004.45300	   0.30421	  -0.01528	   0.30459	   2.87487
4364383.67454	 303.00000	15829.12600	   0.31187	  -0.00087	   0.31187	   0.15898
4364383.81654	 303.00000	12516.70300	   0.32053	   0.00975	   0.32067	  -1.74185
4364383.95854	 303.00000	9909.44240	   0.32900	   0.01906	   0.32956	  -3.31580
4364384.12254	 303.00000	7835.48000	   0.33559	   0.02755	   0.33672	  -4.69315
4364384.32354	 303.00000	6217.24610	   0.34286	   0.03369	   0.34451	  -5.61163
4364384.56154	 303.00000	4905.29100	   0.35139	   0.03879	   0.35352	  -6.29930
4364384.80054	 303.00000	3881.27370	   0.35850	   0.04330	   0.36110	  -6.88690
4364385.03854	 303.00000	3070.98270	   0.36750	   0.04745	   0.37055	  -7.35685
4364385.27654	 303.00000	2430.77780	   0.37555	   0.04978	   0.37884	  -7.55064
4364385.51454	 303.00000	1923.15370	   0.38340	   0.05384	   0.38716	  -7.99306
4364385.75254	 303.00000	1522.43580	   0.39132	   0.05702	   0.39546	  -8.29095
4364385.99054	 303.00000	1203.84460	   0.40121	   0.05996	   0.40567	  -8.49994
4364386.22954	 303.00000	 952.86591	   0.40971	   0.06492	   0.41482	  -9.00318
4364386.46754	 303.00000	 754.27557	   0.41915	   0.06824	   0.42467	  -9.24739
4364386.70454	 303.00000	 596.71857	   0.42952	   0.07127	   0.43539	  -9.42140
4364386.94255	 303.00000	 471.96338	   0.43830	   0.07540	   0.44474	  -9.76037
4364387.18155	 303.00000	 373.20856	   0.45053	   0.08009	   0.45759	 -10.08049
4364387.41855	 303.00000	 295.47278	   0.46103	   0.08313	   0.46846	 -10.22195
4364387.65855	 303.00000	 233.87738	   0.47512	   0.08915	   0.48342	 -10.62714
4364387.89655	 303.00000	 185.05922	   0.48714	   0.09436	   0.49620	 -10.96246
4364388.13255	 303.00000	 146.35823	   0.50033	   0.10166	   0.51055	 -11.48573
4364388.36855	 303.00000	 115.77804	   0.51330	   0.10672	   0.52428	 -11.74474
4364388.60355	 303.00000	  91.67210	   0.52639	   0.11414	   0.53862	 -12.23424
4364388.84855	 303.00000	  72.51701	   0.54235	   0.12330	   0.55619	 -12.80810
4364389.07755	 303.00000	  57.36816	   0.55858	   0.13117	   0.57377	 -13.21494
4364389.31455	 303.00000	  45.36290	   0.57755	   0.14627	   0.59578	 -14.21176
4364389.54655	 303.00000	  35.93134	   0.59803	   0.15953	   0.61895	 -14.93586
4364389.79755	 303.00000	  28.40909	   0.62043	   0.17599	   0.64490	 -15.83612
4364390.01155	 303.00000	  22.48202	   0.64907	   0.19267	   0.67706	 -16.53309
4364390.27655	 303.00000	  17.79613	   0.68208	   0.20812	   0.71313	 -16.96842
4364390.52855	 303.00000	  14.06813	   0.72284	   0.22175	   0.75609	 -17.05469
4364390.74455	 303.00000	  11.14480	   0.76807	   0.22919	   0.80154	 -16.61503
4364391.01255	 303.00000	   8.81772	   0.81284	   0.22968	   0.84467	 -15.77835
4364391.19055	 303.00000	   6.97545	   0.85807	   0.22649	   0.88745	 -14.78628
4364391.40855	 303.00000	   5.51730	   0.90310	   0.21031	   0.92726	 -13.10920
4364391.67755	 303.00000	   4.36941	   0.93814	   0.19536	   0.95826	 -11.76311
4364392.01255	 303.00000	   3.45686	   0.96860	   0.17416	   0.98413	 -10.19335
4364392.43155	 303.00000	   2.73547	   0.99535	   0.15645	   1.00757	  -8.93279
4364392.95655	 303.00000	   2.16054	   1.01393	   0.13772	   1.02324	  -7.73523
4364393.61555	 303.00000	   1.70952	   1.02813	   0.12060	   1.03518	  -6.69001
4364394.44456	 303.00000	   1.35352	   1.04093	   0.10706	   1.04642	  -5.87233
4364395.48756	 303.00000	   1.07079	   1.05060	   0.09882	   1.05524	  -5.37341
4364396.80156	 303.00000	   0.84734	   1.05855	   0.09242	   1.06258	  -4.98971
4364398.45656	 303.00000	   0.67072	   1.06422	   0.08938	   1.06797	  -4.80104
4364400.54556	 303.00000	   0.53067	   1.07008	   0.08662	   1.07358	  -4.62796
4364403.18257	 303.00000	   0.41976	   1.07696	   0.08753	   1.08051	  -4.64673
4364406.51357	 303.00000	   0.33183	   1.08388	   0.09159	   1.08774	  -4.82993
4364410.71958	 303.00000	   0.26261	   1.09129	   0.09857	   1.09573	  -5.16143
4364416.02758	 303.00000	   0.20791	   1.09996	   0.10707	   1.10516	  -5.55950
4364422.73259	 303.00000	   0.16452	   1.11279	   0.12040	   1.11928	  -6.17526
4364431.20860	 303.00000	   0.13007	   1.12797	   0.14057	   1.13670	  -7.10369
4364441.89862	 303.00000	   0.10309	   1.14112	   0.16871	   1.15353	  -8.40989
4364455.41263	 303.00000	   0.08153	   1.15205	   0.20073	   1.16941	  -9.88388
4364472.51066	 303.00000	   0.06443	   1.16490	   0.23382	   1.18814	 -11.34965
4364494.09669	 303.00000	   0.05102	   1.18383	   0.26138	   1.21234	 -12.45067
4364521.33972	 303.00000	   0.04042	   1.21385	   0.29571	   1.24935	 -13.69129
4364555.83577	 303.00000	   0.03192	   1.25101	   0.33600	   1.29534	 -15.03396
4364599.38282	 303.00000	   0.02528	   1.29771	   0.37656	   1.35124	 -16.18129
4364654.44790	 303.00000	   0.01999	   1.36511	   0.42090	   1.42853	 -17.13594
4378042.54692	 304.00000	20004.45300	   0.30151	  -0.01691	   0.30198	   3.21015
4378042.68992	 304.00000	15829.12600	   0.31007	  -0.00039	   0.31007	   0.07217
4378042.83192	 304.00000	12516.70300	   0.31918	   0.01019	   0.31934	  -1.82887
4378042.97392	 304.00000	9909.44240	   0.32547	   0.01887	   0.32602	  -3.31842
4378043.13792	 304.00000	7835.48000	   0.33356	   0.02671	   0.33463	  -4.57761
4378043.33892	 304.00000	6217.24610	   0.34207	   0.03228	   0.34359	  -5.39144
4378043.57692	 304.00000	4905.29100	   0.34884	   0.03866	   0.35098	  -6.32325
4378043.81492	 304.00000	3881.27370	   0.35729	   0.04310	   0.35988	  -6.87871
4378044.05292	 304.00000	3070.98270	   0.36494	   0.04599	   0.36783	  -7.18201
4378044.29192	 304.00000	2430.77780	   0.37460	   0.05015	   0.37794	  -7.62531
4378044.52992	 304.00000	1923.15370	   0.38215	   0.05283	   0.38579	  -7.87019
4378044.76792	 304.00000	1522.43580	   0.38938	   0.05612	   0.39341	  -8.20170
4378045.00592	 304.00000	1203.84460	   0.39834	   0.06085	   0.40296	  -8.68528
4378045.24492	 304.00000	 952.86591	   0.40809	   0.06466	   0.41318	  -9.00302
4378045.48292	 304.00000	 754.27557	   0.41957	   0.06792	   0.42504	  -9.19532
4378045.71992	 304.00000	 596.71857	   0.42785	   0.07240	   0.43393	  -9.60485
4378045.95792	 304.00000	 471.96338	   0.43876	   0.07521	   0.44516	  -9.72724
4378046.19692	 304.00000	 373.20856	   0.45011	   0.07973	   0.45711	 -10.04517
4378046.43393	 304.00000	 295.47278	   0.46009	   0.08585	   0.46803	 -10.56994
4378046.67393	 304.00000	 233.87738	   0.47194	   0.08910	   0.48028	 -10.69183
4378046.91193	 304.00000	 185.05922	   0.48308	   0.09463	   0.49226	 -11.08335
4378047.14793	 304.00000	 146.35823	   0.49704	   0.10051	   0.50710	 -11.43158
4378047.38393	 304.00000	 115.77804	   0.51173	   0.10601	   0.52259	 -11.70365
4378047.61893	 304.00000	  91.67210	   0.52623	   0.11298	   0.53822	 -12.11743
4378047.86393	 304.00000	  72.51701	   0.53998	   0.12107	   0.55339	 -12.63709
4378048.09293	 304.00000	  57.36816	   0.55681	   0.13252	   0.57236	 -13.38770
4378048.32993	 304.00000	  45.36290	   0.57417	   0.14409	   0.59198	 -14.08786
4378048.56193	 304.00000	  35.93134	   0.59262	   0.15866	   0.61349	 -14.98828
4378048.81293	 304.00000	  28.40909	   0.61765	   0.17414	   0.64173	 -15.74520
4378049.02693	 304.00000	  22.48202	   0.64544	   0.19121	   0.67316	 -16.50158
4378049.29193	 304.00000	  17.79613	   0.67933	   0.20822	   0.71052	 -17.04071
4378049.54393	 304.00000	  14.06813	   0.71646	   0.22186	   0.75002	 -17.20566
4378049.75993	 304.00000	  11.14480	   0.75910	   0.23024	   0.79325	 -16.87308
4378050.02793	 304.00000	   8.81772	   0.80760	   0.23418	   0.84087	 -16.17078
4378050.20593	 304.00000	   6.97545	   0.85507	   0.22554	   0.88432	 -14.77620
4378050.42393	 304.00000	   5.51730	   0.89355	   0.21708	   0.91954	 -13.65494
4378050.69293	 304.00000	   4.36941	   0.93626	   0.19693	   0.95675	 -11.87844
4378051.02793	 304.00000	   3.45686	   0.97025	   0.17966	   0.98674	 -10.49065
4378051.44693	 304.00000	   2.73547	   0.99450	   0.15976	   1.00725	  -9.12618
4378051.97193	 304.00000	   2.16054	   1.01561	   0.14064	   1.02530	  -7.88411
4378052.63093	 304.00000	   1.70952	   1.03073	   0.12453	   1.03823	  -6.88895
4378053.45993	 304.00000	   1.35352	   1.04242	   0.11207	   1.04843	  -6.13648
4378054.50294	 304.00000	   1.07079	   1.05178	   0.10119	   1.05663	  -5.49534
4378055.81694	 304.00000	   0.84734	   1.05940	   0.09368	   1.06353	  -5.05317
4378057.47194	 304.00000	   0.67072	   1.06675	   0.08903	   1.07046	  -4.77054
4378059.56094	 304.00000	   0.53067	   1.07416	   0.08765	   1.07773	  -4.66475
4378062.19795	 304.00000	   0.41976	   1.08030	   0.08889	   1.08395	  -4.70407
4378065.52895	 304.00000	   0.33183	   1.08768	   0.09177	   1.09154	  -4.82297
4378069.73496	 304.00000	   0.26261	   1.09777	   0.09916	   1.10224	  -5.16140
4378075.04296	 304.00000	   0.20791	   1.10782	   0.11198	   1.11347	  -5.77189
4378081.74797	 304.00000	   0.16452	   1.11670	   0.12984	   1.12422	  -6.63203
4378090.22398	 304.00000	   0.13007	   1.12293	   0.14977	   1.13287	  -7.59683
4378100.91400	 304.00000	   0.10309	   1.13146	   0.16867	   1.14396	  -8.47870
4378114.42801	 304.00000	   0.08153	   1.14645	   0.19120	   1.16228	  -9.46821
4378131.52604	 304.00000	   0.06443	   1.16763	   0.22010	   1.18819	 -10.67492
4378153.11207	 304.00000	   0.05102	   1.19205	   0.25226	   1.21845	 -11.94857
4378180.35510	 304.00000	   0.04042	   1.22553	   0.28624	   1.25851	 -13.14655
4378214.85115	 304.00000	   0.03192	   1.27552	   0.32687	   1.31674	 -14.37365
4378258.39820	 304.00000	   0.02528	   1.33877	   0.38637	   1.39340	 -16.09812
4378313.46428	 304.00000	   0.01999	   1.39924	   0.46840	   1.47556	 -18.50797
4391605.83662	 305.00000	20004.45300	   0.30189	  -0.01631	   0.30233	   3.09210
4391605.97962	 305.00000	15829.12600	   0.31150	   0.00016	   0.31150	  -0.02957
4391606.12162	 305.00000	12516.70300	   0.31857	   0.01046	   0.31874	  -1.88141
4391606.26362	 305.00000	9909.44240	   0.32512	   0.01951	   0.32571	  -3.43451
4391606.42762	 305.00000	7835.48000	   0.33401	   0.02566	   0.33499	  -4.39329
4391606.62862	 305.00000	6217.24610	   0.34078	   0.03330	   0.34240	  -5.58029
4391606.86662	 305.00000	4905.29100	   0.34948	   0.03779	   0.35152	  -6.17184
4391607.10562	 305.00000	3881.27370	   0.35797	   0.04203	   0.36043	  -6.69732
4391607.34362	 305.00000	3070.98270	   0.36406	   0.04562	   0.36690	  -7.14222
4391607.58162	 305.00000	2430.77780	   0.37350	   0.04973	   0.37680	  -7.58407
4391607.81962	 305.00000	1923.15370	   0.38304	   0.05331	   0.38673	  -7.92369
4391608.05762	 305.00000	1522.43580	   0.39149	   0.05738	   0.39568	  -8.33817
4391608.29562	 305.00000	1203.84460	   0.40005	   0.06052	   0.40460	  -8.60306
4391608.53462	 305.00000	 952.86591	   0.40868	   0.06329	   0.41355	  -8.80375
4391608.77263	 305.00000	 754.27557	   0.41767	   0.06746	   0.42308	  -9.17551
4391609.00963	 305.00000	 596.71857	   0.42863	   0.07125	   0.43451	  -9.43834
4391609.24763	 305.00000	 471.96338	   0.43818	   0.07478	   0.44452	  -9.68507
4391609.48663	 305.00000	 373.20856	   0.44978	   0.07988	   0.45682	 -10.07064
4391609.72363	 305.00000	 295.47278	   0.46071	   0.08306	   0.46814	 -10.22018
4391609.96363	 305.00000	 233.87738	   0.47286	   0.08700	   0.48080	 -10.42472
4391610.20163	 305.00000	 185.05922	   0.48431	   0.09339	   0.49324	 -10.91431
4391610.43763	 305.00000	 146.35823	   0.49777	   0.09946	   0.50760	 -11.29980
4391610.67363	 305.00000	 115.77804	   0.51039	   0.10671	   0.52143	 -11.80948
4391610.90863	 305.00000	  91.67210	   0.52437	   0.11430	   0.53668	 -12.29737
4391611.15363	 305.00000	  72.51701	   0.53973	   0.12302	   0.55357	 -12.83983
4391611.38263	 305.00000	  57.36816	   0.55580	   0.13341	   0.57158	 -13.49711
4391611.61963	 305.00000	  45.36290	   0.57438	   0.14554	   0.59253	 -14.21865
4391611.85163	 305.00000	  35.93134	   0.59480	   0.15956	   0.61583	 -15.01655
4391612.10163	 305.00000	  28.40909	   0.61565	   0.17301	   0.63950	 -15.69628
4391612.31663	 305.00000	  22.48202	   0.64482	   0.19208	   0.67282	 -16.58783
4391612.58163	 305.00000	  17.79613	   0.67818	   0.20991	   0.70993	 -17.19827
4391612.83363	 305.00000	  14.06813	   0.71738	   0.22266	   0.75114	 -17.24330
4391613.04963	 305.00000	  11.14480	   0.76018	   0.23290	   0.79505	 -17.03354
4391613.31663	 305.00000	   8.81772	   0.80595	   0.23739	   0.84018	 -16.41239
4391613.49563	 305.00000	   6.97545	   0.85759	   0.23457	   0.88909	 -15.29740
4391613.71363	 305.00000	   5.51730	   0.89859	   0.21980	   0.92508	 -13.74499
4391613.98263	 305.00000	   4.36941	   0.94160	   0.20821	   0.96435	 -12.46857
4391614.31763	 305.00000	   3.45686	   0.97258	   0.18797	   0.99058	 -10.93855
4391614.73663	 305.00000	   2.73547	   1.00163	   0.16555	   1.01522	  -9.38498
4391615.26163	 305.00000	   2.16054	   1.02250	   0.14710	   1.03303	  -8.18634
4391615.92063	 305.00000	   1.70952	   1.03974	   0.12963	   1.04779	  -7.10649
4391616.74964	 305.00000	   1.35352	   1.05288	   0.11571	   1.05922	  -6.27150
4391617.79264	 305.00000	   1.07079	   1.06366	   0.10427	   1.06876	  -5.59887
4391619.10664	 305.00000	   0.84734	   1.07283	   0.09792	   1.07729	  -5.21495
4391620.76164	 305.00000	   0.67072	   1.08032	   0.09348	   1.08435	  -4.94571
4391622.85064	 305.00000	   0.53067	   1.08582	   0.09184	   1.08970	  -4.83465
4391625.48765	 305.00000	   0.41976	   1.09124	   0.09267	   1.09516	  -4.85386
4391628.81865	 305.00000	   0.33183	   1.09869	   0.09546	   1.10283	  -4.96551
4391633.02466	 305.00000	   0.26261	   1.10679	   0.10198	   1.11148	  -5.26432
4391638.33266	 305.00000	   0.20791	   1.11482	   0.11102	   1.12033	  -5.68721
4391645.03767	 305.00000	   0.16452	   1.12561	   0.12315	   1.13232	  -6.24400
4391653.51368	 305.00000	   0.13007	   1.14077	   0.14034	   1.14937	  -7.01340
4391664.20370	 305.00000	   0.10309	   1.15926	   0.16615	   1.17111	  -8.15611
4391677.71772	 305.00000	   0.08153	   1.17552	   0.20135	   1.19264	  -9.71944
4391694.81574	 305.00000	   0.06443	   1.19078	   0.24070	   1.21486	 -11.42779
4391716.40177	 305.00000	   0.05102	   1.20366	   0.27427	   1.23451	 -12.83645
4391743.64480	 305.00000	   0.04042	   1.22955	   0.30768	   1.26746	 -14.04916
4391778.14085	 305.00000	   0.03192	   1.26612	   0.34784	   1.31303	 -15.36183
4391821.68790	 305.00000	   0.02528	   1.30988	   0.39091	   1.36697	 -16.61684
4391876.75298	 305.00000	   0.01999	   1.36852	   0.43394	   1.43567	 -17.59324
4405063.02996	 306.00000	20004.45300	   0.30154	  -0.01609	   0.30197	   3.05506
4405063.17296	 306.00000	15829.12600	   0.31067	  -0.00188	   0.31068	   0.34581
4405063.31496	 306.00000	12516.70300	   0.31808	   0.01086	   0.31827	  -1.95480
4405063.45696	 306.00000	9909.44240	   0.32494	   0.01962	   0.32553	  -3.45486
4405063.62096	 306.00000	7835.48000	   0.33342	   0.02726	   0.33453	  -4.67423
4405063.82196	 306.00000	6217.24610	   0.34177	   0.03491	   0.34355	  -5.83180
4405064.05996	 306.00000	4905.29100	   0.34905	   0.03769	   0.35108	  -6.16354
4405064.29896	 306.00000	3881.27370	   0.35646	   0.04255	   0.35899	  -6.80702
4405064.53696	 306.00000	3070.98270	   0.36438	   0.04821	   0.36755	  -7.53629
4405064.77496	 306.00000	2430.77780	   0.37358	   0.05067	   0.37700	  -7.72461
4405065.01296	 306.00000	1923.15370	   0.38055	   0.05409	   0.38438	  -8.09000
4405065.25096	 306.00000	1522.43580	   0.38972	   0.05724	   0.39390	  -8.35529
4405065.48896	 306.00000	1203.84460	   0.39870	   0.06080	   0.40331	  -8.67069
4405065.72796	 306.00000	 952.86591	   0.40813	   0.06380	   0.41308	  -8.88532
4405065.96596	 306.00000	 754.27557	   0.41776	   0.06734	   0.42315	  -9.15672
4405066.20296	 306.00000	 596.71857	   0.42669	   0.07083	   0.43253	  -9.42439
4405066.44096	 306.00000	 471.96338	   0.43678	   0.07489	   0.44316	  -9.72945
4405066.67996	 306.00000	 373.20856	   0.44936	   0.08014	   0.45645	 -10.11241
4405066.91797	 306.00000	 295.47278	   0.45830	   0.08342	   0.46583	 -10.31568
4405067.15697	 306.00000	 233.87738	   0.47161	   0.08848	   0.47984	 -10.62541
4405067.39497	 306.00000	 185.05922	   0.48425	   0.09283	   0.49307	 -10.85230
4405067.63097	 306.00000	 146.35823	   0.49587	   0.09931	   0.50571	 -11.32509
4405067.86697	 306.00000	 115.77804	   0.51023	   0.10475	   0.52087	 -11.60163
4405068.10197	 306.00000	  91.67210	   0.52369	   0.11397	   0.53595	 -12.27724
4405068.34697	 306.00000	  72.51701	   0.53928	   0.12240	   0.55300	 -12.78771
4405068.57597	 306.00000	  57.36816	   0.55467	   0.13317	   0.57043	 -13.50110
4405068.81297	 306.00000	  45.36290	   0.57397	   0.14372	   0.59169	 -14.05788
4405069.04497	 306.00000	  35.93134	   0.59131	   0.15756	   0.61194	 -14.92066
4405069.29597	 306.00000	  28.40909	   0.61548	   0.17310	   0.63936	 -15.70845
4405069.50997	 306.00000	  22.48202	   0.64281	   0.19177	   0.67080	 -16.61138
4405069.77497	 306.00000	  17.79613	   0.67561	   0.20897	   0.70719	 -17.18710
4405070.02697	 306.00000	  14.06813	   0.71403	   0.22199	   0.74774	 -17.27001
4405070.24297	 306.00000	  11.14480	   0.75892	   0.23411	   0.79421	 -17.14381
4405070.51097	 306.00000	   8.81772	   0.80332	   0.23966	   0.83830	 -16.61192
4405070.68897	 306.00000	   6.97545	   0.85637	   0.23918	   0.88914	 -15.60462
4405070.90697	 306.00000	   5.51730	   0.89892	   0.22427	   0.92648	 -14.00853
4405071.17597	 306.00000	   4.36941	   0.94071	   0.21438	   0.96483	 -12.83791
4405071.51097	 306.00000	   3.45686	   0.97408	   0.19357	   0.99313	 -11.23938
4405071.92997	 306.00000	   2.73547	   1.00496	   0.17127	   1.01945	  -9.67159
4405072.45497	 306.00000	   2.16054	   1.02735	   0.15251	   1.03861	  -8.44383
4405073.11397	 306.00000	   1.70952	   1.04397	   0.13381	   1.05251	  -7.30409
4405073.94297	 306.00000	   1.35352	   1.05839	   0.11889	   1.06505	  -6.40917
4405074.98598	 306.00000	   1.07079	   1.06959	   0.10731	   1.07496	  -5.72908
4405076.29998	 306.00000	   0.84734	   1.07878	   0.10063	   1.08346	  -5.32900
4405077.95498	 306.00000	   0.67072	   1.08592	   0.09559	   1.09012	  -5.03044
4405080.04398	 306.00000	   0.53067	   1.09198	   0.09408	   1.09603	  -4.92411
4405082.68099	 306.00000	   0.41976	   1.09825	   0.09371	   1.10224	  -4.87711
4405086.01199	 306.00000	   0.33183	   1.10571	   0.09702	   1.10996	  -5.01461
4405090.21800	 306.00000	   0.26261	   1.11335	   0.10319	   1.11812	  -5.29552
4405095.52600	 306.00000	   0.20791	   1.12176	   0.11240	   1.12738	  -5.72173
4405102.23101	 306.00000	   0.16452	   1.13413	   0.12473	   1.14097	  -6.27604
4405110.70702	 306.00000	   0.13007	   1.14970	   0.14310	   1.15857	  -7.09491
4405121.39704	 306.00000	   0.10309	   1.16638	   0.17081	   1.17882	  -8.33139
4405134.91105	 306.00000	   0.08153	   1.17993	   0.20582	   1.19775	  -9.89499
4405152.00908	 306.00000	   0.06443	   1.19395	   0.24268	   1.21836	 -11.48920
4405173.59611	 306.00000	   0.05102	   1.20937	   0.27363	   1.23994	 -12.74878
4405200.83814	 306.00000	   0.04042	   1.23724	   0.30745	   1.27486	 -13.95541
4405235.33419	 306.00000	   0.03192	   1.27599	   0.34868	   1.32277	 -15.28381
4405278.88124	 306.00000	   0.02528	   1.32125	   0.39136	   1.37800	 -16.49939
4405333.94732	 306.00000	   0.01999	   1.38477	   0.43529	   1.45157	 -17.45001
4418440.91698	 307.00000	20004.45300	   0.30000	  -0.01624	   0.30044	   3.09838
4418441.05998	 307.00000	15829.12600	   0.30996	  -0.00084	   0.30996	   0.15546
4418441.20198	 307.00000	12516.70300	   0.31623	   0.01208	   0.31646	  -2.18689
4418441.34398	 307.00000	9909.44240	   0.32542	   0.02056	   0.32607	  -3.61561
4418441.50798	 307.00000	7835.48000	   0.33352	   0.02734	   0.33464	  -4.68667
4418441.70898	 307.00000	6217.24610	   0.34132	   0.03250	   0.34287	  -5.43877
4418441.94698	 307.00000	4905.29100	   0.34939	   0.03740	   0.35139	  -6.10911
4418442.18598	 307.00000	3881.27370	   0.35741	   0.04383	   0.36009	  -6.99176
4418442.42398	 307.00000	3070.98270	   0.36501	   0.04627	   0.36793	  -7.22493
4418442.66198	 307.00000	2430.77780	   0.37279	   0.05017	   0.37616	  -7.66486
4418442.89998	 307.00000	1923.15370	   0.38196	   0.05355	   0.38569	  -7.98143
4418443.13798	 307.00000	1522.43580	   0.39179	   0.05561	   0.39572	  -8.07832
4418443.37598	 307.00000	1203.84460	   0.39752	   0.06089	   0.40216	  -8.70851
4418443.61498	 307.00000	 952.86591	   0.40772	   0.06305	   0.41257	  -8.78993
4418443.85298	 307.00000	 754.27557	   0.41707	   0.06599	   0.42225	  -8.99138
4418444.08998	 307.00000	 596.71857	   0.42733	   0.07255	   0.43345	  -9.63602
4418444.32798	 307.00000	 471.96338	   0.43620	   0.07466	   0.44254	  -9.71323
4418444.56698	 307.00000	 373.20856	   0.44844	   0.07959	   0.45545	 -10.06421
4418444.80498	 307.00000	 295.47278	   0.45936	   0.08460	   0.46709	 -10.43553
4418445.04398	 307.00000	 233.87738	   0.47238	   0.08938	   0.48076	 -10.71473
4418445.28198	 307.00000	 185.05922	   0.48313	   0.09420	   0.49223	 -11.03315
4418445.51798	 307.00000	 146.35823	   0.49625	   0.09965	   0.50615	 -11.35414
4418445.75498	 307.00000	 115.77804	   0.51099	   0.10679	   0.52203	 -11.80395
4418445.98898	 307.00000	  91.67210	   0.52375	   0.11438	   0.53610	 -12.31958
4418446.23398	 307.00000	  72.51701	   0.53915	   0.12015	   0.55237	 -12.56334
4418446.46298	 307.00000	  57.36816	   0.55630	   0.13241	   0.57185	 -13.38877
4418446.69998	 307.00000	  45.36290	   0.57288	   0.14291	   0.59044	 -14.00719
4418446.93198	 307.00000	  35.93134	   0.59102	   0.15827	   0.61185	 -14.99148
4418447.18298	 307.00000	  28.40909	   0.61366	   0.17364	   0.63775	 -15.79932
4418447.39699	 307.00000	  22.48202	   0.64175	   0.19056	   0.66945	 -16.53774
4418447.66199	 307.00000	  17.79613	   0.67365	   0.20843	   0.70515	 -17.19239
4418447.91399	 307.00000	  14.06813	   0.71310	   0.22518	   0.74781	 -17.52512
4418448.12999	 307.00000	  11.14480	   0.75703	   0.23747	   0.79340	 -17.41631
4418448.39799	 307.00000	   8.81772	   0.80387	   0.24296	   0.83978	 -16.81692
4418448.57599	 307.00000	   6.97545	   0.85327	   0.24444	   0.88759	 -15.98549
4418448.79399	 307.00000	   5.51730	   0.89987	   0.23147	   0.92916	 -14.42524
4418449.06299	 307.00000	   4.36941	   0.94326	   0.22256	   0.96916	 -13.27624
4418449.39799	 307.00000	   3.45686	   0.97978	   0.19939	   0.99986	 -11.50320
4418449.81699	 307.00000	   2.73547	   1.01148	   0.17956	   1.02729	 -10.06638
4418450.34199	 307.00000	   2.16054	   1.03623	   0.15951	   1.04844	  -8.75081
4418451.00099	 307.00000	   1.70952	   1.05399	   0.14011	   1.06326	  -7.57219
4418451.82999	 307.00000	   1.35352	   1.06886	   0.12377	   1.07600	  -6.60517
4418452.87299	 307.00000	   1.07079	   1.08188	   0.11263	   1.08773	  -5.94354
4418454.18699	 307.00000	   0.84734	   1.09059	   0.10464	   1.09560	  -5.48055
4418455.84200	 307.00000	   0.67072	   1.09767	   0.09959	   1.10218	  -5.18421
4418457.93100	 307.00000	   0.53067	   1.10420	   0.09601	   1.10836	  -4.96936
4418460.56800	 307.00000	   0.41976	   1.11153	   0.09588	   1.11566	  -4.92989
4418463.89901	 307.00000	   0.33183	   1.11896	   0.09900	   1.12333	  -5.05611
4418468.10501	 307.00000	   0.26261	   1.12676	   0.10536	   1.13168	  -5.34220
4418473.41302	 307.00000	   0.20791	   1.13585	   0.11388	   1.14155	  -5.72514
4418480.11803	 307.00000	   0.16452	   1.14802	   0.12683	   1.15500	  -6.30424
4418488.59404	 307.00000	   0.13007	   1.16413	   0.14679	   1.17335	  -7.18698
4418499.28405	 307.00000	   0.10309	   1.17915	   0.17546	   1.19213	  -8.46342
4418512.79807	 307.00000	   0.08153	   1.19100	   0.20850	   1.20912	  -9.92979
4418529.89609	 307.00000	   0.06443	   1.20472	   0.24428	   1.22923	 -11.46239
4418551.48312	 307.00000	   0.05102	   1.22260	   0.27384	   1.25289	 -12.62480
4418578.72516	 307.00000	   0.04042	   1.25339	   0.30867	   1.29083	 -13.83469
4418613.22120	 307.00000	   0.03192	   1.29169	   0.35067	   1.33844	 -15.18852
4418656.76826	 307.00000	   0.02528	   1.34012	   0.39362	   1.39674	 -16.36862
4418711.83433	 307.00000	   0.01999	   1.40807	   0.43909	   1.47494	 -17.31945
4431759.45694	 308.00000	20004.45300	   0.30003	  -0.01442	   0.30038	   2.75230
4431759.59994	 308.00000	15829.12600	   0.30938	  -0.00034	   0.30938	   0.06261
4431759.74194	 308.00000	12516.70300	   0.31675	   0.01167	   0.31696	  -2.10980
4431759.88394	 308.00000	9909.44240	   0.32561	   0.01941	   0.32619	  -3.41120
4431760.04794	 308.00000	7835.48000	   0.33360	   0.02766	   0.33475	  -4.73991
4431760.24894	 308.00000	6217.24610	   0.33948	   0.03390	   0.34116	  -5.70192
4431760.48694	 308.00000	4905.29100	   0.34839	   0.03774	   0.35043	  -6.18286
4431760.72594	 308.00000	3881.27370	   0.35588	   0.04407	   0.35860	  -7.05911
4431760.96394	 308.00000	3070.98270	   0.36371	   0.04651	   0.36667	  -7.28726
4431761.20194	 308.00000	2430.77780	   0.37237	   0.05104	   0.37586	  -7.80524
4431761.43994	 308.00000	1923.15370	   0.38041	   0.05343	   0.38414	  -7.99497
4431761.67794	 308.00000	1522.43580	   0.38854	   0.05778	   0.39281	  -8.45909
4431761.91594	 308.00000	1203.84460	   0.39705	   0.06070	   0.40166	  -8.69177
4431762.15494	 308.00000	 952.86591	   0.40755	   0.06473	   0.41266	  -9.02528
4431762.39294	 308.00000	 754.27557	   0.41615	   0.06766	   0.42161	  -9.23493
4431762.62994	 308.00000	 596.71857	   0.42626	   0.07268	   0.43241	  -9.67658
4431762.86794	 308.00000	 471.96338	   0.43712	   0.07492	   0.44350	  -9.72593
4431763.10694	 308.00000	 373.20856	   0.44697	   0.07989	   0.45406	 -10.13434
4431763.34494	 308.00000	 295.47278	   0.45847	   0.08426	   0.46614	 -10.41428
4431763.58394	 308.00000	 233.87738	   0.47179	   0.08931	   0.48017	 -10.71975
4431763.82195	 308.00000	 185.05922	   0.48329	   0.09300	   0.49216	 -10.89283
4431764.05795	 308.00000	 146.35823	   0.49617	   0.09893	   0.50594	 -11.27584
4431764.29495	 308.00000	 115.77804	   0.51046	   0.10742	   0.52164	 -11.88365
4431764.52895	 308.00000	  91.67210	   0.52495	   0.11360	   0.53710	 -12.21124
4431764.77395	 308.00000	  72.51701	   0.53882	   0.12169	   0.55239	 -12.72616
4431765.00295	 308.00000	  57.36816	   0.55439	   0.13181	   0.56984	 -13.37390
4431765.23995	 308.00000	  45.36290	   0.57121	   0.14486	   0.58929	 -14.22986
4431765.47195	 308.00000	  35.93134	   0.59105	   0.15657	   0.61144	 -14.83732
4431765.72295	 308.00000	  28.40909	   0.61500	   0.17252	   0.63874	 -15.67010
4431765.93695	 308.00000	  22.48202	   0.64054	   0.19158	   0.66858	 -16.65107
4431766.20195	 308.00000	  17.79613	   0.67149	   0.20925	   0.70334	 -17.30821
4431766.45395	 308.00000	  14.06813	   0.71088	   0.22553	   0.74580	 -17.60154
4431766.66995	 308.00000	  11.14480	   0.75422	   0.23922	   0.79125	 -17.59763
4431766.93795	 308.00000	   8.81772	   0.80264	   0.24705	   0.83980	 -17.10817
4431767.11595	 308.00000	   6.97545	   0.85141	   0.24873	   0.88699	 -16.28532
4431767.33395	 308.00000	   5.51730	   0.90248	   0.23978	   0.93379	 -14.87942
4431767.60295	 308.00000	   4.36941	   0.94322	   0.22709	   0.97017	 -13.53709
4431767.93795	 308.00000	   3.45686	   0.98521	   0.20655	   1.00662	 -11.84044
4431768.35695	 308.00000	   2.73547	   1.01771	   0.18759	   1.03485	 -10.44384
4431768.88195	 308.00000	   2.16054	   1.04374	   0.16581	   1.05683	  -9.02666
4431769.54095	 308.00000	   1.70952	   1.06344	   0.14593	   1.07341	  -7.81336
4431770.36995	 308.00000	   1.35352	   1.07952	   0.13018	   1.08734	  -6.87623
4431771.41296	 308.00000	   1.07079	   1.09160	   0.11767	   1.09793	  -6.15255
4431772.72696	 308.00000	   0.84734	   1.10121	   0.10907	   1.10660	  -5.65650
4431774.38196	 308.00000	   0.67072	   1.10882	   0.10242	   1.11354	  -5.27743
4431776.47096	 308.00000	   0.53067	   1.11633	   0.09848	   1.12066	  -5.04163
4431779.10797	 308.00000	   0.41976	   1.12355	   0.09802	   1.12782	  -4.98577
4431782.43897	 308.00000	   0.33183	   1.13180	   0.10122	   1.13632	  -5.11050
4431786.64497	 308.00000	   0.26261	   1.13953	   0.10720	   1.14456	  -5.37426
4431791.95298	 308.00000	   0.20791	   1.15057	   0.11507	   1.15631	  -5.71100
4431798.65799	 308.00000	   0.16452	   1.16391	   0.12999	   1.17114	  -6.37270
4431807.13400	 308.00000	   0.13007	   1.17849	   0.15244	   1.18831	  -7.37042
4431817.82402	 308.00000	   0.10309	   1.18961	   0.18131	   1.20335	  -8.66591
4431831.33803	 308.00000	   0.08153	   1.19906	   0.21102	   1.21749	  -9.98112
4431848.43606	 308.00000	   0.06443	   1.21331	   0.24333	   1.23747	 -11.34027
4431870.02208	 308.00000	   0.05102	   1.23729	   0.27179	   1.26679	 -12.38896
4431897.26512	 308.00000	   0.04042	   1.27007	   0.30887	   1.30709	 -13.66852
4431931.76117	 308.00000	   0.03192	   1.30948	   0.35100	   1.35571	 -15.00524
4431975.30822	 308.00000	   0.02528	   1.36308	   0.39269	   1.41852	 -16.07105
4432030.37329	 308.00000	   0.01999	   1.43959	   0.44711	   1.50742	 -17.25388
4444926.72464	 309.00000	20004.45300	   0.30034	  -0.01685	   0.30081	   3.21162
4444926.86764	 309.00000	15829.12600	   0.30847	  -0.00068	   0.30847	   0.12687
4444927.00964	 309.00000	12516.70300	   0.31724	   0.01151	   0.31745	  -2.07847
4444927.15164	 309.00000	9909.44240	   0.32463	   0.02065	   0.32528	  -3.63915
4444927.31564	 309.00000	7835.48000	   0.33255	   0.02895	   0.33381	  -4.97486
4444927.51664	 309.00000	6217.24610	   0.34087	   0.03331	   0.34250	  -5.58067
4444927.75464	 309.00000	4905.29100	   0.34788	   0.03900	   0.35005	  -6.39641
4444927.99364	 309.00000	3881.27370	   0.35661	   0.04504	   0.35944	  -7.19872
4444928.23164	 309.00000	3070.98270	   0.36495	   0.04779	   0.36807	  -7.45960
4444928.46964	 309.00000	2430.77780	   0.37268	   0.04973	   0.37598	  -7.60009
4444928.70764	 309.00000	1923.15370	   0.38124	   0.05507	   0.38520	  -8.21928
4444928.94564	 309.00000	1522.43580	   0.38933	   0.05723	   0.39351	  -8.36201
4444929.18364	 309.00000	1203.84460	   0.39967	   0.06077	   0.40426	  -8.64538
4444929.42265	 309.00000	 952.86591	   0.40794	   0.06468	   0.41304	  -9.00982
4444929.66065	 309.00000	 754.27557	   0.41759	   0.06793	   0.42308	  -9.24000
4444929.89765	 309.00000	 596.71857	   0.42880	   0.07134	   0.43470	  -9.44633
4444930.13565	 309.00000	 471.96338	   0.43793	   0.07517	   0.44433	  -9.74050
4444930.37465	 309.00000	 373.20856	   0.44840	   0.07986	   0.45546	 -10.09854
4444930.61265	 309.00000	 295.47278	   0.46003	   0.08393	   0.46762	 -10.33925
4444930.85165	 309.00000	 233.87738	   0.47179	   0.08939	   0.48019	 -10.72908
4444931.08965	 309.00000	 185.05922	   0.48384	   0.09407	   0.49290	 -11.00188
4444931.32565	 309.00000	 146.35823	   0.49653	   0.09946	   0.50639	 -11.32725
4444931.56265	 309.00000	 115.77804	   0.50963	   0.10579	   0.52050	 -11.72738
4444931.79665	 309.00000	  91.67210	   0.52546	   0.11363	   0.53760	 -12.20286
4444932.04165	 309.00000	  72.51701	   0.53930	   0.12141	   0.55279	 -12.68682
4444932.27065	 309.00000	  57.36816	   0.55514	   0.13208	   0.57064	 -13.38304
4444932.50765	 309.00000	  45.36290	   0.57391	   0.14409	   0.59172	 -14.09341
4444932.73965	 309.00000	  35.93134	   0.59303	   0.15715	   0.61350	 -14.84163
4444932.99065	 309.00000	  28.40909	   0.61562	   0.17336	   0.63957	 -15.72691
4444933.20465	 309.00000	  22.48202	   0.64296	   0.19215	   0.67106	 -16.63893
4444933.46965	 309.00000	  17.79613	   0.67205	   0.21012	   0.70413	 -17.36234
4444933.72165	 309.00000	  14.06813	   0.71028	   0.22648	   0.74551	 -17.68553
4444933.93765	 309.00000	  11.14480	   0.75440	   0.24116	   0.79201	 -17.72763
4444934.20565	 309.00000	   8.81772	   0.80099	   0.24954	   0.83896	 -17.30379
4444934.38365	 309.00000	   6.97545	   0.85146	   0.25275	   0.88818	 -16.53287
4444934.60165	 309.00000	   5.51730	   0.90334	   0.24524	   0.93604	 -15.18895
