Repository: kbm2110/Battery_Diagnostics_Thesis

# Battery_Diagnostics_Thesis
 Data-driven battery diagnostics using EIS

**Author:** Bala Manikanta Yaswanth Kanagarla
**Institution:** Technische Hochschule Ingolstadt (THI)
**Supervisor:** Prof. Dr. H.-G. Schweiger

## Overview

This project implements a machine learning framework for 
non-invasive State of Health (SoH) estimation of lithium-ion 
batteries using Electrochemical Impedance Spectroscopy (EIS).

Eight physically interpretable features are extracted from 
impedance spectra and used to train six ML models under a 
strict cell-level train-test split. The stacking ensemble 
achieves R² = 0.9122 and RMSE = 0.0234 on completely unseen 
cells.

---

File: data/EIS/EIS_state_V_45C02.txt (part 37 of 37)
time/s	           cycle number	freq/Hz	           Re(Z)/Ohm	  -Im(Z)/Ohm	   |Z|/Ohm	   Phase(Z)/deg
4540113.02867	 301.00000	 596.71857	   0.48547	   0.05938	   0.48909	  -6.97318
4540113.26667	 301.00000	 471.96338	   0.49325	   0.06176	   0.49710	  -7.13712
4540113.50567	 301.00000	 373.20856	   0.50304	   0.06369	   0.50706	  -7.21574
4540113.74367	 301.00000	 295.47278	   0.51107	   0.06844	   0.51563	  -7.62708
4540113.98267	 301.00000	 233.87738	   0.52041	   0.07345	   0.52557	  -8.03335
4540114.22067	 301.00000	 185.05922	   0.52994	   0.07823	   0.53568	  -8.39783
4540114.45667	 301.00000	 146.35823	   0.53907	   0.08277	   0.54539	  -8.72878
4540114.69267	 301.00000	 115.77804	   0.55232	   0.09030	   0.55965	  -9.28542
4540114.92767	 301.00000	  91.67210	   0.56286	   0.09749	   0.57124	  -9.82596
4540115.17267	 301.00000	  72.51701	   0.57901	   0.10471	   0.58841	 -10.25062
4540115.40167	 301.00000	  57.36816	   0.59557	   0.11357	   0.60630	 -10.79658
4540115.63867	 301.00000	  45.36290	   0.61412	   0.12308	   0.62633	 -11.33307
4540115.87067	 301.00000	  35.93134	   0.63715	   0.13212	   0.65070	 -11.71516
4540116.12167	 301.00000	  28.40909	   0.66196	   0.13859	   0.67631	 -11.82498
4540116.33567	 301.00000	  22.48202	   0.68944	   0.14111	   0.70373	 -11.56733
4540116.60067	 301.00000	  17.79613	   0.71925	   0.13956	   0.73266	 -10.98122
4540116.85267	 301.00000	  14.06813	   0.74797	   0.13133	   0.75942	  -9.95843
4540117.06867	 301.00000	  11.14480	   0.77027	   0.12444	   0.78026	  -9.17706
4540117.33567	 301.00000	   8.81772	   0.79182	   0.11069	   0.79952	  -7.95811
4540117.51468	 301.00000	   6.97545	   0.80934	   0.09874	   0.81534	  -6.95594
4540117.73268	 301.00000	   5.51730	   0.81949	   0.08538	   0.82392	  -5.94773
4540118.00168	 301.00000	   4.36941	   0.83096	   0.07554	   0.83439	  -5.19402
4540118.33668	 301.00000	   3.45686	   0.83876	   0.06612	   0.84136	  -4.50768
4540118.75568	 301.00000	   2.73547	   0.84558	   0.05785	   0.84755	  -3.91411
4540119.28068	 301.00000	   2.16054	   0.84883	   0.05260	   0.85046	  -3.54627
4540119.93968	 301.00000	   1.70952	   0.85427	   0.04812	   0.85562	  -3.22377
4540120.76868	 301.00000	   1.35352	   0.85735	   0.04462	   0.85851	  -2.97903
4540121.81168	 301.00000	   1.07079	   0.86135	   0.04452	   0.86250	  -2.95907
4540123.12568	 301.00000	   0.84734	   0.86332	   0.04446	   0.86446	  -2.94812
4540124.78068	 301.00000	   0.67072	   0.86697	   0.04617	   0.86820	  -3.04814
4540126.86969	 301.00000	   0.53067	   0.87070	   0.04812	   0.87203	  -3.16341
4540129.50669	 301.00000	   0.41976	   0.87504	   0.05256	   0.87662	  -3.43742
4540132.83770	 301.00000	   0.33183	   0.88013	   0.05903	   0.88211	  -3.83677
4540137.04370	 301.00000	   0.26261	   0.88439	   0.06621	   0.88687	  -4.28138
4540142.35171	 301.00000	   0.20791	   0.89120	   0.07472	   0.89433	  -4.79257
4540149.05672	 301.00000	   0.16452	   0.90042	   0.08638	   0.90455	  -5.47966
4540157.53273	 301.00000	   0.13007	   0.91048	   0.10311	   0.91630	  -6.46122
4540168.22274	 301.00000	   0.10309	   0.91930	   0.12303	   0.92750	  -7.62263
4540181.73676	 301.00000	   0.08153	   0.92822	   0.14283	   0.93914	  -8.74781
4540198.83478	 301.00000	   0.06443	   0.94141	   0.16549	   0.95585	  -9.97017
4540220.42081	 301.00000	   0.05102	   0.96202	   0.18620	   0.97988	 -10.95435
4540247.66385	 301.00000	   0.04042	   0.98621	   0.21294	   1.00893	 -12.18398
4540282.15989	 301.00000	   0.03192	   1.01246	   0.24436	   1.04153	 -13.56917
4540325.70695	 301.00000	   0.02528	   1.04734	   0.27284	   1.08229	 -14.60144
4540380.77302	 301.00000	   0.01999	   1.09555	   0.30665	   1.13766	 -15.63743
4554302.83270	 302.00000	20004.45300	   0.36766	  -0.00998	   0.36780	   1.55558
4554302.97570	 302.00000	15829.12600	   0.37786	   0.00261	   0.37787	  -0.39619
4554303.11770	 302.00000	12516.70300	   0.38541	   0.01341	   0.38564	  -1.99202
4554303.25970	 302.00000	9909.44240	   0.39416	   0.02107	   0.39472	  -3.05940
4554303.42370	 302.00000	7835.48000	   0.40109	   0.02766	   0.40205	  -3.94486
4554303.62470	 302.00000	6217.24610	   0.40917	   0.03167	   0.41039	  -4.42585
4554303.86270	 302.00000	4905.29100	   0.41629	   0.03641	   0.41788	  -4.99881
4554304.10070	 302.00000	3881.27370	   0.42299	   0.03910	   0.42480	  -5.28092
4554304.33970	 302.00000	3070.98270	   0.43124	   0.04159	   0.43324	  -5.50916
4554304.57770	 302.00000	2430.77780	   0.43867	   0.04421	   0.44089	  -5.75499
4554304.81570	 302.00000	1923.15370	   0.44693	   0.04723	   0.44941	  -6.03312
4554305.05370	 302.00000	1522.43580	   0.45345	   0.04978	   0.45618	  -6.26515
4554305.29170	 302.00000	1203.84460	   0.46077	   0.04970	   0.46344	  -6.15632
4554305.53070	 302.00000	 952.86591	   0.46920	   0.05298	   0.47218	  -6.44249
4554305.76870	 302.00000	 754.27557	   0.47553	   0.05523	   0.47873	  -6.62499
4554306.00570	 302.00000	 596.71857	   0.48404	   0.06041	   0.48780	  -7.11393
4554306.24370	 302.00000	 471.96338	   0.49360	   0.06192	   0.49746	  -7.15007
4554306.48270	 302.00000	 373.20856	   0.50164	   0.06374	   0.50567	  -7.24086
4554306.72070	 302.00000	 295.47278	   0.50988	   0.06907	   0.51454	  -7.71491
4554306.95970	 302.00000	 233.87738	   0.52109	   0.07432	   0.52636	  -8.11727
4554307.19770	 302.00000	 185.05922	   0.52880	   0.07821	   0.53455	  -8.41338
4554307.43370	 302.00000	 146.35823	   0.53946	   0.08216	   0.54568	  -8.65974
4554307.66970	 302.00000	 115.77804	   0.55317	   0.08823	   0.56016	  -9.06195
4554307.90470	 302.00000	  91.67210	   0.56338	   0.09687	   0.57164	  -9.75595
4554308.14970	 302.00000	  72.51701	   0.57867	   0.10471	   0.58807	 -10.25624
4554308.37870	 302.00000	  57.36816	   0.59355	   0.11525	   0.60464	 -10.98859
4554308.61570	 302.00000	  45.36290	   0.61403	   0.12357	   0.62634	 -11.37880
4554308.84770	 302.00000	  35.93134	   0.63724	   0.13160	   0.65069	 -11.66809
4554309.09770	 302.00000	  28.40909	   0.66023	   0.13882	   0.67467	 -11.87408
4554309.31270	 302.00000	  22.48202	   0.68861	   0.14030	   0.70275	 -11.51575
4554309.57770	 302.00000	  17.79613	   0.71821	   0.13938	   0.73161	 -10.98246
4554309.82970	 302.00000	  14.06813	   0.74648	   0.13342	   0.75830	 -10.13361
4554310.04570	 302.00000	  11.14480	   0.76883	   0.12371	   0.77872	  -9.14118
4554310.31270	 302.00000	   8.81772	   0.79080	   0.11137	   0.79860	  -8.01663
4554310.49071	 302.00000	   6.97545	   0.80793	   0.09993	   0.81409	  -7.05090
4554310.70971	 302.00000	   5.51730	   0.82004	   0.08496	   0.82443	  -5.91524
4554310.97871	 302.00000	   4.36941	   0.83083	   0.07541	   0.83424	  -5.18611
4554311.31371	 302.00000	   3.45686	   0.83776	   0.06536	   0.84030	  -4.46105
4554311.73271	 302.00000	   2.73547	   0.84430	   0.05716	   0.84623	  -3.87281
4554312.25771	 302.00000	   2.16054	   0.84872	   0.05187	   0.85030	  -3.49733
4554312.91671	 302.00000	   1.70952	   0.85232	   0.04794	   0.85367	  -3.21950
4554313.74571	 302.00000	   1.35352	   0.85670	   0.04498	   0.85788	  -3.00558
4554314.78871	 302.00000	   1.07079	   0.86030	   0.04406	   0.86143	  -2.93213
4554316.10171	 302.00000	   0.84734	   0.86372	   0.04444	   0.86486	  -2.94516
4554317.75771	 302.00000	   0.67072	   0.86672	   0.04583	   0.86793	  -3.02662
4554319.84672	 302.00000	   0.53067	   0.87017	   0.04826	   0.87151	  -3.17438
4554322.48372	 302.00000	   0.41976	   0.87507	   0.05260	   0.87665	  -3.43959
4554325.81473	 302.00000	   0.33183	   0.88024	   0.05953	   0.88225	  -3.86897
4554330.02073	 302.00000	   0.26261	   0.88455	   0.06847	   0.88720	  -4.42600
4554335.32874	 302.00000	   0.20791	   0.88904	   0.07801	   0.89246	  -5.01492
4554342.03375	 302.00000	   0.16452	   0.89555	   0.08791	   0.89986	  -5.60666
4554350.50976	 302.00000	   0.13007	   0.90516	   0.10126	   0.91080	  -6.38341
4554361.19977	 302.00000	   0.10309	   0.91586	   0.11820	   0.92346	  -7.35402
4554374.71379	 302.00000	   0.08153	   0.92814	   0.13707	   0.93821	  -8.40059
4554391.81181	 302.00000	   0.06443	   0.94469	   0.15993	   0.95814	  -9.60883
4554413.39784	 302.00000	   0.05102	   0.96887	   0.18061	   0.98556	 -10.55952
4554440.64088	 302.00000	   0.04042	   0.99896	   0.21455	   1.02173	 -12.12126
4554475.13692	 302.00000	   0.03192	   1.02538	   0.25613	   1.05689	 -14.02491
4554518.68398	 302.00000	   0.02528	   1.04933	   0.29708	   1.09058	 -15.80776
4554573.74905	 302.00000	   0.01999	   1.07874	   0.32964	   1.12798	 -16.99226
4568492.54669	 303.00000	20004.45300	   0.37040	  -0.01131	   0.37057	   1.74905
4568492.68869	 303.00000	15829.12600	   0.37873	   0.00178	   0.37874	  -0.26970
4568492.83069	 303.00000	12516.70300	   0.38635	   0.01175	   0.38653	  -1.74261
4568492.97269	 303.00000	9909.44240	   0.39649	   0.01960	   0.39697	  -2.82964
4568493.13669	 303.00000	7835.48000	   0.40271	   0.02705	   0.40362	  -3.84251
4568493.33769	 303.00000	6217.24610	   0.41016	   0.03207	   0.41141	  -4.47035
4568493.57569	 303.00000	4905.29100	   0.41813	   0.03755	   0.41981	  -5.13158
4568493.81469	 303.00000	3881.27370	   0.42453	   0.04052	   0.42646	  -5.45225
4568494.05269	 303.00000	3070.98270	   0.43219	   0.04222	   0.43425	  -5.57968
4568494.29069	 303.00000	2430.77780	   0.43864	   0.04454	   0.44090	  -5.79756
4568494.52869	 303.00000	1923.15370	   0.44573	   0.04820	   0.44833	  -6.17115
4568494.76669	 303.00000	1522.43580	   0.45389	   0.04921	   0.45655	  -6.18711
4568495.00469	 303.00000	1203.84460	   0.46173	   0.05191	   0.46464	  -6.41451
4568495.24369	 303.00000	 952.86591	   0.47078	   0.05394	   0.47386	  -6.53637
4568495.48169	 303.00000	 754.27557	   0.47639	   0.05687	   0.47978	  -6.80739
4568495.71869	 303.00000	 596.71857	   0.48654	   0.05886	   0.49009	  -6.89764
4568495.95669	 303.00000	 471.96338	   0.49342	   0.06200	   0.49730	  -7.16159
4568496.19569	 303.00000	 373.20856	   0.50252	   0.06445	   0.50664	  -7.30864
4568496.43369	 303.00000	 295.47278	   0.51064	   0.06804	   0.51515	  -7.58934
4568496.67269	 303.00000	 233.87738	   0.51971	   0.07404	   0.52496	  -8.10781
4568496.91069	 303.00000	 185.05922	   0.52989	   0.07776	   0.53557	  -8.34854
4568497.14669	 303.00000	 146.35823	   0.54095	   0.08346	   0.54735	  -8.77067
4568497.38269	 303.00000	 115.77804	   0.55211	   0.08915	   0.55926	  -9.17264
4568497.61769	 303.00000	  91.67210	   0.56435	   0.09552	   0.57238	  -9.60631
4568497.86269	 303.00000	  72.51701	   0.57919	   0.10459	   0.58856	 -10.23583
4568498.09169	 303.00000	  57.36816	   0.59636	   0.11404	   0.60716	 -10.82596
4568498.32869	 303.00000	  45.36290	   0.61508	   0.12320	   0.62730	 -11.32635
4568498.56069	 303.00000	  35.93134	   0.63460	   0.13214	   0.64821	 -11.76246
4568498.81169	 303.00000	  28.40909	   0.66268	   0.13925	   0.67715	 -11.86694
4568499.02569	 303.00000	  22.48202	   0.69031	   0.14235	   0.70484	 -11.65137
4568499.29070	 303.00000	  17.79613	   0.71888	   0.14001	   0.73238	 -11.02130
4568499.54270	 303.00000	  14.06813	   0.74494	   0.13322	   0.75676	 -10.13914
4568499.75870	 303.00000	  11.14480	   0.77206	   0.12355	   0.78188	  -9.09163
4568500.02670	 303.00000	   8.81772	   0.79091	   0.11185	   0.79878	  -8.04929
4568500.20470	 303.00000	   6.97545	   0.80747	   0.09869	   0.81347	  -6.96838
4568500.42270	 303.00000	   5.51730	   0.82093	   0.08601	   0.82542	  -5.98111
4568500.69170	 303.00000	   4.36941	   0.83143	   0.07530	   0.83483	  -5.17493
4568501.02670	 303.00000	   3.45686	   0.83828	   0.06589	   0.84086	  -4.49401
4568501.44570	 303.00000	   2.73547	   0.84451	   0.05747	   0.84646	  -3.89335
4568501.97070	 303.00000	   2.16054	   0.84925	   0.05146	   0.85081	  -3.46771
4568502.62970	 303.00000	   1.70952	   0.85385	   0.04770	   0.85518	  -3.19722
4568503.45870	 303.00000	   1.35352	   0.85672	   0.04586	   0.85795	  -3.06395
4568504.50170	 303.00000	   1.07079	   0.86065	   0.04386	   0.86177	  -2.91727
4568505.81570	 303.00000	   0.84734	   0.86386	   0.04404	   0.86498	  -2.91824
4568507.47071	 303.00000	   0.67072	   0.86792	   0.04580	   0.86913	  -3.02064
4568509.55971	 303.00000	   0.53067	   0.87105	   0.04844	   0.87240	  -3.18276
4568512.19671	 303.00000	   0.41976	   0.87570	   0.05231	   0.87726	  -3.41856
4568515.52772	 303.00000	   0.33183	   0.88128	   0.05855	   0.88322	  -3.80075
4568519.73372	 303.00000	   0.26261	   0.88637	   0.06795	   0.88897	  -4.38382
4568525.04173	 303.00000	   0.20791	   0.89100	   0.07851	   0.89445	  -5.03587
4568531.74674	 303.00000	   0.16452	   0.89661	   0.08889	   0.90100	  -5.66169
4568540.22275	 303.00000	   0.13007	   0.90537	   0.10164	   0.91106	  -6.40541
4568550.91276	 303.00000	   0.10309	   0.91705	   0.11797	   0.92461	  -7.33036
4568564.42678	 303.00000	   0.08153	   0.92973	   0.13755	   0.93985	  -8.41584
4568581.52480	 303.00000	   0.06443	   0.94553	   0.15989	   0.95895	  -9.59806
4568603.11183	 303.00000	   0.05102	   0.96613	   0.18044	   0.98284	 -10.57919
4568630.35387	 303.00000	   0.04042	   0.99664	   0.20935	   1.01839	 -11.86287
4568664.84991	 303.00000	   0.03192	   1.02887	   0.25061	   1.05895	 -13.68946
4568708.39797	 303.00000	   0.02528	   1.05641	   0.29540	   1.09693	 -15.62220
4568763.46304	 303.00000	   0.01999	   1.08360	   0.33610	   1.13453	 -17.23255
4582671.04094	 304.00000	20004.45300	   0.37073	  -0.01108	   0.37089	   1.71213
4582671.18394	 304.00000	15829.12600	   0.37842	   0.00333	   0.37843	  -0.50401
4582671.32594	 304.00000	12516.70300	   0.38609	   0.01408	   0.38635	  -2.08781
4582671.46794	 304.00000	9909.44240	   0.39447	   0.01952	   0.39496	  -2.83229
4582671.63194	 304.00000	7835.48000	   0.40282	   0.02585	   0.40365	  -3.67167
4582671.83294	 304.00000	6217.24610	   0.41105	   0.03224	   0.41231	  -4.48479
4582672.07094	 304.00000	4905.29100	   0.41577	   0.03676	   0.41739	  -5.05231
4582672.30994	 304.00000	3881.27370	   0.42480	   0.04021	   0.42669	  -5.40721
4582672.54794	 304.00000	3070.98270	   0.43142	   0.04206	   0.43347	  -5.56872
4582672.78594	 304.00000	2430.77780	   0.43768	   0.04438	   0.43993	  -5.79040
4582673.02394	 304.00000	1923.15370	   0.44694	   0.04646	   0.44935	  -5.93450
4582673.26194	 304.00000	1522.43580	   0.45324	   0.04909	   0.45590	  -6.18156
4582673.49994	 304.00000	1203.84460	   0.46249	   0.05109	   0.46531	  -6.30348
4582673.73894	 304.00000	 952.86591	   0.47045	   0.05371	   0.47351	  -6.51301
4582673.97694	 304.00000	 754.27557	   0.47683	   0.05619	   0.48013	  -6.72124
4582674.21394	 304.00000	 596.71857	   0.48473	   0.05891	   0.48830	  -6.92889
4582674.45194	 304.00000	 471.96338	   0.49316	   0.06205	   0.49705	  -7.17083
4582674.69094	 304.00000	 373.20856	   0.50219	   0.06491	   0.50637	  -7.36465
4582674.92894	 304.00000	 295.47278	   0.50989	   0.06952	   0.51461	  -7.76384
4582675.16794	 304.00000	 233.87738	   0.51916	   0.07128	   0.52404	  -7.81798
4582675.40595	 304.00000	 185.05922	   0.52864	   0.07723	   0.53425	  -8.31156
4582675.64195	 304.00000	 146.35823	   0.54052	   0.08304	   0.54686	  -8.73414
4582675.87795	 304.00000	 115.77804	   0.55217	   0.08988	   0.55944	  -9.24570
4582676.11295	 304.00000	  91.67210	   0.56521	   0.09773	   0.57360	  -9.80976
4582676.35795	 304.00000	  72.51701	   0.57829	   0.10593	   0.58791	 -10.38055
4582676.58695	 304.00000	  57.36816	   0.59630	   0.11431	   0.60716	 -10.85148
4582676.82395	 304.00000	  45.36290	   0.61505	   0.12317	   0.62726	 -11.32434
4582677.05595	 304.00000	  35.93134	   0.63689	   0.13180	   0.65038	 -11.69185
4582677.30595	 304.00000	  28.40909	   0.66181	   0.13992	   0.67644	 -11.93777
4582677.52095	 304.00000	  22.48202	   0.68938	   0.14105	   0.70366	 -11.56366
4582677.78595	 304.00000	  17.79613	   0.71907	   0.13998	   0.73256	 -11.01567
4582678.03795	 304.00000	  14.06813	   0.74478	   0.13382	   0.75671	 -10.18565
4582678.25395	 304.00000	  11.14480	   0.76991	   0.12418	   0.77986	  -9.16256
4582678.52095	 304.00000	   8.81772	   0.79035	   0.11200	   0.79824	  -8.06555
4582678.69995	 304.00000	   6.97545	   0.80881	   0.09762	   0.81468	  -6.88233
4582678.91795	 304.00000	   5.51730	   0.81911	   0.08483	   0.82349	  -5.91260
4582679.18695	 304.00000	   4.36941	   0.82997	   0.07534	   0.83338	  -5.18670
4582679.52195	 304.00000	   3.45686	   0.83792	   0.06588	   0.84050	  -4.49524
4582679.94095	 304.00000	   2.73547	   0.84386	   0.05812	   0.84586	  -3.93972
4582680.46595	 304.00000	   2.16054	   0.84880	   0.05190	   0.85038	  -3.49875
4582681.12495	 304.00000	   1.70952	   0.85313	   0.04814	   0.85449	  -3.22993
4582681.95395	 304.00000	   1.35352	   0.85722	   0.04504	   0.85840	  -3.00752
4582682.99696	 304.00000	   1.07079	   0.86053	   0.04402	   0.86166	  -2.92852
4582684.31096	 304.00000	   0.84734	   0.86369	   0.04390	   0.86480	  -2.90995
4582685.96596	 304.00000	   0.67072	   0.86739	   0.04597	   0.86860	  -3.03357
4582688.05496	 304.00000	   0.53067	   0.87052	   0.04902	   0.87190	  -3.22282
4582690.69197	 304.00000	   0.41976	   0.87329	   0.05341	   0.87492	  -3.49957
4582694.02297	 304.00000	   0.33183	   0.87835	   0.05872	   0.88031	  -3.82479
4582698.22898	 304.00000	   0.26261	   0.88395	   0.06600	   0.88641	  -4.27036
4582703.53698	 304.00000	   0.20791	   0.89085	   0.07614	   0.89410	  -4.88545
4582710.24199	 304.00000	   0.16452	   0.89725	   0.08717	   0.90148	  -5.54907
4582718.71800	 304.00000	   0.13007	   0.90625	   0.10015	   0.91177	  -6.30626
4582729.40802	 304.00000	   0.10309	   0.91940	   0.11560	   0.92664	  -7.16655
4582742.92203	 304.00000	   0.08153	   0.93568	   0.13862	   0.94589	  -8.42724
4582760.02006	 304.00000	   0.06443	   0.95145	   0.16630	   0.96587	  -9.91424
4582781.60708	 304.00000	   0.05102	   0.96442	   0.19519	   0.98398	 -11.44141
4582808.84912	 304.00000	   0.04042	   0.98220	   0.22060	   1.00667	 -12.65846
4582843.34517	 304.00000	   0.03192	   1.01033	   0.24750	   1.04020	 -13.76472
4582886.89222	 304.00000	   0.02528	   1.04237	   0.28006	   1.07933	 -15.03909
4582941.95829	 304.00000	   0.01999	   1.08062	   0.31430	   1.12540	 -16.21718
4596840.76709	 305.00000	20004.45300	   0.36936	  -0.01061	   0.36952	   1.64582
4596840.91009	 305.00000	15829.12600	   0.37706	   0.00241	   0.37707	  -0.36626
4596841.05209	 305.00000	12516.70300	   0.38562	   0.01258	   0.38582	  -1.86856
4596841.19409	 305.00000	9909.44240	   0.39357	   0.02036	   0.39410	  -2.96121
4596841.35809	 305.00000	7835.48000	   0.40224	   0.02792	   0.40321	  -3.97035
4596841.55909	 305.00000	6217.24610	   0.41037	   0.03285	   0.41169	  -4.57734
4596841.79709	 305.00000	4905.29100	   0.41679	   0.03655	   0.41839	  -5.01137
4596842.03509	 305.00000	3881.27370	   0.42318	   0.03975	   0.42504	  -5.36566
4596842.27409	 305.00000	3070.98270	   0.43253	   0.04238	   0.43460	  -5.59549
4596842.51209	 305.00000	2430.77780	   0.43888	   0.04491	   0.44117	  -5.84320
4596842.75009	 305.00000	1923.15370	   0.44742	   0.04639	   0.44982	  -5.91926
4596842.98809	 305.00000	1522.43580	   0.45357	   0.04941	   0.45625	  -6.21744
4596843.22609	 305.00000	1203.84460	   0.46155	   0.05224	   0.46450	  -6.45695
4596843.46509	 305.00000	 952.86591	   0.46992	   0.05585	   0.47323	  -6.77805
4596843.70309	 305.00000	 754.27557	   0.47800	   0.05639	   0.48131	  -6.72801
4596843.94009	 305.00000	 596.71857	   0.48486	   0.05778	   0.48829	  -6.79611
4596844.17809	 305.00000	 471.96338	   0.49370	   0.06139	   0.49751	  -7.08795
4596844.41709	 305.00000	 373.20856	   0.50173	   0.06499	   0.50593	  -7.38081
4596844.65509	 305.00000	 295.47278	   0.50993	   0.07011	   0.51473	  -7.82798
4596844.89409	 305.00000	 233.87738	   0.52031	   0.07159	   0.52521	  -7.83425
4596845.13209	 305.00000	 185.05922	   0.52903	   0.07718	   0.53463	  -8.30020
4596845.36809	 305.00000	 146.35823	   0.53926	   0.08239	   0.54552	  -8.68616
4596845.60409	 305.00000	 115.77804	   0.55212	   0.08867	   0.55920	  -9.12398
4596845.83909	 305.00000	  91.67210	   0.56489	   0.09738	   0.57322	  -9.78139
4596846.08409	 305.00000	  72.51701	   0.58006	   0.10607	   0.58967	 -10.36273
4596846.31309	 305.00000	  57.36816	   0.59564	   0.11367	   0.60639	 -10.80411
4596846.55009	 305.00000	  45.36290	   0.61544	   0.12401	   0.62780	 -11.39243
4596846.78209	 305.00000	  35.93134	   0.63624	   0.13172	   0.64973	 -11.69691
4596847.03309	 305.00000	  28.40909	   0.66182	   0.13849	   0.67616	 -11.81891
4596847.24709	 305.00000	  22.48202	   0.68936	   0.14195	   0.70382	 -11.63575
4596847.51209	 305.00000	  17.79613	   0.71860	   0.14059	   0.73223	 -11.06953
4596847.76409	 305.00000	  14.06813	   0.74766	   0.13348	   0.75948	 -10.12272
4596847.98010	 305.00000	  11.14480	   0.76911	   0.12513	   0.77922	  -9.24044
4596848.24710	 305.00000	   8.81772	   0.79241	   0.11160	   0.80023	  -8.01619
4596848.42610	 305.00000	   6.97545	   0.80852	   0.09776	   0.81441	  -6.89419
4596848.64410	 305.00000	   5.51730	   0.82247	   0.08901	   0.82727	  -6.17657
4596848.91310	 305.00000	   4.36941	   0.83085	   0.07605	   0.83433	  -5.22967
4596849.24810	 305.00000	   3.45686	   0.84004	   0.06515	   0.84256	  -4.43488
4596849.66710	 305.00000	   2.73547	   0.84486	   0.05922	   0.84694	  -4.00967
4596850.19210	 305.00000	   2.16054	   0.84938	   0.05184	   0.85096	  -3.49232
4596850.85110	 305.00000	   1.70952	   0.85464	   0.04854	   0.85602	  -3.25086
4596851.68010	 305.00000	   1.35352	   0.85801	   0.04566	   0.85923	  -3.04626
4596852.72310	 305.00000	   1.07079	   0.86208	   0.04376	   0.86319	  -2.90605
4596854.03610	 305.00000	   0.84734	   0.86521	   0.04378	   0.86631	  -2.89702
4596855.69211	 305.00000	   0.67072	   0.86902	   0.04543	   0.87021	  -2.99236
4596857.78111	 305.00000	   0.53067	   0.87309	   0.04888	   0.87446	  -3.20458
4596860.41811	 305.00000	   0.41976	   0.87618	   0.05441	   0.87787	  -3.55326
4596863.74912	 305.00000	   0.33183	   0.87956	   0.05988	   0.88159	  -3.89454
4596867.95512	 305.00000	   0.26261	   0.88462	   0.06690	   0.88715	  -4.32499
4596873.26313	 305.00000	   0.20791	   0.89199	   0.07576	   0.89520	  -4.85471
4596879.96814	 305.00000	   0.16452	   0.89905	   0.08713	   0.90327	  -5.53560
4596888.44415	 305.00000	   0.13007	   0.90761	   0.10173	   0.91329	  -6.39539
4596899.13416	 305.00000	   0.10309	   0.91795	   0.11657	   0.92532	  -7.23701
4596912.64818	 305.00000	   0.08153	   0.93348	   0.13491	   0.94318	  -8.22361
4596929.74620	 305.00000	   0.06443	   0.95352	   0.15962	   0.96679	  -9.50305
4596951.33223	 305.00000	   0.05102	   0.97306	   0.19166	   0.99176	 -11.14287
4596978.57527	 305.00000	   0.04042	   0.99026	   0.22601	   1.01573	 -12.85678
4597013.07131	 305.00000	   0.03192	   1.01185	   0.25500	   1.04349	 -14.14482
4597056.61837	 305.00000	   0.02528	   1.04250	   0.28455	   1.08064	 -15.26714
4597111.68344	 305.00000	   0.01999	   1.08151	   0.31862	   1.12747	 -16.41520
4611002.85395	 306.00000	20004.45300	   0.36955	  -0.01155	   0.36973	   1.79004
4611002.99695	 306.00000	15829.12600	   0.37779	   0.00288	   0.37780	  -0.43659
4611003.13895	 306.00000	12516.70300	   0.38679	   0.01387	   0.38704	  -2.05376
4611003.28095	 306.00000	9909.44240	   0.39343	   0.02114	   0.39400	  -3.07565
4611003.44495	 306.00000	7835.48000	   0.40311	   0.02752	   0.40405	  -3.90553
4611003.64595	 306.00000	6217.24610	   0.40990	   0.03257	   0.41119	  -4.54376
4611003.88395	 306.00000	4905.29100	   0.41774	   0.03538	   0.41923	  -4.84071
4611004.12295	 306.00000	3881.27370	   0.42518	   0.04060	   0.42711	  -5.45506
4611004.36095	 306.00000	3070.98270	   0.43287	   0.04174	   0.43488	  -5.50770
4611004.59895	 306.00000	2430.77780	   0.44012	   0.04582	   0.44250	  -5.94357
4611004.83695	 306.00000	1923.15370	   0.44734	   0.04635	   0.44973	  -5.91535
4611005.07495	 306.00000	1522.43580	   0.45403	   0.04934	   0.45670	  -6.20192
4611005.31295	 306.00000	1203.84460	   0.46172	   0.05262	   0.46471	  -6.50149
4611005.55195	 306.00000	 952.86591	   0.46828	   0.05357	   0.47134	  -6.52586
4611005.78995	 306.00000	 754.27557	   0.47821	   0.05678	   0.48157	  -6.77178
4611006.02695	 306.00000	 596.71857	   0.48651	   0.05794	   0.48995	  -6.79152
4611006.26495	 306.00000	 471.96338	   0.49361	   0.06125	   0.49740	  -7.07383
4611006.50395	 306.00000	 373.20856	   0.50185	   0.06631	   0.50622	  -7.52691
4611006.74195	 306.00000	 295.47278	   0.51130	   0.06767	   0.51576	  -7.53949
4611006.98095	 306.00000	 233.87738	   0.52196	   0.07351	   0.52711	  -8.01695
4611007.21895	 306.00000	 185.05922	   0.53050	   0.07706	   0.53606	  -8.26473
4611007.45495	 306.00000	 146.35823	   0.54072	   0.08335	   0.54711	  -8.76297
4611007.69195	 306.00000	 115.77804	   0.55419	   0.09053	   0.56154	  -9.27808
4611007.92596	 306.00000	  91.67210	   0.56443	   0.09811	   0.57290	  -9.86031
4611008.17096	 306.00000	  72.51701	   0.58061	   0.10565	   0.59014	 -10.31273
4611008.39996	 306.00000	  57.36816	   0.59493	   0.11452	   0.60585	 -10.89624
4611008.63696	 306.00000	  45.36290	   0.61436	   0.12337	   0.62663	 -11.35455
4611008.86896	 306.00000	  35.93134	   0.63562	   0.13217	   0.64921	 -11.74661
4611009.11996	 306.00000	  28.40909	   0.66221	   0.13849	   0.67653	 -11.81206
4611009.33396	 306.00000	  22.48202	   0.68998	   0.14235	   0.70451	 -11.65750
4611009.59896	 306.00000	  17.79613	   0.71876	   0.14092	   0.73245	 -11.09247
4611009.85096	 306.00000	  14.06813	   0.74735	   0.13440	   0.75934	 -10.19514
4611010.06696	 306.00000	  11.14480	   0.77177	   0.12421	   0.78170	  -9.14303
4611010.33496	 306.00000	   8.81772	   0.79226	   0.11233	   0.80018	  -8.06979
4611010.51296	 306.00000	   6.97545	   0.80875	   0.09955	   0.81486	  -7.01751
4611010.73096	 306.00000	   5.51730	   0.82424	   0.08615	   0.82873	  -5.96672
4611010.99996	 306.00000	   4.36941	   0.83181	   0.07657	   0.83533	  -5.25971
4611011.33496	 306.00000	   3.45686	   0.84079	   0.06628	   0.84340	  -4.50734
4611011.75396	 306.00000	   2.73547	   0.84647	   0.05751	   0.84842	  -3.88681
4611012.27896	 306.00000	   2.16054	   0.85194	   0.05303	   0.85359	  -3.56162
4611012.93896	 306.00000	   1.70952	   0.85624	   0.04831	   0.85760	  -3.22926
4611013.76696	 306.00000	   1.35352	   0.86005	   0.04490	   0.86122	  -2.98843
4611014.80996	 306.00000	   1.07079	   0.86382	   0.04455	   0.86496	  -2.95219
4611016.12397	 306.00000	   0.84734	   0.86642	   0.04497	   0.86759	  -2.97091
4611017.77897	 306.00000	   0.67072	   0.86970	   0.04721	   0.87098	  -3.10738
4611019.86797	 306.00000	   0.53067	   0.87302	   0.04872	   0.87438	  -3.19442
4611022.50497	 306.00000	   0.41976	   0.87754	   0.05268	   0.87912	  -3.43513
4611025.83598	 306.00000	   0.33183	   0.88207	   0.05952	   0.88408	  -3.86042
4611030.04198	 306.00000	   0.26261	   0.88695	   0.06714	   0.88948	  -4.32866
4611035.34999	 306.00000	   0.20791	   0.89314	   0.07498	   0.89629	  -4.79899
4611042.05500	 306.00000	   0.16452	   0.90270	   0.08623	   0.90681	  -5.45635
4611050.53101	 306.00000	   0.13007	   0.91350	   0.10225	   0.91920	  -6.38682
4611061.22102	 306.00000	   0.10309	   0.92275	   0.12244	   0.93084	  -7.55874
4611074.73504	 306.00000	   0.08153	   0.93221	   0.14462	   0.94336	  -8.81806
4611091.83206	 306.00000	   0.06443	   0.94485	   0.16723	   0.95953	 -10.03715
4611113.41909	 306.00000	   0.05102	   0.96358	   0.18730	   0.98161	 -11.00013
4611140.66113	 306.00000	   0.04042	   0.98828	   0.21474	   1.01134	 -12.25915
4611175.15717	 306.00000	   0.03192	   1.01564	   0.24555	   1.04490	 -13.59154
4611218.70423	 306.00000	   0.02528	   1.04792	   0.27476	   1.08334	 -14.69226
4611273.77030	 306.00000	   0.01999	   1.09496	   0.30644	   1.13704	 -15.63492
4625161.85098	 307.00000	20004.45300	   0.37009	  -0.01062	   0.37024	   1.64336
4625161.99398	 307.00000	15829.12600	   0.37796	   0.00290	   0.37797	  -0.43980
4625162.13598	 307.00000	12516.70300	   0.38568	   0.01225	   0.38588	  -1.81934
4625162.27798	 307.00000	9909.44240	   0.39259	   0.02054	   0.39313	  -2.99485
4625162.44198	 307.00000	7835.48000	   0.40104	   0.02708	   0.40195	  -3.86346
4625162.64298	 307.00000	6217.24610	   0.41050	   0.03212	   0.41176	  -4.47380
4625162.88099	 307.00000	4905.29100	   0.41697	   0.03618	   0.41853	  -4.95948
4625163.11999	 307.00000	3881.27370	   0.42654	   0.04063	   0.42847	  -5.44085
4625163.35799	 307.00000	3070.98270	   0.43222	   0.04234	   0.43428	  -5.59486
4625163.59599	 307.00000	2430.77780	   0.43864	   0.04443	   0.44088	  -5.78419
4625163.83399	 307.00000	1923.15370	   0.44691	   0.04779	   0.44946	  -6.10346
4625164.07199	 307.00000	1522.43580	   0.45331	   0.05086	   0.45615	  -6.40127
4625164.30999	 307.00000	1203.84460	   0.46126	   0.05120	   0.46409	  -6.33440
4625164.54899	 307.00000	 952.86591	   0.46930	   0.05313	   0.47229	  -6.45887
4625164.78699	 307.00000	 754.27557	   0.47803	   0.05588	   0.48128	  -6.66719
4625165.02399	 307.00000	 596.71857	   0.48440	   0.05999	   0.48810	  -7.05961
4625165.26199	 307.00000	 471.96338	   0.49436	   0.06179	   0.49820	  -7.12488
4625165.50099	 307.00000	 373.20856	   0.50215	   0.06450	   0.50627	  -7.31975
4625165.73799	 307.00000	 295.47278	   0.51112	   0.06884	   0.51573	  -7.67102
4625165.97799	 307.00000	 233.87738	   0.51955	   0.07355	   0.52473	  -8.05754
4625166.21599	 307.00000	 185.05922	   0.52992	   0.07810	   0.53565	  -8.38352
4625166.45199	 307.00000	 146.35823	   0.54098	   0.08303	   0.54731	  -8.72593
4625166.68899	 307.00000	 115.77804	   0.55276	   0.08989	   0.56003	  -9.23692
4625166.92299	 307.00000	  91.67210	   0.56502	   0.09627	   0.57316	  -9.66903
4625167.16799	 307.00000	  72.51701	   0.57848	   0.10505	   0.58794	 -10.29288
4625167.39699	 307.00000	  57.36816	   0.59528	   0.11450	   0.60619	 -10.88738
4625167.63399	 307.00000	  45.36290	   0.61375	   0.12393	   0.62614	 -11.41571
4625167.86599	 307.00000	  35.93134	   0.63622	   0.13200	   0.64977	 -11.72092
4625168.11699	 307.00000	  28.40909	   0.66195	   0.13836	   0.67626	 -11.80608
4625168.33099	 307.00000	  22.48202	   0.69009	   0.14147	   0.70444	 -11.58485
4625168.59599	 307.00000	  17.79613	   0.71939	   0.14078	   0.73304	 -11.07258
4625168.84799	 307.00000	  14.06813	   0.74768	   0.13517	   0.75980	 -10.24791
4625169.06399	 307.00000	  11.14480	   0.77111	   0.12598	   0.78133	  -9.27861
4625169.33199	 307.00000	   8.81772	   0.79286	   0.11199	   0.80073	  -8.03973
4625169.50999	 307.00000	   6.97545	   0.81062	   0.10044	   0.81682	  -7.06358
4625169.72799	 307.00000	   5.51730	   0.82266	   0.08671	   0.82722	  -6.01700
4625169.99699	 307.00000	   4.36941	   0.83355	   0.07667	   0.83707	  -5.25509
4625170.33199	 307.00000	   3.45686	   0.84061	   0.06606	   0.84320	  -4.49358
4625170.75100	 307.00000	   2.73547	   0.84769	   0.05912	   0.84975	  -3.98951
4625171.27600	 307.00000	   2.16054	   0.85222	   0.05288	   0.85386	  -3.55040
4625171.93500	 307.00000	   1.70952	   0.85581	   0.04753	   0.85712	  -3.17887
4625172.76400	 307.00000	   1.35352	   0.86042	   0.04535	   0.86162	  -3.01691
4625173.80700	 307.00000	   1.07079	   0.86381	   0.04406	   0.86494	  -2.91971
4625175.12100	 307.00000	   0.84734	   0.86736	   0.04456	   0.86851	  -2.94064
4625176.77600	 307.00000	   0.67072	   0.86986	   0.04671	   0.87111	  -3.07391
4625178.86501	 307.00000	   0.53067	   0.87346	   0.04845	   0.87480	  -3.17465
4625181.50201	 307.00000	   0.41976	   0.87807	   0.05291	   0.87967	  -3.44838
4625184.83301	 307.00000	   0.33183	   0.88282	   0.05919	   0.88480	  -3.83575
4625189.03902	 307.00000	   0.26261	   0.88797	   0.06658	   0.89047	  -4.28790
4625194.34703	 307.00000	   0.20791	   0.89411	   0.07518	   0.89727	  -4.80655
4625201.05204	 307.00000	   0.16452	   0.90336	   0.08643	   0.90748	  -5.46531
4625209.52805	 307.00000	   0.13007	   0.91338	   0.10310	   0.91918	  -6.44017
4625220.21806	 307.00000	   0.10309	   0.92296	   0.12321	   0.93114	  -7.60351
4625233.73208	 307.00000	   0.08153	   0.93178	   0.14435	   0.94289	  -8.80593
4625250.83010	 307.00000	   0.06443	   0.94536	   0.16571	   0.95977	  -9.94241
4625272.41713	 307.00000	   0.05102	   0.96412	   0.18709	   0.98210	 -10.98180
4625299.65916	 307.00000	   0.04042	   0.98943	   0.21492	   1.01251	 -12.25516
4625334.15521	 307.00000	   0.03192	   1.01627	   0.24563	   1.04553	 -13.58757
4625377.70227	 307.00000	   0.02528	   1.04952	   0.27498	   1.08495	 -14.68176
4625432.76834	 307.00000	   0.01999	   1.09768	   0.30743	   1.13992	 -15.64599
4639316.04877	 308.00000	20004.45300	   0.36995	  -0.01054	   0.37010	   1.63123
4639316.19177	 308.00000	15829.12600	   0.37740	   0.00141	   0.37740	  -0.21455
4639316.33377	 308.00000	12516.70300	   0.38399	   0.01319	   0.38421	  -1.96759
4639316.47577	 308.00000	9909.44240	   0.39485	   0.02068	   0.39539	  -2.99802
4639316.63977	 308.00000	7835.48000	   0.40211	   0.02661	   0.40299	  -3.78556
4639316.84077	 308.00000	6217.24610	   0.40978	   0.03274	   0.41108	  -4.56872
4639317.07877	 308.00000	4905.29100	   0.41650	   0.03577	   0.41804	  -4.90822
4639317.31777	 308.00000	3881.27370	   0.42370	   0.03985	   0.42557	  -5.37332
4639317.55577	 308.00000	3070.98270	   0.43107	   0.04341	   0.43326	  -5.75081
4639317.79377	 308.00000	2430.77780	   0.43843	   0.04409	   0.44064	  -5.74265
4639318.03177	 308.00000	1923.15370	   0.44724	   0.04731	   0.44973	  -6.03823
4639318.26977	 308.00000	1522.43580	   0.45536	   0.05038	   0.45814	  -6.31379
4639318.50777	 308.00000	1203.84460	   0.46133	   0.05176	   0.46423	  -6.40184
4639318.74677	 308.00000	 952.86591	   0.46978	   0.05499	   0.47299	  -6.67654
4639318.98477	 308.00000	 754.27557	   0.47696	   0.05519	   0.48014	  -6.60047
4639319.22177	 308.00000	 596.71857	   0.48517	   0.05857	   0.48870	  -6.88397
4639319.45977	 308.00000	 471.96338	   0.49434	   0.06151	   0.49815	  -7.09298
4639319.69877	 308.00000	 373.20856	   0.50075	   0.06521	   0.50498	  -7.41969
4639319.93677	 308.00000	 295.47278	   0.51135	   0.06817	   0.51587	  -7.59316
4639320.17577	 308.00000	 233.87738	   0.52043	   0.07132	   0.52529	  -7.80342
4639320.41377	 308.00000	 185.05922	   0.53097	   0.07760	   0.53661	  -8.31450
4639320.64977	 308.00000	 146.35823	   0.54118	   0.08393	   0.54765	  -8.81607
4639320.88677	 308.00000	 115.77804	   0.55245	   0.09086	   0.55987	  -9.33961
4639321.12077	 308.00000	  91.67210	   0.56496	   0.09716	   0.57326	  -9.75774
4639321.36577	 308.00000	  72.51701	   0.57863	   0.10550	   0.58817	 -10.33283
4639321.59477	 308.00000	  57.36816	   0.59512	   0.11359	   0.60586	 -10.80640
4639321.83177	 308.00000	  45.36290	   0.61429	   0.12514	   0.62691	 -11.51479
4639322.06377	 308.00000	  35.93134	   0.63651	   0.13193	   0.65004	 -11.71004
4639322.31477	 308.00000	  28.40909	   0.66369	   0.13909	   0.67811	 -11.83602
4639322.52877	 308.00000	  22.48202	   0.69087	   0.14113	   0.70514	 -11.54524
4639322.79377	 308.00000	  17.79613	   0.71931	   0.14058	   0.73292	 -11.05823
4639323.04577	 308.00000	  14.06813	   0.74681	   0.13503	   0.75892	 -10.24904
4639323.26178	 308.00000	  11.14480	   0.77125	   0.12643	   0.78154	  -9.30982
4639323.52978	 308.00000	   8.81772	   0.79303	   0.11348	   0.80111	  -8.14383
4639323.70778	 308.00000	   6.97545	   0.80918	   0.10019	   0.81536	  -7.05858
4639323.92578	 308.00000	   5.51730	   0.82422	   0.08599	   0.82869	  -5.95640
4639324.19478	 308.00000	   4.36941	   0.83241	   0.07692	   0.83596	  -5.27938
4639324.52978	 308.00000	   3.45686	   0.84155	   0.06575	   0.84411	  -4.46756
4639324.94878	 308.00000	   2.73547	   0.84706	   0.05853	   0.84908	  -3.95283
4639325.47378	 308.00000	   2.16054	   0.85222	   0.05308	   0.85387	  -3.56376
4639326.13378	 308.00000	   1.70952	   0.85614	   0.04874	   0.85753	  -3.25864
4639326.96178	 308.00000	   1.35352	   0.85997	   0.04553	   0.86118	  -3.03088
4639328.00478	 308.00000	   1.07079	   0.86405	   0.04473	   0.86520	  -2.96326
4639329.31878	 308.00000	   0.84734	   0.86684	   0.04453	   0.86798	  -2.94050
4639330.97379	 308.00000	   0.67072	   0.86974	   0.04668	   0.87099	  -3.07188
4639333.06279	 308.00000	   0.53067	   0.87326	   0.04904	   0.87464	  -3.21408
4639335.69979	 308.00000	   0.41976	   0.87763	   0.05287	   0.87922	  -3.44753
4639339.03080	 308.00000	   0.33183	   0.88259	   0.05969	   0.88460	  -3.86880
4639343.23680	 308.00000	   0.26261	   0.88727	   0.06641	   0.88975	  -4.28025
4639348.54481	 308.00000	   0.20791	   0.89370	   0.07524	   0.89686	  -4.81218
4639355.24982	 308.00000	   0.16452	   0.90312	   0.08667	   0.90727	  -5.48186
4639363.72583	 308.00000	   0.13007	   0.91302	   0.10333	   0.91884	  -6.45684
4639374.41584	 308.00000	   0.10309	   0.92246	   0.12365	   0.93071	  -7.63463
4639387.92986	 308.00000	   0.08153	   0.93122	   0.14414	   0.94231	  -8.79875
4639405.02788	 308.00000	   0.06443	   0.94435	   0.16640	   0.95890	  -9.99349
4639426.61491	 308.00000	   0.05102	   0.96443	   0.18701	   0.98239	 -10.97417
4639453.85695	 308.00000	   0.04042	   0.98886	   0.21457	   1.01187	 -12.24270
4639488.35299	 308.00000	   0.03192	   1.01541	   0.24491	   1.04452	 -13.56046
4639531.90105	 308.00000	   0.02528	   1.04927	   0.27413	   1.08449	 -14.64147
4639586.96612	 308.00000	   0.01999	   1.09715	   0.30817	   1.13961	 -15.68903
4653465.75349	 309.00000	20004.45300	   0.36915	  -0.01049	   0.36930	   1.62836
4653465.89649	 309.00000	15829.12600	   0.37861	   0.00356	   0.37863	  -0.53926
4653466.03849	 309.00000	12516.70300	   0.38584	   0.01291	   0.38606	  -1.91604
4653466.18049	 309.00000	9909.44240	   0.39481	   0.02106	   0.39537	  -3.05361
4653466.34449	 309.00000	7835.48000	   0.40185	   0.02649	   0.40273	  -3.77127
4653466.54549	 309.00000	6217.24610	   0.40825	   0.03230	   0.40952	  -4.52409
4653466.78349	 309.00000	4905.29100	   0.41571	   0.03482	   0.41717	  -4.78779
4653467.02249	 309.00000	3881.27370	   0.42271	   0.04040	   0.42464	  -5.45930
4653467.26049	 309.00000	3070.98270	   0.43258	   0.04293	   0.43470	  -5.66762
4653467.49849	 309.00000	2430.77780	   0.43916	   0.04600	   0.44157	  -5.97995
4653467.73649	 309.00000	1923.15370	   0.44700	   0.04747	   0.44951	  -6.06217
4653467.97449	 309.00000	1522.43580	   0.45391	   0.04760	   0.45640	  -5.98592
4653468.21249	 309.00000	1203.84460	   0.46313	   0.05125	   0.46596	  -6.31505
4653468.45149	 309.00000	 952.86591	   0.46860	   0.05385	   0.47168	  -6.55493
4653468.68949	 309.00000	 754.27557	   0.47886	   0.05697	   0.48223	  -6.78406
4653468.92650	 309.00000	 596.71857	   0.48639	   0.05849	   0.48989	  -6.85658
4653469.16450	 309.00000	 471.96338	   0.49315	   0.06140	   0.49695	  -7.09714
4653469.40350	 309.00000	 373.20856	   0.50246	   0.06368	   0.50648	  -7.22272
4653469.64150	 309.00000	 295.47278	   0.51072	   0.06774	   0.51519	  -7.55562
4653469.88050	 309.00000	 233.87738	   0.52007	   0.07265	   0.52512	  -7.95264
4653470.11850	 309.00000	 185.05922	   0.53125	   0.07884	   0.53706	  -8.44135
4653470.35450	 309.00000	 146.35823	   0.54126	   0.08354	   0.54767	  -8.77369
4653470.59150	 309.00000	 115.77804	   0.55272	   0.08827	   0.55973	  -9.07379
4653470.82550	 309.00000	  91.67210	   0.56399	   0.09635	   0.57217	  -9.69435
4653471.07050	 309.00000	  72.51701	   0.57697	   0.10544	   0.58652	 -10.35600
4653471.29950	 309.00000	  57.36816	   0.59398	   0.11487	   0.60498	 -10.94537
4653471.53650	 309.00000	  45.36290	   0.61309	   0.12413	   0.62553	 -11.44613
4653471.76850	 309.00000	  35.93134	   0.63705	   0.13216	   0.65061	 -11.72052
4653472.01950	 309.00000	  28.40909	   0.66296	   0.13942	   0.67746	 -11.87599
4653472.23350	 309.00000	  22.48202	   0.68956	   0.14201	   0.70403	 -11.63725
4653472.49850	 309.00000	  17.79613	   0.71913	   0.14082	   0.73279	 -11.07955
4653472.75050	 309.00000	  14.06813	   0.74713	   0.13418	   0.75908	 -10.18131
4653472.96650	 309.00000	  11.14480	   0.77127	   0.12541	   0.78140	  -9.23549
4653473.23450	 309.00000	   8.81772	   0.79365	   0.11253	   0.80159	  -8.06990
4653473.41250	 309.00000	   6.97545	   0.81058	   0.10006	   0.81673	  -7.03688
4653473.63050	 309.00000	   5.51730	   0.82263	   0.08812	   0.82734	  -6.11408
4653473.89950	 309.00000	   4.36941	   0.83247	   0.07696	   0.83602	  -5.28194
4653474.23450	 309.00000	   3.45686	   0.84099	   0.06728	   0.84368	  -4.57410
4653474.65350	 309.00000	   2.73547	   0.84680	   0.05859	   0.84882	  -3.95801
4653475.17850	 309.00000	   2.16054	   0.85332	   0.05346	   0.85499	  -3.58465
4653475.83750	 309.00000	   1.70952	   0.85602	   0.04864	   0.85740	  -3.25183
4653476.66651	 309.00000	   1.35352	   0.85954	   0.04560	   0.86075	  -3.03669
4653477.70951	 309.00000	   1.07079	   0.86415	   0.04483	   0.86531	  -2.96967
4653479.02351	 309.00000	   0.84734	   0.86701	   0.04489	   0.86817	  -2.96381
4653480.67851	 309.00000	   0.67072	   0.86998	   0.04637	   0.87121	  -3.05093
4653482.76751	 309.00000	   0.53067	   0.87318	   0.04899	   0.87455	  -3.21118
4653485.40452	 309.00000	   0.41976	   0.87733	   0.05281	   0.87892	  -3.44452
4653488.73552	 309.00000	   0.33183	   0.88252	   0.05871	   0.88447	  -3.80590
4653492.94153	 309.00000	   0.26261	   0.88733	   0.06665	   0.88983	  -4.29567
4653498.24953	 309.00000	   0.20791	   0.89324	   0.07557	   0.89643	  -4.83604
4653504.95454	 309.00000	   0.16452	   0.90190	   0.08641	   0.90603	  -5.47252
4653513.43055	 309.00000	   0.13007	   0.91294	   0.10135	   0.91854	  -6.33482
4653524.12057	 309.00000	   0.10309	   0.92383	   0.12154	   0.93179	  -7.49461
4653537.63458	 309.00000	   0.08153	   0.93413	   0.14485	   0.94529	  -8.81438
4653554.73261	 309.00000	   0.06443	   0.94669	   0.16875	   0.96161	 -10.10730
4653576.31964	 309.00000	   0.05102	   0.96377	   0.18970	   0.98227	 -11.13518
4653603.56167	 309.00000	   0.04042	   0.98832	   0.21470	   1.01137	 -12.25610
4653638.05772	 309.00000	   0.03192	   1.01577	   0.24706	   1.04538	 -13.67019
4653681.60477	 309.00000	   0.02528	   1.04820	   0.27797	   1.08443	 -14.85242
4653736.67085	 309.00000	   0.01999	   1.08990	   0.30829	   1.13266	 -15.79399
4667613.28938	 310.00000	20004.45300	   0.36908	  -0.01128	   0.36925	   1.75125
4667613.43238	 310.00000	15829.12600	   0.37837	   0.00330	   0.37838	  -0.49975
4667613.57438	 310.00000	12516.70300	   0.38580	   0.01353	   0.38604	  -2.00848
4667613.71638	 310.00000	9909.44240	   0.39476	   0.02105	   0.39532	  -3.05200
4667613.88038	 310.00000	7835.48000	   0.40176	   0.02680	   0.40265	  -3.81662
4667614.08138	 310.00000	6217.24610	   0.40990	   0.03201	   0.41114	  -4.46486
4667614.31939	 310.00000	4905.29100	   0.41680	   0.03750	   0.41848	  -5.14181
4667614.55839	 310.00000	3881.27370	   0.42602	   0.03882	   0.42779	  -5.20625
4667614.79639	 310.00000	3070.98270	   0.43179	   0.04252	   0.43388	  -5.62450
4667615.03439	 310.00000	2430.77780	   0.43940	   0.04639	   0.44184	  -6.02733
4667615.27239	 310.00000	1923.15370	   0.44617	   0.04770	   0.44872	  -6.10232
4667615.51039	 310.00000	1522.43580	   0.45434	   0.05003	   0.45709	  -6.28417
4667615.74839	 310.00000	1203.84460	   0.46162	   0.05230	   0.46457	  -6.46331
4667615.98739	 310.00000	 952.86591	   0.46874	   0.05447	   0.47189	  -6.62783
4667616.22539	 310.00000	 754.27557	   0.47794	   0.05693	   0.48132	  -6.79249
4667616.46239	 310.00000	 596.71857	   0.48416	   0.05954	   0.48781	  -7.01058
4667616.70039	 310.00000	 471.96338	   0.49289	   0.06096	   0.49664	  -7.05095
4667616.93939	 310.00000	 373.20856	   0.50259	   0.06521	   0.50680	  -7.39255
4667617.17739	 310.00000	 295.47278	   0.51014	   0.06857	   0.51473	  -7.65594
4667617.41639	 310.00000	 233.87738	   0.52090	   0.07302	   0.52600	  -7.97941
4667617.65439	 310.00000	 185.05922	   0.53059	   0.07797	   0.53629	  -8.35925
4667617.89039	 310.00000	 146.35823	   0.54129	   0.08212	   0.54748	  -8.62658
4667618.12739	 310.00000	 115.77804	   0.55116	   0.09024	   0.55850	  -9.29864
4667618.36139	 310.00000	  91.67210	   0.56586	   0.09634	   0.57400	  -9.66232
4667618.60639	 310.00000	  72.51701	   0.57892	   0.10588	   0.58853	 -10.36471
4667618.83539	 310.00000	  57.36816	   0.59549	   0.11471	   0.60644	 -10.90363
4667619.07239	 310.00000	  45.36290	   0.61361	   0.12481	   0.62617	 -11.49714
4667619.30439	 310.00000	  35.93134	   0.63594	   0.13215	   0.64952	 -11.73963
4667619.55539	 310.00000	  28.40909	   0.66206	   0.13850	   0.67640	 -11.81572
4667619.76939	 310.00000	  22.48202	   0.68987	   0.14309	   0.70455	 -11.71777
4667620.03439	 310.00000	  17.79613	   0.71869	   0.14034	   0.73226	 -11.04894
4667620.28639	 310.00000	  14.06813	   0.74541	   0.13306	   0.75719	 -10.12122
4667620.50239	 310.00000	  11.14480	   0.77183	   0.12550	   0.78197	  -9.23547
4667620.77039	 310.00000	   8.81772	   0.79269	   0.11353	   0.80078	  -8.15065
4667620.94839	 310.00000	   6.97545	   0.80943	   0.09991	   0.81558	  -7.03650
4667621.16639	 310.00000	   5.51730	   0.82148	   0.08667	   0.82604	  -6.02274
4667621.43539	 310.00000	   4.36941	   0.83334	   0.07692	   0.83688	  -5.27334
4667621.77040	 310.00000	   3.45686	   0.84089	   0.06710	   0.84357	  -4.56260
4667622.18940	 310.00000	   2.73547	   0.84680	   0.05883	   0.84884	  -3.97405
4667622.71440	 310.00000	   2.16054	   0.85165	   0.05247	   0.85326	  -3.52543
4667623.37440	 310.00000	   1.70952	   0.85668	   0.04885	   0.85808	  -3.26349
4667624.20240	 310.00000	   1.35352	   0.85940	   0.04628	   0.86065	  -3.08271
4667625.24540	 310.00000	   1.07079	   0.86316	   0.04400	   0.86428	  -2.91797
4667626.55940	 310.00000	   0.84734	   0.86741	   0.04403	   0.86852	  -2.90563
4667628.21440	 310.00000	   0.67072	   0.87088	   0.04585	   0.87209	  -3.01345
4667630.30341	 310.00000	   0.53067	   0.87346	   0.04912	   0.87484	  -3.21900
4667632.94041	 310.00000	   0.41976	   0.87814	   0.05208	   0.87968	  -3.39422
4667636.27141	 310.00000	   0.33183	   0.88356	   0.05870	   0.88551	  -3.80073
4667640.47742	 310.00000	   0.26261	   0.88918	   0.06774	   0.89175	  -4.35649
4667645.78543	 310.00000	   0.20791	   0.89444	   0.07861	   0.89789	  -5.02244
4667652.49044	 310.00000	   0.16452	   0.89936	   0.09025	   0.90387	  -5.73068
4667660.96645	 310.00000	   0.13007	   0.90762	   0.10285	   0.91343	  -6.46529
4667671.65646	 310.00000	   0.10309	   0.91894	   0.11837	   0.92653	  -7.34018
4667685.17048	 310.00000	   0.08153	   0.93282	   0.13821	   0.94301	  -8.42811
4667702.26850	 310.00000	   0.06443	   0.94908	   0.16100	   0.96264	  -9.62799
4667723.85553	 310.00000	   0.05102	   0.96737	   0.18275	   0.98448	 -10.69807
4667751.09756	 310.00000	   0.04042	   0.99667	   0.20892	   1.01833	 -11.83900
4667785.59361	 310.00000	   0.03192	   1.03304	   0.24706	   1.06217	 -13.45032
4667829.14167	 310.00000	   0.02528	   1.06369	   0.29246	   1.10316	 -15.37371
4667884.20674	 310.00000	   0.01999	   1.09356	   0.33892	   1.14488	 -17.21939
