Repository: kbm2110/Battery_Diagnostics_Thesis

# Battery_Diagnostics_Thesis
 Data-driven battery diagnostics using EIS

**Author:** Bala Manikanta Yaswanth Kanagarla
**Institution:** Technische Hochschule Ingolstadt (THI)
**Supervisor:** Prof. Dr. H.-G. Schweiger

## Overview

This project implements a machine learning framework for 
non-invasive State of Health (SoH) estimation of lithium-ion 
batteries using Electrochemical Impedance Spectroscopy (EIS).

Eight physically interpretable features are extracted from 
impedance spectra and used to train six ML models under a 
strict cell-level train-test split. The stacking ensemble 
achieves R² = 0.9122 and RMSE = 0.0234 on completely unseen 
cells.

---

File: data/EIS/EIS_state_III_35C01.txt (part 38 of 39)
time/s	           cycle number	freq/Hz	           Re(Z)/Ohm	  -Im(Z)/Ohm	   |Z|/Ohm	   Phase(Z)/deg 10194.00151	   1.00000	20004.45300	   0.29797	  -0.02827	   0.29930	   5.42007
4441971.71269	 309.00000	   4.36941	   0.94080	   0.19951	   0.96172	 -11.97282
4441972.04769	 309.00000	   3.45686	   0.97415	   0.18808	   0.99214	 -10.92737
4441972.46669	 309.00000	   2.73547	   0.99651	   0.17189	   1.01123	  -9.78676
4441972.99169	 309.00000	   2.16054	   1.01425	   0.15114	   1.02545	  -8.47537
4441973.65069	 309.00000	   1.70952	   1.02894	   0.12849	   1.03694	  -7.11801
4441974.47969	 309.00000	   1.35352	   1.04481	   0.10701	   1.05028	  -5.84785
4441975.52269	 309.00000	   1.07079	   1.06549	   0.09186	   1.06944	  -4.92763
4441976.83669	 309.00000	   0.84734	   1.08704	   0.08811	   1.09060	  -4.63411
4441978.49170	 309.00000	   0.67072	   1.10429	   0.09508	   1.10837	  -4.92106
4441980.58070	 309.00000	   0.53067	   1.10918	   0.11422	   1.11505	  -5.87957
4441983.21770	 309.00000	   0.41976	   1.09628	   0.13147	   1.10413	  -6.83828
4441986.54871	 309.00000	   0.33183	   1.07275	   0.13407	   1.08110	  -7.12369
4441990.75471	 309.00000	   0.26261	   1.05072	   0.11642	   1.05715	  -6.32261
4441996.06272	 309.00000	   0.20791	   1.04710	   0.07879	   1.05006	  -4.30334
4442002.76773	 309.00000	   0.16452	   1.07795	   0.03579	   1.07854	  -1.90150
4442011.24374	 309.00000	   0.13007	   1.15254	   0.01295	   1.15262	  -0.64377
4442021.93375	 309.00000	   0.10309	   1.26045	   0.04209	   1.26115	  -1.91269
4442035.44777	 309.00000	   0.08153	   1.36750	   0.15125	   1.37584	  -6.31150
4442052.54579	 309.00000	   0.06443	   1.42663	   0.31656	   1.46132	 -12.51077
4442074.13182	 309.00000	   0.05102	   1.35819	   0.54128	   1.46208	 -21.72889
4442101.37486	 309.00000	   0.04042	   1.14966	   0.69934	   1.34565	 -31.31210
4442135.87090	 309.00000	   0.03192	   0.85306	   0.68440	   1.09367	 -38.73951
4442179.41796	 309.00000	   0.02528	   0.59121	   0.41651	   0.72319	 -35.16488
4442234.48403	 309.00000	   0.01999	   0.58595	  -0.07743	   0.59105	   7.52774
4455078.49521	 310.00000	20004.45300	   0.30467	  -0.00728	   0.30476	   1.36880
4455078.63821	 310.00000	15829.12600	   0.31468	   0.00562	   0.31473	  -1.02339
4455078.78021	 310.00000	12516.70300	   0.32456	   0.01706	   0.32501	  -3.00879
4455078.92221	 310.00000	9909.44240	   0.33259	   0.02650	   0.33364	  -4.55537
4455079.08621	 310.00000	7835.48000	   0.34281	   0.03381	   0.34447	  -5.63296
4455079.28721	 310.00000	6217.24610	   0.35079	   0.03868	   0.35292	  -6.29185
4455079.52521	 310.00000	4905.29100	   0.35922	   0.04434	   0.36194	  -7.03617
4455079.76421	 310.00000	3881.27370	   0.36717	   0.04641	   0.37010	  -7.20459
4455080.00221	 310.00000	3070.98270	   0.37571	   0.05096	   0.37916	  -7.72439
4455080.24021	 310.00000	2430.77780	   0.38426	   0.05280	   0.38787	  -7.82448
4455080.47821	 310.00000	1923.15370	   0.39232	   0.05533	   0.39620	  -8.02825
4455080.71621	 310.00000	1522.43580	   0.40195	   0.05928	   0.40630	  -8.38995
4455080.95421	 310.00000	1203.84460	   0.41042	   0.06383	   0.41535	  -8.83990
4455081.19321	 310.00000	 952.86591	   0.42069	   0.06673	   0.42595	  -9.01361
4455081.43121	 310.00000	 754.27557	   0.42925	   0.06796	   0.43460	  -8.99693
4455081.66821	 310.00000	 596.71857	   0.43967	   0.07187	   0.44551	  -9.28428
4455081.90621	 310.00000	 471.96338	   0.44923	   0.07565	   0.45555	  -9.55895
4455082.14521	 310.00000	 373.20856	   0.46133	   0.07941	   0.46812	  -9.76700
4455082.38221	 310.00000	 295.47278	   0.47207	   0.08353	   0.47941	 -10.03469
4455082.62222	 310.00000	 233.87738	   0.48512	   0.08961	   0.49332	 -10.46590
4455082.86022	 310.00000	 185.05922	   0.49553	   0.09385	   0.50434	 -10.72424
4455083.09622	 310.00000	 146.35823	   0.50914	   0.09937	   0.51875	 -11.04422
4455083.33222	 310.00000	 115.77804	   0.52271	   0.10484	   0.53312	 -11.34179
4455083.56722	 310.00000	  91.67210	   0.53679	   0.11330	   0.54861	 -11.91904
4455083.81222	 310.00000	  72.51701	   0.55171	   0.11918	   0.56444	 -12.18918
4455084.04122	 310.00000	  57.36816	   0.56776	   0.12992	   0.58243	 -12.88875
4455084.27822	 310.00000	  45.36290	   0.58615	   0.13982	   0.60259	 -13.41658
4455084.51022	 310.00000	  35.93134	   0.60331	   0.15292	   0.62239	 -14.22282
4455084.76022	 310.00000	  28.40909	   0.62544	   0.16873	   0.64780	 -15.09784
4455084.97522	 310.00000	  22.48202	   0.65328	   0.18446	   0.67883	 -15.76764
4455085.24022	 310.00000	  17.79613	   0.68395	   0.20038	   0.71270	 -16.32940
4455085.49222	 310.00000	  14.06813	   0.72071	   0.21467	   0.75201	 -16.58662
4455085.70822	 310.00000	  11.14480	   0.76170	   0.22480	   0.79418	 -16.44314
4455085.97522	 310.00000	   8.81772	   0.80736	   0.22813	   0.83897	 -15.77828
4455086.15422	 310.00000	   6.97545	   0.85791	   0.23033	   0.88830	 -15.02849
4455086.37222	 310.00000	   5.51730	   0.89521	   0.22251	   0.92245	 -13.95830
4455086.64122	 310.00000	   4.36941	   0.93562	   0.20838	   0.95854	 -12.55560
4455086.97622	 310.00000	   3.45686	   0.96976	   0.18476	   0.98721	 -10.78685
4455087.39522	 310.00000	   2.73547	   1.00652	   0.16661	   1.02021	  -9.39891
4455087.92022	 310.00000	   2.16054	   1.03458	   0.15407	   1.04599	  -8.47040
4455088.57922	 310.00000	   1.70952	   1.04956	   0.14427	   1.05943	  -7.82686
4455089.40822	 310.00000	   1.35352	   1.05540	   0.13348	   1.06381	  -7.20802
4455090.45123	 310.00000	   1.07079	   1.05692	   0.11772	   1.06346	  -6.35526
4455091.76523	 310.00000	   0.84734	   1.06126	   0.09842	   1.06582	  -5.29820
4455093.42023	 310.00000	   0.67072	   1.07153	   0.07936	   1.07447	  -4.23556
4455095.50923	 310.00000	   0.53067	   1.09389	   0.06328	   1.09572	  -3.31057
4455098.14624	 310.00000	   0.41976	   1.12628	   0.06262	   1.12802	  -3.18220
4455101.47724	 310.00000	   0.33183	   1.15991	   0.08557	   1.16307	  -4.21929
4455105.68325	 310.00000	   0.26261	   1.17596	   0.13069	   1.18320	  -6.34156
4455110.99125	 310.00000	   0.20791	   1.16039	   0.18470	   1.17500	  -9.04394
4455117.69626	 310.00000	   0.16452	   1.11097	   0.22167	   1.13287	 -11.28401
4455126.17227	 310.00000	   0.13007	   1.04511	   0.21761	   1.06752	 -11.76177
4455136.86229	 310.00000	   0.10309	   0.99639	   0.16231	   1.00952	  -9.25235
4455150.37630	 310.00000	   0.08153	   1.00472	   0.06430	   1.00678	  -3.66205
4455167.47433	 310.00000	   0.06443	   1.08827	  -0.02879	   1.08865	   1.51522
4455189.06035	 310.00000	   0.05102	   1.29513	  -0.08702	   1.29805	   3.84414
4455216.30339	 310.00000	   0.04042	   1.58461	   0.00393	   1.58462	  -0.14208
4455250.79944	 310.00000	   0.03192	   1.85171	   0.31688	   1.87862	  -9.71075
4455294.34649	 310.00000	   0.02528	   1.91211	   0.81104	   2.07701	 -22.98454
4455349.41157	 310.00000	   0.01999	   1.63427	   1.31463	   2.09740	 -38.81360
4468142.01853	 311.00000	20004.45300	   0.30597	  -0.00749	   0.30606	   1.40181
4468142.16153	 311.00000	15829.12600	   0.31382	   0.00503	   0.31386	  -0.91850
4468142.30353	 311.00000	12516.70300	   0.32423	   0.01762	   0.32471	  -3.11033
4468142.44553	 311.00000	9909.44240	   0.33335	   0.02578	   0.33434	  -4.42277
4468142.60953	 311.00000	7835.48000	   0.34113	   0.03318	   0.34274	  -5.55525
4468142.81054	 311.00000	6217.24610	   0.35009	   0.03714	   0.35206	  -6.05562
4468143.04854	 311.00000	4905.29100	   0.35794	   0.04127	   0.36032	  -6.57762
4468143.28754	 311.00000	3881.27370	   0.36697	   0.04612	   0.36985	  -7.16367
4468143.52554	 311.00000	3070.98270	   0.37492	   0.05075	   0.37834	  -7.70823
4468143.76354	 311.00000	2430.77780	   0.38320	   0.05321	   0.38688	  -7.90526
4468144.00154	 311.00000	1923.15370	   0.39092	   0.05764	   0.39514	  -8.38809
4468144.23954	 311.00000	1522.43580	   0.40111	   0.06036	   0.40563	  -8.55825
4468144.47754	 311.00000	1203.84460	   0.40961	   0.06146	   0.41420	  -8.53354
4468144.71654	 311.00000	 952.86591	   0.41944	   0.06612	   0.42462	  -8.95787
4468144.95454	 311.00000	 754.27557	   0.42844	   0.06732	   0.43370	  -8.92922
4468145.19154	 311.00000	 596.71857	   0.43954	   0.07271	   0.44552	  -9.39257
4468145.42954	 311.00000	 471.96338	   0.44910	   0.07551	   0.45540	  -9.54429
4468145.66854	 311.00000	 373.20856	   0.45922	   0.07877	   0.46593	  -9.73314
4468145.90654	 311.00000	 295.47278	   0.47031	   0.08265	   0.47751	  -9.96744
4468146.14554	 311.00000	 233.87738	   0.48412	   0.08791	   0.49204	 -10.29246
4468146.38354	 311.00000	 185.05922	   0.49484	   0.09295	   0.50349	 -10.63827
4468146.61954	 311.00000	 146.35823	   0.50818	   0.09670	   0.51729	 -10.77391
4468146.85654	 311.00000	 115.77804	   0.52169	   0.10476	   0.53211	 -11.35432
4468147.09054	 311.00000	  91.67210	   0.53632	   0.11072	   0.54763	 -11.66465
4468147.33554	 311.00000	  72.51701	   0.55084	   0.11796	   0.56333	 -12.08712
4468147.56454	 311.00000	  57.36816	   0.56611	   0.12885	   0.58058	 -12.82203
4468147.80154	 311.00000	  45.36290	   0.58294	   0.13878	   0.59923	 -13.39150
4468148.03354	 311.00000	  35.93134	   0.60214	   0.15250	   0.62115	 -14.21214
4468148.28454	 311.00000	  28.40909	   0.62493	   0.16776	   0.64706	 -15.02650
4468148.49854	 311.00000	  22.48202	   0.65164	   0.18399	   0.67712	 -15.76728
4468148.76354	 311.00000	  17.79613	   0.68216	   0.20004	   0.71088	 -16.34366
4468149.01554	 311.00000	  14.06813	   0.71767	   0.21641	   0.74959	 -16.78020
4468149.23154	 311.00000	  11.14480	   0.75869	   0.22368	   0.79098	 -16.42705
4468149.49854	 311.00000	   8.81772	   0.80649	   0.23425	   0.83982	 -16.19649
4468149.67754	 311.00000	   6.97545	   0.84821	   0.22986	   0.87880	 -15.16243
4468149.89554	 311.00000	   5.51730	   0.89138	   0.22136	   0.91846	 -13.94621
4468150.16454	 311.00000	   4.36941	   0.93843	   0.20492	   0.96055	 -12.31788
4468150.49955	 311.00000	   3.45686	   0.97693	   0.19436	   0.99607	 -11.25224
4468150.91855	 311.00000	   2.73547	   1.00292	   0.17937	   1.01883	 -10.13998
4468151.44355	 311.00000	   2.16054	   1.02043	   0.15963	   1.03284	  -8.89077
4468152.10255	 311.00000	   1.70952	   1.03434	   0.13822	   1.04353	  -7.61148
4468152.93155	 311.00000	   1.35352	   1.04991	   0.11463	   1.05615	  -6.23103
4468153.97455	 311.00000	   1.07079	   1.06897	   0.09608	   1.07327	  -5.13585
4468155.28755	 311.00000	   0.84734	   1.09294	   0.08698	   1.09639	  -4.55036
4468156.94355	 311.00000	   0.67072	   1.11305	   0.09143	   1.11680	  -4.69618
4468159.03256	 311.00000	   0.53067	   1.12409	   0.10974	   1.12943	  -5.57563
4468161.66956	 311.00000	   0.41976	   1.11856	   0.13244	   1.12637	  -6.75235
4468165.00056	 311.00000	   0.33183	   1.09495	   0.14527	   1.10455	  -7.55751
4468169.20657	 311.00000	   0.26261	   1.06616	   0.13714	   1.07495	  -7.32980
4468174.51458	 311.00000	   0.20791	   1.04897	   0.10381	   1.05409	  -5.65164
4468181.21959	 311.00000	   0.16452	   1.06284	   0.05510	   1.06426	  -2.96791
4468189.69560	 311.00000	   0.13007	   1.12444	   0.01292	   1.12452	  -0.65824
4468200.38561	 311.00000	   0.10309	   1.23362	   0.01238	   1.23368	  -0.57499
4468213.89963	 311.00000	   0.08153	   1.36489	   0.09140	   1.36794	  -3.83107
4468230.99765	 311.00000	   0.06443	   1.46521	   0.24552	   1.48563	  -9.51243
4468252.58368	 311.00000	   0.05102	   1.46030	   0.49229	   1.54105	 -18.62984
4468279.82671	 311.00000	   0.04042	   1.28803	   0.72113	   1.47616	 -29.24306
4468314.32276	 311.00000	   0.03192	   0.97501	   0.80556	   1.26474	 -39.56357
4468357.86982	 311.00000	   0.02528	   0.63297	   0.62932	   0.89258	 -44.83438
4468412.93489	 311.00000	   0.01999	   0.47310	   0.16143	   0.49988	 -18.83998
4481143.21069	 312.00000	20004.45300	   0.30504	  -0.00704	   0.30512	   1.32142
4481143.35369	 312.00000	15829.12600	   0.31348	   0.00725	   0.31357	  -1.32546
4481143.49569	 312.00000	12516.70300	   0.32319	   0.01836	   0.32371	  -3.25147
4481143.63769	 312.00000	9909.44240	   0.33250	   0.02740	   0.33362	  -4.71137
4481143.80169	 312.00000	7835.48000	   0.34102	   0.03252	   0.34257	  -5.44675
4481144.00269	 312.00000	6217.24610	   0.34996	   0.03819	   0.35204	  -6.22791
4481144.24069	 312.00000	4905.29100	   0.35937	   0.04344	   0.36198	  -6.89260
4481144.47969	 312.00000	3881.27370	   0.36773	   0.04694	   0.37071	  -7.27499
4481144.71770	 312.00000	3070.98270	   0.37589	   0.05045	   0.37927	  -7.64396
4481144.95570	 312.00000	2430.77780	   0.38407	   0.05330	   0.38775	  -7.90083
4481145.19370	 312.00000	1923.15370	   0.39213	   0.05612	   0.39613	  -8.14476
4481145.43170	 312.00000	1522.43580	   0.40094	   0.05854	   0.40519	  -8.30678
4481145.66970	 312.00000	1203.84460	   0.41015	   0.06265	   0.41491	  -8.68521
4481145.90870	 312.00000	 952.86591	   0.41976	   0.06601	   0.42491	  -8.93742
4481146.14670	 312.00000	 754.27557	   0.42837	   0.06759	   0.43367	  -8.96590
4481146.38370	 312.00000	 596.71857	   0.43941	   0.07203	   0.44527	  -9.30938
4481146.62170	 312.00000	 471.96338	   0.45004	   0.07516	   0.45627	  -9.48080
4481146.86070	 312.00000	 373.20856	   0.46125	   0.08040	   0.46820	  -9.88849
4481147.09870	 312.00000	 295.47278	   0.47204	   0.08343	   0.47936	 -10.02267
4481147.33770	 312.00000	 233.87738	   0.48430	   0.08837	   0.49230	 -10.34122
4481147.57570	 312.00000	 185.05922	   0.49782	   0.09306	   0.50644	 -10.58851
4481147.81170	 312.00000	 146.35823	   0.50870	   0.09820	   0.51809	 -10.92623
4481148.04770	 312.00000	 115.77804	   0.52330	   0.10610	   0.53395	 -11.46191
4481148.28270	 312.00000	  91.67210	   0.53812	   0.10993	   0.54923	 -11.54543
4481148.52770	 312.00000	  72.51701	   0.55123	   0.12065	   0.56428	 -12.34537
4481148.75670	 312.00000	  57.36816	   0.56818	   0.12733	   0.58228	 -12.63153
4481148.99370	 312.00000	  45.36290	   0.58282	   0.14001	   0.59940	 -13.50767
4481149.22570	 312.00000	  35.93134	   0.60292	   0.15367	   0.62219	 -14.29908
4481149.47570	 312.00000	  28.40909	   0.62406	   0.16691	   0.64599	 -14.97426
4481149.68970	 312.00000	  22.48202	   0.64977	   0.18476	   0.67553	 -15.87289
4481149.95470	 312.00000	  17.79613	   0.68217	   0.20139	   0.71128	 -16.44759
4481150.20670	 312.00000	  14.06813	   0.71788	   0.21509	   0.74941	 -16.67934
4481150.42270	 312.00000	  11.14480	   0.75739	   0.22801	   0.79097	 -16.75453
4481150.68970	 312.00000	   8.81772	   0.80456	   0.23224	   0.83741	 -16.10077
4481150.86870	 312.00000	   6.97545	   0.85513	   0.23131	   0.88586	 -15.13599
4481151.08670	 312.00000	   5.51730	   0.89170	   0.23062	   0.92104	 -14.50073
4481151.35570	 312.00000	   4.36941	   0.93689	   0.21445	   0.96112	 -12.89293
4481151.69070	 312.00000	   3.45686	   0.97135	   0.19525	   0.99078	 -11.36581
4481152.10970	 312.00000	   2.73547	   1.00685	   0.17127	   1.02132	  -9.65380
4481152.63471	 312.00000	   2.16054	   1.03901	   0.15509	   1.05053	  -8.48957
4481153.29371	 312.00000	   1.70952	   1.06053	   0.14573	   1.07050	  -7.82429
4481154.12271	 312.00000	   1.35352	   1.07053	   0.13866	   1.07947	  -7.38003
4481155.16571	 312.00000	   1.07079	   1.07186	   0.12945	   1.07964	  -6.88624
4481156.47971	 312.00000	   0.84734	   1.07111	   0.11349	   1.07710	  -6.04823
4481158.13471	 312.00000	   0.67072	   1.07351	   0.09529	   1.07773	  -5.07282
4481160.22372	 312.00000	   0.53067	   1.08607	   0.07249	   1.08849	  -3.81853
4481162.86072	 312.00000	   0.41976	   1.11363	   0.05663	   1.11507	  -2.91117
4481166.19172	 312.00000	   0.33183	   1.15373	   0.06105	   1.15535	  -3.02916
4481170.39773	 312.00000	   0.26261	   1.19320	   0.09323	   1.19684	  -4.46761
4481175.70574	 312.00000	   0.20791	   1.20949	   0.15346	   1.21919	  -7.23093
4481182.41074	 312.00000	   0.16452	   1.18599	   0.22156	   1.20651	 -10.58185
4481190.88676	 312.00000	   0.13007	   1.12057	   0.26748	   1.15205	 -13.42545
4481201.57677	 312.00000	   0.10309	   1.03601	   0.25934	   1.06797	 -14.05405
4481215.09079	 312.00000	   0.08153	   0.97432	   0.18532	   0.99179	 -10.76902
4481232.18881	 312.00000	   0.06443	   0.97588	   0.07508	   0.97877	  -4.39954
4481253.77484	 312.00000	   0.05102	   1.10219	  -0.07648	   1.10484	   3.96941
4481281.01787	 312.00000	   0.04042	   1.37981	  -0.14593	   1.38750	   6.03732
4481315.51392	 312.00000	   0.03192	   1.76208	  -0.01951	   1.76218	   0.63438
4481359.06098	 312.00000	   0.02528	   2.08880	   0.39046	   2.12498	 -10.58817
4481414.12605	 312.00000	   0.01999	   2.13578	   1.01347	   2.36404	 -25.38536
4494039.94139	 313.00000	20004.45300	   0.30618	  -0.00534	   0.30623	   0.99892
4494040.08439	 313.00000	15829.12600	   0.31453	   0.00837	   0.31464	  -1.52457
4494040.22639	 313.00000	12516.70300	   0.32303	   0.01876	   0.32358	  -3.32374
4494040.36839	 313.00000	9909.44240	   0.33451	   0.02588	   0.33551	  -4.42443
4494040.53239	 313.00000	7835.48000	   0.34124	   0.03317	   0.34285	  -5.55254
4494040.73339	 313.00000	6217.24610	   0.34992	   0.03925	   0.35212	  -6.40060
4494040.97139	 313.00000	4905.29100	   0.35914	   0.04371	   0.36179	  -6.93964
4494041.21039	 313.00000	3881.27370	   0.36780	   0.04669	   0.37075	  -7.23514
4494041.44839	 313.00000	3070.98270	   0.37607	   0.05102	   0.37951	  -7.72534
4494041.68639	 313.00000	2430.77780	   0.38463	   0.05307	   0.38828	  -7.85525
4494041.92439	 313.00000	1923.15370	   0.39353	   0.05624	   0.39752	  -8.13301
4494042.16239	 313.00000	1522.43580	   0.40200	   0.06024	   0.40649	  -8.52177
4494042.40039	 313.00000	1203.84460	   0.41235	   0.06301	   0.41713	  -8.68832
4494042.63939	 313.00000	 952.86591	   0.42043	   0.06591	   0.42557	  -8.90990
4494042.87739	 313.00000	 754.27557	   0.43178	   0.07040	   0.43748	  -9.26061
4494043.11439	 313.00000	 596.71857	   0.44043	   0.07189	   0.44625	  -9.27010
4494043.35240	 313.00000	 471.96338	   0.45109	   0.07658	   0.45754	  -9.63478
4494043.59140	 313.00000	 373.20856	   0.46172	   0.07905	   0.46843	  -9.71517
4494043.82940	 313.00000	 295.47278	   0.47299	   0.08469	   0.48052	 -10.15084
4494044.06840	 313.00000	 233.87738	   0.48579	   0.08934	   0.49393	 -10.42078
4494044.30640	 313.00000	 185.05922	   0.49877	   0.09300	   0.50736	 -10.56166
4494044.54240	 313.00000	 146.35823	   0.51135	   0.09863	   0.52077	 -10.91763
4494044.77940	 313.00000	 115.77804	   0.52393	   0.10638	   0.53462	 -11.47709
4494045.01340	 313.00000	  91.67210	   0.53962	   0.11297	   0.55132	 -11.82360
4494045.25840	 313.00000	  72.51701	   0.55292	   0.11902	   0.56558	 -12.14807
4494045.48740	 313.00000	  57.36816	   0.56967	   0.13005	   0.58433	 -12.85960
4494045.72440	 313.00000	  45.36290	   0.58629	   0.13976	   0.60272	 -13.40794
4494045.95640	 313.00000	  35.93134	   0.60411	   0.15154	   0.62283	 -14.08205
4494046.20740	 313.00000	  28.40909	   0.62665	   0.16734	   0.64861	 -14.95130
4494046.42140	 313.00000	  22.48202	   0.65278	   0.18409	   0.67824	 -15.74926
4494046.68640	 313.00000	  17.79613	   0.68200	   0.20177	   0.71122	 -16.48118
4494046.93840	 313.00000	  14.06813	   0.71919	   0.21889	   0.75176	 -16.92821
4494047.15440	 313.00000	  11.14480	   0.76107	   0.22934	   0.79487	 -16.76938
4494047.42240	 313.00000	   8.81772	   0.80836	   0.23662	   0.84228	 -16.31565
4494047.60040	 313.00000	   6.97545	   0.85242	   0.24292	   0.88636	 -15.90645
4494047.81840	 313.00000	   5.51730	   0.89777	   0.23174	   0.92720	 -14.47349
4494048.08740	 313.00000	   4.36941	   0.93854	   0.21812	   0.96355	 -13.08332
4494048.42240	 313.00000	   3.45686	   0.98424	   0.19859	   1.00408	 -11.40752
4494048.84140	 313.00000	   2.73547	   1.02027	   0.18591	   1.03707	 -10.32700
4494049.36640	 313.00000	   2.16054	   1.04302	   0.17380	   1.05741	  -9.46011
4494050.02540	 313.00000	   1.70952	   1.05684	   0.15619	   1.06832	  -8.40713
4494050.85441	 313.00000	   1.35352	   1.06535	   0.13609	   1.07400	  -7.27941
4494051.89741	 313.00000	   1.07079	   1.07461	   0.11284	   1.08051	  -5.99466
4494053.21141	 313.00000	   0.84734	   1.09044	   0.09127	   1.09425	  -4.78462
4494054.86641	 313.00000	   0.67072	   1.11226	   0.07747	   1.11496	  -3.98416
4494056.95541	 313.00000	   0.53067	   1.14194	   0.07703	   1.14453	  -3.85900
4494059.59242	 313.00000	   0.41976	   1.16651	   0.09778	   1.17060	  -4.79127
4494062.92342	 313.00000	   0.33183	   1.17397	   0.13513	   1.18172	  -6.56592
4494067.12943	 313.00000	   0.26261	   1.15441	   0.17179	   1.16712	  -8.46403
4494072.43743	 313.00000	   0.20791	   1.11107	   0.18955	   1.12713	  -9.68156
4494079.14244	 313.00000	   0.16452	   1.06222	   0.17067	   1.07584	  -9.12768
4494087.61845	 313.00000	   0.13007	   1.03906	   0.11399	   1.04530	  -6.26054
4494098.30847	 313.00000	   0.10309	   1.07041	   0.03564	   1.07100	  -1.90691
4494111.82249	 313.00000	   0.08153	   1.17992	  -0.02897	   1.18027	   1.40651
4494128.92051	 313.00000	   0.06443	   1.34300	  -0.03097	   1.34336	   1.32083
4494150.50754	 313.00000	   0.05102	   1.56421	   0.09562	   1.56713	  -3.49800
4494177.74957	 313.00000	   0.04042	   1.71727	   0.38883	   1.76074	 -12.75816
4494212.24562	 313.00000	   0.03192	   1.67582	   0.79335	   1.85413	 -25.33335
4494255.79267	 313.00000	   0.02528	   1.36136	   1.13907	   1.77504	 -39.91960
4494310.85875	 313.00000	   0.01999	   0.83836	   1.19876	   1.46283	 -55.03288
4506870.14589	 314.00000	20004.45300	   0.30496	  -0.00649	   0.30503	   1.21915
4506870.28889	 314.00000	15829.12600	   0.31479	   0.00871	   0.31491	  -1.58474
4506870.43089	 314.00000	12516.70300	   0.32362	   0.01878	   0.32416	  -3.32093
4506870.57289	 314.00000	9909.44240	   0.33390	   0.02736	   0.33502	  -4.68505
4506870.73689	 314.00000	7835.48000	   0.34273	   0.03437	   0.34445	  -5.72653
4506870.93789	 314.00000	6217.24610	   0.35081	   0.03864	   0.35294	  -6.28526
4506871.17589	 314.00000	4905.29100	   0.36026	   0.04272	   0.36278	  -6.76211
4506871.41489	 314.00000	3881.27370	   0.36823	   0.04752	   0.37128	  -7.35350
4506871.65289	 314.00000	3070.98270	   0.37713	   0.05238	   0.38075	  -7.90684
4506871.89089	 314.00000	2430.77780	   0.38618	   0.05435	   0.38998	  -8.01160
4506872.12889	 314.00000	1923.15370	   0.39288	   0.05547	   0.39677	  -8.03575
4506872.36689	 314.00000	1522.43580	   0.40386	   0.05925	   0.40818	  -8.34597
4506872.60489	 314.00000	1203.84460	   0.41189	   0.06232	   0.41658	  -8.60383
4506872.84389	 314.00000	 952.86591	   0.42140	   0.06591	   0.42652	  -8.88974
4506873.08189	 314.00000	 754.27557	   0.43013	   0.06911	   0.43565	  -9.12829
4506873.31889	 314.00000	 596.71857	   0.44158	   0.07350	   0.44766	  -9.45055
4506873.55689	 314.00000	 471.96338	   0.45124	   0.07566	   0.45754	  -9.51798
4506873.79589	 314.00000	 373.20856	   0.46317	   0.07851	   0.46978	  -9.62060
4506874.03389	 314.00000	 295.47278	   0.47457	   0.08515	   0.48215	 -10.17183
4506874.27289	 314.00000	 233.87738	   0.48590	   0.08889	   0.49396	 -10.36674
4506874.51089	 314.00000	 185.05922	   0.49807	   0.09428	   0.50691	 -10.71839
4506874.74689	 314.00000	 146.35823	   0.51171	   0.09804	   0.52102	 -10.84638
4506874.98289	 314.00000	 115.77804	   0.52424	   0.10487	   0.53463	 -11.31232
4506875.21789	 314.00000	  91.67210	   0.54006	   0.11109	   0.55137	 -11.62341
4506875.46289	 314.00000	  72.51701	   0.55369	   0.12096	   0.56675	 -12.32297
4506875.69189	 314.00000	  57.36816	   0.57017	   0.12842	   0.58445	 -12.69276
4506875.92889	 314.00000	  45.36290	   0.58740	   0.13952	   0.60374	 -13.36109
4506876.16089	 314.00000	  35.93134	   0.60429	   0.15323	   0.62342	 -14.22874
4506876.41089	 314.00000	  28.40909	   0.62717	   0.16685	   0.64898	 -14.89766
4506876.62589	 314.00000	  22.48202	   0.65301	   0.18340	   0.67827	 -15.68719
4506876.89089	 314.00000	  17.79613	   0.68131	   0.20186	   0.71058	 -16.50347
4506877.14289	 314.00000	  14.06813	   0.71925	   0.21601	   0.75099	 -16.71635
4506877.35889	 314.00000	  11.14480	   0.75873	   0.22936	   0.79264	 -16.81968
4506877.62589	 314.00000	   8.81772	   0.80632	   0.23761	   0.84060	 -16.41938
4506877.80490	 314.00000	   6.97545	   0.85813	   0.24505	   0.89243	 -15.93758
4506878.02290	 314.00000	   5.51730	   0.89750	   0.23466	   0.92767	 -14.65241
4506878.29190	 314.00000	   4.36941	   0.94083	   0.22444	   0.96723	 -13.41746
4506878.62690	 314.00000	   3.45686	   0.98318	   0.20257	   1.00383	 -11.64181
4506879.04590	 314.00000	   2.73547	   1.02415	   0.18597	   1.04089	 -10.29180
4506879.57090	 314.00000	   2.16054	   1.05316	   0.17274	   1.06723	  -9.31483
4506880.22990	 314.00000	   1.70952	   1.06912	   0.16134	   1.08122	  -8.58163
4506881.05890	 314.00000	   1.35352	   1.07626	   0.14469	   1.08594	  -7.65687
4506882.10190	 314.00000	   1.07079	   1.08102	   0.12467	   1.08819	  -6.57873
4506883.41590	 314.00000	   0.84734	   1.09078	   0.10149	   1.09549	  -5.31592
4506885.07090	 314.00000	   0.67072	   1.10677	   0.08188	   1.10979	  -4.23119
4506887.15991	 314.00000	   0.53067	   1.13448	   0.06935	   1.13660	  -3.49815
4506889.79691	 314.00000	   0.41976	   1.16785	   0.07665	   1.17036	  -3.75533
4506893.12792	 314.00000	   0.33183	   1.19482	   0.10873	   1.19976	  -5.19953
4506897.33392	 314.00000	   0.26261	   1.19616	   0.15609	   1.20631	  -7.43467
4506902.64193	 314.00000	   0.20791	   1.16531	   0.20049	   1.18243	  -9.76190
4506909.34694	 314.00000	   0.16452	   1.10807	   0.21745	   1.12920	 -11.10262
4506917.82295	 314.00000	   0.13007	   1.05034	   0.18785	   1.06700	 -10.14013
4506928.51296	 314.00000	   0.10309	   1.02779	   0.11158	   1.03383	  -6.19605
4506942.02698	 314.00000	   0.08153	   1.07894	   0.01110	   1.07900	  -0.58951
4506959.12500	 314.00000	   0.06443	   1.20572	  -0.06040	   1.20724	   2.86774
4506980.71103	 314.00000	   0.05102	   1.44992	  -0.05093	   1.45081	   2.01189
4507007.95407	 314.00000	   0.04042	   1.71996	   0.14086	   1.72571	  -4.68182
4507042.45011	 314.00000	   0.03192	   1.88377	   0.53315	   1.95776	 -15.80282
4507085.99717	 314.00000	   0.02528	   1.77798	   1.03106	   2.05531	 -30.10969
4507141.06224	 314.00000	   0.01999	   1.34157	   1.39946	   1.93863	 -46.20986
4519607.14424	 315.00000	20004.45300	   0.30533	  -0.00551	   0.30538	   1.03436
4519607.28624	 315.00000	15829.12600	   0.31449	   0.00890	   0.31461	  -1.62061
4519607.42824	 315.00000	12516.70300	   0.32557	   0.01882	   0.32612	  -3.30906
4519607.57024	 315.00000	9909.44240	   0.33331	   0.02841	   0.33452	  -4.87258
4519607.73424	 315.00000	7835.48000	   0.34365	   0.03579	   0.34551	  -5.94571
4519607.93524	 315.00000	6217.24610	   0.35197	   0.03871	   0.35410	  -6.27553
4519608.17324	 315.00000	4905.29100	   0.36134	   0.04351	   0.36395	  -6.86631
4519608.41224	 315.00000	3881.27370	   0.36851	   0.04926	   0.37178	  -7.61326
4519608.65024	 315.00000	3070.98270	   0.37665	   0.05104	   0.38010	  -7.71658
4519608.88824	 315.00000	2430.77780	   0.38501	   0.05398	   0.38878	  -7.98075
4519609.12624	 315.00000	1923.15370	   0.39290	   0.05808	   0.39717	  -8.40930
4519609.36424	 315.00000	1522.43580	   0.40382	   0.06023	   0.40829	  -8.48305
4519609.60224	 315.00000	1203.84460	   0.41331	   0.06335	   0.41813	  -8.71365
4519609.84124	 315.00000	 952.86591	   0.42289	   0.06699	   0.42817	  -9.00122
4519610.07924	 315.00000	 754.27557	   0.43155	   0.06865	   0.43697	  -9.03829
4519610.31624	 315.00000	 596.71857	   0.44130	   0.07249	   0.44722	  -9.32826
4519610.55424	 315.00000	 471.96338	   0.45216	   0.07656	   0.45860	  -9.61041
4519610.79324	 315.00000	 373.20856	   0.46402	   0.08051	   0.47095	  -9.84270
4519611.03124	 315.00000	 295.47278	   0.47520	   0.08434	   0.48263	 -10.06426
4519611.27024	 315.00000	 233.87738	   0.48580	   0.08875	   0.49384	 -10.35251
4519611.50824	 315.00000	 185.05922	   0.50000	   0.09442	   0.50884	 -10.69358
4519611.74424	 315.00000	 146.35823	   0.51241	   0.09991	   0.52206	 -11.03365
4519611.98124	 315.00000	 115.77804	   0.52631	   0.10482	   0.53664	 -11.26413
4519612.21524	 315.00000	  91.67210	   0.54069	   0.11161	   0.55209	 -11.66318
4519612.46024	 315.00000	  72.51701	   0.55636	   0.12019	   0.56919	 -12.19019
4519612.68924	 315.00000	  57.36816	   0.57075	   0.12836	   0.58501	 -12.67459
4519612.92624	 315.00000	  45.36290	   0.58793	   0.13943	   0.60424	 -13.34156
4519613.15824	 315.00000	  35.93134	   0.60589	   0.15167	   0.62458	 -14.05385
4519613.40924	 315.00000	  28.40909	   0.62684	   0.16572	   0.64837	 -14.80844
4519613.62325	 315.00000	  22.48202	   0.65438	   0.18503	   0.68003	 -15.78862
4519613.88825	 315.00000	  17.79613	   0.68261	   0.20095	   0.71157	 -16.40328
4519614.14025	 315.00000	  14.06813	   0.71736	   0.22044	   0.75047	 -17.08192
4519614.35625	 315.00000	  11.14480	   0.75841	   0.23242	   0.79322	 -17.03809
4519614.62425	 315.00000	   8.81772	   0.80787	   0.24249	   0.84348	 -16.70724
4519614.80225	 315.00000	   6.97545	   0.85041	   0.24479	   0.88494	 -16.05828
4519615.02025	 315.00000	   5.51730	   0.89945	   0.24092	   0.93116	 -14.99460
4519615.28925	 315.00000	   4.36941	   0.94548	   0.22255	   0.97132	 -13.24549
4519615.62425	 315.00000	   3.45686	   0.99425	   0.21193	   1.01658	 -12.03289
4519616.04325	 315.00000	   2.73547	   1.02643	   0.20125	   1.04597	 -11.09292
4519616.56825	 315.00000	   2.16054	   1.04798	   0.18116	   1.06352	  -9.80739
4519617.22725	 315.00000	   1.70952	   1.06479	   0.15859	   1.07654	  -8.47133
4519618.05625	 315.00000	   1.35352	   1.07881	   0.13420	   1.08712	  -7.09123
4519619.09925	 315.00000	   1.07079	   1.09658	   0.11067	   1.10215	  -5.76274
4519620.41325	 315.00000	   0.84734	   1.12058	   0.09390	   1.12451	  -4.78988
4519622.06826	 315.00000	   0.67072	   1.14593	   0.08942	   1.14941	  -4.46185
4519624.15726	 315.00000	   0.53067	   1.16778	   0.10447	   1.17245	  -5.11185
4519626.79426	 315.00000	   0.41976	   1.17297	   0.13118	   1.18029	  -6.38125
4519630.12527	 315.00000	   0.33183	   1.15610	   0.15736	   1.16676	  -7.75099
4519634.33127	 315.00000	   0.26261	   1.12168	   0.16604	   1.13390	  -8.42039
4519639.63928	 315.00000	   0.20791	   1.08624	   0.14470	   1.09583	  -7.58797
4519646.34429	 315.00000	   0.16452	   1.07366	   0.09445	   1.07780	  -5.02715
4519654.82030	 315.00000	   0.13007	   1.10919	   0.03241	   1.10966	  -1.67366
4519665.51031	 315.00000	   0.10309	   1.20625	  -0.00880	   1.20628	   0.41806
4519679.02433	 315.00000	   0.08153	   1.35765	   0.01692	   1.35776	  -0.71415
4519696.12235	 315.00000	   0.06443	   1.50782	   0.12984	   1.51340	  -4.92181
4519717.70938	 315.00000	   0.05102	   1.60234	   0.38297	   1.64747	 -13.44171
4519744.95142	 315.00000	   0.04042	   1.52419	   0.69673	   1.67588	 -24.56584
4519779.44746	 315.00000	   0.03192	   1.24249	   0.93424	   1.55454	 -36.93982
4519822.99452	 315.00000	   0.02528	   0.82036	   0.93551	   1.24425	 -48.75192
4519878.06059	 315.00000	   0.01999	   0.45153	   0.57562	   0.73158	 -51.88828
4532273.85234	 316.00000	20004.45300	   0.30546	  -0.00557	   0.30551	   1.04488
4532273.99534	 316.00000	15829.12600	   0.31605	   0.00781	   0.31615	  -1.41619
4532274.13734	 316.00000	12516.70300	   0.32631	   0.01816	   0.32682	  -3.18559
4532274.27934	 316.00000	9909.44240	   0.33568	   0.02746	   0.33680	  -4.67662
4532274.44334	 316.00000	7835.48000	   0.34407	   0.03486	   0.34583	  -5.78449
4532274.64434	 316.00000	6217.24610	   0.35120	   0.04034	   0.35351	  -6.55307
4532274.88234	 316.00000	4905.29100	   0.36145	   0.04393	   0.36411	  -6.93014
4532275.12134	 316.00000	3881.27370	   0.36922	   0.04870	   0.37242	  -7.51351
4532275.35934	 316.00000	3070.98270	   0.37667	   0.05196	   0.38023	  -7.85375
4532275.59734	 316.00000	2430.77780	   0.38521	   0.05309	   0.38885	  -7.84679
4532275.83534	 316.00000	1923.15370	   0.39418	   0.05703	   0.39828	  -8.23241
4532276.07334	 316.00000	1522.43580	   0.40471	   0.05956	   0.40907	  -8.37144
4532276.31134	 316.00000	1203.84460	   0.41473	   0.06229	   0.41938	  -8.54200
4532276.55034	 316.00000	 952.86591	   0.42334	   0.06719	   0.42864	  -9.01795
4532276.78834	 316.00000	 754.27557	   0.43341	   0.06968	   0.43898	  -9.13278
4532277.02534	 316.00000	 596.71857	   0.44210	   0.07265	   0.44803	  -9.33200
4532277.26334	 316.00000	 471.96338	   0.45476	   0.07624	   0.46111	  -9.51750
4532277.50234	 316.00000	 373.20856	   0.46336	   0.08023	   0.47025	  -9.82308
4532277.74034	 316.00000	 295.47278	   0.47566	   0.08476	   0.48315	 -10.10344
4532277.97934	 316.00000	 233.87738	   0.48807	   0.08996	   0.49629	 -10.44361
4532278.21734	 316.00000	 185.05922	   0.50069	   0.09203	   0.50907	 -10.41468
4532278.45334	 316.00000	 146.35823	   0.51383	   0.09700	   0.52291	 -10.69044
4532278.69034	 316.00000	 115.77804	   0.52783	   0.10506	   0.53818	 -11.25680
4532278.92434	 316.00000	  91.67210	   0.53976	   0.11250	   0.55136	 -11.77280
4532279.16934	 316.00000	  72.51701	   0.55615	   0.12001	   0.56895	 -12.17652
4532279.39834	 316.00000	  57.36816	   0.57215	   0.12820	   0.58634	 -12.62969
4532279.63534	 316.00000	  45.36290	   0.59067	   0.13863	   0.60672	 -13.20823
4532279.86734	 316.00000	  35.93134	   0.60715	   0.15252	   0.62601	 -14.10157
4532280.11834	 316.00000	  28.40909	   0.62845	   0.16643	   0.65012	 -14.83261
4532280.33234	 316.00000	  22.48202	   0.65479	   0.18396	   0.68014	 -15.69227
4532280.59734	 316.00000	  17.79613	   0.68097	   0.20086	   0.70998	 -16.43413
4532280.84934	 316.00000	  14.06813	   0.72021	   0.22017	   0.75311	 -16.99861
4532281.06535	 316.00000	  11.14480	   0.75969	   0.23198	   0.79432	 -16.98088
4532281.33335	 316.00000	   8.81772	   0.80742	   0.24228	   0.84299	 -16.70242
4532281.51135	 316.00000	   6.97545	   0.85195	   0.25079	   0.88810	 -16.40278
4532281.72935	 316.00000	   5.51730	   0.90116	   0.24339	   0.93345	 -15.11404
4532281.99835	 316.00000	   4.36941	   0.94452	   0.22957	   0.97202	 -13.66128
4532282.33335	 316.00000	   3.45686	   0.99557	   0.21212	   1.01792	 -12.02803
4532282.75235	 316.00000	   2.73547	   1.03322	   0.20137	   1.05266	 -11.02857
4532283.27735	 316.00000	   2.16054	   1.05700	   0.18621	   1.07327	  -9.99119
4532283.93635	 316.00000	   1.70952	   1.07317	   0.16660	   1.08602	  -8.82422
4532284.76535	 316.00000	   1.35352	   1.08554	   0.14419	   1.09508	  -7.56603
4532285.80835	 316.00000	   1.07079	   1.09697	   0.11827	   1.10333	  -6.15343
4532287.12235	 316.00000	   0.84734	   1.11709	   0.09606	   1.12122	  -4.91502
4532288.77736	 316.00000	   0.67072	   1.14183	   0.08415	   1.14493	  -4.21468
4532290.86636	 316.00000	   0.53067	   1.17126	   0.08793	   1.17456	  -4.29336
4532293.50336	 316.00000	   0.41976	   1.19234	   0.11221	   1.19761	  -5.37625
4532296.83437	 316.00000	   0.33183	   1.19137	   0.14940	   1.20070	  -7.14764
4532301.04037	 316.00000	   0.26261	   1.16350	   0.17890	   1.17718	  -8.74144
4532306.34838	 316.00000	   0.20791	   1.11759	   0.18398	   1.13263	  -9.34848
4532313.05339	 316.00000	   0.16452	   1.07611	   0.15160	   1.08674	  -8.01885
4532321.52940	 316.00000	   0.13007	   1.06915	   0.08580	   1.07259	  -4.58817
4532332.21941	 316.00000	   0.10309	   1.12462	   0.01015	   1.12467	  -0.51687
4532345.73343	 316.00000	   0.08153	   1.25963	  -0.03316	   1.26007	   1.50777
4532362.83145	 316.00000	   0.06443	   1.43230	   0.00063	   1.43230	  -0.02512
4532384.41848	 316.00000	   0.05102	   1.63424	   0.17837	   1.64395	  -6.22902
4532411.66052	 316.00000	   0.04042	   1.72308	   0.51043	   1.79709	 -16.50092
4532446.15656	 316.00000	   0.03192	   1.58798	   0.89885	   1.82473	 -29.51129
4532489.70362	 316.00000	   0.02528	   1.20290	   1.15284	   1.66614	 -43.78258
4532544.76969	 316.00000	   0.01999	   0.67577	   1.07477	   1.26957	 -57.84001
4544881.54351	 317.00000	20004.45300	   0.30489	  -0.00546	   0.30494	   1.02663
4544881.68651	 317.00000	15829.12600	   0.31458	   0.00833	   0.31469	  -1.51731
4544881.82851	 317.00000	12516.70300	   0.32685	   0.02028	   0.32748	  -3.55083
4544881.97051	 317.00000	9909.44240	   0.33491	   0.02790	   0.33607	  -4.76224
4544882.13451	 317.00000	7835.48000	   0.34282	   0.03600	   0.34471	  -5.99495
4544882.33551	 317.00000	6217.24610	   0.35184	   0.04078	   0.35419	  -6.61136
4544882.57351	 317.00000	4905.29100	   0.36000	   0.04340	   0.36261	  -6.87340
4544882.81251	 317.00000	3881.27370	   0.36889	   0.04745	   0.37193	  -7.32968
4544883.05051	 317.00000	3070.98270	   0.37850	   0.05094	   0.38192	  -7.66515
4544883.28851	 317.00000	2430.77780	   0.38644	   0.05401	   0.39020	  -7.95634
4544883.52651	 317.00000	1923.15370	   0.39631	   0.05913	   0.40070	  -8.48673
4544883.76451	 317.00000	1522.43580	   0.40451	   0.05947	   0.40886	  -8.36417
4544884.00251	 317.00000	1203.84460	   0.41271	   0.06465	   0.41775	  -8.90338
4544884.24151	 317.00000	 952.86591	   0.42439	   0.06662	   0.42958	  -8.92106
4544884.47951	 317.00000	 754.27557	   0.43439	   0.07070	   0.44011	  -9.24461
4544884.71651	 317.00000	 596.71857	   0.44358	   0.07244	   0.44945	  -9.27445
4544884.95451	 317.00000	 471.96338	   0.45477	   0.07673	   0.46120	  -9.57664
4544885.19352	 317.00000	 373.20856	   0.46578	   0.08136	   0.47283	  -9.90849
4544885.43152	 317.00000	 295.47278	   0.47632	   0.08537	   0.48391	 -10.16122
4544885.67052	 317.00000	 233.87738	   0.48743	   0.08814	   0.49533	 -10.24969
4544885.90852	 317.00000	 185.05922	   0.50196	   0.09347	   0.51059	 -10.54859
4544886.14452	 317.00000	 146.35823	   0.51352	   0.09805	   0.52280	 -10.81005
4544886.38152	 317.00000	 115.77804	   0.52832	   0.10426	   0.53851	 -11.16375
4544886.61552	 317.00000	  91.67210	   0.54227	   0.11197	   0.55371	 -11.66626
4544886.86052	 317.00000	  72.51701	   0.55516	   0.11864	   0.56770	 -12.06319
4544887.08952	 317.00000	  57.36816	   0.57163	   0.12972	   0.58617	 -12.78563
4544887.32652	 317.00000	  45.36290	   0.59083	   0.13952	   0.60708	 -13.28656
4544887.55852	 317.00000	  35.93134	   0.60659	   0.15256	   0.62548	 -14.11740
4544887.80952	 317.00000	  28.40909	   0.62999	   0.16684	   0.65170	 -14.83337
4544888.02352	 317.00000	  22.48202	   0.65298	   0.18337	   0.67824	 -15.68623
4544888.28852	 317.00000	  17.79613	   0.68164	   0.20212	   0.71098	 -16.51582
4544888.54052	 317.00000	  14.06813	   0.71974	   0.21984	   0.75257	 -16.98513
4544888.75652	 317.00000	  11.14480	   0.75958	   0.23243	   0.79434	 -17.01372
4544889.02452	 317.00000	   8.81772	   0.80680	   0.24298	   0.84259	 -16.76082
4544889.20252	 317.00000	   6.97545	   0.85316	   0.25375	   0.89010	 -16.56390
4544889.42052	 317.00000	   5.51730	   0.90065	   0.24463	   0.93328	 -15.19591
4544889.68952	 317.00000	   4.36941	   0.94506	   0.23446	   0.97371	 -13.93304
4544890.02452	 317.00000	   3.45686	   0.99493	   0.21410	   1.01770	 -12.14409
4544890.44352	 317.00000	   2.73547	   1.03617	   0.20376	   1.05602	 -11.12528
4544890.96852	 317.00000	   2.16054	   1.06302	   0.18940	   1.07976	 -10.10244
4544891.62852	 317.00000	   1.70952	   1.07876	   0.17065	   1.09218	  -8.98904
4544892.45652	 317.00000	   1.35352	   1.09024	   0.14979	   1.10049	  -7.82310
4544893.49953	 317.00000	   1.07079	   1.10052	   0.12400	   1.10748	  -6.42842
4544894.81353	 317.00000	   0.84734	   1.11758	   0.09974	   1.12202	  -5.10018
4544896.46853	 317.00000	   0.67072	   1.14114	   0.08447	   1.14426	  -4.23353
4544898.55753	 317.00000	   0.53067	   1.17226	   0.08284	   1.17518	  -4.04212
4544901.19454	 317.00000	   0.41976	   1.19939	   0.10328	   1.20383	  -4.92151
4544904.52554	 317.00000	   0.33183	   1.20720	   0.14116	   1.21542	  -6.66941
4544908.73155	 317.00000	   0.26261	   1.18656	   0.17961	   1.20008	  -8.60742
4544914.03955	 317.00000	   0.20791	   1.14036	   0.19724	   1.15729	  -9.81281
4544920.74456	 317.00000	   0.16452	   1.08903	   0.17663	   1.10326	  -9.21241
4544929.22057	 317.00000	   0.13007	   1.06302	   0.11650	   1.06938	  -6.25420
4544939.91059	 317.00000	   0.10309	   1.09655	   0.03229	   1.09703	  -1.68643
4544953.42460	 317.00000	   0.08153	   1.21264	  -0.03609	   1.21318	   1.70463
4544970.52263	 317.00000	   0.06443	   1.38700	  -0.03716	   1.38750	   1.53472
