Repository: kbm2110/Battery_Diagnostics_Thesis

# Battery_Diagnostics_Thesis
 Data-driven battery diagnostics using EIS

**Author:** Bala Manikanta Yaswanth Kanagarla
**Institution:** Technische Hochschule Ingolstadt (THI)
**Supervisor:** Prof. Dr. H.-G. Schweiger

## Overview

This project implements a machine learning framework for 
non-invasive State of Health (SoH) estimation of lithium-ion 
batteries using Electrochemical Impedance Spectroscopy (EIS).

Eight physically interpretable features are extracted from 
impedance spectra and used to train six ML models under a 
strict cell-level train-test split. The stacking ensemble 
achieves R² = 0.9122 and RMSE = 0.0234 on completely unseen 
cells.

---

File: data/EIS/EIS_state_V_35C01.txt (part 38 of 39)
time/s	           cycle number	freq/Hz	           Re(Z)/Ohm	  -Im(Z)/Ohm	   |Z|/Ohm	   Phase(Z)/deg
4444934.87065	 309.00000	   4.36941	   0.94581	   0.23506	   0.97458	 -13.95708
4444935.20665	 309.00000	   3.45686	   0.98876	   0.21348	   1.01154	 -12.18351
4444935.62465	 309.00000	   2.73547	   1.02339	   0.19418	   1.04165	 -10.74370
4444936.14965	 309.00000	   2.16054	   1.05149	   0.17290	   1.06560	  -9.33756
4444936.80966	 309.00000	   1.70952	   1.07252	   0.15194	   1.08323	  -8.06343
4444937.63766	 309.00000	   1.35352	   1.08918	   0.13523	   1.09755	  -7.07763
4444938.68066	 309.00000	   1.07079	   1.10295	   0.12299	   1.10978	  -6.36267
4444939.99466	 309.00000	   0.84734	   1.11263	   0.11246	   1.11830	  -5.77146
4444941.64966	 309.00000	   0.67072	   1.12097	   0.10639	   1.12601	  -5.42146
4444943.73866	 309.00000	   0.53067	   1.12816	   0.10137	   1.13270	  -5.13428
4444946.37567	 309.00000	   0.41976	   1.13652	   0.10067	   1.14097	  -5.06199
4444949.70667	 309.00000	   0.33183	   1.14402	   0.10380	   1.14872	  -5.18435
4444953.91268	 309.00000	   0.26261	   1.15198	   0.10935	   1.15716	  -5.42256
4444959.22068	 309.00000	   0.20791	   1.16268	   0.11781	   1.16864	  -5.78594
4444965.92569	 309.00000	   0.16452	   1.17634	   0.13149	   1.18367	  -6.37804
4444974.40170	 309.00000	   0.13007	   1.19148	   0.15355	   1.20133	  -7.34338
4444985.09172	 309.00000	   0.10309	   1.20405	   0.18292	   1.21786	  -8.63857
4444998.60574	 309.00000	   0.08153	   1.21390	   0.21449	   1.23271	 -10.02023
4445015.70376	 309.00000	   0.06443	   1.22788	   0.24759	   1.25259	 -11.40014
4445037.29079	 309.00000	   0.05102	   1.24998	   0.27638	   1.28017	 -12.46807
4445064.53282	 309.00000	   0.04042	   1.28318	   0.31389	   1.32101	 -13.74567
4445099.02887	 309.00000	   0.03192	   1.32202	   0.35632	   1.36920	 -15.08418
4445142.57592	 309.00000	   0.02528	   1.37442	   0.39915	   1.43120	 -16.19397
4445197.64200	 309.00000	   0.01999	   1.44961	   0.45094	   1.51812	 -17.27974
4458038.10033	 310.00000	20004.45300	   0.29908	  -0.01529	   0.29947	   2.92586
4458038.24333	 310.00000	15829.12600	   0.30802	   0.00135	   0.30802	  -0.25068
4458038.38533	 310.00000	12516.70300	   0.31597	   0.01173	   0.31618	  -2.12645
4458038.52733	 310.00000	9909.44240	   0.32433	   0.02087	   0.32501	  -3.68250
4458038.69133	 310.00000	7835.48000	   0.33208	   0.02929	   0.33337	  -5.04101
4458038.89233	 310.00000	6217.24610	   0.34060	   0.03443	   0.34234	  -5.77288
4458039.13033	 310.00000	4905.29100	   0.34813	   0.03860	   0.35027	  -6.32771
4458039.36933	 310.00000	3881.27370	   0.35656	   0.04365	   0.35922	  -6.97942
4458039.60733	 310.00000	3070.98270	   0.36431	   0.04724	   0.36736	  -7.38902
4458039.84533	 310.00000	2430.77780	   0.37164	   0.05120	   0.37515	  -7.84430
4458040.08333	 310.00000	1923.15370	   0.38125	   0.05324	   0.38495	  -7.94914
4458040.32133	 310.00000	1522.43580	   0.38777	   0.05712	   0.39195	  -8.38028
4458040.55933	 310.00000	1203.84460	   0.39977	   0.06100	   0.40439	  -8.67630
4458040.79833	 310.00000	 952.86591	   0.40759	   0.06530	   0.41279	  -9.10258
4458041.03633	 310.00000	 754.27557	   0.41802	   0.06715	   0.42338	  -9.12605
4458041.27333	 310.00000	 596.71857	   0.42607	   0.07192	   0.43209	  -9.58107
4458041.51133	 310.00000	 471.96338	   0.43821	   0.07493	   0.44457	  -9.70345
4458041.75033	 310.00000	 373.20856	   0.44809	   0.07885	   0.45497	  -9.98075
4458041.98833	 310.00000	 295.47278	   0.45997	   0.08463	   0.46769	 -10.42510
4458042.22733	 310.00000	 233.87738	   0.47066	   0.08920	   0.47904	 -10.73092
4458042.46534	 310.00000	 185.05922	   0.48321	   0.09175	   0.49184	 -10.75102
4458042.70134	 310.00000	 146.35823	   0.49688	   0.09915	   0.50668	 -11.28495
4458042.93834	 310.00000	 115.77804	   0.51203	   0.10574	   0.52283	 -11.66850
4458043.17234	 310.00000	  91.67210	   0.52348	   0.11244	   0.53542	 -12.12234
4458043.41734	 310.00000	  72.51701	   0.53915	   0.12128	   0.55262	 -12.67713
4458043.64634	 310.00000	  57.36816	   0.55652	   0.13118	   0.57177	 -13.26325
4458043.88334	 310.00000	  45.36290	   0.57398	   0.14254	   0.59141	 -13.94666
4458044.11534	 310.00000	  35.93134	   0.59322	   0.15719	   0.61369	 -14.84106
4458044.36634	 310.00000	  28.40909	   0.61505	   0.17390	   0.63916	 -15.78758
4458044.58034	 310.00000	  22.48202	   0.63943	   0.19147	   0.66748	 -16.67008
4458044.84534	 310.00000	  17.79613	   0.67062	   0.20907	   0.70246	 -17.31502
4458045.09734	 310.00000	  14.06813	   0.70816	   0.22813	   0.74400	 -17.85571
4458045.31334	 310.00000	  11.14480	   0.75156	   0.24266	   0.78976	 -17.89382
4458045.58134	 310.00000	   8.81772	   0.79997	   0.25255	   0.83889	 -17.52114
4458045.75934	 310.00000	   6.97545	   0.84717	   0.25346	   0.88427	 -16.65619
4458045.97734	 310.00000	   5.51730	   0.90129	   0.25141	   0.93570	 -15.58641
4458046.24634	 310.00000	   4.36941	   0.94591	   0.23653	   0.97503	 -14.03932
4458046.58134	 310.00000	   3.45686	   0.99147	   0.21924	   1.01542	 -12.46921
4458047.00034	 310.00000	   2.73547	   1.02637	   0.20037	   1.04574	 -11.04652
4458047.52534	 310.00000	   2.16054	   1.05460	   0.17709	   1.06937	  -9.53246
4458048.18434	 310.00000	   1.70952	   1.07744	   0.15617	   1.08870	  -8.24734
4458049.01334	 310.00000	   1.35352	   1.09610	   0.14002	   1.10501	  -7.27992
4458050.05635	 310.00000	   1.07079	   1.10821	   0.12623	   1.11537	  -6.49814
4458051.37035	 310.00000	   0.84734	   1.11816	   0.11530	   1.12409	  -5.88719
4458053.02535	 310.00000	   0.67072	   1.12719	   0.10766	   1.13232	  -5.45567
4458055.11435	 310.00000	   0.53067	   1.13606	   0.10350	   1.14076	  -5.20553
4458057.75136	 310.00000	   0.41976	   1.14417	   0.10263	   1.14876	  -5.12573
4458061.08236	 310.00000	   0.33183	   1.15170	   0.10453	   1.15644	  -5.18617
4458065.28837	 310.00000	   0.26261	   1.16056	   0.10997	   1.16575	  -5.41316
4458070.59637	 310.00000	   0.20791	   1.17272	   0.11974	   1.17882	  -5.82971
4458077.30138	 310.00000	   0.16452	   1.18578	   0.13712	   1.19368	  -6.59602
4458085.77739	 310.00000	   0.13007	   1.19644	   0.16116	   1.20725	  -7.67175
4458096.46741	 310.00000	   0.10309	   1.20512	   0.18630	   1.21944	  -8.78777
4458109.98142	 310.00000	   0.08153	   1.21613	   0.21146	   1.23438	  -9.86375
4458127.07945	 310.00000	   0.06443	   1.23372	   0.24060	   1.25696	 -11.03535
4458148.66547	 310.00000	   0.05102	   1.26171	   0.27296	   1.29089	 -12.20731
4458175.90851	 310.00000	   0.04042	   1.29454	   0.31163	   1.33152	 -13.53489
4458210.40456	 310.00000	   0.03192	   1.33846	   0.35143	   1.38382	 -14.71154
4458253.95161	 310.00000	   0.02528	   1.40267	   0.39955	   1.45846	 -15.89944
4458309.01668	 310.00000	   0.01999	   1.48378	   0.47124	   1.55682	 -17.61951
4471096.10699	 311.00000	20004.45300	   0.29799	  -0.01472	   0.29835	   2.82877
4471096.24999	 311.00000	15829.12600	   0.30851	   0.00025	   0.30851	  -0.04706
4471096.39199	 311.00000	12516.70300	   0.31602	   0.01198	   0.31625	  -2.17118
4471096.53399	 311.00000	9909.44240	   0.32345	   0.02115	   0.32414	  -3.74201
4471096.69799	 311.00000	7835.48000	   0.33153	   0.02817	   0.33273	  -4.85742
4471096.89899	 311.00000	6217.24610	   0.33892	   0.03329	   0.34055	  -5.60923
4471097.13699	 311.00000	4905.29100	   0.34952	   0.03891	   0.35168	  -6.35215
4471097.37599	 311.00000	3881.27370	   0.35591	   0.04167	   0.35834	  -6.67840
4471097.61399	 311.00000	3070.98270	   0.36415	   0.04752	   0.36724	  -7.43425
4471097.85199	 311.00000	2430.77780	   0.37259	   0.05130	   0.37610	  -7.83955
4471098.08999	 311.00000	1923.15370	   0.38108	   0.05357	   0.38483	  -8.00165
4471098.32799	 311.00000	1522.43580	   0.38799	   0.05830	   0.39234	  -8.54587
4471098.56599	 311.00000	1203.84460	   0.39790	   0.06126	   0.40259	  -8.75201
4471098.80499	 311.00000	 952.86591	   0.40806	   0.06307	   0.41290	  -8.78623
4471099.04299	 311.00000	 754.27557	   0.41672	   0.06751	   0.42216	  -9.20192
4471099.27999	 311.00000	 596.71857	   0.42651	   0.07070	   0.43233	  -9.41209
4471099.51799	 311.00000	 471.96338	   0.43693	   0.07507	   0.44333	  -9.74874
4471099.75699	 311.00000	 373.20856	   0.44777	   0.07960	   0.45479	 -10.08044
4471099.99499	 311.00000	 295.47278	   0.46019	   0.08353	   0.46771	 -10.28771
4471100.23399	 311.00000	 233.87738	   0.47147	   0.08953	   0.47990	 -10.75210
4471100.47199	 311.00000	 185.05922	   0.48344	   0.09309	   0.49232	 -10.89921
4471100.70799	 311.00000	 146.35823	   0.49613	   0.09924	   0.50596	 -11.31199
4471100.94399	 311.00000	 115.77804	   0.50947	   0.10386	   0.51995	 -11.52229
4471101.17899	 311.00000	  91.67210	   0.52340	   0.11159	   0.53516	 -12.03547
4471101.42399	 311.00000	  72.51701	   0.53840	   0.12012	   0.55164	 -12.57692
4471101.65299	 311.00000	  57.36816	   0.55360	   0.13084	   0.56885	 -13.29786
4471101.88999	 311.00000	  45.36290	   0.57231	   0.14192	   0.58964	 -13.92687
4471102.12199	 311.00000	  35.93134	   0.58997	   0.15639	   0.61034	 -14.84653
4471102.37199	 311.00000	  28.40909	   0.61215	   0.17251	   0.63599	 -15.73839
4471102.58699	 311.00000	  22.48202	   0.63657	   0.19039	   0.66443	 -16.65106
4471102.85199	 311.00000	  17.79613	   0.66851	   0.20895	   0.70040	 -17.35707
4471103.10400	 311.00000	  14.06813	   0.70423	   0.22885	   0.74048	 -18.00228
4471103.32000	 311.00000	  11.14480	   0.74648	   0.24523	   0.78573	 -18.18636
4471103.58800	 311.00000	   8.81772	   0.79581	   0.25364	   0.83525	 -17.67842
4471103.76600	 311.00000	   6.97545	   0.84521	   0.25437	   0.88266	 -16.74975
4471103.98400	 311.00000	   5.51730	   0.89555	   0.25422	   0.93093	 -15.84751
4471104.25300	 311.00000	   4.36941	   0.94450	   0.23812	   0.97405	 -14.15008
4471104.58800	 311.00000	   3.45686	   0.99052	   0.22408	   1.01555	 -12.74694
4471105.00700	 311.00000	   2.73547	   1.02543	   0.20389	   1.04550	 -11.24559
4471105.53200	 311.00000	   2.16054	   1.05534	   0.17989	   1.07056	  -9.67320
4471106.19100	 311.00000	   1.70952	   1.07947	   0.16057	   1.09135	  -8.46074
4471107.02000	 311.00000	   1.35352	   1.09740	   0.14369	   1.10677	  -7.45960
4471108.06300	 311.00000	   1.07079	   1.11064	   0.12877	   1.11808	  -6.61368
4471109.37700	 311.00000	   0.84734	   1.12177	   0.11629	   1.12778	  -5.91870
4471111.03201	 311.00000	   0.67072	   1.13127	   0.10920	   1.13653	  -5.51379
4471113.12101	 311.00000	   0.53067	   1.13968	   0.10429	   1.14444	  -5.22828
4471115.75801	 311.00000	   0.41976	   1.14709	   0.10396	   1.15179	  -5.17869
4471119.08902	 311.00000	   0.33183	   1.15598	   0.10581	   1.16081	  -5.22971
4471123.29502	 311.00000	   0.26261	   1.16574	   0.11147	   1.17105	  -5.46215
4471128.60303	 311.00000	   0.20791	   1.17839	   0.12280	   1.18477	  -5.94956
4471135.30804	 311.00000	   0.16452	   1.18998	   0.14109	   1.19832	  -6.76185
4471143.78405	 311.00000	   0.13007	   1.19827	   0.16338	   1.20936	  -7.76408
4471154.47406	 311.00000	   0.10309	   1.20621	   0.18591	   1.22045	  -8.76209
4471167.98808	 311.00000	   0.08153	   1.21996	   0.20934	   1.23779	  -9.73707
4471185.08610	 311.00000	   0.06443	   1.24011	   0.23829	   1.26280	 -10.87710
4471206.67213	 311.00000	   0.05102	   1.26793	   0.27310	   1.29701	 -12.15537
4471233.91517	 311.00000	   0.04042	   1.30150	   0.31030	   1.33798	 -13.40983
4471268.41121	 311.00000	   0.03192	   1.35105	   0.35072	   1.39583	 -14.55208
4471311.95827	 311.00000	   0.02528	   1.41911	   0.40688	   1.47629	 -15.99822
4471367.02334	 311.00000	   0.01999	   1.49313	   0.49125	   1.57187	 -18.21157
4484089.61985	 312.00000	20004.45300	   0.30018	  -0.01442	   0.30053	   2.75028
4484089.76285	 312.00000	15829.12600	   0.30869	   0.00029	   0.30869	  -0.05300
4484089.90485	 312.00000	12516.70300	   0.31693	   0.01197	   0.31716	  -2.16213
4484090.04685	 312.00000	9909.44240	   0.32415	   0.02203	   0.32489	  -3.88832
4484090.21085	 312.00000	7835.48000	   0.33204	   0.02998	   0.33339	  -5.15942
4484090.41185	 312.00000	6217.24610	   0.34061	   0.03363	   0.34226	  -5.63868
4484090.64985	 312.00000	4905.29100	   0.34941	   0.03851	   0.35153	  -6.28891
4484090.88885	 312.00000	3881.27370	   0.35710	   0.04513	   0.35994	  -7.20235
4484091.12685	 312.00000	3070.98270	   0.36519	   0.04722	   0.36823	  -7.36798
4484091.36485	 312.00000	2430.77780	   0.37294	   0.05103	   0.37642	  -7.79202
4484091.60285	 312.00000	1923.15370	   0.38108	   0.05440	   0.38495	  -8.12476
4484091.84086	 312.00000	1522.43580	   0.39020	   0.05803	   0.39449	  -8.45909
4484092.07886	 312.00000	1203.84460	   0.39971	   0.06034	   0.40424	  -8.58505
4484092.31786	 312.00000	 952.86591	   0.40639	   0.06329	   0.41129	  -8.85188
4484092.55586	 312.00000	 754.27557	   0.41730	   0.06738	   0.42270	  -9.17221
4484092.79286	 312.00000	 596.71857	   0.42760	   0.07202	   0.43363	  -9.56104
4484093.03086	 312.00000	 471.96338	   0.43749	   0.07467	   0.44382	  -9.68535
4484093.26986	 312.00000	 373.20856	   0.44755	   0.07903	   0.45447	 -10.01480
4484093.50786	 312.00000	 295.47278	   0.45950	   0.08317	   0.46696	 -10.25904
4484093.74686	 312.00000	 233.87738	   0.47163	   0.08826	   0.47982	 -10.59973
4484093.98486	 312.00000	 185.05922	   0.48409	   0.09386	   0.49310	 -10.97284
4484094.22086	 312.00000	 146.35823	   0.49773	   0.10032	   0.50774	 -11.39597
4484094.45686	 312.00000	 115.77804	   0.51264	   0.10571	   0.52343	 -11.65189
4484094.69186	 312.00000	  91.67210	   0.52687	   0.11275	   0.53880	 -12.07963
4484094.93686	 312.00000	  72.51701	   0.54051	   0.12193	   0.55409	 -12.71243
4484095.16586	 312.00000	  57.36816	   0.55550	   0.12997	   0.57050	 -13.16821
4484095.40286	 312.00000	  45.36290	   0.57251	   0.14396	   0.59033	 -14.11432
4484095.63486	 312.00000	  35.93134	   0.59141	   0.15593	   0.61162	 -14.77031
4484095.88586	 312.00000	  28.40909	   0.61303	   0.17403	   0.63726	 -15.84859
4484096.09986	 312.00000	  22.48202	   0.63818	   0.18878	   0.66552	 -16.47840
4484096.36486	 312.00000	  17.79613	   0.66937	   0.20926	   0.70132	 -17.36043
4484096.61686	 312.00000	  14.06813	   0.70480	   0.22927	   0.74115	 -18.01959
4484096.83286	 312.00000	  11.14480	   0.74867	   0.24624	   0.78812	 -18.20638
4484097.10086	 312.00000	   8.81772	   0.79518	   0.25658	   0.83555	 -17.88335
4484097.27886	 312.00000	   6.97545	   0.84538	   0.26033	   0.88456	 -17.11611
4484097.49686	 312.00000	   5.51730	   0.90168	   0.26108	   0.93872	 -16.14795
4484097.76586	 312.00000	   4.36941	   0.94621	   0.24586	   0.97763	 -14.56564
4484098.10086	 312.00000	   3.45686	   0.99544	   0.23063	   1.02180	 -13.04432
4484098.51986	 312.00000	   2.73547	   1.03262	   0.21214	   1.05419	 -11.60918
4484099.04486	 312.00000	   2.16054	   1.06393	   0.18751	   1.08032	  -9.99524
4484099.70487	 312.00000	   1.70952	   1.08931	   0.16660	   1.10197	  -8.69536
4484100.53287	 312.00000	   1.35352	   1.10919	   0.14835	   1.11906	  -7.61794
4484101.57587	 312.00000	   1.07079	   1.12356	   0.13414	   1.13154	  -6.80799
4484102.88987	 312.00000	   0.84734	   1.13451	   0.12161	   1.14101	  -6.11837
4484104.54487	 312.00000	   0.67072	   1.14367	   0.11332	   1.14927	  -5.65863
4484106.63387	 312.00000	   0.53067	   1.15328	   0.10868	   1.15839	  -5.38338
4484109.27088	 312.00000	   0.41976	   1.16181	   0.10685	   1.16671	  -5.25464
4484112.60188	 312.00000	   0.33183	   1.16992	   0.10903	   1.17499	  -5.32430
4484116.80789	 312.00000	   0.26261	   1.17904	   0.11366	   1.18451	  -5.50619
4484122.11589	 312.00000	   0.20791	   1.19167	   0.12367	   1.19807	  -5.92476
4484128.82090	 312.00000	   0.16452	   1.20437	   0.14046	   1.21254	  -6.65215
4484137.29691	 312.00000	   0.13007	   1.21615	   0.16447	   1.22722	  -7.70193
4484147.98693	 312.00000	   0.10309	   1.22458	   0.19014	   1.23925	  -8.82596
4484161.50095	 312.00000	   0.08153	   1.23564	   0.21620	   1.25441	  -9.92471
4484178.59897	 312.00000	   0.06443	   1.25479	   0.24572	   1.27863	 -11.07985
4484200.18600	 312.00000	   0.05102	   1.28261	   0.27884	   1.31257	 -12.26533
4484227.42803	 312.00000	   0.04042	   1.31565	   0.31797	   1.35353	 -13.58681
4484261.92408	 312.00000	   0.03192	   1.35952	   0.35882	   1.40608	 -14.78514
4484305.47114	 312.00000	   0.02528	   1.42390	   0.40689	   1.48089	 -15.94772
4484360.53721	 312.00000	   0.01999	   1.50530	   0.47929	   1.57976	 -17.66149
4496983.24451	 313.00000	20004.45300	   0.29932	  -0.01365	   0.29963	   2.61183
4496983.38751	 313.00000	15829.12600	   0.30781	  -0.00004	   0.30781	   0.00774
4496983.52951	 313.00000	12516.70300	   0.31706	   0.01030	   0.31723	  -1.86014
4496983.67151	 313.00000	9909.44240	   0.32469	   0.02167	   0.32541	  -3.81832
4496983.83551	 313.00000	7835.48000	   0.33342	   0.02812	   0.33461	  -4.82095
4496984.03651	 313.00000	6217.24610	   0.34136	   0.03463	   0.34311	  -5.79196
4496984.27451	 313.00000	4905.29100	   0.34907	   0.04004	   0.35135	  -6.54354
4496984.51251	 313.00000	3881.27370	   0.35659	   0.04503	   0.35942	  -7.19687
4496984.75051	 313.00000	3070.98270	   0.36563	   0.04692	   0.36863	  -7.31276
4496984.98851	 313.00000	2430.77780	   0.37186	   0.05088	   0.37532	  -7.79092
4496985.22651	 313.00000	1923.15370	   0.38127	   0.05546	   0.38528	  -8.27562
4496985.46451	 313.00000	1522.43580	   0.38971	   0.05793	   0.39399	  -8.45486
4496985.70251	 313.00000	1203.84460	   0.39898	   0.05980	   0.40344	  -8.52410
4496985.94151	 313.00000	 952.86591	   0.40921	   0.06575	   0.41446	  -9.12793
4496986.17951	 313.00000	 754.27557	   0.41942	   0.06746	   0.42481	  -9.13671
4496986.41652	 313.00000	 596.71857	   0.42893	   0.07014	   0.43463	  -9.28669
4496986.65452	 313.00000	 471.96338	   0.43823	   0.07655	   0.44486	  -9.90805
4496986.89352	 313.00000	 373.20856	   0.44836	   0.07926	   0.45532	 -10.02435
4496987.13152	 313.00000	 295.47278	   0.45984	   0.08477	   0.46759	 -10.44490
4496987.37052	 313.00000	 233.87738	   0.47267	   0.08768	   0.48074	 -10.50877
4496987.60852	 313.00000	 185.05922	   0.48387	   0.09282	   0.49269	 -10.85938
4496987.84452	 313.00000	 146.35823	   0.49786	   0.09957	   0.50772	 -11.31002
4496988.08052	 313.00000	 115.77804	   0.51046	   0.10584	   0.52132	 -11.71385
4496988.31552	 313.00000	  91.67210	   0.52538	   0.11299	   0.53739	 -12.13727
4496988.56052	 313.00000	  72.51701	   0.54115	   0.12087	   0.55448	 -12.59053
4496988.78952	 313.00000	  57.36816	   0.55617	   0.13125	   0.57144	 -13.27847
4496989.02652	 313.00000	  45.36290	   0.57347	   0.14164	   0.59071	 -13.87378
4496989.25852	 313.00000	  35.93134	   0.59240	   0.15753	   0.61299	 -14.89107
4496989.50952	 313.00000	  28.40909	   0.61293	   0.17270	   0.63680	 -15.73544
4496989.72352	 313.00000	  22.48202	   0.63644	   0.18877	   0.66384	 -16.52029
4496989.98852	 313.00000	  17.79613	   0.66785	   0.20947	   0.69993	 -17.41354
4496990.24052	 313.00000	  14.06813	   0.70216	   0.22818	   0.73831	 -18.00237
4496990.45652	 313.00000	  11.14480	   0.74527	   0.24498	   0.78450	 -18.19637
4496990.72452	 313.00000	   8.81772	   0.79243	   0.25998	   0.83399	 -18.16382
4496990.90252	 313.00000	   6.97545	   0.84834	   0.26292	   0.88815	 -17.21961
4496991.12052	 313.00000	   5.51730	   0.89510	   0.26219	   0.93271	 -16.32593
4496991.38952	 313.00000	   4.36941	   0.95158	   0.25075	   0.98406	 -14.76220
4496991.72452	 313.00000	   3.45686	   0.99677	   0.23922	   1.02507	 -13.49526
4496992.14352	 313.00000	   2.73547	   1.03588	   0.21702	   1.05837	 -11.83242
4496992.66852	 313.00000	   2.16054	   1.07096	   0.19328	   1.08826	 -10.23020
4496993.32752	 313.00000	   1.70952	   1.09665	   0.17334	   1.11026	  -8.98199
4496994.15653	 313.00000	   1.35352	   1.11602	   0.15305	   1.12647	  -7.80875
4496995.19953	 313.00000	   1.07079	   1.13219	   0.13667	   1.14041	  -6.88319
4496996.51353	 313.00000	   0.84734	   1.14551	   0.12436	   1.15224	  -6.19591
4496998.16853	 313.00000	   0.67072	   1.15635	   0.11583	   1.16213	  -5.72025
4497000.25753	 313.00000	   0.53067	   1.16538	   0.11298	   1.17084	  -5.53729
4497002.89454	 313.00000	   0.41976	   1.17192	   0.11176	   1.17724	  -5.44750
4497006.22554	 313.00000	   0.33183	   1.17883	   0.11350	   1.18428	  -5.49955
4497010.43155	 313.00000	   0.26261	   1.18788	   0.11771	   1.19369	  -5.65909
4497015.73955	 313.00000	   0.20791	   1.19717	   0.12688	   1.20388	  -6.04974
4497022.44456	 313.00000	   0.16452	   1.20824	   0.13901	   1.21621	  -6.56294
4497030.92057	 313.00000	   0.13007	   1.22221	   0.15513	   1.23202	  -7.23383
4497041.61059	 313.00000	   0.10309	   1.24191	   0.17661	   1.25440	  -8.09378
4497055.12461	 313.00000	   0.08153	   1.26700	   0.20899	   1.28412	  -9.36633
4497072.22263	 313.00000	   0.06443	   1.29178	   0.25260	   1.31624	 -11.06442
4497093.80966	 313.00000	   0.05102	   1.30926	   0.30280	   1.34382	 -13.02229
4497121.05169	 313.00000	   0.04042	   1.32812	   0.34728	   1.37277	 -14.65378
4497155.54774	 313.00000	   0.03192	   1.35985	   0.39024	   1.41474	 -16.01182
4497199.09479	 313.00000	   0.02528	   1.40447	   0.43629	   1.47068	 -17.25716
4497254.16087	 313.00000	   0.01999	   1.46072	   0.48685	   1.53972	 -18.43289
4509801.46566	 314.00000	20004.45300	   0.30011	  -0.01300	   0.30039	   2.48116
4509801.60766	 314.00000	15829.12600	   0.30809	   0.00140	   0.30809	  -0.26109
4509801.74966	 314.00000	12516.70300	   0.31670	   0.01401	   0.31701	  -2.53229
4509801.89166	 314.00000	9909.44240	   0.32457	   0.02133	   0.32527	  -3.75943
4509802.05566	 314.00000	7835.48000	   0.33305	   0.02956	   0.33436	  -5.07196
4509802.25666	 314.00000	6217.24610	   0.34072	   0.03567	   0.34258	  -5.97660
4509802.49466	 314.00000	4905.29100	   0.34952	   0.03868	   0.35165	  -6.31536
4509802.73366	 314.00000	3881.27370	   0.35834	   0.04528	   0.36118	  -7.20145
4509802.97166	 314.00000	3070.98270	   0.36670	   0.04819	   0.36986	  -7.48632
4509803.20966	 314.00000	2430.77780	   0.37457	   0.05156	   0.37810	  -7.83725
4509803.44766	 314.00000	1923.15370	   0.38248	   0.05512	   0.38643	  -8.19983
4509803.68566	 314.00000	1522.43580	   0.39229	   0.05761	   0.39650	  -8.35454
4509803.92366	 314.00000	1203.84460	   0.40022	   0.06061	   0.40478	  -8.61088
4509804.16266	 314.00000	 952.86591	   0.41010	   0.06331	   0.41495	  -8.77563
4509804.40066	 314.00000	 754.27557	   0.41986	   0.06769	   0.42528	  -9.15796
4509804.63766	 314.00000	 596.71857	   0.42902	   0.07127	   0.43490	  -9.43134
4509804.87566	 314.00000	 471.96338	   0.43942	   0.07500	   0.44577	  -9.68643
4509805.11466	 314.00000	 373.20856	   0.44885	   0.08041	   0.45600	 -10.15621
4509805.35266	 314.00000	 295.47278	   0.46084	   0.08443	   0.46851	 -10.38210
4509805.59166	 314.00000	 233.87738	   0.47306	   0.08988	   0.48153	 -10.75819
4509805.82966	 314.00000	 185.05922	   0.48536	   0.09361	   0.49430	 -10.91676
4509806.06566	 314.00000	 146.35823	   0.49767	   0.10072	   0.50775	 -11.44079
4509806.30167	 314.00000	 115.77804	   0.51213	   0.10712	   0.52321	 -11.81356
4509806.53667	 314.00000	  91.67210	   0.52593	   0.11421	   0.53819	 -12.25193
4509806.78167	 314.00000	  72.51701	   0.53985	   0.12246	   0.55356	 -12.78134
4509807.01067	 314.00000	  57.36816	   0.55658	   0.13096	   0.57178	 -13.24033
4509807.24767	 314.00000	  45.36290	   0.57501	   0.14254	   0.59242	 -13.92209
4509807.47967	 314.00000	  35.93134	   0.59232	   0.15606	   0.61254	 -14.76005
4509807.73067	 314.00000	  28.40909	   0.61341	   0.17201	   0.63707	 -15.66425
4509807.94467	 314.00000	  22.48202	   0.63917	   0.18942	   0.66665	 -16.50749
4509808.20967	 314.00000	  17.79613	   0.66847	   0.20768	   0.69999	 -17.25887
4509808.46167	 314.00000	  14.06813	   0.70371	   0.22895	   0.74002	 -18.02228
4509808.67767	 314.00000	  11.14480	   0.74661	   0.24855	   0.78689	 -18.41290
4509808.94567	 314.00000	   8.81772	   0.79371	   0.26021	   0.83528	 -18.15132
4509809.12367	 314.00000	   6.97545	   0.84496	   0.26775	   0.88637	 -17.58205
4509809.34167	 314.00000	   5.51730	   0.90174	   0.26830	   0.94081	 -16.56969
4509809.61067	 314.00000	   4.36941	   0.94814	   0.25860	   0.98278	 -15.25582
4509809.94567	 314.00000	   3.45686	   1.00091	   0.24158	   1.02966	 -13.56955
4509810.36467	 314.00000	   2.73547	   1.04192	   0.22474	   1.06588	 -12.17203
4509810.88967	 314.00000	   2.16054	   1.07586	   0.19998	   1.09429	 -10.52969
4509811.54867	 314.00000	   1.70952	   1.10459	   0.17759	   1.11878	  -9.13343
4509812.37767	 314.00000	   1.35352	   1.12580	   0.15860	   1.13692	  -8.01884
4509813.42067	 314.00000	   1.07079	   1.14192	   0.14278	   1.15081	  -7.12721
4509814.73468	 314.00000	   0.84734	   1.15381	   0.12948	   1.16105	  -6.40278
4509816.38968	 314.00000	   0.67072	   1.16408	   0.12027	   1.17028	  -5.89890
4509818.47868	 314.00000	   0.53067	   1.17309	   0.11357	   1.17857	  -5.52956
4509821.11568	 314.00000	   0.41976	   1.18288	   0.11214	   1.18818	  -5.41549
4509824.44669	 314.00000	   0.33183	   1.19108	   0.11367	   1.19649	  -5.45166
4509828.65269	 314.00000	   0.26261	   1.20063	   0.11793	   1.20641	  -5.60955
4509833.96070	 314.00000	   0.20791	   1.21302	   0.12669	   1.21962	  -5.96263
4509840.66571	 314.00000	   0.16452	   1.22751	   0.14273	   1.23578	  -6.63241
4509849.14172	 314.00000	   0.13007	   1.24068	   0.16702	   1.25187	  -7.66722
4509859.83174	 314.00000	   0.10309	   1.25058	   0.19525	   1.26573	  -8.87385
4509873.34575	 314.00000	   0.08153	   1.26089	   0.22229	   1.28033	  -9.99824
4509890.44378	 314.00000	   0.06443	   1.27788	   0.25375	   1.30283	 -11.23120
4509912.02980	 314.00000	   0.05102	   1.30569	   0.28554	   1.33655	 -12.33592
4509939.27284	 314.00000	   0.04042	   1.33969	   0.32622	   1.37884	 -13.68527
4509973.76888	 314.00000	   0.03192	   1.38287	   0.36799	   1.43100	 -14.90156
4510017.31594	 314.00000	   0.02528	   1.44481	   0.41478	   1.50317	 -16.01777
4510072.38101	 314.00000	   0.01999	   1.52827	   0.48326	   1.60286	 -17.54753
4522536.19438	 315.00000	20004.45300	   0.30159	  -0.01360	   0.30190	   2.58157
4522536.33738	 315.00000	15829.12600	   0.31040	   0.00220	   0.31040	  -0.40530
4522536.47938	 315.00000	12516.70300	   0.31775	   0.01412	   0.31806	  -2.54437
4522536.62138	 315.00000	9909.44240	   0.32691	   0.02190	   0.32764	  -3.83340
4522536.78538	 315.00000	7835.48000	   0.33310	   0.02846	   0.33431	  -4.88393
4522536.98638	 315.00000	6217.24610	   0.34201	   0.03575	   0.34388	  -5.96694
4522537.22438	 315.00000	4905.29100	   0.34982	   0.03857	   0.35194	  -6.29215
4522537.46338	 315.00000	3881.27370	   0.35733	   0.04460	   0.36010	  -7.11515
4522537.70138	 315.00000	3070.98270	   0.36651	   0.04842	   0.36969	  -7.52648
4522537.93939	 315.00000	2430.77780	   0.37449	   0.05091	   0.37793	  -7.74225
4522538.17739	 315.00000	1923.15370	   0.38295	   0.05519	   0.38691	  -8.20159
4522538.41539	 315.00000	1522.43580	   0.39202	   0.05830	   0.39633	  -8.45896
4522538.65339	 315.00000	1203.84460	   0.39925	   0.06233	   0.40408	  -8.87275
4522538.89239	 315.00000	 952.86591	   0.40990	   0.06478	   0.41498	  -8.98051
4522539.13039	 315.00000	 754.27557	   0.41871	   0.06737	   0.42410	  -9.14081
4522539.36739	 315.00000	 596.71857	   0.42935	   0.07118	   0.43521	  -9.41294
4522539.60539	 315.00000	 471.96338	   0.43959	   0.07565	   0.44605	  -9.76445
4522539.84439	 315.00000	 373.20856	   0.45166	   0.08013	   0.45871	 -10.06075
4522540.08239	 315.00000	 295.47278	   0.46155	   0.08569	   0.46943	 -10.51798
4522540.32139	 315.00000	 233.87738	   0.47439	   0.08768	   0.48243	 -10.47207
4522540.55939	 315.00000	 185.05922	   0.48617	   0.09398	   0.49517	 -10.94057
4522540.79539	 315.00000	 146.35823	   0.49982	   0.09887	   0.50950	 -11.18885
4522541.03239	 315.00000	 115.77804	   0.51488	   0.10694	   0.52587	 -11.73371
4522541.26639	 315.00000	  91.67210	   0.52741	   0.11461	   0.53972	 -12.26051
4522541.51139	 315.00000	  72.51701	   0.54154	   0.12138	   0.55498	 -12.63370
4522541.74039	 315.00000	  57.36816	   0.55930	   0.13218	   0.57470	 -13.29662
4522541.97739	 315.00000	  45.36290	   0.57699	   0.14359	   0.59459	 -13.97466
4522542.20939	 315.00000	  35.93134	   0.59341	   0.15681	   0.61378	 -14.80191
4522542.46039	 315.00000	  28.40909	   0.61392	   0.17235	   0.63765	 -15.68164
4522542.67439	 315.00000	  22.48202	   0.64057	   0.18954	   0.66802	 -16.48332
4522542.93939	 315.00000	  17.79613	   0.66721	   0.21019	   0.69954	 -17.48621
4522543.19139	 315.00000	  14.06813	   0.70433	   0.22937	   0.74074	 -18.03853
4522543.40739	 315.00000	  11.14480	   0.74758	   0.24725	   0.78741	 -18.30101
4522543.67539	 315.00000	   8.81772	   0.79396	   0.26159	   0.83595	 -18.23587
4522543.85339	 315.00000	   6.97545	   0.84731	   0.27399	   0.89050	 -17.91923
4522544.07139	 315.00000	   5.51730	   0.90143	   0.26745	   0.94027	 -16.52517
4522544.34039	 315.00000	   4.36941	   0.95285	   0.26709	   0.98958	 -15.65862
4522544.67539	 315.00000	   3.45686	   1.00213	   0.24822	   1.03242	 -13.91159
4522545.09439	 315.00000	   2.73547	   1.04807	   0.22857	   1.07271	 -12.30268
4522545.61940	 315.00000	   2.16054	   1.08353	   0.20768	   1.10325	 -10.85046
4522546.27840	 315.00000	   1.70952	   1.11062	   0.18332	   1.12565	  -9.37293
4522547.10740	 315.00000	   1.35352	   1.13420	   0.16217	   1.14573	  -8.13703
4522548.15040	 315.00000	   1.07079	   1.15136	   0.14646	   1.16063	  -7.24926
4522549.46440	 315.00000	   0.84734	   1.16526	   0.13390	   1.17293	  -6.55512
4522551.11940	 315.00000	   0.67072	   1.17553	   0.12417	   1.18206	  -6.02961
4522553.20841	 315.00000	   0.53067	   1.18381	   0.11748	   1.18962	  -5.66742
4522555.84541	 315.00000	   0.41976	   1.19348	   0.11488	   1.19899	  -5.49835
4522559.17641	 315.00000	   0.33183	   1.20242	   0.11600	   1.20800	  -5.51059
4522563.38242	 315.00000	   0.26261	   1.21143	   0.12102	   1.21746	  -5.70470
4522568.69043	 315.00000	   0.20791	   1.22181	   0.12910	   1.22861	  -6.03160
4522575.39543	 315.00000	   0.16452	   1.23608	   0.14171	   1.24418	  -6.54019
4522583.87145	 315.00000	   0.13007	   1.25351	   0.16290	   1.26405	  -7.40449
4522594.56146	 315.00000	   0.10309	   1.26956	   0.19316	   1.28417	  -8.65112
4522608.07548	 315.00000	   0.08153	   1.28098	   0.22859	   1.30121	 -10.11796
4522625.17350	 315.00000	   0.06443	   1.29601	   0.26553	   1.32293	 -11.57867
4522646.75953	 315.00000	   0.05102	   1.31638	   0.29631	   1.34932	 -12.68544
4522674.00256	 315.00000	   0.04042	   1.34926	   0.33505	   1.39024	 -13.94587
4522708.49861	 315.00000	   0.03192	   1.39076	   0.38069	   1.44192	 -15.30861
4522752.04567	 315.00000	   0.02528	   1.44223	   0.42549	   1.50368	 -16.43704
4522807.11074	 315.00000	   0.01999	   1.51596	   0.47780	   1.58947	 -17.49375
4535197.52501	 316.00000	20004.45300	   0.30060	  -0.01257	   0.30086	   2.39378
4535197.66801	 316.00000	15829.12600	   0.30834	   0.00153	   0.30834	  -0.28500
4535197.81001	 316.00000	12516.70300	   0.31617	   0.01378	   0.31647	  -2.49568
4535197.95202	 316.00000	9909.44240	   0.32595	   0.02317	   0.32677	  -4.06549
4535198.11602	 316.00000	7835.48000	   0.33479	   0.03010	   0.33614	  -5.13718
4535198.31702	 316.00000	6217.24610	   0.34239	   0.03542	   0.34422	  -5.90589
4535198.55502	 316.00000	4905.29100	   0.35043	   0.03992	   0.35270	  -6.49926
4535198.79402	 316.00000	3881.27370	   0.35826	   0.04348	   0.36089	  -6.91938
4535199.03202	 316.00000	3070.98270	   0.36597	   0.04794	   0.36910	  -7.46220
4535199.27002	 316.00000	2430.77780	   0.37426	   0.05144	   0.37778	  -7.82623
4535199.50802	 316.00000	1923.15370	   0.38405	   0.05640	   0.38817	  -8.35407
4535199.74602	 316.00000	1522.43580	   0.39086	   0.05711	   0.39501	  -8.31328
4535199.98402	 316.00000	1203.84460	   0.40186	   0.06115	   0.40648	  -8.65252
4535200.22302	 316.00000	 952.86591	   0.40991	   0.06520	   0.41506	  -9.03762
4535200.46102	 316.00000	 754.27557	   0.42054	   0.06777	   0.42597	  -9.15496
4535200.69802	 316.00000	 596.71857	   0.42923	   0.07182	   0.43519	  -9.49880
4535200.93602	 316.00000	 471.96338	   0.44023	   0.07516	   0.44659	  -9.68833
4535201.17502	 316.00000	 373.20856	   0.45082	   0.08006	   0.45788	 -10.06988
4535201.41302	 316.00000	 295.47278	   0.46248	   0.08457	   0.47015	 -10.36228
4535201.65202	 316.00000	 233.87738	   0.47611	   0.08773	   0.48412	 -10.44023
4535201.89002	 316.00000	 185.05922	   0.48601	   0.09482	   0.49517	 -11.03962
4535202.12602	 316.00000	 146.35823	   0.50081	   0.09907	   0.51051	 -11.18953
4535202.36202	 316.00000	 115.77804	   0.51346	   0.10692	   0.52447	 -11.76331
4535202.59602	 316.00000	  91.67210	   0.52784	   0.11361	   0.53993	 -12.14625
4535202.84102	 316.00000	  72.51701	   0.54241	   0.12092	   0.55573	 -12.56761
4535203.07002	 316.00000	  57.36816	   0.55778	   0.13136	   0.57304	 -13.25193
4535203.30702	 316.00000	  45.36290	   0.57577	   0.14259	   0.59316	 -13.90956
4535203.53902	 316.00000	  35.93134	   0.59273	   0.15607	   0.61293	 -14.75136
4535203.79002	 316.00000	  28.40909	   0.61517	   0.17290	   0.63901	 -15.69859
4535204.00402	 316.00000	  22.48202	   0.64019	   0.18997	   0.66778	 -16.52773
4535204.26902	 316.00000	  17.79613	   0.66923	   0.20930	   0.70120	 -17.36705
4535204.52102	 316.00000	  14.06813	   0.70420	   0.22932	   0.74060	 -18.03800
4535204.73702	 316.00000	  11.14480	   0.74765	   0.24897	   0.78801	 -18.41780
4535205.00502	 316.00000	   8.81772	   0.79486	   0.26373	   0.83747	 -18.35533
4535205.18302	 316.00000	   6.97545	   0.84480	   0.27446	   0.88827	 -17.99809
4535205.40102	 316.00000	   5.51730	   0.90445	   0.27497	   0.94533	 -16.91022
4535205.67003	 316.00000	   4.36941	   0.95313	   0.27000	   0.99064	 -15.81625
4535206.00503	 316.00000	   3.45686	   1.00583	   0.25276	   1.03710	 -14.10608
4535206.42403	 316.00000	   2.73547	   1.05344	   0.23601	   1.07955	 -12.62775
4535206.94903	 316.00000	   2.16054	   1.08851	   0.21385	   1.10932	 -11.11484
4535207.60803	 316.00000	   1.70952	   1.11807	   0.18819	   1.13380	  -9.55419
4535208.43703	 316.00000	   1.35352	   1.14169	   0.16809	   1.15400	  -8.37562
4535209.48003	 316.00000	   1.07079	   1.15898	   0.15030	   1.16869	  -7.38885
4535210.79403	 316.00000	   0.84734	   1.17349	   0.13582	   1.18133	  -6.60206
4535212.44903	 316.00000	   0.67072	   1.18565	   0.12509	   1.19223	  -6.02245
4535214.53804	 316.00000	   0.53067	   1.19694	   0.11854	   1.20280	  -5.65569
4535217.17504	 316.00000	   0.41976	   1.20694	   0.11761	   1.21266	  -5.56581
4535220.50604	 316.00000	   0.33183	   1.21568	   0.12182	   1.22176	  -5.72244
4535224.71205	 316.00000	   0.26261	   1.22186	   0.12808	   1.22856	  -5.98390
4535230.02006	 316.00000	   0.20791	   1.22962	   0.13664	   1.23719	  -6.34099
4535236.72507	 316.00000	   0.16452	   1.24030	   0.14798	   1.24910	  -6.80393
4535245.20108	 316.00000	   0.13007	   1.25357	   0.16451	   1.26432	  -7.47629
4535255.89109	 316.00000	   0.10309	   1.26848	   0.18613	   1.28207	  -8.34768
4535269.40511	 316.00000	   0.08153	   1.28831	   0.21050	   1.30540	  -9.27947
4535286.50313	 316.00000	   0.06443	   1.31662	   0.24351	   1.33895	 -10.47837
4535308.09016	 316.00000	   0.05102	   1.35682	   0.28570	   1.38657	 -11.89078
4535335.33220	 316.00000	   0.04042	   1.39633	   0.34833	   1.43912	 -14.00703
4535369.82824	 316.00000	   0.03192	   1.42828	   0.42055	   1.48891	 -16.40672
4535413.37530	 316.00000	   0.02528	   1.45527	   0.48312	   1.53337	 -18.36511
4535468.44137	 316.00000	   0.01999	   1.49513	   0.53709	   1.58867	 -19.75979
4547804.00897	 317.00000	20004.45300	   0.30052	  -0.01081	   0.30071	   2.05934
4547804.15197	 317.00000	15829.12600	   0.30963	   0.00061	   0.30963	  -0.11339
4547804.29397	 317.00000	12516.70300	   0.31735	   0.01361	   0.31764	  -2.45517
4547804.43597	 317.00000	9909.44240	   0.32642	   0.02386	   0.32729	  -4.18063
4547804.59997	 317.00000	7835.48000	   0.33295	   0.02915	   0.33423	  -5.00360
4547804.80097	 317.00000	6217.24610	   0.34203	   0.03431	   0.34375	  -5.72779
4547805.03898	 317.00000	4905.29100	   0.35025	   0.04018	   0.35255	  -6.54413
4547805.27798	 317.00000	3881.27370	   0.35804	   0.04404	   0.36074	  -7.01248
4547805.51598	 317.00000	3070.98270	   0.36788	   0.04804	   0.37100	  -7.43922
4547805.75398	 317.00000	2430.77780	   0.37530	   0.05331	   0.37906	  -8.08510
4547805.99198	 317.00000	1923.15370	   0.38344	   0.05473	   0.38732	  -8.12328
4547806.22998	 317.00000	1522.43580	   0.39254	   0.05752	   0.39673	  -8.33707
4547806.46798	 317.00000	1203.84460	   0.40045	   0.05967	   0.40487	  -8.47451
4547806.70698	 317.00000	 952.86591	   0.40955	   0.06358	   0.41446	  -8.82459
4547806.94498	 317.00000	 754.27557	   0.41974	   0.06856	   0.42530	  -9.27654
4547807.18198	 317.00000	 596.71857	   0.43032	   0.07091	   0.43612	  -9.35743
4547807.41998	 317.00000	 471.96338	   0.43868	   0.07503	   0.44505	  -9.70524
4547807.65898	 317.00000	 373.20856	   0.45119	   0.08011	   0.45824	 -10.06819
4547807.89698	 317.00000	 295.47278	   0.46317	   0.08331	   0.47061	 -10.19667
4547808.13598	 317.00000	 233.87738	   0.47470	   0.08802	   0.48279	 -10.50416
4547808.37398	 317.00000	 185.05922	   0.48814	   0.09409	   0.49712	 -10.90998
4547808.60998	 317.00000	 146.35823	   0.49978	   0.09873	   0.50944	 -11.17462
4547808.84698	 317.00000	 115.77804	   0.51270	   0.10546	   0.52344	 -11.62302
4547809.08098	 317.00000	  91.67210	   0.52667	   0.11298	   0.53865	 -12.10744
4547809.32598	 317.00000	  72.51701	   0.54150	   0.12138	   0.55494	 -12.63452
4547809.55498	 317.00000	  57.36816	   0.55741	   0.13092	   0.57258	 -13.21754
4547809.79198	 317.00000	  45.36290	   0.57526	   0.14201	   0.59253	 -13.86645
4547810.02398	 317.00000	  35.93134	   0.59104	   0.15477	   0.61096	 -14.67425
4547810.27498	 317.00000	  28.40909	   0.61325	   0.17119	   0.63670	 -15.59691
4547810.48898	 317.00000	  22.48202	   0.63829	   0.18951	   0.66583	 -16.53613
4547810.75398	 317.00000	  17.79613	   0.66731	   0.20911	   0.69931	 -17.39870
4547811.00598	 317.00000	  14.06813	   0.70329	   0.23065	   0.74014	 -18.15720
4547811.22198	 317.00000	  11.14480	   0.74278	   0.24979	   0.78365	 -18.58704
4547811.48998	 317.00000	   8.81772	   0.79276	   0.26408	   0.83559	 -18.42339
4547811.66798	 317.00000	   6.97545	   0.84165	   0.27260	   0.88470	 -17.94666
4547811.88598	 317.00000	   5.51730	   0.90134	   0.27671	   0.94286	 -17.06631
4547812.15498	 317.00000	   4.36941	   0.95045	   0.26906	   0.98780	 -15.80623
4547812.49099	 317.00000	   3.45686	   1.00717	   0.25443	   1.03881	 -14.17715
4547812.90899	 317.00000	   2.73547	   1.05186	   0.23920	   1.07871	 -12.81141
4547813.43399	 317.00000	   2.16054	   1.08797	   0.21428	   1.10887	 -11.14217
4547814.09399	 317.00000	   1.70952	   1.12014	   0.19017	   1.13617	  -9.63568
4547814.92199	 317.00000	   1.35352	   1.14382	   0.16989	   1.15636	  -8.44823
4547815.96499	 317.00000	   1.07079	   1.16173	   0.15322	   1.17179	  -7.51348
4547817.27899	 317.00000	   0.84734	   1.17429	   0.13839	   1.18242	  -6.72121
4547818.93499	 317.00000	   0.67072	   1.18628	   0.12773	   1.19314	  -6.14555
4547821.02300	 317.00000	   0.53067	   1.19614	   0.11998	   1.20214	  -5.72795
4547823.66000	 317.00000	   0.41976	   1.20597	   0.11801	   1.21173	  -5.58890
4547826.99100	 317.00000	   0.33183	   1.21463	   0.11902	   1.22045	  -5.59646
4547831.19701	 317.00000	   0.26261	   1.22492	   0.12301	   1.23108	  -5.73481
4547836.50502	 317.00000	   0.20791	   1.23754	   0.13212	   1.24457	  -6.09374
4547843.21003	 317.00000	   0.16452	   1.25218	   0.14897	   1.26101	  -6.78443
4547851.68604	 317.00000	   0.13007	   1.26456	   0.17331	   1.27638	  -7.80394
4547862.37705	 317.00000	   0.10309	   1.27403	   0.20071	   1.28974	  -8.95283
4547875.89007	 317.00000	   0.08153	   1.28555	   0.22776	   1.30557	 -10.04672
4547892.98809	 317.00000	   0.06443	   1.30330	   0.25889	   1.32877	 -11.23522
