Repository: kbm2110/Battery_Diagnostics_Thesis

# Battery_Diagnostics_Thesis
 Data-driven battery diagnostics using EIS

**Author:** Bala Manikanta Yaswanth Kanagarla
**Institution:** Technische Hochschule Ingolstadt (THI)
**Supervisor:** Prof. Dr. H.-G. Schweiger

## Overview

This project implements a machine learning framework for 
non-invasive State of Health (SoH) estimation of lithium-ion 
batteries using Electrochemical Impedance Spectroscopy (EIS).

Eight physically interpretable features are extracted from 
impedance spectra and used to train six ML models under a 
strict cell-level train-test split. The stacking ensemble 
achieves R² = 0.9122 and RMSE = 0.0234 on completely unseen 
cells.

---

File: data/EIS/EIS_state_III_35C01.txt (part 39 of 39)
time/s	           cycle number	freq/Hz	           Re(Z)/Ohm	  -Im(Z)/Ohm	   |Z|/Ohm	   Phase(Z)/deg 10194.00151	   1.00000	20004.45300	   0.29797	  -0.02827	   0.29930	   5.42007
4544992.10966	 317.00000	   0.05102	   1.61751	   0.09902	   1.62054	  -3.50297
4545019.35169	 317.00000	   0.04042	   1.77313	   0.41329	   1.82066	 -13.12041
4545053.84774	 317.00000	   0.03192	   1.71742	   0.83338	   1.90894	 -25.88495
4545097.39479	 317.00000	   0.02528	   1.38161	   1.18220	   1.81836	 -40.55249
4545152.46087	 317.00000	   0.01999	   0.83412	   1.22975	   1.48595	 -55.85182
4557475.93192	 318.00000	20004.45300	   0.30460	  -0.00599	   0.30465	   1.12646
4557476.07492	 318.00000	15829.12600	   0.31586	   0.00941	   0.31600	  -1.70691
4557476.21692	 318.00000	12516.70300	   0.32585	   0.01960	   0.32644	  -3.44167
4557476.35892	 318.00000	9909.44240	   0.33493	   0.02673	   0.33600	  -4.56300
4557476.52292	 318.00000	7835.48000	   0.34418	   0.03502	   0.34596	  -5.80943
4557476.72392	 318.00000	6217.24610	   0.35175	   0.04110	   0.35415	  -6.66381
4557476.96192	 318.00000	4905.29100	   0.36078	   0.04386	   0.36344	  -6.93178
4557477.20092	 318.00000	3881.27370	   0.36878	   0.04797	   0.37188	  -7.41211
4557477.43892	 318.00000	3070.98270	   0.37751	   0.05332	   0.38126	  -8.03965
4557477.67692	 318.00000	2430.77780	   0.38705	   0.05385	   0.39078	  -7.92039
4557477.91493	 318.00000	1923.15370	   0.39575	   0.05766	   0.39992	  -8.28936
4557478.15293	 318.00000	1522.43580	   0.40478	   0.06065	   0.40930	  -8.52111
4557478.39093	 318.00000	1203.84460	   0.41384	   0.06301	   0.41861	  -8.65730
4557478.62993	 318.00000	 952.86591	   0.42438	   0.06575	   0.42945	  -8.80664
4557478.86793	 318.00000	 754.27557	   0.43228	   0.06887	   0.43773	  -9.05236
4557479.10493	 318.00000	 596.71857	   0.44313	   0.07343	   0.44917	  -9.40877
4557479.34293	 318.00000	 471.96338	   0.45583	   0.07676	   0.46225	  -9.55899
4557479.58193	 318.00000	 373.20856	   0.46426	   0.08029	   0.47116	  -9.81179
4557479.81993	 318.00000	 295.47278	   0.47529	   0.08519	   0.48286	 -10.16228
4557480.05893	 318.00000	 233.87738	   0.48845	   0.08851	   0.49640	 -10.27129
4557480.29693	 318.00000	 185.05922	   0.50045	   0.09307	   0.50903	 -10.53506
4557480.53293	 318.00000	 146.35823	   0.51351	   0.09932	   0.52303	 -10.94690
4557480.76893	 318.00000	 115.77804	   0.52708	   0.10571	   0.53758	 -11.34047
4557481.00393	 318.00000	  91.67210	   0.54130	   0.11083	   0.55252	 -11.57125
4557481.24893	 318.00000	  72.51701	   0.55605	   0.11813	   0.56846	 -11.99421
4557481.47793	 318.00000	  57.36816	   0.57029	   0.12746	   0.58436	 -12.59880
4557481.71493	 318.00000	  45.36290	   0.58778	   0.13830	   0.60383	 -13.24067
4557481.94693	 318.00000	  35.93134	   0.60483	   0.15268	   0.62380	 -14.16735
4557482.19793	 318.00000	  28.40909	   0.62657	   0.16569	   0.64810	 -14.81190
4557482.41193	 318.00000	  22.48202	   0.65194	   0.18155	   0.67675	 -15.56106
4557482.67693	 318.00000	  17.79613	   0.68097	   0.20227	   0.71038	 -16.54329
4557482.92893	 318.00000	  14.06813	   0.71963	   0.21780	   0.75187	 -16.83878
4557483.14493	 318.00000	  11.14480	   0.75715	   0.23302	   0.79220	 -17.10627
4557483.41293	 318.00000	   8.81772	   0.80369	   0.24207	   0.83935	 -16.76187
4557483.59093	 318.00000	   6.97545	   0.85457	   0.25358	   0.89140	 -16.52725
4557483.80893	 318.00000	   5.51730	   0.89906	   0.24656	   0.93225	 -15.33578
4557484.07793	 318.00000	   4.36941	   0.94459	   0.23794	   0.97410	 -14.13844
4557484.41293	 318.00000	   3.45686	   0.99066	   0.21727	   1.01421	 -12.37005
4557484.83193	 318.00000	   2.73547	   1.03594	   0.20018	   1.05510	 -10.93676
4557485.35693	 318.00000	   2.16054	   1.06820	   0.18892	   1.08478	 -10.02965
4557486.01594	 318.00000	   1.70952	   1.08562	   0.17446	   1.09955	  -9.12919
4557486.84494	 318.00000	   1.35352	   1.09516	   0.15648	   1.10629	  -8.13151
4557487.88794	 318.00000	   1.07079	   1.10186	   0.13389	   1.10997	  -6.92794
4557489.20194	 318.00000	   0.84734	   1.11354	   0.10857	   1.11882	  -5.56899
4557490.85694	 318.00000	   0.67072	   1.13134	   0.08724	   1.13470	  -4.40960
4557492.94594	 318.00000	   0.53067	   1.16125	   0.07440	   1.16363	  -3.66607
4557495.58295	 318.00000	   0.41976	   1.19609	   0.08335	   1.19899	  -3.98645
4557498.91395	 318.00000	   0.33183	   1.22266	   0.11649	   1.22820	  -5.44248
4557503.11996	 318.00000	   0.26261	   1.22146	   0.16519	   1.23258	  -7.70177
4557508.42797	 318.00000	   0.20791	   1.18637	   0.20869	   1.20458	  -9.97652
4557515.13297	 318.00000	   0.16452	   1.12548	   0.22042	   1.14686	 -11.08112
4557523.60898	 318.00000	   0.13007	   1.06834	   0.18527	   1.08428	  -9.83812
4557534.29900	 318.00000	   0.10309	   1.04935	   0.10344	   1.05443	  -5.62980
4557547.81302	 318.00000	   0.08153	   1.11068	  -0.00054	   1.11068	   0.02785
4557564.91104	 318.00000	   0.06443	   1.24793	  -0.06905	   1.24984	   3.16709
4557586.49807	 318.00000	   0.05102	   1.49963	  -0.04835	   1.50041	   1.84654
4557613.74010	 318.00000	   0.04042	   1.77439	   0.16225	   1.78179	  -5.22471
4557648.23615	 318.00000	   0.03192	   1.92538	   0.57571	   2.00961	 -16.64721
4557691.78321	 318.00000	   0.02528	   1.79595	   1.08127	   2.09633	 -31.05042
4557746.84928	 318.00000	   0.01999	   1.32104	   1.43232	   1.94851	 -47.31439
4570039.69636	 319.00000	20004.45300	   0.30463	  -0.00422	   0.30466	   0.79436
4570039.83936	 319.00000	15829.12600	   0.31392	   0.00941	   0.31406	  -1.71734
4570039.98136	 319.00000	12516.70300	   0.32424	   0.02030	   0.32487	  -3.58308
4570040.12336	 319.00000	9909.44240	   0.33479	   0.02753	   0.33592	  -4.70099
4570040.28736	 319.00000	7835.48000	   0.34408	   0.03455	   0.34581	  -5.73449
4570040.48836	 319.00000	6217.24610	   0.35176	   0.03960	   0.35398	  -6.42300
4570040.72636	 319.00000	4905.29100	   0.36127	   0.04497	   0.36406	  -7.09508
4570040.96436	 319.00000	3881.27370	   0.37072	   0.05015	   0.37410	  -7.70452
4570041.20236	 319.00000	3070.98270	   0.37771	   0.05188	   0.38126	  -7.82150
4570041.44136	 319.00000	2430.77780	   0.38734	   0.05575	   0.39133	  -8.18991
4570041.67936	 319.00000	1923.15370	   0.39598	   0.05724	   0.40009	  -8.22551
4570041.91736	 319.00000	1522.43580	   0.40568	   0.06004	   0.41010	  -8.41806
4570042.15536	 319.00000	1203.84460	   0.41521	   0.06236	   0.41987	  -8.54118
4570042.39436	 319.00000	 952.86591	   0.42286	   0.06659	   0.42807	  -8.94901
4570042.63236	 319.00000	 754.27557	   0.43290	   0.06934	   0.43842	  -9.10049
4570042.86936	 319.00000	 596.71857	   0.44271	   0.07171	   0.44848	  -9.20056
4570043.10736	 319.00000	 471.96338	   0.45404	   0.07650	   0.46044	  -9.56327
4570043.34636	 319.00000	 373.20856	   0.46536	   0.07888	   0.47200	  -9.61997
4570043.58336	 319.00000	 295.47278	   0.47650	   0.08312	   0.48370	  -9.89510
4570043.82337	 319.00000	 233.87738	   0.48765	   0.08746	   0.49544	 -10.16727
4570044.06137	 319.00000	 185.05922	   0.50045	   0.09399	   0.50920	 -10.63672
4570044.29737	 319.00000	 146.35823	   0.51339	   0.09782	   0.52263	 -10.78717
4570044.53337	 319.00000	 115.77804	   0.52604	   0.10608	   0.53663	 -11.40077
4570044.76837	 319.00000	  91.67210	   0.54260	   0.11160	   0.55396	 -11.62213
4570045.01337	 319.00000	  72.51701	   0.55571	   0.11825	   0.56816	 -12.01294
4570045.24237	 319.00000	  57.36816	   0.57139	   0.12855	   0.58567	 -12.67904
4570045.47937	 319.00000	  45.36290	   0.58833	   0.13965	   0.60468	 -13.35305
4570045.71137	 319.00000	  35.93134	   0.60581	   0.15279	   0.62478	 -14.15508
4570045.96137	 319.00000	  28.40909	   0.62877	   0.16519	   0.65010	 -14.71967
4570046.17637	 319.00000	  22.48202	   0.65364	   0.18260	   0.67866	 -15.60805
4570046.44137	 319.00000	  17.79613	   0.68013	   0.20049	   0.70906	 -16.42483
4570046.69337	 319.00000	  14.06813	   0.71890	   0.21965	   0.75171	 -16.98969
4570046.90937	 319.00000	  11.14480	   0.75615	   0.23388	   0.79150	 -17.18716
4570047.17737	 319.00000	   8.81772	   0.80447	   0.24484	   0.84090	 -16.92750
4570047.35537	 319.00000	   6.97545	   0.85104	   0.25660	   0.88888	 -16.77908
4570047.57337	 319.00000	   5.51730	   0.89921	   0.25003	   0.93333	 -15.53905
4570047.84237	 319.00000	   4.36941	   0.94453	   0.23862	   0.97421	 -14.17792
4570048.17737	 319.00000	   3.45686	   0.99536	   0.22021	   1.01943	 -12.47478
4570048.59637	 319.00000	   2.73547	   1.04016	   0.20809	   1.06077	 -11.31277
4570049.12137	 319.00000	   2.16054	   1.06753	   0.19486	   1.08517	 -10.34472
4570049.78037	 319.00000	   1.70952	   1.08416	   0.17790	   1.09865	  -9.31843
4570050.60937	 319.00000	   1.35352	   1.09548	   0.15507	   1.10640	  -8.05704
4570051.65238	 319.00000	   1.07079	   1.10713	   0.12950	   1.11468	  -6.67175
4570052.96638	 319.00000	   0.84734	   1.12345	   0.10428	   1.12828	  -5.30315
4570054.62138	 319.00000	   0.67072	   1.14634	   0.08668	   1.14961	  -4.32399
4570056.71038	 319.00000	   0.53067	   1.17873	   0.08230	   1.18160	  -3.99399
4570059.34739	 319.00000	   0.41976	   1.20794	   0.10098	   1.21216	  -4.77852
4570062.67839	 319.00000	   0.33183	   1.21931	   0.13981	   1.22730	  -6.54133
4570066.88440	 319.00000	   0.26261	   1.20132	   0.18132	   1.21493	  -8.58289
4570072.19240	 319.00000	   0.20791	   1.15533	   0.20317	   1.17306	  -9.97366
4570078.89741	 319.00000	   0.16452	   1.10032	   0.18884	   1.11640	  -9.73853
4570087.37342	 319.00000	   0.13007	   1.06723	   0.13080	   1.07522	  -6.98754
4570098.06344	 319.00000	   0.10309	   1.09115	   0.04313	   1.09201	  -2.26358
4570111.57745	 319.00000	   0.08153	   1.20040	  -0.03592	   1.20094	   1.71415
4570128.67548	 319.00000	   0.06443	   1.36919	  -0.05189	   1.37017	   2.17038
4570150.26250	 319.00000	   0.05102	   1.61158	   0.06203	   1.61277	  -2.20429
4570177.50454	 319.00000	   0.04042	   1.80117	   0.36041	   1.83687	 -11.31522
4570212.00059	 319.00000	   0.03192	   1.79367	   0.79346	   1.96134	 -23.86305
4570255.54764	 319.00000	   0.02528	   1.49055	   1.19578	   1.91092	 -38.73798
4570310.61372	 319.00000	   0.01999	   0.93919	   1.32038	   1.62033	 -54.57573
4582537.22019	 320.00000	20004.45300	   0.30567	  -0.00464	   0.30570	   0.86964
4582537.36319	 320.00000	15829.12600	   0.31643	   0.00937	   0.31657	  -1.69701
4582537.50519	 320.00000	12516.70300	   0.32358	   0.01969	   0.32418	  -3.48236
4582537.64719	 320.00000	9909.44240	   0.33539	   0.02830	   0.33658	  -4.82294
4582537.81119	 320.00000	7835.48000	   0.34421	   0.03526	   0.34602	  -5.84812
4582538.01220	 320.00000	6217.24610	   0.35223	   0.04159	   0.35467	  -6.73444
4582538.25020	 320.00000	4905.29100	   0.36149	   0.04531	   0.36432	  -7.14436
4582538.48820	 320.00000	3881.27370	   0.36868	   0.04812	   0.37181	  -7.43551
4582538.72720	 320.00000	3070.98270	   0.37892	   0.05194	   0.38246	  -7.80450
4582538.96520	 320.00000	2430.77780	   0.38808	   0.05481	   0.39193	  -8.03925
4582539.20320	 320.00000	1923.15370	   0.39572	   0.05763	   0.39989	  -8.28588
4582539.44120	 320.00000	1522.43580	   0.40400	   0.06071	   0.40853	  -8.54669
4582539.67920	 320.00000	1203.84460	   0.41440	   0.06366	   0.41926	  -8.73298
4582539.91820	 320.00000	 952.86591	   0.42469	   0.06641	   0.42985	  -8.88715
4582540.15620	 320.00000	 754.27557	   0.43379	   0.06957	   0.43933	  -9.11158
4582540.39320	 320.00000	 596.71857	   0.44414	   0.07234	   0.45000	  -9.25069
4582540.63120	 320.00000	 471.96338	   0.45441	   0.07695	   0.46088	  -9.61188
4582540.87020	 320.00000	 373.20856	   0.46645	   0.08128	   0.47347	  -9.88487
4582541.10820	 320.00000	 295.47278	   0.47741	   0.08465	   0.48486	 -10.05449
4582541.34720	 320.00000	 233.87738	   0.48939	   0.08734	   0.49712	 -10.11891
4582541.58520	 320.00000	 185.05922	   0.50186	   0.09351	   0.51049	 -10.55481
4582541.82120	 320.00000	 146.35823	   0.51463	   0.09930	   0.52413	 -10.92155
4582542.05720	 320.00000	 115.77804	   0.52721	   0.10578	   0.53772	 -11.34535
4582542.29220	 320.00000	  91.67210	   0.54316	   0.11168	   0.55452	 -11.61882
4582542.53720	 320.00000	  72.51701	   0.55788	   0.11956	   0.57055	 -12.09624
4582542.76620	 320.00000	  57.36816	   0.57134	   0.12803	   0.58551	 -12.63100
4582543.00320	 320.00000	  45.36290	   0.58875	   0.13839	   0.60479	 -13.22766
4582543.23520	 320.00000	  35.93134	   0.60847	   0.15122	   0.62698	 -13.95643
4582543.48620	 320.00000	  28.40909	   0.62785	   0.16754	   0.64982	 -14.94137
4582543.70020	 320.00000	  22.48202	   0.65312	   0.18427	   0.67861	 -15.75569
4582543.96520	 320.00000	  17.79613	   0.68160	   0.20117	   0.71067	 -16.44351
4582544.21720	 320.00000	  14.06813	   0.71713	   0.21829	   0.74962	 -16.92959
4582544.43320	 320.00000	  11.14480	   0.75882	   0.23393	   0.79406	 -17.13339
4582544.70120	 320.00000	   8.81772	   0.79970	   0.24624	   0.83675	 -17.11478
4582544.87920	 320.00000	   6.97545	   0.84885	   0.25185	   0.88542	 -16.52541
4582545.09720	 320.00000	   5.51730	   0.90522	   0.24764	   0.93848	 -15.29990
4582545.36620	 320.00000	   4.36941	   0.94936	   0.24840	   0.98132	 -14.66304
4582545.70121	 320.00000	   3.45686	   0.99078	   0.23113	   1.01738	 -13.13123
4582546.12021	 320.00000	   2.73547	   1.02727	   0.21041	   1.04859	 -11.57563
4582546.64521	 320.00000	   2.16054	   1.06050	   0.18339	   1.07624	  -9.81087
4582547.30421	 320.00000	   1.70952	   1.09316	   0.15790	   1.10451	  -8.21928
4582548.13321	 320.00000	   1.35352	   1.12356	   0.14353	   1.13269	  -7.28005
4582549.17621	 320.00000	   1.07079	   1.14430	   0.14031	   1.15287	  -6.99039
4582550.49021	 320.00000	   0.84734	   1.15155	   0.14253	   1.16034	  -7.05586
4582552.14521	 320.00000	   0.67072	   1.14837	   0.14362	   1.15732	  -7.12883
4582554.23422	 320.00000	   0.53067	   1.13474	   0.13360	   1.14258	  -6.71490
4582556.87122	 320.00000	   0.41976	   1.12495	   0.11036	   1.13035	  -5.60266
4582560.20222	 320.00000	   0.33183	   1.13194	   0.07607	   1.13449	  -3.84479
4582564.40823	 320.00000	   0.26261	   1.16634	   0.04590	   1.16724	  -2.25354
4582569.71624	 320.00000	   0.20791	   1.22700	   0.03870	   1.22761	  -1.80639
4582576.42125	 320.00000	   0.16452	   1.30227	   0.07555	   1.30446	  -3.32034
4582584.89726	 320.00000	   0.13007	   1.35864	   0.16844	   1.36904	  -7.06731
4582595.58727	 320.00000	   0.10309	   1.35736	   0.30103	   1.39034	 -12.50458
4582609.10129	 320.00000	   0.08153	   1.27305	   0.42677	   1.34268	 -18.53280
4582626.19931	 320.00000	   0.06443	   1.13539	   0.49492	   1.23857	 -23.55268
4582647.78534	 320.00000	   0.05102	   0.94576	   0.42307	   1.03608	 -24.10054
4582675.02837	 320.00000	   0.04042	   0.84093	   0.19556	   0.86337	 -13.09143
4582709.52442	 320.00000	   0.03192	   0.94049	  -0.13566	   0.95023	   8.20791
4582753.07148	 320.00000	   0.02528	   1.34447	  -0.42258	   1.40931	  17.44855
4582808.13655	 320.00000	   0.01999	   2.00977	  -0.42448	   2.05411	  11.92604
4594971.11965	 321.00000	20004.45300	   0.30630	  -0.00514	   0.30634	   0.96086
4594971.26265	 321.00000	15829.12600	   0.31473	   0.01034	   0.31490	  -1.88253
4594971.40465	 321.00000	12516.70300	   0.32649	   0.02087	   0.32715	  -3.65758
4594971.54665	 321.00000	9909.44240	   0.33415	   0.02880	   0.33539	  -4.92529
4594971.71065	 321.00000	7835.48000	   0.34563	   0.03664	   0.34757	  -6.05102
4594971.91165	 321.00000	6217.24610	   0.35414	   0.04098	   0.35651	  -6.60018
4594972.14965	 321.00000	4905.29100	   0.36213	   0.04660	   0.36512	  -7.33302
4594972.38865	 321.00000	3881.27370	   0.37168	   0.04917	   0.37492	  -7.53541
4594972.62665	 321.00000	3070.98270	   0.38013	   0.05200	   0.38367	  -7.78982
4594972.86465	 321.00000	2430.77780	   0.38944	   0.05487	   0.39329	  -8.01946
4594973.10265	 321.00000	1923.15370	   0.39664	   0.05771	   0.40082	  -8.27863
4594973.34065	 321.00000	1522.43580	   0.40696	   0.06099	   0.41151	  -8.52391
4594973.57865	 321.00000	1203.84460	   0.41484	   0.06397	   0.41975	  -8.76648
4594973.81765	 321.00000	 952.86591	   0.42630	   0.06796	   0.43168	  -9.05828
4594974.05565	 321.00000	 754.27557	   0.43491	   0.07019	   0.44054	  -9.16784
4594974.29265	 321.00000	 596.71857	   0.44505	   0.07450	   0.45124	  -9.50276
4594974.53065	 321.00000	 471.96338	   0.45513	   0.07738	   0.46166	  -9.64881
4594974.76965	 321.00000	 373.20856	   0.46585	   0.08095	   0.47283	  -9.85742
4594975.00765	 321.00000	 295.47278	   0.47746	   0.08427	   0.48484	 -10.00886
4594975.24665	 321.00000	 233.87738	   0.49029	   0.08903	   0.49831	 -10.29202
4594975.48465	 321.00000	 185.05922	   0.50331	   0.09310	   0.51185	 -10.48019
4594975.72065	 321.00000	 146.35823	   0.51580	   0.09818	   0.52506	 -10.77740
4594975.95765	 321.00000	 115.77804	   0.52891	   0.10450	   0.53913	 -11.17629
4594976.19165	 321.00000	  91.67210	   0.54301	   0.11286	   0.55461	 -11.74130
4594976.43665	 321.00000	  72.51701	   0.55787	   0.11874	   0.57037	 -12.01569
4594976.66565	 321.00000	  57.36816	   0.57411	   0.12717	   0.58803	 -12.48982
4594976.90265	 321.00000	  45.36290	   0.59037	   0.13824	   0.60634	 -13.17841
4594977.13465	 321.00000	  35.93134	   0.60743	   0.15264	   0.62632	 -14.10539
4594977.38565	 321.00000	  28.40909	   0.62927	   0.16634	   0.65089	 -14.80712
4594977.59965	 321.00000	  22.48202	   0.65417	   0.18313	   0.67932	 -15.63941
4594977.86465	 321.00000	  17.79613	   0.67987	   0.20287	   0.70949	 -16.61482
4594978.11665	 321.00000	  14.06813	   0.71761	   0.21970	   0.75049	 -17.02214
4594978.33266	 321.00000	  11.14480	   0.75609	   0.23808	   0.79268	 -17.47813
4594978.60066	 321.00000	   8.81772	   0.80382	   0.24678	   0.84085	 -17.06710
4594978.77866	 321.00000	   6.97545	   0.85388	   0.26242	   0.89330	 -17.08380
4594978.99666	 321.00000	   5.51730	   0.90037	   0.25249	   0.93510	 -15.66516
4594979.26566	 321.00000	   4.36941	   0.94756	   0.24640	   0.97907	 -14.57607
4594979.60066	 321.00000	   3.45686	   0.99804	   0.22663	   1.02345	 -12.79335
4594980.01966	 321.00000	   2.73547	   1.04519	   0.21396	   1.06686	 -11.56931
4594980.54466	 321.00000	   2.16054	   1.07862	   0.20125	   1.09723	 -10.56866
4594981.20366	 321.00000	   1.70952	   1.09730	   0.18497	   1.11278	  -9.56814
4594982.03266	 321.00000	   1.35352	   1.10950	   0.16452	   1.12163	  -8.43454
4594983.07566	 321.00000	   1.07079	   1.11923	   0.13855	   1.12777	  -7.05655
4594984.38966	 321.00000	   0.84734	   1.13310	   0.11214	   1.13864	  -5.65189
4594986.04467	 321.00000	   0.67072	   1.15424	   0.09014	   1.15776	  -4.46551
4594988.13367	 321.00000	   0.53067	   1.18697	   0.08046	   1.18970	  -3.87795
4594990.77067	 321.00000	   0.41976	   1.22079	   0.09434	   1.22443	  -4.41892
4594994.10168	 321.00000	   0.33183	   1.24176	   0.13049	   1.24860	  -5.99903
4594998.30768	 321.00000	   0.26261	   1.23205	   0.17864	   1.24494	  -8.25019
4595003.61569	 321.00000	   0.20791	   1.18948	   0.21350	   1.20849	 -10.17581
4595010.32070	 321.00000	   0.16452	   1.12772	   0.21342	   1.14774	 -10.71664
4595018.79671	 321.00000	   0.13007	   1.07793	   0.16527	   1.09052	  -8.71668
4595029.48772	 321.00000	   0.10309	   1.07816	   0.07502	   1.08077	  -3.98015
4595043.00074	 321.00000	   0.08153	   1.16505	  -0.02352	   1.16529	   1.15631
4595060.09876	 321.00000	   0.06443	   1.32582	  -0.07290	   1.32782	   3.14745
4595081.68579	 321.00000	   0.05102	   1.58559	  -0.00679	   1.58561	   0.24537
4595108.92783	 321.00000	   0.04042	   1.83274	   0.26075	   1.85119	  -8.09727
4595143.42387	 321.00000	   0.03192	   1.90793	   0.70379	   2.03360	 -20.24789
4595186.97093	 321.00000	   0.02528	   1.68272	   1.17907	   2.05469	 -35.01860
4595242.03700	 321.00000	   0.01999	   1.14865	   1.42911	   1.83351	 -51.20948
4607339.76310	 322.00000	20004.45300	   0.30448	  -0.00580	   0.30453	   1.09066
4607339.90610	 322.00000	15829.12600	   0.31597	   0.00989	   0.31612	  -1.79270
4607340.04810	 322.00000	12516.70300	   0.32707	   0.02061	   0.32772	  -3.60605
4607340.19010	 322.00000	9909.44240	   0.33654	   0.02869	   0.33776	  -4.87206
4607340.35410	 322.00000	7835.48000	   0.34512	   0.03601	   0.34700	  -5.95672
4607340.55510	 322.00000	6217.24610	   0.35304	   0.04080	   0.35539	  -6.59296
4607340.79310	 322.00000	4905.29100	   0.36220	   0.04543	   0.36504	  -7.14888
4607341.03210	 322.00000	3881.27370	   0.37169	   0.04826	   0.37481	  -7.39758
4607341.27010	 322.00000	3070.98270	   0.37935	   0.05146	   0.38282	  -7.72459
4607341.50811	 322.00000	2430.77780	   0.38908	   0.05542	   0.39300	  -8.10635
4607341.74611	 322.00000	1923.15370	   0.39806	   0.05775	   0.40223	  -8.25414
4607341.98411	 322.00000	1522.43580	   0.40631	   0.06154	   0.41094	  -8.61242
4607342.22211	 322.00000	1203.84460	   0.41635	   0.06249	   0.42102	  -8.53516
4607342.46111	 322.00000	 952.86591	   0.42703	   0.06531	   0.43200	  -8.69574
4607342.69911	 322.00000	 754.27557	   0.43598	   0.06994	   0.44156	  -9.11403
4607342.93611	 322.00000	 596.71857	   0.44577	   0.07335	   0.45177	  -9.34368
4607343.17411	 322.00000	 471.96338	   0.45572	   0.07689	   0.46216	  -9.57722
4607343.41311	 322.00000	 373.20856	   0.46764	   0.08117	   0.47463	  -9.84675
4607343.65111	 322.00000	 295.47278	   0.48020	   0.08391	   0.48747	  -9.91186
4607343.89011	 322.00000	 233.87738	   0.49091	   0.08866	   0.49885	 -10.23759
4607344.12811	 322.00000	 185.05922	   0.50354	   0.09417	   0.51227	 -10.59228
4607344.36411	 322.00000	 146.35823	   0.51601	   0.09759	   0.52516	 -10.70937
4607344.60011	 322.00000	 115.77804	   0.53019	   0.10558	   0.54060	 -11.26245
4607344.83511	 322.00000	  91.67210	   0.54385	   0.11056	   0.55497	 -11.49127
4607345.08011	 322.00000	  72.51701	   0.55680	   0.11945	   0.56947	 -12.10866
4607345.30911	 322.00000	  57.36816	   0.57355	   0.12750	   0.58755	 -12.53262
4607345.54611	 322.00000	  45.36290	   0.59105	   0.13858	   0.60707	 -13.19548
4607345.77811	 322.00000	  35.93134	   0.60805	   0.15170	   0.62669	 -14.00806
4607346.02911	 322.00000	  28.40909	   0.62915	   0.16574	   0.65062	 -14.75842
4607346.24311	 322.00000	  22.48202	   0.65442	   0.18204	   0.67927	 -15.54535
4607346.50811	 322.00000	  17.79613	   0.68049	   0.20148	   0.70969	 -16.49314
4607346.76011	 322.00000	  14.06813	   0.71990	   0.22151	   0.75321	 -17.10298
4607346.97611	 322.00000	  11.14480	   0.75708	   0.23563	   0.79290	 -17.28784
4607347.24311	 322.00000	   8.81772	   0.80424	   0.24719	   0.84137	 -17.08567
4607347.42211	 322.00000	   6.97545	   0.85232	   0.26360	   0.89215	 -17.18539
4607347.64011	 322.00000	   5.51730	   0.90063	   0.25535	   0.93613	 -15.82912
4607347.90911	 322.00000	   4.36941	   0.94996	   0.24952	   0.98219	 -14.71722
4607348.24411	 322.00000	   3.45686	   0.99950	   0.22997	   1.02562	 -12.95710
4607348.66311	 322.00000	   2.73547	   1.04955	   0.21778	   1.07190	 -11.72258
4607349.18812	 322.00000	   2.16054	   1.08154	   0.20550	   1.10089	 -10.75837
4607349.84712	 322.00000	   1.70952	   1.10082	   0.18815	   1.11678	  -9.69936
4607350.67612	 322.00000	   1.35352	   1.11305	   0.16576	   1.12532	  -8.47056
4607351.71912	 322.00000	   1.07079	   1.12345	   0.13955	   1.13208	  -7.08071
4607353.03212	 322.00000	   0.84734	   1.13938	   0.11235	   1.14490	  -5.63177
4607354.68712	 322.00000	   0.67072	   1.16206	   0.09097	   1.16561	  -4.47618
4607356.77613	 322.00000	   0.53067	   1.19507	   0.08322	   1.19796	  -3.98356
4607359.41313	 322.00000	   0.41976	   1.22879	   0.09838	   1.23273	  -4.57756
4607362.74413	 322.00000	   0.33183	   1.24617	   0.13679	   1.25365	  -6.26420
4607366.95014	 322.00000	   0.26261	   1.23310	   0.18292	   1.24659	  -8.43780
4607372.25815	 322.00000	   0.20791	   1.18776	   0.21363	   1.20682	 -10.19605
4607378.96315	 322.00000	   0.16452	   1.12685	   0.20733	   1.14577	 -10.42541
4607387.43917	 322.00000	   0.13007	   1.08258	   0.15337	   1.09339	  -8.06354
4607398.12918	 322.00000	   0.10309	   1.09171	   0.06152	   1.09344	  -3.22510
4607411.64320	 322.00000	   0.08153	   1.18915	  -0.03226	   1.18958	   1.55379
4607428.74122	 322.00000	   0.06443	   1.35809	  -0.07034	   1.35991	   2.96482
4607450.32725	 322.00000	   0.05102	   1.61619	   0.01772	   1.61629	  -0.62801
4607477.57028	 322.00000	   0.04042	   1.84584	   0.30126	   1.87027	  -9.26937
4607512.06633	 322.00000	   0.03192	   1.88698	   0.75292	   2.03164	 -21.75247
4607555.61339	 322.00000	   0.02528	   1.62075	   1.20666	   2.02061	 -36.66797
4607610.67846	 322.00000	   0.01999	   1.06436	   1.41106	   1.76747	 -52.97284
4619663.68201	 323.00000	20004.45300	   0.30663	  -0.00361	   0.30666	   0.67460
4619663.82501	 323.00000	15829.12600	   0.31632	   0.00981	   0.31647	  -1.77582
4619663.96701	 323.00000	12516.70300	   0.32618	   0.01996	   0.32679	  -3.50134
4619664.10901	 323.00000	9909.44240	   0.33709	   0.02846	   0.33829	  -4.82559
4619664.27301	 323.00000	7835.48000	   0.34446	   0.03629	   0.34636	  -6.01470
4619664.47401	 323.00000	6217.24610	   0.35565	   0.03972	   0.35786	  -6.37246
4619664.71201	 323.00000	4905.29100	   0.36327	   0.04511	   0.36606	  -7.07881
4619664.95101	 323.00000	3881.27370	   0.37268	   0.04898	   0.37588	  -7.48668
4619665.18901	 323.00000	3070.98270	   0.38200	   0.05304	   0.38566	  -7.90470
4619665.42701	 323.00000	2430.77780	   0.39042	   0.05534	   0.39432	  -8.06838
4619665.66501	 323.00000	1923.15370	   0.39828	   0.05897	   0.40262	  -8.42175
4619665.90301	 323.00000	1522.43580	   0.40922	   0.06055	   0.41367	  -8.41667
4619666.14101	 323.00000	1203.84460	   0.41713	   0.06435	   0.42207	  -8.76991
4619666.38002	 323.00000	 952.86591	   0.42573	   0.06802	   0.43112	  -9.07789
4619666.61802	 323.00000	 754.27557	   0.43582	   0.07063	   0.44151	  -9.20486
4619666.85602	 323.00000	 596.71857	   0.44633	   0.07251	   0.45218	  -9.22808
4619667.09302	 323.00000	 471.96338	   0.45683	   0.07679	   0.46324	  -9.54202
4619667.33202	 323.00000	 373.20856	   0.46810	   0.07984	   0.47486	  -9.67994
4619667.57002	 323.00000	 295.47278	   0.47930	   0.08516	   0.48680	 -10.07493
4619667.80902	 323.00000	 233.87738	   0.49052	   0.08871	   0.49848	 -10.25101
4619668.04702	 323.00000	 185.05922	   0.50382	   0.09430	   0.51257	 -10.60140
4619668.28302	 323.00000	 146.35823	   0.51664	   0.09853	   0.52595	 -10.79710
4619668.52002	 323.00000	 115.77804	   0.53102	   0.10484	   0.54127	 -11.16818
4619668.75402	 323.00000	  91.67210	   0.54347	   0.11025	   0.55454	 -11.46750
4619668.99902	 323.00000	  72.51701	   0.55995	   0.11745	   0.57213	 -11.84644
4619669.22902	 323.00000	  57.36816	   0.57389	   0.12937	   0.58829	 -12.70350
4619669.46502	 323.00000	  45.36290	   0.59227	   0.14001	   0.60860	 -13.29983
4619669.69702	 323.00000	  35.93134	   0.60907	   0.15130	   0.62758	 -13.95033
4619669.94802	 323.00000	  28.40909	   0.63031	   0.16672	   0.65198	 -14.81548
4619670.16202	 323.00000	  22.48202	   0.65560	   0.18328	   0.68073	 -15.61925
4619670.42702	 323.00000	  17.79613	   0.68267	   0.20083	   0.71160	 -16.39291
4619670.67902	 323.00000	  14.06813	   0.71764	   0.22343	   0.75162	 -17.29368
4619670.89502	 323.00000	  11.14480	   0.75701	   0.23787	   0.79350	 -17.44376
4619671.16302	 323.00000	   8.81772	   0.80463	   0.25363	   0.84365	 -17.49526
4619671.34102	 323.00000	   6.97545	   0.84757	   0.25837	   0.88608	 -16.95294
4619671.55902	 323.00000	   5.51730	   0.89997	   0.26029	   0.93686	 -16.13074
4619671.82802	 323.00000	   4.36941	   0.95361	   0.24766	   0.98525	 -14.55860
4619672.16302	 323.00000	   3.45686	   1.01006	   0.24139	   1.03850	 -13.44090
4619672.58202	 323.00000	   2.73547	   1.04803	   0.23025	   1.07302	 -12.39092
4619673.10702	 323.00000	   2.16054	   1.07511	   0.20927	   1.09529	 -11.01495
4619673.76702	 323.00000	   1.70952	   1.09808	   0.18405	   1.11339	  -9.51492
4619674.59503	 323.00000	   1.35352	   1.11733	   0.15561	   1.12812	  -7.92833
4619675.63803	 323.00000	   1.07079	   1.14042	   0.12740	   1.14751	  -6.37438
4619676.95203	 323.00000	   0.84734	   1.16844	   0.10907	   1.17352	  -5.33315
4619678.60703	 323.00000	   0.67072	   1.19654	   0.10490	   1.20113	  -5.01008
4619680.69603	 323.00000	   0.53067	   1.21941	   0.12011	   1.22531	  -5.62549
4619683.33304	 323.00000	   0.41976	   1.22153	   0.14790	   1.23045	  -6.90376
4619686.66404	 323.00000	   0.33183	   1.20096	   0.17121	   1.21311	  -8.11357
4619690.87005	 323.00000	   0.26261	   1.16244	   0.17466	   1.17548	  -8.54496
4619696.17805	 323.00000	   0.20791	   1.12592	   0.14506	   1.13523	  -7.34163
4619702.88306	 323.00000	   0.16452	   1.11822	   0.08705	   1.12160	  -4.45121
4619711.35907	 323.00000	   0.13007	   1.16525	   0.02048	   1.16543	  -1.00702
4619722.04909	 323.00000	   0.10309	   1.27865	  -0.01752	   1.27877	   0.78493
4619735.56311	 323.00000	   0.08153	   1.44316	   0.02281	   1.44334	  -0.90542
4619752.66113	 323.00000	   0.06443	   1.59631	   0.15943	   1.60425	  -5.70341
4619774.24816	 323.00000	   0.05102	   1.67508	   0.43756	   1.73129	 -14.63946
4619801.49019	 323.00000	   0.04042	   1.56451	   0.76597	   1.74195	 -26.08595
4619835.98624	 323.00000	   0.03192	   1.23743	   0.98952	   1.58442	 -38.64772
4619879.53329	 323.00000	   0.02528	   0.78997	   0.94225	   1.22959	 -50.02370
4619934.59937	 323.00000	   0.01999	   0.43165	   0.52103	   0.67661	 -50.35994
4631945.27981	 324.00000	20004.45300	   0.30596	  -0.00419	   0.30599	   0.78400
4631945.42281	 324.00000	15829.12600	   0.31661	   0.00899	   0.31673	  -1.62579
4631945.56481	 324.00000	12516.70300	   0.32645	   0.02005	   0.32706	  -3.51413
4631945.70681	 324.00000	9909.44240	   0.33541	   0.02944	   0.33670	  -5.01601
4631945.87081	 324.00000	7835.48000	   0.34525	   0.03557	   0.34707	  -5.88155
4631946.07181	 324.00000	6217.24610	   0.35312	   0.03967	   0.35534	  -6.40939
4631946.30981	 324.00000	4905.29100	   0.36328	   0.04516	   0.36608	  -7.08553
4631946.54881	 324.00000	3881.27370	   0.37322	   0.04915	   0.37644	  -7.50285
4631946.78681	 324.00000	3070.98270	   0.38037	   0.05284	   0.38402	  -7.90949
4631947.02481	 324.00000	2430.77780	   0.39032	   0.05581	   0.39428	  -8.13712
4631947.26281	 324.00000	1923.15370	   0.39942	   0.05829	   0.40365	  -8.30350
4631947.50081	 324.00000	1522.43580	   0.40743	   0.06092	   0.41196	  -8.50418
4631947.73881	 324.00000	1203.84460	   0.41736	   0.06382	   0.42221	  -8.69382
4631947.97781	 324.00000	 952.86591	   0.42832	   0.06717	   0.43356	  -8.91314
4631948.21581	 324.00000	 754.27557	   0.43668	   0.06938	   0.44216	  -9.02750
4631948.45281	 324.00000	 596.71857	   0.44756	   0.07391	   0.45362	  -9.37763
4631948.69081	 324.00000	 471.96338	   0.45714	   0.07578	   0.46338	  -9.41185
4631948.92981	 324.00000	 373.20856	   0.46839	   0.08064	   0.47528	  -9.76832
4631949.16781	 324.00000	 295.47278	   0.48079	   0.08422	   0.48812	  -9.93615
4631949.40681	 324.00000	 233.87738	   0.49169	   0.08888	   0.49966	 -10.24687
4631949.64481	 324.00000	 185.05922	   0.50615	   0.09361	   0.51474	 -10.47780
4631949.88081	 324.00000	 146.35823	   0.51720	   0.09854	   0.52650	 -10.78729
4631950.11781	 324.00000	 115.77804	   0.52985	   0.10531	   0.54021	 -11.24148
4631950.35181	 324.00000	  91.67210	   0.54357	   0.11146	   0.55488	 -11.58787
4631950.59681	 324.00000	  72.51701	   0.55949	   0.11912	   0.57203	 -12.01935
4631950.82581	 324.00000	  57.36816	   0.57400	   0.12828	   0.58816	 -12.59742
4631951.06281	 324.00000	  45.36290	   0.59053	   0.13815	   0.60648	 -13.16745
4631951.29481	 324.00000	  35.93134	   0.61019	   0.15078	   0.62854	 -13.87985
4631951.54581	 324.00000	  28.40909	   0.63071	   0.16718	   0.65249	 -14.84543
4631951.75981	 324.00000	  22.48202	   0.65509	   0.18534	   0.68081	 -15.79708
4631952.02481	 324.00000	  17.79613	   0.68408	   0.20250	   0.71343	 -16.48937
4631952.27681	 324.00000	  14.06813	   0.71733	   0.21890	   0.74999	 -16.96964
4631952.49282	 324.00000	  11.14480	   0.75835	   0.24184	   0.79598	 -17.68796
4631952.76082	 324.00000	   8.81772	   0.80118	   0.25202	   0.83988	 -17.46149
4631952.93882	 324.00000	   6.97545	   0.85110	   0.25658	   0.88894	 -16.77605
4631953.15682	 324.00000	   5.51730	   0.90689	   0.26660	   0.94526	 -16.38178
4631953.42582	 324.00000	   4.36941	   0.95015	   0.25999	   0.98508	 -15.30350
4631953.76082	 324.00000	   3.45686	   0.99914	   0.24459	   1.02864	 -13.75563
4631954.17982	 324.00000	   2.73547	   1.04081	   0.22192	   1.06420	 -12.03622
4631954.70482	 324.00000	   2.16054	   1.08227	   0.19507	   1.09971	 -10.21716
4631955.36382	 324.00000	   1.70952	   1.12081	   0.17557	   1.13447	  -8.90299
4631956.19282	 324.00000	   1.35352	   1.14828	   0.16629	   1.16026	  -8.24025
4631957.23582	 324.00000	   1.07079	   1.16050	   0.16239	   1.17180	  -7.96561
4631958.54982	 324.00000	   0.84734	   1.16015	   0.15477	   1.17043	  -7.59873
4631960.20483	 324.00000	   0.67072	   1.15534	   0.14248	   1.16409	  -7.03040
4631962.29383	 324.00000	   0.53067	   1.14972	   0.11718	   1.15568	  -5.81969
4631964.93083	 324.00000	   0.41976	   1.15969	   0.08450	   1.16276	  -4.16761
4631968.26184	 324.00000	   0.33183	   1.19127	   0.05663	   1.19261	  -2.72177
4631972.46784	 324.00000	   0.26261	   1.24442	   0.05042	   1.24545	  -2.32000
4631977.77585	 324.00000	   0.20791	   1.30762	   0.08292	   1.31024	  -3.62835
4631984.48086	 324.00000	   0.16452	   1.34971	   0.16236	   1.35944	  -6.85948
4631992.95687	 324.00000	   0.13007	   1.33938	   0.27051	   1.36642	 -11.41822
4632003.64688	 324.00000	   0.10309	   1.26088	   0.36521	   1.31270	 -16.15349
4632017.16090	 324.00000	   0.08153	   1.13146	   0.39598	   1.19875	 -19.28865
4632034.25892	 324.00000	   0.06443	   1.00433	   0.34394	   1.06159	 -18.90423
4632055.84595	 324.00000	   0.05102	   0.93588	   0.15531	   0.94868	  -9.42217
4632083.08799	 324.00000	   0.04042	   1.04115	  -0.10266	   1.04620	   5.63109
4632117.58403	 324.00000	   0.03192	   1.38342	  -0.31199	   1.41816	  12.70869
4632161.13109	 324.00000	   0.02528	   1.93903	  -0.28106	   1.95930	   8.24761
4632216.19716	 324.00000	   0.01999	   2.51069	   0.15898	   2.51572	  -3.62318
4644218.38589	 325.00000	20004.45300	   0.30664	  -0.00503	   0.30668	   0.93892
4644218.52889	 325.00000	15829.12600	   0.31615	   0.01076	   0.31634	  -1.94942
4644218.67089	 325.00000	12516.70300	   0.32661	   0.02143	   0.32731	  -3.75476
4644218.81290	 325.00000	9909.44240	   0.33656	   0.02749	   0.33768	  -4.66918
4644218.97690	 325.00000	7835.48000	   0.34609	   0.03564	   0.34792	  -5.87909
4644219.17790	 325.00000	6217.24610	   0.35511	   0.04138	   0.35752	  -6.64670
4644219.41590	 325.00000	4905.29100	   0.36421	   0.04419	   0.36688	  -6.91824
4644219.65490	 325.00000	3881.27370	   0.37054	   0.04851	   0.37370	  -7.45810
4644219.89290	 325.00000	3070.98270	   0.38059	   0.05154	   0.38406	  -7.71222
4644220.13090	 325.00000	2430.77780	   0.38884	   0.05429	   0.39261	  -7.94874
4644220.36890	 325.00000	1923.15370	   0.39823	   0.05899	   0.40257	  -8.42585
4644220.60690	 325.00000	1522.43580	   0.40846	   0.06018	   0.41287	  -8.38075
4644220.84490	 325.00000	1203.84460	   0.41881	   0.06438	   0.42373	  -8.73973
4644221.08390	 325.00000	 952.86591	   0.42648	   0.06688	   0.43169	  -8.91192
4644221.32190	 325.00000	 754.27557	   0.43749	   0.07078	   0.44318	  -9.18961
4644221.55890	 325.00000	 596.71857	   0.44449	   0.07205	   0.45029	  -9.20723
4644221.79690	 325.00000	 471.96338	   0.45792	   0.07868	   0.46463	  -9.74923
4644222.03590	 325.00000	 373.20856	   0.46880	   0.08027	   0.47563	  -9.71578
4644222.27390	 325.00000	 295.47278	   0.47730	   0.08309	   0.48448	  -9.87547
4644222.51290	 325.00000	 233.87738	   0.49135	   0.08697	   0.49899	 -10.03712
4644222.75090	 325.00000	 185.05922	   0.50349	   0.09347	   0.51210	 -10.51663
4644222.98690	 325.00000	 146.35823	   0.51651	   0.09910	   0.52593	 -10.86148
4644223.22390	 325.00000	 115.77804	   0.53071	   0.10566	   0.54113	 -11.25970
4644223.45790	 325.00000	  91.67210	   0.54379	   0.11136	   0.55508	 -11.57352
4644223.70290	 325.00000	  72.51701	   0.55897	   0.11792	   0.57127	 -11.91283
4644223.93190	 325.00000	  57.36816	   0.57418	   0.12764	   0.58819	 -12.53268
4644224.16890	 325.00000	  45.36290	   0.59177	   0.13889	   0.60785	 -13.20841
4644224.40090	 325.00000	  35.93134	   0.61042	   0.15173	   0.62899	 -13.95874
4644224.65190	 325.00000	  28.40909	   0.62955	   0.16689	   0.65130	 -14.84692
4644224.86590	 325.00000	  22.48202	   0.65536	   0.18310	   0.68046	 -15.60986
4644225.13090	 325.00000	  17.79613	   0.68196	   0.20259	   0.71142	 -16.54526
4644225.38290	 325.00000	  14.06813	   0.71408	   0.21974	   0.74712	 -17.10471
4644225.59890	 325.00000	  11.14480	   0.75858	   0.23899	   0.79534	 -17.48685
4644225.86690	 325.00000	   8.81772	   0.79742	   0.25276	   0.83652	 -17.58722
4644226.04490	 325.00000	   6.97545	   0.85087	   0.26136	   0.89011	 -17.07542
4644226.26290	 325.00000	   5.51730	   0.90457	   0.25608	   0.94012	 -15.80691
4644226.53191	 325.00000	   4.36941	   0.95770	   0.26318	   0.99320	 -15.36605
4644226.86691	 325.00000	   3.45686	   0.99918	   0.25018	   1.03003	 -14.05702
4644227.28591	 325.00000	   2.73547	   1.04003	   0.22936	   1.06502	 -12.43633
4644227.81091	 325.00000	   2.16054	   1.07474	   0.20347	   1.09383	 -10.72022
4644228.47091	 325.00000	   1.70952	   1.10876	   0.17358	   1.12227	  -8.89773
4644229.29891	 325.00000	   1.35352	   1.14325	   0.15275	   1.15341	  -7.61002
4644230.34191	 325.00000	   1.07079	   1.17173	   0.14411	   1.18056	  -7.01151
4644231.65591	 325.00000	   0.84734	   1.18719	   0.14653	   1.19620	  -7.03622
4644233.31091	 325.00000	   0.67072	   1.18969	   0.15076	   1.19921	  -7.22196
4644235.39992	 325.00000	   0.53067	   1.17491	   0.14959	   1.18439	  -7.25610
4644238.03692	 325.00000	   0.41976	   1.15679	   0.13608	   1.16477	  -6.70920
4644241.36792	 325.00000	   0.33183	   1.14931	   0.10383	   1.15399	  -5.16204
4644245.57393	 325.00000	   0.26261	   1.16647	   0.06312	   1.16818	  -3.09742
4644250.88194	 325.00000	   0.20791	   1.21740	   0.03130	   1.21780	  -1.47278
4644257.58695	 325.00000	   0.16452	   1.30095	   0.03758	   1.30149	  -1.65440
4644266.06296	 325.00000	   0.13007	   1.39055	   0.10576	   1.39456	  -4.34946
4644276.75297	 325.00000	   0.10309	   1.44197	   0.24010	   1.46182	  -9.45337
4644290.26699	 325.00000	   0.08153	   1.40917	   0.40921	   1.46738	 -16.19287
4644307.36501	 325.00000	   0.06443	   1.29794	   0.54692	   1.40846	 -22.84941
4644328.95204	 325.00000	   0.05102	   1.07276	   0.57977	   1.21940	 -28.38907
4644356.19408	 325.00000	   0.04042	   0.85326	   0.42837	   0.95476	 -26.65870
4644390.69012	 325.00000	   0.03192	   0.77903	   0.09078	   0.78430	  -6.64697
4644434.23718	 325.00000	   0.02528	   1.00801	  -0.33392	   1.06188	  18.32843
4644489.30325	 325.00000	   0.01999	   1.60974	  -0.61293	   1.72249	  20.84491
4656463.10724	 326.00000	20004.45300	   0.30668	  -0.00363	   0.30670	   0.67743
4656463.25024	 326.00000	15829.12600	   0.31632	   0.01018	   0.31648	  -1.84397
4656463.39224	 326.00000	12516.70300	   0.32777	   0.02185	   0.32850	  -3.81454
4656463.53424	 326.00000	9909.44240	   0.33529	   0.03015	   0.33665	  -5.13876
4656463.69824	 326.00000	7835.48000	   0.34599	   0.03828	   0.34810	  -6.31332
4656463.89924	 326.00000	6217.24610	   0.35535	   0.04057	   0.35766	  -6.51284
4656464.13724	 326.00000	4905.29100	   0.36429	   0.04457	   0.36701	  -6.97541
4656464.37624	 326.00000	3881.27370	   0.37256	   0.04946	   0.37583	  -7.56165
4656464.61424	 326.00000	3070.98270	   0.38143	   0.05360	   0.38517	  -7.99875
4656464.85224	 326.00000	2430.77780	   0.39090	   0.05499	   0.39475	  -8.00764
4656465.09024	 326.00000	1923.15370	   0.39840	   0.05916	   0.40277	  -8.44692
4656465.32824	 326.00000	1522.43580	   0.40825	   0.06077	   0.41274	  -8.46618
4656465.56624	 326.00000	1203.84460	   0.41776	   0.06459	   0.42272	  -8.78923
4656465.80524	 326.00000	 952.86591	   0.42653	   0.06748	   0.43183	  -8.99054
4656466.04324	 326.00000	 754.27557	   0.43554	   0.07030	   0.44118	  -9.16829
4656466.28024	 326.00000	 596.71857	   0.44746	   0.07280	   0.45335	  -9.24097
4656466.51824	 326.00000	 471.96338	   0.45650	   0.07672	   0.46290	  -9.53967
4656466.75724	 326.00000	 373.20856	   0.46775	   0.08013	   0.47457	  -9.72058
4656466.99424	 326.00000	 295.47278	   0.47990	   0.08419	   0.48723	  -9.95001
4656467.23424	 326.00000	 233.87738	   0.49161	   0.09013	   0.49980	 -10.38917
4656467.47224	 326.00000	 185.05922	   0.50547	   0.09369	   0.51408	 -10.50116
4656467.70824	 326.00000	 146.35823	   0.51658	   0.09960	   0.52609	 -10.91360
4656467.94424	 326.00000	 115.77804	   0.53169	   0.10463	   0.54188	 -11.13345
4656468.17924	 326.00000	  91.67210	   0.54539	   0.11087	   0.55654	 -11.49082
4656468.42424	 326.00000	  72.51701	   0.55868	   0.11864	   0.57114	 -11.98874
4656468.65324	 326.00000	  57.36816	   0.57563	   0.12945	   0.59001	 -12.67404
4656468.89025	 326.00000	  45.36290	   0.59162	   0.13755	   0.60740	 -13.08868
4656469.12225	 326.00000	  35.93134	   0.60903	   0.15053	   0.62735	 -13.88286
4656469.37325	 326.00000	  28.40909	   0.62945	   0.16498	   0.65071	 -14.68702
4656469.58725	 326.00000	  22.48202	   0.65385	   0.18190	   0.67868	 -15.54648
4656469.85225	 326.00000	  17.79613	   0.68045	   0.20238	   0.70991	 -16.56387
4656470.10425	 326.00000	  14.06813	   0.71677	   0.22211	   0.75040	 -17.21723
4656470.32025	 326.00000	  11.14480	   0.75384	   0.23793	   0.79049	 -17.51708
4656470.58825	 326.00000	   8.81772	   0.80150	   0.25322	   0.84055	 -17.53302
4656470.76625	 326.00000	   6.97545	   0.85349	   0.26838	   0.89469	 -17.45543
4656470.98425	 326.00000	   5.51730	   0.89955	   0.26385	   0.93745	 -16.34698
4656471.25325	 326.00000	   4.36941	   0.94974	   0.26029	   0.98477	 -15.32658
4656471.58825	 326.00000	   3.45686	   1.00391	   0.24203	   1.03268	 -13.55463
4656472.00725	 326.00000	   2.73547	   1.05658	   0.22961	   1.08124	 -12.26056
4656472.53225	 326.00000	   2.16054	   1.09198	   0.21751	   1.11343	 -11.26501
4656473.19125	 326.00000	   1.70952	   1.11518	   0.19989	   1.13295	 -10.16207
4656474.02025	 326.00000	   1.35352	   1.12842	   0.17725	   1.14226	  -8.92672
4656475.06325	 326.00000	   1.07079	   1.13966	   0.14880	   1.14934	  -7.43853
4656476.37725	 326.00000	   0.84734	   1.15537	   0.12020	   1.16160	  -5.93961
4656478.03226	 326.00000	   0.67072	   1.17843	   0.09649	   1.18238	  -4.68098
4656480.12126	 326.00000	   0.53067	   1.21227	   0.08554	   1.21528	  -4.03603
4656482.75826	 326.00000	   0.41976	   1.24851	   0.09882	   1.25242	  -4.52536
4656486.08927	 326.00000	   0.33183	   1.26897	   0.13716	   1.27636	  -6.16912
4656490.29527	 326.00000	   0.26261	   1.25835	   0.18617	   1.27205	  -8.41595
4656495.60328	 326.00000	   0.20791	   1.21346	   0.22188	   1.23358	 -10.36192
4656502.30829	 326.00000	   0.16452	   1.14897	   0.22012	   1.16986	 -10.84542
4656510.78430	 326.00000	   0.13007	   1.09732	   0.16727	   1.11000	  -8.66710
4656521.47431	 326.00000	   0.10309	   1.10085	   0.07317	   1.10327	  -3.80271
4656534.98833	 326.00000	   0.08153	   1.19147	  -0.03159	   1.19188	   1.51865
4656552.08635	 326.00000	   0.06443	   1.35655	  -0.08264	   1.35907	   3.48605
4656573.67238	 326.00000	   0.05102	   1.62656	  -0.01370	   1.62661	   0.48240
4656600.91542	 326.00000	   0.04042	   1.88234	   0.26557	   1.90098	  -8.03070
4656635.41146	 326.00000	   0.03192	   1.95543	   0.72462	   2.08537	 -20.33312
4656678.95852	 326.00000	   0.02528	   1.72084	   1.21669	   2.10752	 -35.26153
4656734.02359	 326.00000	   0.01999	   1.16102	   1.47698	   1.87868	 -51.82985
4668679.05903	 327.00000	20004.45300	   0.30583	  -0.00288	   0.30584	   0.54021
4668679.20203	 327.00000	15829.12600	   0.31740	   0.01102	   0.31759	  -1.98892
4668679.34403	 327.00000	12516.70300	   0.32710	   0.02164	   0.32782	  -3.78554
4668679.48603	 327.00000	9909.44240	   0.33654	   0.02936	   0.33782	  -4.98544
4668679.65003	 327.00000	7835.48000	   0.34604	   0.03723	   0.34803	  -6.14053
4668679.85103	 327.00000	6217.24610	   0.35575	   0.04088	   0.35810	  -6.55581
4668680.08903	 327.00000	4905.29100	   0.36298	   0.04626	   0.36592	  -7.26209
4668680.32803	 327.00000	3881.27370	   0.37235	   0.04943	   0.37562	  -7.56236
4668680.56603	 327.00000	3070.98270	   0.38134	   0.05311	   0.38502	  -7.92907
4668680.80403	 327.00000	2430.77780	   0.38912	   0.05428	   0.39288	  -7.94122
4668681.04203	 327.00000	1923.15370	   0.39827	   0.05873	   0.40257	  -8.38805
4668681.28003	 327.00000	1522.43580	   0.40774	   0.06049	   0.41221	  -8.43892
4668681.51803	 327.00000	1203.84460	   0.41788	   0.06526	   0.42295	  -8.87580
4668681.75703	 327.00000	 952.86591	   0.42800	   0.06581	   0.43303	  -8.74140
4668681.99503	 327.00000	 754.27557	   0.43697	   0.06990	   0.44252	  -9.08884
4668682.23203	 327.00000	 596.71857	   0.44639	   0.07295	   0.45231	  -9.28125
4668682.47003	 327.00000	 471.96338	   0.45616	   0.07742	   0.46268	  -9.63219
4668682.70903	 327.00000	 373.20856	   0.46959	   0.08005	   0.47636	  -9.67382
4668682.94703	 327.00000	 295.47278	   0.48096	   0.08493	   0.48841	 -10.01475
4668683.18603	 327.00000	 233.87738	   0.49225	   0.08905	   0.50024	 -10.25387
4668683.42403	 327.00000	 185.05922	   0.50477	   0.09474	   0.51359	 -10.63042
4668683.66003	 327.00000	 146.35823	   0.51665	   0.09876	   0.52601	 -10.82121
4668683.89703	 327.00000	 115.77804	   0.53133	   0.10474	   0.54156	 -11.15180
4668684.13103	 327.00000	  91.67210	   0.54398	   0.11253	   0.55550	 -11.68798
4668684.37604	 327.00000	  72.51701	   0.55921	   0.11938	   0.57181	 -12.05005
4668684.60504	 327.00000	  57.36816	   0.57567	   0.12718	   0.58955	 -12.45810
4668684.84204	 327.00000	  45.36290	   0.59180	   0.13804	   0.60769	 -13.12944
4668685.07404	 327.00000	  35.93134	   0.60870	   0.15096	   0.62713	 -13.92826
4668685.32504	 327.00000	  28.40909	   0.62997	   0.16456	   0.65111	 -14.63963
4668685.53904	 327.00000	  22.48202	   0.65145	   0.18257	   0.67655	 -15.65521
4668685.80404	 327.00000	  17.79613	   0.67992	   0.20258	   0.70946	 -16.59108
4668686.05604	 327.00000	  14.06813	   0.71741	   0.21987	   0.75034	 -17.03915
4668686.27204	 327.00000	  11.14480	   0.75272	   0.23867	   0.78965	 -17.59273
4668686.54004	 327.00000	   8.81772	   0.79904	   0.25298	   0.83813	 -17.56806
4668686.71804	 327.00000	   6.97545	   0.85505	   0.26822	   0.89613	 -17.41614
4668686.93604	 327.00000	   5.51730	   0.89927	   0.26675	   0.93800	 -16.52226
4668687.20504	 327.00000	   4.36941	   0.95128	   0.26452	   0.98737	 -15.53935
4668687.54004	 327.00000	   3.45686	   1.00288	   0.24477	   1.03231	 -13.71605
4668687.95904	 327.00000	   2.73547	   1.05636	   0.22847	   1.08078	 -12.20405
4668688.48404	 327.00000	   2.16054	   1.09781	   0.21780	   1.11920	 -11.22134
4668689.14304	 327.00000	   1.70952	   1.12303	   0.20266	   1.14117	 -10.22928
4668689.97204	 327.00000	   1.35352	   1.13685	   0.18413	   1.15166	  -9.20001
4668691.01504	 327.00000	   1.07079	   1.14423	   0.15807	   1.15509	  -7.86532
4668692.32905	 327.00000	   0.84734	   1.15542	   0.12934	   1.16264	  -6.38714
4668693.98405	 327.00000	   0.67072	   1.17307	   0.10157	   1.17745	  -4.94857
4668696.07305	 327.00000	   0.53067	   1.20459	   0.08211	   1.20739	  -3.89946
4668698.71005	 327.00000	   0.41976	   1.24493	   0.08414	   1.24777	  -3.86657
4668702.04106	 327.00000	   0.33183	   1.27948	   0.11458	   1.28460	  -5.11733
4668706.24706	 327.00000	   0.26261	   1.28763	   0.16686	   1.29839	  -7.38348
4668711.55507	 327.00000	   0.20791	   1.25726	   0.22223	   1.27675	 -10.02390
4668718.26008	 327.00000	   0.16452	   1.19172	   0.25026	   1.21772	 -11.85981
4668726.73609	 327.00000	   0.13007	   1.11778	   0.22578	   1.14035	 -11.41952
4668737.42611	 327.00000	   0.10309	   1.07641	   0.14234	   1.08578	  -7.53257
4668750.94012	 327.00000	   0.08153	   1.11573	   0.01958	   1.11590	  -1.00513
4668768.03815	 327.00000	   0.06443	   1.24345	  -0.08091	   1.24608	   3.72280
4668789.62517	 327.00000	   0.05102	   1.50844	  -0.10505	   1.51210	   3.98376
4668816.86721	 327.00000	   0.04042	   1.83751	   0.07248	   1.83894	  -2.25895
4668851.36325	 327.00000	   0.03192	   2.06649	   0.49001	   2.12379	 -13.33962
4668894.91031	 327.00000	   0.02528	   2.01418	   1.05618	   2.27430	 -27.67132
4668949.97638	 327.00000	   0.01999	   1.56855	   1.54124	   2.19904	 -44.49686
