Repository: kbm2110/Battery_Diagnostics_Thesis

# Battery_Diagnostics_Thesis
 Data-driven battery diagnostics using EIS

**Author:** Bala Manikanta Yaswanth Kanagarla
**Institution:** Technische Hochschule Ingolstadt (THI)
**Supervisor:** Prof. Dr. H.-G. Schweiger

## Overview

This project implements a machine learning framework for 
non-invasive State of Health (SoH) estimation of lithium-ion 
batteries using Electrochemical Impedance Spectroscopy (EIS).

Eight physically interpretable features are extracted from 
impedance spectra and used to train six ML models under a 
strict cell-level train-test split. The stacking ensemble 
achieves R² = 0.9122 and RMSE = 0.0234 on completely unseen 
cells.

---

File: data/EIS/EIS_state_V_35C01.txt (part 39 of 39)
time/s	           cycle number	freq/Hz	           Re(Z)/Ohm	  -Im(Z)/Ohm	   |Z|/Ohm	   Phase(Z)/deg
4547914.57512	 317.00000	   0.05102	   1.33217	   0.29225	   1.36385	 -12.37349
4547941.81715	 317.00000	   0.04042	   1.36608	   0.33333	   1.40616	 -13.71253
4547976.31320	 317.00000	   0.03192	   1.41107	   0.37667	   1.46048	 -14.94614
4548019.86026	 317.00000	   0.02528	   1.47567	   0.42623	   1.53600	 -16.11079
4548074.92633	 317.00000	   0.01999	   1.55994	   0.49892	   1.63778	 -17.73590
4560396.68117	 318.00000	20004.45300	   0.29971	  -0.01080	   0.29991	   2.06439
4560396.82417	 318.00000	15829.12600	   0.30940	   0.00342	   0.30942	  -0.63302
4560396.96617	 318.00000	12516.70300	   0.31761	   0.01268	   0.31786	  -2.28564
4560397.10817	 318.00000	9909.44240	   0.32533	   0.02226	   0.32609	  -3.91371
4560397.27217	 318.00000	7835.48000	   0.33599	   0.03052	   0.33737	  -5.18962
4560397.47317	 318.00000	6217.24610	   0.34168	   0.03404	   0.34337	  -5.68862
4560397.71117	 318.00000	4905.29100	   0.35053	   0.04087	   0.35291	  -6.65047
4560397.95017	 318.00000	3881.27370	   0.35963	   0.04406	   0.36232	  -6.98533
4560398.18817	 318.00000	3070.98270	   0.36695	   0.04796	   0.37007	  -7.44683
4560398.42617	 318.00000	2430.77780	   0.37458	   0.05231	   0.37821	  -7.94993
4560398.66417	 318.00000	1923.15370	   0.38295	   0.05542	   0.38694	  -8.23480
4560398.90217	 318.00000	1522.43580	   0.39231	   0.05838	   0.39663	  -8.46423
4560399.14017	 318.00000	1203.84460	   0.40175	   0.06124	   0.40639	  -8.66747
4560399.37917	 318.00000	 952.86591	   0.41077	   0.06433	   0.41577	  -8.90086
4560399.61717	 318.00000	 754.27557	   0.41968	   0.06735	   0.42505	  -9.11696
4560399.85417	 318.00000	 596.71857	   0.42999	   0.07250	   0.43606	  -9.57087
4560400.09217	 318.00000	 471.96338	   0.44052	   0.07561	   0.44696	  -9.73912
4560400.33117	 318.00000	 373.20856	   0.45132	   0.08096	   0.45852	 -10.17029
4560400.56917	 318.00000	 295.47278	   0.46232	   0.08458	   0.47000	 -10.36792
4560400.80817	 318.00000	 233.87738	   0.47358	   0.08965	   0.48199	 -10.71931
4560401.04617	 318.00000	 185.05922	   0.48727	   0.09466	   0.49638	 -10.99315
4560401.28217	 318.00000	 146.35823	   0.50008	   0.09937	   0.50986	 -11.23880
4560401.51817	 318.00000	 115.77804	   0.51354	   0.10627	   0.52442	 -11.69164
4560401.75317	 318.00000	  91.67210	   0.52827	   0.11253	   0.54012	 -12.02483
4560401.99817	 318.00000	  72.51701	   0.54363	   0.11968	   0.55665	 -12.41601
4560402.22717	 318.00000	  57.36816	   0.55989	   0.13034	   0.57486	 -13.10455
4560402.46417	 318.00000	  45.36290	   0.57394	   0.14085	   0.59097	 -13.78804
4560402.69617	 318.00000	  35.93134	   0.59328	   0.15627	   0.61352	 -14.75616
4560402.94617	 318.00000	  28.40909	   0.61494	   0.16914	   0.63777	 -15.37887
4560403.16117	 318.00000	  22.48202	   0.64025	   0.18967	   0.66775	 -16.50172
4560403.42617	 318.00000	  17.79613	   0.66646	   0.20905	   0.69848	 -17.41519
4560403.67817	 318.00000	  14.06813	   0.70368	   0.23013	   0.74035	 -18.10980
4560403.89418	 318.00000	  11.14480	   0.74468	   0.24974	   0.78544	 -18.53943
4560404.16118	 318.00000	   8.81772	   0.78962	   0.26505	   0.83292	 -18.55557
4560404.34018	 318.00000	   6.97545	   0.84443	   0.27988	   0.88960	 -18.33765
4560404.55818	 318.00000	   5.51730	   0.90112	   0.27653	   0.94260	 -17.06003
4560404.82718	 318.00000	   4.36941	   0.95278	   0.27685	   0.99218	 -16.20238
4560405.16218	 318.00000	   3.45686	   1.00660	   0.25929	   1.03946	 -14.44476
4560405.58118	 318.00000	   2.73547	   1.05496	   0.24266	   1.08250	 -12.95375
4560406.10618	 318.00000	   2.16054	   1.09211	   0.22100	   1.11424	 -11.44000
4560406.76518	 318.00000	   1.70952	   1.12445	   0.19565	   1.14135	  -9.87019
4560407.59418	 318.00000	   1.35352	   1.14976	   0.17296	   1.16270	  -8.55474
4560408.63718	 318.00000	   1.07079	   1.16965	   0.15644	   1.18006	  -7.61791
4560409.95018	 318.00000	   0.84734	   1.18327	   0.14167	   1.19172	  -6.82745
4560411.60619	 318.00000	   0.67072	   1.19478	   0.13195	   1.20204	  -6.30237
4560413.69519	 318.00000	   0.53067	   1.20426	   0.12331	   1.21056	  -5.84627
4560416.33219	 318.00000	   0.41976	   1.21394	   0.12032	   1.21989	  -5.66016
4560419.66320	 318.00000	   0.33183	   1.22377	   0.12126	   1.22976	  -5.65867
4560423.86920	 318.00000	   0.26261	   1.23310	   0.12562	   1.23948	  -5.81675
4560429.17721	 318.00000	   0.20791	   1.24368	   0.13324	   1.25080	  -6.11483
4560435.88222	 318.00000	   0.16452	   1.25902	   0.14679	   1.26755	  -6.65010
4560444.35823	 318.00000	   0.13007	   1.27631	   0.16904	   1.28746	  -7.54454
4560455.04824	 318.00000	   0.10309	   1.29047	   0.19954	   1.30581	  -8.78981
4560468.56226	 318.00000	   0.08153	   1.30204	   0.23390	   1.32289	 -10.18423
4560485.66028	 318.00000	   0.06443	   1.31672	   0.27021	   1.34416	 -11.59695
4560507.24631	 318.00000	   0.05102	   1.33917	   0.30076	   1.37252	 -12.65775
4560534.48935	 318.00000	   0.04042	   1.37356	   0.34063	   1.41517	 -13.92788
4560568.98539	 318.00000	   0.03192	   1.41522	   0.38701	   1.46719	 -15.29428
4560612.53245	 318.00000	   0.02528	   1.46972	   0.43409	   1.53249	 -16.45479
4560667.59752	 318.00000	   0.01999	   1.54746	   0.48887	   1.62284	 -17.53214
4572956.15995	 319.00000	20004.45300	   0.30033	  -0.01231	   0.30058	   2.34754
4572956.30295	 319.00000	15829.12600	   0.30923	   0.00221	   0.30924	  -0.40968
4572956.44495	 319.00000	12516.70300	   0.31862	   0.01438	   0.31894	  -2.58426
4572956.58695	 319.00000	9909.44240	   0.32643	   0.02376	   0.32729	  -4.16303
4572956.75095	 319.00000	7835.48000	   0.33361	   0.02890	   0.33486	  -4.95056
4572956.95195	 319.00000	6217.24610	   0.34229	   0.03480	   0.34405	  -5.80588
4572957.18995	 319.00000	4905.29100	   0.35123	   0.04041	   0.35354	  -6.56386
4572957.42795	 319.00000	3881.27370	   0.35783	   0.04283	   0.36039	  -6.82535
4572957.66695	 319.00000	3070.98270	   0.36676	   0.04784	   0.36986	  -7.43109
4572957.90495	 319.00000	2430.77780	   0.37484	   0.05226	   0.37846	  -7.93750
4572958.14295	 319.00000	1923.15370	   0.38371	   0.05408	   0.38750	  -8.02265
4572958.38095	 319.00000	1522.43580	   0.39168	   0.05834	   0.39600	  -8.47197
4572958.61895	 319.00000	1203.84460	   0.40013	   0.06171	   0.40486	  -8.76758
4572958.85795	 319.00000	 952.86591	   0.41053	   0.06464	   0.41558	  -8.94807
4572959.09596	 319.00000	 754.27557	   0.42028	   0.06792	   0.42573	  -9.17986
4572959.33296	 319.00000	 596.71857	   0.42930	   0.07164	   0.43524	  -9.47415
4572959.57096	 319.00000	 471.96338	   0.44026	   0.07528	   0.44665	  -9.70328
4572959.80996	 319.00000	 373.20856	   0.45141	   0.08031	   0.45850	 -10.08738
4572960.04796	 319.00000	 295.47278	   0.46352	   0.08334	   0.47095	 -10.19249
4572960.28696	 319.00000	 233.87738	   0.47583	   0.09008	   0.48428	 -10.72035
4572960.52496	 319.00000	 185.05922	   0.48609	   0.09296	   0.49490	 -10.82653
4572960.76096	 319.00000	 146.35823	   0.50053	   0.09743	   0.50993	 -11.01536
4572960.99696	 319.00000	 115.77804	   0.51304	   0.10440	   0.52355	 -11.50255
4572961.23196	 319.00000	  91.67210	   0.52705	   0.11342	   0.53912	 -12.14476
4572961.47696	 319.00000	  72.51701	   0.54318	   0.12204	   0.55672	 -12.66282
4572961.70596	 319.00000	  57.36816	   0.55751	   0.13124	   0.57275	 -13.24639
4572961.94296	 319.00000	  45.36290	   0.57585	   0.14242	   0.59320	 -13.89182
4572962.17496	 319.00000	  35.93134	   0.59414	   0.15357	   0.61366	 -14.49243
4572962.42596	 319.00000	  28.40909	   0.61243	   0.17033	   0.63568	 -15.54266
4572962.63996	 319.00000	  22.48202	   0.63640	   0.18983	   0.66411	 -16.60939
4572962.90496	 319.00000	  17.79613	   0.66698	   0.20985	   0.69921	 -17.46497
4572963.15696	 319.00000	  14.06813	   0.69851	   0.22878	   0.73502	 -18.13517
4572963.37296	 319.00000	  11.14480	   0.74031	   0.25086	   0.78166	 -18.71953
4572963.64096	 319.00000	   8.81772	   0.78827	   0.26862	   0.83279	 -18.81791
4572963.81896	 319.00000	   6.97545	   0.84402	   0.27417	   0.88743	 -17.99576
4572964.03696	 319.00000	   5.51730	   0.89288	   0.28247	   0.93650	 -17.55515
4572964.30596	 319.00000	   4.36941	   0.95639	   0.27490	   0.99512	 -16.03639
4572964.64096	 319.00000	   3.45686	   1.00747	   0.26794	   1.04249	 -14.89340
4572965.05996	 319.00000	   2.73547	   1.05252	   0.24633	   1.08097	 -13.17214
4572965.58496	 319.00000	   2.16054	   1.09554	   0.22268	   1.11794	 -11.48942
4572966.24396	 319.00000	   1.70952	   1.12835	   0.19981	   1.14590	 -10.04174
4572967.07297	 319.00000	   1.35352	   1.15254	   0.17793	   1.16619	  -8.77624
4572968.11597	 319.00000	   1.07079	   1.17173	   0.15856	   1.18241	  -7.70661
4572969.42997	 319.00000	   0.84734	   1.18806	   0.14255	   1.19658	  -6.84196
4572971.08497	 319.00000	   0.67072	   1.20152	   0.13223	   1.20878	  -6.28046
4572973.17397	 319.00000	   0.53067	   1.21201	   0.12739	   1.21869	  -6.00011
4572975.81098	 319.00000	   0.41976	   1.21962	   0.12459	   1.22597	  -5.83293
4572979.14198	 319.00000	   0.33183	   1.22738	   0.12456	   1.23369	  -5.79466
4572983.34799	 319.00000	   0.26261	   1.23720	   0.12842	   1.24385	  -5.92605
4572988.65599	 319.00000	   0.20791	   1.24786	   0.13697	   1.25536	  -6.26387
4572995.36100	 319.00000	   0.16452	   1.25882	   0.14946	   1.26766	  -6.77123
4573003.83701	 319.00000	   0.13007	   1.27299	   0.16554	   1.28371	  -7.40917
4573014.52703	 319.00000	   0.10309	   1.29335	   0.18680	   1.30677	  -8.21836
4573028.04105	 319.00000	   0.08153	   1.31944	   0.21968	   1.33760	  -9.45267
4573045.13907	 319.00000	   0.06443	   1.34631	   0.26461	   1.37207	 -11.11922
4573066.72610	 319.00000	   0.05102	   1.36626	   0.31790	   1.40276	 -13.09841
4573093.96813	 319.00000	   0.04042	   1.38543	   0.36714	   1.43325	 -14.84244
4573128.46418	 319.00000	   0.03192	   1.41660	   0.41129	   1.47510	 -16.19001
4573172.01123	 319.00000	   0.02528	   1.46191	   0.45928	   1.53236	 -17.44068
4573227.07731	 319.00000	   0.01999	   1.51920	   0.51319	   1.60354	 -18.66497
4585445.61669	 320.00000	20004.45300	   0.30140	  -0.01047	   0.30158	   1.98901
4585445.75969	 320.00000	15829.12600	   0.30906	   0.00174	   0.30906	  -0.32185
4585445.90169	 320.00000	12516.70300	   0.31802	   0.01386	   0.31833	  -2.49591
4585446.04369	 320.00000	9909.44240	   0.32663	   0.02382	   0.32750	  -4.17051
4585446.20769	 320.00000	7835.48000	   0.33552	   0.03029	   0.33689	  -5.15862
4585446.40869	 320.00000	6217.24610	   0.34396	   0.03669	   0.34591	  -6.08939
4585446.64669	 320.00000	4905.29100	   0.35137	   0.04151	   0.35382	  -6.73671
4585446.88569	 320.00000	3881.27370	   0.36008	   0.04636	   0.36306	  -7.33631
4585447.12369	 320.00000	3070.98270	   0.36909	   0.04873	   0.37230	  -7.52048
4585447.36169	 320.00000	2430.77780	   0.37591	   0.05055	   0.37930	  -7.65817
4585447.59969	 320.00000	1923.15370	   0.38413	   0.05504	   0.38806	  -8.15433
4585447.83769	 320.00000	1522.43580	   0.39265	   0.05856	   0.39699	  -8.48329
4585448.07569	 320.00000	1203.84460	   0.40304	   0.06083	   0.40760	  -8.58231
4585448.31469	 320.00000	 952.86591	   0.41083	   0.06493	   0.41593	  -8.98056
4585448.55269	 320.00000	 754.27557	   0.42025	   0.06862	   0.42582	  -9.27363
4585448.78969	 320.00000	 596.71857	   0.43092	   0.07160	   0.43683	  -9.43402
4585449.02769	 320.00000	 471.96338	   0.43988	   0.07518	   0.44626	  -9.69836
4585449.26669	 320.00000	 373.20856	   0.45316	   0.07849	   0.45991	  -9.82602
4585449.50469	 320.00000	 295.47278	   0.46247	   0.08437	   0.47011	 -10.33907
4585449.74369	 320.00000	 233.87738	   0.47497	   0.09005	   0.48343	 -10.73586
4585449.98169	 320.00000	 185.05922	   0.48872	   0.09301	   0.49750	 -10.77534
4585450.21769	 320.00000	 146.35823	   0.50176	   0.09991	   0.51161	 -11.26118
4585450.45469	 320.00000	 115.77804	   0.51587	   0.10668	   0.52679	 -11.68351
4585450.68869	 320.00000	  91.67210	   0.53065	   0.11345	   0.54264	 -12.06782
4585450.93369	 320.00000	  72.51701	   0.54402	   0.12113	   0.55734	 -12.55218
4585451.16269	 320.00000	  57.36816	   0.55965	   0.13056	   0.57468	 -13.13153
4585451.39969	 320.00000	  45.36290	   0.57763	   0.14147	   0.59470	 -13.76134
4585451.63169	 320.00000	  35.93134	   0.59340	   0.15500	   0.61331	 -14.63861
4585451.88269	 320.00000	  28.40909	   0.61525	   0.17039	   0.63841	 -15.47971
4585452.09669	 320.00000	  22.48202	   0.63913	   0.18975	   0.66670	 -16.53517
4585452.36170	 320.00000	  17.79613	   0.66709	   0.20863	   0.69895	 -17.36667
4585452.61370	 320.00000	  14.06813	   0.70117	   0.23131	   0.73834	 -18.25711
4585452.82970	 320.00000	  11.14480	   0.74316	   0.25246	   0.78487	 -18.76332
4585453.09770	 320.00000	   8.81772	   0.79070	   0.26819	   0.83494	 -18.73578
4585453.27570	 320.00000	   6.97545	   0.84030	   0.28256	   0.88654	 -18.58606
4585453.49370	 320.00000	   5.51730	   0.90294	   0.28510	   0.94688	 -17.52310
4585453.76270	 320.00000	   4.36941	   0.95266	   0.28454	   0.99425	 -16.62984
4585454.09770	 320.00000	   3.45686	   1.01104	   0.26700	   1.04570	 -14.79330
4585454.51670	 320.00000	   2.73547	   1.06075	   0.25336	   1.09058	 -13.43350
4585455.04170	 320.00000	   2.16054	   1.10054	   0.22975	   1.12427	 -11.79191
4585455.70070	 320.00000	   1.70952	   1.13469	   0.20345	   1.15278	 -10.16531
4585456.52970	 320.00000	   1.35352	   1.16140	   0.18152	   1.17550	  -8.88338
4585457.57270	 320.00000	   1.07079	   1.18143	   0.16375	   1.19272	  -7.89093
4585458.88670	 320.00000	   0.84734	   1.19604	   0.14818	   1.20518	  -7.06238
4585460.54171	 320.00000	   0.67072	   1.20876	   0.13664	   1.21646	  -6.44952
4585462.63071	 320.00000	   0.53067	   1.21908	   0.12809	   1.22579	  -5.99822
4585465.26771	 320.00000	   0.41976	   1.22929	   0.12425	   1.23555	  -5.77140
4585468.59872	 320.00000	   0.33183	   1.23935	   0.12468	   1.24561	  -5.74489
4585472.80472	 320.00000	   0.26261	   1.24861	   0.12861	   1.25522	  -5.88089
4585478.11273	 320.00000	   0.20791	   1.26104	   0.13667	   1.26843	  -6.18546
4585484.81774	 320.00000	   0.16452	   1.27672	   0.15089	   1.28561	  -6.74039
4585493.29375	 320.00000	   0.13007	   1.29299	   0.17508	   1.30479	  -7.71145
4585503.98376	 320.00000	   0.10309	   1.30489	   0.20576	   1.32102	  -8.96093
4585517.49778	 320.00000	   0.08153	   1.31509	   0.23768	   1.33640	 -10.24472
4585534.59580	 320.00000	   0.06443	   1.33163	   0.27037	   1.35880	 -11.47731
4585556.18183	 320.00000	   0.05102	   1.35782	   0.30279	   1.39118	 -12.57110
4585583.42487	 320.00000	   0.04042	   1.39296	   0.34438	   1.43490	 -13.88683
4585617.92091	 320.00000	   0.03192	   1.43578	   0.39040	   1.48791	 -15.21150
4585661.46797	 320.00000	   0.02528	   1.49497	   0.43724	   1.55760	 -16.30281
4585716.53404	 320.00000	   0.01999	   1.57944	   0.50015	   1.65673	 -17.57098
4597873.76227	 321.00000	20004.45300	   0.30085	  -0.01047	   0.30103	   1.99344
4597873.90527	 321.00000	15829.12600	   0.31032	   0.00342	   0.31034	  -0.63073
4597874.04727	 321.00000	12516.70300	   0.31810	   0.01461	   0.31844	  -2.63041
4597874.18927	 321.00000	9909.44240	   0.32682	   0.02364	   0.32768	  -4.13677
4597874.35327	 321.00000	7835.48000	   0.33499	   0.03008	   0.33634	  -5.13121
4597874.55427	 321.00000	6217.24610	   0.34412	   0.03647	   0.34605	  -6.05021
4597874.79227	 321.00000	4905.29100	   0.35122	   0.04151	   0.35367	  -6.74063
4597875.03127	 321.00000	3881.27370	   0.35981	   0.04533	   0.36265	  -7.17972
4597875.26927	 321.00000	3070.98270	   0.36930	   0.04788	   0.37239	  -7.38696
4597875.50727	 321.00000	2430.77780	   0.37727	   0.05215	   0.38085	  -7.87009
4597875.74527	 321.00000	1923.15370	   0.38421	   0.05579	   0.38824	  -8.26169
4597875.98327	 321.00000	1522.43580	   0.39301	   0.05761	   0.39721	  -8.33919
4597876.22127	 321.00000	1203.84460	   0.40232	   0.06047	   0.40684	  -8.54709
4597876.46027	 321.00000	 952.86591	   0.41229	   0.06391	   0.41721	  -8.81208
4597876.69827	 321.00000	 754.27557	   0.42217	   0.06941	   0.42784	  -9.33684
4597876.93527	 321.00000	 596.71857	   0.43216	   0.07123	   0.43799	  -9.36009
4597877.17327	 321.00000	 471.96338	   0.44155	   0.07510	   0.44789	  -9.65279
4597877.41227	 321.00000	 373.20856	   0.45378	   0.08074	   0.46091	 -10.08913
4597877.64927	 321.00000	 295.47278	   0.46358	   0.08514	   0.47134	 -10.40644
4597877.88927	 321.00000	 233.87738	   0.47621	   0.08835	   0.48433	 -10.51039
4597878.12727	 321.00000	 185.05922	   0.48851	   0.09364	   0.49741	 -10.85065
4597878.36327	 321.00000	 146.35823	   0.50028	   0.10003	   0.51019	 -11.30743
4597878.59927	 321.00000	 115.77804	   0.51687	   0.10786	   0.52800	 -11.78694
4597878.83427	 321.00000	  91.67210	   0.52912	   0.11307	   0.54107	 -12.06210
4597879.07927	 321.00000	  72.51701	   0.54431	   0.12188	   0.55778	 -12.62097
4597879.30827	 321.00000	  57.36816	   0.56099	   0.12958	   0.57576	 -13.00674
4597879.54528	 321.00000	  45.36290	   0.57629	   0.14240	   0.59362	 -13.87980
4597879.77728	 321.00000	  35.93134	   0.59496	   0.15537	   0.61492	 -14.63561
4597880.02728	 321.00000	  28.40909	   0.61450	   0.16900	   0.63731	 -15.37721
4597880.24228	 321.00000	  22.48202	   0.63864	   0.18925	   0.66609	 -16.50621
4597880.50728	 321.00000	  17.79613	   0.66659	   0.21078	   0.69913	 -17.54726
4597880.75928	 321.00000	  14.06813	   0.70361	   0.23104	   0.74057	 -18.17814
4597880.97528	 321.00000	  11.14480	   0.74385	   0.25096	   0.78505	 -18.64299
4597881.24228	 321.00000	   8.81772	   0.78793	   0.26967	   0.83280	 -18.89329
4597881.42128	 321.00000	   6.97545	   0.84338	   0.28595	   0.89054	 -18.72921
4597881.63928	 321.00000	   5.51730	   0.90060	   0.28344	   0.94414	 -17.46993
4597881.90828	 321.00000	   4.36941	   0.95754	   0.28935	   1.00030	 -16.81385
4597882.24328	 321.00000	   3.45686	   1.01027	   0.27265	   1.04642	 -15.10297
4597882.66228	 321.00000	   2.73547	   1.06478	   0.25699	   1.09536	 -13.56915
4597883.18728	 321.00000	   2.16054	   1.10656	   0.23525	   1.13129	 -12.00237
4597883.84628	 321.00000	   1.70952	   1.13992	   0.20980	   1.15906	 -10.42857
4597884.67528	 321.00000	   1.35352	   1.16843	   0.18630	   1.18318	  -9.05944
4597885.71828	 321.00000	   1.07079	   1.18988	   0.16669	   1.20150	  -7.97453
4597887.03128	 321.00000	   0.84734	   1.20655	   0.15156	   1.21603	  -7.15989
4597888.68729	 321.00000	   0.67072	   1.21917	   0.14061	   1.22725	  -6.57892
4597890.77629	 321.00000	   0.53067	   1.22876	   0.13160	   1.23578	  -6.11291
4597893.41329	 321.00000	   0.41976	   1.23897	   0.12655	   1.24541	  -5.83200
4597896.74430	 321.00000	   0.33183	   1.24909	   0.12695	   1.25553	  -5.80347
4597900.95030	 321.00000	   0.26261	   1.25839	   0.13129	   1.26522	  -5.95639
4597906.25831	 321.00000	   0.20791	   1.26940	   0.13854	   1.27694	  -6.22870
4597912.96232	 321.00000	   0.16452	   1.28388	   0.15111	   1.29274	  -6.71288
4597921.43933	 321.00000	   0.13007	   1.30262	   0.17162	   1.31387	  -7.50535
4597932.12934	 321.00000	   0.10309	   1.31983	   0.20242	   1.33526	  -8.71959
4597945.64336	 321.00000	   0.08153	   1.33345	   0.23918	   1.35473	 -10.16897
4597962.74138	 321.00000	   0.06443	   1.34879	   0.27902	   1.37735	 -11.68769
4597984.32741	 321.00000	   0.05102	   1.36807	   0.31175	   1.40314	 -12.83717
4598011.57045	 321.00000	   0.04042	   1.40184	   0.35146	   1.44523	 -14.07467
4598046.06649	 321.00000	   0.03192	   1.44412	   0.39898	   1.49822	 -15.44425
4598089.61355	 321.00000	   0.02528	   1.49610	   0.44813	   1.56178	 -16.67479
4598144.67862	 321.00000	   0.01999	   1.56971	   0.50205	   1.64804	 -17.73617
4610236.57865	 322.00000	20004.45300	   0.30160	  -0.01095	   0.30180	   2.07963
4610236.72165	 322.00000	15829.12600	   0.31009	   0.00278	   0.31010	  -0.51453
4610236.86365	 322.00000	12516.70300	   0.31855	   0.01524	   0.31891	  -2.73972
4610237.00565	 322.00000	9909.44240	   0.32813	   0.02518	   0.32909	  -4.38799
4610237.16965	 322.00000	7835.48000	   0.33472	   0.03055	   0.33611	  -5.21464
4610237.37065	 322.00000	6217.24610	   0.34416	   0.03666	   0.34610	  -6.08044
4610237.60865	 322.00000	4905.29100	   0.35229	   0.04210	   0.35480	  -6.81511
4610237.84765	 322.00000	3881.27370	   0.36149	   0.04622	   0.36443	  -7.28560
4610238.08565	 322.00000	3070.98270	   0.36956	   0.04929	   0.37283	  -7.59672
4610238.32365	 322.00000	2430.77780	   0.37679	   0.05321	   0.38053	  -8.03818
4610238.56166	 322.00000	1923.15370	   0.38683	   0.05583	   0.39084	  -8.21319
4610238.79966	 322.00000	1522.43580	   0.39442	   0.05859	   0.39875	  -8.44952
4610239.03766	 322.00000	1203.84460	   0.40234	   0.06090	   0.40693	  -8.60679
4610239.27666	 322.00000	 952.86591	   0.41292	   0.06509	   0.41802	  -8.95756
4610239.51466	 322.00000	 754.27557	   0.42411	   0.06838	   0.42958	  -9.15924
4610239.75166	 322.00000	 596.71857	   0.43193	   0.07175	   0.43784	  -9.43168
4610239.98966	 322.00000	 471.96338	   0.44179	   0.07536	   0.44817	  -9.68011
4610240.22866	 322.00000	 373.20856	   0.45324	   0.08072	   0.46037	 -10.09887
4610240.46666	 322.00000	 295.47278	   0.46507	   0.08529	   0.47283	 -10.39205
4610240.70566	 322.00000	 233.87738	   0.47783	   0.08910	   0.48607	 -10.56289
4610240.94366	 322.00000	 185.05922	   0.49125	   0.09574	   0.50049	 -11.02809
4610241.17966	 322.00000	 146.35823	   0.50246	   0.09975	   0.51226	 -11.22890
4610241.41666	 322.00000	 115.77804	   0.51630	   0.10503	   0.52688	 -11.49813
4610241.65066	 322.00000	  91.67210	   0.52942	   0.11338	   0.54143	 -12.08825
4610241.89566	 322.00000	  72.51701	   0.54636	   0.12076	   0.55955	 -12.46301
4610242.12466	 322.00000	  57.36816	   0.56165	   0.13113	   0.57675	 -13.14193
4610242.36166	 322.00000	  45.36290	   0.57736	   0.14031	   0.59416	 -13.65907
4610242.59366	 322.00000	  35.93134	   0.59577	   0.15563	   0.61576	 -14.64032
4610242.84466	 322.00000	  28.40909	   0.61554	   0.17040	   0.63869	 -15.47390
4610243.05866	 322.00000	  22.48202	   0.63983	   0.19057	   0.66760	 -16.58560
4610243.32366	 322.00000	  17.79613	   0.66803	   0.21008	   0.70029	 -17.45670
4610243.57566	 322.00000	  14.06813	   0.70321	   0.23266	   0.74070	 -18.30708
4610243.79166	 322.00000	  11.14480	   0.74341	   0.25317	   0.78534	 -18.80662
4610244.05966	 322.00000	   8.81772	   0.78957	   0.27096	   0.83477	 -18.94056
4610244.23766	 322.00000	   6.97545	   0.84101	   0.28804	   0.88897	 -18.90569
4610244.45566	 322.00000	   5.51730	   0.90421	   0.29025	   0.94965	 -17.79670
4610244.72466	 322.00000	   4.36941	   0.95525	   0.29130	   0.99868	 -16.95891
4610245.05966	 322.00000	   3.45686	   1.01535	   0.27631	   1.05227	 -15.22320
4610245.47866	 322.00000	   2.73547	   1.06818	   0.26305	   1.10010	 -13.83449
4610246.00366	 322.00000	   2.16054	   1.10939	   0.23980	   1.13501	 -12.19699
4610246.66267	 322.00000	   1.70952	   1.14630	   0.21280	   1.16589	 -10.51688
4610247.49167	 322.00000	   1.35352	   1.17524	   0.19084	   1.19063	  -9.22341
4610248.53467	 322.00000	   1.07079	   1.19668	   0.17096	   1.20883	  -8.13013
4610249.84867	 322.00000	   0.84734	   1.21301	   0.15542	   1.22293	  -7.30148
4610251.50367	 322.00000	   0.67072	   1.22494	   0.14285	   1.23324	  -6.65185
4610253.59267	 322.00000	   0.53067	   1.23702	   0.13287	   1.24413	  -6.13058
4610256.22968	 322.00000	   0.41976	   1.24742	   0.12841	   1.25401	  -5.87732
4610259.56068	 322.00000	   0.33183	   1.25716	   0.12885	   1.26375	  -5.85177
4610263.76669	 322.00000	   0.26261	   1.26774	   0.13197	   1.27459	  -5.94296
4610269.07470	 322.00000	   0.20791	   1.27997	   0.13941	   1.28754	  -6.21611
4610275.77970	 322.00000	   0.16452	   1.29574	   0.15448	   1.30492	  -6.79861
4610284.25572	 322.00000	   0.13007	   1.31184	   0.17859	   1.32394	  -7.75237
4610294.94573	 322.00000	   0.10309	   1.32435	   0.20905	   1.34075	  -8.97002
4610308.45975	 322.00000	   0.08153	   1.33478	   0.24036	   1.35625	 -10.20805
4610325.55777	 322.00000	   0.06443	   1.35109	   0.27449	   1.37869	 -11.48405
4610347.14480	 322.00000	   0.05102	   1.37846	   0.30671	   1.41217	 -12.54417
4610374.38683	 322.00000	   0.04042	   1.41346	   0.34890	   1.45588	 -13.86577
4610408.88288	 322.00000	   0.03192	   1.45663	   0.39574	   1.50944	 -15.19950
4610452.42994	 322.00000	   0.02528	   1.51654	   0.44407	   1.58022	 -16.32096
4610507.49501	 322.00000	   0.01999	   1.60225	   0.50832	   1.68095	 -17.60194
4622556.36931	 323.00000	20004.45300	   0.30037	  -0.01091	   0.30056	   2.08054
4622556.51231	 323.00000	15829.12600	   0.31116	   0.00322	   0.31118	  -0.59289
4622556.65431	 323.00000	12516.70300	   0.31853	   0.01485	   0.31888	  -2.66995
4622556.79631	 323.00000	9909.44240	   0.32774	   0.02490	   0.32869	  -4.34489
4622556.96031	 323.00000	7835.48000	   0.33537	   0.03134	   0.33683	  -5.33954
4622557.16131	 323.00000	6217.24610	   0.34543	   0.03676	   0.34738	  -6.07486
4622557.39931	 323.00000	4905.29100	   0.35279	   0.04238	   0.35533	  -6.84949
4622557.63731	 323.00000	3881.27370	   0.36173	   0.04592	   0.36463	  -7.23525
4622557.87631	 323.00000	3070.98270	   0.36914	   0.04915	   0.37240	  -7.58472
4622558.11431	 323.00000	2430.77780	   0.37848	   0.05357	   0.38225	  -8.05543
4622558.35231	 323.00000	1923.15370	   0.38625	   0.05452	   0.39008	  -8.03508
4622558.59031	 323.00000	1522.43580	   0.39509	   0.05769	   0.39928	  -8.30717
4622558.82832	 323.00000	1203.84460	   0.40211	   0.06308	   0.40703	  -8.91508
4622559.06732	 323.00000	 952.86591	   0.41344	   0.06432	   0.41841	  -8.84298
4622559.30532	 323.00000	 754.27557	   0.42231	   0.06857	   0.42784	  -9.22251
4622559.54232	 323.00000	 596.71857	   0.43280	   0.07262	   0.43885	  -9.52455
4622559.78032	 323.00000	 471.96338	   0.44420	   0.07629	   0.45070	  -9.74495
4622560.01932	 323.00000	 373.20856	   0.45451	   0.08017	   0.46153	 -10.00332
4622560.25632	 323.00000	 295.47278	   0.46562	   0.08357	   0.47306	 -10.17532
4622560.49632	 323.00000	 233.87738	   0.47949	   0.08853	   0.48760	 -10.46029
4622560.73432	 323.00000	 185.05922	   0.49074	   0.09570	   0.49999	 -11.03519
4622560.97032	 323.00000	 146.35823	   0.50310	   0.09923	   0.51279	 -11.15766
4622561.20632	 323.00000	 115.77804	   0.51734	   0.10717	   0.52832	 -11.70355
4622561.44132	 323.00000	  91.67210	   0.53204	   0.11300	   0.54391	 -11.99095
4622561.68632	 323.00000	  72.51701	   0.54734	   0.12182	   0.56073	 -12.54788
4622561.91532	 323.00000	  57.36816	   0.56272	   0.13157	   0.57790	 -13.15951
4622562.15232	 323.00000	  45.36290	   0.58039	   0.14140	   0.59737	 -13.69255
4622562.38432	 323.00000	  35.93134	   0.59834	   0.15523	   0.61815	 -14.54388
4622562.63532	 323.00000	  28.40909	   0.61725	   0.16967	   0.64014	 -15.36975
4622562.84932	 323.00000	  22.48202	   0.64111	   0.18981	   0.66862	 -16.49254
4622563.11432	 323.00000	  17.79613	   0.66879	   0.21027	   0.70107	 -17.45333
4622563.36632	 323.00000	  14.06813	   0.70381	   0.23169	   0.74097	 -18.22109
4622563.58232	 323.00000	  11.14480	   0.74377	   0.25212	   0.78534	 -18.72569
4622563.85032	 323.00000	   8.81772	   0.78916	   0.27282	   0.83498	 -19.07078
4622564.02832	 323.00000	   6.97545	   0.84649	   0.28786	   0.89409	 -18.78126
4622564.24632	 323.00000	   5.51730	   0.89840	   0.28815	   0.94348	 -17.78277
4622564.51532	 323.00000	   4.36941	   0.96082	   0.29638	   1.00549	 -17.14330
4622564.85032	 323.00000	   3.45686	   1.01298	   0.28356	   1.05192	 -15.63861
4622565.26932	 323.00000	   2.73547	   1.07069	   0.26434	   1.10284	 -13.86853
4622565.79432	 323.00000	   2.16054	   1.11606	   0.24496	   1.14262	 -12.37955
4622566.45333	 323.00000	   1.70952	   1.15029	   0.21992	   1.17113	 -10.82360
4622567.28233	 323.00000	   1.35352	   1.17835	   0.19513	   1.19440	  -9.40257
4622568.32533	 323.00000	   1.07079	   1.20213	   0.17323	   1.21455	  -8.20000
4622569.63933	 323.00000	   0.84734	   1.22029	   0.15648	   1.23028	  -7.30724
4622571.29433	 323.00000	   0.67072	   1.23414	   0.14416	   1.24253	  -6.66253
4622573.38333	 323.00000	   0.53067	   1.24523	   0.13367	   1.25239	  -6.12691
4622576.02034	 323.00000	   0.41976	   1.25775	   0.12895	   1.26434	  -5.85375
4622579.35134	 323.00000	   0.33183	   1.26955	   0.13099	   1.27629	  -5.89092
4622583.55735	 323.00000	   0.26261	   1.27951	   0.13913	   1.28705	  -6.20564
4622588.86535	 323.00000	   0.20791	   1.28732	   0.14996	   1.29602	  -6.64445
4622595.57036	 323.00000	   0.16452	   1.29452	   0.16287	   1.30473	  -7.17107
4622604.04637	 323.00000	   0.13007	   1.30653	   0.17819	   1.31863	  -7.76617
4622614.73639	 323.00000	   0.10309	   1.32312	   0.19904	   1.33801	  -8.55500
4622628.25041	 323.00000	   0.08153	   1.34329	   0.22665	   1.36227	  -9.57712
4622645.34843	 323.00000	   0.06443	   1.36763	   0.25956	   1.39204	 -10.74619
4622666.93446	 323.00000	   0.05102	   1.40243	   0.29382	   1.43288	 -11.83269
4622694.17749	 323.00000	   0.04042	   1.45321	   0.34431	   1.49344	 -13.32932
4622728.67354	 323.00000	   0.03192	   1.50703	   0.41994	   1.56444	 -15.57060
4622772.22059	 323.00000	   0.02528	   1.54867	   0.50665	   1.62944	 -18.11570
4622827.28667	 323.00000	   0.01999	   1.58286	   0.58656	   1.68805	 -20.33318
4634834.50546	 324.00000	20004.45300	   0.30154	  -0.01104	   0.30174	   2.09669
4634834.64746	 324.00000	15829.12600	   0.31019	   0.00450	   0.31023	  -0.83175
4634834.78946	 324.00000	12516.70300	   0.31792	   0.01450	   0.31825	  -2.61097
4634834.93146	 324.00000	9909.44240	   0.32879	   0.02293	   0.32958	  -3.98935
4634835.09546	 324.00000	7835.48000	   0.33806	   0.03004	   0.33940	  -5.07816
4634835.29646	 324.00000	6217.24610	   0.34768	   0.03603	   0.34954	  -5.91567
4634835.53446	 324.00000	4905.29100	   0.35350	   0.04214	   0.35600	  -6.79783
4634835.77346	 324.00000	3881.27370	   0.36176	   0.04598	   0.36467	  -7.24395
4634836.01146	 324.00000	3070.98270	   0.37092	   0.04922	   0.37417	  -7.55922
4634836.24946	 324.00000	2430.77780	   0.37767	   0.05306	   0.38137	  -7.99707
4634836.48746	 324.00000	1923.15370	   0.38625	   0.05489	   0.39014	  -8.08855
4634836.72546	 324.00000	1522.43580	   0.39550	   0.05933	   0.39992	  -8.53093
4634836.96347	 324.00000	1203.84460	   0.40348	   0.06037	   0.40797	  -8.50998
4634837.20247	 324.00000	 952.86591	   0.41539	   0.06449	   0.42037	  -8.82462
4634837.44047	 324.00000	 754.27557	   0.42255	   0.06728	   0.42787	  -9.04701
4634837.67747	 324.00000	 596.71857	   0.43329	   0.07005	   0.43892	  -9.18382
4634837.91547	 324.00000	 471.96338	   0.44425	   0.07603	   0.45071	  -9.71183
4634838.15447	 324.00000	 373.20856	   0.45452	   0.08054	   0.46160	 -10.04845
4634838.39247	 324.00000	 295.47278	   0.46539	   0.08433	   0.47297	 -10.27086
4634838.63147	 324.00000	 233.87738	   0.47863	   0.08866	   0.48677	 -10.49424
4634838.86947	 324.00000	 185.05922	   0.48889	   0.09432	   0.49791	 -10.91947
4634839.10547	 324.00000	 146.35823	   0.50381	   0.10157	   0.51395	 -11.39780
4634839.34247	 324.00000	 115.77804	   0.51717	   0.10556	   0.52783	 -11.53637
4634839.57647	 324.00000	  91.67210	   0.53239	   0.11368	   0.54440	 -12.05359
4634839.82147	 324.00000	  72.51701	   0.54751	   0.12203	   0.56095	 -12.56509
4634840.05047	 324.00000	  57.36816	   0.56231	   0.12997	   0.57714	 -13.01418
4634840.28747	 324.00000	  45.36290	   0.57988	   0.14232	   0.59709	 -13.78935
4634840.51947	 324.00000	  35.93134	   0.59702	   0.15540	   0.61691	 -14.58984
4634840.77047	 324.00000	  28.40909	   0.61668	   0.17097	   0.63994	 -15.49617
4634840.98447	 324.00000	  22.48202	   0.64010	   0.18875	   0.66735	 -16.42967
4634841.24947	 324.00000	  17.79613	   0.66790	   0.20981	   0.70008	 -17.43902
4634841.50147	 324.00000	  14.06813	   0.70294	   0.23085	   0.73987	 -18.18053
4634841.71747	 324.00000	  11.14480	   0.74306	   0.25267	   0.78484	 -18.78022
4634841.98547	 324.00000	   8.81772	   0.78740	   0.27118	   0.83279	 -19.00404
4634842.16347	 324.00000	   6.97545	   0.84223	   0.29023	   0.89083	 -19.01360
4634842.38147	 324.00000	   5.51730	   0.89961	   0.28950	   0.94505	 -17.83864
4634842.65047	 324.00000	   4.36941	   0.95855	   0.29880	   1.00404	 -17.31322
4634842.98547	 324.00000	   3.45686	   1.01318	   0.28280	   1.05191	 -15.59533
4634843.40447	 324.00000	   2.73547	   1.06965	   0.26801	   1.10272	 -14.06651
4634843.92947	 324.00000	   2.16054	   1.11408	   0.24671	   1.14107	 -12.48640
4634844.58847	 324.00000	   1.70952	   1.14965	   0.22091	   1.17068	 -10.87708
4634845.41748	 324.00000	   1.35352	   1.18030	   0.19646	   1.19654	  -9.45007
4634846.46048	 324.00000	   1.07079	   1.20303	   0.17522	   1.21572	  -8.28701
4634847.77448	 324.00000	   0.84734	   1.22069	   0.15810	   1.23088	  -7.37964
4634849.42948	 324.00000	   0.67072	   1.23525	   0.14494	   1.24373	  -6.69209
4634851.51848	 324.00000	   0.53067	   1.24747	   0.13508	   1.25477	  -6.18012
4634854.15549	 324.00000	   0.41976	   1.25983	   0.13064	   1.26658	  -5.92046
4634857.48649	 324.00000	   0.33183	   1.27107	   0.13334	   1.27804	  -5.98845
4634861.69250	 324.00000	   0.26261	   1.27953	   0.14115	   1.28729	  -6.29512
4634867.00050	 324.00000	   0.20791	   1.28654	   0.15049	   1.29531	  -6.67184
4634873.70551	 324.00000	   0.16452	   1.29574	   0.16213	   1.30584	  -7.13216
4634882.18152	 324.00000	   0.13007	   1.30911	   0.17742	   1.32108	  -7.71790
4634892.87154	 324.00000	   0.10309	   1.32606	   0.19935	   1.34096	  -8.54942
4634906.38556	 324.00000	   0.08153	   1.34511	   0.22617	   1.36400	  -9.54475
4634923.48358	 324.00000	   0.06443	   1.37177	   0.26010	   1.39621	 -10.73624
4634945.07061	 324.00000	   0.05102	   1.41100	   0.29648	   1.44181	 -11.86622
4634972.31264	 324.00000	   0.04042	   1.45997	   0.35408	   1.50229	 -13.63263
4635006.80869	 324.00000	   0.03192	   1.50615	   0.43297	   1.56715	 -16.03815
4635050.35574	 324.00000	   0.02528	   1.53956	   0.51346	   1.62292	 -18.44410
4635105.42182	 324.00000	   0.01999	   1.57405	   0.58331	   1.67865	 -20.33350
4647105.81893	 325.00000	20004.45300	   0.30325	  -0.01019	   0.30342	   1.92382
4647105.96193	 325.00000	15829.12600	   0.31053	   0.00380	   0.31055	  -0.70069
4647106.10393	 325.00000	12516.70300	   0.32065	   0.01425	   0.32097	  -2.54408
4647106.24593	 325.00000	9909.44240	   0.32922	   0.02314	   0.33003	  -4.02124
4647106.41093	 325.00000	7835.48000	   0.33840	   0.03174	   0.33988	  -5.35814
4647106.61093	 325.00000	6217.24610	   0.34403	   0.03684	   0.34600	  -6.11245
4647106.84893	 325.00000	4905.29100	   0.35405	   0.04193	   0.35653	  -6.75377
4647107.08793	 325.00000	3881.27370	   0.36120	   0.04703	   0.36424	  -7.41806
4647107.32593	 325.00000	3070.98270	   0.37048	   0.04971	   0.37380	  -7.64251
4647107.56393	 325.00000	2430.77780	   0.37842	   0.05293	   0.38211	  -7.96187
4647107.80193	 325.00000	1923.15370	   0.38720	   0.05695	   0.39137	  -8.36675
4647108.03993	 325.00000	1522.43580	   0.39766	   0.05923	   0.40205	  -8.47115
4647108.27793	 325.00000	1203.84460	   0.40541	   0.06294	   0.41026	  -8.82481
4647108.51693	 325.00000	 952.86591	   0.41465	   0.06510	   0.41973	  -8.92333
4647108.75493	 325.00000	 754.27557	   0.42403	   0.06844	   0.42952	  -9.16937
4647108.99193	 325.00000	 596.71857	   0.43298	   0.07135	   0.43882	  -9.35713
4647109.22893	 325.00000	 471.96338	   0.44491	   0.07730	   0.45158	  -9.85696
4647109.46793	 325.00000	 373.20856	   0.45764	   0.08072	   0.46470	 -10.00319
4647109.70593	 325.00000	 295.47278	   0.46770	   0.08483	   0.47533	 -10.27985
4647109.94493	 325.00000	 233.87738	   0.48008	   0.08886	   0.48824	 -10.48604
4647110.18294	 325.00000	 185.05922	   0.49194	   0.09425	   0.50088	 -10.84594
4647110.41894	 325.00000	 146.35823	   0.50559	   0.10044	   0.51547	 -11.23545
4647110.65594	 325.00000	 115.77804	   0.51901	   0.10659	   0.52984	 -11.60528
4647110.88994	 325.00000	  91.67210	   0.53291	   0.11262	   0.54468	 -11.93228
4647111.13494	 325.00000	  72.51701	   0.54746	   0.12134	   0.56075	 -12.49675
4647111.36494	 325.00000	  57.36816	   0.56443	   0.13070	   0.57936	 -13.03797
4647111.60094	 325.00000	  45.36290	   0.57995	   0.14262	   0.59723	 -13.81587
4647111.83394	 325.00000	  35.93134	   0.59800	   0.15589	   0.61799	 -14.61141
4647112.08394	 325.00000	  28.40909	   0.61839	   0.17141	   0.64171	 -15.49293
4647112.29794	 325.00000	  22.48202	   0.64117	   0.19030	   0.66881	 -16.53075
4647112.56294	 325.00000	  17.79613	   0.66875	   0.21009	   0.70097	 -17.44023
4647112.81494	 325.00000	  14.06813	   0.70408	   0.23331	   0.74173	 -18.33366
4647113.03194	 325.00000	  11.14480	   0.74344	   0.25734	   0.78672	 -19.09327
4647113.29894	 325.00000	   8.81772	   0.78980	   0.27453	   0.83616	 -19.16707
4647113.47694	 325.00000	   6.97545	   0.83808	   0.29152	   0.88734	 -19.18001
4647113.69494	 325.00000	   5.51730	   0.90415	   0.29814	   0.95204	 -18.24951
4647113.96394	 325.00000	   4.36941	   0.95431	   0.29881	   1.00000	 -17.38625
4647114.29994	 325.00000	   3.45686	   1.01996	   0.28737	   1.05967	 -15.73504
4647114.71794	 325.00000	   2.73547	   1.07296	   0.27560	   1.10779	 -14.40565
4647115.24294	 325.00000	   2.16054	   1.11789	   0.25056	   1.14563	 -12.63349
4647115.90294	 325.00000	   1.70952	   1.15715	   0.22415	   1.17866	 -10.96277
4647116.73094	 325.00000	   1.35352	   1.18799	   0.20126	   1.20491	  -9.61534
4647117.77395	 325.00000	   1.07079	   1.21104	   0.17989	   1.22433	  -8.44911
4647119.08795	 325.00000	   0.84734	   1.22874	   0.16089	   1.23923	  -7.45971
4647120.74395	 325.00000	   0.67072	   1.24389	   0.14781	   1.25264	  -6.77644
4647122.83195	 325.00000	   0.53067	   1.25805	   0.13769	   1.26556	  -6.24623
4647125.46896	 325.00000	   0.41976	   1.26983	   0.13525	   1.27701	  -6.07946
4647128.80096	 325.00000	   0.33183	   1.27847	   0.13794	   1.28589	  -6.15797
4647133.00597	 325.00000	   0.26261	   1.28635	   0.14232	   1.29419	  -6.31329
4647138.31397	 325.00000	   0.20791	   1.29514	   0.14882	   1.30366	  -6.55496
4647145.01898	 325.00000	   0.16452	   1.30718	   0.16038	   1.31698	  -6.99487
4647153.49499	 325.00000	   0.13007	   1.32120	   0.17761	   1.33308	  -7.65623
4647164.18601	 325.00000	   0.10309	   1.33741	   0.19938	   1.35219	  -8.47930
4647177.69902	 325.00000	   0.08153	   1.35940	   0.22459	   1.37783	  -9.38120
4647194.79705	 325.00000	   0.06443	   1.39018	   0.26052	   1.41438	 -10.61407
4647216.38407	 325.00000	   0.05102	   1.43165	   0.30909	   1.46464	 -12.18284
4647243.62611	 325.00000	   0.04042	   1.46831	   0.37716	   1.51598	 -14.40606
4647278.12216	 325.00000	   0.03192	   1.49671	   0.44851	   1.56247	 -16.68144
4647321.67021	 325.00000	   0.02528	   1.52639	   0.50961	   1.60921	 -18.46234
4647376.73528	 325.00000	   0.01999	   1.57281	   0.56485	   1.67117	 -19.75493
4659352.33109	 326.00000	20004.45300	   0.30322	  -0.00963	   0.30337	   1.81829
4659352.47410	 326.00000	15829.12600	   0.31105	   0.00373	   0.31107	  -0.68656
4659352.61610	 326.00000	12516.70300	   0.32026	   0.01551	   0.32064	  -2.77282
4659352.75810	 326.00000	9909.44240	   0.32863	   0.02297	   0.32943	  -3.99833
4659352.92210	 326.00000	7835.48000	   0.33637	   0.03049	   0.33775	  -5.17896
4659353.12310	 326.00000	6217.24610	   0.34515	   0.03728	   0.34715	  -6.16419
4659353.36110	 326.00000	4905.29100	   0.35399	   0.04259	   0.35655	  -6.86054
4659353.60010	 326.00000	3881.27370	   0.36337	   0.04687	   0.36638	  -7.34978
4659353.83810	 326.00000	3070.98270	   0.36960	   0.04877	   0.37280	  -7.51639
4659354.07610	 326.00000	2430.77780	   0.37826	   0.05234	   0.38187	  -7.87753
4659354.31410	 326.00000	1923.15370	   0.38738	   0.05494	   0.39126	  -8.07195
4659354.55210	 326.00000	1522.43580	   0.39520	   0.05905	   0.39959	  -8.49773
4659354.79010	 326.00000	1203.84460	   0.40310	   0.06188	   0.40782	  -8.72735
4659355.02910	 326.00000	 952.86591	   0.41493	   0.06623	   0.42019	  -9.06888
4659355.26710	 326.00000	 754.27557	   0.42273	   0.06861	   0.42826	  -9.21900
4659355.50410	 326.00000	 596.71857	   0.43229	   0.07117	   0.43811	  -9.34941
4659355.74210	 326.00000	 471.96338	   0.44337	   0.07599	   0.44983	  -9.72515
4659355.98110	 326.00000	 373.20856	   0.45386	   0.08023	   0.46090	 -10.02418
4659356.21910	 326.00000	 295.47278	   0.46589	   0.08522	   0.47362	 -10.36625
4659356.45810	 326.00000	 233.87738	   0.47801	   0.09000	   0.48641	 -10.66238
4659356.69610	 326.00000	 185.05922	   0.49105	   0.09463	   0.50009	 -10.90808
4659356.93210	 326.00000	 146.35823	   0.50492	   0.09954	   0.51464	 -11.15215
4659357.16910	 326.00000	 115.77804	   0.51832	   0.10715	   0.52928	 -11.67987
4659357.40310	 326.00000	  91.67210	   0.53259	   0.11345	   0.54454	 -12.02473
4659357.64810	 326.00000	  72.51701	   0.54712	   0.12148	   0.56045	 -12.51808
4659357.87710	 326.00000	  57.36816	   0.56361	   0.13083	   0.57859	 -13.06817
4659358.11410	 326.00000	  45.36290	   0.57973	   0.14150	   0.59674	 -13.71659
4659358.34610	 326.00000	  35.93134	   0.59685	   0.15560	   0.61680	 -14.61163
4659358.59710	 326.00000	  28.40909	   0.61716	   0.17023	   0.64020	 -15.42076
4659358.81110	 326.00000	  22.48202	   0.63999	   0.18912	   0.66735	 -16.46282
4659359.07610	 326.00000	  17.79613	   0.66785	   0.20897	   0.69978	 -17.37472
4659359.32810	 326.00000	  14.06813	   0.70160	   0.23175	   0.73889	 -18.27944
4659359.54410	 326.00000	  11.14480	   0.74301	   0.25481	   0.78548	 -18.92915
4659359.81210	 326.00000	   8.81772	   0.78735	   0.27329	   0.83343	 -19.14161
4659359.99010	 326.00000	   6.97545	   0.83787	   0.29218	   0.88736	 -19.22471
4659360.20811	 326.00000	   5.51730	   0.90173	   0.29737	   0.94950	 -18.25127
4659360.47711	 326.00000	   4.36941	   0.95436	   0.30237	   1.00111	 -17.57989
4659360.81211	 326.00000	   3.45686	   1.01760	   0.28931	   1.05793	 -15.87071
4659361.23111	 326.00000	   2.73547	   1.07459	   0.27763	   1.10988	 -14.48606
4659361.75611	 326.00000	   2.16054	   1.11808	   0.25496	   1.14678	 -12.84567
4659362.41511	 326.00000	   1.70952	   1.15907	   0.22705	   1.18110	 -11.08312
4659363.24411	 326.00000	   1.35352	   1.19120	   0.20394	   1.20853	  -9.71497
4659364.28711	 326.00000	   1.07079	   1.21468	   0.18257	   1.22832	  -8.54787
4659365.60111	 326.00000	   0.84734	   1.23251	   0.16535	   1.24355	  -7.64107
4659367.25611	 326.00000	   0.67072	   1.24656	   0.15166	   1.25575	  -6.93690
4659369.34512	 326.00000	   0.53067	   1.25862	   0.14080	   1.26647	  -6.38287
4659371.98212	 326.00000	   0.41976	   1.27024	   0.13517	   1.27741	  -6.07405
4659375.31313	 326.00000	   0.33183	   1.28087	   0.13485	   1.28795	  -6.01015
4659379.51913	 326.00000	   0.26261	   1.29111	   0.13731	   1.29839	  -6.07050
4659384.82714	 326.00000	   0.20791	   1.30388	   0.14481	   1.31190	  -6.33732
4659391.53215	 326.00000	   0.16452	   1.32003	   0.15932	   1.32961	  -6.88189
4659400.00816	 326.00000	   0.13007	   1.33661	   0.18361	   1.34916	  -7.82178
4659410.69817	 326.00000	   0.10309	   1.34910	   0.21486	   1.36610	  -9.04924
4659424.21219	 326.00000	   0.08153	   1.36057	   0.24656	   1.38272	 -10.27150
4659441.31021	 326.00000	   0.06443	   1.37698	   0.28104	   1.40536	 -11.53550
4659462.89724	 326.00000	   0.05102	   1.40436	   0.31375	   1.43898	 -12.59367
4659490.13928	 326.00000	   0.04042	   1.44001	   0.35717	   1.48365	 -13.93010
4659524.63532	 326.00000	   0.03192	   1.48390	   0.40485	   1.53813	 -15.26036
4659568.18238	 326.00000	   0.02528	   1.54469	   0.45428	   1.61011	 -16.38797
4659623.24845	 326.00000	   0.01999	   1.63154	   0.51995	   1.71238	 -17.67638
4671571.21372	 327.00000	20004.45300	   0.30073	  -0.00970	   0.30089	   1.84746
4671571.35672	 327.00000	15829.12600	   0.31234	   0.00593	   0.31240	  -1.08843
4671571.49872	 327.00000	12516.70300	   0.31985	   0.01529	   0.32022	  -2.73674
4671571.64072	 327.00000	9909.44240	   0.32830	   0.02283	   0.32909	  -3.97805
4671571.80472	 327.00000	7835.48000	   0.33738	   0.03129	   0.33883	  -5.29928
4671572.00572	 327.00000	6217.24610	   0.34511	   0.03731	   0.34712	  -6.17061
4671572.24372	 327.00000	4905.29100	   0.35321	   0.04303	   0.35582	  -6.94639
4671572.48272	 327.00000	3881.27370	   0.36187	   0.04578	   0.36475	  -7.21049
4671572.72072	 327.00000	3070.98270	   0.37118	   0.04862	   0.37435	  -7.46291
4671572.95872	 327.00000	2430.77780	   0.37904	   0.05340	   0.38278	  -8.01902
4671573.19672	 327.00000	1923.15370	   0.38805	   0.05586	   0.39205	  -8.19162
4671573.43472	 327.00000	1522.43580	   0.39722	   0.05921	   0.40161	  -8.47754
4671573.67272	 327.00000	1203.84460	   0.40531	   0.06119	   0.40991	  -8.58573
4671573.91172	 327.00000	 952.86591	   0.41684	   0.06396	   0.42172	  -8.72316
4671574.14972	 327.00000	 754.27557	   0.42575	   0.06865	   0.43125	  -9.16027
4671574.38673	 327.00000	 596.71857	   0.43483	   0.07233	   0.44081	  -9.44467
4671574.62473	 327.00000	 471.96338	   0.44579	   0.07677	   0.45235	  -9.77132
4671574.86373	 327.00000	 373.20856	   0.45734	   0.07999	   0.46429	  -9.92116
4671575.10173	 327.00000	 295.47278	   0.46891	   0.08439	   0.47644	 -10.20232
4671575.34073	 327.00000	 233.87738	   0.48136	   0.08887	   0.48950	 -10.46032
4671575.57873	 327.00000	 185.05922	   0.49321	   0.09444	   0.50218	 -10.83998
4671575.81473	 327.00000	 146.35823	   0.50563	   0.09994	   0.51541	 -11.18117
4671576.05173	 327.00000	 115.77804	   0.51920	   0.10661	   0.53003	 -11.60411
4671576.28573	 327.00000	  91.67210	   0.53287	   0.11303	   0.54473	 -11.97548
4671576.53073	 327.00000	  72.51701	   0.54754	   0.12105	   0.56076	 -12.46684
4671576.75873	 327.00000	  57.36816	   0.56416	   0.12987	   0.57892	 -12.96372
4671576.99573	 327.00000	  45.36290	   0.58150	   0.14096	   0.59834	 -13.62621
4671577.22773	 327.00000	  35.93134	   0.59788	   0.15482	   0.61760	 -14.51759
4671577.47873	 327.00000	  28.40909	   0.61797	   0.17076	   0.64113	 -15.44675
4671577.69273	 327.00000	  22.48202	   0.64153	   0.18880	   0.66874	 -16.39934
4671577.95773	 327.00000	  17.79613	   0.66791	   0.20922	   0.69991	 -17.39292
4671578.20973	 327.00000	  14.06813	   0.70208	   0.23175	   0.73934	 -18.26732
4671578.42573	 327.00000	  11.14480	   0.74298	   0.25488	   0.78548	 -18.93471
4671578.69373	 327.00000	   8.81772	   0.78766	   0.27516	   0.83434	 -19.25647
4671578.87173	 327.00000	   6.97545	   0.83819	   0.29502	   0.88859	 -19.39094
4671579.08973	 327.00000	   5.51730	   0.90260	   0.30019	   0.95121	 -18.39649
4671579.35873	 327.00000	   4.36941	   0.95326	   0.30523	   1.00094	 -17.75466
4671579.69373	 327.00000	   3.45686	   1.01895	   0.29234	   1.06006	 -16.00835
4671580.11273	 327.00000	   2.73547	   1.07535	   0.28173	   1.11165	 -14.68078
4671580.63773	 327.00000	   2.16054	   1.12137	   0.25939	   1.15097	 -13.02428
4671581.29673	 327.00000	   1.70952	   1.16297	   0.23150	   1.18579	 -11.25811
4671582.12573	 327.00000	   1.35352	   1.19544	   0.20693	   1.21322	  -9.82070
4671583.16874	 327.00000	   1.07079	   1.22030	   0.18652	   1.23448	  -8.69025
4671584.48274	 327.00000	   0.84734	   1.23784	   0.16850	   1.24925	  -7.75165
4671586.13774	 327.00000	   0.67072	   1.25253	   0.15405	   1.26197	  -7.01163
4671588.22674	 327.00000	   0.53067	   1.26549	   0.14233	   1.27347	  -6.41689
4671590.86375	 327.00000	   0.41976	   1.27642	   0.13718	   1.28377	  -6.13412
4671594.19475	 327.00000	   0.33183	   1.28748	   0.13666	   1.29472	  -6.05907
4671598.40076	 327.00000	   0.26261	   1.29751	   0.13933	   1.30497	  -6.12915
4671603.70876	 327.00000	   0.20791	   1.31131	   0.14596	   1.31941	  -6.35138
4671610.41377	 327.00000	   0.16452	   1.32735	   0.16062	   1.33703	  -6.89950
4671618.88978	 327.00000	   0.13007	   1.34429	   0.18556	   1.35704	  -7.85923
4671629.57980	 327.00000	   0.10309	   1.35668	   0.21616	   1.37379	  -9.05289
4671643.09381	 327.00000	   0.08153	   1.36779	   0.24810	   1.39011	 -10.28087
4671660.19184	 327.00000	   0.06443	   1.38447	   0.28360	   1.41321	 -11.57649
4671681.77787	 327.00000	   0.05102	   1.41223	   0.31610	   1.44717	 -12.61655
4671709.02090	 327.00000	   0.04042	   1.44872	   0.35965	   1.49269	 -13.94217
4671743.51695	 327.00000	   0.03192	   1.49328	   0.40751	   1.54789	 -15.26405
4671787.06400	 327.00000	   0.02528	   1.55392	   0.45745	   1.61985	 -16.40376
4671842.13008	 327.00000	   0.01999	   1.64156	   0.52452	   1.72332	 -17.72007
