Repository: kbm2110/Battery_Diagnostics_Thesis

# Battery_Diagnostics_Thesis
 Data-driven battery diagnostics using EIS

**Author:** Bala Manikanta Yaswanth Kanagarla
**Institution:** Technische Hochschule Ingolstadt (THI)
**Supervisor:** Prof. Dr. H.-G. Schweiger
**Period:** 30th October 2025 – 27th April 2026

---

## Overview

This project implements a machine learning framework for 
non-invasive State of Health (SoH) estimation of lithium-ion 
batteries using Electrochemical Impedance Spectroscopy (EIS).

Eight physically interpretable features are extracted from 
impedance spectra and used to train six ML models under a 
strict cell-level train-test split. The stacking ensemble 
achieves R² = 0.9122 and RMSE = 0.0234 on completely unseen 
cells.

---

## Repository Structure
battery-soh-estimation/
│
├── data/
│   ├── raw/                  # Original EIS and Capacity folders
│   │   ├── Capacity/         # Raw capacity measurement files
│   │   ├── Capacity_1/       # Additional capacity files
│   │   ├── EIS/              # Full EIS dataset
│   │   ├── EIS_state_II/     # EIS measurements at State II
│   │   ├── EIS_state_III/    # EIS measurements at State III
│   │   ├── EIS_state_IV/     # EIS measurements at State IV
│   │   ├── EIS_state_V/      # EIS measurements at State V
│   │   ├── EIS_state_VI/     # EIS measurements at State VI
│   │   ├── EIS_state_VII/    # EIS measurements at State VII
│   │   ├── EIS_state_VIII/   # EIS measurements at State VIII
│   │   ├── EIS_state_IX/     # EIS measurements at State IX
│   │   └── EIS_state_V_IX/   # Combined State V and IX
│   │
│   ├── processed/            # Cleaned and merged CSV files
│   │   ├── merged_eis_capacity.csv
│   │   ├── merged_eis_capacity_final.csv
│   │   ├── merged_eis_capacity_final_norm.csv
│   │   ├── merged_eis_capacity_stateV.csv
│   │   └── merged_eis_capacity_stateV_IX.csv
│   │
│   └── features/             # Final feature datasets per state
│       ├── eis_features_all_cells.csv
│       ├── final_8features_state_IX.csv
│       ├── final_8features_state_V.csv
│       ├── merged_eis_capacity_state_I_norm.csv
│       ├── merged_eis_capacity_state_II_norm.csv
│       ├── merged_eis_capacity_state_III_norm.csv
│       ├── merged_eis_capacity_state_IV_norm.csv
│       ├── merged_eis_capacity_state_V_norm.csv
│       ├── merged_eis_capacity_state_VI_norm.csv
│       ├── merged_eis_capacity_state_VII_norm.csv
│       ├── merged_eis_capacity_state_VIII_norm.csv
│       ├── merged_eis_capacity_state_IX_norm.csv
│       └── merged_eis_capacity_state_V_IX_norm.csv
│
├── notebooks/
│   ├── models/               # Model training and evaluation
│   │   ├── 01_linear_regression.ipynb
│   │   ├── 02_random_forest.ipynb
│   │   ├── 03_rf_testing.ipynb
│   │   ├── 04_rf_validation.ipynb
│   │   ├── 05_xgboost_testing.ipynb
│   │   ├── 06_gpr_testing.ipynb
│   │   ├── 07_catboost_model.ipynb
│   │   ├── 08_stacking_ensemble.ipynb
│   │   └── 09_model_testing.ipynb
│   │
│   └── plots/                # Visualisation and SHAP analysis
│       └── 01_all_plots.ipynb
│
├── src/                      # Core Python scripts
│   ├── capacity_soh_cal.py
│   ├── merge_and_label_completedata.py
│   ├── merge_and_label_complete_extractiondata_state5.py
│   └── merge_and_label_data_stateV_norm.py
│
├── results/
│   ├── figures/              # All generated plots and images
│   └── tables/               # Result tables (model comparison etc.)
│
├── models/                   # Saved trained models
│   └── catboost_info/
│
├── requirements.txt
├── .gitignore
└── README.md

File: data/raw/EIS_state_III/EIS_state_III_35C02.txt (part 1 of 38)
time/s	           cycle number	freq/Hz	           Re(Z)/Ohm	  -Im(Z)/Ohm	   |Z|/Ohm	   Phase(Z)/deg
10168.25471	   1.00000	20004.45300	   0.48100	  -0.02363	   0.48158	   2.81281
10168.39771	   1.00000	15829.12600	   0.48661	  -0.00906	   0.48670	   1.06702
10168.53971	   1.00000	12516.70300	   0.49262	   0.00306	   0.49263	  -0.35617
10168.68171	   1.00000	9909.44240	   0.49804	   0.01418	   0.49824	  -1.63089
10168.84571	   1.00000	7835.48000	   0.50453	   0.02446	   0.50512	  -2.77608
10169.04671	   1.00000	6217.24610	   0.51218	   0.02983	   0.51305	  -3.33272
10169.28471	   1.00000	4905.29100	   0.51986	   0.03600	   0.52111	  -3.96120
10169.52371	   1.00000	3881.27370	   0.52710	   0.04400	   0.52894	  -4.77117
10169.76171	   1.00000	3070.98270	   0.53428	   0.04776	   0.53641	  -5.10821
10169.99971	   1.00000	2430.77780	   0.54431	   0.05347	   0.54693	  -5.60996
10170.23771	   1.00000	1923.15370	   0.55205	   0.05749	   0.55504	  -5.94516
10170.47571	   1.00000	1522.43580	   0.56220	   0.06158	   0.56557	  -6.25101
10170.71371	   1.00000	1203.84460	   0.57225	   0.06672	   0.57613	  -6.64973
10170.95271	   1.00000	 952.86591	   0.58274	   0.07103	   0.58705	  -6.94968
10171.19071	   1.00000	 754.27557	   0.59482	   0.07385	   0.59938	  -7.07748
10171.42771	   1.00000	 596.71857	   0.60620	   0.07886	   0.61131	  -7.41207
10171.66571	   1.00000	 471.96338	   0.61738	   0.08175	   0.62277	  -7.54286
10171.90471	   1.00000	 373.20856	   0.63126	   0.08416	   0.63685	  -7.59409
10172.14271	   1.00000	 295.47278	   0.64434	   0.08996	   0.65059	  -7.94785
10172.38171	   1.00000	 233.87738	   0.65645	   0.09217	   0.66289	  -7.99207
10172.61971	   1.00000	 185.05922	   0.67171	   0.09705	   0.67868	  -8.22113
10172.85571	   1.00000	 146.35823	   0.68619	   0.10042	   0.69350	  -8.32590
10173.09271	   1.00000	 115.77804	   0.70073	   0.10306	   0.70827	  -8.36646
10173.32671	   1.00000	  91.67210	   0.72053	   0.10858	   0.72866	  -8.56968
10173.57171	   1.00000	  72.51701	   0.73757	   0.11019	   0.74576	  -8.49662
10173.79971	   1.00000	  57.36816	   0.75807	   0.11352	   0.76652	  -8.51686
10174.03671	   1.00000	  45.36290	   0.77918	   0.11151	   0.78712	  -8.14447
10174.26871	   1.00000	  35.93134	   0.80023	   0.11100	   0.80789	  -7.89746
10174.51971	   1.00000	  28.40909	   0.81936	   0.10425	   0.82596	  -7.25097
10174.73371	   1.00000	  22.48202	   0.83820	   0.09652	   0.84374	  -6.56889
10174.99871	   1.00000	  17.79613	   0.85323	   0.08973	   0.85794	  -6.00339
10175.25071	   1.00000	  14.06813	   0.86521	   0.07789	   0.86870	  -5.14399
10175.46671	   1.00000	  11.14480	   0.87430	   0.07033	   0.87712	  -4.59915
10175.73471	   1.00000	   8.81772	   0.88516	   0.06162	   0.88731	  -3.98222
10175.91271	   1.00000	   6.97545	   0.89301	   0.05591	   0.89476	  -3.58249
10176.13071	   1.00000	   5.51730	   0.89667	   0.05134	   0.89814	  -3.27676
10176.39971	   1.00000	   4.36941	   0.89933	   0.04499	   0.90045	  -2.86406
10176.73471	   1.00000	   3.45686	   0.90612	   0.04006	   0.90701	  -2.53141
10177.15371	   1.00000	   2.73547	   0.91427	   0.03641	   0.91499	  -2.28041
10177.67871	   1.00000	   2.16054	   0.91985	   0.04036	   0.92074	  -2.51265
10178.33771	   1.00000	   1.70952	   0.92135	   0.04481	   0.92244	  -2.78443
10179.16671	   1.00000	   1.35352	   0.91830	   0.04698	   0.91951	  -2.92840
10180.20971	   1.00000	   1.07079	   0.91622	   0.04414	   0.91728	  -2.75790
10181.52371	   1.00000	   0.84734	   0.91743	   0.03744	   0.91819	  -2.33709
10183.17871	   1.00000	   0.67072	   0.92444	   0.03116	   0.92496	  -1.93072
10185.26771	   1.00000	   0.53067	   0.94039	   0.02679	   0.94077	  -1.63193
10187.90471	   1.00000	   0.41976	   0.96432	   0.03315	   0.96489	  -1.96870
10191.23571	   1.00000	   0.33183	   0.98565	   0.05685	   0.98729	  -3.30074
10195.44171	   1.00000	   0.26261	   0.99369	   0.09378	   0.99810	  -5.39157
10200.74971	   1.00000	   0.20791	   0.97962	   0.13222	   0.98850	  -7.68700
10207.45471	   1.00000	   0.16452	   0.94400	   0.15459	   0.95657	  -9.30055
10215.93071	   1.00000	   0.13007	   0.90206	   0.14617	   0.91382	  -9.20403
10226.62071	   1.00000	   0.10309	   0.87839	   0.10254	   0.88435	  -6.65842
10240.13471	   1.00000	   0.08153	   0.89758	   0.03399	   0.89822	  -2.16852
10257.23271	   1.00000	   0.06443	   0.97060	  -0.02404	   0.97089	   1.41898
10278.81871	   1.00000	   0.05102	   1.12789	  -0.04277	   1.12870	   2.17164
10306.06172	   1.00000	   0.04042	   1.32390	   0.05518	   1.32505	  -2.38692
10340.55672	   1.00000	   0.03192	   1.47492	   0.29941	   1.50500	 -11.47514
10384.10372	   1.00000	   0.02528	   1.46746	   0.65081	   1.60530	 -23.91693
10439.16872	   1.00000	   0.01999	   1.22342	   1.00311	   1.58208	 -39.34903
26730.68261	   2.00000	20004.45300	   0.48201	  -0.02530	   0.48267	   3.00505
26730.82561	   2.00000	15829.12600	   0.48932	  -0.00891	   0.48940	   1.04351
26730.96761	   2.00000	12516.70300	   0.49361	   0.00342	   0.49362	  -0.39753
26731.10961	   2.00000	9909.44240	   0.49996	   0.01374	   0.50015	  -1.57364
26731.27361	   2.00000	7835.48000	   0.50886	   0.02374	   0.50942	  -2.67098
26731.47461	   2.00000	6217.24610	   0.51483	   0.02963	   0.51568	  -3.29415
26731.71261	   2.00000	4905.29100	   0.52124	   0.03720	   0.52257	  -4.08186
26731.95161	   2.00000	3881.27370	   0.53024	   0.04282	   0.53197	  -4.61708
26732.18962	   2.00000	3070.98270	   0.53639	   0.04879	   0.53861	  -5.19719
26732.42762	   2.00000	2430.77780	   0.54659	   0.05657	   0.54951	  -5.90928
26732.66562	   2.00000	1923.15370	   0.55607	   0.05901	   0.55919	  -6.05745
26732.90362	   2.00000	1522.43580	   0.56688	   0.06371	   0.57045	  -6.41230
26733.14162	   2.00000	1203.84460	   0.57636	   0.06661	   0.58020	  -6.59216
26733.38062	   2.00000	 952.86591	   0.58755	   0.07193	   0.59194	  -6.97922
26733.61862	   2.00000	 754.27557	   0.59819	   0.07667	   0.60308	  -7.30378
26733.85562	   2.00000	 596.71857	   0.61064	   0.07893	   0.61572	  -7.36478
26734.09362	   2.00000	 471.96338	   0.62406	   0.08281	   0.62953	  -7.55869
26734.33262	   2.00000	 373.20856	   0.63628	   0.08680	   0.64218	  -7.76817
26734.57062	   2.00000	 295.47278	   0.64990	   0.09064	   0.65619	  -7.93975
26734.80962	   2.00000	 233.87738	   0.66221	   0.09597	   0.66912	  -8.24589
26735.04762	   2.00000	 185.05922	   0.67687	   0.09908	   0.68409	  -8.32789
26735.28362	   2.00000	 146.35823	   0.69185	   0.10226	   0.69937	  -8.40797
26735.51962	   2.00000	 115.77804	   0.70796	   0.10615	   0.71587	  -8.52719
26735.75462	   2.00000	  91.67210	   0.72608	   0.10928	   0.73426	  -8.55934
26735.99962	   2.00000	  72.51701	   0.74501	   0.11289	   0.75351	  -8.61653
26736.22862	   2.00000	  57.36816	   0.76634	   0.11555	   0.77500	  -8.57458
26736.46562	   2.00000	  45.36290	   0.78705	   0.11393	   0.79525	  -8.23641
26736.69762	   2.00000	  35.93134	   0.80914	   0.11235	   0.81690	  -7.90510
26736.94862	   2.00000	  28.40909	   0.82847	   0.10499	   0.83510	  -7.22256
26737.16262	   2.00000	  22.48202	   0.84610	   0.09932	   0.85190	  -6.69527
26737.42762	   2.00000	  17.79613	   0.86187	   0.09029	   0.86658	  -5.98048
26737.67962	   2.00000	  14.06813	   0.87569	   0.08139	   0.87947	  -5.31021
26737.89562	   2.00000	  11.14480	   0.88594	   0.07257	   0.88891	  -4.68299
26738.16362	   2.00000	   8.81772	   0.89533	   0.06324	   0.89757	  -4.04045
26738.34162	   2.00000	   6.97545	   0.90474	   0.05872	   0.90665	  -3.71355
26738.55962	   2.00000	   5.51730	   0.90567	   0.05335	   0.90724	  -3.37132
26738.82862	   2.00000	   4.36941	   0.90964	   0.04693	   0.91085	  -2.95316
26739.16362	   2.00000	   3.45686	   0.91532	   0.03998	   0.91619	  -2.50091
26739.58262	   2.00000	   2.73547	   0.92347	   0.03746	   0.92423	  -2.32279
26740.10762	   2.00000	   2.16054	   0.92969	   0.04095	   0.93060	  -2.52179
26740.76662	   2.00000	   1.70952	   0.93259	   0.04477	   0.93367	  -2.74851
26741.59562	   2.00000	   1.35352	   0.92999	   0.04797	   0.93122	  -2.95254
26742.63862	   2.00000	   1.07079	   0.92729	   0.04637	   0.92845	  -2.86296
26743.95262	   2.00000	   0.84734	   0.92792	   0.04023	   0.92880	  -2.48236
26745.60762	   2.00000	   0.67072	   0.93350	   0.03380	   0.93412	  -2.07354
26747.69662	   2.00000	   0.53067	   0.94795	   0.02772	   0.94835	  -1.67492
26750.33362	   2.00000	   0.41976	   0.97171	   0.03246	   0.97225	  -1.91320
26753.66462	   2.00000	   0.33183	   0.99624	   0.05320	   0.99766	  -3.05674
26757.87062	   2.00000	   0.26261	   1.00859	   0.09055	   1.01265	  -5.13022
26763.17862	   2.00000	   0.20791	   0.99900	   0.13192	   1.00768	  -7.52266
26769.88362	   2.00000	   0.16452	   0.96501	   0.16047	   0.97826	  -9.44106
26778.35962	   2.00000	   0.13007	   0.92061	   0.15872	   0.93419	  -9.78222
26789.04962	   2.00000	   0.10309	   0.88932	   0.11986	   0.89737	  -7.67601
26802.56362	   2.00000	   0.08153	   0.89806	   0.05065	   0.89948	  -3.22777
26819.66162	   2.00000	   0.06443	   0.96136	  -0.01436	   0.96147	   0.85585
26841.24762	   2.00000	   0.05102	   1.11073	  -0.05100	   1.11190	   2.62914
26868.49062	   2.00000	   0.04042	   1.31555	   0.02057	   1.31571	  -0.89600
26902.98562	   2.00000	   0.03192	   1.49932	   0.24286	   1.51886	  -9.20067
26946.53263	   2.00000	   0.02528	   1.54352	   0.59703	   1.65497	 -21.14635
27001.59763	   2.00000	   0.01999	   1.35255	   0.99377	   1.67839	 -36.30611
43143.06325	   3.00000	20004.45300	   0.48368	  -0.02329	   0.48424	   2.75709
43143.20625	   3.00000	15829.12600	   0.49046	  -0.00910	   0.49055	   1.06272
43143.34825	   3.00000	12516.70300	   0.49556	   0.00521	   0.49559	  -0.60195
43143.49025	   3.00000	9909.44240	   0.50235	   0.01438	   0.50255	  -1.64025
43143.65425	   3.00000	7835.48000	   0.50877	   0.02330	   0.50930	  -2.62239
43143.85525	   3.00000	6217.24610	   0.51688	   0.03089	   0.51780	  -3.41971
43144.09325	   3.00000	4905.29100	   0.52283	   0.03765	   0.52419	  -4.11903
43144.33225	   3.00000	3881.27370	   0.53174	   0.04322	   0.53350	  -4.64710
43144.57025	   3.00000	3070.98270	   0.54126	   0.04962	   0.54353	  -5.23758
43144.80825	   3.00000	2430.77780	   0.54925	   0.05490	   0.55199	  -5.70822
43145.04625	   3.00000	1923.15370	   0.55787	   0.06099	   0.56120	  -6.23922
43145.28425	   3.00000	1522.43580	   0.56758	   0.06435	   0.57122	  -6.46850
43145.52225	   3.00000	1203.84460	   0.57970	   0.06889	   0.58378	  -6.77663
43145.76125	   3.00000	 952.86591	   0.59071	   0.07240	   0.59513	  -6.98734
43145.99925	   3.00000	 754.27557	   0.60239	   0.07713	   0.60731	  -7.29611
43146.23625	   3.00000	 596.71857	   0.61267	   0.08069	   0.61796	  -7.50240
43146.47425	   3.00000	 471.96338	   0.62754	   0.08475	   0.63323	  -7.69092
43146.71325	   3.00000	 373.20856	   0.63974	   0.08830	   0.64580	  -7.85901
43146.95125	   3.00000	 295.47278	   0.65324	   0.09253	   0.65976	  -8.06245
43147.19025	   3.00000	 233.87738	   0.66694	   0.09475	   0.67364	  -8.08605
43147.42825	   3.00000	 185.05922	   0.68188	   0.09953	   0.68910	  -8.30430
43147.66425	   3.00000	 146.35823	   0.69672	   0.10255	   0.70423	  -8.37290
43147.90025	   3.00000	 115.77804	   0.71267	   0.10692	   0.72065	  -8.53194
43148.13525	   3.00000	  91.67210	   0.73113	   0.11063	   0.73945	  -8.60447
43148.38025	   3.00000	  72.51701	   0.74936	   0.11377	   0.75795	  -8.63251
43148.60925	   3.00000	  57.36816	   0.77145	   0.11694	   0.78027	  -8.61929
43148.84625	   3.00000	  45.36290	   0.79149	   0.11669	   0.80005	  -8.38685
43149.07825	   3.00000	  35.93134	   0.81367	   0.11325	   0.82151	  -7.92344
43149.32925	   3.00000	  28.40909	   0.83423	   0.10728	   0.84110	  -7.32756
43149.54325	   3.00000	  22.48202	   0.85148	   0.10021	   0.85736	  -6.71202
43149.80825	   3.00000	  17.79613	   0.87004	   0.09247	   0.87494	  -6.06655
43150.06025	   3.00000	  14.06813	   0.88198	   0.08047	   0.88564	  -5.21301
43150.27625	   3.00000	  11.14480	   0.89343	   0.07457	   0.89653	  -4.77087
43150.54425	   3.00000	   8.81772	   0.90117	   0.06391	   0.90343	  -4.05674
43150.72225	   3.00000	   6.97545	   0.91061	   0.05662	   0.91237	  -3.55808
43150.94025	   3.00000	   5.51730	   0.91613	   0.05302	   0.91766	  -3.31244
43151.20925	   3.00000	   4.36941	   0.91766	   0.04963	   0.91900	  -3.09590
43151.54425	   3.00000	   3.45686	   0.92278	   0.04221	   0.92374	  -2.61893
43151.96325	   3.00000	   2.73547	   0.92790	   0.03706	   0.92864	  -2.28697
43152.48825	   3.00000	   2.16054	   0.93710	   0.03526	   0.93777	  -2.15475
43153.14725	   3.00000	   1.70952	   0.94397	   0.04119	   0.94487	  -2.49827
43153.97625	   3.00000	   1.35352	   0.94555	   0.04822	   0.94678	  -2.91967
43155.01925	   3.00000	   1.07079	   0.94243	   0.05294	   0.94392	  -3.21540
43156.33325	   3.00000	   0.84734	   0.93778	   0.05226	   0.93923	  -3.18939
43157.98825	   3.00000	   0.67072	   0.93501	   0.04693	   0.93619	  -2.87315
43160.07725	   3.00000	   0.53067	   0.94016	   0.03731	   0.94090	  -2.27255
43162.71425	   3.00000	   0.41976	   0.95780	   0.02840	   0.95822	  -1.69832
43166.04525	   3.00000	   0.33183	   0.98571	   0.03061	   0.98619	  -1.77852
43170.25125	   3.00000	   0.26261	   1.01845	   0.05198	   1.01977	  -2.92189
43175.55925	   3.00000	   0.20791	   1.04004	   0.09603	   1.04446	  -5.27558
43182.26425	   3.00000	   0.16452	   1.03506	   0.15101	   1.04602	  -8.30068
43190.74025	   3.00000	   0.13007	   0.99871	   0.19707	   1.01797	 -11.16241
43201.43025	   3.00000	   0.10309	   0.93875	   0.20983	   0.96191	 -12.59947
43214.94425	   3.00000	   0.08153	   0.88364	   0.17185	   0.90019	 -11.00548
43232.04225	   3.00000	   0.06443	   0.86724	   0.09943	   0.87292	  -6.54021
43253.62826	   3.00000	   0.05102	   0.92943	  -0.01291	   0.92952	   0.79568
43280.87126	   3.00000	   0.04042	   1.10462	  -0.09182	   1.10843	   4.75196
43315.36626	   3.00000	   0.03192	   1.37620	  -0.04820	   1.37705	   2.00611
43358.91326	   3.00000	   0.02528	   1.65365	   0.18900	   1.66442	  -6.52026
43413.97826	   3.00000	   0.01999	   1.80307	   0.64472	   1.91487	 -19.67536
59425.12593	   4.00000	20004.45300	   0.48212	  -0.02323	   0.48268	   2.75902
59425.26893	   4.00000	15829.12600	   0.48879	  -0.00662	   0.48884	   0.77569
59425.41093	   4.00000	12516.70300	   0.49510	   0.00629	   0.49514	  -0.72798
59425.55293	   4.00000	9909.44240	   0.50022	   0.01543	   0.50045	  -1.76649
59425.71693	   4.00000	7835.48000	   0.50598	   0.02410	   0.50655	  -2.72736
59425.91793	   4.00000	6217.24610	   0.51574	   0.03210	   0.51673	  -3.56189
59426.15593	   4.00000	4905.29100	   0.52137	   0.03970	   0.52288	  -4.35449
59426.39393	   4.00000	3881.27370	   0.52974	   0.04513	   0.53166	  -4.86964
59426.63293	   4.00000	3070.98270	   0.53849	   0.05006	   0.54081	  -5.31107
59426.87093	   4.00000	2430.77780	   0.54888	   0.05635	   0.55176	  -5.86174
59427.10893	   4.00000	1923.15370	   0.55729	   0.05923	   0.56043	  -6.06697
59427.34693	   4.00000	1522.43580	   0.56582	   0.06460	   0.56950	  -6.51341
59427.58493	   4.00000	1203.84460	   0.57825	   0.06959	   0.58243	  -6.86222
59427.82393	   4.00000	 952.86591	   0.58815	   0.07310	   0.59267	  -7.08500
59428.06193	   4.00000	 754.27557	   0.60042	   0.07741	   0.60539	  -7.34680
59428.29893	   4.00000	 596.71857	   0.61428	   0.08100	   0.61960	  -7.51207
59428.53693	   4.00000	 471.96338	   0.62639	   0.08564	   0.63222	  -7.78552
59428.77593	   4.00000	 373.20856	   0.63974	   0.08849	   0.64584	  -7.87515
59429.01393	   4.00000	 295.47278	   0.65138	   0.09187	   0.65783	  -8.02756
59429.25293	   4.00000	 233.87738	   0.66674	   0.09618	   0.67364	  -8.20810
59429.49093	   4.00000	 185.05922	   0.68095	   0.09953	   0.68818	  -8.31584
59429.72693	   4.00000	 146.35823	   0.69638	   0.10417	   0.70412	  -8.50793
59429.96293	   4.00000	 115.77804	   0.71404	   0.10718	   0.72204	  -8.53664
59430.19793	   4.00000	  91.67210	   0.73147	   0.11272	   0.74011	  -8.76032
59430.44293	   4.00000	  72.51701	   0.74976	   0.11509	   0.75854	  -8.72713
59430.67193	   4.00000	  57.36816	   0.76984	   0.11732	   0.77873	  -8.66500
59430.90893	   4.00000	  45.36290	   0.79188	   0.11651	   0.80040	  -8.36973
59431.14093	   4.00000	  35.93134	   0.81315	   0.11474	   0.82120	  -8.03203
59431.39193	   4.00000	  28.40909	   0.83550	   0.10924	   0.84261	  -7.44877
59431.60593	   4.00000	  22.48202	   0.85297	   0.10232	   0.85909	  -6.84047
59431.87093	   4.00000	  17.79613	   0.87018	   0.09256	   0.87509	  -6.07176
59432.12293	   4.00000	  14.06813	   0.88554	   0.08334	   0.88945	  -5.37663
59432.33893	   4.00000	  11.14480	   0.89368	   0.07530	   0.89685	  -4.81604
59432.60693	   4.00000	   8.81772	   0.90288	   0.06424	   0.90517	  -4.06992
59432.78493	   4.00000	   6.97545	   0.91151	   0.05772	   0.91334	  -3.62340
59433.00293	   4.00000	   5.51730	   0.91724	   0.05572	   0.91893	  -3.47604
59433.27193	   4.00000	   4.36941	   0.91904	   0.04901	   0.92034	  -3.05241
59433.60693	   4.00000	   3.45686	   0.92364	   0.04258	   0.92463	  -2.63967
59434.02593	   4.00000	   2.73547	   0.93058	   0.03805	   0.93135	  -2.34114
59434.55093	   4.00000	   2.16054	   0.93948	   0.03804	   0.94025	  -2.31836
59435.20993	   4.00000	   1.70952	   0.94548	   0.04316	   0.94647	  -2.61348
59436.03893	   4.00000	   1.35352	   0.94605	   0.04939	   0.94734	  -2.98846
59437.08193	   4.00000	   1.07079	   0.94256	   0.05214	   0.94400	  -3.16605
59438.39593	   4.00000	   0.84734	   0.93856	   0.04966	   0.93987	  -3.02862
59440.05093	   4.00000	   0.67072	   0.93830	   0.04431	   0.93935	  -2.70383
59442.13993	   4.00000	   0.53067	   0.94594	   0.03387	   0.94655	  -2.05073
59444.77693	   4.00000	   0.41976	   0.96611	   0.02827	   0.96653	  -1.67637
59448.10793	   4.00000	   0.33183	   0.99543	   0.03604	   0.99609	  -2.07338
59452.31393	   4.00000	   0.26261	   1.02393	   0.06402	   1.02593	  -3.57789
59457.62193	   4.00000	   0.20791	   1.03676	   0.10952	   1.04252	  -6.03048
59464.32693	   4.00000	   0.16452	   1.02134	   0.15973	   1.03375	  -8.88877
59472.80293	   4.00000	   0.13007	   0.97823	   0.19374	   0.99724	 -11.20254
59483.49293	   4.00000	   0.10309	   0.92251	   0.18939	   0.94175	 -11.60136
59497.00693	   4.00000	   0.08153	   0.88229	   0.13719	   0.89289	  -8.83847
59514.10493	   4.00000	   0.06443	   0.88986	   0.06195	   0.89201	  -3.98213
59535.69093	   4.00000	   0.05102	   0.98202	  -0.03747	   0.98273	   2.18510
59562.93394	   4.00000	   0.04042	   1.17927	  -0.07778	   1.18183	   3.77357
59597.42894	   4.00000	   0.03192	   1.44212	   0.02291	   1.44230	  -0.91014
59640.97594	   4.00000	   0.02528	   1.66582	   0.31574	   1.69548	 -10.73252
59696.04094	   4.00000	   0.01999	   1.71327	   0.78942	   1.88639	 -24.73872
75600.09465	   5.00000	20004.45300	   0.48024	  -0.02155	   0.48073	   2.56935
75600.23765	   5.00000	15829.12600	   0.48515	  -0.00727	   0.48521	   0.85795
75600.37965	   5.00000	12516.70300	   0.49240	   0.00514	   0.49242	  -0.59794
75600.52165	   5.00000	9909.44240	   0.49885	   0.01617	   0.49911	  -1.85621
75600.68565	   5.00000	7835.48000	   0.50730	   0.02388	   0.50786	  -2.69561
75600.88665	   5.00000	6217.24610	   0.51354	   0.03279	   0.51459	  -3.65317
75601.12465	   5.00000	4905.29100	   0.52221	   0.04026	   0.52376	  -4.40883
75601.36365	   5.00000	3881.27370	   0.52907	   0.04296	   0.53081	  -4.64223
75601.60165	   5.00000	3070.98270	   0.53786	   0.05040	   0.54022	  -5.35294
75601.83965	   5.00000	2430.77780	   0.54770	   0.05562	   0.55051	  -5.79830
75602.07765	   5.00000	1923.15370	   0.55600	   0.06108	   0.55934	  -6.26882
75602.31565	   5.00000	1522.43580	   0.56609	   0.06549	   0.56986	  -6.59885
75602.55365	   5.00000	1203.84460	   0.57692	   0.06828	   0.58095	  -6.74959
75602.79265	   5.00000	 952.86591	   0.58826	   0.07380	   0.59287	  -7.15043
75603.03065	   5.00000	 754.27557	   0.59972	   0.07902	   0.60490	  -7.50579
75603.26765	   5.00000	 596.71857	   0.61271	   0.08218	   0.61820	  -7.63939
75603.50565	   5.00000	 471.96338	   0.62469	   0.08555	   0.63052	  -7.79794
75603.74465	   5.00000	 373.20856	   0.63996	   0.08923	   0.64616	  -7.93788
75603.98265	   5.00000	 295.47278	   0.65124	   0.09224	   0.65774	  -8.06174
75604.22165	   5.00000	 233.87738	   0.66710	   0.09625	   0.67401	  -8.20968
75604.45965	   5.00000	 185.05922	   0.68043	   0.10149	   0.68796	  -8.48321
75604.69565	   5.00000	 146.35823	   0.69578	   0.10205	   0.70323	  -8.34391
75604.93165	   5.00000	 115.77804	   0.71317	   0.10618	   0.72104	  -8.46853
75605.16665	   5.00000	  91.67210	   0.73251	   0.11061	   0.74081	  -8.58719
75605.41165	   5.00000	  72.51701	   0.74941	   0.11473	   0.75814	  -8.70384
75605.64065	   5.00000	  57.36816	   0.77200	   0.11803	   0.78097	  -8.69253
75605.87765	   5.00000	  45.36290	   0.79286	   0.11783	   0.80157	  -8.45334
75606.10965	   5.00000	  35.93134	   0.81497	   0.11492	   0.82303	  -8.02611
75606.36065	   5.00000	  28.40909	   0.83489	   0.10921	   0.84200	  -7.45255
75606.57465	   5.00000	  22.48202	   0.85600	   0.10111	   0.86195	  -6.73638
75606.83965	   5.00000	  17.79613	   0.87103	   0.09236	   0.87592	  -6.05247
75607.09165	   5.00000	  14.06813	   0.88223	   0.08540	   0.88636	  -5.52894
75607.30765	   5.00000	  11.14480	   0.89560	   0.07255	   0.89853	  -4.63114
75607.57565	   5.00000	   8.81772	   0.90334	   0.06791	   0.90589	  -4.29949
75607.75365	   5.00000	   6.97545	   0.90976	   0.05817	   0.91162	  -3.65828
75607.97165	   5.00000	   5.51730	   0.91609	   0.05203	   0.91757	  -3.25044
75608.24065	   5.00000	   4.36941	   0.92564	   0.04690	   0.92683	  -2.90061
75608.57565	   5.00000	   3.45686	   0.92928	   0.04860	   0.93055	  -2.99377
75608.99465	   5.00000	   2.73547	   0.93037	   0.04583	   0.93149	  -2.82007
75609.51965	   5.00000	   2.16054	   0.93059	   0.04309	   0.93159	  -2.65114
75610.17865	   5.00000	   1.70952	   0.93291	   0.03753	   0.93367	  -2.30395
75611.00765	   5.00000	   1.35352	   0.94073	   0.03203	   0.94127	  -1.95030
75612.05065	   5.00000	   1.07079	   0.95207	   0.03243	   0.95262	  -1.95098
75613.36465	   5.00000	   0.84734	   0.96517	   0.03945	   0.96597	  -2.34041
75615.01965	   5.00000	   0.67072	   0.97433	   0.05277	   0.97576	  -3.10018
75617.10865	   5.00000	   0.53067	   0.97271	   0.07111	   0.97531	  -4.18126
75619.74565	   5.00000	   0.41976	   0.96179	   0.08484	   0.96552	  -5.04086
75623.07665	   5.00000	   0.33183	   0.94571	   0.08659	   0.94966	  -5.23123
75627.28265	   5.00000	   0.26261	   0.93540	   0.07281	   0.93823	  -4.45113
75632.59065	   5.00000	   0.20791	   0.94171	   0.04805	   0.94294	  -2.92117
75639.29565	   5.00000	   0.16452	   0.97487	   0.02339	   0.97515	  -1.37450
75647.77165	   5.00000	   0.13007	   1.03876	   0.01993	   1.03895	  -1.09899
75658.46165	   5.00000	   0.10309	   1.11728	   0.05948	   1.11887	  -3.04720
75671.97565	   5.00000	   0.08153	   1.18139	   0.15497	   1.19151	  -7.47335
75689.07366	   5.00000	   0.06443	   1.20003	   0.27890	   1.23201	 -13.08388
75710.65966	   5.00000	   0.05102	   1.12317	   0.42178	   1.19976	 -20.58248
75737.90266	   5.00000	   0.04042	   0.96331	   0.49241	   1.08186	 -27.07484
75772.39766	   5.00000	   0.03192	   0.77666	   0.42739	   0.88648	 -28.82355
75815.94467	   5.00000	   0.02528	   0.66092	   0.20781	   0.69282	 -17.45437
75871.00967	   5.00000	   0.01999	   0.73361	  -0.14856	   0.74850	  11.44802
91688.92079	   6.00000	20004.45300	   0.47839	  -0.02118	   0.47886	   2.53502
91689.06379	   6.00000	15829.12600	   0.48429	  -0.00684	   0.48434	   0.80976
91689.20579	   6.00000	12516.70300	   0.49049	   0.00661	   0.49054	  -0.77208
91689.34779	   6.00000	9909.44240	   0.49584	   0.01504	   0.49607	  -1.73713
91689.51179	   6.00000	7835.48000	   0.50305	   0.02551	   0.50370	  -2.90320
91689.71279	   6.00000	6217.24610	   0.51176	   0.03279	   0.51281	  -3.66638
91689.95079	   6.00000	4905.29100	   0.51966	   0.03900	   0.52112	  -4.29181
91690.18979	   6.00000	3881.27370	   0.52798	   0.04680	   0.53005	  -5.06556
91690.42779	   6.00000	3070.98270	   0.53640	   0.05090	   0.53881	  -5.42072
91690.66579	   6.00000	2430.77780	   0.54708	   0.05663	   0.55000	  -5.90978
91690.90379	   6.00000	1923.15370	   0.55487	   0.06032	   0.55814	  -6.20423
91691.14179	   6.00000	1522.43580	   0.56478	   0.06643	   0.56867	  -6.70835
91691.37979	   6.00000	1203.84460	   0.57624	   0.07004	   0.58048	  -6.92997
91691.61879	   6.00000	 952.86591	   0.58846	   0.07418	   0.59312	  -7.18423
91691.85679	   6.00000	 754.27557	   0.59933	   0.07731	   0.60430	  -7.35034
91692.09379	   6.00000	 596.71857	   0.61152	   0.08144	   0.61692	  -7.58621
91692.33079	   6.00000	 471.96338	   0.62481	   0.08680	   0.63081	  -7.90902
91692.57079	   6.00000	 373.20856	   0.63776	   0.08997	   0.64407	  -8.03026
91692.80779	   6.00000	 295.47278	   0.65250	   0.09290	   0.65908	  -8.10281
91693.04779	   6.00000	 233.87738	   0.66413	   0.09694	   0.67117	  -8.30437
91693.28579	   6.00000	 185.05922	   0.67947	   0.10177	   0.68705	  -8.51834
91693.52179	   6.00000	 146.35823	   0.69551	   0.10507	   0.70340	  -8.59086
91693.75779	   6.00000	 115.77804	   0.71167	   0.10891	   0.71996	  -8.70069
91693.99279	   6.00000	  91.67210	   0.72949	   0.11366	   0.73829	  -8.85589
91694.23779	   6.00000	  72.51701	   0.74879	   0.11586	   0.75770	  -8.79551
91694.46679	   6.00000	  57.36816	   0.76982	   0.11591	   0.77850	  -8.56267
91694.70379	   6.00000	  45.36290	   0.79178	   0.11626	   0.80027	  -8.35333
91694.93579	   6.00000	  35.93134	   0.81240	   0.11525	   0.82054	  -8.07397
91695.18579	   6.00000	  28.40909	   0.83483	   0.10876	   0.84188	  -7.42266
91695.40079	   6.00000	  22.48202	   0.85334	   0.10310	   0.85954	  -6.88923
91695.66579	   6.00000	  17.79613	   0.87043	   0.09430	   0.87552	  -6.18342
91695.91779	   6.00000	  14.06813	   0.88557	   0.08342	   0.88949	  -5.38130
91696.13379	   6.00000	  11.14480	   0.89440	   0.07522	   0.89755	  -4.80727
91696.40179	   6.00000	   8.81772	   0.90422	   0.06644	   0.90666	  -4.20246
91696.57979	   6.00000	   6.97545	   0.91425	   0.06071	   0.91626	  -3.79917
91696.79779	   6.00000	   5.51730	   0.91594	   0.05497	   0.91759	  -3.43475
91697.06679	   6.00000	   4.36941	   0.91946	   0.04809	   0.92072	  -2.99373
91697.40179	   6.00000	   3.45686	   0.92593	   0.04195	   0.92688	  -2.59428
91697.82079	   6.00000	   2.73547	   0.93519	   0.03991	   0.93604	  -2.44396
91698.34579	   6.00000	   2.16054	   0.94168	   0.04257	   0.94264	  -2.58824
91699.00479	   6.00000	   1.70952	   0.94294	   0.04720	   0.94412	  -2.86536
91699.83379	   6.00000	   1.35352	   0.94053	   0.04986	   0.94185	  -3.03478
91700.87679	   6.00000	   1.07079	   0.93861	   0.04693	   0.93979	  -2.86258
91702.19079	   6.00000	   0.84734	   0.93920	   0.04119	   0.94010	  -2.51134
91703.84579	   6.00000	   0.67072	   0.94613	   0.03484	   0.94677	  -2.10912
91705.93479	   6.00000	   0.53067	   0.96217	   0.02963	   0.96263	  -1.76368
91708.57179	   6.00000	   0.41976	   0.98614	   0.03580	   0.98679	  -2.07937
91711.90279	   6.00000	   0.33183	   1.00948	   0.05882	   1.01119	  -3.33460
91716.10880	   6.00000	   0.26261	   1.01948	   0.09614	   1.02400	  -5.38707
91721.41680	   6.00000	   0.20791	   1.00777	   0.13626	   1.01694	  -7.69998
91728.12180	   6.00000	   0.16452	   0.97356	   0.16254	   0.98704	  -9.47812
91736.59780	   6.00000	   0.13007	   0.93065	   0.15760	   0.94390	  -9.61152
91747.28780	   6.00000	   0.10309	   0.90427	   0.11595	   0.91168	  -7.30679
91760.80180	   6.00000	   0.08153	   0.91972	   0.04696	   0.92092	  -2.92266
91777.89980	   6.00000	   0.06443	   0.99186	  -0.01447	   0.99196	   0.83559
91799.48580	   6.00000	   0.05102	   1.14765	  -0.04006	   1.14835	   1.99902
91826.72781	   6.00000	   0.04042	   1.35031	   0.04783	   1.35116	  -2.02876
91861.22381	   6.00000	   0.03192	   1.51767	   0.28453	   1.54411	 -10.61864
91904.77082	   6.00000	   0.02528	   1.53491	   0.63782	   1.66216	 -22.56501
91959.83582	   6.00000	   0.01999	   1.31682	   1.01248	   1.66106	 -37.55605
107709.30056	   7.00000	20004.45300	   0.47839	  -0.02220	   0.47891	   2.65636
107709.44356	   7.00000	15829.12600	   0.48579	  -0.00614	   0.48583	   0.72359
107709.58556	   7.00000	12516.70300	   0.48976	   0.00747	   0.48981	  -0.87385
107709.72756	   7.00000	9909.44240	   0.49701	   0.01745	   0.49732	  -2.01104
107709.89156	   7.00000	7835.48000	   0.50356	   0.02425	   0.50414	  -2.75759
107710.09256	   7.00000	6217.24610	   0.51265	   0.03384	   0.51377	  -3.77713
107710.33056	   7.00000	4905.29100	   0.52038	   0.03989	   0.52191	  -4.38368
107710.56856	   7.00000	3881.27370	   0.52827	   0.04632	   0.53030	  -5.01081
107710.80756	   7.00000	3070.98270	   0.53615	   0.05085	   0.53856	  -5.41837
107711.04556	   7.00000	2430.77780	   0.54585	   0.05778	   0.54890	  -6.04234
107711.28356	   7.00000	1923.15370	   0.55501	   0.06234	   0.55850	  -6.40835
107711.52156	   7.00000	1522.43580	   0.56334	   0.06587	   0.56718	  -6.66918
107711.75956	   7.00000	1203.84460	   0.57577	   0.07034	   0.58005	  -6.96479
107711.99856	   7.00000	 952.86591	   0.58792	   0.07511	   0.59270	  -7.28061
107712.23656	   7.00000	 754.27557	   0.60052	   0.07729	   0.60547	  -7.33362
107712.47356	   7.00000	 596.71857	   0.61091	   0.08273	   0.61648	  -7.71247
107712.71156	   7.00000	 471.96338	   0.62400	   0.08495	   0.62976	  -7.75287
107712.95056	   7.00000	 373.20856	   0.63971	   0.08906	   0.64588	  -7.92579
107713.18856	   7.00000	 295.47278	   0.65123	   0.09431	   0.65802	  -8.23992
107713.42756	   7.00000	 233.87738	   0.66361	   0.09640	   0.67058	  -8.26532
107713.66556	   7.00000	 185.05922	   0.67950	   0.10046	   0.68688	  -8.40991
107713.90156	   7.00000	 146.35823	   0.69699	   0.10479	   0.70483	  -8.55044
107714.13756	   7.00000	 115.77804	   0.71196	   0.10985	   0.72038	  -8.77129
107714.37256	   7.00000	  91.67210	   0.73029	   0.11305	   0.73899	  -8.79940
107714.61756	   7.00000	  72.51701	   0.74965	   0.11617	   0.75860	  -8.80866
107714.84656	   7.00000	  57.36816	   0.77137	   0.11851	   0.78042	  -8.73403
107715.08356	   7.00000	  45.36290	   0.79144	   0.11790	   0.80017	  -8.47302
107715.31556	   7.00000	  35.93134	   0.81408	   0.11765	   0.82254	  -8.22330
107715.56456	   7.00000	  28.40909	   0.83572	   0.11108	   0.84307	  -7.57085
107715.77856	   7.00000	  22.48202	   0.85426	   0.10186	   0.86031	  -6.79983
107716.04256	   7.00000	  17.79613	   0.87119	   0.09513	   0.87636	  -6.23160
107716.29556	   7.00000	  14.06813	   0.88585	   0.08453	   0.88987	  -5.45056
107716.51156	   7.00000	  11.14480	   0.89687	   0.07649	   0.90013	  -4.87452
107716.77856	   7.00000	   8.81772	   0.90528	   0.06622	   0.90770	  -4.18383
107716.95656	   7.00000	   6.97545	   0.91376	   0.05885	   0.91565	  -3.68526
107717.17456	   7.00000	   5.51730	   0.91974	   0.05691	   0.92150	  -3.54093
107717.44456	   7.00000	   4.36941	   0.92142	   0.05067	   0.92281	  -3.14768
107717.77956	   7.00000	   3.45686	   0.92586	   0.04347	   0.92688	  -2.68842
107718.19756	   7.00000	   2.73547	   0.93194	   0.03808	   0.93272	  -2.33990
107718.72356	   7.00000	   2.16054	   0.94104	   0.03827	   0.94182	  -2.32855
107719.38256	   7.00000	   1.70952	   0.94846	   0.04115	   0.94935	  -2.48435
107720.21056	   7.00000	   1.35352	   0.95091	   0.04918	   0.95218	  -2.96055
107721.25356	   7.00000	   1.07079	   0.94797	   0.05417	   0.94951	  -3.27059
107722.56756	   7.00000	   0.84734	   0.94367	   0.05393	   0.94521	  -3.27106
107724.22356	   7.00000	   0.67072	   0.94108	   0.04965	   0.94239	  -3.01985
107726.31256	   7.00000	   0.53067	   0.94452	   0.03955	   0.94535	  -2.39795
107728.94856	   7.00000	   0.41976	   0.96203	   0.03059	   0.96251	  -1.82105
107732.28056	   7.00000	   0.33183	   0.99013	   0.03161	   0.99064	  -1.82878
107736.48556	   7.00000	   0.26261	   1.02258	   0.05222	   1.02391	  -2.92323
107741.79456	   7.00000	   0.20791	   1.04599	   0.09486	   1.05028	  -5.18198
107748.49856	   7.00000	   0.16452	   1.04386	   0.15106	   1.05474	  -8.23410
107756.97556	   7.00000	   0.13007	   1.00900	   0.19906	   1.02845	 -11.16012
107767.66556	   7.00000	   0.10309	   0.94969	   0.21591	   0.97392	 -12.80814
107781.17956	   7.00000	   0.08153	   0.89308	   0.18110	   0.91126	 -11.46333
107798.27656	   7.00000	   0.06443	   0.87179	   0.11299	   0.87908	  -7.38447
107819.86357	   7.00000	   0.05102	   0.92857	  -0.00257	   0.92858	   0.15838
107847.10557	   7.00000	   0.04042	   1.09885	  -0.08716	   1.10230	   4.53520
107881.60157	   7.00000	   0.03192	   1.36892	  -0.05684	   1.37010	   2.37767
107925.14858	   7.00000	   0.02528	   1.65787	   0.16986	   1.66655	  -5.84977
107980.21358	   7.00000	   0.01999	   1.82692	   0.62204	   1.92992	 -18.80299
123667.62773	   8.00000	20004.45300	   0.47561	  -0.02234	   0.47614	   2.68881
123667.77073	   8.00000	15829.12600	   0.48227	  -0.00656	   0.48232	   0.77975
123667.91273	   8.00000	12516.70300	   0.48779	   0.00554	   0.48783	  -0.65016
123668.05473	   8.00000	9909.44240	   0.49536	   0.01557	   0.49560	  -1.80012
123668.21873	   8.00000	7835.48000	   0.50308	   0.02473	   0.50369	  -2.81452
123668.41973	   8.00000	6217.24610	   0.51000	   0.03373	   0.51111	  -3.78334
123668.65773	   8.00000	4905.29100	   0.51863	   0.03868	   0.52007	  -4.26525
123668.89573	   8.00000	3881.27370	   0.52570	   0.04651	   0.52776	  -5.05625
123669.13373	   8.00000	3070.98270	   0.53496	   0.05246	   0.53753	  -5.60101
123669.37173	   8.00000	2430.77780	   0.54364	   0.05680	   0.54660	  -5.96515
123669.60973	   8.00000	1923.15370	   0.55296	   0.06148	   0.55637	  -6.34406
123669.84773	   8.00000	1522.43580	   0.56349	   0.06624	   0.56737	  -6.70420
123670.08573	   8.00000	1203.84460	   0.57450	   0.06935	   0.57867	  -6.88284
123670.32473	   8.00000	 952.86591	   0.58614	   0.07492	   0.59091	  -7.28358
123670.56273	   8.00000	 754.27557	   0.59772	   0.07780	   0.60277	  -7.41634
123670.79973	   8.00000	 596.71857	   0.60924	   0.08199	   0.61473	  -7.66487
123671.03773	   8.00000	 471.96338	   0.62335	   0.08772	   0.62949	  -8.01040
123671.27673	   8.00000	 373.20856	   0.63627	   0.08855	   0.64241	  -7.92305
123671.51473	   8.00000	 295.47278	   0.65036	   0.09231	   0.65688	  -8.07830
123671.75373	   8.00000	 233.87738	   0.66473	   0.09633	   0.67168	  -8.24568
123671.99173	   8.00000	 185.05922	   0.67751	   0.10142	   0.68506	  -8.51328
123672.22773	   8.00000	 146.35823	   0.69370	   0.10625	   0.70179	  -8.70778
123672.46373	   8.00000	 115.77804	   0.71135	   0.10925	   0.71969	  -8.73141
123672.69873	   8.00000	  91.67210	   0.72707	   0.11360	   0.73589	  -8.88026
123672.94373	   8.00000	  72.51701	   0.74751	   0.11746	   0.75668	  -8.93007
123673.17273	   8.00000	  57.36816	   0.76987	   0.11934	   0.77906	  -8.81118
123673.40973	   8.00000	  45.36290	   0.79112	   0.12016	   0.80020	  -8.63674
123673.64173	   8.00000	  35.93134	   0.81379	   0.11570	   0.82198	  -8.09148
123673.89273	   8.00000	  28.40909	   0.83473	   0.11184	   0.84219	  -7.63145
123674.10673	   8.00000	  22.48202	   0.85288	   0.10497	   0.85932	  -7.01681
123674.37173	   8.00000	  17.79613	   0.87033	   0.09626	   0.87563	  -6.31137
123674.62373	   8.00000	  14.06813	   0.88495	   0.08583	   0.88911	  -5.53973
123674.83973	   8.00000	  11.14480	   0.89422	   0.07728	   0.89755	  -4.93903
123675.10773	   8.00000	   8.81772	   0.90470	   0.06558	   0.90708	  -4.14595
123675.28573	   8.00000	   6.97545	   0.91426	   0.06146	   0.91633	  -3.84572
123675.50373	   8.00000	   5.51730	   0.91819	   0.05813	   0.92003	  -3.62240
123675.77273	   8.00000	   4.36941	   0.92191	   0.05007	   0.92327	  -3.10900
123676.10773	   8.00000	   3.45686	   0.92610	   0.04271	   0.92709	  -2.64033
123676.52673	   8.00000	   2.73547	   0.93431	   0.03901	   0.93512	  -2.39063
123677.05173	   8.00000	   2.16054	   0.94223	   0.04033	   0.94309	  -2.45090
123677.71073	   8.00000	   1.70952	   0.94658	   0.04539	   0.94766	  -2.74521
123678.53973	   8.00000	   1.35352	   0.94532	   0.05077	   0.94668	  -3.07403
123679.58273	   8.00000	   1.07079	   0.94192	   0.05077	   0.94328	  -3.08543
123680.89573	   8.00000	   0.84734	   0.94022	   0.04728	   0.94141	  -2.87898
123682.55173	   8.00000	   0.67072	   0.94239	   0.04075	   0.94327	  -2.47628
123684.64073	   8.00000	   0.53067	   0.95390	   0.03201	   0.95444	  -1.92219
123687.27773	   8.00000	   0.41976	   0.97658	   0.03007	   0.97704	  -1.76368
123690.60874	   8.00000	   0.33183	   1.00493	   0.04486	   1.00593	  -2.55576
123694.81474	   8.00000	   0.26261	   1.02726	   0.07774	   1.03020	  -4.32768
123700.12274	   8.00000	   0.20791	   1.03003	   0.12427	   1.03749	  -6.87914
123706.82674	   8.00000	   0.16452	   1.00509	   0.16628	   1.01876	  -9.39349
123715.30374	   8.00000	   0.13007	   0.95889	   0.18474	   0.97652	 -10.90516
123725.99374	   8.00000	   0.10309	   0.91241	   0.16354	   0.92695	 -10.16146
123739.50774	   8.00000	   0.08153	   0.89319	   0.10073	   0.89885	  -6.43468
123756.60574	   8.00000	   0.06443	   0.92543	   0.02644	   0.92581	  -1.63677
123778.19174	   8.00000	   0.05102	   1.05002	  -0.05026	   1.05122	   2.74047
123805.43375	   8.00000	   0.04042	   1.25843	  -0.04117	   1.25910	   1.87361
123839.92975	   8.00000	   0.03192	   1.49770	   0.12258	   1.50271	  -4.67881
123883.47676	   8.00000	   0.02528	   1.64509	   0.45664	   1.70728	 -15.51338
123938.54176	   8.00000	   0.01999	   1.58101	   0.91257	   1.82548	 -29.99380
139584.25090	   9.00000	20004.45300	   0.47693	  -0.02252	   0.47746	   2.70307
139584.39390	   9.00000	15829.12600	   0.48288	  -0.00506	   0.48290	   0.60087
139584.53590	   9.00000	12516.70300	   0.49011	   0.00519	   0.49014	  -0.60640
139584.67790	   9.00000	9909.44240	   0.49536	   0.01729	   0.49566	  -1.99916
139584.84190	   9.00000	7835.48000	   0.50177	   0.02484	   0.50238	  -2.83412
139585.04290	   9.00000	6217.24610	   0.50953	   0.03290	   0.51059	  -3.69451
139585.28090	   9.00000	4905.29100	   0.51805	   0.03972	   0.51957	  -4.38394
139585.51890	   9.00000	3881.27370	   0.52582	   0.04592	   0.52782	  -4.99113
139585.75790	   9.00000	3070.98270	   0.53390	   0.05174	   0.53640	  -5.53492
139585.99590	   9.00000	2430.77780	   0.54397	   0.05592	   0.54684	  -5.86909
139586.23390	   9.00000	1923.15370	   0.55305	   0.06035	   0.55633	  -6.22810
139586.47190	   9.00000	1522.43580	   0.56443	   0.06340	   0.56798	  -6.40908
139586.70990	   9.00000	1203.84460	   0.57488	   0.07100	   0.57925	  -7.04089
139586.94790	   9.00000	 952.86591	   0.58554	   0.07350	   0.59013	  -7.15505
139587.18690	   9.00000	 754.27557	   0.59596	   0.07740	   0.60096	  -7.39979
139587.42390	   9.00000	 596.71857	   0.60769	   0.08183	   0.61318	  -7.66948
139587.66090	   9.00000	 471.96338	   0.62057	   0.08477	   0.62634	  -7.77881
139587.90090	   9.00000	 373.20856	   0.63494	   0.08855	   0.64109	  -7.93964
139588.13790	   9.00000	 295.47278	   0.64671	   0.09276	   0.65333	  -8.16224
139588.37790	   9.00000	 233.87738	   0.66062	   0.09653	   0.66763	  -8.31314
139588.61590	   9.00000	 185.05922	   0.67658	   0.09873	   0.68374	  -8.30257
139588.85190	   9.00000	 146.35823	   0.69322	   0.10524	   0.70116	  -8.63240
139589.08790	   9.00000	 115.77804	   0.70805	   0.10701	   0.71609	  -8.59422
139589.32290	   9.00000	  91.67210	   0.72697	   0.11323	   0.73573	  -8.85313
139589.56790	   9.00000	  72.51701	   0.74529	   0.11704	   0.75443	  -8.92507
139589.79690	   9.00000	  57.36816	   0.76648	   0.11912	   0.77568	  -8.83400
139590.03390	   9.00000	  45.36290	   0.79004	   0.11809	   0.79881	  -8.50159
139590.26590	   9.00000	  35.93134	   0.81279	   0.11506	   0.82089	  -8.05708
139590.51590	   9.00000	  28.40909	   0.83227	   0.10947	   0.83944	  -7.49330
