Repository: kbm2110/Battery_Diagnostics_Thesis

# Battery_Diagnostics_Thesis
 Data-driven battery diagnostics using EIS

**Author:** Bala Manikanta Yaswanth Kanagarla
**Institution:** Technische Hochschule Ingolstadt (THI)
**Supervisor:** Prof. Dr. H.-G. Schweiger

## Overview

This project implements a machine learning framework for 
non-invasive State of Health (SoH) estimation of lithium-ion 
batteries using Electrochemical Impedance Spectroscopy (EIS).

Eight physically interpretable features are extracted from 
impedance spectra and used to train six ML models under a 
strict cell-level train-test split. The stacking ensemble 
achieves R² = 0.9122 and RMSE = 0.0234 on completely unseen 
cells.

---

File: data/raw/EIS_state_III/EIS_state_III_35C02.txt (part 6 of 38)
time/s	           cycle number	freq/Hz	           Re(Z)/Ohm	  -Im(Z)/Ohm	   |Z|/Ohm	   Phase(Z)/deg
670322.86405	  43.00000	1522.43580	   0.54579	   0.06363	   0.54949	  -6.65008
670323.10205	  43.00000	1203.84460	   0.55588	   0.06801	   0.56003	  -6.97531
670323.34105	  43.00000	 952.86591	   0.56478	   0.07110	   0.56924	  -7.17519
670323.57905	  43.00000	 754.27557	   0.57660	   0.07677	   0.58168	  -7.58428
670323.81605	  43.00000	 596.71857	   0.58775	   0.07916	   0.59306	  -7.67050
670324.05406	  43.00000	 471.96338	   0.59975	   0.08284	   0.60544	  -7.86451
670324.29306	  43.00000	 373.20856	   0.61158	   0.08655	   0.61768	  -8.05535
670324.53106	  43.00000	 295.47278	   0.62636	   0.08982	   0.63276	  -8.16081
670324.77006	  43.00000	 233.87738	   0.63873	   0.09449	   0.64569	  -8.41533
670325.00806	  43.00000	 185.05922	   0.65364	   0.09797	   0.66094	  -8.52442
670325.24406	  43.00000	 146.35823	   0.66931	   0.10218	   0.67706	  -8.68017
670325.48006	  43.00000	 115.77804	   0.68338	   0.10645	   0.69162	  -8.85398
670325.71506	  43.00000	  91.67210	   0.70092	   0.11281	   0.70994	  -9.14285
670325.96006	  43.00000	  72.51701	   0.71951	   0.11837	   0.72918	  -9.34245
670326.18906	  43.00000	  57.36816	   0.73995	   0.12205	   0.74995	  -9.36596
670326.42606	  43.00000	  45.36290	   0.76322	   0.12306	   0.77308	  -9.15956
670326.65806	  43.00000	  35.93134	   0.78560	   0.12219	   0.79504	  -8.84069
670326.90806	  43.00000	  28.40909	   0.80855	   0.11912	   0.81728	  -8.38078
670327.12306	  43.00000	  22.48202	   0.83039	   0.11099	   0.83778	  -7.61335
670327.38806	  43.00000	  17.79613	   0.84930	   0.10405	   0.85565	  -6.98500
670327.64006	  43.00000	  14.06813	   0.86651	   0.09394	   0.87159	  -6.18767
670327.85606	  43.00000	  11.14480	   0.87828	   0.08273	   0.88217	  -5.38100
670328.12306	  43.00000	   8.81772	   0.89171	   0.07412	   0.89478	  -4.75159
670328.30206	  43.00000	   6.97545	   0.89966	   0.06919	   0.90232	  -4.39770
670328.52006	  43.00000	   5.51730	   0.90447	   0.06096	   0.90652	  -3.85574
670328.78906	  43.00000	   4.36941	   0.90944	   0.05237	   0.91095	  -3.29548
670329.12406	  43.00000	   3.45686	   0.91758	   0.04571	   0.91872	  -2.85182
670329.54306	  43.00000	   2.73547	   0.92569	   0.04427	   0.92675	  -2.73787
670330.06806	  43.00000	   2.16054	   0.92964	   0.04730	   0.93084	  -2.91262
670330.72706	  43.00000	   1.70952	   0.92985	   0.04920	   0.93115	  -3.02860
670331.55606	  43.00000	   1.35352	   0.92768	   0.04873	   0.92896	  -3.00689
670332.59906	  43.00000	   1.07079	   0.92732	   0.04352	   0.92834	  -2.68701
670333.91206	  43.00000	   0.84734	   0.93216	   0.03715	   0.93290	  -2.28246
670335.56806	  43.00000	   0.67072	   0.94203	   0.03239	   0.94259	  -1.96898
670337.65706	  43.00000	   0.53067	   0.96133	   0.03218	   0.96187	  -1.91748
670340.29406	  43.00000	   0.41976	   0.98350	   0.04725	   0.98463	  -2.75048
670343.62506	  43.00000	   0.33183	   0.99743	   0.07597	   1.00032	  -4.35578
670347.83106	  43.00000	   0.26261	   0.99438	   0.11163	   1.00063	  -6.40543
670353.13906	  43.00000	   0.20791	   0.97091	   0.13944	   0.98087	  -8.17273
670359.84306	  43.00000	   0.16452	   0.93571	   0.14539	   0.94693	  -8.83198
670368.32006	  43.00000	   0.13007	   0.90687	   0.12028	   0.91481	  -7.55504
670379.01006	  43.00000	   0.10309	   0.90944	   0.06926	   0.91207	  -4.35511
670392.52406	  43.00000	   0.08153	   0.96178	   0.01057	   0.96184	  -0.62937
670409.62107	  43.00000	   0.06443	   1.06297	  -0.01897	   1.06314	   1.02240
670431.20807	  43.00000	   0.05102	   1.22729	   0.01892	   1.22743	  -0.88325
670458.45007	  43.00000	   0.04042	   1.38855	   0.18041	   1.40022	  -7.40265
670492.94608	  43.00000	   0.03192	   1.45140	   0.45844	   1.52208	 -17.52947
670536.49308	  43.00000	   0.02528	   1.33548	   0.77166	   1.54239	 -30.01981
670591.55809	  43.00000	   0.01999	   1.00312	   0.99756	   1.41470	 -44.84058
685781.05833	  44.00000	20004.45300	   0.46215	  -0.01954	   0.46256	   2.42140
685781.20133	  44.00000	15829.12600	   0.46786	  -0.00639	   0.46790	   0.78194
685781.34333	  44.00000	12516.70300	   0.47669	   0.00655	   0.47673	  -0.78698
685781.48533	  44.00000	9909.44240	   0.48326	   0.01738	   0.48358	  -2.05928
685781.64933	  44.00000	7835.48000	   0.48924	   0.02467	   0.48986	  -2.88681
685781.85033	  44.00000	6217.24610	   0.49560	   0.03310	   0.49671	  -3.82059
685782.08833	  44.00000	4905.29100	   0.50462	   0.03919	   0.50614	  -4.44120
685782.32633	  44.00000	3881.27370	   0.51176	   0.04454	   0.51369	  -4.97407
685782.56533	  44.00000	3070.98270	   0.51886	   0.05029	   0.52129	  -5.53592
685782.80333	  44.00000	2430.77780	   0.53038	   0.05581	   0.53331	  -6.00656
685783.04133	  44.00000	1923.15370	   0.54011	   0.05873	   0.54329	  -6.20602
685783.27933	  44.00000	1522.43580	   0.54859	   0.06234	   0.55212	  -6.48360
685783.51733	  44.00000	1203.84460	   0.55867	   0.06622	   0.56258	  -6.76017
685783.75633	  44.00000	 952.86591	   0.57040	   0.07122	   0.57483	  -7.11688
685783.99433	  44.00000	 754.27557	   0.58045	   0.07444	   0.58520	  -7.30753
685784.23133	  44.00000	 596.71857	   0.59160	   0.07780	   0.59669	  -7.49192
685784.46933	  44.00000	 471.96338	   0.60580	   0.08292	   0.61145	  -7.79373
685784.70833	  44.00000	 373.20856	   0.61820	   0.08580	   0.62413	  -7.90134
685784.94533	  44.00000	 295.47278	   0.63051	   0.09052	   0.63697	  -8.16961
685785.18533	  44.00000	 233.87738	   0.64334	   0.09443	   0.65023	  -8.35061
685785.42333	  44.00000	 185.05922	   0.65856	   0.09737	   0.66572	  -8.41057
685785.65933	  44.00000	 146.35823	   0.67245	   0.10223	   0.68017	  -8.64457
685785.89533	  44.00000	 115.77804	   0.68748	   0.10739	   0.69582	  -8.87826
685786.13033	  44.00000	  91.67210	   0.70500	   0.11207	   0.71385	  -9.03257
685786.37533	  44.00000	  72.51701	   0.72297	   0.11670	   0.73233	  -9.16960
685786.60433	  44.00000	  57.36816	   0.74390	   0.12157	   0.75376	  -9.28174
685786.84133	  44.00000	  45.36290	   0.76632	   0.12316	   0.77615	  -9.13001
685787.07333	  44.00000	  35.93134	   0.79068	   0.12174	   0.80000	  -8.75314
685787.32333	  44.00000	  28.40909	   0.81324	   0.11781	   0.82173	  -8.24270
685787.53833	  44.00000	  22.48202	   0.83377	   0.11433	   0.84157	  -7.80782
685787.80333	  44.00000	  17.79613	   0.85300	   0.10442	   0.85937	  -6.97945
685788.05533	  44.00000	  14.06813	   0.87153	   0.09406	   0.87659	  -6.15950
685788.27133	  44.00000	  11.14480	   0.88387	   0.08564	   0.88800	  -5.53456
685788.53833	  44.00000	   8.81772	   0.89441	   0.07299	   0.89738	  -4.66538
685788.71633	  44.00000	   6.97545	   0.90382	   0.06469	   0.90613	  -4.09367
685788.93533	  44.00000	   5.51730	   0.90870	   0.06216	   0.91082	  -3.91352
685789.20433	  44.00000	   4.36941	   0.91322	   0.05577	   0.91492	  -3.49447
685789.53933	  44.00000	   3.45686	   0.91715	   0.04863	   0.91844	  -3.03509
685789.95833	  44.00000	   2.73547	   0.92344	   0.04197	   0.92439	  -2.60219
685790.48333	  44.00000	   2.16054	   0.93250	   0.03901	   0.93332	  -2.39578
685791.14233	  44.00000	   1.70952	   0.94079	   0.04221	   0.94174	  -2.56894
685791.97133	  44.00000	   1.35352	   0.94434	   0.04844	   0.94558	  -2.93639
685793.01433	  44.00000	   1.07079	   0.94223	   0.05489	   0.94382	  -3.33404
685794.32733	  44.00000	   0.84734	   0.93695	   0.05576	   0.93861	  -3.40605
685795.98333	  44.00000	   0.67072	   0.93412	   0.05255	   0.93559	  -3.21982
685798.07233	  44.00000	   0.53067	   0.93610	   0.04287	   0.93708	  -2.62201
685800.70933	  44.00000	   0.41976	   0.94956	   0.03240	   0.95011	  -1.95454
685804.04033	  44.00000	   0.33183	   0.97681	   0.03030	   0.97728	  -1.77660
685808.24633	  44.00000	   0.26261	   1.01122	   0.04660	   1.01229	  -2.63866
685813.55434	  44.00000	   0.20791	   1.03908	   0.08715	   1.04273	  -4.79423
685820.25834	  44.00000	   0.16452	   1.04393	   0.14420	   1.05384	  -7.86456
685828.73534	  44.00000	   0.13007	   1.01454	   0.19909	   1.03389	 -11.10255
685839.42534	  44.00000	   0.10309	   0.95668	   0.22499	   0.98279	 -13.23441
685852.93934	  44.00000	   0.08153	   0.89342	   0.20201	   0.91597	 -12.74062
685870.03634	  44.00000	   0.06443	   0.86153	   0.13884	   0.87264	  -9.15458
685891.62334	  44.00000	   0.05102	   0.90054	   0.02123	   0.90079	  -1.35043
685918.86535	  44.00000	   0.04042	   1.05448	  -0.08036	   1.05754	   4.35821
685953.36135	  44.00000	   0.03192	   1.32269	  -0.08024	   1.32512	   3.47147
685996.90836	  44.00000	   0.02528	   1.63454	   0.10820	   1.63811	  -3.78731
686051.97336	  44.00000	   0.01999	   1.86026	   0.53754	   1.93637	 -16.11715
701234.52142	  45.00000	20004.45300	   0.46520	  -0.02157	   0.46570	   2.65528
701234.66442	  45.00000	15829.12600	   0.47021	  -0.00474	   0.47024	   0.57790
701234.80642	  45.00000	12516.70300	   0.47746	   0.00830	   0.47753	  -0.99635
701234.94842	  45.00000	9909.44240	   0.48390	   0.01852	   0.48425	  -2.19173
701235.11242	  45.00000	7835.48000	   0.49075	   0.02591	   0.49144	  -3.02271
701235.31342	  45.00000	6217.24610	   0.49778	   0.03207	   0.49881	  -3.68663
701235.55142	  45.00000	4905.29100	   0.50693	   0.03964	   0.50847	  -4.47162
701235.79042	  45.00000	3881.27370	   0.51465	   0.04439	   0.51656	  -4.92952
701236.02842	  45.00000	3070.98270	   0.52274	   0.04999	   0.52512	  -5.46234
701236.26642	  45.00000	2430.77780	   0.53230	   0.05524	   0.53516	  -5.92511
701236.50442	  45.00000	1923.15370	   0.54085	   0.05874	   0.54403	  -6.19795
701236.74242	  45.00000	1522.43580	   0.55023	   0.06580	   0.55415	  -6.81953
701236.98042	  45.00000	1203.84460	   0.56162	   0.06677	   0.56558	  -6.77994
701237.21942	  45.00000	 952.86591	   0.57245	   0.07108	   0.57684	  -7.07822
701237.45742	  45.00000	 754.27557	   0.58455	   0.07492	   0.58933	  -7.30398
701237.69442	  45.00000	 596.71857	   0.59472	   0.07954	   0.60002	  -7.61813
701237.93242	  45.00000	 471.96338	   0.60663	   0.08288	   0.61227	  -7.77971
701238.17142	  45.00000	 373.20856	   0.61980	   0.08652	   0.62581	  -7.94629
701238.40942	  45.00000	 295.47278	   0.63297	   0.08955	   0.63928	  -8.05247
701238.64842	  45.00000	 233.87738	   0.64762	   0.09332	   0.65430	  -8.20001
701238.88642	  45.00000	 185.05922	   0.66059	   0.09816	   0.66784	  -8.45189
701239.12242	  45.00000	 146.35823	   0.67498	   0.10304	   0.68280	  -8.67929
701239.35842	  45.00000	 115.77804	   0.69111	   0.10785	   0.69947	  -8.87004
701239.59342	  45.00000	  91.67210	   0.70748	   0.11316	   0.71647	  -9.08731
701239.83842	  45.00000	  72.51701	   0.72860	   0.11724	   0.73797	  -9.14099
701240.06742	  45.00000	  57.36816	   0.74794	   0.12196	   0.75782	  -9.26159
701240.30442	  45.00000	  45.36290	   0.76926	   0.12415	   0.77921	  -9.16784
701240.53642	  45.00000	  35.93134	   0.79261	   0.12358	   0.80219	  -8.86186
701240.78742	  45.00000	  28.40909	   0.81702	   0.11887	   0.82563	  -8.27826
701241.00142	  45.00000	  22.48202	   0.83874	   0.11412	   0.84646	  -7.74822
701241.26642	  45.00000	  17.79613	   0.85692	   0.10521	   0.86336	  -6.99932
701241.51842	  45.00000	  14.06813	   0.87421	   0.09501	   0.87935	  -6.20266
701241.73442	  45.00000	  11.14480	   0.88686	   0.08534	   0.89096	  -5.49675
701242.00242	  45.00000	   8.81772	   0.90044	   0.07500	   0.90356	  -4.76114
701242.18042	  45.00000	   6.97545	   0.90907	   0.06822	   0.91162	  -4.29190
701242.39842	  45.00000	   5.51730	   0.91278	   0.06100	   0.91482	  -3.82354
701242.66742	  45.00000	   4.36941	   0.91904	   0.05321	   0.92058	  -3.31364
701243.00242	  45.00000	   3.45686	   0.92739	   0.04572	   0.92852	  -2.82206
701243.42142	  45.00000	   2.73547	   0.93521	   0.04500	   0.93629	  -2.75509
701243.94642	  45.00000	   2.16054	   0.93961	   0.04782	   0.94082	  -2.91337
701244.60542	  45.00000	   1.70952	   0.93912	   0.05069	   0.94048	  -3.08990
701245.43442	  45.00000	   1.35352	   0.93649	   0.04876	   0.93776	  -2.98041
701246.47742	  45.00000	   1.07079	   0.93701	   0.04322	   0.93801	  -2.64094
701247.79042	  45.00000	   0.84734	   0.94194	   0.03674	   0.94266	  -2.23376
701249.44642	  45.00000	   0.67072	   0.95215	   0.03242	   0.95270	  -1.94999
701251.53542	  45.00000	   0.53067	   0.97165	   0.03337	   0.97223	  -1.96693
701254.17242	  45.00000	   0.41976	   0.99320	   0.04817	   0.99437	  -2.77655
701257.50342	  45.00000	   0.33183	   1.00687	   0.07734	   1.00983	  -4.39230
701261.70942	  45.00000	   0.26261	   1.00246	   0.11285	   1.00879	  -6.42302
701267.01742	  45.00000	   0.20791	   0.97871	   0.13971	   0.98864	  -8.12380
701273.72142	  45.00000	   0.16452	   0.94343	   0.14347	   0.95428	  -8.64658
701282.19842	  45.00000	   0.13007	   0.91613	   0.11776	   0.92367	  -7.32476
701292.88842	  45.00000	   0.10309	   0.91935	   0.06616	   0.92173	  -4.11619
701306.40243	  45.00000	   0.08153	   0.97524	   0.00920	   0.97528	  -0.54036
701323.50043	  45.00000	   0.06443	   1.07709	  -0.01800	   1.07724	   0.95748
701345.08643	  45.00000	   0.05102	   1.24390	   0.02550	   1.24417	  -1.17431
701372.32843	  45.00000	   0.04042	   1.39871	   0.19040	   1.41161	  -7.75194
701406.82444	  45.00000	   0.03192	   1.45618	   0.46603	   1.52894	 -17.74656
701450.37144	  45.00000	   0.02528	   1.33360	   0.77435	   1.54211	 -30.14125
701505.43645	  45.00000	   0.01999	   0.99837	   0.99035	   1.40625	 -44.76883
716652.48015	  46.00000	20004.45300	   0.46231	  -0.02060	   0.46276	   2.55164
716652.62315	  46.00000	15829.12600	   0.46980	  -0.00579	   0.46984	   0.70582
716652.76515	  46.00000	12516.70300	   0.47563	   0.00744	   0.47569	  -0.89570
716652.90715	  46.00000	9909.44240	   0.48377	   0.01708	   0.48407	  -2.02229
716653.07115	  46.00000	7835.48000	   0.49034	   0.02702	   0.49108	  -3.15454
716653.27215	  46.00000	6217.24610	   0.49695	   0.03402	   0.49812	  -3.91576
716653.51015	  46.00000	4905.29100	   0.50823	   0.03825	   0.50967	  -4.30377
716653.74915	  46.00000	3881.27370	   0.51518	   0.04580	   0.51721	  -5.08079
716653.98715	  46.00000	3070.98270	   0.52345	   0.05094	   0.52592	  -5.55882
716654.22515	  46.00000	2430.77780	   0.53209	   0.05413	   0.53484	  -5.80831
716654.46315	  46.00000	1923.15370	   0.54143	   0.05905	   0.54464	  -6.22437
716654.70115	  46.00000	1522.43580	   0.55104	   0.06475	   0.55483	  -6.70236
716654.93915	  46.00000	1203.84460	   0.56090	   0.06932	   0.56517	  -7.04497
716655.17815	  46.00000	 952.86591	   0.57202	   0.07293	   0.57665	  -7.26615
716655.41615	  46.00000	 754.27557	   0.58368	   0.07622	   0.58864	  -7.43965
716655.65315	  46.00000	 596.71857	   0.59655	   0.08090	   0.60201	  -7.72257
716655.89115	  46.00000	 471.96338	   0.60893	   0.08366	   0.61465	  -7.82234
716656.13015	  46.00000	 373.20856	   0.61990	   0.08687	   0.62596	  -7.97723
716656.36815	  46.00000	 295.47278	   0.63395	   0.08933	   0.64022	  -8.02041
716656.60715	  46.00000	 233.87738	   0.64660	   0.09488	   0.65353	  -8.34749
716656.84515	  46.00000	 185.05922	   0.66068	   0.09806	   0.66792	  -8.44264
716657.08115	  46.00000	 146.35823	   0.67549	   0.10395	   0.68344	  -8.74834
716657.31715	  46.00000	 115.77804	   0.69281	   0.10883	   0.70131	  -8.92708
716657.55215	  46.00000	  91.67210	   0.70741	   0.11238	   0.71628	  -9.02700
716657.79715	  46.00000	  72.51701	   0.72690	   0.11769	   0.73636	  -9.19667
716658.02615	  46.00000	  57.36816	   0.74844	   0.12429	   0.75869	  -9.42899
716658.26315	  46.00000	  45.36290	   0.77242	   0.12576	   0.78259	  -9.24732
716658.49515	  46.00000	  35.93134	   0.79470	   0.12382	   0.80429	  -8.85585
716658.74615	  46.00000	  28.40909	   0.81846	   0.11997	   0.82721	  -8.33905
716658.96015	  46.00000	  22.48202	   0.84050	   0.11418	   0.84822	  -7.73581
716659.22515	  46.00000	  17.79613	   0.85821	   0.10606	   0.86474	  -7.04504
716659.47715	  46.00000	  14.06813	   0.87759	   0.09762	   0.88300	  -6.34753
716659.69315	  46.00000	  11.14480	   0.88912	   0.08635	   0.89330	  -5.54687
716659.96115	  46.00000	   8.81772	   0.90445	   0.07641	   0.90767	  -4.82923
716660.13915	  46.00000	   6.97545	   0.91172	   0.07065	   0.91445	  -4.43106
716660.35715	  46.00000	   5.51730	   0.91680	   0.06082	   0.91881	  -3.79560
716660.62615	  46.00000	   4.36941	   0.92334	   0.05309	   0.92486	  -3.29101
716660.96115	  46.00000	   3.45686	   0.93043	   0.04774	   0.93166	  -2.93709
716661.38015	  46.00000	   2.73547	   0.93875	   0.04610	   0.93988	  -2.81138
716661.90515	  46.00000	   2.16054	   0.94195	   0.04964	   0.94326	  -3.01677
716662.56415	  46.00000	   1.70952	   0.94027	   0.05064	   0.94163	  -3.08273
716663.39315	  46.00000	   1.35352	   0.93922	   0.04801	   0.94044	  -2.92615
716664.43615	  46.00000	   1.07079	   0.93990	   0.04136	   0.94081	  -2.51953
716665.75015	  46.00000	   0.84734	   0.94752	   0.03541	   0.94818	  -2.14041
716667.40515	  46.00000	   0.67072	   0.96018	   0.03205	   0.96072	  -1.91167
716669.49415	  46.00000	   0.53067	   0.97953	   0.03661	   0.98022	  -2.14029
716672.13115	  46.00000	   0.41976	   0.99845	   0.05547	   0.99999	  -3.17962
716675.46215	  46.00000	   0.33183	   1.00567	   0.08616	   1.00935	  -4.89690
716679.66815	  46.00000	   0.26261	   0.99462	   0.11693	   1.00147	  -6.70518
716684.97615	  46.00000	   0.20791	   0.96801	   0.13546	   0.97744	  -7.96595
716691.68115	  46.00000	   0.16452	   0.93616	   0.12877	   0.94498	  -7.83208
716700.15715	  46.00000	   0.13007	   0.92046	   0.09483	   0.92533	  -5.88202
716710.84715	  46.00000	   0.10309	   0.94168	   0.04360	   0.94268	  -2.65108
716724.36115	  46.00000	   0.08153	   1.01464	  -0.00062	   1.01464	   0.03492
716741.45916	  46.00000	   0.06443	   1.12657	  -0.00494	   1.12658	   0.25114
716763.04516	  46.00000	   0.05102	   1.28390	   0.07670	   1.28619	  -3.41897
716790.28816	  46.00000	   0.04042	   1.39806	   0.27434	   1.42472	 -11.10207
716824.78317	  46.00000	   0.03192	   1.38635	   0.54863	   1.49095	 -21.59045
716868.33017	  46.00000	   0.02528	   1.19740	   0.80096	   1.44060	 -33.77914
716923.39518	  46.00000	   0.01999	   0.83252	   0.90645	   1.23075	 -47.43433
732058.80689	  47.00000	20004.45300	   0.46129	  -0.02010	   0.46173	   2.49473
732058.94989	  47.00000	15829.12600	   0.46810	  -0.00443	   0.46812	   0.54167
732059.09189	  47.00000	12516.70300	   0.47403	   0.00806	   0.47410	  -0.97450
732059.23389	  47.00000	9909.44240	   0.48180	   0.01666	   0.48209	  -1.98091
732059.39789	  47.00000	7835.48000	   0.48844	   0.02645	   0.48916	  -3.09955
732059.59889	  47.00000	6217.24610	   0.49559	   0.03344	   0.49672	  -3.85983
732059.83689	  47.00000	4905.29100	   0.50472	   0.04036	   0.50633	  -4.57178
732060.07589	  47.00000	3881.27370	   0.51169	   0.04497	   0.51366	  -5.02289
732060.31389	  47.00000	3070.98270	   0.52121	   0.05121	   0.52372	  -5.61155
732060.55189	  47.00000	2430.77780	   0.53090	   0.05656	   0.53390	  -6.08085
732060.78989	  47.00000	1923.15370	   0.53965	   0.06032	   0.54301	  -6.37744
732061.02789	  47.00000	1522.43580	   0.54871	   0.06477	   0.55252	  -6.73238
732061.26589	  47.00000	1203.84460	   0.55972	   0.06663	   0.56367	  -6.78849
732061.50489	  47.00000	 952.86591	   0.57113	   0.07342	   0.57583	  -7.32505
732061.74289	  47.00000	 754.27557	   0.58195	   0.07564	   0.58684	  -7.40612
732061.97989	  47.00000	 596.71857	   0.59382	   0.07960	   0.59913	  -7.63514
732062.21789	  47.00000	 471.96338	   0.60585	   0.08410	   0.61166	  -7.90325
732062.45689	  47.00000	 373.20856	   0.61949	   0.08728	   0.62561	  -8.01964
732062.69489	  47.00000	 295.47278	   0.63136	   0.09131	   0.63793	  -8.22959
732062.93389	  47.00000	 233.87738	   0.64433	   0.09450	   0.65122	  -8.34369
732063.17189	  47.00000	 185.05922	   0.66014	   0.09847	   0.66744	  -8.48379
732063.40789	  47.00000	 146.35823	   0.67411	   0.10373	   0.68204	  -8.74747
732063.64489	  47.00000	 115.77804	   0.68908	   0.10851	   0.69758	  -8.94899
732063.87889	  47.00000	  91.67210	   0.70700	   0.11277	   0.71594	  -9.06283
732064.12389	  47.00000	  72.51701	   0.72651	   0.11877	   0.73615	  -9.28438
732064.35289	  47.00000	  57.36816	   0.74725	   0.12333	   0.75736	  -9.37222
732064.58989	  47.00000	  45.36290	   0.76815	   0.12691	   0.77856	  -9.38123
732064.82189	  47.00000	  35.93134	   0.79251	   0.12506	   0.80232	  -8.96716
732065.07289	  47.00000	  28.40909	   0.81674	   0.12201	   0.82580	  -8.49660
732065.28689	  47.00000	  22.48202	   0.83832	   0.11408	   0.84605	  -7.74946
732065.55189	  47.00000	  17.79613	   0.85801	   0.10692	   0.86465	  -7.10341
732065.80389	  47.00000	  14.06813	   0.87455	   0.09667	   0.87988	  -6.30790
732066.01989	  47.00000	  11.14480	   0.88889	   0.08703	   0.89314	  -5.59191
732066.28789	  47.00000	   8.81772	   0.90241	   0.07894	   0.90585	  -4.99946
732066.46589	  47.00000	   6.97545	   0.90798	   0.07123	   0.91077	  -4.48560
732066.68389	  47.00000	   5.51730	   0.91452	   0.05959	   0.91646	  -3.72808
732066.95289	  47.00000	   4.36941	   0.92329	   0.05227	   0.92477	  -3.24049
732067.28789	  47.00000	   3.45686	   0.93201	   0.05049	   0.93338	  -3.10069
732067.70689	  47.00000	   2.73547	   0.93640	   0.05009	   0.93774	  -3.06220
732068.23189	  47.00000	   2.16054	   0.93586	   0.05087	   0.93724	  -3.11129
732068.89089	  47.00000	   1.70952	   0.93539	   0.04635	   0.93653	  -2.83652
732069.71989	  47.00000	   1.35352	   0.93800	   0.04103	   0.93890	  -2.50483
732070.76289	  47.00000	   1.07079	   0.94480	   0.03485	   0.94545	  -2.11227
732072.07689	  47.00000	   0.84734	   0.95695	   0.03278	   0.95751	  -1.96219
732073.73189	  47.00000	   0.67072	   0.97192	   0.03720	   0.97263	  -2.19214
732075.82089	  47.00000	   0.53067	   0.98665	   0.05347	   0.98810	  -3.10216
732078.45789	  47.00000	   0.41976	   0.99065	   0.07795	   0.99371	  -4.49906
732081.78889	  47.00000	   0.33183	   0.97949	   0.10110	   0.98470	  -5.89293
732085.99489	  47.00000	   0.26261	   0.95787	   0.11155	   0.96434	  -6.64268
732091.30289	  47.00000	   0.20791	   0.93677	   0.10241	   0.94235	  -6.23918
732098.00789	  47.00000	   0.16452	   0.93092	   0.07295	   0.93377	  -4.48062
732106.48389	  47.00000	   0.13007	   0.95601	   0.03510	   0.95666	  -2.10275
732117.17390	  47.00000	   0.10309	   1.02323	   0.00957	   1.02327	  -0.53607
732130.68790	  47.00000	   0.08153	   1.12617	   0.02748	   1.12651	  -1.39804
732147.78590	  47.00000	   0.06443	   1.22865	   0.10098	   1.23279	  -4.69824
732169.37190	  47.00000	   0.05102	   1.30070	   0.26545	   1.32751	 -11.53445
732196.61490	  47.00000	   0.04042	   1.26354	   0.47434	   1.34964	 -20.57634
732231.10991	  47.00000	   0.03192	   1.09444	   0.64172	   1.26870	 -30.38516
732274.65691	  47.00000	   0.02528	   0.82631	   0.66554	   1.06100	 -38.84931
732329.72192	  47.00000	   0.01999	   0.54815	   0.46653	   0.71980	 -40.40112
747473.24022	  48.00000	20004.45300	   0.46311	  -0.01983	   0.46354	   2.45230
747473.38322	  48.00000	15829.12600	   0.46819	  -0.00603	   0.46823	   0.73774
747473.52522	  48.00000	12516.70300	   0.47721	   0.00679	   0.47725	  -0.81507
747473.66722	  48.00000	9909.44240	   0.48244	   0.01722	   0.48275	  -2.04440
747473.83122	  48.00000	7835.48000	   0.49106	   0.02538	   0.49171	  -2.95869
747474.03222	  48.00000	6217.24610	   0.49819	   0.03389	   0.49934	  -3.89213
747474.27022	  48.00000	4905.29100	   0.50585	   0.04081	   0.50750	  -4.61253
747474.50922	  48.00000	3881.27370	   0.51373	   0.04663	   0.51584	  -5.18620
747474.74722	  48.00000	3070.98270	   0.52164	   0.05100	   0.52413	  -5.58437
747474.98522	  48.00000	2430.77780	   0.53062	   0.05535	   0.53350	  -5.95516
747475.22322	  48.00000	1923.15370	   0.53910	   0.06033	   0.54247	  -6.38546
747475.46122	  48.00000	1522.43580	   0.54936	   0.06348	   0.55301	  -6.59179
747475.69922	  48.00000	1203.84460	   0.56202	   0.06758	   0.56607	  -6.85612
747475.93722	  48.00000	 952.86591	   0.57163	   0.07223	   0.57618	  -7.20155
747476.17622	  48.00000	 754.27557	   0.58401	   0.07495	   0.58880	  -7.31271
747476.41322	  48.00000	 596.71857	   0.59447	   0.08020	   0.59986	  -7.68357
747476.65122	  48.00000	 471.96338	   0.60724	   0.08256	   0.61283	  -7.74257
747476.89022	  48.00000	 373.20856	   0.62015	   0.08773	   0.62632	  -8.05201
747477.12722	  48.00000	 295.47278	   0.63238	   0.08900	   0.63862	  -8.01116
747477.36722	  48.00000	 233.87738	   0.64523	   0.09469	   0.65214	  -8.34865
747477.60522	  48.00000	 185.05922	   0.66043	   0.09828	   0.66770	  -8.46429
747477.84122	  48.00000	 146.35823	   0.67407	   0.10413	   0.68206	  -8.78178
747478.07722	  48.00000	 115.77804	   0.69047	   0.10800	   0.69886	  -8.89007
747478.31222	  48.00000	  91.67210	   0.70648	   0.11190	   0.71529	  -9.00053
747478.55722	  48.00000	  72.51701	   0.72646	   0.11819	   0.73601	  -9.24075
747478.78622	  48.00000	  57.36816	   0.74765	   0.12033	   0.75727	  -9.14295
747479.02322	  48.00000	  45.36290	   0.76913	   0.12453	   0.77915	  -9.19662
747479.25522	  48.00000	  35.93134	   0.79363	   0.12379	   0.80323	  -8.86568
747479.50522	  48.00000	  28.40909	   0.81553	   0.11968	   0.82426	  -8.34852
747479.72022	  48.00000	  22.48202	   0.83774	   0.11454	   0.84553	  -7.78540
747479.98522	  48.00000	  17.79613	   0.85795	   0.10575	   0.86445	  -7.02682
747480.23722	  48.00000	  14.06813	   0.87507	   0.09612	   0.88034	  -6.26828
747480.45322	  48.00000	  11.14480	   0.88826	   0.08766	   0.89258	  -5.63632
747480.72022	  48.00000	   8.81772	   0.89767	   0.07578	   0.90087	  -4.82505
747480.89922	  48.00000	   6.97545	   0.90968	   0.06698	   0.91214	  -4.21115
747481.11722	  48.00000	   5.51730	   0.91644	   0.06285	   0.91860	  -3.92330
747481.38622	  48.00000	   4.36941	   0.92007	   0.05633	   0.92179	  -3.50333
747481.72122	  48.00000	   3.45686	   0.92299	   0.05023	   0.92436	  -3.11471
747482.14022	  48.00000	   2.73547	   0.92818	   0.04349	   0.92920	  -2.68236
747482.66522	  48.00000	   2.16054	   0.93682	   0.03898	   0.93763	  -2.38237
747483.32422	  48.00000	   1.70952	   0.94596	   0.03997	   0.94680	  -2.41964
747484.15322	  48.00000	   1.35352	   0.95156	   0.04617	   0.95268	  -2.77811
747485.19622	  48.00000	   1.07079	   0.95227	   0.05448	   0.95382	  -3.27466
747486.50922	  48.00000	   0.84734	   0.94693	   0.05917	   0.94878	  -3.57578
747488.16522	  48.00000	   0.67072	   0.94163	   0.05898	   0.94348	  -3.58420
747490.25422	  48.00000	   0.53067	   0.93954	   0.05030	   0.94088	  -3.06445
747492.89122	  48.00000	   0.41976	   0.94720	   0.03877	   0.94799	  -2.34394
747496.22222	  48.00000	   0.33183	   0.96969	   0.02962	   0.97014	  -1.74977
747500.42822	  48.00000	   0.26261	   1.00473	   0.03588	   1.00537	  -2.04537
747505.73623	  48.00000	   0.20791	   1.04225	   0.06531	   1.04429	  -3.58539
747512.44023	  48.00000	   0.16452	   1.06431	   0.12074	   1.07114	  -6.47246
747520.91723	  48.00000	   0.13007	   1.05302	   0.18794	   1.06966	 -10.11964
747531.60723	  48.00000	   0.10309	   1.00308	   0.23976	   1.03134	 -13.44263
747545.12123	  48.00000	   0.08153	   0.92966	   0.24642	   0.96177	 -14.84583
747562.21923	  48.00000	   0.06443	   0.86973	   0.20675	   0.89396	 -13.37212
747583.80523	  48.00000	   0.05102	   0.85655	   0.09430	   0.86173	  -6.28285
747611.04724	  48.00000	   0.04042	   0.95335	  -0.04508	   0.95442	   2.70750
747645.54324	  48.00000	   0.03192	   1.18928	  -0.12898	   1.19626	   6.18973
747689.09025	  48.00000	   0.02528	   1.53564	  -0.05253	   1.53654	   1.95903
747744.15525	  48.00000	   0.01999	   1.89195	   0.28123	   1.91274	  -8.45495
762888.53355	  49.00000	20004.45300	   0.46245	  -0.02025	   0.46289	   2.50715
762888.67655	  49.00000	15829.12600	   0.46799	  -0.00496	   0.46801	   0.60733
762888.81855	  49.00000	12516.70300	   0.47673	   0.00763	   0.47679	  -0.91719
762888.96055	  49.00000	9909.44240	   0.48324	   0.01800	   0.48358	  -2.13287
762889.12455	  49.00000	7835.48000	   0.49032	   0.02609	   0.49102	  -3.04524
762889.32555	  49.00000	6217.24610	   0.49642	   0.03377	   0.49757	  -3.89109
762889.56355	  49.00000	4905.29100	   0.50538	   0.03929	   0.50691	  -4.44574
762889.80155	  49.00000	3881.27370	   0.51236	   0.04618	   0.51443	  -5.15062
762890.04055	  49.00000	3070.98270	   0.52152	   0.04777	   0.52370	  -5.23391
762890.27855	  49.00000	2430.77780	   0.53075	   0.05455	   0.53355	  -5.86817
762890.51655	  49.00000	1923.15370	   0.54066	   0.05966	   0.54394	  -6.29711
762890.75455	  49.00000	1522.43580	   0.54840	   0.06366	   0.55209	  -6.62179
762890.99255	  49.00000	1203.84460	   0.55900	   0.06733	   0.56304	  -6.86804
762891.23155	  49.00000	 952.86591	   0.56997	   0.07237	   0.57455	  -7.23638
762891.46955	  49.00000	 754.27557	   0.58107	   0.07496	   0.58589	  -7.35057
762891.70655	  49.00000	 596.71857	   0.59317	   0.07918	   0.59843	  -7.60322
762891.94455	  49.00000	 471.96338	   0.60515	   0.08159	   0.61063	  -7.67908
762892.18355	  49.00000	 373.20856	   0.61741	   0.08636	   0.62342	  -7.96228
762892.42155	  49.00000	 295.47278	   0.63052	   0.08966	   0.63686	  -8.09310
762892.66055	  49.00000	 233.87738	   0.64459	   0.09292	   0.65126	  -8.20290
762892.89855	  49.00000	 185.05922	   0.65797	   0.09897	   0.66537	  -8.55433
762893.13455	  49.00000	 146.35823	   0.67226	   0.10332	   0.68015	  -8.73780
762893.37055	  49.00000	 115.77804	   0.68868	   0.10680	   0.69691	  -8.81526
762893.60555	  49.00000	  91.67210	   0.70654	   0.11319	   0.71555	  -9.10166
762893.85055	  49.00000	  72.51701	   0.72424	   0.11881	   0.73392	  -9.31594
762894.07955	  49.00000	  57.36816	   0.74509	   0.12210	   0.75503	  -9.30677
762894.31655	  49.00000	  45.36290	   0.76681	   0.12201	   0.77645	  -9.04074
762894.54855	  49.00000	  35.93134	   0.79030	   0.12509	   0.80013	  -8.99413
762894.79955	  49.00000	  28.40909	   0.81490	   0.12115	   0.82386	  -8.45629
762895.01355	  49.00000	  22.48202	   0.83613	   0.11446	   0.84393	  -7.79481
762895.27855	  49.00000	  17.79613	   0.85544	   0.10553	   0.86192	  -7.03275
762895.53055	  49.00000	  14.06813	   0.87329	   0.09592	   0.87854	  -6.26815
762895.74655	  49.00000	  11.14480	   0.88522	   0.08844	   0.88963	  -5.70533
762896.01455	  49.00000	   8.81772	   0.89740	   0.07542	   0.90056	  -4.80412
762896.19255	  49.00000	   6.97545	   0.90910	   0.06747	   0.91160	  -4.24420
762896.41055	  49.00000	   5.51730	   0.91218	   0.06206	   0.91429	  -3.89205
762896.67955	  49.00000	   4.36941	   0.91803	   0.05560	   0.91971	  -3.46594
762897.01455	  49.00000	   3.45686	   0.92148	   0.04773	   0.92272	  -2.96535
762897.43355	  49.00000	   2.73547	   0.92899	   0.04195	   0.92993	  -2.58560
762897.95855	  49.00000	   2.16054	   0.93831	   0.04104	   0.93921	  -2.50432
762898.61755	  49.00000	   1.70952	   0.94454	   0.04543	   0.94564	  -2.75358
762899.44655	  49.00000	   1.35352	   0.94579	   0.05141	   0.94718	  -3.11119
762900.48956	  49.00000	   1.07079	   0.94200	   0.05466	   0.94359	  -3.32076
762901.80356	  49.00000	   0.84734	   0.93785	   0.05162	   0.93927	  -3.15044
762903.45856	  49.00000	   0.67072	   0.93748	   0.04640	   0.93862	  -2.83360
762905.54756	  49.00000	   0.53067	   0.94477	   0.03623	   0.94547	  -2.19582
762908.18456	  49.00000	   0.41976	   0.96438	   0.03001	   0.96484	  -1.78266
762911.51556	  49.00000	   0.33183	   0.99320	   0.03623	   0.99386	  -2.08892
762915.72156	  49.00000	   0.26261	   1.02245	   0.06385	   1.02445	  -3.57345
762921.02956	  49.00000	   0.20791	   1.03703	   0.10908	   1.04275	  -6.00449
762927.73456	  49.00000	   0.16452	   1.02412	   0.16079	   1.03666	  -8.92309
762936.21056	  49.00000	   0.13007	   0.98210	   0.19704	   1.00167	 -11.34480
762946.90056	  49.00000	   0.10309	   0.92694	   0.19597	   0.94743	 -11.93726
762960.41456	  49.00000	   0.08153	   0.88546	   0.14754	   0.89767	  -9.46006
762977.51256	  49.00000	   0.06443	   0.88961	   0.07256	   0.89256	  -4.66320
762999.09857	  49.00000	   0.05102	   0.97986	  -0.02828	   0.98027	   1.65320
763026.34157	  49.00000	   0.04042	   1.17213	  -0.07197	   1.17434	   3.51349
763060.83657	  49.00000	   0.03192	   1.43826	   0.02040	   1.43840	  -0.81272
763104.38358	  49.00000	   0.02528	   1.67274	   0.30525	   1.70037	 -10.34192
763159.44859	  49.00000	   0.01999	   1.73833	   0.77457	   1.90309	 -24.01686
778302.13969	  50.00000	20004.45300	   0.46218	  -0.01988	   0.46261	   2.46318
778302.28269	  50.00000	15829.12600	   0.46994	  -0.00462	   0.46996	   0.56321
778302.42469	  50.00000	12516.70300	   0.47706	   0.00723	   0.47712	  -0.86883
778302.56669	  50.00000	9909.44240	   0.48296	   0.01770	   0.48328	  -2.09888
778302.73069	  50.00000	7835.48000	   0.49110	   0.02583	   0.49178	  -3.01109
778302.93169	  50.00000	6217.24610	   0.49825	   0.03284	   0.49933	  -3.77095
778303.16969	  50.00000	4905.29100	   0.50582	   0.03783	   0.50723	  -4.27702
778303.40869	  50.00000	3881.27370	   0.51498	   0.04499	   0.51694	  -4.99311
778303.64669	  50.00000	3070.98270	   0.52291	   0.04905	   0.52520	  -5.35875
778303.88469	  50.00000	2430.77780	   0.53099	   0.05379	   0.53371	  -5.78488
778304.12269	  50.00000	1923.15370	   0.54031	   0.05914	   0.54354	  -6.24688
778304.36069	  50.00000	1522.43580	   0.55050	   0.06273	   0.55406	  -6.50046
778304.59869	  50.00000	1203.84460	   0.56052	   0.06770	   0.56460	  -6.88675
778304.83769	  50.00000	 952.86591	   0.57087	   0.07185	   0.57538	  -7.17319
778305.07569	  50.00000	 754.27557	   0.58216	   0.07563	   0.58705	  -7.40192
778305.31269	  50.00000	 596.71857	   0.59446	   0.07924	   0.59972	  -7.59289
778305.55069	  50.00000	 471.96338	   0.60674	   0.08353	   0.61246	  -7.83912
778305.78969	  50.00000	 373.20856	   0.61823	   0.08632	   0.62423	  -7.94873
778306.02769	  50.00000	 295.47278	   0.63123	   0.08986	   0.63759	  -8.10231
778306.26669	  50.00000	 233.87738	   0.64401	   0.09321	   0.65072	  -8.23501
778306.50469	  50.00000	 185.05922	   0.65983	   0.09739	   0.66698	  -8.39643
778306.74069	  50.00000	 146.35823	   0.67449	   0.10106	   0.68202	  -8.52112
778306.97769	  50.00000	 115.77804	   0.68838	   0.10578	   0.69646	  -8.73617
778307.21169	  50.00000	  91.67210	   0.70601	   0.11301	   0.71500	  -9.09397
778307.45669	  50.00000	  72.51701	   0.72320	   0.11589	   0.73243	  -9.10391
778307.68569	  50.00000	  57.36816	   0.74625	   0.12183	   0.75612	  -9.27184
778307.92269	  50.00000	  45.36290	   0.76749	   0.12448	   0.77752	  -9.21291
778308.15469	  50.00000	  35.93134	   0.79163	   0.12368	   0.80124	  -8.87959
778308.40569	  50.00000	  28.40909	   0.81560	   0.12131	   0.82457	  -8.45977
778308.61969	  50.00000	  22.48202	   0.83617	   0.11303	   0.84378	  -7.69860
778308.88469	  50.00000	  17.79613	   0.85572	   0.10675	   0.86235	  -7.11099
778309.13669	  50.00000	  14.06813	   0.87453	   0.09609	   0.87980	  -6.27034
778309.35269	  50.00000	  11.14480	   0.88707	   0.08472	   0.89111	  -5.45571
778309.62069	  50.00000	   8.81772	   0.89943	   0.07513	   0.90256	  -4.77481
778309.79869	  50.00000	   6.97545	   0.90759	   0.06944	   0.91024	  -4.37535
778310.01669	  50.00000	   5.51730	   0.91284	   0.06086	   0.91486	  -3.81403
778310.28569	  50.00000	   4.36941	   0.92016	   0.05290	   0.92168	  -3.29002
778310.62069	  50.00000	   3.45686	   0.92773	   0.04693	   0.92891	  -2.89565
778311.03969	  50.00000	   2.73547	   0.93472	   0.04774	   0.93593	  -2.92379
778311.56469	  50.00000	   2.16054	   0.93744	   0.04977	   0.93876	  -3.03892
778312.22369	  50.00000	   1.70952	   0.93679	   0.04904	   0.93807	  -2.99646
778313.05269	  50.00000	   1.35352	   0.93501	   0.04596	   0.93614	  -2.81389
778314.09569	  50.00000	   1.07079	   0.93666	   0.04035	   0.93753	  -2.46639
778315.40969	  50.00000	   0.84734	   0.94509	   0.03394	   0.94570	  -2.05653
778317.06469	  50.00000	   0.67072	   0.95874	   0.03128	   0.95925	  -1.86846
778319.15369	  50.00000	   0.53067	   0.97746	   0.03834	   0.97821	  -2.24651
778321.79069	  50.00000	   0.41976	   0.99454	   0.05857	   0.99626	  -3.37008
778325.12169	  50.00000	   0.33183	   0.99922	   0.08887	   1.00317	  -5.08253
778329.32769	  50.00000	   0.26261	   0.98580	   0.11758	   0.99279	  -6.80163
778334.63569	  50.00000	   0.20791	   0.95852	   0.13191	   0.96755	  -7.83545
778341.34069	  50.00000	   0.16452	   0.92891	   0.12122	   0.93678	  -7.43495
778349.81669	  50.00000	   0.13007	   0.91840	   0.08462	   0.92229	  -5.26416
778360.50669	  50.00000	   0.10309	   0.94691	   0.03430	   0.94753	  -2.07438
778374.02070	  50.00000	   0.08153	   1.02701	  -0.00340	   1.02702	   0.18989
778391.11870	  50.00000	   0.06443	   1.14177	   0.00334	   1.14177	  -0.16767
778412.70470	  50.00000	   0.05102	   1.29120	   0.10179	   1.29521	  -4.50757
778439.94770	  50.00000	   0.04042	   1.38678	   0.30790	   1.42055	 -12.51795
778474.44271	  50.00000	   0.03192	   1.34734	   0.57586	   1.46524	 -23.14189
778517.98971	  50.00000	   0.02528	   1.13226	   0.79995	   1.38634	 -35.24173
778573.05472	  50.00000	   0.01999	   0.76276	   0.85541	   1.14609	 -48.27671
793692.30645	  51.00000	20004.45300	   0.46213	  -0.01785	   0.46248	   2.21180
793692.44945	  51.00000	15829.12600	   0.46905	  -0.00572	   0.46909	   0.69865
793692.59145	  51.00000	12516.70300	   0.47698	   0.00695	   0.47703	  -0.83428
793692.73345	  51.00000	9909.44240	   0.48276	   0.01557	   0.48301	  -1.84687
793692.89745	  51.00000	7835.48000	   0.48997	   0.02580	   0.49065	  -3.01407
793693.09845	  51.00000	6217.24610	   0.49822	   0.03290	   0.49931	  -3.77817
793693.33645	  51.00000	4905.29100	   0.50489	   0.03886	   0.50638	  -4.40126
793693.57545	  51.00000	3881.27370	   0.51360	   0.04350	   0.51543	  -4.84120
793693.81345	  51.00000	3070.98270	   0.52246	   0.04934	   0.52479	  -5.39519
793694.05145	  51.00000	2430.77780	   0.53101	   0.05595	   0.53395	  -6.01516
793694.28945	  51.00000	1923.15370	   0.53967	   0.05968	   0.54296	  -6.31024
793694.52745	  51.00000	1522.43580	   0.54777	   0.06364	   0.55146	  -6.62720
793694.76545	  51.00000	1203.84460	   0.55955	   0.06872	   0.56375	  -7.00176
793695.00445	  51.00000	 952.86591	   0.57119	   0.07138	   0.57563	  -7.12279
793695.24245	  51.00000	 754.27557	   0.58284	   0.07663	   0.58785	  -7.48988
793695.47945	  51.00000	 596.71857	   0.59460	   0.07950	   0.59989	  -7.61554
793695.71745	  51.00000	 471.96338	   0.60642	   0.08237	   0.61199	  -7.73534
793695.95645	  51.00000	 373.20856	   0.61836	   0.08539	   0.62423	  -7.86210
793696.19445	  51.00000	 295.47278	   0.63238	   0.08944	   0.63867	  -8.04993
793696.43345	  51.00000	 233.87738	   0.64556	   0.09442	   0.65243	  -8.32083
793696.67145	  51.00000	 185.05922	   0.65881	   0.09809	   0.66607	  -8.46838
793696.90745	  51.00000	 146.35823	   0.67378	   0.10175	   0.68142	  -8.58783
793697.14345	  51.00000	 115.77804	   0.68921	   0.10828	   0.69767	  -8.92888
793697.37845	  51.00000	  91.67210	   0.70638	   0.11288	   0.71534	  -9.07936
793697.62345	  51.00000	  72.51701	   0.72508	   0.11877	   0.73474	  -9.30227
793697.85245	  51.00000	  57.36816	   0.74680	   0.12284	   0.75683	  -9.34078
793698.08945	  51.00000	  45.36290	   0.77057	   0.12560	   0.78074	  -9.25779
793698.32145	  51.00000	  35.93134	   0.79309	   0.12617	   0.80306	  -9.03896
793698.57245	  51.00000	  28.40909	   0.81566	   0.12309	   0.82489	  -8.58179
793698.78645	  51.00000	  22.48202	   0.83908	   0.11582	   0.84704	  -7.85903
793699.05145	  51.00000	  17.79613	   0.85763	   0.10799	   0.86440	  -7.17655
793699.30345	  51.00000	  14.06813	   0.87572	   0.09783	   0.88117	  -6.37415
793699.51945	  51.00000	  11.14480	   0.88854	   0.08866	   0.89295	  -5.69832
793699.78745	  51.00000	   8.81772	   0.90300	   0.07702	   0.90628	  -4.87507
793699.96545	  51.00000	   6.97545	   0.91307	   0.06960	   0.91572	  -4.35895
793700.18345	  51.00000	   5.51730	   0.91624	   0.06322	   0.91842	  -3.94727
793700.45245	  51.00000	   4.36941	   0.92326	   0.05429	   0.92486	  -3.36497
