Repository: kbm2110/Battery_Diagnostics_Thesis

# Battery_Diagnostics_Thesis
 Data-driven battery diagnostics using EIS

**Author:** Bala Manikanta Yaswanth Kanagarla
**Institution:** Technische Hochschule Ingolstadt (THI)
**Supervisor:** Prof. Dr. H.-G. Schweiger

## Overview

This project implements a machine learning framework for 
non-invasive State of Health (SoH) estimation of lithium-ion 
batteries using Electrochemical Impedance Spectroscopy (EIS).

Eight physically interpretable features are extracted from 
impedance spectra and used to train six ML models under a 
strict cell-level train-test split. The stacking ensemble 
achieves R² = 0.9122 and RMSE = 0.0234 on completely unseen 
cells.

---

File: data/raw/EIS_state_III/EIS_state_III_45C01.txt (part 17 of 36)
time/s	           cycle number	freq/Hz	           Re(Z)/Ohm	  -Im(Z)/Ohm	   |Z|/Ohm	   Phase(Z)/deg
2172084.04516	 134.00000	   0.06443	   1.37490	   0.08379	   1.37745	  -3.48739
2172105.63217	 134.00000	   0.05102	   1.44420	   0.24411	   1.46469	  -9.59400
2172132.87419	 134.00000	   0.04042	   1.40676	   0.44629	   1.47585	 -17.60159
2172167.36921	 134.00000	   0.03192	   1.23554	   0.60550	   1.37594	 -26.10813
2172210.91623	 134.00000	   0.02528	   0.96799	   0.61887	   1.14891	 -32.59250
2172265.98127	 134.00000	   0.01999	   0.70112	   0.41098	   0.81270	 -30.37809
2187580.33869	 135.00000	20004.45300	   0.70339	  -0.02069	   0.70369	   1.68456
2187580.48169	 135.00000	15829.12600	   0.71148	  -0.00562	   0.71150	   0.45251
2187580.62369	 135.00000	12516.70300	   0.72004	   0.00489	   0.72006	  -0.38931
2187580.76569	 135.00000	9909.44240	   0.72577	   0.01505	   0.72592	  -1.18807
2187580.92969	 135.00000	7835.48000	   0.73415	   0.02071	   0.73444	  -1.61617
2187581.13069	 135.00000	6217.24610	   0.73986	   0.02740	   0.74037	  -2.12123
2187581.36869	 135.00000	4905.29100	   0.74675	   0.03130	   0.74740	  -2.39997
2187581.60669	 135.00000	3881.27370	   0.75404	   0.03475	   0.75484	  -2.63863
2187581.84469	 135.00000	3070.98270	   0.75990	   0.03737	   0.76082	  -2.81574
2187582.08269	 135.00000	2430.77780	   0.76694	   0.04206	   0.76809	  -3.13916
2187582.32169	 135.00000	1923.15370	   0.77475	   0.04544	   0.77608	  -3.35659
2187582.55969	 135.00000	1522.43580	   0.78080	   0.04570	   0.78214	  -3.34998
2187582.79769	 135.00000	1203.84460	   0.78888	   0.04973	   0.79045	  -3.60676
2187583.03569	 135.00000	 952.86591	   0.79603	   0.05220	   0.79774	  -3.75187
2187583.27469	 135.00000	 754.27557	   0.80374	   0.05405	   0.80556	  -3.84731
2187583.51169	 135.00000	 596.71857	   0.81190	   0.05734	   0.81392	  -4.03965
2187583.74969	 135.00000	 471.96338	   0.82059	   0.06127	   0.82287	  -4.27006
2187583.98869	 135.00000	 373.20856	   0.82920	   0.06222	   0.83153	  -4.29098
2187584.22569	 135.00000	 295.47278	   0.83921	   0.06695	   0.84188	  -4.56117
2187584.46569	 135.00000	 233.87738	   0.84786	   0.07140	   0.85086	  -4.81372
2187584.70369	 135.00000	 185.05922	   0.85638	   0.07503	   0.85966	  -5.00712
2187584.93969	 135.00000	 146.35823	   0.86724	   0.07999	   0.87092	  -5.26976
2187585.17569	 135.00000	 115.77804	   0.87843	   0.08673	   0.88270	  -5.63879
2187585.41069	 135.00000	  91.67210	   0.89226	   0.09354	   0.89715	  -5.98488
2187585.65569	 135.00000	  72.51701	   0.90926	   0.09976	   0.91472	  -6.26127
2187585.88469	 135.00000	  57.36816	   0.92471	   0.10503	   0.93065	  -6.47997
2187586.12169	 135.00000	  45.36290	   0.94549	   0.10933	   0.95179	  -6.59623
2187586.35369	 135.00000	  35.93134	   0.96713	   0.11292	   0.97370	  -6.65962
2187586.60369	 135.00000	  28.40909	   0.98962	   0.11206	   0.99595	  -6.46051
2187586.81869	 135.00000	  22.48202	   1.01053	   0.10639	   1.01611	  -6.01033
2187587.08369	 135.00000	  17.79613	   1.02999	   0.09966	   1.03480	  -5.52667
2187587.33569	 135.00000	  14.06813	   1.04859	   0.09146	   1.05257	  -4.98479
2187587.55169	 135.00000	  11.14480	   1.05965	   0.07897	   1.06259	  -4.26228
2187587.81869	 135.00000	   8.81772	   1.07294	   0.07053	   1.07526	  -3.76092
2187587.99769	 135.00000	   6.97545	   1.08025	   0.06373	   1.08213	  -3.37635
2187588.21569	 135.00000	   5.51730	   1.08449	   0.05454	   1.08586	  -2.87886
2187588.48469	 135.00000	   4.36941	   1.08959	   0.04661	   1.09059	  -2.44960
2187588.81969	 135.00000	   3.45686	   1.09724	   0.03972	   1.09796	  -2.07329
2187589.23869	 135.00000	   2.73547	   1.10413	   0.03944	   1.10484	  -2.04558
2187589.76369	 135.00000	   2.16054	   1.10549	   0.04215	   1.10630	  -2.18338
2187590.42269	 135.00000	   1.70952	   1.10418	   0.04230	   1.10499	  -2.19379
2187591.25169	 135.00000	   1.35352	   1.10146	   0.04011	   1.10219	  -2.08533
2187592.29469	 135.00000	   1.07079	   1.10125	   0.03371	   1.10176	  -1.75358
2187593.60769	 135.00000	   0.84734	   1.10711	   0.02737	   1.10745	  -1.41643
2187595.26370	 135.00000	   0.67072	   1.11814	   0.02408	   1.11840	  -1.23370
2187597.35270	 135.00000	   0.53067	   1.13683	   0.02804	   1.13717	  -1.41301
2187599.98970	 135.00000	   0.41976	   1.15405	   0.04607	   1.15497	  -2.28622
2187603.32070	 135.00000	   0.33183	   1.16097	   0.07493	   1.16338	  -3.69263
2187607.52670	 135.00000	   0.26261	   1.15041	   0.10557	   1.15524	  -5.24303
2187612.83471	 135.00000	   0.20791	   1.12356	   0.12468	   1.13046	  -6.33205
2187619.53871	 135.00000	   0.16452	   1.09094	   0.11877	   1.09739	  -6.21342
2187628.01572	 135.00000	   0.13007	   1.07178	   0.08549	   1.07518	  -4.56033
2187638.70572	 135.00000	   0.10309	   1.08752	   0.03287	   1.08802	  -1.73143
2187652.21873	 135.00000	   0.08153	   1.15654	  -0.01413	   1.15663	   0.69991
2187669.31674	 135.00000	   0.06443	   1.26673	  -0.02391	   1.26696	   1.08129
2187690.90275	 135.00000	   0.05102	   1.42165	   0.04812	   1.42246	  -1.93877
2187718.14577	 135.00000	   0.04042	   1.54090	   0.23293	   1.55841	  -8.59601
2187752.64079	 135.00000	   0.03192	   1.53863	   0.49897	   1.61751	 -17.96761
2187796.18782	 135.00000	   0.02528	   1.35509	   0.74793	   1.54780	 -28.89606
2187851.25285	 135.00000	   0.01999	   1.00111	   0.84446	   1.30970	 -40.14829
2203151.68676	 136.00000	20004.45300	   0.71711	  -0.02096	   0.71742	   1.67389
2203151.82976	 136.00000	15829.12600	   0.72437	  -0.00581	   0.72439	   0.45983
2203151.97176	 136.00000	12516.70300	   0.73112	   0.00525	   0.73114	  -0.41113
2203152.11376	 136.00000	9909.44240	   0.73937	   0.01425	   0.73950	  -1.10385
2203152.27776	 136.00000	7835.48000	   0.74578	   0.02022	   0.74605	  -1.55287
2203152.47876	 136.00000	6217.24610	   0.75301	   0.02734	   0.75351	  -2.07941
2203152.71576	 136.00000	4905.29100	   0.75914	   0.03070	   0.75976	  -2.31601
2203152.95376	 136.00000	3881.27370	   0.76737	   0.03491	   0.76816	  -2.60453
2203153.19276	 136.00000	3070.98270	   0.77320	   0.03825	   0.77415	  -2.83205
2203153.43076	 136.00000	2430.77780	   0.78067	   0.04168	   0.78178	  -3.05636
2203153.66876	 136.00000	1923.15370	   0.78721	   0.04465	   0.78847	  -3.24655
2203153.90676	 136.00000	1522.43580	   0.79341	   0.04780	   0.79485	  -3.44780
2203154.14476	 136.00000	1203.84460	   0.80128	   0.04757	   0.80269	  -3.39721
2203154.38376	 136.00000	 952.86591	   0.80931	   0.05044	   0.81088	  -3.56603
2203154.62176	 136.00000	 754.27557	   0.81601	   0.05344	   0.81775	  -3.74718
2203154.85876	 136.00000	 596.71857	   0.82346	   0.05689	   0.82543	  -3.95241
2203155.09676	 136.00000	 471.96338	   0.83332	   0.05898	   0.83541	  -4.04825
2203155.33576	 136.00000	 373.20856	   0.84094	   0.06292	   0.84329	  -4.27921
2203155.57376	 136.00000	 295.47278	   0.85097	   0.06719	   0.85362	  -4.51440
2203155.81276	 136.00000	 233.87738	   0.86106	   0.07202	   0.86406	  -4.78106
2203156.05076	 136.00000	 185.05922	   0.86928	   0.07446	   0.87246	  -4.89565
2203156.28676	 136.00000	 146.35823	   0.88140	   0.07895	   0.88493	  -5.11826
2203156.52276	 136.00000	 115.77804	   0.89252	   0.08631	   0.89668	  -5.52334
2203156.75776	 136.00000	  91.67210	   0.90520	   0.09347	   0.91001	  -5.89545
2203157.00276	 136.00000	  72.51701	   0.92021	   0.09792	   0.92540	  -6.07388
2203157.23176	 136.00000	  57.36816	   0.93849	   0.10527	   0.94438	  -6.39977
2203157.46876	 136.00000	  45.36290	   0.95909	   0.10865	   0.96522	  -6.46311
2203157.70076	 136.00000	  35.93134	   0.97968	   0.11266	   0.98614	  -6.56020
2203157.95076	 136.00000	  28.40909	   1.00278	   0.11245	   1.00907	  -6.39834
2203158.16576	 136.00000	  22.48202	   1.02426	   0.10594	   1.02972	  -5.90529
2203158.43076	 136.00000	  17.79613	   1.04312	   0.10078	   1.04798	  -5.51834
2203158.68277	 136.00000	  14.06813	   1.06052	   0.09073	   1.06439	  -4.88979
2203158.89877	 136.00000	  11.14480	   1.07343	   0.08116	   1.07649	  -4.32365
2203159.16577	 136.00000	   8.81772	   1.08563	   0.06952	   1.08786	  -3.66381
2203159.34477	 136.00000	   6.97545	   1.09601	   0.06367	   1.09785	  -3.32489
2203159.56277	 136.00000	   5.51730	   1.09762	   0.05602	   1.09905	  -2.92187
2203159.83177	 136.00000	   4.36941	   1.10203	   0.04774	   1.10306	  -2.48059
2203160.16677	 136.00000	   3.45686	   1.10880	   0.04076	   1.10955	  -2.10501
2203160.58577	 136.00000	   2.73547	   1.11686	   0.03694	   1.11747	  -1.89428
2203161.11077	 136.00000	   2.16054	   1.12144	   0.03951	   1.12213	  -2.01765
2203161.76977	 136.00000	   1.70952	   1.12220	   0.04294	   1.12302	  -2.19110
2203162.59877	 136.00000	   1.35352	   1.11873	   0.04421	   1.11960	  -2.26282
2203163.64177	 136.00000	   1.07079	   1.11481	   0.04114	   1.11557	  -2.11329
2203164.95477	 136.00000	   0.84734	   1.11496	   0.03481	   1.11551	  -1.78806
2203166.61077	 136.00000	   0.67072	   1.12117	   0.02829	   1.12153	  -1.44522
2203168.69977	 136.00000	   0.53067	   1.13633	   0.02280	   1.13656	  -1.14962
2203171.33677	 136.00000	   0.41976	   1.15819	   0.02941	   1.15856	  -1.45470
2203174.66777	 136.00000	   0.33183	   1.17935	   0.05183	   1.18048	  -2.51632
2203178.87378	 136.00000	   0.26261	   1.18724	   0.08809	   1.19051	  -4.24349
2203184.18178	 136.00000	   0.20791	   1.17377	   0.12606	   1.18052	  -6.13002
2203190.88578	 136.00000	   0.16452	   1.13980	   0.14930	   1.14953	  -7.46256
2203199.36279	 136.00000	   0.13007	   1.09744	   0.14251	   1.10665	  -7.39878
2203210.05280	 136.00000	   0.10309	   1.07106	   0.09988	   1.07570	  -5.32743
2203223.56680	 136.00000	   0.08153	   1.08937	   0.03193	   1.08984	  -1.67881
2203240.66381	 136.00000	   0.06443	   1.16081	  -0.02941	   1.16118	   1.45127
2203262.24983	 136.00000	   0.05102	   1.31571	  -0.05190	   1.31673	   2.25896
2203289.49284	 136.00000	   0.04042	   1.51487	   0.03799	   1.51535	  -1.43675
2203323.98786	 136.00000	   0.03192	   1.66641	   0.27302	   1.68863	  -9.30464
2203367.53489	 136.00000	   0.02528	   1.66402	   0.60755	   1.77147	 -20.05758
2203422.59992	 136.00000	   0.01999	   1.43135	   0.93315	   1.70866	 -33.10187
2218730.31757	 137.00000	20004.45300	   0.69915	  -0.02010	   0.69944	   1.64674
2218730.46057	 137.00000	15829.12600	   0.70767	  -0.00694	   0.70771	   0.56176
2218730.60257	 137.00000	12516.70300	   0.71429	   0.00495	   0.71431	  -0.39695
2218730.74457	 137.00000	9909.44240	   0.72152	   0.01395	   0.72166	  -1.10747
2218730.90857	 137.00000	7835.48000	   0.72822	   0.02043	   0.72851	  -1.60671
2218731.10957	 137.00000	6217.24610	   0.73595	   0.02605	   0.73641	  -2.02683
2218731.34757	 137.00000	4905.29100	   0.74208	   0.03152	   0.74275	  -2.43204
2218731.58557	 137.00000	3881.27370	   0.74990	   0.03578	   0.75075	  -2.73207
2218731.82357	 137.00000	3070.98270	   0.75616	   0.03756	   0.75709	  -2.84381
2218732.06157	 137.00000	2430.77780	   0.76395	   0.04126	   0.76506	  -3.09127
2218732.29957	 137.00000	1923.15370	   0.77114	   0.04576	   0.77250	  -3.39580
2218732.53757	 137.00000	1522.43580	   0.77782	   0.04568	   0.77916	  -3.36105
2218732.77557	 137.00000	1203.84460	   0.78440	   0.04870	   0.78591	  -3.55291
2218733.01457	 137.00000	 952.86591	   0.79236	   0.05274	   0.79412	  -3.80800
2218733.25257	 137.00000	 754.27557	   0.80004	   0.05401	   0.80186	  -3.86190
2218733.48958	 137.00000	 596.71857	   0.80814	   0.05776	   0.81020	  -4.08781
2218733.72758	 137.00000	 471.96338	   0.81603	   0.05882	   0.81814	  -4.12302
2218733.96658	 137.00000	 373.20856	   0.82375	   0.06471	   0.82629	  -4.49140
2218734.20458	 137.00000	 295.47278	   0.83263	   0.06586	   0.83523	  -4.52266
2218734.44358	 137.00000	 233.87738	   0.84274	   0.07141	   0.84576	  -4.84323
2218734.68158	 137.00000	 185.05922	   0.85077	   0.07471	   0.85404	  -5.01885
2218734.91758	 137.00000	 146.35823	   0.86283	   0.07862	   0.86641	  -5.20662
2218735.15358	 137.00000	 115.77804	   0.87553	   0.08579	   0.87973	  -5.59640
2218735.38858	 137.00000	  91.67210	   0.88830	   0.09130	   0.89298	  -5.86833
2218735.63358	 137.00000	  72.51701	   0.90278	   0.09946	   0.90824	  -6.28698
2218735.86258	 137.00000	  57.36816	   0.92086	   0.10446	   0.92677	  -6.47164
2218736.09958	 137.00000	  45.36290	   0.94095	   0.10987	   0.94734	  -6.66010
2218736.33158	 137.00000	  35.93134	   0.96057	   0.11365	   0.96727	  -6.74761
2218736.58258	 137.00000	  28.40909	   0.98452	   0.10979	   0.99062	  -6.36309
2218736.79658	 137.00000	  22.48202	   1.00560	   0.10615	   1.01118	  -6.02575
2218737.06158	 137.00000	  17.79613	   1.02515	   0.10000	   1.03001	  -5.57141
2218737.31358	 137.00000	  14.06813	   1.04338	   0.08886	   1.04716	  -4.86800
2218737.52958	 137.00000	  11.14480	   1.05389	   0.07940	   1.05688	  -4.30848
2218737.79758	 137.00000	   8.81772	   1.06663	   0.06897	   1.06886	  -3.69983
2218737.97558	 137.00000	   6.97545	   1.07747	   0.06152	   1.07923	  -3.26774
2218738.19358	 137.00000	   5.51730	   1.07941	   0.05391	   1.08075	  -2.85940
2218738.46258	 137.00000	   4.36941	   1.08314	   0.04785	   1.08420	  -2.52972
2218738.79758	 137.00000	   3.45686	   1.08898	   0.03949	   1.08970	  -2.07708
2218739.21658	 137.00000	   2.73547	   1.09685	   0.03586	   1.09744	  -1.87251
2218739.74158	 137.00000	   2.16054	   1.10336	   0.03758	   1.10400	  -1.95047
2218740.40058	 137.00000	   1.70952	   1.10490	   0.04167	   1.10568	  -2.15993
2218741.22958	 137.00000	   1.35352	   1.10166	   0.04450	   1.10255	  -2.31330
2218742.27258	 137.00000	   1.07079	   1.09710	   0.04240	   1.09792	  -2.21341
2218743.58658	 137.00000	   0.84734	   1.09548	   0.03648	   1.09608	  -1.90726
2218745.24158	 137.00000	   0.67072	   1.10014	   0.02942	   1.10053	  -1.53205
2218747.33058	 137.00000	   0.53067	   1.11370	   0.02271	   1.11393	  -1.16831
2218749.96758	 137.00000	   0.41976	   1.13541	   0.02621	   1.13572	  -1.32223
2218753.29859	 137.00000	   0.33183	   1.15981	   0.04518	   1.16069	  -2.23075
2218757.50459	 137.00000	   0.26261	   1.17270	   0.08038	   1.17545	  -3.92104
2218762.81259	 137.00000	   0.20791	   1.16522	   0.12214	   1.17160	  -5.98405
2218769.51660	 137.00000	   0.16452	   1.13370	   0.15358	   1.14406	  -7.71452
2218777.99360	 137.00000	   0.13007	   1.08863	   0.15551	   1.09968	  -8.12964
2218788.68361	 137.00000	   0.10309	   1.05183	   0.12025	   1.05869	  -6.52202
2218802.19762	 137.00000	   0.08153	   1.05436	   0.05267	   1.05568	  -2.85963
2218819.29463	 137.00000	   0.06443	   1.10822	  -0.01557	   1.10833	   0.80484
2218840.88164	 137.00000	   0.05102	   1.25411	  -0.06471	   1.25578	   2.95393
2218868.12366	 137.00000	   0.04042	   1.46014	  -0.01070	   1.46018	   0.41992
2218902.61868	 137.00000	   0.03192	   1.65131	   0.19514	   1.66280	  -6.73970
2218946.16570	 137.00000	   0.02528	   1.70917	   0.53419	   1.79071	 -17.35615
2219001.23073	 137.00000	   0.01999	   1.53638	   0.90813	   1.78470	 -30.58674
2234308.50030	 138.00000	20004.45300	   0.66894	  -0.02158	   0.66929	   1.84810
2234308.64330	 138.00000	15829.12600	   0.67653	  -0.00745	   0.67657	   0.63060
2234308.78530	 138.00000	12516.70300	   0.68324	   0.00533	   0.68326	  -0.44730
2234308.92730	 138.00000	9909.44240	   0.69161	   0.01398	   0.69175	  -1.15837
2234309.09130	 138.00000	7835.48000	   0.69665	   0.02130	   0.69698	  -1.75105
2234309.29230	 138.00000	6217.24610	   0.70466	   0.02767	   0.70521	  -2.24868
2234309.53030	 138.00000	4905.29100	   0.71120	   0.03120	   0.71189	  -2.51170
2234309.76930	 138.00000	3881.27370	   0.71825	   0.03460	   0.71908	  -2.75777
2234310.00730	 138.00000	3070.98270	   0.72673	   0.03963	   0.72781	  -3.12113
2234310.24530	 138.00000	2430.77780	   0.73316	   0.04147	   0.73433	  -3.23737
2234310.48330	 138.00000	1923.15370	   0.73818	   0.04359	   0.73947	  -3.37920
2234310.72130	 138.00000	1522.43580	   0.74680	   0.04712	   0.74829	  -3.61034
2234310.95930	 138.00000	1203.84460	   0.75382	   0.04817	   0.75535	  -3.65596
2234311.19830	 138.00000	 952.86591	   0.75994	   0.05133	   0.76167	  -3.86411
2234311.43630	 138.00000	 754.27557	   0.76983	   0.05322	   0.77167	  -3.95451
2234311.67330	 138.00000	 596.71857	   0.77815	   0.05589	   0.78015	  -4.10829
2234311.91130	 138.00000	 471.96338	   0.78423	   0.05906	   0.78645	  -4.30687
2234312.15030	 138.00000	 373.20856	   0.79336	   0.06105	   0.79571	  -4.40001
2234312.38830	 138.00000	 295.47278	   0.80083	   0.06700	   0.80363	  -4.78266
2234312.62730	 138.00000	 233.87738	   0.81128	   0.06946	   0.81425	  -4.89387
2234312.86530	 138.00000	 185.05922	   0.81966	   0.07523	   0.82311	  -5.24413
2234313.10130	 138.00000	 146.35823	   0.83091	   0.07899	   0.83465	  -5.43075
2234313.33730	 138.00000	 115.77804	   0.84450	   0.08426	   0.84870	  -5.69813
2234313.57230	 138.00000	  91.67210	   0.85595	   0.09318	   0.86100	  -6.21270
2234313.81730	 138.00000	  72.51701	   0.87287	   0.09829	   0.87839	  -6.42492
2234314.04630	 138.00000	  57.36816	   0.88931	   0.10474	   0.89546	  -6.71743
2234314.28330	 138.00000	  45.36290	   0.91030	   0.11007	   0.91693	  -6.89448
2234314.51530	 138.00000	  35.93134	   0.93042	   0.11201	   0.93714	  -6.86479
2234314.76530	 138.00000	  28.40909	   0.95373	   0.10901	   0.95994	  -6.52075
2234314.98030	 138.00000	  22.48202	   0.97519	   0.10473	   0.98080	  -6.12998
2234315.24530	 138.00000	  17.79613	   0.99417	   0.09861	   0.99905	  -5.66426
2234315.49730	 138.00000	  14.06813	   1.01125	   0.09047	   1.01529	  -5.11224
2234315.71330	 138.00000	  11.14480	   1.02462	   0.07916	   1.02767	  -4.41779
2234315.98030	 138.00000	   8.81772	   1.03662	   0.06881	   1.03891	  -3.79786
2234316.15930	 138.00000	   6.97545	   1.04465	   0.06370	   1.04659	  -3.48939
2234316.37730	 138.00000	   5.51730	   1.04734	   0.05349	   1.04870	  -2.92387
2234316.64630	 138.00000	   4.36941	   1.05206	   0.04618	   1.05307	  -2.51313
2234316.98130	 138.00000	   3.45686	   1.06078	   0.03901	   1.06150	  -2.10622
2234317.40031	 138.00000	   2.73547	   1.06725	   0.03880	   1.06795	  -2.08209
2234317.92531	 138.00000	   2.16054	   1.07015	   0.04144	   1.07095	  -2.21769
2234318.58431	 138.00000	   1.70952	   1.06798	   0.04294	   1.06884	  -2.30255
2234319.41331	 138.00000	   1.35352	   1.06493	   0.04137	   1.06574	  -2.22449
2234320.45631	 138.00000	   1.07079	   1.06424	   0.03551	   1.06483	  -1.91085
2234321.76931	 138.00000	   0.84734	   1.06906	   0.02768	   1.06941	  -1.48328
2234323.42531	 138.00000	   0.67072	   1.08013	   0.02415	   1.08040	  -1.28086
2234325.51431	 138.00000	   0.53067	   1.09805	   0.02648	   1.09837	  -1.38129
2234328.15131	 138.00000	   0.41976	   1.11707	   0.04228	   1.11787	  -2.16742
2234331.48231	 138.00000	   0.33183	   1.12706	   0.07078	   1.12928	  -3.59358
2234335.68832	 138.00000	   0.26261	   1.11914	   0.10370	   1.12393	  -5.29401
2234340.99632	 138.00000	   0.20791	   1.09382	   0.12718	   1.10119	  -6.63220
2234347.70032	 138.00000	   0.16452	   1.05925	   0.12715	   1.06686	  -6.84507
2234356.17733	 138.00000	   0.13007	   1.03414	   0.09762	   1.03874	  -5.39277
2234366.86733	 138.00000	   0.10309	   1.04124	   0.04409	   1.04218	  -2.42457
2234380.38134	 138.00000	   0.08153	   1.10141	  -0.01042	   1.10146	   0.54204
2234397.47835	 138.00000	   0.06443	   1.20715	  -0.03192	   1.20758	   1.51469
2234419.06537	 138.00000	   0.05102	   1.36783	   0.02158	   1.36800	  -0.90400
2234446.30738	 138.00000	   0.04042	   1.50882	   0.19239	   1.52104	  -7.26653
2234480.80240	 138.00000	   0.03192	   1.53905	   0.46188	   1.60686	 -16.70490
2234524.34943	 138.00000	   0.02528	   1.38491	   0.73967	   1.57007	 -28.10642
2234579.41446	 138.00000	   0.01999	   1.03953	   0.89026	   1.36865	 -40.57698
2249861.30203	 139.00000	20004.45300	   0.67253	  -0.01975	   0.67282	   1.68174
2249861.44503	 139.00000	15829.12600	   0.67837	  -0.00728	   0.67841	   0.61473
2249861.58703	 139.00000	12516.70300	   0.68630	   0.00465	   0.68631	  -0.38804
2249861.72903	 139.00000	9909.44240	   0.69371	   0.01457	   0.69387	  -1.20354
2249861.89303	 139.00000	7835.48000	   0.69999	   0.02039	   0.70029	  -1.66812
2249862.09403	 139.00000	6217.24610	   0.70786	   0.02762	   0.70840	  -2.23475
2249862.33203	 139.00000	4905.29100	   0.71485	   0.03134	   0.71554	  -2.51005
2249862.57003	 139.00000	3881.27370	   0.72205	   0.03517	   0.72290	  -2.78872
2249862.80803	 139.00000	3070.98270	   0.72719	   0.03852	   0.72821	  -3.03219
2249863.04703	 139.00000	2430.77780	   0.73450	   0.04188	   0.73569	  -3.26350
2249863.28503	 139.00000	1923.15370	   0.74200	   0.04400	   0.74330	  -3.39387
2249863.52303	 139.00000	1522.43580	   0.74970	   0.04758	   0.75121	  -3.63105
2249863.76103	 139.00000	1203.84460	   0.75565	   0.04915	   0.75725	  -3.72121
2249864.00003	 139.00000	 952.86591	   0.76310	   0.05006	   0.76474	  -3.75293
2249864.23803	 139.00000	 754.27557	   0.77190	   0.05268	   0.77369	  -3.90409
2249864.47503	 139.00000	 596.71857	   0.77975	   0.05657	   0.78180	  -4.14939
2249864.71303	 139.00000	 471.96338	   0.78633	   0.05930	   0.78857	  -4.31287
2249864.95203	 139.00000	 373.20856	   0.79590	   0.06340	   0.79842	  -4.55467
2249865.18903	 139.00000	 295.47278	   0.80386	   0.06664	   0.80662	  -4.73910
2249865.42903	 139.00000	 233.87738	   0.81405	   0.07091	   0.81714	  -4.97860
2249865.66703	 139.00000	 185.05922	   0.82325	   0.07537	   0.82669	  -5.23077
2249865.90303	 139.00000	 146.35823	   0.83465	   0.08059	   0.83853	  -5.51523
2249866.13903	 139.00000	 115.77804	   0.84557	   0.08588	   0.84992	  -5.79938
2249866.37403	 139.00000	  91.67210	   0.85771	   0.09094	   0.86252	  -6.05206
2249866.61903	 139.00000	  72.51701	   0.87456	   0.09812	   0.88005	  -6.40178
2249866.84803	 139.00000	  57.36816	   0.89225	   0.10504	   0.89841	  -6.71441
2249867.08503	 139.00000	  45.36290	   0.91109	   0.10978	   0.91768	  -6.87077
2249867.31703	 139.00000	  35.93134	   0.93295	   0.11140	   0.93958	  -6.80942
2249867.56703	 139.00000	  28.40909	   0.95643	   0.10963	   0.96269	  -6.53909
2249867.78203	 139.00000	  22.48202	   0.97870	   0.10730	   0.98457	  -6.25660
2249868.04703	 139.00000	  17.79613	   0.99731	   0.09909	   1.00222	  -5.67409
2249868.29903	 139.00000	  14.06813	   1.01555	   0.08844	   1.01939	  -4.97736
2249868.51503	 139.00000	  11.14480	   1.02751	   0.07956	   1.03058	  -4.42747
2249868.78103	 139.00000	   8.81772	   1.03822	   0.06922	   1.04052	  -3.81453
2249868.96003	 139.00000	   6.97545	   1.04738	   0.06438	   1.04935	  -3.51747
2249869.17804	 139.00000	   5.51730	   1.05075	   0.05418	   1.05215	  -2.95154
2249869.44704	 139.00000	   4.36941	   1.05540	   0.04602	   1.05640	  -2.49680
2249869.78204	 139.00000	   3.45686	   1.06139	   0.03981	   1.06214	  -2.14796
2249870.20104	 139.00000	   2.73547	   1.06865	   0.03733	   1.06930	  -2.00079
2249870.72604	 139.00000	   2.16054	   1.07392	   0.04001	   1.07467	  -2.13379
2249871.38504	 139.00000	   1.70952	   1.07267	   0.04237	   1.07351	  -2.26211
2249872.21404	 139.00000	   1.35352	   1.06896	   0.04264	   1.06981	  -2.28402
2249873.25704	 139.00000	   1.07079	   1.06716	   0.03752	   1.06782	  -2.01345
2249874.57004	 139.00000	   0.84734	   1.06888	   0.03007	   1.06930	  -1.61132
2249876.22604	 139.00000	   0.67072	   1.07851	   0.02462	   1.07879	  -1.30782
2249878.31504	 139.00000	   0.53067	   1.09563	   0.02397	   1.09589	  -1.25338
2249880.95204	 139.00000	   0.41976	   1.11680	   0.03576	   1.11737	  -1.83394
2249884.28304	 139.00000	   0.33183	   1.13242	   0.06240	   1.13414	  -3.15395
2249888.48905	 139.00000	   0.26261	   1.13075	   0.09865	   1.13504	  -4.98589
2249893.79705	 139.00000	   0.20791	   1.10987	   0.12907	   1.11735	  -6.63304
2249900.50105	 139.00000	   0.16452	   1.07325	   0.13928	   1.08225	  -7.39434
2249908.97806	 139.00000	   0.13007	   1.03971	   0.11783	   1.04636	  -6.46551
2249919.66807	 139.00000	   0.10309	   1.03120	   0.06706	   1.03338	  -3.72081
2249933.18207	 139.00000	   0.08153	   1.07395	   0.00348	   1.07395	  -0.18582
2249950.27908	 139.00000	   0.06443	   1.16528	  -0.03736	   1.16588	   1.83634
2249971.86610	 139.00000	   0.05102	   1.33114	  -0.01845	   1.33127	   0.79429
2249999.10811	 139.00000	   0.04042	   1.50372	   0.12274	   1.50872	  -4.66634
2250033.60313	 139.00000	   0.03192	   1.58756	   0.38789	   1.63426	 -13.73018
2250077.15016	 139.00000	   0.02528	   1.49262	   0.70141	   1.64921	 -25.16968
2250132.21519	 139.00000	   0.01999	   1.18012	   0.93335	   1.50460	 -38.34012
2265405.82830	 140.00000	20004.45300	   0.64879	  -0.01999	   0.64910	   1.76523
2265405.97130	 140.00000	15829.12600	   0.65749	  -0.00723	   0.65753	   0.62996
2265406.11330	 140.00000	12516.70300	   0.66538	   0.00464	   0.66539	  -0.39954
2265406.25530	 140.00000	9909.44240	   0.67361	   0.01347	   0.67374	  -1.14598
2265406.41930	 140.00000	7835.48000	   0.67875	   0.02091	   0.67908	  -1.76468
2265406.62030	 140.00000	6217.24610	   0.68667	   0.02614	   0.68717	  -2.18025
2265406.85830	 140.00000	4905.29100	   0.69355	   0.03085	   0.69423	  -2.54695
2265407.09730	 140.00000	3881.27370	   0.70118	   0.03626	   0.70212	  -2.96018
2265407.33530	 140.00000	3070.98270	   0.70738	   0.03844	   0.70842	  -3.11073
2265407.57330	 140.00000	2430.77780	   0.71491	   0.04098	   0.71609	  -3.28098
2265407.81130	 140.00000	1923.15370	   0.72237	   0.04471	   0.72375	  -3.54186
2265408.04930	 140.00000	1522.43580	   0.72921	   0.04710	   0.73073	  -3.69567
2265408.28730	 140.00000	1203.84460	   0.73421	   0.04910	   0.73585	  -3.82608
2265408.52630	 140.00000	 952.86591	   0.74348	   0.05124	   0.74524	  -3.94266
2265408.76430	 140.00000	 754.27557	   0.75022	   0.05419	   0.75217	  -4.13181
2265409.00130	 140.00000	 596.71857	   0.75841	   0.05520	   0.76041	  -4.16286
2265409.23930	 140.00000	 471.96338	   0.76574	   0.06046	   0.76812	  -4.51450
2265409.47830	 140.00000	 373.20856	   0.77403	   0.06190	   0.77650	  -4.57194
2265409.71630	 140.00000	 295.47278	   0.78497	   0.06630	   0.78777	  -4.82765
2265409.95530	 140.00000	 233.87738	   0.79203	   0.07025	   0.79514	  -5.06877
2265410.19330	 140.00000	 185.05922	   0.80360	   0.07390	   0.80699	  -5.25438
2265410.42930	 140.00000	 146.35823	   0.81445	   0.07879	   0.81826	  -5.52561
2265410.66530	 140.00000	 115.77804	   0.82508	   0.08594	   0.82954	  -5.94660
2265410.90030	 140.00000	  91.67210	   0.83955	   0.09219	   0.84460	  -6.26639
2265411.14530	 140.00000	  72.51701	   0.85466	   0.09877	   0.86035	  -6.59226
2265411.37430	 140.00000	  57.36816	   0.87232	   0.10550	   0.87868	  -6.89603
2265411.61130	 140.00000	  45.36290	   0.89124	   0.11096	   0.89812	  -7.09670
2265411.84330	 140.00000	  35.93134	   0.91237	   0.11246	   0.91927	  -7.02676
2265412.09430	 140.00000	  28.40909	   0.93661	   0.11063	   0.94312	  -6.73637
2265412.30830	 140.00000	  22.48202	   0.95731	   0.10598	   0.96316	  -6.31734
2265412.57330	 140.00000	  17.79613	   0.97730	   0.10037	   0.98244	  -5.86386
2265412.82530	 140.00000	  14.06813	   0.99408	   0.09128	   0.99826	  -5.24630
2265413.04130	 140.00000	  11.14480	   1.00583	   0.08023	   1.00903	  -4.56028
2265413.30930	 140.00000	   8.81772	   1.02067	   0.07066	   1.02312	  -3.95994
2265413.48730	 140.00000	   6.97545	   1.02761	   0.06451	   1.02963	  -3.59215
2265413.70530	 140.00000	   5.51730	   1.03143	   0.05421	   1.03285	  -3.00886
2265413.97430	 140.00000	   4.36941	   1.03731	   0.04639	   1.03835	  -2.56085
2265414.30930	 140.00000	   3.45686	   1.04502	   0.04015	   1.04579	  -2.20034
2265414.72830	 140.00000	   2.73547	   1.05141	   0.04115	   1.05222	  -2.24103
2265415.25330	 140.00000	   2.16054	   1.05257	   0.04253	   1.05343	  -2.31390
2265415.91230	 140.00000	   1.70952	   1.05048	   0.04207	   1.05132	  -2.29328
2265416.74130	 140.00000	   1.35352	   1.04811	   0.03858	   1.04882	  -2.10808
2265417.78430	 140.00000	   1.07079	   1.04916	   0.03240	   1.04966	  -1.76910
2265419.09830	 140.00000	   0.84734	   1.05641	   0.02604	   1.05673	  -1.41216
2265420.75331	 140.00000	   0.67072	   1.06906	   0.02456	   1.06934	  -1.31609
2265422.84231	 140.00000	   0.53067	   1.08701	   0.03106	   1.08745	  -1.63685
2265425.47931	 140.00000	   0.41976	   1.10250	   0.05068	   1.10366	  -2.63192
2265428.81031	 140.00000	   0.33183	   1.10505	   0.08037	   1.10797	  -4.15987
2265433.01631	 140.00000	   0.26261	   1.09045	   0.10838	   1.09582	  -5.67608
2265438.32432	 140.00000	   0.20791	   1.06248	   0.12088	   1.06933	  -6.49081
2265445.02832	 140.00000	   0.16452	   1.03342	   0.10912	   1.03917	  -6.02754
2265453.50533	 140.00000	   0.13007	   1.02127	   0.07199	   1.02381	  -4.03208
2265464.19533	 140.00000	   0.10309	   1.04798	   0.02104	   1.04819	  -1.15006
2265477.70934	 140.00000	   0.08153	   1.12698	  -0.01815	   1.12712	   0.92253
2265494.80635	 140.00000	   0.06443	   1.24205	  -0.01191	   1.24211	   0.54935
2265516.39336	 140.00000	   0.05102	   1.38899	   0.08521	   1.39160	  -3.51061
2265543.63538	 140.00000	   0.04042	   1.47839	   0.28905	   1.50638	 -11.06284
2265578.13040	 140.00000	   0.03192	   1.43240	   0.54770	   1.53354	 -20.92492
2265621.67743	 140.00000	   0.02528	   1.21108	   0.75442	   1.42684	 -31.92007
2265676.74246	 140.00000	   0.01999	   0.85170	   0.78310	   1.15699	 -42.59694
2280928.68080	 141.00000	20004.45300	   0.65023	  -0.02010	   0.65054	   1.77035
2280928.82380	 141.00000	15829.12600	   0.65829	  -0.00605	   0.65832	   0.52694
2280928.96580	 141.00000	12516.70300	   0.66599	   0.00549	   0.66601	  -0.47231
2280929.10780	 141.00000	9909.44240	   0.67168	   0.01351	   0.67182	  -1.15230
2280929.27180	 141.00000	7835.48000	   0.67973	   0.02084	   0.68005	  -1.75647
2280929.47280	 141.00000	6217.24610	   0.68614	   0.02536	   0.68660	  -2.11691
2280929.71080	 141.00000	4905.29100	   0.69252	   0.03233	   0.69328	  -2.67326
2280929.94880	 141.00000	3881.27370	   0.69928	   0.03628	   0.70022	  -2.96980
2280930.18680	 141.00000	3070.98270	   0.70604	   0.03842	   0.70708	  -3.11454
2280930.42480	 141.00000	2430.77780	   0.71323	   0.04158	   0.71444	  -3.33649
2280930.66380	 141.00000	1923.15370	   0.72051	   0.04489	   0.72191	  -3.56544
2280930.90180	 141.00000	1522.43580	   0.72775	   0.04688	   0.72926	  -3.68560
2280931.13980	 141.00000	1203.84460	   0.73551	   0.04796	   0.73707	  -3.73089
2280931.37780	 141.00000	 952.86591	   0.74149	   0.05129	   0.74326	  -3.95687
2280931.61680	 141.00000	 754.27557	   0.75066	   0.05374	   0.75258	  -4.09512
2280931.85380	 141.00000	 596.71857	   0.75862	   0.05552	   0.76065	  -4.18564
2280932.09080	 141.00000	 471.96338	   0.76585	   0.05805	   0.76805	  -4.33452
2280932.33080	 141.00000	 373.20856	   0.77504	   0.06340	   0.77763	  -4.67647
2280932.56780	 141.00000	 295.47278	   0.78329	   0.06566	   0.78604	  -4.79182
2280932.80780	 141.00000	 233.87738	   0.79264	   0.07082	   0.79580	  -5.10597
2280933.04580	 141.00000	 185.05922	   0.80283	   0.07382	   0.80622	  -5.25383
2280933.28180	 141.00000	 146.35823	   0.81343	   0.08083	   0.81743	  -5.67464
2280933.51780	 141.00000	 115.77804	   0.82450	   0.08419	   0.82879	  -5.83056
2280933.75280	 141.00000	  91.67210	   0.83866	   0.09208	   0.84370	  -6.26558
2280933.99780	 141.00000	  72.51701	   0.85399	   0.09950	   0.85977	  -6.64562
2280934.22680	 141.00000	  57.36816	   0.87119	   0.10691	   0.87772	  -6.99634
2280934.46380	 141.00000	  45.36290	   0.89225	   0.11109	   0.89914	  -7.09702
2280934.69580	 141.00000	  35.93134	   0.91303	   0.11286	   0.91998	  -7.04664
2280934.94580	 141.00000	  28.40909	   0.93504	   0.11281	   0.94182	  -6.87949
2280935.16080	 141.00000	  22.48202	   0.95621	   0.10830	   0.96233	  -6.46201
2280935.42580	 141.00000	  17.79613	   0.97737	   0.10100	   0.98258	  -5.90017
2280935.67780	 141.00000	  14.06813	   0.99604	   0.09051	   1.00014	  -5.19201
2280935.89380	 141.00000	  11.14480	   1.00766	   0.08228	   1.01101	  -4.66837
2280936.16080	 141.00000	   8.81772	   1.01875	   0.07087	   1.02121	  -3.97923
2280936.33980	 141.00000	   6.97545	   1.02957	   0.06157	   1.03141	  -3.42230
2280936.55780	 141.00000	   5.51730	   1.03400	   0.05730	   1.03559	  -3.17189
2280936.82680	 141.00000	   4.36941	   1.03683	   0.04922	   1.03800	  -2.71811
2280937.16181	 141.00000	   3.45686	   1.04140	   0.04135	   1.04222	  -2.27353
2280937.58081	 141.00000	   2.73547	   1.04839	   0.03601	   1.04901	  -1.96696
2280938.10581	 141.00000	   2.16054	   1.05622	   0.03570	   1.05682	  -1.93570
2280938.76481	 141.00000	   1.70952	   1.05929	   0.03969	   1.06003	  -2.14599
2280939.59381	 141.00000	   1.35352	   1.05765	   0.04452	   1.05858	  -2.41046
2280940.63681	 141.00000	   1.07079	   1.05331	   0.04562	   1.05429	  -2.48002
2280941.94981	 141.00000	   0.84734	   1.04950	   0.04116	   1.05031	  -2.24598
2280943.60581	 141.00000	   0.67072	   1.05030	   0.03451	   1.05087	  -1.88185
2280945.69481	 141.00000	   0.53067	   1.05961	   0.02581	   1.05992	  -1.39539
2280948.33181	 141.00000	   0.41976	   1.08039	   0.02254	   1.08063	  -1.19540
2280951.66281	 141.00000	   0.33183	   1.10691	   0.03481	   1.10745	  -1.80122
2280955.86882	 141.00000	   0.26261	   1.12945	   0.06542	   1.13134	  -3.31493
2280961.17682	 141.00000	   0.20791	   1.13442	   0.11049	   1.13979	  -5.56318
2280967.88082	 141.00000	   0.16452	   1.11180	   0.15419	   1.12245	  -7.89568
2280976.35783	 141.00000	   0.13007	   1.06508	   0.17608	   1.07954	  -9.38743
2280987.04783	 141.00000	   0.10309	   1.01432	   0.15785	   1.02653	  -8.84523
2281000.56184	 141.00000	   0.08153	   0.98911	   0.09753	   0.99391	  -5.63114
2281017.65885	 141.00000	   0.06443	   1.01416	   0.01955	   1.01435	  -1.10433
2281039.24587	 141.00000	   0.05102	   1.13067	  -0.06512	   1.13254	   3.29631
2281066.48788	 141.00000	   0.04042	   1.33638	  -0.07136	   1.33828	   3.05656
2281100.98290	 141.00000	   0.03192	   1.57542	   0.06813	   1.57690	  -2.47626
2281144.52993	 141.00000	   0.02528	   1.73651	   0.38008	   1.77762	 -12.34610
2281199.59496	 141.00000	   0.01999	   1.69151	   0.81014	   1.87551	 -25.59182
2296441.80363	 142.00000	20004.45300	   0.65932	  -0.02072	   0.65965	   1.80010
2296441.94663	 142.00000	15829.12600	   0.66593	  -0.00506	   0.66595	   0.43502
2296442.08863	 142.00000	12516.70300	   0.67184	   0.00605	   0.67187	  -0.51559
2296442.23063	 142.00000	9909.44240	   0.68086	   0.01410	   0.68101	  -1.18607
2296442.39463	 142.00000	7835.48000	   0.68711	   0.02111	   0.68743	  -1.75948
2296442.59563	 142.00000	6217.24610	   0.69510	   0.02650	   0.69561	  -2.18326
2296442.83363	 142.00000	4905.29100	   0.69974	   0.03110	   0.70043	  -2.54502
2296443.07263	 142.00000	3881.27370	   0.70679	   0.03552	   0.70769	  -2.87667
2296443.31063	 142.00000	3070.98270	   0.71490	   0.03813	   0.71591	  -3.05287
2296443.54863	 142.00000	2430.77780	   0.72195	   0.04112	   0.72312	  -3.25982
2296443.78663	 142.00000	1923.15370	   0.72861	   0.04340	   0.72991	  -3.40899
2296444.02463	 142.00000	1522.43580	   0.73766	   0.04615	   0.73910	  -3.57954
2296444.26263	 142.00000	1203.84460	   0.74291	   0.05032	   0.74462	  -3.87473
2296444.50163	 142.00000	 952.86591	   0.75134	   0.05185	   0.75312	  -3.94767
2296444.73963	 142.00000	 754.27557	   0.75733	   0.05484	   0.75932	  -4.14190
2296444.97663	 142.00000	 596.71857	   0.76660	   0.05692	   0.76871	  -4.24614
2296445.21463	 142.00000	 471.96338	   0.77367	   0.06005	   0.77600	  -4.43855
2296445.45363	 142.00000	 373.20856	   0.78332	   0.06311	   0.78586	  -4.60611
2296445.69063	 142.00000	 295.47278	   0.79064	   0.06652	   0.79343	  -4.80915
2296445.93063	 142.00000	 233.87738	   0.80124	   0.07220	   0.80448	  -5.14932
2296446.16863	 142.00000	 185.05922	   0.81048	   0.07508	   0.81395	  -5.29244
2296446.40463	 142.00000	 146.35823	   0.82108	   0.08049	   0.82501	  -5.59860
2296446.64063	 142.00000	 115.77804	   0.83344	   0.08572	   0.83784	  -5.87244
2296446.87563	 142.00000	  91.67210	   0.84545	   0.09333	   0.85059	  -6.29933
2296447.12063	 142.00000	  72.51701	   0.86170	   0.09921	   0.86739	  -6.56749
2296447.34963	 142.00000	  57.36816	   0.87979	   0.10604	   0.88616	  -6.87252
2296447.58663	 142.00000	  45.36290	   0.89946	   0.11057	   0.90623	  -7.00832
2296447.81863	 142.00000	  35.93134	   0.92043	   0.11239	   0.92727	  -6.96168
2296448.06863	 142.00000	  28.40909	   0.94426	   0.11160	   0.95083	  -6.74058
2296448.28363	 142.00000	  22.48202	   0.96567	   0.10779	   0.97167	  -6.36936
2296448.54863	 142.00000	  17.79613	   0.98425	   0.10044	   0.98936	  -5.82698
2296448.80063	 142.00000	  14.06813	   1.00232	   0.09151	   1.00649	  -5.21670
2296449.01663	 142.00000	  11.14480	   1.01429	   0.08191	   1.01759	  -4.61713
2296449.28363	 142.00000	   8.81772	   1.02905	   0.07013	   1.03144	  -3.89881
2296449.46263	 142.00000	   6.97545	   1.03726	   0.06474	   1.03927	  -3.57166
2296449.68063	 142.00000	   5.51730	   1.04039	   0.05431	   1.04181	  -2.98845
2296449.94963	 142.00000	   4.36941	   1.04488	   0.04706	   1.04594	  -2.57903
2296450.28463	 142.00000	   3.45686	   1.05168	   0.04130	   1.05249	  -2.24871
2296450.70363	 142.00000	   2.73547	   1.05951	   0.03888	   1.06022	  -2.10179
2296451.22863	 142.00000	   2.16054	   1.06305	   0.04071	   1.06383	  -2.19294
2296451.88763	 142.00000	   1.70952	   1.06165	   0.04277	   1.06251	  -2.30688
2296452.71663	 142.00000	   1.35352	   1.05836	   0.04221	   1.05921	  -2.28414
2296453.75963	 142.00000	   1.07079	   1.05755	   0.03704	   1.05820	  -2.00620
2296455.07263	 142.00000	   0.84734	   1.06032	   0.03000	   1.06075	  -1.62062
2296456.72864	 142.00000	   0.67072	   1.06963	   0.02502	   1.06993	  -1.33972
2296458.81764	 142.00000	   0.53067	   1.08770	   0.02550	   1.08800	  -1.34302
2296461.45464	 142.00000	   0.41976	   1.10880	   0.03839	   1.10947	  -1.98305
2296464.78564	 142.00000	   0.33183	   1.12144	   0.06674	   1.12343	  -3.40606
2296468.99164	 142.00000	   0.26261	   1.11716	   0.10162	   1.12177	  -5.19725
2296474.29965	 142.00000	   0.20791	   1.09419	   0.12931	   1.10181	  -6.73978
2296481.00365	 142.00000	   0.16452	   1.05827	   0.13446	   1.06678	  -7.24071
2296489.48066	 142.00000	   0.13007	   1.02843	   0.10999	   1.03430	  -6.10443
2296500.17066	 142.00000	   0.10309	   1.02606	   0.05785	   1.02769	  -3.22673
2296513.68467	 142.00000	   0.08153	   1.07639	  -0.00262	   1.07639	   0.13963
2296530.78168	 142.00000	   0.06443	   1.17587	  -0.03646	   1.17644	   1.77579
2296552.36769	 142.00000	   0.05102	   1.34109	  -0.00119	   1.34109	   0.05103
2296579.61071	 142.00000	   0.04042	   1.50051	   0.15707	   1.50871	  -5.97581
2296614.10573	 142.00000	   0.03192	   1.55951	   0.42512	   1.61641	 -15.24834
2296657.65276	 142.00000	   0.02528	   1.43818	   0.72320	   1.60978	 -26.69601
2296712.71779	 142.00000	   0.01999	   1.10890	   0.91955	   1.44057	 -39.66720
2311960.74850	 143.00000	20004.45300	   0.66591	  -0.02087	   0.66623	   1.79504
2311960.89150	 143.00000	15829.12600	   0.67246	  -0.00622	   0.67249	   0.53026
2311961.03350	 143.00000	12516.70300	   0.67850	   0.00404	   0.67851	  -0.34084
2311961.17550	 143.00000	9909.44240	   0.68798	   0.01456	   0.68813	  -1.21271
2311961.33950	 143.00000	7835.48000	   0.69413	   0.02148	   0.69446	  -1.77248
2311961.54050	 143.00000	6217.24610	   0.70310	   0.02472	   0.70354	  -2.01385
2311961.77850	 143.00000	4905.29100	   0.70844	   0.03032	   0.70909	  -2.45082
2311962.01750	 143.00000	3881.27370	   0.71541	   0.03530	   0.71628	  -2.82462
2311962.25550	 143.00000	3070.98270	   0.72245	   0.03885	   0.72349	  -3.07794
2311962.49350	 143.00000	2430.77780	   0.73003	   0.04057	   0.73116	  -3.18114
2311962.73150	 143.00000	1923.15370	   0.73695	   0.04412	   0.73827	  -3.42607
2311962.96950	 143.00000	1522.43580	   0.74461	   0.04427	   0.74593	  -3.40209
2311963.20750	 143.00000	1203.84460	   0.75108	   0.04904	   0.75268	  -3.73536
