Repository: kbm2110/Battery_Diagnostics_Thesis

# Battery_Diagnostics_Thesis
 Data-driven battery diagnostics using EIS

**Author:** Bala Manikanta Yaswanth Kanagarla
**Institution:** Technische Hochschule Ingolstadt (THI)
**Supervisor:** Prof. Dr. H.-G. Schweiger

## Overview

This project implements a machine learning framework for 
non-invasive State of Health (SoH) estimation of lithium-ion 
batteries using Electrochemical Impedance Spectroscopy (EIS).

Eight physically interpretable features are extracted from 
impedance spectra and used to train six ML models under a 
strict cell-level train-test split. The stacking ensemble 
achieves R² = 0.9122 and RMSE = 0.0234 on completely unseen 
cells.

---

File: data/raw/EIS_state_III/EIS_state_III_35C02.txt (part 19 of 38)
time/s	           cycle number	freq/Hz	           Re(Z)/Ohm	  -Im(Z)/Ohm	   |Z|/Ohm	   Phase(Z)/deg
2295762.82585	 151.00000	   5.51730	   0.97061	   0.08270	   0.97413	  -4.87025
2295763.09485	 151.00000	   4.36941	   0.97972	   0.07034	   0.98224	  -4.10633
2295763.42985	 151.00000	   3.45686	   0.98997	   0.06194	   0.99191	  -3.57993
2295763.84885	 151.00000	   2.73547	   0.99895	   0.05998	   1.00075	  -3.43623
2295764.37385	 151.00000	   2.16054	   1.00137	   0.05935	   1.00312	  -3.39203
2295765.03285	 151.00000	   1.70952	   0.99998	   0.05769	   1.00164	  -3.30168
2295765.86185	 151.00000	   1.35352	   1.00053	   0.05119	   1.00184	  -2.92876
2295766.90485	 151.00000	   1.07079	   1.00339	   0.04381	   1.00435	  -2.49994
2295768.21885	 151.00000	   0.84734	   1.01314	   0.03694	   1.01381	  -2.08837
2295769.87385	 151.00000	   0.67072	   1.02668	   0.03557	   1.02729	  -1.98400
2295771.96285	 151.00000	   0.53067	   1.04614	   0.04302	   1.04703	  -2.35494
2295774.59985	 151.00000	   0.41976	   1.06002	   0.06423	   1.06196	  -3.46748
2295777.93085	 151.00000	   0.33183	   1.06089	   0.09369	   1.06501	  -5.04668
2295782.13686	 151.00000	   0.26261	   1.04476	   0.11942	   1.05157	  -6.52081
2295787.44486	 151.00000	   0.20791	   1.01652	   0.12829	   1.02458	  -7.19307
2295794.14886	 151.00000	   0.16452	   0.99116	   0.11207	   0.99747	  -6.45117
2295802.62587	 151.00000	   0.13007	   0.98796	   0.07406	   0.99073	  -4.28691
2295813.31588	 151.00000	   0.10309	   1.02465	   0.02707	   1.02501	  -1.51333
2295826.82988	 151.00000	   0.08153	   1.11296	   0.00042	   1.11296	  -0.02150
2295843.92789	 151.00000	   0.06443	   1.22848	   0.02281	   1.22869	  -1.06350
2295865.51391	 151.00000	   0.05102	   1.36759	   0.13911	   1.37465	  -5.80825
2295892.75592	 151.00000	   0.04042	   1.43554	   0.35474	   1.47872	 -13.88035
2295927.25194	 151.00000	   0.03192	   1.36300	   0.60814	   1.49251	 -24.04539
2295970.79897	 151.00000	   0.02528	   1.12705	   0.79274	   1.37793	 -35.12162
2296025.86400	 151.00000	   0.01999	   0.76501	   0.78866	   1.09874	 -45.87201
2310447.60509	 152.00000	20004.45300	   0.48167	  -0.01641	   0.48195	   1.95154
2310447.74809	 152.00000	15829.12600	   0.48968	  -0.00253	   0.48969	   0.29646
2310447.89009	 152.00000	12516.70300	   0.49768	   0.01146	   0.49781	  -1.31940
2310448.03209	 152.00000	9909.44240	   0.50460	   0.01817	   0.50492	  -2.06279
2310448.19609	 152.00000	7835.48000	   0.51258	   0.02630	   0.51326	  -2.93775
2310448.39709	 152.00000	6217.24610	   0.51913	   0.03307	   0.52018	  -3.64460
2310448.63509	 152.00000	4905.29100	   0.52804	   0.03934	   0.52951	  -4.26055
2310448.87409	 152.00000	3881.27370	   0.53497	   0.04592	   0.53693	  -4.90576
2310449.11209	 152.00000	3070.98270	   0.54318	   0.04988	   0.54547	  -5.24711
2310449.35009	 152.00000	2430.77780	   0.55279	   0.05380	   0.55540	  -5.55922
2310449.58809	 152.00000	1923.15370	   0.55961	   0.05782	   0.56259	  -5.89925
2310449.82609	 152.00000	1522.43580	   0.57073	   0.06142	   0.57403	  -6.14243
2310450.06409	 152.00000	1203.84460	   0.57998	   0.06418	   0.58352	  -6.31421
2310450.30309	 152.00000	 952.86591	   0.59128	   0.06931	   0.59533	  -6.68559
2310450.54109	 152.00000	 754.27557	   0.59990	   0.07243	   0.60426	  -6.88481
2310450.77809	 152.00000	 596.71857	   0.61191	   0.07395	   0.61637	  -6.89083
2310451.01609	 152.00000	 471.96338	   0.62368	   0.07877	   0.62864	  -7.19820
2310451.25509	 152.00000	 373.20856	   0.63501	   0.08129	   0.64019	  -7.29459
2310451.49309	 152.00000	 295.47278	   0.64612	   0.08572	   0.65179	  -7.55674
2310451.73209	 152.00000	 233.87738	   0.65816	   0.08954	   0.66422	  -7.74689
2310451.97009	 152.00000	 185.05922	   0.67013	   0.09456	   0.67677	  -8.03194
2310452.20609	 152.00000	 146.35823	   0.68427	   0.09925	   0.69143	  -8.25264
2310452.44309	 152.00000	 115.77804	   0.69939	   0.10504	   0.70724	  -8.54132
2310452.67709	 152.00000	  91.67210	   0.71391	   0.11116	   0.72251	  -8.84991
2310452.92209	 152.00000	  72.51701	   0.72999	   0.11919	   0.73966	  -9.27332
2310453.15109	 152.00000	  57.36816	   0.75115	   0.12657	   0.76174	  -9.56459
2310453.38809	 152.00000	  45.36290	   0.77348	   0.13365	   0.78494	  -9.80335
2310453.62009	 152.00000	  35.93134	   0.79778	   0.13904	   0.80981	  -9.88629
2310453.87109	 152.00000	  28.40909	   0.82668	   0.14212	   0.83881	  -9.75503
2310454.08509	 152.00000	  22.48202	   0.85279	   0.13911	   0.86407	  -9.26480
2310454.35009	 152.00000	  17.79613	   0.87808	   0.13389	   0.88823	  -8.66988
2310454.60209	 152.00000	  14.06813	   0.90415	   0.12644	   0.91295	  -7.96060
2310454.81809	 152.00000	  11.14480	   0.92308	   0.11497	   0.93021	  -7.09995
2310455.08609	 152.00000	   8.81772	   0.94393	   0.10443	   0.94969	  -6.31295
2310455.26409	 152.00000	   6.97545	   0.95483	   0.09447	   0.95949	  -5.65054
2310455.48209	 152.00000	   5.51730	   0.96443	   0.07868	   0.96763	  -4.66417
2310455.75109	 152.00000	   4.36941	   0.97559	   0.06869	   0.97800	  -4.02735
2310456.08609	 152.00000	   3.45686	   0.98566	   0.06277	   0.98766	  -3.64362
2310456.50509	 152.00000	   2.73547	   0.99229	   0.06032	   0.99412	  -3.47876
2310457.03009	 152.00000	   2.16054	   0.99315	   0.05816	   0.99485	  -3.35157
2310457.68909	 152.00000	   1.70952	   0.99324	   0.05453	   0.99473	  -3.14262
2310458.51810	 152.00000	   1.35352	   0.99415	   0.04748	   0.99528	  -2.73410
2310459.56110	 152.00000	   1.07079	   0.99995	   0.04031	   1.00076	  -2.30864
2310460.87510	 152.00000	   0.84734	   1.01154	   0.03545	   1.01216	  -2.00712
2310462.53010	 152.00000	   0.67072	   1.02624	   0.03719	   1.02691	  -2.07563
2310464.61910	 152.00000	   0.53067	   1.04346	   0.05001	   1.04466	  -2.74407
2310467.25610	 152.00000	   0.41976	   1.05158	   0.07392	   1.05417	  -4.02089
2310470.58710	 152.00000	   0.33183	   1.04356	   0.09983	   1.04832	  -5.46452
2310474.79310	 152.00000	   0.26261	   1.02306	   0.11598	   1.02962	  -6.46771
2310480.10111	 152.00000	   0.20791	   0.99811	   0.11315	   1.00450	  -6.46746
2310486.80511	 152.00000	   0.16452	   0.98350	   0.08782	   0.98742	  -5.10286
2310495.28212	 152.00000	   0.13007	   0.99828	   0.04834	   0.99945	  -2.77247
2310505.97212	 152.00000	   0.10309	   1.05448	   0.01295	   1.05456	  -0.70348
2310519.48613	 152.00000	   0.08153	   1.15470	   0.01331	   1.15478	  -0.66061
2310536.58414	 152.00000	   0.06443	   1.26756	   0.07073	   1.26954	  -3.19392
2310558.17015	 152.00000	   0.05102	   1.36654	   0.22524	   1.38498	  -9.35951
2310585.41217	 152.00000	   0.04042	   1.36621	   0.44123	   1.43570	 -17.89831
2310619.90819	 152.00000	   0.03192	   1.22430	   0.64522	   1.38391	 -27.78980
2310663.45522	 152.00000	   0.02528	   0.95650	   0.72598	   1.20081	 -37.19841
2310718.52025	 152.00000	   0.01999	   0.63598	   0.58639	   0.86506	 -42.67667
2325165.87392	 153.00000	20004.45300	   0.48911	  -0.01584	   0.48936	   1.85451
2325166.01692	 153.00000	15829.12600	   0.49642	  -0.00151	   0.49642	   0.17400
2325166.15892	 153.00000	12516.70300	   0.50347	   0.01131	   0.50360	  -1.28632
2325166.30092	 153.00000	9909.44240	   0.51077	   0.02001	   0.51116	  -2.24312
2325166.46492	 153.00000	7835.48000	   0.51874	   0.02846	   0.51952	  -3.14072
2325166.66592	 153.00000	6217.24610	   0.52489	   0.03405	   0.52599	  -3.71152
2325166.90392	 153.00000	4905.29100	   0.53402	   0.04035	   0.53554	  -4.32054
2325167.14092	 153.00000	3881.27370	   0.54135	   0.04537	   0.54325	  -4.79104
2325167.37992	 153.00000	3070.98270	   0.55083	   0.04772	   0.55289	  -4.95139
2325167.61792	 153.00000	2430.77780	   0.55939	   0.05379	   0.56197	  -5.49283
2325167.85592	 153.00000	1923.15370	   0.56869	   0.05730	   0.57157	  -5.75346
2325168.09392	 153.00000	1522.43580	   0.57693	   0.06084	   0.58013	  -6.02009
2325168.33192	 153.00000	1203.84460	   0.58649	   0.06476	   0.59006	  -6.30064
2325168.57092	 153.00000	 952.86591	   0.59703	   0.06694	   0.60077	  -6.39702
2325168.80892	 153.00000	 754.27557	   0.60804	   0.07087	   0.61216	  -6.64834
2325169.04592	 153.00000	 596.71857	   0.61789	   0.07381	   0.62228	  -6.81166
2325169.28392	 153.00000	 471.96338	   0.62857	   0.07869	   0.63348	  -7.13598
2325169.52292	 153.00000	 373.20856	   0.64183	   0.08061	   0.64687	  -7.15892
2325169.75992	 153.00000	 295.47278	   0.65378	   0.08561	   0.65936	  -7.46043
2325169.99992	 153.00000	 233.87738	   0.66596	   0.09003	   0.67202	  -7.69929
2325170.23792	 153.00000	 185.05922	   0.67710	   0.09382	   0.68357	  -7.88907
2325170.47392	 153.00000	 146.35823	   0.69268	   0.09828	   0.69962	  -8.07525
2325170.70992	 153.00000	 115.77804	   0.70531	   0.10567	   0.71318	  -8.52078
2325170.94492	 153.00000	  91.67210	   0.72123	   0.11094	   0.72972	  -8.74496
2325171.18992	 153.00000	  72.51701	   0.73744	   0.12015	   0.74717	  -9.25365
2325171.41892	 153.00000	  57.36816	   0.75844	   0.12681	   0.76897	  -9.49193
2325171.65592	 153.00000	  45.36290	   0.78049	   0.13424	   0.79195	  -9.75898
2325171.88792	 153.00000	  35.93134	   0.80604	   0.13863	   0.81788	  -9.75878
2325172.13792	 153.00000	  28.40909	   0.83099	   0.14129	   0.84292	  -9.64951
2325172.35292	 153.00000	  22.48202	   0.85780	   0.14035	   0.86921	  -9.29198
2325172.61792	 153.00000	  17.79613	   0.88645	   0.13563	   0.89676	  -8.69890
2325172.86992	 153.00000	  14.06813	   0.91145	   0.12588	   0.92011	  -7.86352
2325173.08592	 153.00000	  11.14480	   0.93261	   0.11550	   0.93974	  -7.05968
2325173.35292	 153.00000	   8.81772	   0.94790	   0.10138	   0.95331	  -6.10441
2325173.53192	 153.00000	   6.97545	   0.96558	   0.08853	   0.96963	  -5.23840
2325173.74992	 153.00000	   5.51730	   0.97375	   0.08422	   0.97739	  -4.94305
2325174.01892	 153.00000	   4.36941	   0.97943	   0.07207	   0.98208	  -4.20825
2325174.35392	 153.00000	   3.45686	   0.98715	   0.06239	   0.98912	  -3.61643
2325174.77292	 153.00000	   2.73547	   0.99534	   0.05366	   0.99678	  -3.08610
2325175.29792	 153.00000	   2.16054	   1.00602	   0.05000	   1.00726	  -2.84510
2325175.95692	 153.00000	   1.70952	   1.01249	   0.05241	   1.01385	  -2.96308
2325176.78593	 153.00000	   1.35352	   1.01340	   0.05761	   1.01504	  -3.25384
2325177.82893	 153.00000	   1.07079	   1.01082	   0.05917	   1.01255	  -3.35018
2325179.14193	 153.00000	   0.84734	   1.00626	   0.05523	   1.00778	  -3.14174
2325180.79793	 153.00000	   0.67072	   1.00596	   0.04866	   1.00714	  -2.76958
2325182.88693	 153.00000	   0.53067	   1.01315	   0.03885	   1.01389	  -2.19573
2325185.52393	 153.00000	   0.41976	   1.03141	   0.03177	   1.03190	  -1.76426
2325188.85493	 153.00000	   0.33183	   1.06037	   0.03737	   1.06103	  -2.01850
2325193.06093	 153.00000	   0.26261	   1.08931	   0.06319	   1.09114	  -3.31975
2325198.36894	 153.00000	   0.20791	   1.10389	   0.10803	   1.10917	  -5.58955
2325205.07294	 153.00000	   0.16452	   1.09240	   0.16102	   1.10420	  -8.38498
2325213.54995	 153.00000	   0.13007	   1.05122	   0.19843	   1.06978	 -10.68973
2325224.23995	 153.00000	   0.10309	   0.99421	   0.19986	   1.01410	 -11.36617
2325237.75396	 153.00000	   0.08153	   0.95249	   0.15365	   0.96480	  -9.16366
2325254.85197	 153.00000	   0.06443	   0.95263	   0.08246	   0.95620	  -4.94722
2325276.43798	 153.00000	   0.05102	   1.03875	  -0.01979	   1.03894	   1.09147
2325303.68000	 153.00000	   0.04042	   1.23046	  -0.06982	   1.23244	   3.24771
2325338.17602	 153.00000	   0.03192	   1.49866	   0.01375	   1.49872	  -0.52578
2325381.72305	 153.00000	   0.02528	   1.74350	   0.28777	   1.76709	  -9.37245
2325436.78808	 153.00000	   0.01999	   1.82803	   0.75425	   1.97752	 -22.42122
2339862.87798	 154.00000	20004.45300	   0.48500	  -0.01617	   0.48527	   1.91005
2339863.01998	 154.00000	15829.12600	   0.49473	  -0.00097	   0.49473	   0.11230
2339863.16198	 154.00000	12516.70300	   0.50063	   0.00952	   0.50072	  -1.08894
2339863.30398	 154.00000	9909.44240	   0.50887	   0.01934	   0.50923	  -2.17604
2339863.46799	 154.00000	7835.48000	   0.51647	   0.02796	   0.51723	  -3.09838
2339863.66899	 154.00000	6217.24610	   0.52415	   0.03453	   0.52529	  -3.76888
2339863.90699	 154.00000	4905.29100	   0.53257	   0.03983	   0.53406	  -4.27712
2339864.14599	 154.00000	3881.27370	   0.53922	   0.04347	   0.54097	  -4.60921
2339864.38299	 154.00000	3070.98270	   0.54748	   0.04979	   0.54974	  -5.19627
2339864.62099	 154.00000	2430.77780	   0.55756	   0.05302	   0.56007	  -5.43165
2339864.85899	 154.00000	1923.15370	   0.56652	   0.05876	   0.56956	  -5.92190
2339865.09699	 154.00000	1522.43580	   0.57692	   0.06139	   0.58018	  -6.07401
2339865.33499	 154.00000	1203.84460	   0.58651	   0.06493	   0.59010	  -6.31740
2339865.57299	 154.00000	 952.86591	   0.59566	   0.06876	   0.59961	  -6.58438
2339865.81199	 154.00000	 754.27557	   0.60619	   0.07293	   0.61056	  -6.86072
2339866.04899	 154.00000	 596.71857	   0.61724	   0.07571	   0.62187	  -6.99279
2339866.28699	 154.00000	 471.96338	   0.62790	   0.07903	   0.63285	  -7.17375
2339866.52599	 154.00000	 373.20856	   0.63925	   0.08167	   0.64444	  -7.28033
2339866.76299	 154.00000	 295.47278	   0.65195	   0.08631	   0.65764	  -7.54162
2339867.00299	 154.00000	 233.87738	   0.66358	   0.08981	   0.66963	  -7.70803
2339867.24099	 154.00000	 185.05922	   0.67730	   0.09406	   0.68380	  -7.90637
2339867.47699	 154.00000	 146.35823	   0.68976	   0.09823	   0.69672	  -8.10520
2339867.71299	 154.00000	 115.77804	   0.70572	   0.10576	   0.71360	  -8.52258
2339867.94799	 154.00000	  91.67210	   0.72175	   0.11290	   0.73053	  -8.89042
2339868.19299	 154.00000	  72.51701	   0.73680	   0.11872	   0.74631	  -9.15322
2339868.42199	 154.00000	  57.36816	   0.75815	   0.12674	   0.76867	  -9.49060
2339868.65899	 154.00000	  45.36290	   0.77933	   0.13444	   0.79084	  -9.78735
2339868.89099	 154.00000	  35.93134	   0.80414	   0.14006	   0.81625	  -9.88007
2339869.14099	 154.00000	  28.40909	   0.83030	   0.14261	   0.84246	  -9.74607
2339869.35599	 154.00000	  22.48202	   0.85661	   0.14226	   0.86835	  -9.42946
2339869.62099	 154.00000	  17.79613	   0.88580	   0.13740	   0.89639	  -8.81685
2339869.87299	 154.00000	  14.06813	   0.91098	   0.12543	   0.91958	  -7.83980
2339870.08899	 154.00000	  11.14480	   0.93223	   0.11877	   0.93977	  -7.26076
2339870.35599	 154.00000	   8.81772	   0.94924	   0.10477	   0.95500	  -6.29833
2339870.53399	 154.00000	   6.97545	   0.96381	   0.09153	   0.96814	  -5.42505
2339870.75299	 154.00000	   5.51730	   0.97700	   0.08238	   0.98047	  -4.81992
2339871.02199	 154.00000	   4.36941	   0.98399	   0.07578	   0.98690	  -4.40397
2339871.35699	 154.00000	   3.45686	   0.98940	   0.06592	   0.99159	  -3.81185
2339871.77599	 154.00000	   2.73547	   0.99403	   0.05712	   0.99567	  -3.28863
2339872.30099	 154.00000	   2.16054	   1.00246	   0.04829	   1.00362	  -2.75760
2339872.95999	 154.00000	   1.70952	   1.01265	   0.04584	   1.01369	  -2.59163
2339873.78899	 154.00000	   1.35352	   1.02199	   0.04936	   1.02318	  -2.76498
2339874.83199	 154.00000	   1.07079	   1.02455	   0.05676	   1.02612	  -3.17086
2339876.14499	 154.00000	   0.84734	   1.02162	   0.06439	   1.02364	  -3.60652
2339877.80099	 154.00000	   0.67072	   1.01540	   0.06668	   1.01759	  -3.75721
2339879.88999	 154.00000	   0.53067	   1.00937	   0.06034	   1.01117	  -3.42099
2339882.52700	 154.00000	   0.41976	   1.01095	   0.04739	   1.01206	  -2.68392
2339885.85800	 154.00000	   0.33183	   1.02668	   0.03414	   1.02725	  -1.90477
2339890.06400	 154.00000	   0.26261	   1.05801	   0.03008	   1.05844	  -1.62836
2339895.37200	 154.00000	   0.20791	   1.10027	   0.04831	   1.10133	  -2.51399
2339902.07601	 154.00000	   0.16452	   1.13635	   0.09588	   1.14039	  -4.82302
2339910.55301	 154.00000	   0.13007	   1.14572	   0.16748	   1.15790	  -8.31627
2339921.24302	 154.00000	   0.10309	   1.11221	   0.23868	   1.13753	 -12.11186
2339934.75703	 154.00000	   0.08153	   1.04002	   0.27946	   1.07692	 -15.04064
2339951.85404	 154.00000	   0.06443	   0.96368	   0.27098	   1.00105	 -15.70577
2339973.44105	 154.00000	   0.05102	   0.90620	   0.17577	   0.92309	 -10.97701
2340000.68307	 154.00000	   0.04042	   0.94294	   0.02391	   0.94324	  -1.45234
2340035.17909	 154.00000	   0.03192	   1.12389	  -0.12166	   1.13046	   6.17791
2340078.72611	 154.00000	   0.02528	   1.46170	  -0.15809	   1.47022	   6.17265
2340133.79115	 154.00000	   0.01999	   1.89793	   0.04058	   1.89837	  -1.22477
2354532.24285	 155.00000	20004.45300	   0.48314	  -0.01579	   0.48340	   1.87237
2354532.38585	 155.00000	15829.12600	   0.49024	  -0.00065	   0.49024	   0.07637
2354532.52785	 155.00000	12516.70300	   0.49809	   0.01148	   0.49822	  -1.32071
2354532.66985	 155.00000	9909.44240	   0.50423	   0.02014	   0.50463	  -2.28736
2354532.83385	 155.00000	7835.48000	   0.51115	   0.02834	   0.51194	  -3.17317
2354533.03485	 155.00000	6217.24610	   0.52006	   0.03475	   0.52122	  -3.82289
2354533.27285	 155.00000	4905.29100	   0.52796	   0.03899	   0.52940	  -4.22389
2354533.51185	 155.00000	3881.27370	   0.53390	   0.04487	   0.53578	  -4.80431
2354533.74985	 155.00000	3070.98270	   0.54391	   0.04899	   0.54611	  -5.14721
2354533.98786	 155.00000	2430.77780	   0.55307	   0.05438	   0.55574	  -5.61579
2354534.22586	 155.00000	1923.15370	   0.56238	   0.05908	   0.56548	  -5.99681
2354534.46386	 155.00000	1522.43580	   0.57123	   0.06240	   0.57463	  -6.23397
2354534.70186	 155.00000	1203.84460	   0.58172	   0.06579	   0.58543	  -6.45205
2354534.94086	 155.00000	 952.86591	   0.59148	   0.06893	   0.59549	  -6.64745
2354535.17886	 155.00000	 754.27557	   0.60190	   0.07160	   0.60615	  -6.78421
2354535.41586	 155.00000	 596.71857	   0.61274	   0.07730	   0.61760	  -7.18984
2354535.65386	 155.00000	 471.96338	   0.62404	   0.07907	   0.62903	  -7.22101
2354535.89286	 155.00000	 373.20856	   0.63523	   0.08392	   0.64075	  -7.52597
2354536.12986	 155.00000	 295.47278	   0.64800	   0.08659	   0.65376	  -7.61151
2354536.36986	 155.00000	 233.87738	   0.65955	   0.08984	   0.66564	  -7.75662
2354536.60786	 155.00000	 185.05922	   0.67258	   0.09354	   0.67905	  -7.91756
2354536.84386	 155.00000	 146.35823	   0.68581	   0.10058	   0.69315	  -8.34351
2354537.07986	 155.00000	 115.77804	   0.70099	   0.10725	   0.70914	  -8.69875
2354537.31486	 155.00000	  91.67210	   0.71604	   0.11189	   0.72473	  -8.88160
2354537.55986	 155.00000	  72.51701	   0.73230	   0.11951	   0.74199	  -9.26898
2354537.78886	 155.00000	  57.36816	   0.75362	   0.12729	   0.76429	  -9.58734
2354538.02586	 155.00000	  45.36290	   0.77532	   0.13472	   0.78694	  -9.85735
2354538.25786	 155.00000	  35.93134	   0.79922	   0.14229	   0.81179	 -10.09507
2354538.50786	 155.00000	  28.40909	   0.82669	   0.14400	   0.83914	  -9.88080
2354538.72286	 155.00000	  22.48202	   0.85409	   0.14146	   0.86572	  -9.40460
2354538.98786	 155.00000	  17.79613	   0.88159	   0.13797	   0.89232	  -8.89503
2354539.23986	 155.00000	  14.06813	   0.90727	   0.12809	   0.91627	  -8.03601
2354539.45586	 155.00000	  11.14480	   0.92787	   0.11813	   0.93536	  -7.25566
2354539.72286	 155.00000	   8.81772	   0.94670	   0.10402	   0.95240	  -6.27006
2354539.90186	 155.00000	   6.97545	   0.96352	   0.09401	   0.96809	  -5.57249
2354540.11986	 155.00000	   5.51730	   0.97165	   0.08476	   0.97534	  -4.98553
2354540.38886	 155.00000	   4.36941	   0.98002	   0.07398	   0.98281	  -4.31677
2354540.72386	 155.00000	   3.45686	   0.98632	   0.06295	   0.98833	  -3.65191
2354541.14286	 155.00000	   2.73547	   0.99665	   0.05476	   0.99816	  -3.14493
2354541.66786	 155.00000	   2.16054	   1.00672	   0.05296	   1.00811	  -3.01122
2354542.32686	 155.00000	   1.70952	   1.01088	   0.05542	   1.01240	  -3.13805
2354543.15586	 155.00000	   1.35352	   1.01039	   0.05780	   1.01204	  -3.27389
2354544.19886	 155.00000	   1.07079	   1.00665	   0.05719	   1.00827	  -3.25184
2354545.51286	 155.00000	   0.84734	   1.00510	   0.05227	   1.00646	  -2.97712
2354547.16786	 155.00000	   0.67072	   1.00754	   0.04435	   1.00852	  -2.52068
2354549.25686	 155.00000	   0.53067	   1.01955	   0.03453	   1.02013	  -1.93984
2354551.89387	 155.00000	   0.41976	   1.04140	   0.03322	   1.04193	  -1.82683
2354555.22487	 155.00000	   0.33183	   1.06975	   0.04682	   1.07077	  -2.50605
2354559.43087	 155.00000	   0.26261	   1.09037	   0.08003	   1.09330	  -4.19757
2354564.73887	 155.00000	   0.20791	   1.09174	   0.12561	   1.09894	  -6.56304
2354571.44288	 155.00000	   0.16452	   1.06741	   0.16811	   1.08057	  -8.94998
2354579.91988	 155.00000	   0.13007	   1.02108	   0.18600	   1.03788	 -10.32391
2354590.60989	 155.00000	   0.10309	   0.97531	   0.16491	   0.98915	  -9.59725
2354604.12390	 155.00000	   0.08153	   0.95924	   0.10393	   0.96486	  -6.18334
2354621.22191	 155.00000	   0.06443	   0.99344	   0.03251	   0.99397	  -1.87443
2354642.80792	 155.00000	   0.05102	   1.11661	  -0.03958	   1.11731	   2.03018
2354670.04994	 155.00000	   0.04042	   1.32664	  -0.02862	   1.32695	   1.23587
2354704.54596	 155.00000	   0.03192	   1.56435	   0.13177	   1.56989	  -4.81492
2354748.09298	 155.00000	   0.02528	   1.71594	   0.46235	   1.77714	 -15.08003
2354803.15802	 155.00000	   0.01999	   1.65599	   0.91501	   1.89197	 -28.92267
2369183.45560	 156.00000	20004.45300	   0.48170	  -0.01523	   0.48194	   1.81034
2369183.59860	 156.00000	15829.12600	   0.48890	  -0.00150	   0.48891	   0.17526
2369183.74060	 156.00000	12516.70300	   0.49539	   0.01117	   0.49552	  -1.29224
2369183.88260	 156.00000	9909.44240	   0.50207	   0.01998	   0.50247	  -2.27919
2369184.04660	 156.00000	7835.48000	   0.50987	   0.02709	   0.51059	  -3.04121
2369184.24760	 156.00000	6217.24610	   0.51714	   0.03433	   0.51828	  -3.79830
2369184.48560	 156.00000	4905.29100	   0.52506	   0.04023	   0.52659	  -4.38104
2369184.72460	 156.00000	3881.27370	   0.53309	   0.04645	   0.53511	  -4.97928
2369184.96260	 156.00000	3070.98270	   0.54365	   0.04854	   0.54581	  -5.10215
2369185.20060	 156.00000	2430.77780	   0.54985	   0.05378	   0.55247	  -5.58667
2369185.43860	 156.00000	1923.15370	   0.56010	   0.05793	   0.56309	  -5.90474
2369185.67660	 156.00000	1522.43580	   0.56940	   0.06013	   0.57257	  -6.02780
2369185.91460	 156.00000	1203.84460	   0.57960	   0.06446	   0.58317	  -6.34608
2369186.15360	 156.00000	 952.86591	   0.58928	   0.06853	   0.59325	  -6.63348
2369186.39160	 156.00000	 754.27557	   0.60184	   0.07321	   0.60627	  -6.93549
2369186.62860	 156.00000	 596.71857	   0.61114	   0.07745	   0.61603	  -7.22264
2369186.86660	 156.00000	 471.96338	   0.62216	   0.07897	   0.62715	  -7.23348
2369187.10560	 156.00000	 373.20856	   0.63479	   0.08244	   0.64012	  -7.39920
2369187.34360	 156.00000	 295.47278	   0.64552	   0.08557	   0.65117	  -7.55106
2369187.58260	 156.00000	 233.87738	   0.65875	   0.09094	   0.66499	  -7.85971
2369187.82060	 156.00000	 185.05922	   0.67169	   0.09527	   0.67842	  -8.07317
2369188.05660	 156.00000	 146.35823	   0.68570	   0.10080	   0.69307	  -8.36306
2369188.29260	 156.00000	 115.77804	   0.69901	   0.10452	   0.70679	  -8.50414
2369188.52760	 156.00000	  91.67210	   0.71473	   0.11271	   0.72356	  -8.96194
2369188.77260	 156.00000	  72.51701	   0.73177	   0.11977	   0.74150	  -9.29521
2369189.00160	 156.00000	  57.36816	   0.75115	   0.12746	   0.76188	  -9.63096
2369189.23860	 156.00000	  45.36290	   0.77414	   0.13613	   0.78601	  -9.97365
2369189.47060	 156.00000	  35.93134	   0.79760	   0.14127	   0.81001	 -10.04423
2369189.72160	 156.00000	  28.40909	   0.82549	   0.14357	   0.83788	  -9.86595
2369189.93560	 156.00000	  22.48202	   0.85395	   0.14244	   0.86575	  -9.46978
2369190.20060	 156.00000	  17.79613	   0.87983	   0.13842	   0.89065	  -8.94063
2369190.45260	 156.00000	  14.06813	   0.90684	   0.13023	   0.91615	  -8.17229
2369190.66860	 156.00000	  11.14480	   0.92662	   0.11766	   0.93406	  -7.23649
2369190.93660	 156.00000	   8.81772	   0.94697	   0.10750	   0.95305	  -6.47671
2369191.11460	 156.00000	   6.97545	   0.95993	   0.09434	   0.96456	  -5.61285
2369191.33260	 156.00000	   5.51730	   0.96878	   0.08337	   0.97237	  -4.91838
2369191.60160	 156.00000	   4.36941	   0.98008	   0.07108	   0.98265	  -4.14821
2369191.93660	 156.00000	   3.45686	   0.99204	   0.06498	   0.99417	  -3.74738
2369192.35560	 156.00000	   2.73547	   0.99762	   0.06258	   0.99958	  -3.58923
2369192.88060	 156.00000	   2.16054	   0.99877	   0.06056	   1.00060	  -3.46974
2369193.53960	 156.00000	   1.70952	   0.99900	   0.05521	   1.00052	  -3.16308
2369194.36860	 156.00000	   1.35352	   1.00113	   0.04823	   1.00229	  -2.75841
2369195.41160	 156.00000	   1.07079	   1.00785	   0.04054	   1.00867	  -2.30315
2369196.72560	 156.00000	   0.84734	   1.02054	   0.03623	   1.02118	  -2.03337
2369198.38061	 156.00000	   0.67072	   1.03549	   0.03889	   1.03622	  -2.15067
2369200.46961	 156.00000	   0.53067	   1.05041	   0.05418	   1.05180	  -2.95272
2369203.10661	 156.00000	   0.41976	   1.05477	   0.07819	   1.05766	  -4.23947
2369206.43761	 156.00000	   0.33183	   1.04465	   0.10178	   1.04960	  -5.56460
2369210.64361	 156.00000	   0.26261	   1.02268	   0.11312	   1.02892	  -6.31203
2369215.95162	 156.00000	   0.20791	   1.00044	   0.10564	   1.00600	  -6.02753
2369222.65562	 156.00000	   0.16452	   0.99227	   0.07794	   0.99533	  -4.49135
2369231.13262	 156.00000	   0.13007	   1.01428	   0.03956	   1.01506	  -2.23331
2369241.82263	 156.00000	   0.10309	   1.07826	   0.01170	   1.07832	  -0.62187
2369255.33664	 156.00000	   0.08153	   1.18151	   0.02484	   1.18177	  -1.20439
2369272.43465	 156.00000	   0.06443	   1.28658	   0.09471	   1.29006	  -4.21016
2369294.02066	 156.00000	   0.05102	   1.36732	   0.25669	   1.39121	 -10.63269
2369321.26268	 156.00000	   0.04042	   1.34023	   0.46926	   1.42001	 -19.29678
2369355.75870	 156.00000	   0.03192	   1.18017	   0.64687	   1.34582	 -28.72791
2369399.30572	 156.00000	   0.02528	   0.91269	   0.68997	   1.14414	 -37.08805
2369454.37076	 156.00000	   0.01999	   0.61992	   0.50708	   0.80090	 -39.28216
2383812.03676	 157.00000	20004.45300	   0.47792	  -0.01580	   0.47819	   1.89331
2383812.17876	 157.00000	15829.12600	   0.48436	  -0.00080	   0.48436	   0.09471
2383812.32076	 157.00000	12516.70300	   0.49265	   0.00910	   0.49274	  -1.05841
2383812.46276	 157.00000	9909.44240	   0.49924	   0.01964	   0.49963	  -2.25319
2383812.62676	 157.00000	7835.48000	   0.50794	   0.02765	   0.50870	  -3.11550
2383812.82776	 157.00000	6217.24610	   0.51517	   0.03363	   0.51627	  -3.73447
2383813.06577	 157.00000	4905.29100	   0.52278	   0.04090	   0.52438	  -4.47393
2383813.30477	 157.00000	3881.27370	   0.53152	   0.04608	   0.53351	  -4.95448
2383813.54277	 157.00000	3070.98270	   0.53841	   0.05090	   0.54081	  -5.40013
2383813.78077	 157.00000	2430.77780	   0.54708	   0.05411	   0.54975	  -5.64829
2383814.01877	 157.00000	1923.15370	   0.55743	   0.05796	   0.56043	  -5.93593
2383814.25677	 157.00000	1522.43580	   0.56624	   0.06048	   0.56946	  -6.09675
2383814.49477	 157.00000	1203.84460	   0.57746	   0.06571	   0.58119	  -6.49211
2383814.73377	 157.00000	 952.86591	   0.58696	   0.06852	   0.59095	  -6.65825
2383814.97177	 157.00000	 754.27557	   0.59602	   0.07235	   0.60039	  -6.92075
2383815.20877	 157.00000	 596.71857	   0.60873	   0.07506	   0.61334	  -7.02899
2383815.44677	 157.00000	 471.96338	   0.61931	   0.07888	   0.62431	  -7.25858
2383815.68577	 157.00000	 373.20856	   0.63079	   0.08193	   0.63609	  -7.40064
2383815.92377	 157.00000	 295.47278	   0.64464	   0.08744	   0.65054	  -7.72470
2383816.16277	 157.00000	 233.87738	   0.65560	   0.08922	   0.66165	  -7.75006
2383816.40077	 157.00000	 185.05922	   0.66858	   0.09523	   0.67532	  -8.10648
2383816.63677	 157.00000	 146.35823	   0.68183	   0.09981	   0.68909	  -8.32801
2383816.87277	 157.00000	 115.77804	   0.69708	   0.10711	   0.70526	  -8.73527
2383817.10777	 157.00000	  91.67210	   0.71215	   0.11305	   0.72106	  -9.02012
2383817.35277	 157.00000	  72.51701	   0.72906	   0.11940	   0.73877	  -9.30125
2383817.58177	 157.00000	  57.36816	   0.74976	   0.12746	   0.76052	  -9.64826
2383817.81877	 157.00000	  45.36290	   0.76975	   0.13443	   0.78140	  -9.90625
2383818.05077	 157.00000	  35.93134	   0.79306	   0.14210	   0.80569	 -10.15830
2383818.30177	 157.00000	  28.40909	   0.82208	   0.14459	   0.83470	  -9.97526
2383818.51577	 157.00000	  22.48202	   0.84942	   0.14423	   0.86158	  -9.63688
2383818.78077	 157.00000	  17.79613	   0.87874	   0.13936	   0.88972	  -9.01182
2383819.03277	 157.00000	  14.06813	   0.90333	   0.12841	   0.91241	  -8.09072
2383819.24877	 157.00000	  11.14480	   0.92447	   0.11921	   0.93212	  -7.34773
2383819.51677	 157.00000	   8.81772	   0.94279	   0.10515	   0.94864	  -6.36375
2383819.69477	 157.00000	   6.97545	   0.95869	   0.09326	   0.96322	  -5.55618
2383819.91277	 157.00000	   5.51730	   0.97285	   0.08480	   0.97654	  -4.98181
2383820.18177	 157.00000	   4.36941	   0.97783	   0.07585	   0.98077	  -4.43579
2383820.51677	 157.00000	   3.45686	   0.98461	   0.06486	   0.98674	  -3.76904
2383820.93577	 157.00000	   2.73547	   0.99042	   0.05678	   0.99205	  -3.28107
2383821.46077	 157.00000	   2.16054	   1.00082	   0.05023	   1.00208	  -2.87324
2383822.11977	 157.00000	   1.70952	   1.01048	   0.04923	   1.01168	  -2.78934
2383822.94877	 157.00000	   1.35352	   1.01606	   0.05445	   1.01752	  -3.06760
2383823.99177	 157.00000	   1.07079	   1.01523	   0.06045	   1.01703	  -3.40766
2383825.30577	 157.00000	   0.84734	   1.01020	   0.06242	   1.01213	  -3.53592
2383826.96077	 157.00000	   0.67072	   1.00588	   0.06009	   1.00768	  -3.41899
2383829.04977	 157.00000	   0.53067	   1.00518	   0.04975	   1.00641	  -2.83324
2383831.68678	 157.00000	   0.41976	   1.01564	   0.03779	   1.01634	  -2.13082
2383835.01778	 157.00000	   0.33183	   1.03914	   0.03106	   1.03960	  -1.71218
2383839.22378	 157.00000	   0.26261	   1.07376	   0.04056	   1.07453	  -2.16331
2383844.53178	 157.00000	   0.20791	   1.10775	   0.07405	   1.11023	  -3.82448
2383851.23579	 157.00000	   0.16452	   1.12373	   0.13159	   1.13141	  -6.67900
2383859.71279	 157.00000	   0.13007	   1.10541	   0.19489	   1.12246	  -9.99903
2383870.40280	 157.00000	   0.10309	   1.05133	   0.23799	   1.07793	 -12.75519
2383883.91681	 157.00000	   0.08153	   0.98083	   0.23495	   1.00858	 -13.47077
2383901.01482	 157.00000	   0.06443	   0.93078	   0.18954	   0.94988	 -11.51021
2383922.60083	 157.00000	   0.05102	   0.93432	   0.07549	   0.93737	  -4.61929
2383949.84285	 157.00000	   0.04042	   1.04984	  -0.05376	   1.05121	   2.93142
2383984.33887	 157.00000	   0.03192	   1.29787	  -0.11467	   1.30293	   5.04891
2384027.88589	 157.00000	   0.02528	   1.64019	  -0.00868	   1.64021	   0.30305
2384082.95093	 157.00000	   0.01999	   1.96780	   0.35297	   1.99921	 -10.16925
2398443.51536	 158.00000	20004.45300	   0.47994	  -0.01498	   0.48018	   1.78801
2398443.65836	 158.00000	15829.12600	   0.48638	  -0.00034	   0.48638	   0.03981
2398443.80036	 158.00000	12516.70300	   0.49220	   0.00954	   0.49229	  -1.10994
2398443.94236	 158.00000	9909.44240	   0.50100	   0.02133	   0.50146	  -2.43828
2398444.10636	 158.00000	7835.48000	   0.50956	   0.02867	   0.51036	  -3.21993
2398444.30736	 158.00000	6217.24610	   0.51546	   0.03455	   0.51661	  -3.83426
2398444.54537	 158.00000	4905.29100	   0.52364	   0.03965	   0.52514	  -4.32988
2398444.78437	 158.00000	3881.27370	   0.53231	   0.04527	   0.53423	  -4.86055
2398445.02237	 158.00000	3070.98270	   0.53922	   0.05058	   0.54159	  -5.35862
2398445.26037	 158.00000	2430.77780	   0.55010	   0.05395	   0.55274	  -5.60074
2398445.49837	 158.00000	1923.15370	   0.55816	   0.05860	   0.56122	  -5.99391
2398445.73637	 158.00000	1522.43580	   0.56797	   0.06078	   0.57121	  -6.10854
2398445.97437	 158.00000	1203.84460	   0.57806	   0.06559	   0.58177	  -6.47372
2398446.21337	 158.00000	 952.86591	   0.58710	   0.06754	   0.59097	  -6.56217
2398446.45137	 158.00000	 754.27557	   0.59795	   0.07143	   0.60220	  -6.81175
2398446.68837	 158.00000	 596.71857	   0.60893	   0.07520	   0.61356	  -7.04059
2398446.92637	 158.00000	 471.96338	   0.62118	   0.07976	   0.62628	  -7.31694
2398447.16537	 158.00000	 373.20856	   0.63140	   0.08236	   0.63675	  -7.43166
2398447.40337	 158.00000	 295.47278	   0.64288	   0.08607	   0.64862	  -7.62550
2398447.64237	 158.00000	 233.87738	   0.65710	   0.09042	   0.66330	  -7.83516
2398447.88037	 158.00000	 185.05922	   0.66995	   0.09514	   0.67667	  -8.08224
2398448.11637	 158.00000	 146.35823	   0.68271	   0.09998	   0.68999	  -8.33183
2398448.35237	 158.00000	 115.77804	   0.69698	   0.10639	   0.70506	  -8.67866
2398448.58737	 158.00000	  91.67210	   0.71181	   0.11297	   0.72072	  -9.01786
2398448.83237	 158.00000	  72.51701	   0.72906	   0.12015	   0.73889	  -9.35849
2398449.06137	 158.00000	  57.36816	   0.74962	   0.12760	   0.76041	  -9.66043
2398449.29837	 158.00000	  45.36290	   0.77120	   0.13500	   0.78293	  -9.92911
2398449.53037	 158.00000	  35.93134	   0.79536	   0.14004	   0.80759	  -9.98577
2398449.78137	 158.00000	  28.40909	   0.82199	   0.14303	   0.83434	  -9.87107
2398449.99537	 158.00000	  22.48202	   0.85037	   0.14282	   0.86228	  -9.53384
2398450.26037	 158.00000	  17.79613	   0.87784	   0.13811	   0.88864	  -8.94082
2398450.51237	 158.00000	  14.06813	   0.90519	   0.13002	   0.91448	  -8.17384
2398450.72837	 158.00000	  11.14480	   0.92474	   0.11912	   0.93238	  -7.34020
2398450.99637	 158.00000	   8.81772	   0.94505	   0.10571	   0.95095	  -6.38260
2398451.17437	 158.00000	   6.97545	   0.95954	   0.09597	   0.96432	  -5.71158
2398451.39237	 158.00000	   5.51730	   0.96829	   0.08476	   0.97199	  -5.00282
2398451.66137	 158.00000	   4.36941	   0.97624	   0.07209	   0.97890	  -4.22319
2398451.99637	 158.00000	   3.45686	   0.98609	   0.06208	   0.98805	  -3.60234
2398452.41537	 158.00000	   2.73547	   0.99642	   0.05741	   0.99807	  -3.29746
2398452.94037	 158.00000	   2.16054	   1.00321	   0.05727	   1.00484	  -3.26726
2398453.59937	 158.00000	   1.70952	   1.00441	   0.05903	   1.00614	  -3.36356
2398454.42837	 158.00000	   1.35352	   1.00269	   0.05682	   1.00430	  -3.24350
2398455.47137	 158.00000	   1.07079	   1.00153	   0.05154	   1.00285	  -2.94617
2398456.78537	 158.00000	   0.84734	   1.00411	   0.04318	   1.00503	  -2.46258
2398458.44037	 158.00000	   0.67072	   1.01351	   0.03691	   1.01418	  -2.08569
2398460.52937	 158.00000	   0.53067	   1.03151	   0.03345	   1.03206	  -1.85713
2398463.16638	 158.00000	   0.41976	   1.05399	   0.04325	   1.05488	  -2.34991
2398466.49738	 158.00000	   0.33183	   1.07241	   0.06985	   1.07468	  -3.72646
2398470.70338	 158.00000	   0.26261	   1.07503	   0.10678	   1.08032	  -5.67244
2398476.01138	 158.00000	   0.20791	   1.05596	   0.14033	   1.06525	  -7.56972
2398482.71639	 158.00000	   0.16452	   1.02015	   0.15612	   1.03203	  -8.70091
2398491.19239	 158.00000	   0.13007	   0.98392	   0.14047	   0.99390	  -8.12475
2398501.88240	 158.00000	   0.10309	   0.97153	   0.09323	   0.97599	  -5.48117
2398515.39641	 158.00000	   0.08153	   1.00836	   0.02976	   1.00880	  -1.69024
2398532.49442	 158.00000	   0.06443	   1.09851	  -0.01444	   1.09861	   0.75321
2398554.08043	 158.00000	   0.05102	   1.26284	  -0.00508	   1.26285	   0.23049
2398581.32345	 158.00000	   0.04042	   1.44588	   0.12375	   1.45117	  -4.89177
2398615.81847	 158.00000	   0.03192	   1.56248	   0.38872	   1.61010	 -13.97054
2398659.36549	 158.00000	   0.02528	   1.50610	   0.72794	   1.67279	 -25.79582
2398714.43053	 158.00000	   0.01999	   1.21560	   1.02576	   1.59056	 -40.15884
2413077.61318	 159.00000	20004.45300	   0.47740	  -0.01497	   0.47763	   1.79621
2413077.75618	 159.00000	15829.12600	   0.48498	  -0.00253	   0.48499	   0.29880
2413077.89818	 159.00000	12516.70300	   0.49205	   0.01075	   0.49217	  -1.25166
2413078.04018	 159.00000	9909.44240	   0.49969	   0.01905	   0.50005	  -2.18281
2413078.20418	 159.00000	7835.48000	   0.50671	   0.02703	   0.50744	  -3.05368
2413078.40518	 159.00000	6217.24610	   0.51443	   0.03465	   0.51560	  -3.85358
2413078.64318	 159.00000	4905.29100	   0.52186	   0.04038	   0.52342	  -4.42490
2413078.88218	 159.00000	3881.27370	   0.52930	   0.04614	   0.53131	  -4.98229
2413079.12018	 159.00000	3070.98270	   0.53911	   0.05008	   0.54143	  -5.30689
2413079.35818	 159.00000	2430.77780	   0.54725	   0.05312	   0.54982	  -5.54374
2413079.59618	 159.00000	1923.15370	   0.55795	   0.05790	   0.56094	  -5.92415
2413079.83418	 159.00000	1522.43580	   0.56727	   0.06029	   0.57046	  -6.06626
2413080.07218	 159.00000	1203.84460	   0.57641	   0.06589	   0.58017	  -6.52152
2413080.31118	 159.00000	 952.86591	   0.58627	   0.06853	   0.59026	  -6.66714
2413080.54918	 159.00000	 754.27557	   0.59692	   0.07124	   0.60116	  -6.80593
2413080.78618	 159.00000	 596.71857	   0.60628	   0.07523	   0.61093	  -7.07374
2413081.02418	 159.00000	 471.96338	   0.61855	   0.07851	   0.62351	  -7.23405
2413081.26318	 159.00000	 373.20856	   0.62935	   0.08217	   0.63469	  -7.43895
2413081.50118	 159.00000	 295.47278	   0.64253	   0.08604	   0.64827	  -7.62663
2413081.74018	 159.00000	 233.87738	   0.65570	   0.09052	   0.66192	  -7.86033
2413081.97818	 159.00000	 185.05922	   0.66612	   0.09512	   0.67288	  -8.12674
2413082.21418	 159.00000	 146.35823	   0.68164	   0.09928	   0.68883	  -8.28674
2413082.45118	 159.00000	 115.77804	   0.69447	   0.10599	   0.70251	  -8.67780
2413082.68518	 159.00000	  91.67210	   0.70940	   0.11241	   0.71825	  -9.00376
2413082.93018	 159.00000	  72.51701	   0.72768	   0.11943	   0.73742	  -9.32063
2413083.15918	 159.00000	  57.36816	   0.74921	   0.12793	   0.76005	  -9.68969
2413083.39618	 159.00000	  45.36290	   0.76996	   0.13566	   0.78182	  -9.99260
2413083.62818	 159.00000	  35.93134	   0.79396	   0.14040	   0.80628	 -10.02813
2413083.87918	 159.00000	  28.40909	   0.82192	   0.14330	   0.83431	  -9.88993
2413084.09318	 159.00000	  22.48202	   0.84925	   0.14269	   0.86115	  -9.53779
2413084.35818	 159.00000	  17.79613	   0.87551	   0.13905	   0.88649	  -9.02420
2413084.61018	 159.00000	  14.06813	   0.90275	   0.13071	   0.91216	  -8.23896
2413084.82618	 159.00000	  11.14480	   0.92424	   0.11939	   0.93192	  -7.36063
2413085.09418	 159.00000	   8.81772	   0.94354	   0.10683	   0.94957	  -6.45958
2413085.27218	 159.00000	   6.97545	   0.95552	   0.09578	   0.96031	  -5.72408
2413085.49018	 159.00000	   5.51730	   0.96721	   0.08381	   0.97083	  -4.95267
2413085.75918	 159.00000	   4.36941	   0.97738	   0.07099	   0.97996	  -4.15406
2413086.09418	 159.00000	   3.45686	   0.98782	   0.06459	   0.98992	  -3.74128
2413086.51318	 159.00000	   2.73547	   0.99595	   0.06171	   0.99786	  -3.54554
2413087.03818	 159.00000	   2.16054	   0.99777	   0.06050	   0.99960	  -3.46994
2413087.69718	 159.00000	   1.70952	   0.99622	   0.05618	   0.99780	  -3.22751
2413088.52618	 159.00000	   1.35352	   0.99802	   0.04926	   0.99923	  -2.82591
2413089.56918	 159.00000	   1.07079	   1.00336	   0.04125	   1.00421	  -2.35438
2413090.88318	 159.00000	   0.84734	   1.01476	   0.03591	   1.01539	  -2.02687
2413092.53818	 159.00000	   0.67072	   1.02928	   0.03796	   1.02998	  -2.11234
2413094.62719	 159.00000	   0.53067	   1.04628	   0.05022	   1.04748	  -2.74822
2413097.26419	 159.00000	   0.41976	   1.05505	   0.07390	   1.05764	  -4.00661
2413100.59519	 159.00000	   0.33183	   1.04820	   0.10015	   1.05297	  -5.45771
2413104.80119	 159.00000	   0.26261	   1.02802	   0.11692	   1.03464	  -6.48842
2413110.10919	 159.00000	   0.20791	   1.00238	   0.11487	   1.00894	  -6.53729
2413116.81420	 159.00000	   0.16452	   0.98685	   0.09058	   0.99100	  -5.24427
2413125.29020	 159.00000	   0.13007	   0.99984	   0.05070	   1.00112	  -2.90294
2413135.98021	 159.00000	   0.10309	   1.05537	   0.01438	   1.05547	  -0.78077
2413149.49422	 159.00000	   0.08153	   1.15473	   0.01270	   1.15480	  -0.63034
