Repository: kbm2110/Battery_Diagnostics_Thesis

# Battery_Diagnostics_Thesis
 Data-driven battery diagnostics using EIS

**Author:** Bala Manikanta Yaswanth Kanagarla
**Institution:** Technische Hochschule Ingolstadt (THI)
**Supervisor:** Prof. Dr. H.-G. Schweiger
**Period:** 30th October 2025 – 27th April 2026

---

## Overview

This project implements a machine learning framework for 
non-invasive State of Health (SoH) estimation of lithium-ion 
batteries using Electrochemical Impedance Spectroscopy (EIS).

Eight physically interpretable features are extracted from 
impedance spectra and used to train six ML models under a 
strict cell-level train-test split. The stacking ensemble 
achieves R² = 0.9122 and RMSE = 0.0234 on completely unseen 
cells.

---

## Repository Structure
battery-soh-estimation/
│
├── data/
│   ├── raw/                  # Original EIS and Capacity folders
│   │   ├── Capacity/         # Raw capacity measurement files
│   │   ├── Capacity_1/       # Additional capacity files
│   │   ├── EIS/              # Full EIS dataset
│   │   ├── EIS_state_II/     # EIS measurements at State II
│   │   ├── EIS_state_III/    # EIS measurements at State III
│   │   ├── EIS_state_IV/     # EIS measurements at State IV
│   │   ├── EIS_state_V/      # EIS measurements at State V
│   │   ├── EIS_state_VI/     # EIS measurements at State VI
│   │   ├── EIS_state_VII/    # EIS measurements at State VII
│   │   ├── EIS_state_VIII/   # EIS measurements at State VIII
│   │   ├── EIS_state_IX/     # EIS measurements at State IX
│   │   └── EIS_state_V_IX/   # Combined State V and IX
│   │
│   ├── processed/            # Cleaned and merged CSV files
│   │   ├── merged_eis_capacity.csv
│   │   ├── merged_eis_capacity_final.csv
│   │   ├── merged_eis_capacity_final_norm.csv
│   │   ├── merged_eis_capacity_stateV.csv
│   │   └── merged_eis_capacity_stateV_IX.csv
│   │
│   └── features/             # Final feature datasets per state
│       ├── eis_features_all_cells.csv
│       ├── final_8features_state_IX.csv
│       ├── final_8features_state_V.csv
│       ├── merged_eis_capacity_state_I_norm.csv
│       ├── merged_eis_capacity_state_II_norm.csv
│       ├── merged_eis_capacity_state_III_norm.csv
│       ├── merged_eis_capacity_state_IV_norm.csv
│       ├── merged_eis_capacity_state_V_norm.csv
│       ├── merged_eis_capacity_state_VI_norm.csv
│       ├── merged_eis_capacity_state_VII_norm.csv
│       ├── merged_eis_capacity_state_VIII_norm.csv
│       ├── merged_eis_capacity_state_IX_norm.csv
│       └── merged_eis_capacity_state_V_IX_norm.csv
│
├── notebooks/
│   ├── models/               # Model training and evaluation
│   │   ├── 01_linear_regression.ipynb
│   │   ├── 02_random_forest.ipynb
│   │   ├── 03_rf_testing.ipynb
│   │   ├── 04_rf_validation.ipynb
│   │   ├── 05_xgboost_testing.ipynb
│   │   ├── 06_gpr_testing.ipynb
│   │   ├── 07_catboost_model.ipynb
│   │   ├── 08_stacking_ensemble.ipynb
│   │   └── 09_model_testing.ipynb
│   │
│   └── plots/                # Visualisation and SHAP analysis
│       └── 01_all_plots.ipynb
│
├── src/                      # Core Python scripts
│   ├── capacity_soh_cal.py
│   ├── merge_and_label_completedata.py
│   ├── merge_and_label_complete_extractiondata_state5.py
│   └── merge_and_label_data_stateV_norm.py
│
├── results/
│   ├── figures/              # All generated plots and images
│   └── tables/               # Result tables (model comparison etc.)
│
├── models/                   # Saved trained models
│   └── catboost_info/
│
├── requirements.txt
├── .gitignore
└── README.md

File: data/raw/EIS_state_V_IX/EIS_state_IX_45C01.txt (part 1 of 36)
time/s	           cycle number	freq/Hz	           Re(Z)/Ohm	  -Im(Z)/Ohm	   |Z|/Ohm	   Phase(Z)/deg
17040.45483	   1.00000	20004.45300	   1.53230	  -0.02605	   1.53252	   0.97394
17040.59783	   1.00000	15829.12600	   1.53611	  -0.01115	   1.53615	   0.41599
17040.73983	   1.00000	12516.70300	   1.54186	  -0.00019	   1.54186	   0.00710
17040.88183	   1.00000	9909.44240	   1.54977	   0.00996	   1.54980	  -0.36822
17041.04583	   1.00000	7835.48000	   1.55478	   0.01768	   1.55488	  -0.65135
17041.24683	   1.00000	6217.24610	   1.56126	   0.02498	   1.56146	  -0.91654
17041.48483	   1.00000	4905.29100	   1.56765	   0.02913	   1.56792	  -1.06448
17041.72283	   1.00000	3881.27370	   1.57545	   0.03471	   1.57583	  -1.26215
17041.96183	   1.00000	3070.98270	   1.58259	   0.03879	   1.58306	  -1.40417
17042.19983	   1.00000	2430.77780	   1.58951	   0.04339	   1.59011	  -1.56359
17042.43783	   1.00000	1923.15370	   1.59838	   0.04575	   1.59904	  -1.63955
17042.67583	   1.00000	1522.43580	   1.60393	   0.05017	   1.60471	  -1.79163
17042.91383	   1.00000	1203.84460	   1.61286	   0.05372	   1.61376	  -1.90765
17043.15283	   1.00000	 952.86591	   1.62080	   0.05507	   1.62173	  -1.94591
17043.39083	   1.00000	 754.27557	   1.62856	   0.05948	   1.62964	  -2.09171
17043.62783	   1.00000	 596.71857	   1.63903	   0.06123	   1.64017	  -2.13934
17043.86583	   1.00000	 471.96338	   1.64728	   0.06368	   1.64851	  -2.21373
17044.10483	   1.00000	 373.20856	   1.65706	   0.06684	   1.65840	  -2.31002
17044.34283	   1.00000	 295.47278	   1.66789	   0.07121	   1.66941	  -2.44483
17044.58183	   1.00000	 233.87738	   1.67797	   0.07286	   1.67955	  -2.48629
17044.81983	   1.00000	 185.05922	   1.68935	   0.07689	   1.69110	  -2.60607
17045.05583	   1.00000	 146.35823	   1.69932	   0.08163	   1.70127	  -2.75011
17045.29183	   1.00000	 115.77804	   1.71031	   0.08560	   1.71245	  -2.86537
17045.52683	   1.00000	  91.67210	   1.72154	   0.09326	   1.72406	  -3.10070
17045.77183	   1.00000	  72.51701	   1.73470	   0.09818	   1.73747	  -3.23922
17046.00083	   1.00000	  57.36816	   1.74925	   0.10506	   1.75240	  -3.43696
17046.23783	   1.00000	  45.36290	   1.76755	   0.11375	   1.77121	  -3.68206
17046.46983	   1.00000	  35.93134	   1.78415	   0.12135	   1.78827	  -3.89107
17046.72083	   1.00000	  28.40909	   1.80803	   0.12794	   1.81255	  -4.04755
17046.93483	   1.00000	  22.48202	   1.83106	   0.13424	   1.83598	  -4.19288
17047.19983	   1.00000	  17.79613	   1.85627	   0.13676	   1.86130	  -4.21349
17047.45183	   1.00000	  14.06813	   1.88351	   0.13351	   1.88824	  -4.05464
17047.66783	   1.00000	  11.14480	   1.90766	   0.12808	   1.91196	  -3.84105
17047.93483	   1.00000	   8.81772	   1.93109	   0.12154	   1.93491	  -3.60130
17048.11383	   1.00000	   6.97545	   1.95192	   0.11115	   1.95508	  -3.25920
17048.33183	   1.00000	   5.51730	   1.96577	   0.09856	   1.96824	  -2.87032
17048.60083	   1.00000	   4.36941	   1.98136	   0.08865	   1.98334	  -2.56180
17048.93583	   1.00000	   3.45686	   1.99212	   0.07773	   1.99363	  -2.23448
17049.35483	   1.00000	   2.73547	   2.00026	   0.06896	   2.00145	  -1.97462
17049.87983	   1.00000	   2.16054	   2.00769	   0.06370	   2.00870	  -1.81721
17050.53883	   1.00000	   1.70952	   2.01286	   0.05846	   2.01371	  -1.66364
17051.36783	   1.00000	   1.35352	   2.01623	   0.05492	   2.01698	  -1.56041
17052.41083	   1.00000	   1.07079	   2.02039	   0.05325	   2.02109	  -1.50967
17053.72383	   1.00000	   0.84734	   2.02451	   0.05289	   2.02520	  -1.49650
17055.37983	   1.00000	   0.67072	   2.02845	   0.05467	   2.02918	  -1.54387
17057.46883	   1.00000	   0.53067	   2.03272	   0.05727	   2.03353	  -1.61389
17060.10583	   1.00000	   0.41976	   2.03925	   0.06212	   2.04019	  -1.74470
17063.43683	   1.00000	   0.33183	   2.04618	   0.07129	   2.04743	  -1.99540
17067.64283	   1.00000	   0.26261	   2.05305	   0.08464	   2.05479	  -2.36064
17072.95083	   1.00000	   0.20791	   2.05656	   0.09885	   2.05893	  -2.75198
17079.65483	   1.00000	   0.16452	   2.06111	   0.11424	   2.06428	  -3.17242
17088.13183	   1.00000	   0.13007	   2.06814	   0.12874	   2.07214	  -3.56194
17098.82183	   1.00000	   0.10309	   2.07959	   0.14559	   2.08468	  -4.00466
17112.33583	   1.00000	   0.08153	   2.09444	   0.16639	   2.10104	  -4.54221
17129.43283	   1.00000	   0.06443	   2.11520	   0.19122	   2.12383	  -5.16558
17151.01884	   1.00000	   0.05102	   2.14264	   0.21752	   2.15365	  -5.79676
17178.26184	   1.00000	   0.04042	   2.17962	   0.25913	   2.19497	  -6.78006
17212.75684	   1.00000	   0.03192	   2.21660	   0.32079	   2.23969	  -8.23490
17256.30384	   1.00000	   0.02528	   2.24195	   0.39383	   2.27628	  -9.96318
17311.36884	   1.00000	   0.01999	   2.25759	   0.46585	   2.30515	 -11.65921
34402.72414	   2.00000	20004.45300	   1.64461	  -0.02546	   1.64481	   0.88675
34402.86714	   2.00000	15829.12600	   1.64996	  -0.01091	   1.65000	   0.37877
34403.00914	   2.00000	12516.70300	   1.65578	   0.00057	   1.65578	  -0.01981
34403.15114	   2.00000	9909.44240	   1.66213	   0.01024	   1.66217	  -0.35286
34403.31514	   2.00000	7835.48000	   1.66863	   0.01989	   1.66875	  -0.68303
34403.51614	   2.00000	6217.24610	   1.67597	   0.02506	   1.67616	  -0.85664
34403.75414	   2.00000	4905.29100	   1.68165	   0.03206	   1.68195	  -1.09226
34403.99214	   2.00000	3881.27370	   1.68832	   0.03658	   1.68872	  -1.24124
34404.23114	   2.00000	3070.98270	   1.69563	   0.03943	   1.69609	  -1.33211
34404.46914	   2.00000	2430.77780	   1.70294	   0.04444	   1.70352	  -1.49489
34404.70714	   2.00000	1923.15370	   1.71151	   0.04631	   1.71213	  -1.55008
34404.94514	   2.00000	1522.43580	   1.71847	   0.05145	   1.71924	  -1.71480
34405.18314	   2.00000	1203.84460	   1.72693	   0.05297	   1.72774	  -1.75677
34405.42214	   2.00000	 952.86591	   1.73515	   0.05770	   1.73611	  -1.90473
34405.66014	   2.00000	 754.27557	   1.74491	   0.05845	   1.74589	  -1.91858
34405.89714	   2.00000	 596.71857	   1.75405	   0.06265	   1.75517	  -2.04555
34406.13514	   2.00000	 471.96338	   1.76299	   0.06464	   1.76417	  -2.09986
34406.37414	   2.00000	 373.20856	   1.77180	   0.06809	   1.77311	  -2.20083
34406.61214	   2.00000	 295.47278	   1.78123	   0.07047	   1.78263	  -2.26549
34406.85114	   2.00000	 233.87738	   1.79225	   0.07464	   1.79381	  -2.38468
34407.08914	   2.00000	 185.05922	   1.80321	   0.07928	   1.80495	  -2.51730
34407.32514	   2.00000	 146.35823	   1.81375	   0.08299	   1.81565	  -2.61982
34407.56114	   2.00000	 115.77804	   1.82528	   0.08787	   1.82740	  -2.75620
34407.79614	   2.00000	  91.67210	   1.83806	   0.09356	   1.84044	  -2.91401
34408.04114	   2.00000	  72.51701	   1.85048	   0.10065	   1.85322	  -3.11326
34408.27014	   2.00000	  57.36816	   1.86684	   0.10820	   1.86997	  -3.31717
34408.50714	   2.00000	  45.36290	   1.88252	   0.11394	   1.88597	  -3.46349
34408.73914	   2.00000	  35.93134	   1.90150	   0.12330	   1.90549	  -3.71010
34408.98914	   2.00000	  28.40909	   1.92432	   0.13000	   1.92871	  -3.86495
34409.20414	   2.00000	  22.48202	   1.94778	   0.13490	   1.95245	  -3.96200
34409.46914	   2.00000	  17.79613	   1.97444	   0.13735	   1.97921	  -3.97930
34409.72114	   2.00000	  14.06813	   2.00088	   0.13581	   2.00549	  -3.88294
34409.93714	   2.00000	  11.14480	   2.02589	   0.12992	   2.03006	  -3.66924
34410.20414	   2.00000	   8.81772	   2.04920	   0.12277	   2.05287	  -3.42849
34410.38314	   2.00000	   6.97545	   2.07064	   0.11109	   2.07361	  -3.07091
34410.60114	   2.00000	   5.51730	   2.08717	   0.09997	   2.08956	  -2.74211
34410.87014	   2.00000	   4.36941	   2.10077	   0.08944	   2.10267	  -2.43783
34411.20514	   2.00000	   3.45686	   2.11117	   0.07934	   2.11266	  -2.15225
34411.62414	   2.00000	   2.73547	   2.11966	   0.07042	   2.12083	  -1.90280
34412.14914	   2.00000	   2.16054	   2.12738	   0.06219	   2.12829	  -1.67435
34412.80814	   2.00000	   1.70952	   2.13304	   0.05868	   2.13384	  -1.57578
34413.63714	   2.00000	   1.35352	   2.13776	   0.05559	   2.13848	  -1.48951
34414.68014	   2.00000	   1.07079	   2.14116	   0.05433	   2.14185	  -1.45354
34415.99314	   2.00000	   0.84734	   2.14426	   0.05369	   2.14493	  -1.43440
34417.64914	   2.00000	   0.67072	   2.14771	   0.05534	   2.14842	  -1.47594
34419.73814	   2.00000	   0.53067	   2.15178	   0.05755	   2.15255	  -1.53214
34422.37514	   2.00000	   0.41976	   2.15659	   0.06263	   2.15750	  -1.66356
34425.70614	   2.00000	   0.33183	   2.16318	   0.06875	   2.16428	  -1.82041
34429.91214	   2.00000	   0.26261	   2.17162	   0.07872	   2.17305	  -2.07613
34435.22014	   2.00000	   0.20791	   2.18041	   0.09385	   2.18243	  -2.46457
34441.92414	   2.00000	   0.16452	   2.18774	   0.11359	   2.19069	  -2.97228
34450.40114	   2.00000	   0.13007	   2.19280	   0.13258	   2.19681	  -3.46009
34461.09114	   2.00000	   0.10309	   2.19999	   0.15104	   2.20517	  -3.92735
34474.60514	   2.00000	   0.08153	   2.21247	   0.17119	   2.21908	  -4.42453
34491.70214	   2.00000	   0.06443	   2.22884	   0.19509	   2.23736	  -5.00234
34513.28814	   2.00000	   0.05102	   2.24927	   0.22087	   2.26008	  -5.60818
34540.53114	   2.00000	   0.04042	   2.27954	   0.25009	   2.29321	  -6.26090
34575.02615	   2.00000	   0.03192	   2.32259	   0.28991	   2.34061	  -7.11491
34618.57315	   2.00000	   0.02528	   2.37285	   0.35177	   2.39878	  -8.43258
34673.63815	   2.00000	   0.01999	   2.41571	   0.43570	   2.45469	 -10.22402
51662.14202	   3.00000	20004.45300	   1.49273	  -0.02575	   1.49295	   0.98819
51662.28402	   3.00000	15829.12600	   1.49734	  -0.01147	   1.49738	   0.43897
51662.42602	   3.00000	12516.70300	   1.50572	   0.00149	   1.50572	  -0.05683
51662.56902	   3.00000	9909.44240	   1.51211	   0.00930	   1.51213	  -0.35244
51662.73302	   3.00000	7835.48000	   1.51750	   0.01885	   1.51762	  -0.71158
51662.93402	   3.00000	6217.24610	   1.52566	   0.02577	   1.52588	  -0.96777
51663.17202	   3.00000	4905.29100	   1.53325	   0.03069	   1.53356	  -1.14659
51663.41002	   3.00000	3881.27370	   1.53807	   0.03387	   1.53844	  -1.26158
51663.64802	   3.00000	3070.98270	   1.54608	   0.04076	   1.54662	  -1.51001
51663.88702	   3.00000	2430.77780	   1.55228	   0.04372	   1.55290	  -1.61315
51664.12502	   3.00000	1923.15370	   1.56122	   0.04679	   1.56192	  -1.71667
51664.36302	   3.00000	1522.43580	   1.56712	   0.04946	   1.56790	  -1.80762
51664.60102	   3.00000	1203.84460	   1.57710	   0.05287	   1.57798	  -1.92009
51664.84002	   3.00000	 952.86591	   1.58648	   0.05563	   1.58746	  -2.00820
51665.07802	   3.00000	 754.27557	   1.59342	   0.05895	   1.59451	  -2.11875
51665.31502	   3.00000	 596.71857	   1.60171	   0.06154	   1.60289	  -2.20044
51665.55302	   3.00000	 471.96338	   1.61319	   0.06487	   1.61450	  -2.30286
51665.79202	   3.00000	 373.20856	   1.62133	   0.06908	   1.62281	  -2.43955
51666.02902	   3.00000	 295.47278	   1.63232	   0.07267	   1.63393	  -2.54906
51666.26902	   3.00000	 233.87738	   1.64351	   0.07502	   1.64523	  -2.61348
51666.50702	   3.00000	 185.05922	   1.65362	   0.07901	   1.65551	  -2.73565
51666.74302	   3.00000	 146.35823	   1.66376	   0.08345	   1.66586	  -2.87145
51666.97902	   3.00000	 115.77804	   1.67490	   0.08654	   1.67713	  -2.95765
51667.21402	   3.00000	  91.67210	   1.68805	   0.09385	   1.69065	  -3.18223
51667.45902	   3.00000	  72.51701	   1.70039	   0.10037	   1.70335	  -3.37814
51667.68802	   3.00000	  57.36816	   1.71614	   0.10748	   1.71950	  -3.58381
51667.92502	   3.00000	  45.36290	   1.73170	   0.11451	   1.73548	  -3.78314
51668.15702	   3.00000	  35.93134	   1.75031	   0.12457	   1.75473	  -4.07087
51668.40702	   3.00000	  28.40909	   1.77309	   0.13191	   1.77799	  -4.25485
51668.62202	   3.00000	  22.48202	   1.79764	   0.13499	   1.80270	  -4.29452
51668.88702	   3.00000	  17.79613	   1.82453	   0.13883	   1.82980	  -4.35137
51669.13902	   3.00000	  14.06813	   1.85191	   0.13754	   1.85701	  -4.24751
51669.35502	   3.00000	  11.14480	   1.87684	   0.13046	   1.88137	  -3.97626
51669.62202	   3.00000	   8.81772	   1.90057	   0.12412	   1.90462	  -3.73661
51669.80102	   3.00000	   6.97545	   1.92251	   0.11224	   1.92578	  -3.34129
51670.01902	   3.00000	   5.51730	   1.93903	   0.10084	   1.94165	  -2.97693
51670.28802	   3.00000	   4.36941	   1.95306	   0.08931	   1.95510	  -2.61829
51670.62302	   3.00000	   3.45686	   1.96367	   0.08025	   1.96531	  -2.34024
51671.04202	   3.00000	   2.73547	   1.97244	   0.07206	   1.97376	  -2.09237
51671.56702	   3.00000	   2.16054	   1.97808	   0.06382	   1.97911	  -1.84798
51672.22602	   3.00000	   1.70952	   1.98422	   0.05974	   1.98512	  -1.72455
51673.05502	   3.00000	   1.35352	   1.98916	   0.05438	   1.98990	  -1.56605
51674.09802	   3.00000	   1.07079	   1.99365	   0.05270	   1.99435	  -1.51424
51675.41102	   3.00000	   0.84734	   1.99894	   0.05247	   1.99963	  -1.50351
51677.06702	   3.00000	   0.67072	   2.00387	   0.05557	   2.00464	  -1.58837
51679.15602	   3.00000	   0.53067	   2.00649	   0.06040	   2.00739	  -1.72412
51681.79302	   3.00000	   0.41976	   2.00926	   0.06595	   2.01034	  -1.87991
51685.12402	   3.00000	   0.33183	   2.01315	   0.07186	   2.01443	  -2.04435
51689.33002	   3.00000	   0.26261	   2.01907	   0.08010	   2.02066	  -2.27190
51694.63802	   3.00000	   0.20791	   2.02613	   0.09051	   2.02815	  -2.55792
51701.34202	   3.00000	   0.16452	   2.03519	   0.10290	   2.03779	  -2.89430
51709.81902	   3.00000	   0.13007	   2.04880	   0.11874	   2.05224	  -3.31690
51720.50902	   3.00000	   0.10309	   2.06720	   0.14081	   2.07199	  -3.89675
51734.02202	   3.00000	   0.08153	   2.08621	   0.17208	   2.09330	  -4.71526
51751.12002	   3.00000	   0.06443	   2.10259	   0.20929	   2.11298	  -5.68433
51772.70602	   3.00000	   0.05102	   2.11075	   0.24584	   2.12502	  -6.64331
51799.94902	   3.00000	   0.04042	   2.12323	   0.27833	   2.14140	  -7.46830
51834.44403	   3.00000	   0.03192	   2.14458	   0.31148	   2.16708	  -8.26383
51877.99103	   3.00000	   0.02528	   2.17506	   0.34821	   2.20276	  -9.09548
51933.05603	   3.00000	   0.01999	   2.21609	   0.38975	   2.25010	  -9.97466
68802.10855	   4.00000	20004.45300	   1.37349	  -0.02566	   1.37373	   1.07010
68802.25155	   4.00000	15829.12600	   1.37922	  -0.01051	   1.37926	   0.43645
68802.39355	   4.00000	12516.70300	   1.38623	   0.00008	   1.38623	  -0.00345
68802.53555	   4.00000	9909.44240	   1.39359	   0.00994	   1.39363	  -0.40850
68802.69955	   4.00000	7835.48000	   1.39966	   0.01908	   1.39979	  -0.78090
68802.90055	   4.00000	6217.24610	   1.40581	   0.02440	   1.40602	  -0.99445
68803.13855	   4.00000	4905.29100	   1.41132	   0.03058	   1.41165	  -1.24137
68803.37655	   4.00000	3881.27370	   1.41969	   0.03524	   1.42012	  -1.42202
68803.61555	   4.00000	3070.98270	   1.42707	   0.03902	   1.42760	  -1.56616
68803.85355	   4.00000	2430.77780	   1.43346	   0.04282	   1.43410	  -1.71091
68804.09155	   4.00000	1923.15370	   1.44131	   0.04737	   1.44209	  -1.88247
68804.32955	   4.00000	1522.43580	   1.44790	   0.04981	   1.44876	  -1.97031
68804.56755	   4.00000	1203.84460	   1.45731	   0.05499	   1.45835	  -2.16101
68804.80655	   4.00000	 952.86591	   1.46509	   0.05601	   1.46616	  -2.18952
68805.04455	   4.00000	 754.27557	   1.47417	   0.05887	   1.47534	  -2.28678
68805.28155	   4.00000	 596.71857	   1.48242	   0.06204	   1.48371	  -2.39658
68805.51955	   4.00000	 471.96338	   1.49331	   0.06551	   1.49474	  -2.51198
68805.75855	   4.00000	 373.20856	   1.50220	   0.06921	   1.50379	  -2.63787
68805.99555	   4.00000	 295.47278	   1.51235	   0.07258	   1.51409	  -2.74778
68806.23555	   4.00000	 233.87738	   1.52363	   0.07610	   1.52553	  -2.85936
68806.47355	   4.00000	 185.05922	   1.53243	   0.07894	   1.53446	  -2.94872
68806.70955	   4.00000	 146.35823	   1.54558	   0.08405	   1.54786	  -3.11276
68806.94555	   4.00000	 115.77804	   1.55618	   0.09004	   1.55878	  -3.31136
68807.18055	   4.00000	  91.67210	   1.56932	   0.09413	   1.57214	  -3.43254
68807.42555	   4.00000	  72.51701	   1.58273	   0.10122	   1.58597	  -3.65924
68807.65455	   4.00000	  57.36816	   1.59642	   0.10777	   1.60006	  -3.86216
68807.89155	   4.00000	  45.36290	   1.61396	   0.11540	   1.61808	  -4.08991
68808.12355	   4.00000	  35.93134	   1.63203	   0.12378	   1.63671	  -4.33713
68808.37455	   4.00000	  28.40909	   1.65551	   0.13225	   1.66078	  -4.56738
68808.58855	   4.00000	  22.48202	   1.67997	   0.13735	   1.68558	  -4.67399
68808.85355	   4.00000	  17.79613	   1.70674	   0.14005	   1.71248	  -4.69096
68809.10555	   4.00000	  14.06813	   1.73365	   0.13775	   1.73911	  -4.54291
68809.32155	   4.00000	  11.14480	   1.76032	   0.13201	   1.76527	  -4.28867
68809.58855	   4.00000	   8.81772	   1.78335	   0.12388	   1.78765	  -3.97375
68809.76755	   4.00000	   6.97545	   1.80317	   0.11263	   1.80668	  -3.57411
68809.98555	   4.00000	   5.51730	   1.82170	   0.10180	   1.82454	  -3.19852
68810.25455	   4.00000	   4.36941	   1.83477	   0.09101	   1.83702	  -2.83980
68810.58955	   4.00000	   3.45686	   1.84614	   0.08101	   1.84791	  -2.51255
68811.00855	   4.00000	   2.73547	   1.85544	   0.07041	   1.85678	  -2.17328
68811.53355	   4.00000	   2.16054	   1.86186	   0.06361	   1.86295	  -1.95659
68812.19255	   4.00000	   1.70952	   1.86827	   0.05868	   1.86919	  -1.79887
68813.02155	   4.00000	   1.35352	   1.87321	   0.05542	   1.87403	  -1.69464
68814.06455	   4.00000	   1.07079	   1.87680	   0.05481	   1.87760	  -1.67282
68815.37755	   4.00000	   0.84734	   1.87974	   0.05443	   1.88053	  -1.65870
68817.03355	   4.00000	   0.67072	   1.88299	   0.05555	   1.88381	  -1.68990
68819.12255	   4.00000	   0.53067	   1.88725	   0.05797	   1.88814	  -1.75950
68821.75955	   4.00000	   0.41976	   1.89194	   0.06244	   1.89297	  -1.89022
68825.09055	   4.00000	   0.33183	   1.89758	   0.06874	   1.89883	  -2.07468
68829.29655	   4.00000	   0.26261	   1.90531	   0.07714	   1.90687	  -2.31849
68834.60455	   4.00000	   0.20791	   1.91582	   0.08982	   1.91793	  -2.68421
68841.30855	   4.00000	   0.16452	   1.92583	   0.10848	   1.92889	  -3.22397
68849.78556	   4.00000	   0.13007	   1.93388	   0.13104	   1.93831	  -3.87636
68860.47556	   4.00000	   0.10309	   1.94006	   0.15308	   1.94609	  -4.51152
68873.98956	   4.00000	   0.08153	   1.94866	   0.17357	   1.95637	  -5.09000
68891.08656	   4.00000	   0.06443	   1.96339	   0.19736	   1.97328	  -5.74023
68912.67256	   4.00000	   0.05102	   1.98336	   0.22249	   1.99580	  -6.40045
68939.91556	   4.00000	   0.04042	   2.00925	   0.25034	   2.02479	  -7.10222
68974.41057	   4.00000	   0.03192	   2.04510	   0.28467	   2.06482	  -7.92454
69017.95757	   4.00000	   0.02528	   2.09514	   0.33052	   2.12105	  -8.96486
69073.02258	   4.00000	   0.01999	   2.15239	   0.39984	   2.18921	 -10.52372
85853.95367	   5.00000	20004.45300	   1.38801	  -0.02424	   1.38822	   1.00030
85854.09667	   5.00000	15829.12600	   1.39258	  -0.01020	   1.39261	   0.41984
85854.23867	   5.00000	12516.70300	   1.40038	   0.00067	   1.40038	  -0.02754
85854.38067	   5.00000	9909.44240	   1.40722	   0.01089	   1.40726	  -0.44328
85854.54467	   5.00000	7835.48000	   1.41170	   0.02005	   1.41185	  -0.81376
85854.74567	   5.00000	6217.24610	   1.42007	   0.02600	   1.42031	  -1.04873
85854.98367	   5.00000	4905.29100	   1.42507	   0.03334	   1.42546	  -1.34029
85855.22267	   5.00000	3881.27370	   1.43234	   0.03692	   1.43282	  -1.47635
85855.46067	   5.00000	3070.98270	   1.44013	   0.03967	   1.44068	  -1.57803
85855.69867	   5.00000	2430.77780	   1.44724	   0.04189	   1.44785	  -1.65796
85855.93667	   5.00000	1923.15370	   1.45649	   0.04674	   1.45724	  -1.83822
85856.17467	   5.00000	1522.43580	   1.46280	   0.05078	   1.46368	  -1.98801
85856.41267	   5.00000	1203.84460	   1.47201	   0.05475	   1.47303	  -2.13018
85856.65167	   5.00000	 952.86591	   1.48037	   0.05683	   1.48146	  -2.19849
85856.88967	   5.00000	 754.27557	   1.48822	   0.06092	   1.48947	  -2.34421
85857.12667	   5.00000	 596.71857	   1.49690	   0.06249	   1.49821	  -2.39036
85857.36467	   5.00000	 471.96338	   1.50730	   0.06520	   1.50871	  -2.47694
85857.60367	   5.00000	 373.20856	   1.51837	   0.06878	   1.51993	  -2.59357
85857.84167	   5.00000	 295.47278	   1.52641	   0.07291	   1.52815	  -2.73478
85858.08067	   5.00000	 233.87738	   1.53775	   0.07563	   1.53961	  -2.81561
85858.31867	   5.00000	 185.05922	   1.54822	   0.07982	   1.55027	  -2.95149
85858.55467	   5.00000	 146.35823	   1.55801	   0.08406	   1.56028	  -3.08840
85858.79067	   5.00000	 115.77804	   1.57157	   0.08894	   1.57408	  -3.23921
85859.02567	   5.00000	  91.67210	   1.58415	   0.09476	   1.58698	  -3.42326
85859.27067	   5.00000	  72.51701	   1.59696	   0.10090	   1.60014	  -3.61532
85859.49967	   5.00000	  57.36816	   1.61209	   0.10931	   1.61579	  -3.87903
85859.73667	   5.00000	  45.36290	   1.62766	   0.11604	   1.63180	  -4.07793
85859.96867	   5.00000	  35.93134	   1.64731	   0.12391	   1.65196	  -4.30154
85860.21867	   5.00000	  28.40909	   1.66965	   0.13312	   1.67495	  -4.55852
85860.43367	   5.00000	  22.48202	   1.69392	   0.13820	   1.69955	  -4.66413
85860.69867	   5.00000	  17.79613	   1.72074	   0.13916	   1.72636	  -4.62349
85860.95067	   5.00000	  14.06813	   1.74898	   0.13894	   1.75449	  -4.54220
85861.16667	   5.00000	  11.14480	   1.77488	   0.13397	   1.77993	  -4.31661
85861.43367	   5.00000	   8.81772	   1.79913	   0.12506	   1.80348	  -3.97617
85861.61267	   5.00000	   6.97545	   1.82015	   0.11341	   1.82368	  -3.56547
85861.83067	   5.00000	   5.51730	   1.83551	   0.10132	   1.83830	  -3.15948
85862.09967	   5.00000	   4.36941	   1.84983	   0.09110	   1.85207	  -2.81933
85862.43467	   5.00000	   3.45686	   1.86091	   0.08089	   1.86267	  -2.48895
85862.85367	   5.00000	   2.73547	   1.87013	   0.07151	   1.87150	  -2.18988
85863.37867	   5.00000	   2.16054	   1.87825	   0.06395	   1.87934	  -1.95009
85864.03767	   5.00000	   1.70952	   1.88414	   0.05877	   1.88506	  -1.78654
85864.86667	   5.00000	   1.35352	   1.88882	   0.05630	   1.88965	  -1.70718
85865.90967	   5.00000	   1.07079	   1.89209	   0.05448	   1.89287	  -1.64916
85867.22267	   5.00000	   0.84734	   1.89534	   0.05369	   1.89610	  -1.62270
85868.87867	   5.00000	   0.67072	   1.89868	   0.05494	   1.89947	  -1.65739
85870.96767	   5.00000	   0.53067	   1.90302	   0.05757	   1.90389	  -1.73286
85873.60467	   5.00000	   0.41976	   1.90790	   0.06179	   1.90891	  -1.85504
85876.93567	   5.00000	   0.33183	   1.91386	   0.06789	   1.91506	  -2.03156
85881.14167	   5.00000	   0.26261	   1.92215	   0.07714	   1.92370	  -2.29820
85886.44967	   5.00000	   0.20791	   1.93188	   0.09185	   1.93406	  -2.72197
85893.15367	   5.00000	   0.16452	   1.93903	   0.11024	   1.94216	  -3.25408
85901.63067	   5.00000	   0.13007	   1.94505	   0.13026	   1.94940	  -3.83129
85912.32068	   5.00000	   0.10309	   1.95221	   0.14857	   1.95785	  -4.35200
85925.83468	   5.00000	   0.08153	   1.96385	   0.16798	   1.97103	  -4.88908
85942.93168	   5.00000	   0.06443	   1.98147	   0.19121	   1.99068	  -5.51198
85964.51768	   5.00000	   0.05102	   2.00161	   0.21707	   2.01335	  -6.18927
85991.76068	   5.00000	   0.04042	   2.02961	   0.24479	   2.04432	  -6.87727
86026.25569	   5.00000	   0.03192	   2.07164	   0.28168	   2.09071	  -7.74298
86069.80269	   5.00000	   0.02528	   2.12118	   0.33706	   2.14779	  -9.02901
86124.86770	   5.00000	   0.01999	   2.16717	   0.41464	   2.20648	 -10.83136
102887.73739	   6.00000	20004.45300	   1.38496	  -0.02621	   1.38521	   1.08433
102887.88039	   6.00000	15829.12600	   1.39200	  -0.01067	   1.39204	   0.43926
102888.02239	   6.00000	12516.70300	   1.39870	   0.00064	   1.39870	  -0.02641
102888.16439	   6.00000	9909.44240	   1.40753	   0.01145	   1.40757	  -0.46628
102888.32839	   6.00000	7835.48000	   1.41193	   0.01890	   1.41206	  -0.76699
102888.52939	   6.00000	6217.24610	   1.41854	   0.02451	   1.41875	  -0.98992
102888.76739	   6.00000	4905.29100	   1.42456	   0.03120	   1.42490	  -1.25460
102889.00539	   6.00000	3881.27370	   1.43241	   0.03472	   1.43283	  -1.38845
102889.24439	   6.00000	3070.98270	   1.44020	   0.03854	   1.44072	  -1.53295
102889.48239	   6.00000	2430.77780	   1.44657	   0.04379	   1.44724	  -1.73409
102889.72039	   6.00000	1923.15370	   1.45290	   0.04643	   1.45364	  -1.83042
102889.95839	   6.00000	1522.43580	   1.46266	   0.05206	   1.46358	  -2.03853
102890.19639	   6.00000	1203.84460	   1.46916	   0.05557	   1.47021	  -2.16622
102890.43539	   6.00000	 952.86591	   1.47858	   0.05618	   1.47965	  -2.17606
102890.67339	   6.00000	 754.27557	   1.48675	   0.06004	   1.48796	  -2.31235
102890.91039	   6.00000	 596.71857	   1.49641	   0.06280	   1.49773	  -2.40298
102891.14839	   6.00000	 471.96338	   1.50555	   0.06615	   1.50700	  -2.51597
102891.38739	   6.00000	 373.20856	   1.51630	   0.06869	   1.51785	  -2.59390
102891.62439	   6.00000	 295.47278	   1.52493	   0.07281	   1.52667	  -2.73361
102891.86439	   6.00000	 233.87738	   1.53585	   0.07547	   1.53770	  -2.81338
102892.10239	   6.00000	 185.05922	   1.54748	   0.08075	   1.54958	  -2.98691
102892.33839	   6.00000	 146.35823	   1.55816	   0.08391	   1.56042	  -3.08258
102892.57439	   6.00000	 115.77804	   1.56855	   0.08860	   1.57105	  -3.23309
102892.80939	   6.00000	  91.67210	   1.58125	   0.09385	   1.58403	  -3.39665
102893.05439	   6.00000	  72.51701	   1.59438	   0.10087	   1.59757	  -3.61992
102893.28339	   6.00000	  57.36816	   1.60920	   0.10976	   1.61294	  -3.90192
102893.52039	   6.00000	  45.36290	   1.62545	   0.11673	   1.62964	  -4.10760
102893.75239	   6.00000	  35.93134	   1.64592	   0.12469	   1.65064	  -4.33242
102894.00239	   6.00000	  28.40909	   1.66833	   0.13280	   1.67361	  -4.55128
102894.21739	   6.00000	  22.48202	   1.69252	   0.13848	   1.69817	  -4.67752
102894.48239	   6.00000	  17.79613	   1.71951	   0.14066	   1.72525	  -4.67652
102894.73439	   6.00000	  14.06813	   1.74661	   0.14088	   1.75228	  -4.61134
102894.95039	   6.00000	  11.14480	   1.77293	   0.13395	   1.77798	  -4.32058
102895.21839	   6.00000	   8.81772	   1.79801	   0.12528	   1.80237	  -3.98574
102895.39639	   6.00000	   6.97545	   1.81856	   0.11436	   1.82215	  -3.59825
102895.61439	   6.00000	   5.51730	   1.83759	   0.10387	   1.84052	  -3.23532
102895.88339	   6.00000	   4.36941	   1.84992	   0.09199	   1.85221	  -2.84678
102896.21839	   6.00000	   3.45686	   1.86221	   0.08103	   1.86398	  -2.49141
102896.63739	   6.00000	   2.73547	   1.86983	   0.07240	   1.87123	  -2.21750
102897.16239	   6.00000	   2.16054	   1.87699	   0.06438	   1.87809	  -1.96444
102897.82239	   6.00000	   1.70952	   1.88322	   0.05879	   1.88414	  -1.78811
102898.65039	   6.00000	   1.35352	   1.88871	   0.05482	   1.88951	  -1.66257
102899.69339	   6.00000	   1.07079	   1.89308	   0.05397	   1.89385	  -1.63309
102901.00739	   6.00000	   0.84734	   1.89605	   0.05423	   1.89682	  -1.63818
102902.66239	   6.00000	   0.67072	   1.89922	   0.05630	   1.90006	  -1.69794
102904.75139	   6.00000	   0.53067	   1.90326	   0.05783	   1.90414	  -1.74028
102907.38839	   6.00000	   0.41976	   1.90775	   0.06295	   1.90879	  -1.88979
102910.71940	   6.00000	   0.33183	   1.91277	   0.06933	   1.91402	  -2.07595
102914.92540	   6.00000	   0.26261	   1.91964	   0.07668	   1.92117	  -2.28736
102920.23340	   6.00000	   0.20791	   1.92901	   0.08786	   1.93101	  -2.60788
102926.93740	   6.00000	   0.16452	   1.94132	   0.10368	   1.94409	  -3.05714
102935.41440	   6.00000	   0.13007	   1.95240	   0.12639	   1.95648	  -3.70387
102946.10440	   6.00000	   0.10309	   1.96008	   0.15148	   1.96593	  -4.41908
102959.61840	   6.00000	   0.08153	   1.96834	   0.17524	   1.97613	  -5.08772
102976.71540	   6.00000	   0.06443	   1.98023	   0.20035	   1.99034	  -5.77717
102998.30240	   6.00000	   0.05102	   1.99924	   0.22328	   2.01167	  -6.37264
103025.54441	   6.00000	   0.04042	   2.02289	   0.25217	   2.03855	  -7.10585
103060.03941	   6.00000	   0.03192	   2.05379	   0.28423	   2.07336	  -7.87933
103103.58642	   6.00000	   0.02528	   2.09788	   0.32195	   2.12244	  -8.72483
103158.65142	   6.00000	   0.01999	   2.15734	   0.37796	   2.19019	  -9.93716
119887.23032	   7.00000	20004.45300	   1.44533	  -0.02498	   1.44554	   0.99029
119887.37332	   7.00000	15829.12600	   1.45164	  -0.01070	   1.45168	   0.42245
119887.51532	   7.00000	12516.70300	   1.45844	   0.00194	   1.45844	  -0.07619
119887.65732	   7.00000	9909.44240	   1.46504	   0.01175	   1.46508	  -0.45934
119887.82132	   7.00000	7835.48000	   1.47000	   0.01966	   1.47013	  -0.76615
119888.02232	   7.00000	6217.24610	   1.47671	   0.02503	   1.47692	  -0.97090
119888.25932	   7.00000	4905.29100	   1.48533	   0.03150	   1.48566	  -1.21484
119888.49732	   7.00000	3881.27370	   1.49119	   0.03623	   1.49163	  -1.39167
119888.73632	   7.00000	3070.98270	   1.49873	   0.03989	   1.49926	  -1.52448
119888.97432	   7.00000	2430.77780	   1.50656	   0.04406	   1.50721	  -1.67506
119889.21232	   7.00000	1923.15370	   1.51386	   0.04652	   1.51457	  -1.76005
119889.45032	   7.00000	1522.43580	   1.51999	   0.05061	   1.52084	  -1.90686
119889.68832	   7.00000	1203.84460	   1.53084	   0.05370	   1.53178	  -2.00901
119889.92732	   7.00000	 952.86591	   1.53789	   0.05768	   1.53898	  -2.14777
119890.16532	   7.00000	 754.27557	   1.54623	   0.05997	   1.54739	  -2.22108
119890.40232	   7.00000	 596.71857	   1.55694	   0.06379	   1.55824	  -2.34600
119890.64032	   7.00000	 471.96338	   1.56474	   0.06608	   1.56614	  -2.41807
119890.87932	   7.00000	 373.20856	   1.57575	   0.06832	   1.57723	  -2.48255
119891.11632	   7.00000	 295.47278	   1.58548	   0.07315	   1.58717	  -2.64151
119891.35632	   7.00000	 233.87738	   1.59605	   0.07535	   1.59783	  -2.70289
119891.59432	   7.00000	 185.05922	   1.60601	   0.07907	   1.60796	  -2.81844
119891.83032	   7.00000	 146.35823	   1.61833	   0.08350	   1.62048	  -2.95361
119892.06632	   7.00000	 115.77804	   1.62914	   0.08873	   1.63155	  -3.11754
119892.30132	   7.00000	  91.67210	   1.64133	   0.09431	   1.64404	  -3.28846
119892.54632	   7.00000	  72.51701	   1.65589	   0.10131	   1.65898	  -3.50121
119892.77532	   7.00000	  57.36816	   1.67050	   0.10875	   1.67403	  -3.72487
119893.01232	   7.00000	  45.36290	   1.68672	   0.11661	   1.69075	  -3.95479
119893.24432	   7.00000	  35.93134	   1.70387	   0.12643	   1.70856	  -4.24355
119893.49532	   7.00000	  28.40909	   1.72643	   0.13469	   1.73167	  -4.46108
119893.70932	   7.00000	  22.48202	   1.75248	   0.13882	   1.75797	  -4.52906
119893.97432	   7.00000	  17.79613	   1.78019	   0.14166	   1.78582	  -4.54977
119894.22632	   7.00000	  14.06813	   1.80713	   0.14115	   1.81263	  -4.46615
119894.44232	   7.00000	  11.14480	   1.83506	   0.13589	   1.84008	  -4.23521
119894.70932	   7.00000	   8.81772	   1.85891	   0.12577	   1.86316	  -3.87072
119894.88832	   7.00000	   6.97545	   1.88056	   0.11449	   1.88404	  -3.48379
119895.10632	   7.00000	   5.51730	   1.89780	   0.10334	   1.90062	  -3.11694
119895.37532	   7.00000	   4.36941	   1.91151	   0.09320	   1.91378	  -2.79140
119895.71032	   7.00000	   3.45686	   1.92186	   0.08119	   1.92358	  -2.41906
119896.12932	   7.00000	   2.73547	   1.93173	   0.07256	   1.93309	  -2.15122
119896.65432	   7.00000	   2.16054	   1.93829	   0.06397	   1.93934	  -1.89018
119897.31333	   7.00000	   1.70952	   1.94480	   0.05929	   1.94571	  -1.74622
119898.14233	   7.00000	   1.35352	   1.94978	   0.05526	   1.95057	  -1.62352
119899.18533	   7.00000	   1.07079	   1.95373	   0.05487	   1.95450	  -1.60868
119900.49833	   7.00000	   0.84734	   1.95734	   0.05544	   1.95813	  -1.62254
119902.15433	   7.00000	   0.67072	   1.96054	   0.05590	   1.96134	  -1.63312
119904.24333	   7.00000	   0.53067	   1.96471	   0.05799	   1.96557	  -1.69061
119906.88033	   7.00000	   0.41976	   1.96907	   0.06240	   1.97006	  -1.81524
119910.21133	   7.00000	   0.33183	   1.97414	   0.06858	   1.97533	  -1.98949
119914.41733	   7.00000	   0.26261	   1.98135	   0.07610	   1.98281	  -2.19965
119919.72533	   7.00000	   0.20791	   1.99195	   0.08805	   1.99390	  -2.53104
119926.42933	   7.00000	   0.16452	   2.00254	   0.10577	   2.00534	  -3.02336
119934.90633	   7.00000	   0.13007	   2.01146	   0.12805	   2.01553	  -3.64265
119945.59633	   7.00000	   0.10309	   2.01800	   0.15030	   2.02359	  -4.25938
119959.11033	   7.00000	   0.08153	   2.02671	   0.17206	   2.03400	  -4.85246
119976.20733	   7.00000	   0.06443	   2.04004	   0.19613	   2.04945	  -5.49157
119997.79334	   7.00000	   0.05102	   2.06100	   0.21984	   2.07269	  -6.08852
120025.03634	   7.00000	   0.04042	   2.08459	   0.24874	   2.09938	  -6.80462
120059.53134	   7.00000	   0.03192	   2.11739	   0.28141	   2.13601	  -7.57034
120103.07835	   7.00000	   0.02528	   2.16449	   0.32207	   2.18832	  -8.46335
120158.14335	   7.00000	   0.01999	   2.22296	   0.38439	   2.25595	  -9.81055
136864.14090	   8.00000	20004.45300	   1.41056	  -0.02447	   1.41077	   0.99379
136864.28390	   8.00000	15829.12600	   1.41759	  -0.01124	   1.41763	   0.45430
136864.42590	   8.00000	12516.70300	   1.42491	   0.00183	   1.42492	  -0.07360
136864.56790	   8.00000	9909.44240	   1.43080	   0.01113	   1.43084	  -0.44558
136864.73190	   8.00000	7835.48000	   1.43690	   0.01918	   1.43703	  -0.76478
136864.93290	   8.00000	6217.24610	   1.44457	   0.02575	   1.44480	  -1.02138
136865.17090	   8.00000	4905.29100	   1.45056	   0.03126	   1.45090	  -1.23460
136865.40990	   8.00000	3881.27370	   1.45784	   0.03509	   1.45826	  -1.37902
136865.64790	   8.00000	3070.98270	   1.46492	   0.04120	   1.46550	  -1.61085
136865.88590	   8.00000	2430.77780	   1.47294	   0.04458	   1.47361	  -1.73363
136866.12390	   8.00000	1923.15370	   1.48050	   0.04877	   1.48130	  -1.88670
136866.36190	   8.00000	1522.43580	   1.48825	   0.05087	   1.48912	  -1.95750
136866.59990	   8.00000	1203.84460	   1.49716	   0.05441	   1.49815	  -2.08152
136866.83890	   8.00000	 952.86591	   1.50576	   0.05586	   1.50679	  -2.12445
136867.07690	   8.00000	 754.27557	   1.51370	   0.06019	   1.51490	  -2.27724
136867.31390	   8.00000	 596.71857	   1.52362	   0.06325	   1.52494	  -2.37720
136867.55190	   8.00000	 471.96338	   1.53087	   0.06707	   1.53234	  -2.50857
136867.79090	   8.00000	 373.20856	   1.54161	   0.06941	   1.54317	  -2.57802
136868.02890	   8.00000	 295.47278	   1.55146	   0.07226	   1.55314	  -2.66650
136868.26790	   8.00000	 233.87738	   1.56170	   0.07415	   1.56346	  -2.71831
136868.50590	   8.00000	 185.05922	   1.57364	   0.07808	   1.57557	  -2.84050
136868.74190	   8.00000	 146.35823	   1.58356	   0.08362	   1.58576	  -3.02260
136868.97890	   8.00000	 115.77804	   1.59426	   0.08984	   1.59679	  -3.22535
136869.21290	   8.00000	  91.67210	   1.60786	   0.09428	   1.61062	  -3.35588
136869.45790	   8.00000	  72.51701	   1.62057	   0.10024	   1.62367	  -3.53968
136869.68690	   8.00000	  57.36816	   1.63680	   0.10896	   1.64042	  -3.80834
136869.92390	   8.00000	  45.36290	   1.65200	   0.11727	   1.65616	  -4.06056
136870.15590	   8.00000	  35.93134	   1.67316	   0.12515	   1.67784	  -4.27781
136870.40690	   8.00000	  28.40909	   1.69411	   0.13323	   1.69934	  -4.49667
136870.62090	   8.00000	  22.48202	   1.71851	   0.13913	   1.72413	  -4.62849
136870.88590	   8.00000	  17.79613	   1.74599	   0.14156	   1.75172	  -4.63521
136871.13790	   8.00000	  14.06813	   1.77316	   0.14072	   1.77873	  -4.53746
136871.35390	   8.00000	  11.14480	   1.80086	   0.13421	   1.80586	  -4.26201
136871.62190	   8.00000	   8.81772	   1.82472	   0.12600	   1.82906	  -3.94997
136871.79990	   8.00000	   6.97545	   1.84784	   0.11595	   1.85148	  -3.59064
136872.01790	   8.00000	   5.51730	   1.86339	   0.10428	   1.86631	  -3.20314
136872.28690	   8.00000	   4.36941	   1.87763	   0.09255	   1.87991	  -2.82180
136872.62190	   8.00000	   3.45686	   1.88979	   0.08303	   1.89162	  -2.51574
136873.04090	   8.00000	   2.73547	   1.89811	   0.07322	   1.89953	  -2.20916
136873.56590	   8.00000	   2.16054	   1.90484	   0.06586	   1.90597	  -1.98023
136874.22490	   8.00000	   1.70952	   1.91018	   0.05893	   1.91109	  -1.76710
136875.05390	   8.00000	   1.35352	   1.91459	   0.05495	   1.91538	  -1.64409
136876.09690	   8.00000	   1.07079	   1.91997	   0.05324	   1.92071	  -1.58846
136877.41090	   8.00000	   0.84734	   1.92494	   0.05245	   1.92566	  -1.56066
136879.06590	   8.00000	   0.67072	   1.92985	   0.05490	   1.93063	  -1.62961
136881.15490	   8.00000	   0.53067	   1.93370	   0.05963	   1.93461	  -1.76630
136883.79190	   8.00000	   0.41976	   1.93646	   0.06578	   1.93758	  -1.94564
136887.12290	   8.00000	   0.33183	   1.94012	   0.07162	   1.94144	  -2.11405
136891.32890	   8.00000	   0.26261	   1.94540	   0.07946	   1.94702	  -2.33902
136896.63690	   8.00000	   0.20791	   1.95257	   0.08958	   1.95463	  -2.62677
136903.34090	   8.00000	   0.16452	   1.96121	   0.10259	   1.96389	  -2.99428
136911.81790	   8.00000	   0.13007	   1.97275	   0.11713	   1.97622	  -3.39786
136922.50790	   8.00000	   0.10309	   1.98994	   0.13595	   1.99458	  -3.90840
136936.02190	   8.00000	   0.08153	   2.01030	   0.16373	   2.01695	  -4.65624
136953.11891	   8.00000	   0.06443	   2.03032	   0.19916	   2.04006	  -5.60248
136974.70591	   8.00000	   0.05102	   2.04260	   0.23893	   2.05652	  -6.67172
137001.94791	   8.00000	   0.04042	   2.05415	   0.27434	   2.07239	  -7.60717
137036.44291	   8.00000	   0.03192	   2.07313	   0.30789	   2.09586	  -8.44750
137079.98992	   8.00000	   0.02528	   2.10190	   0.34273	   2.12966	  -9.26094
137135.05492	   8.00000	   0.01999	   2.14132	   0.38237	   2.17519	 -10.12454
153817.60728	   9.00000	20004.45300	   1.39960	  -0.02581	   1.39984	   1.05637
153817.75028	   9.00000	15829.12600	   1.40478	  -0.01196	   1.40483	   0.48774
153817.89228	   9.00000	12516.70300	   1.41252	   0.00244	   1.41252	  -0.09913
153818.03428	   9.00000	9909.44240	   1.41886	   0.01246	   1.41891	  -0.50334
153818.19828	   9.00000	7835.48000	   1.42555	   0.01967	   1.42569	  -0.79072
153818.39928	   9.00000	6217.24610	   1.43185	   0.02529	   1.43208	  -1.01203
153818.63728	   9.00000	4905.29100	   1.43912	   0.03166	   1.43947	  -1.26013
153818.87528	   9.00000	3881.27370	   1.44591	   0.03553	   1.44635	  -1.40762
153819.11428	   9.00000	3070.98270	   1.45259	   0.04118	   1.45318	  -1.62395
153819.35228	   9.00000	2430.77780	   1.45938	   0.04419	   1.46005	  -1.73438
153819.59028	   9.00000	1923.15370	   1.46802	   0.04803	   1.46881	  -1.87395
153819.82828	   9.00000	1522.43580	   1.47634	   0.05129	   1.47723	  -1.98991
153820.06628	   9.00000	1203.84460	   1.48427	   0.05424	   1.48526	  -2.09271
153820.30528	   9.00000	 952.86591	   1.49451	   0.05683	   1.49559	  -2.17751
153820.54328	   9.00000	 754.27557	   1.50143	   0.06027	   1.50264	  -2.29858
153820.78028	   9.00000	 596.71857	   1.50917	   0.06240	   1.51046	  -2.36783
153821.01828	   9.00000	 471.96338	   1.51931	   0.06544	   1.52072	  -2.46616
153821.25728	   9.00000	 373.20856	   1.53021	   0.06979	   1.53180	  -2.61146
153821.49528	   9.00000	 295.47278	   1.54013	   0.07320	   1.54187	  -2.72102
153821.73428	   9.00000	 233.87738	   1.55021	   0.07534	   1.55204	  -2.78237
153821.97228	   9.00000	 185.05922	   1.55977	   0.07999	   1.56182	  -2.93581
153822.20828	   9.00000	 146.35823	   1.57075	   0.08374	   1.57298	  -3.05179
153822.44428	   9.00000	 115.77804	   1.58276	   0.09003	   1.58531	  -3.25541
153822.67928	   9.00000	  91.67210	   1.59470	   0.09336	   1.59743	  -3.35044
153822.92428	   9.00000	  72.51701	   1.60855	   0.10167	   1.61176	  -3.61649
153823.15328	   9.00000	  57.36816	   1.62320	   0.10765	   1.62677	  -3.79422
153823.39028	   9.00000	  45.36290	   1.64114	   0.11764	   1.64535	  -4.10002
153823.62228	   9.00000	  35.93134	   1.65842	   0.12447	   1.66309	  -4.29233
