Repository: kbm2110/Battery_Diagnostics_Thesis

# Battery_Diagnostics_Thesis
 Data-driven battery diagnostics using EIS

**Author:** Bala Manikanta Yaswanth Kanagarla
**Institution:** Technische Hochschule Ingolstadt (THI)
**Supervisor:** Prof. Dr. H.-G. Schweiger

## Overview

This project implements a machine learning framework for 
non-invasive State of Health (SoH) estimation of lithium-ion 
batteries using Electrochemical Impedance Spectroscopy (EIS).

Eight physically interpretable features are extracted from 
impedance spectra and used to train six ML models under a 
strict cell-level train-test split. The stacking ensemble 
achieves R² = 0.9122 and RMSE = 0.0234 on completely unseen 
cells.

---

File: data/raw/EIS_state_V_IX/EIS_state_IX_45C01.txt (part 18 of 36)
time/s	           cycle number	freq/Hz	           Re(Z)/Ohm	  -Im(Z)/Ohm	   |Z|/Ohm	   Phase(Z)/deg
2317715.71443	 143.00000	1522.43580	   0.78228	   0.05052	   0.78391	  -3.69475
2317715.95243	 143.00000	1203.84460	   0.79135	   0.05468	   0.79323	  -3.95254
2317716.19143	 143.00000	 952.86591	   0.79837	   0.05575	   0.80031	  -3.99425
2317716.42943	 143.00000	 754.27557	   0.80756	   0.06026	   0.80980	  -4.26768
2317716.66643	 143.00000	 596.71857	   0.81610	   0.06183	   0.81844	  -4.33253
2317716.90443	 143.00000	 471.96338	   0.82446	   0.06562	   0.82707	  -4.55055
2317717.14343	 143.00000	 373.20856	   0.83404	   0.06947	   0.83693	  -4.76163
2317717.38143	 143.00000	 295.47278	   0.84508	   0.07224	   0.84816	  -4.88606
2317717.62043	 143.00000	 233.87738	   0.85349	   0.07474	   0.85676	  -5.00440
2317717.85843	 143.00000	 185.05922	   0.86422	   0.07939	   0.86785	  -5.24837
2317718.09443	 143.00000	 146.35823	   0.87541	   0.08530	   0.87956	  -5.56565
2317718.33043	 143.00000	 115.77804	   0.88575	   0.09274	   0.89059	  -5.97703
2317718.56543	 143.00000	  91.67210	   0.89823	   0.09700	   0.90345	  -6.16329
2317718.81043	 143.00000	  72.51701	   0.91104	   0.10453	   0.91702	  -6.54543
2317719.03943	 143.00000	  57.36816	   0.92485	   0.11519	   0.93200	  -7.09943
2317719.27643	 143.00000	  45.36290	   0.93961	   0.12432	   0.94780	  -7.53706
2317719.50843	 143.00000	  35.93134	   0.95760	   0.13751	   0.96742	  -8.17200
2317719.75943	 143.00000	  28.40909	   0.98039	   0.15203	   0.99211	  -8.81459
2317719.97343	 143.00000	  22.48202	   1.00362	   0.16603	   1.01727	  -9.39340
2317720.23843	 143.00000	  17.79613	   1.03368	   0.17746	   1.04880	  -9.74157
2317720.49043	 143.00000	  14.06813	   1.06692	   0.18719	   1.08321	  -9.95111
2317720.70643	 143.00000	  11.14480	   1.10480	   0.19361	   1.12164	  -9.93989
2317720.97443	 143.00000	   8.81772	   1.14317	   0.19503	   1.15969	  -9.68175
2317721.15243	 143.00000	   6.97545	   1.18248	   0.18747	   1.19725	  -9.00890
2317721.37043	 143.00000	   5.51730	   1.21512	   0.17615	   1.22782	  -8.24847
2317721.63944	 143.00000	   4.36941	   1.24988	   0.16070	   1.26017	  -7.32638
2317721.97444	 143.00000	   3.45686	   1.27342	   0.14595	   1.28175	  -6.53816
2317722.39344	 143.00000	   2.73547	   1.29305	   0.12903	   1.29947	  -5.69850
2317722.91844	 143.00000	   2.16054	   1.30962	   0.11214	   1.31441	  -4.89404
2317723.57744	 143.00000	   1.70952	   1.32240	   0.10005	   1.32618	  -4.32654
2317724.40644	 143.00000	   1.35352	   1.33058	   0.09016	   1.33363	  -3.87662
2317725.44944	 143.00000	   1.07079	   1.33865	   0.08191	   1.34115	  -3.50159
2317726.76244	 143.00000	   0.84734	   1.34577	   0.07621	   1.34793	  -3.24136
2317728.41844	 143.00000	   0.67072	   1.35244	   0.07268	   1.35439	  -3.07606
2317730.50744	 143.00000	   0.53067	   1.35718	   0.07273	   1.35913	  -3.06768
2317733.14444	 143.00000	   0.41976	   1.36231	   0.07494	   1.36437	  -3.14858
2317736.47544	 143.00000	   0.33183	   1.36791	   0.07768	   1.37011	  -3.25017
2317740.68145	 143.00000	   0.26261	   1.37594	   0.08391	   1.37850	  -3.48992
2317745.98945	 143.00000	   0.20791	   1.38514	   0.09449	   1.38836	  -3.90254
2317752.69345	 143.00000	   0.16452	   1.39317	   0.10821	   1.39737	  -4.44131
2317761.17046	 143.00000	   0.13007	   1.40192	   0.12240	   1.40725	  -4.98959
2317771.86047	 143.00000	   0.10309	   1.41430	   0.13705	   1.42092	  -5.53497
2317785.37447	 143.00000	   0.08153	   1.43277	   0.15530	   1.44116	  -6.18629
2317802.47148	 143.00000	   0.06443	   1.45406	   0.18004	   1.46516	  -7.05843
2317824.05850	 143.00000	   0.05102	   1.47392	   0.20834	   1.48857	  -8.04533
2317851.30051	 143.00000	   0.04042	   1.49798	   0.23454	   1.51623	  -8.89858
2317885.79553	 143.00000	   0.03192	   1.53456	   0.26321	   1.55697	  -9.73261
2317929.34256	 143.00000	   0.02528	   1.57988	   0.30172	   1.60843	 -10.81204
2317984.40759	 143.00000	   0.01999	   1.62495	   0.34885	   1.66197	 -12.11639
2333236.44593	 144.00000	20004.45300	   0.71597	  -0.01247	   0.71608	   0.99754
2333236.58893	 144.00000	15829.12600	   0.72533	   0.00072	   0.72533	  -0.05649
2333236.73093	 144.00000	12516.70300	   0.73286	   0.01238	   0.73296	  -0.96793
2333236.87293	 144.00000	9909.44240	   0.74148	   0.02165	   0.74180	  -1.67215
2333237.03693	 144.00000	7835.48000	   0.75142	   0.02718	   0.75192	  -2.07138
2333237.23793	 144.00000	6217.24610	   0.75728	   0.03135	   0.75793	  -2.37038
2333237.47593	 144.00000	4905.29100	   0.76522	   0.03536	   0.76603	  -2.64563
2333237.71393	 144.00000	3881.27370	   0.77195	   0.04146	   0.77306	  -3.07433
2333237.95293	 144.00000	3070.98270	   0.78010	   0.04431	   0.78136	  -3.25114
2333238.19093	 144.00000	2430.77780	   0.78684	   0.04687	   0.78824	  -3.40867
2333238.42893	 144.00000	1923.15370	   0.79490	   0.04918	   0.79642	  -3.54065
2333238.66693	 144.00000	1522.43580	   0.80367	   0.05188	   0.80534	  -3.69358
2333238.90493	 144.00000	1203.84460	   0.81220	   0.05358	   0.81397	  -3.77450
2333239.14393	 144.00000	 952.86591	   0.81959	   0.05744	   0.82160	  -4.00923
2333239.38193	 144.00000	 754.27557	   0.82825	   0.06042	   0.83045	  -4.17226
2333239.61893	 144.00000	 596.71857	   0.83657	   0.06188	   0.83886	  -4.23004
2333239.85693	 144.00000	 471.96338	   0.84430	   0.06675	   0.84693	  -4.52065
2333240.09593	 144.00000	 373.20856	   0.85364	   0.06730	   0.85629	  -4.50789
2333240.33393	 144.00000	 295.47278	   0.86474	   0.07265	   0.86779	  -4.80205
2333240.57293	 144.00000	 233.87738	   0.87327	   0.07605	   0.87657	  -4.97710
2333240.81093	 144.00000	 185.05922	   0.88527	   0.08002	   0.88888	  -5.16480
2333241.04693	 144.00000	 146.35823	   0.89480	   0.08585	   0.89890	  -5.48020
2333241.28293	 144.00000	 115.77804	   0.90687	   0.09086	   0.91141	  -5.72130
2333241.51793	 144.00000	  91.67210	   0.91892	   0.09726	   0.92405	  -6.04175
2333241.76293	 144.00000	  72.51701	   0.93219	   0.10713	   0.93832	  -6.55600
2333241.99193	 144.00000	  57.36816	   0.94484	   0.11436	   0.95174	  -6.90141
2333242.22893	 144.00000	  45.36290	   0.96053	   0.12422	   0.96853	  -7.36874
2333242.46093	 144.00000	  35.93134	   0.97957	   0.13783	   0.98922	  -8.00937
2333242.71093	 144.00000	  28.40909	   0.99894	   0.15151	   1.01036	  -8.62439
2333242.92593	 144.00000	  22.48202	   1.02486	   0.16542	   1.03812	  -9.16910
2333243.19093	 144.00000	  17.79613	   1.05359	   0.17809	   1.06854	  -9.59424
2333243.44293	 144.00000	  14.06813	   1.08750	   0.18962	   1.10391	  -9.89100
2333243.65893	 144.00000	  11.14480	   1.12710	   0.19518	   1.14387	  -9.82453
2333243.92593	 144.00000	   8.81772	   1.16629	   0.19555	   1.18257	  -9.51800
2333244.10493	 144.00000	   6.97545	   1.20192	   0.18911	   1.21671	  -8.94146
2333244.32294	 144.00000	   5.51730	   1.24022	   0.17892	   1.25306	  -8.20933
2333244.59194	 144.00000	   4.36941	   1.26957	   0.16243	   1.27992	  -7.29083
2333244.92694	 144.00000	   3.45686	   1.29579	   0.14650	   1.30404	  -6.45049
2333245.34594	 144.00000	   2.73547	   1.31656	   0.13062	   1.32302	  -5.66582
2333245.87094	 144.00000	   2.16054	   1.33235	   0.11423	   1.33724	  -4.90034
2333246.52994	 144.00000	   1.70952	   1.34565	   0.10039	   1.34939	  -4.26639
2333247.35894	 144.00000	   1.35352	   1.35550	   0.09052	   1.35852	  -3.82065
2333248.40194	 144.00000	   1.07079	   1.36346	   0.08319	   1.36600	  -3.49167
2333249.71494	 144.00000	   0.84734	   1.36915	   0.07731	   1.37133	  -3.23166
2333251.37094	 144.00000	   0.67072	   1.37490	   0.07324	   1.37685	  -3.04923
2333253.45994	 144.00000	   0.53067	   1.38099	   0.07252	   1.38289	  -3.00599
2333256.09694	 144.00000	   0.41976	   1.38704	   0.07454	   1.38904	  -3.07618
2333259.42794	 144.00000	   0.33183	   1.39230	   0.07916	   1.39454	  -3.25407
2333263.63395	 144.00000	   0.26261	   1.39864	   0.08430	   1.40118	  -3.44939
2333268.94195	 144.00000	   0.20791	   1.40768	   0.09299	   1.41075	  -3.77923
2333275.64595	 144.00000	   0.16452	   1.41851	   0.10594	   1.42246	  -4.27096
2333284.12296	 144.00000	   0.13007	   1.42855	   0.12343	   1.43388	  -4.93809
2333294.81297	 144.00000	   0.10309	   1.43884	   0.14111	   1.44575	  -5.60108
2333308.32697	 144.00000	   0.08153	   1.45337	   0.15820	   1.46195	  -6.21227
2333325.42398	 144.00000	   0.06443	   1.47440	   0.17966	   1.48530	  -6.94733
2333347.01100	 144.00000	   0.05102	   1.50038	   0.20576	   1.51442	  -7.80868
2333374.25301	 144.00000	   0.04042	   1.52487	   0.23780	   1.54330	  -8.86391
2333408.74803	 144.00000	   0.03192	   1.55415	   0.26688	   1.57690	  -9.74376
2333452.29506	 144.00000	   0.02528	   1.59546	   0.29817	   1.62309	 -10.58578
2333507.36009	 144.00000	   0.01999	   1.64802	   0.33850	   1.68243	 -11.60712
2348756.78549	 145.00000	20004.45300	   0.72300	  -0.01165	   0.72309	   0.92288
2348756.92849	 145.00000	15829.12600	   0.73277	   0.00104	   0.73277	  -0.08167
2348757.07049	 145.00000	12516.70300	   0.74180	   0.01253	   0.74191	  -0.96772
2348757.21249	 145.00000	9909.44240	   0.75103	   0.02100	   0.75132	  -1.60149
2348757.37649	 145.00000	7835.48000	   0.75852	   0.02716	   0.75901	  -2.05056
2348757.57749	 145.00000	6217.24610	   0.76608	   0.03474	   0.76687	  -2.59651
2348757.81550	 145.00000	4905.29100	   0.77391	   0.03772	   0.77483	  -2.79058
2348758.05450	 145.00000	3881.27370	   0.78215	   0.04068	   0.78320	  -2.97717
2348758.29250	 145.00000	3070.98270	   0.78965	   0.04282	   0.79081	  -3.10421
2348758.53050	 145.00000	2430.77780	   0.79639	   0.04760	   0.79782	  -3.42055
2348758.76850	 145.00000	1923.15370	   0.80707	   0.04938	   0.80858	  -3.50155
2348759.00650	 145.00000	1522.43580	   0.81268	   0.05052	   0.81424	  -3.55707
2348759.24450	 145.00000	1203.84460	   0.81928	   0.05473	   0.82111	  -3.82178
2348759.48350	 145.00000	 952.86591	   0.83017	   0.05660	   0.83209	  -3.90024
2348759.72150	 145.00000	 754.27557	   0.83713	   0.05972	   0.83926	  -4.08048
2348759.95850	 145.00000	 596.71857	   0.84551	   0.06283	   0.84785	  -4.24982
2348760.19650	 145.00000	 471.96338	   0.85462	   0.06482	   0.85708	  -4.33723
2348760.43550	 145.00000	 373.20856	   0.86560	   0.06891	   0.86834	  -4.55182
2348760.67250	 145.00000	 295.47278	   0.87556	   0.07090	   0.87842	  -4.62961
2348760.91250	 145.00000	 233.87738	   0.88265	   0.07635	   0.88595	  -4.94384
2348761.15050	 145.00000	 185.05922	   0.89379	   0.08081	   0.89743	  -5.16620
2348761.38650	 145.00000	 146.35823	   0.90506	   0.08523	   0.90906	  -5.38005
2348761.62250	 145.00000	 115.77804	   0.91618	   0.09086	   0.92068	  -5.66378
2348761.85750	 145.00000	  91.67210	   0.92823	   0.09774	   0.93336	  -6.01092
2348762.10250	 145.00000	  72.51701	   0.94151	   0.10628	   0.94749	  -6.44053
2348762.33150	 145.00000	  57.36816	   0.95434	   0.11438	   0.96117	  -6.83453
2348762.56850	 145.00000	  45.36290	   0.97051	   0.12466	   0.97848	  -7.31935
2348762.80050	 145.00000	  35.93134	   0.98711	   0.13894	   0.99684	  -8.01169
2348763.05150	 145.00000	  28.40909	   1.00899	   0.15074	   1.02019	  -8.49687
2348763.26550	 145.00000	  22.48202	   1.03398	   0.16498	   1.04705	  -9.06538
2348763.53050	 145.00000	  17.79613	   1.06335	   0.17828	   1.07819	  -9.51736
2348763.78250	 145.00000	  14.06813	   1.09816	   0.18881	   1.11428	  -9.75570
2348763.99850	 145.00000	  11.14480	   1.13541	   0.19434	   1.15192	  -9.71278
2348764.26550	 145.00000	   8.81772	   1.17475	   0.19541	   1.19089	  -9.44420
2348764.44350	 145.00000	   6.97545	   1.21680	   0.18894	   1.23138	  -8.82609
2348764.66150	 145.00000	   5.51730	   1.24958	   0.17749	   1.26213	  -8.08413
2348764.93050	 145.00000	   4.36941	   1.28101	   0.16497	   1.29159	  -7.33810
2348765.26550	 145.00000	   3.45686	   1.30597	   0.14719	   1.31424	  -6.43059
2348765.68450	 145.00000	   2.73547	   1.32822	   0.12946	   1.33451	  -5.56699
2348766.20950	 145.00000	   2.16054	   1.34481	   0.11569	   1.34977	  -4.91677
2348766.86850	 145.00000	   1.70952	   1.35702	   0.10280	   1.36091	  -4.33221
2348767.69750	 145.00000	   1.35352	   1.36634	   0.09091	   1.36936	  -3.80655
2348768.74050	 145.00000	   1.07079	   1.37373	   0.08251	   1.37621	  -3.43715
2348770.05450	 145.00000	   0.84734	   1.38106	   0.07679	   1.38319	  -3.18234
2348771.70950	 145.00000	   0.67072	   1.38677	   0.07409	   1.38875	  -3.05802
2348773.79850	 145.00000	   0.53067	   1.39191	   0.07364	   1.39386	  -3.02853
2348776.43551	 145.00000	   0.41976	   1.39803	   0.07368	   1.39997	  -3.01701
2348779.76651	 145.00000	   0.33183	   1.40511	   0.07769	   1.40725	  -3.16470
2348783.97251	 145.00000	   0.26261	   1.41243	   0.08608	   1.41505	  -3.48760
2348789.28051	 145.00000	   0.20791	   1.41868	   0.09595	   1.42192	  -3.86903
2348795.98452	 145.00000	   0.16452	   1.42633	   0.10650	   1.43030	  -4.27000
2348804.46152	 145.00000	   0.13007	   1.43792	   0.11840	   1.44278	  -4.70737
2348815.15153	 145.00000	   0.10309	   1.45276	   0.13562	   1.45907	  -5.33322
2348828.66554	 145.00000	   0.08153	   1.46851	   0.15826	   1.47701	  -6.15097
2348845.76255	 145.00000	   0.06443	   1.48646	   0.18291	   1.49767	  -7.01510
2348867.34856	 145.00000	   0.05102	   1.50669	   0.20522	   1.52060	  -7.75635
2348894.59158	 145.00000	   0.04042	   1.53957	   0.23216	   1.55698	  -8.57518
2348929.08660	 145.00000	   0.03192	   1.57790	   0.26955	   1.60075	  -9.69418
2348972.63362	 145.00000	   0.02528	   1.61272	   0.31236	   1.64269	 -10.96171
2349027.69866	 145.00000	   0.01999	   1.64770	   0.34976	   1.68441	 -11.98456
2364267.52859	 146.00000	20004.45300	   0.74185	  -0.01224	   0.74196	   0.94512
2364267.67159	 146.00000	15829.12600	   0.74979	   0.00115	   0.74979	  -0.08818
2364267.81359	 146.00000	12516.70300	   0.75879	   0.01219	   0.75888	  -0.92059
2364267.95559	 146.00000	9909.44240	   0.76703	   0.02080	   0.76731	  -1.55340
2364268.11959	 146.00000	7835.48000	   0.77403	   0.02753	   0.77452	  -2.03695
2364268.32059	 146.00000	6217.24610	   0.78228	   0.03286	   0.78297	  -2.40508
2364268.55859	 146.00000	4905.29100	   0.79058	   0.03724	   0.79146	  -2.69696
2364268.79659	 146.00000	3881.27370	   0.79884	   0.04181	   0.79993	  -2.99599
2364269.03459	 146.00000	3070.98270	   0.80542	   0.04339	   0.80659	  -3.08381
2364269.27259	 146.00000	2430.77780	   0.81203	   0.04758	   0.81342	  -3.35326
2364269.51159	 146.00000	1923.15370	   0.82087	   0.04936	   0.82235	  -3.44111
2364269.74959	 146.00000	1522.43580	   0.82760	   0.05301	   0.82930	  -3.66503
2364269.98759	 146.00000	1203.84460	   0.83679	   0.05432	   0.83855	  -3.71407
2364270.22559	 146.00000	 952.86591	   0.84545	   0.05746	   0.84740	  -3.88781
2364270.46459	 146.00000	 754.27557	   0.85321	   0.05903	   0.85524	  -3.95753
2364270.70159	 146.00000	 596.71857	   0.86201	   0.06192	   0.86423	  -4.10894
2364270.93959	 146.00000	 471.96338	   0.87116	   0.06505	   0.87359	  -4.27036
2364271.17859	 146.00000	 373.20856	   0.88093	   0.06863	   0.88360	  -4.45485
2364271.41559	 146.00000	 295.47278	   0.89004	   0.07149	   0.89290	  -4.59210
2364271.65559	 146.00000	 233.87738	   0.90015	   0.07627	   0.90338	  -4.84299
2364271.89359	 146.00000	 185.05922	   0.90956	   0.08160	   0.91321	  -5.12647
2364272.12959	 146.00000	 146.35823	   0.92104	   0.08595	   0.92504	  -5.33143
2364272.36559	 146.00000	 115.77804	   0.93242	   0.09313	   0.93706	  -5.70352
2364272.60059	 146.00000	  91.67210	   0.94482	   0.09640	   0.94973	  -5.82556
2364272.84559	 146.00000	  72.51701	   0.95739	   0.10630	   0.96328	  -6.33576
2364273.07459	 146.00000	  57.36816	   0.97111	   0.11506	   0.97790	  -6.75693
2364273.31159	 146.00000	  45.36290	   0.98570	   0.12545	   0.99365	  -7.25332
2364273.54359	 146.00000	  35.93134	   1.00385	   0.13704	   1.01316	  -7.77363
2364273.79359	 146.00000	  28.40909	   1.02450	   0.14984	   1.03540	  -8.32074
2364274.00859	 146.00000	  22.48202	   1.04991	   0.16631	   1.06300	  -9.00083
2364274.27359	 146.00000	  17.79613	   1.08033	   0.17830	   1.09495	  -9.37190
2364274.52559	 146.00000	  14.06813	   1.11514	   0.19088	   1.13136	  -9.71332
2364274.74159	 146.00000	  11.14480	   1.15230	   0.19556	   1.16878	  -9.63196
2364275.00859	 146.00000	   8.81772	   1.19215	   0.19623	   1.20819	  -9.34707
2364275.18759	 146.00000	   6.97545	   1.23218	   0.18862	   1.24654	  -8.70318
2364275.40559	 146.00000	   5.51730	   1.26292	   0.18078	   1.27579	  -8.14644
2364275.67459	 146.00000	   4.36941	   1.29799	   0.16414	   1.30832	  -7.20713
2364276.00959	 146.00000	   3.45686	   1.32476	   0.14943	   1.33316	  -6.43548
2364276.42859	 146.00000	   2.73547	   1.34543	   0.13153	   1.35184	  -5.58369
2364276.95359	 146.00000	   2.16054	   1.36151	   0.11588	   1.36644	  -4.86496
2364277.61259	 146.00000	   1.70952	   1.37404	   0.10241	   1.37785	  -4.26258
2364278.44159	 146.00000	   1.35352	   1.38336	   0.09140	   1.38637	  -3.78014
2364279.48459	 146.00000	   1.07079	   1.39122	   0.08243	   1.39366	  -3.39081
2364280.79759	 146.00000	   0.84734	   1.39829	   0.07652	   1.40038	  -3.13229
2364282.45359	 146.00000	   0.67072	   1.40534	   0.07335	   1.40725	  -2.98759
2364284.54260	 146.00000	   0.53067	   1.41055	   0.07361	   1.41247	  -2.98727
2364287.17960	 146.00000	   0.41976	   1.41593	   0.07581	   1.41795	  -3.06467
2364290.51060	 146.00000	   0.33183	   1.42124	   0.07848	   1.42340	  -3.16048
2364294.71660	 146.00000	   0.26261	   1.42905	   0.08414	   1.43152	  -3.36973
2364300.02460	 146.00000	   0.20791	   1.43765	   0.09374	   1.44070	  -3.73059
2364306.72861	 146.00000	   0.16452	   1.44599	   0.10635	   1.44990	  -4.20653
2364315.20561	 146.00000	   0.13007	   1.45507	   0.12037	   1.46004	  -4.72880
2364325.89562	 146.00000	   0.10309	   1.46808	   0.13581	   1.47435	  -5.28516
2364339.40963	 146.00000	   0.08153	   1.48782	   0.15591	   1.49597	  -5.98237
2364356.50664	 146.00000	   0.06443	   1.50918	   0.18272	   1.52021	  -6.90333
2364378.09365	 146.00000	   0.05102	   1.52974	   0.21399	   1.54463	  -7.96336
2364405.33567	 146.00000	   0.04042	   1.55109	   0.24007	   1.56956	  -8.79829
2364439.83069	 146.00000	   0.03192	   1.58422	   0.26455	   1.60616	  -9.48051
2364483.37771	 146.00000	   0.02528	   1.62711	   0.29659	   1.65392	 -10.33059
2364538.44275	 146.00000	   0.01999	   1.67205	   0.33817	   1.70590	 -11.43367
2379774.36624	 147.00000	20004.45300	   0.75479	  -0.01204	   0.75489	   0.91365
2379774.50924	 147.00000	15829.12600	   0.76398	   0.00276	   0.76399	  -0.20728
2379774.65124	 147.00000	12516.70300	   0.77278	   0.01203	   0.77287	  -0.89155
2379774.79324	 147.00000	9909.44240	   0.78220	   0.02084	   0.78248	  -1.52585
2379774.95725	 147.00000	7835.48000	   0.78888	   0.02799	   0.78938	  -2.03212
2379775.15825	 147.00000	6217.24610	   0.79474	   0.03348	   0.79544	  -2.41217
2379775.39625	 147.00000	4905.29100	   0.80504	   0.03608	   0.80585	  -2.56592
2379775.63525	 147.00000	3881.27370	   0.81146	   0.03949	   0.81242	  -2.78629
2379775.87325	 147.00000	3070.98270	   0.82025	   0.04501	   0.82149	  -3.14063
2379776.11125	 147.00000	2430.77780	   0.82711	   0.04740	   0.82847	  -3.27995
2379776.34925	 147.00000	1923.15370	   0.83445	   0.04914	   0.83589	  -3.36999
2379776.58725	 147.00000	1522.43580	   0.84418	   0.05120	   0.84573	  -3.47106
2379776.82525	 147.00000	1203.84460	   0.85021	   0.05395	   0.85192	  -3.63116
2379777.06425	 147.00000	 952.86591	   0.85848	   0.05706	   0.86037	  -3.80268
2379777.30225	 147.00000	 754.27557	   0.86648	   0.05942	   0.86852	  -3.92275
2379777.53925	 147.00000	 596.71857	   0.87724	   0.06161	   0.87940	  -4.01762
2379777.77725	 147.00000	 471.96338	   0.88528	   0.06575	   0.88772	  -4.24763
2379778.01625	 147.00000	 373.20856	   0.89563	   0.06873	   0.89826	  -4.38795
2379778.25325	 147.00000	 295.47278	   0.90305	   0.07420	   0.90609	  -4.69695
2379778.49325	 147.00000	 233.87738	   0.91531	   0.07744	   0.91858	  -4.83613
2379778.73125	 147.00000	 185.05922	   0.92563	   0.08034	   0.92911	  -4.96050
2379778.96725	 147.00000	 146.35823	   0.93638	   0.08401	   0.94014	  -5.12691
2379779.20325	 147.00000	 115.77804	   0.94670	   0.09182	   0.95114	  -5.53956
2379779.43825	 147.00000	  91.67210	   0.95907	   0.09858	   0.96412	  -5.86876
2379779.68325	 147.00000	  72.51701	   0.97202	   0.10425	   0.97759	  -6.12185
2379779.91225	 147.00000	  57.36816	   0.98668	   0.11426	   0.99328	  -6.60576
2379780.14925	 147.00000	  45.36290	   1.00102	   0.12539	   1.00885	  -7.13997
2379780.38125	 147.00000	  35.93134	   1.01959	   0.13722	   1.02878	  -7.66482
2379780.63125	 147.00000	  28.40909	   1.04084	   0.15085	   1.05171	  -8.24633
2379780.84625	 147.00000	  22.48202	   1.06467	   0.16547	   1.07745	  -8.83431
2379781.11125	 147.00000	  17.79613	   1.09415	   0.17930	   1.10874	  -9.30665
2379781.36325	 147.00000	  14.06813	   1.13018	   0.18910	   1.14589	  -9.49868
2379781.57925	 147.00000	  11.14480	   1.16777	   0.19478	   1.18390	  -9.46963
2379781.84625	 147.00000	   8.81772	   1.20671	   0.19753	   1.22277	  -9.29630
2379782.02525	 147.00000	   6.97545	   1.24722	   0.19286	   1.26204	  -8.78993
2379782.24325	 147.00000	   5.51730	   1.28177	   0.17799	   1.29407	  -7.90577
2379782.51225	 147.00000	   4.36941	   1.31234	   0.16626	   1.32283	  -7.22021
2379782.84725	 147.00000	   3.45686	   1.33911	   0.14813	   1.34728	  -6.31220
2379783.26625	 147.00000	   2.73547	   1.36191	   0.13139	   1.36824	  -5.51042
2379783.79125	 147.00000	   2.16054	   1.37770	   0.11639	   1.38260	  -4.82918
2379784.45025	 147.00000	   1.70952	   1.38942	   0.10366	   1.39328	  -4.26664
2379785.27925	 147.00000	   1.35352	   1.39939	   0.09187	   1.40240	  -3.75593
2379786.32225	 147.00000	   1.07079	   1.40770	   0.08360	   1.41018	  -3.39858
2379787.63525	 147.00000	   0.84734	   1.41392	   0.07795	   1.41607	  -3.15561
2379789.29125	 147.00000	   0.67072	   1.42008	   0.07479	   1.42205	  -3.01479
2379791.38025	 147.00000	   0.53067	   1.42534	   0.07269	   1.42720	  -2.91951
2379794.01726	 147.00000	   0.41976	   1.43208	   0.07413	   1.43400	  -2.96318
2379797.34826	 147.00000	   0.33183	   1.43914	   0.07918	   1.44132	  -3.14899
2379801.55426	 147.00000	   0.26261	   1.44506	   0.08694	   1.44768	  -3.44298
2379806.86226	 147.00000	   0.20791	   1.45139	   0.09541	   1.45452	  -3.76088
2379813.56627	 147.00000	   0.16452	   1.46067	   0.10481	   1.46442	  -4.10424
2379822.04327	 147.00000	   0.13007	   1.47337	   0.11821	   1.47811	  -4.58713
2379832.73328	 147.00000	   0.10309	   1.48696	   0.13742	   1.49330	  -5.28017
2379846.24729	 147.00000	   0.08153	   1.50026	   0.15862	   1.50862	  -6.03521
2379863.34430	 147.00000	   0.06443	   1.51800	   0.18201	   1.52888	  -6.83716
2379884.93131	 147.00000	   0.05102	   1.54326	   0.20325	   1.55659	  -7.50287
2379912.17333	 147.00000	   0.04042	   1.57687	   0.23453	   1.59421	  -8.45959
2379946.66835	 147.00000	   0.03192	   1.60965	   0.27400	   1.63280	  -9.66054
2379990.21537	 147.00000	   0.02528	   1.64062	   0.31231	   1.67008	 -10.77793
2380045.27941	 147.00000	   0.01999	   1.67839	   0.34224	   1.71292	 -11.52525
2395278.90329	 148.00000	20004.45300	   0.75507	  -0.01151	   0.75515	   0.87343
2395279.04629	 148.00000	15829.12600	   0.76406	   0.00240	   0.76406	  -0.18004
2395279.18829	 148.00000	12516.70300	   0.77179	   0.01309	   0.77190	  -0.97164
2395279.33029	 148.00000	9909.44240	   0.78059	   0.02113	   0.78088	  -1.55031
2395279.49429	 148.00000	7835.48000	   0.78672	   0.02692	   0.78718	  -1.96003
2395279.69529	 148.00000	6217.24610	   0.79612	   0.03361	   0.79683	  -2.41764
2395279.93329	 148.00000	4905.29100	   0.80435	   0.03757	   0.80522	  -2.67416
2395280.17129	 148.00000	3881.27370	   0.81272	   0.04057	   0.81374	  -2.85777
2395280.41029	 148.00000	3070.98270	   0.81880	   0.04385	   0.81998	  -3.06580
2395280.64829	 148.00000	2430.77780	   0.82786	   0.04668	   0.82918	  -3.22724
2395280.88629	 148.00000	1923.15370	   0.83426	   0.05067	   0.83580	  -3.47581
2395281.12429	 148.00000	1522.43580	   0.84196	   0.05181	   0.84355	  -3.52102
2395281.36229	 148.00000	1203.84460	   0.85021	   0.05409	   0.85193	  -3.64014
2395281.60029	 148.00000	 952.86591	   0.85860	   0.05607	   0.86042	  -3.73624
2395281.83929	 148.00000	 754.27557	   0.86830	   0.05876	   0.87029	  -3.87163
2395282.07629	 148.00000	 596.71857	   0.87679	   0.06248	   0.87901	  -4.07585
2395282.31429	 148.00000	 471.96338	   0.88530	   0.06520	   0.88769	  -4.21187
2395282.55329	 148.00000	 373.20856	   0.89445	   0.06868	   0.89709	  -4.39080
2395282.79029	 148.00000	 295.47278	   0.90453	   0.07157	   0.90736	  -4.52395
2395283.03029	 148.00000	 233.87738	   0.91211	   0.07654	   0.91532	  -4.79657
2395283.26829	 148.00000	 185.05922	   0.92530	   0.08163	   0.92889	  -5.04170
2395283.50429	 148.00000	 146.35823	   0.93479	   0.08344	   0.93850	  -5.10077
2395283.74029	 148.00000	 115.77804	   0.94534	   0.09351	   0.94995	  -5.64896
2395283.97529	 148.00000	  91.67210	   0.95876	   0.09719	   0.96367	  -5.78826
2395284.22029	 148.00000	  72.51701	   0.97082	   0.10526	   0.97651	  -6.18825
2395284.44929	 148.00000	  57.36816	   0.98591	   0.11395	   0.99247	  -6.59320
2395284.68629	 148.00000	  45.36290	   1.00006	   0.12488	   1.00782	  -7.11760
2395284.91829	 148.00000	  35.93134	   1.01817	   0.13763	   1.02743	  -7.69827
2395285.16829	 148.00000	  28.40909	   1.03900	   0.15020	   1.04980	  -8.22609
2395285.38329	 148.00000	  22.48202	   1.06438	   0.16609	   1.07726	  -8.86900
2395285.64829	 148.00000	  17.79613	   1.09428	   0.17909	   1.10883	  -9.29477
2395285.90029	 148.00000	  14.06813	   1.12850	   0.18954	   1.14430	  -9.53453
2395286.11629	 148.00000	  11.14480	   1.16644	   0.19701	   1.18296	  -9.58668
2395286.38329	 148.00000	   8.81772	   1.20586	   0.19588	   1.22167	  -9.22647
2395286.56229	 148.00000	   6.97545	   1.24484	   0.19129	   1.25945	  -8.73592
2395286.78029	 148.00000	   5.51730	   1.28198	   0.18099	   1.29469	  -8.03596
2395287.04929	 148.00000	   4.36941	   1.31192	   0.16631	   1.32242	  -7.22460
2395287.38429	 148.00000	   3.45686	   1.33793	   0.14825	   1.34611	  -6.32275
2395287.80329	 148.00000	   2.73547	   1.35947	   0.13254	   1.36591	  -5.56829
2395288.32829	 148.00000	   2.16054	   1.37611	   0.11689	   1.38107	  -4.85529
2395288.98729	 148.00000	   1.70952	   1.38860	   0.10209	   1.39234	  -4.20503
2395289.81629	 148.00000	   1.35352	   1.39922	   0.09145	   1.40221	  -3.73943
2395290.85929	 148.00000	   1.07079	   1.40715	   0.08374	   1.40964	  -3.40551
2395292.17229	 148.00000	   0.84734	   1.41301	   0.07838	   1.41518	  -3.17511
2395293.82830	 148.00000	   0.67072	   1.41834	   0.07472	   1.42031	  -3.01564
2395295.91730	 148.00000	   0.53067	   1.42439	   0.07250	   1.42623	  -2.91375
2395298.55430	 148.00000	   0.41976	   1.43109	   0.07488	   1.43305	  -2.99503
2395301.88530	 148.00000	   0.33183	   1.43669	   0.07947	   1.43888	  -3.16622
2395306.09130	 148.00000	   0.26261	   1.44220	   0.08539	   1.44473	  -3.38853
2395311.39931	 148.00000	   0.20791	   1.45050	   0.09294	   1.45347	  -3.66607
2395318.10331	 148.00000	   0.16452	   1.46166	   0.10513	   1.46544	  -4.11398
2395326.58032	 148.00000	   0.13007	   1.47284	   0.12183	   1.47787	  -4.72861
2395337.27032	 148.00000	   0.10309	   1.48346	   0.14088	   1.49014	  -5.42499
2395350.78433	 148.00000	   0.08153	   1.49674	   0.15911	   1.50517	  -6.06797
2395367.88134	 148.00000	   0.06443	   1.51627	   0.18013	   1.52693	  -6.77503
2395389.46635	 148.00000	   0.05102	   1.54401	   0.20358	   1.55738	  -7.51114
2395416.70937	 148.00000	   0.04042	   1.57140	   0.23611	   1.58904	  -8.54519
2395451.20439	 148.00000	   0.03192	   1.59898	   0.26877	   1.62141	  -9.54151
2395494.75142	 148.00000	   0.02528	   1.63587	   0.29830	   1.66285	 -10.33446
2395549.81645	 148.00000	   0.01999	   1.68636	   0.33390	   1.71910	 -11.19982
2410781.58572	 149.00000	20004.45300	   0.76503	  -0.01262	   0.76514	   0.94506
2410781.72872	 149.00000	15829.12600	   0.77492	   0.00265	   0.77492	  -0.19577
2410781.87072	 149.00000	12516.70300	   0.78248	   0.01229	   0.78257	  -0.89984
2410782.01272	 149.00000	9909.44240	   0.79178	   0.02120	   0.79206	  -1.53357
2410782.17672	 149.00000	7835.48000	   0.80043	   0.02822	   0.80093	  -2.01891
2410782.37772	 149.00000	6217.24610	   0.80690	   0.03249	   0.80755	  -2.30551
2410782.61572	 149.00000	4905.29100	   0.81366	   0.03810	   0.81456	  -2.68064
2410782.85472	 149.00000	3881.27370	   0.82026	   0.04202	   0.82133	  -2.93275
2410783.09272	 149.00000	3070.98270	   0.82904	   0.04389	   0.83020	  -3.03068
2410783.33072	 149.00000	2430.77780	   0.83766	   0.04570	   0.83890	  -3.12305
2410783.56872	 149.00000	1923.15370	   0.84371	   0.04862	   0.84511	  -3.29807
2410783.80672	 149.00000	1522.43580	   0.85268	   0.05158	   0.85424	  -3.46151
2410784.04472	 149.00000	1203.84460	   0.86144	   0.05509	   0.86320	  -3.65881
2410784.28372	 149.00000	 952.86591	   0.86921	   0.05681	   0.87106	  -3.73956
2410784.52172	 149.00000	 754.27557	   0.87780	   0.06039	   0.87988	  -3.93550
2410784.75872	 149.00000	 596.71857	   0.88633	   0.06363	   0.88861	  -4.10630
2410784.99672	 149.00000	 471.96338	   0.89460	   0.06564	   0.89701	  -4.19632
2410785.23572	 149.00000	 373.20856	   0.90552	   0.06930	   0.90817	  -4.37645
2410785.47372	 149.00000	 295.47278	   0.91668	   0.07327	   0.91960	  -4.56978
2410785.71272	 149.00000	 233.87738	   0.92508	   0.07596	   0.92820	  -4.69387
2410785.95072	 149.00000	 185.05922	   0.93599	   0.08090	   0.93948	  -4.93982
2410786.18672	 149.00000	 146.35823	   0.94611	   0.08533	   0.94995	  -5.15380
2410786.42372	 149.00000	 115.77804	   0.95790	   0.09137	   0.96225	  -5.44861
2410786.65772	 149.00000	  91.67210	   0.96876	   0.09847	   0.97375	  -5.80388
2410786.90272	 149.00000	  72.51701	   0.98271	   0.10466	   0.98827	  -6.07890
2410787.13172	 149.00000	  57.36816	   0.99698	   0.11410	   1.00349	  -6.52883
2410787.36872	 149.00000	  45.36290	   1.01279	   0.12553	   1.02054	  -7.06519
2410787.60072	 149.00000	  35.93134	   1.02898	   0.13726	   1.03810	  -7.59789
2410787.85172	 149.00000	  28.40909	   1.05014	   0.15164	   1.06103	  -8.21692
2410788.06572	 149.00000	  22.48202	   1.07648	   0.16515	   1.08907	  -8.72190
2410788.33072	 149.00000	  17.79613	   1.10398	   0.17987	   1.11853	  -9.25383
2410788.58272	 149.00000	  14.06813	   1.13929	   0.18988	   1.15500	  -9.46215
2410788.79872	 149.00000	  11.14480	   1.17653	   0.19595	   1.19273	  -9.45580
2410789.06672	 149.00000	   8.81772	   1.21592	   0.19725	   1.23182	  -9.21451
2410789.24472	 149.00000	   6.97545	   1.25699	   0.19292	   1.27171	  -8.72567
2410789.46272	 149.00000	   5.51730	   1.29184	   0.17776	   1.30401	  -7.83477
2410789.73172	 149.00000	   4.36941	   1.32294	   0.16622	   1.33334	  -7.16151
2410790.06672	 149.00000	   3.45686	   1.34928	   0.14881	   1.35746	  -6.29352
2410790.48572	 149.00000	   2.73547	   1.37076	   0.13191	   1.37709	  -5.49681
2410791.01072	 149.00000	   2.16054	   1.38766	   0.11706	   1.39259	  -4.82196
2410791.66972	 149.00000	   1.70952	   1.39990	   0.10381	   1.40375	  -4.24116
2410792.49872	 149.00000	   1.35352	   1.40998	   0.09179	   1.41297	  -3.72467
2410793.54172	 149.00000	   1.07079	   1.41790	   0.08356	   1.42036	  -3.37249
2410794.85572	 149.00000	   0.84734	   1.42505	   0.07804	   1.42718	  -3.13447
2410796.51072	 149.00000	   0.67072	   1.43061	   0.07472	   1.43256	  -2.98967
2410798.59973	 149.00000	   0.53067	   1.43520	   0.07291	   1.43705	  -2.90822
2410801.23673	 149.00000	   0.41976	   1.44161	   0.07446	   1.44353	  -2.95659
2410804.56773	 149.00000	   0.33183	   1.44957	   0.07883	   1.45171	  -3.11286
2410808.77373	 149.00000	   0.26261	   1.45581	   0.08614	   1.45836	  -3.38641
2410814.08174	 149.00000	   0.20791	   1.46240	   0.09617	   1.46556	  -3.76257
2410820.78574	 149.00000	   0.16452	   1.47017	   0.10590	   1.47398	  -4.11989
2410829.26274	 149.00000	   0.13007	   1.48244	   0.11829	   1.48715	  -4.56210
2410839.95275	 149.00000	   0.10309	   1.49763	   0.13595	   1.50378	  -5.18710
2410853.46676	 149.00000	   0.08153	   1.51245	   0.15831	   1.52072	  -5.97540
2410870.56377	 149.00000	   0.06443	   1.52995	   0.18316	   1.54087	  -6.82676
2410892.15078	 149.00000	   0.05102	   1.55190	   0.20388	   1.56524	  -7.48449
2410919.39280	 149.00000	   0.04042	   1.58540	   0.23220	   1.60232	  -8.33245
2410953.88782	 149.00000	   0.03192	   1.62200	   0.27076	   1.64444	  -9.47689
2410997.43484	 149.00000	   0.02528	   1.65543	   0.31185	   1.68455	 -10.66851
2411052.49988	 149.00000	   0.01999	   1.69195	   0.34700	   1.72717	 -11.59013
2426277.11329	 150.00000	20004.45300	   0.76163	  -0.01181	   0.76173	   0.88855
2426277.25629	 150.00000	15829.12600	   0.76993	   0.00323	   0.76994	  -0.24050
2426277.39829	 150.00000	12516.70300	   0.77832	   0.01188	   0.77841	  -0.87437
2426277.54029	 150.00000	9909.44240	   0.78683	   0.02139	   0.78712	  -1.55692
2426277.70429	 150.00000	7835.48000	   0.79365	   0.02835	   0.79415	  -2.04615
2426277.90529	 150.00000	6217.24610	   0.80245	   0.03413	   0.80318	  -2.43570
2426278.14329	 150.00000	4905.29100	   0.81021	   0.03692	   0.81105	  -2.60923
2426278.38229	 150.00000	3881.27370	   0.81794	   0.04190	   0.81902	  -2.93221
2426278.62029	 150.00000	3070.98270	   0.82565	   0.04381	   0.82681	  -3.03710
2426278.85829	 150.00000	2430.77780	   0.83231	   0.04570	   0.83356	  -3.14267
2426279.09629	 150.00000	1923.15370	   0.84223	   0.04920	   0.84367	  -3.34315
2426279.33429	 150.00000	1522.43580	   0.85041	   0.05286	   0.85205	  -3.55701
2426279.57229	 150.00000	1203.84460	   0.85834	   0.05322	   0.85998	  -3.54817
2426279.81129	 150.00000	 952.86591	   0.86486	   0.05537	   0.86663	  -3.66348
2426280.04929	 150.00000	 754.27557	   0.87313	   0.05882	   0.87511	  -3.85399
2426280.28629	 150.00000	 596.71857	   0.88284	   0.06268	   0.88506	  -4.06142
2426280.52429	 150.00000	 471.96338	   0.89036	   0.06625	   0.89282	  -4.25564
2426280.76329	 150.00000	 373.20856	   0.90022	   0.06915	   0.90288	  -4.39242
2426281.00129	 150.00000	 295.47278	   0.91065	   0.07160	   0.91346	  -4.49541
2426281.24029	 150.00000	 233.87738	   0.92000	   0.07572	   0.92311	  -4.70505
2426281.47829	 150.00000	 185.05922	   0.93173	   0.08140	   0.93528	  -4.99304
2426281.71429	 150.00000	 146.35823	   0.94256	   0.08527	   0.94641	  -5.16918
2426281.95029	 150.00000	 115.77804	   0.95255	   0.09140	   0.95693	  -5.48114
2426282.18529	 150.00000	  91.67210	   0.96629	   0.09729	   0.97117	  -5.74940
2426282.43029	 150.00000	  72.51701	   0.97728	   0.10541	   0.98295	  -6.15644
2426282.65929	 150.00000	  57.36816	   0.99177	   0.11577	   0.99850	  -6.65805
2426282.89629	 150.00000	  45.36290	   1.00652	   0.12576	   1.01434	  -7.12175
2426283.12829	 150.00000	  35.93134	   1.02386	   0.13826	   1.03315	  -7.69079
2426283.37829	 150.00000	  28.40909	   1.04690	   0.15141	   1.05779	  -8.22960
2426283.59329	 150.00000	  22.48202	   1.07105	   0.16667	   1.08394	  -8.84494
2426283.85829	 150.00000	  17.79613	   1.10131	   0.18119	   1.11611	  -9.34266
2426284.11029	 150.00000	  14.06813	   1.13499	   0.19031	   1.15084	  -9.51837
2426284.32629	 150.00000	  11.14480	   1.17179	   0.19864	   1.18851	  -9.62134
2426284.59329	 150.00000	   8.81772	   1.21203	   0.19946	   1.22834	  -9.34499
2426284.77129	 150.00000	   6.97545	   1.25423	   0.19119	   1.26872	  -8.66700
2426284.99029	 150.00000	   5.51730	   1.28527	   0.18087	   1.29794	  -8.01026
2426285.25929	 150.00000	   4.36941	   1.32158	   0.16647	   1.33202	  -7.17942
2426285.59429	 150.00000	   3.45686	   1.34816	   0.15238	   1.35674	  -6.44852
2426286.01329	 150.00000	   2.73547	   1.36892	   0.13382	   1.37544	  -5.58342
2426286.53830	 150.00000	   2.16054	   1.38571	   0.11716	   1.39066	  -4.83258
2426287.19730	 150.00000	   1.70952	   1.39926	   0.10408	   1.40313	  -4.25379
2426288.02630	 150.00000	   1.35352	   1.40855	   0.09302	   1.41162	  -3.77814
2426289.06830	 150.00000	   1.07079	   1.41608	   0.08395	   1.41857	  -3.39274
2426290.38230	 150.00000	   0.84734	   1.42324	   0.07813	   1.42539	  -3.14207
2426292.03830	 150.00000	   0.67072	   1.42932	   0.07445	   1.43126	  -2.98177
2426294.12730	 150.00000	   0.53067	   1.43519	   0.07453	   1.43712	  -2.97267
2426296.76330	 150.00000	   0.41976	   1.44057	   0.07555	   1.44255	  -3.00220
2426300.09530	 150.00000	   0.33183	   1.44639	   0.07853	   1.44852	  -3.10787
2426304.30131	 150.00000	   0.26261	   1.45478	   0.08481	   1.45725	  -3.33623
2426309.60931	 150.00000	   0.20791	   1.46331	   0.09542	   1.46641	  -3.73101
2426316.31331	 150.00000	   0.16452	   1.47092	   0.10832	   1.47490	  -4.21174
2426324.78932	 150.00000	   0.13007	   1.47988	   0.12179	   1.48488	  -4.70472
2426335.48032	 150.00000	   0.10309	   1.49307	   0.13614	   1.49926	  -5.20990
2426348.99333	 150.00000	   0.08153	   1.51199	   0.15570	   1.51999	  -5.87929
2426366.09134	 150.00000	   0.06443	   1.53289	   0.18076	   1.54351	  -6.72523
2426387.67736	 150.00000	   0.05102	   1.55141	   0.20825	   1.56533	  -7.64516
2426414.92037	 150.00000	   0.04042	   1.57716	   0.23378	   1.59439	  -8.43150
2426449.41539	 150.00000	   0.03192	   1.61464	   0.26391	   1.63607	  -9.28262
2426492.96242	 150.00000	   0.02528	   1.65952	   0.30317	   1.68699	 -10.35285
2426548.02745	 150.00000	   0.01999	   1.70136	   0.34939	   1.73687	 -11.60474
2441761.13618	 151.00000	20004.45300	   0.75579	  -0.01330	   0.75590	   1.00779
2441761.27918	 151.00000	15829.12600	   0.76458	   0.00282	   0.76459	  -0.21102
2441761.42118	 151.00000	12516.70300	   0.77355	   0.01212	   0.77365	  -0.89773
2441761.56318	 151.00000	9909.44240	   0.78165	   0.02113	   0.78194	  -1.54878
2441761.72718	 151.00000	7835.48000	   0.79040	   0.02863	   0.79092	  -2.07451
2441761.92818	 151.00000	6217.24610	   0.79777	   0.03365	   0.79848	  -2.41556
2441762.16618	 151.00000	4905.29100	   0.80500	   0.03749	   0.80588	  -2.66670
2441762.40518	 151.00000	3881.27370	   0.81390	   0.04052	   0.81491	  -2.85025
2441762.64318	 151.00000	3070.98270	   0.82136	   0.04453	   0.82257	  -3.10331
2441762.88118	 151.00000	2430.77780	   0.83036	   0.04695	   0.83168	  -3.23593
2441763.11918	 151.00000	1923.15370	   0.83527	   0.04985	   0.83676	  -3.41554
2441763.35718	 151.00000	1522.43580	   0.84416	   0.05169	   0.84574	  -3.50376
2441763.59518	 151.00000	1203.84460	   0.85191	   0.05417	   0.85363	  -3.63860
2441763.83418	 151.00000	 952.86591	   0.85958	   0.05750	   0.86150	  -3.82717
2441764.07218	 151.00000	 754.27557	   0.86985	   0.05910	   0.87185	  -3.88660
2441764.30918	 151.00000	 596.71857	   0.87685	   0.06180	   0.87903	  -4.03120
2441764.54718	 151.00000	 471.96338	   0.88530	   0.06457	   0.88765	  -4.17131
2441764.78618	 151.00000	 373.20856	   0.89611	   0.06902	   0.89876	  -4.40465
2441765.02418	 151.00000	 295.47278	   0.90567	   0.07277	   0.90859	  -4.59380
2441765.26318	 151.00000	 233.87738	   0.91520	   0.07679	   0.91842	  -4.79589
2441765.50118	 151.00000	 185.05922	   0.92725	   0.08097	   0.93078	  -4.99071
2441765.73718	 151.00000	 146.35823	   0.93766	   0.08468	   0.94148	  -5.16063
2441765.97318	 151.00000	 115.77804	   0.94951	   0.09166	   0.95392	  -5.51370
2441766.20818	 151.00000	  91.67210	   0.96086	   0.09811	   0.96585	  -5.83010
2441766.45318	 151.00000	  72.51701	   0.97303	   0.10589	   0.97878	  -6.21047
2441766.68218	 151.00000	  57.36816	   0.98718	   0.11484	   0.99384	  -6.63560
2441766.91918	 151.00000	  45.36290	   1.00219	   0.12542	   1.01001	  -7.13334
2441767.15118	 151.00000	  35.93134	   1.01994	   0.13762	   1.02919	  -7.68471
2441767.40118	 151.00000	  28.40909	   1.04090	   0.15139	   1.05185	  -8.27538
2441767.61618	 151.00000	  22.48202	   1.06641	   0.16545	   1.07917	  -8.81921
