Repository: kbm2110/Battery_Diagnostics_Thesis

# Battery_Diagnostics_Thesis
 Data-driven battery diagnostics using EIS

**Author:** Bala Manikanta Yaswanth Kanagarla
**Institution:** Technische Hochschule Ingolstadt (THI)
**Supervisor:** Prof. Dr. H.-G. Schweiger

## Overview

This project implements a machine learning framework for 
non-invasive State of Health (SoH) estimation of lithium-ion 
batteries using Electrochemical Impedance Spectroscopy (EIS).

Eight physically interpretable features are extracted from 
impedance spectra and used to train six ML models under a 
strict cell-level train-test split. The stacking ensemble 
achieves R² = 0.9122 and RMSE = 0.0234 on completely unseen 
cells.

---

File: data/raw/EIS_state_V_IX/EIS_state_IX_45C01.txt (part 19 of 36)
time/s	           cycle number	freq/Hz	           Re(Z)/Ohm	  -Im(Z)/Ohm	   |Z|/Ohm	   Phase(Z)/deg
2441767.88118	 151.00000	  17.79613	   1.09478	   0.17961	   1.10941	  -9.31693
2441768.13318	 151.00000	  14.06813	   1.12995	   0.19142	   1.14605	  -9.61486
2441768.34918	 151.00000	  11.14480	   1.16994	   0.19772	   1.18653	  -9.59229
2441768.61618	 151.00000	   8.81772	   1.20853	   0.19880	   1.22478	  -9.34127
2441768.79518	 151.00000	   6.97545	   1.24938	   0.19496	   1.26450	  -8.86908
2441769.01318	 151.00000	   5.51730	   1.28518	   0.18211	   1.29802	  -8.06531
2441769.28218	 151.00000	   4.36941	   1.31679	   0.17001	   1.32772	  -7.35681
2441769.61718	 151.00000	   3.45686	   1.34267	   0.15064	   1.35109	  -6.40133
2441770.03618	 151.00000	   2.73547	   1.36607	   0.13407	   1.37264	  -5.60509
2441770.56118	 151.00000	   2.16054	   1.38280	   0.11838	   1.38785	  -4.89324
2441771.22018	 151.00000	   1.70952	   1.39476	   0.10545	   1.39874	  -4.32376
2441772.04918	 151.00000	   1.35352	   1.40482	   0.09346	   1.40792	  -3.80616
2441773.09218	 151.00000	   1.07079	   1.41381	   0.08495	   1.41636	  -3.43857
2441774.40518	 151.00000	   0.84734	   1.41970	   0.07880	   1.42188	  -3.17693
2441776.06118	 151.00000	   0.67072	   1.42617	   0.07559	   1.42817	  -3.03392
2441778.15019	 151.00000	   0.53067	   1.43170	   0.07370	   1.43360	  -2.94676
2441780.78719	 151.00000	   0.41976	   1.43844	   0.07509	   1.44039	  -2.98821
2441784.11819	 151.00000	   0.33183	   1.44538	   0.07997	   1.44759	  -3.16685
2441788.32419	 151.00000	   0.26261	   1.45131	   0.08763	   1.45395	  -3.45542
2441793.63219	 151.00000	   0.20791	   1.45796	   0.09491	   1.46105	  -3.72464
2441800.33620	 151.00000	   0.16452	   1.46729	   0.10490	   1.47103	  -4.08918
2441808.81320	 151.00000	   0.13007	   1.48016	   0.11891	   1.48493	  -4.59321
2441819.50321	 151.00000	   0.10309	   1.49372	   0.13773	   1.50006	  -5.26819
2441833.01722	 151.00000	   0.08153	   1.50663	   0.15900	   1.51500	  -6.02426
2441850.11423	 151.00000	   0.06443	   1.52504	   0.18165	   1.53582	  -6.79268
2441871.70024	 151.00000	   0.05102	   1.55114	   0.20422	   1.56452	  -7.50030
2441898.94326	 151.00000	   0.04042	   1.58378	   0.23661	   1.60136	  -8.49691
2441933.43828	 151.00000	   0.03192	   1.61581	   0.27594	   1.63920	  -9.69108
2441976.98530	 151.00000	   0.02528	   1.64595	   0.31169	   1.67520	 -10.72298
2442032.05034	 151.00000	   0.01999	   1.68556	   0.34062	   1.71963	 -11.42468
2457236.50459	 152.00000	20004.45300	   0.76225	  -0.01124	   0.76233	   0.84518
2457236.64759	 152.00000	15829.12600	   0.77079	   0.00231	   0.77079	  -0.17190
2457236.78959	 152.00000	12516.70300	   0.77764	   0.01378	   0.77777	  -1.01514
2457236.93159	 152.00000	9909.44240	   0.78882	   0.02158	   0.78912	  -1.56678
2457237.09559	 152.00000	7835.48000	   0.79608	   0.02812	   0.79658	  -2.02322
2457237.29660	 152.00000	6217.24610	   0.80306	   0.03379	   0.80377	  -2.40962
2457237.53460	 152.00000	4905.29100	   0.81272	   0.03831	   0.81363	  -2.69889
2457237.77260	 152.00000	3881.27370	   0.81967	   0.04112	   0.82070	  -2.87205
2457238.01160	 152.00000	3070.98270	   0.82679	   0.04345	   0.82793	  -3.00806
2457238.24960	 152.00000	2430.77780	   0.83472	   0.04692	   0.83604	  -3.21736
2457238.48760	 152.00000	1923.15370	   0.84172	   0.04946	   0.84318	  -3.36303
2457238.72560	 152.00000	1522.43580	   0.84973	   0.05274	   0.85136	  -3.55168
2457238.96360	 152.00000	1203.84460	   0.85764	   0.05340	   0.85931	  -3.56296
2457239.20260	 152.00000	 952.86591	   0.86612	   0.05794	   0.86805	  -3.82690
2457239.44060	 152.00000	 754.27557	   0.87566	   0.05864	   0.87762	  -3.83090
2457239.67760	 152.00000	 596.71857	   0.88479	   0.06209	   0.88696	  -4.01421
2457239.91560	 152.00000	 471.96338	   0.89270	   0.06545	   0.89509	  -4.19318
2457240.15460	 152.00000	 373.20856	   0.90181	   0.06896	   0.90444	  -4.37286
2457240.39160	 152.00000	 295.47278	   0.91187	   0.07223	   0.91473	  -4.52870
2457240.63160	 152.00000	 233.87738	   0.92159	   0.07674	   0.92478	  -4.76001
2457240.86960	 152.00000	 185.05922	   0.93173	   0.08096	   0.93524	  -4.96586
2457241.10560	 152.00000	 146.35823	   0.94225	   0.08568	   0.94614	  -5.19546
2457241.34160	 152.00000	 115.77804	   0.95638	   0.09284	   0.96087	  -5.54481
2457241.57660	 152.00000	  91.67210	   0.96620	   0.09777	   0.97114	  -5.77829
2457241.82160	 152.00000	  72.51701	   0.98055	   0.10638	   0.98630	  -6.19176
2457242.05060	 152.00000	  57.36816	   0.99303	   0.11535	   0.99971	  -6.62575
2457242.28760	 152.00000	  45.36290	   1.00992	   0.12473	   1.01759	  -7.04043
2457242.51960	 152.00000	  35.93134	   1.02846	   0.13821	   1.03770	  -7.65361
2457242.76960	 152.00000	  28.40909	   1.04750	   0.15105	   1.05833	  -8.20580
2457242.98460	 152.00000	  22.48202	   1.07207	   0.16664	   1.08494	  -8.83544
2457243.24960	 152.00000	  17.79613	   1.10146	   0.18042	   1.11614	  -9.30270
2457243.50160	 152.00000	  14.06813	   1.13615	   0.19118	   1.15213	  -9.55153
2457243.71760	 152.00000	  11.14480	   1.17431	   0.20044	   1.19129	  -9.68631
2457243.98460	 152.00000	   8.81772	   1.21561	   0.20020	   1.23198	  -9.35223
2457244.16360	 152.00000	   6.97545	   1.25428	   0.19241	   1.26895	  -8.72146
2457244.38160	 152.00000	   5.51730	   1.29160	   0.18674	   1.30503	  -8.22693
2457244.65060	 152.00000	   4.36941	   1.32288	   0.16747	   1.33344	  -7.21516
2457244.98560	 152.00000	   3.45686	   1.35098	   0.15318	   1.35963	  -6.46865
2457245.40460	 152.00000	   2.73547	   1.37187	   0.13524	   1.37852	  -5.63010
2457245.92960	 152.00000	   2.16054	   1.38916	   0.11816	   1.39418	  -4.86198
2457246.58860	 152.00000	   1.70952	   1.40329	   0.10505	   1.40721	  -4.28121
2457247.41760	 152.00000	   1.35352	   1.41287	   0.09379	   1.41598	  -3.79772
2457248.46060	 152.00000	   1.07079	   1.42122	   0.08590	   1.42381	  -3.45866
2457249.77360	 152.00000	   0.84734	   1.42746	   0.07951	   1.42967	  -3.18797
2457251.42960	 152.00000	   0.67072	   1.43351	   0.07494	   1.43547	  -2.99241
2457253.51860	 152.00000	   0.53067	   1.44036	   0.07390	   1.44225	  -2.93722
2457256.15561	 152.00000	   0.41976	   1.44583	   0.07617	   1.44784	  -3.01551
2457259.48661	 152.00000	   0.33183	   1.45100	   0.08000	   1.45320	  -3.15576
2457263.69261	 152.00000	   0.26261	   1.45792	   0.08463	   1.46037	  -3.32223
2457269.00061	 152.00000	   0.20791	   1.46740	   0.09357	   1.47038	  -3.64849
2457275.70462	 152.00000	   0.16452	   1.47767	   0.10715	   1.48155	  -4.14755
2457284.18162	 152.00000	   0.13007	   1.48709	   0.12335	   1.49220	  -4.74172
2457294.87163	 152.00000	   0.10309	   1.49741	   0.13964	   1.50390	  -5.32770
2457308.38564	 152.00000	   0.08153	   1.51320	   0.15627	   1.52125	  -5.89597
2457325.48265	 152.00000	   0.06443	   1.53489	   0.17837	   1.54522	  -6.62860
2457347.06866	 152.00000	   0.05102	   1.55985	   0.20673	   1.57349	  -7.54956
2457374.31168	 152.00000	   0.04042	   1.58321	   0.23736	   1.60090	  -8.52649
2457408.80670	 152.00000	   0.03192	   1.61308	   0.26592	   1.63485	  -9.36102
2457452.35372	 152.00000	   0.02528	   1.65654	   0.29693	   1.68294	 -10.16200
2457507.41876	 152.00000	   0.01999	   1.70834	   0.33924	   1.74170	 -11.23155
2472704.97596	 153.00000	20004.45300	   0.77295	  -0.01199	   0.77304	   0.88863
2472705.11896	 153.00000	15829.12600	   0.78087	   0.00144	   0.78087	  -0.10564
2472705.26096	 153.00000	12516.70300	   0.79056	   0.01319	   0.79067	  -0.95605
2472705.40296	 153.00000	9909.44240	   0.79896	   0.02096	   0.79923	  -1.50295
2472705.56696	 153.00000	7835.48000	   0.80632	   0.02822	   0.80681	  -2.00439
2472705.76796	 153.00000	6217.24610	   0.81650	   0.03301	   0.81717	  -2.31530
2472706.00596	 153.00000	4905.29100	   0.82181	   0.03743	   0.82266	  -2.60797
2472706.24396	 153.00000	3881.27370	   0.82993	   0.04139	   0.83096	  -2.85525
2472706.48296	 153.00000	3070.98270	   0.83850	   0.04544	   0.83973	  -3.10179
2472706.72096	 153.00000	2430.77780	   0.84525	   0.04784	   0.84660	  -3.23924
2472706.95896	 153.00000	1923.15370	   0.85384	   0.05003	   0.85531	  -3.35339
2472707.19696	 153.00000	1522.43580	   0.86204	   0.05304	   0.86367	  -3.52088
2472707.43496	 153.00000	1203.84460	   0.86967	   0.05393	   0.87134	  -3.54873
2472707.67396	 153.00000	 952.86591	   0.87730	   0.05723	   0.87917	  -3.73230
2472707.91196	 153.00000	 754.27557	   0.88461	   0.05945	   0.88661	  -3.84500
2472708.14896	 153.00000	 596.71857	   0.89432	   0.06304	   0.89653	  -4.03224
2472708.38696	 153.00000	 471.96338	   0.90276	   0.06576	   0.90515	  -4.16606
2472708.62596	 153.00000	 373.20856	   0.91149	   0.07004	   0.91418	  -4.39396
2472708.86396	 153.00000	 295.47278	   0.92235	   0.07114	   0.92509	  -4.41030
2472709.10296	 153.00000	 233.87738	   0.93254	   0.07641	   0.93567	  -4.68411
2472709.34096	 153.00000	 185.05922	   0.94278	   0.08079	   0.94624	  -4.89814
2472709.57696	 153.00000	 146.35823	   0.95432	   0.08642	   0.95822	  -5.17431
2472709.81296	 153.00000	 115.77804	   0.96553	   0.09099	   0.96981	  -5.38353
2472710.04796	 153.00000	  91.67210	   0.97644	   0.09854	   0.98140	  -5.76244
2472710.29296	 153.00000	  72.51701	   0.98861	   0.10452	   0.99412	  -6.03527
2472710.52196	 153.00000	  57.36816	   1.00361	   0.11592	   1.01028	  -6.58868
2472710.75896	 153.00000	  45.36290	   1.01875	   0.12625	   1.02654	  -7.06460
2472710.99096	 153.00000	  35.93134	   1.03663	   0.13730	   1.04568	  -7.54492
2472711.24096	 153.00000	  28.40909	   1.05807	   0.15102	   1.06879	  -8.12301
2472711.45596	 153.00000	  22.48202	   1.08298	   0.16569	   1.09559	  -8.69864
2472711.72096	 153.00000	  17.79613	   1.11180	   0.17916	   1.12614	  -9.15421
2472711.97296	 153.00000	  14.06813	   1.14588	   0.19089	   1.16167	  -9.45799
2472712.18896	 153.00000	  11.14480	   1.18476	   0.19850	   1.20127	  -9.51109
2472712.45596	 153.00000	   8.81772	   1.22508	   0.19869	   1.24109	  -9.21222
2472712.63496	 153.00000	   6.97545	   1.26539	   0.19173	   1.27983	  -8.61565
2472712.85296	 153.00000	   5.51730	   1.29825	   0.18309	   1.31110	  -8.02756
2472713.12196	 153.00000	   4.36941	   1.33191	   0.16662	   1.34229	  -7.13048
2472713.45696	 153.00000	   3.45686	   1.35921	   0.15148	   1.36763	  -6.35909
2472713.87596	 153.00000	   2.73547	   1.38076	   0.13407	   1.38725	  -5.54581
2472714.40096	 153.00000	   2.16054	   1.39806	   0.11721	   1.40296	  -4.79227
2472715.05996	 153.00000	   1.70952	   1.41158	   0.10445	   1.41544	  -4.23196
2472715.88896	 153.00000	   1.35352	   1.42097	   0.09401	   1.42407	  -3.78527
2472716.93196	 153.00000	   1.07079	   1.42930	   0.08522	   1.43184	  -3.41198
2472718.24497	 153.00000	   0.84734	   1.43512	   0.07859	   1.43727	  -3.13455
2472719.90097	 153.00000	   0.67072	   1.44186	   0.07443	   1.44378	  -2.95484
2472721.98997	 153.00000	   0.53067	   1.44817	   0.07421	   1.45007	  -2.93370
2472724.62697	 153.00000	   0.41976	   1.45337	   0.07571	   1.45534	  -2.98198
2472727.95797	 153.00000	   0.33183	   1.45898	   0.07904	   1.46112	  -3.10109
2472732.16397	 153.00000	   0.26261	   1.46657	   0.08436	   1.46900	  -3.29216
2472737.47198	 153.00000	   0.20791	   1.47586	   0.09416	   1.47886	  -3.65062
2472744.17598	 153.00000	   0.16452	   1.48427	   0.10818	   1.48820	  -4.16861
2472752.65299	 153.00000	   0.13007	   1.49322	   0.12298	   1.49828	  -4.70810
2472763.34299	 153.00000	   0.10309	   1.50525	   0.13729	   1.51149	  -5.21142
2472776.85700	 153.00000	   0.08153	   1.52351	   0.15491	   1.53137	  -5.80593
2472793.95401	 153.00000	   0.06443	   1.54548	   0.17917	   1.55583	  -6.61279
2472815.54002	 153.00000	   0.05102	   1.56598	   0.20841	   1.57979	  -7.58068
2472842.78304	 153.00000	   0.04042	   1.58936	   0.23568	   1.60674	  -8.43475
2472877.27806	 153.00000	   0.03192	   1.62449	   0.26351	   1.64573	  -9.21389
2472920.82509	 153.00000	   0.02528	   1.66929	   0.29917	   1.69589	 -10.16060
2472975.89012	 153.00000	   0.01999	   1.71675	   0.34519	   1.75111	 -11.36892
2488176.99135	 154.00000	20004.45300	   0.77631	  -0.01200	   0.77641	   0.88566
2488177.13435	 154.00000	15829.12600	   0.78556	   0.00292	   0.78556	  -0.21319
2488177.27635	 154.00000	12516.70300	   0.79202	   0.01373	   0.79214	  -0.99306
2488177.41835	 154.00000	9909.44240	   0.80247	   0.02183	   0.80277	  -1.55805
2488177.58235	 154.00000	7835.48000	   0.81134	   0.02768	   0.81181	  -1.95381
2488177.78335	 154.00000	6217.24610	   0.81743	   0.03372	   0.81813	  -2.36199
2488178.02135	 154.00000	4905.29100	   0.82452	   0.03846	   0.82542	  -2.67065
2488178.25935	 154.00000	3881.27370	   0.83269	   0.04065	   0.83368	  -2.79497
2488178.49835	 154.00000	3070.98270	   0.84081	   0.04382	   0.84195	  -2.98313
2488178.73635	 154.00000	2430.77780	   0.84904	   0.04673	   0.85032	  -3.15014
2488178.97435	 154.00000	1923.15370	   0.85641	   0.05006	   0.85787	  -3.34554
2488179.21235	 154.00000	1522.43580	   0.86437	   0.05252	   0.86597	  -3.47724
2488179.45035	 154.00000	1203.84460	   0.87134	   0.05589	   0.87313	  -3.66984
2488179.68935	 154.00000	 952.86591	   0.88048	   0.05789	   0.88239	  -3.76141
2488179.92735	 154.00000	 754.27557	   0.89071	   0.06077	   0.89278	  -3.90295
2488180.16435	 154.00000	 596.71857	   0.89673	   0.06147	   0.89884	  -3.92145
2488180.40235	 154.00000	 471.96338	   0.90598	   0.06520	   0.90832	  -4.11601
2488180.64135	 154.00000	 373.20856	   0.91601	   0.06772	   0.91851	  -4.22817
2488180.87935	 154.00000	 295.47278	   0.92624	   0.07207	   0.92904	  -4.44911
2488181.11835	 154.00000	 233.87738	   0.93520	   0.07528	   0.93822	  -4.60249
2488181.35635	 154.00000	 185.05922	   0.94554	   0.08089	   0.94900	  -4.88939
2488181.59235	 154.00000	 146.35823	   0.95753	   0.08620	   0.96140	  -5.14429
2488181.82835	 154.00000	 115.77804	   0.96870	   0.09083	   0.97295	  -5.35645
2488182.06335	 154.00000	  91.67210	   0.97941	   0.09626	   0.98413	  -5.61293
2488182.30835	 154.00000	  72.51701	   0.99366	   0.10489	   0.99918	  -6.02558
2488182.53735	 154.00000	  57.36816	   1.00651	   0.11471	   1.01302	  -6.50157
2488182.77435	 154.00000	  45.36290	   1.02129	   0.12440	   1.02884	  -6.94458
2488183.00635	 154.00000	  35.93134	   1.04016	   0.13816	   1.04929	  -7.56602
2488183.25635	 154.00000	  28.40909	   1.05982	   0.15309	   1.07082	  -8.21947
2488183.47135	 154.00000	  22.48202	   1.08543	   0.16565	   1.09800	  -8.67704
2488183.73635	 154.00000	  17.79613	   1.11571	   0.17972	   1.13009	  -9.15095
2488183.98835	 154.00000	  14.06813	   1.14961	   0.19162	   1.16547	  -9.46310
2488184.20435	 154.00000	  11.14480	   1.18627	   0.19821	   1.20272	  -9.48564
2488184.47135	 154.00000	   8.81772	   1.22613	   0.19953	   1.24226	  -9.24267
2488184.65035	 154.00000	   6.97545	   1.26970	   0.19229	   1.28418	  -8.61191
2488184.86835	 154.00000	   5.51730	   1.30170	   0.18142	   1.31428	  -7.93440
2488185.13736	 154.00000	   4.36941	   1.33577	   0.16864	   1.34637	  -7.19564
2488185.47236	 154.00000	   3.45686	   1.36220	   0.15202	   1.37065	  -6.36761
2488185.89136	 154.00000	   2.73547	   1.38286	   0.13490	   1.38943	  -5.57183
2488186.41636	 154.00000	   2.16054	   1.40115	   0.11688	   1.40602	  -4.76828
2488187.07536	 154.00000	   1.70952	   1.41353	   0.10448	   1.41739	  -4.22736
2488187.90436	 154.00000	   1.35352	   1.42283	   0.09344	   1.42590	  -3.75729
2488188.94736	 154.00000	   1.07079	   1.43094	   0.08486	   1.43346	  -3.39371
2488190.26036	 154.00000	   0.84734	   1.43889	   0.07844	   1.44102	  -3.12036
2488191.91636	 154.00000	   0.67072	   1.44488	   0.07530	   1.44685	  -2.98321
2488194.00536	 154.00000	   0.53067	   1.45042	   0.07462	   1.45234	  -2.94530
2488196.64236	 154.00000	   0.41976	   1.45551	   0.07530	   1.45745	  -2.96136
2488199.97336	 154.00000	   0.33183	   1.46165	   0.07845	   1.46375	  -3.07237
2488204.17937	 154.00000	   0.26261	   1.47023	   0.08513	   1.47270	  -3.31391
2488209.48737	 154.00000	   0.20791	   1.47825	   0.09575	   1.48135	  -3.70612
2488216.19137	 154.00000	   0.16452	   1.48559	   0.10862	   1.48956	  -4.18164
2488224.66838	 154.00000	   0.13007	   1.49510	   0.12125	   1.50001	  -4.63656
2488235.35838	 154.00000	   0.10309	   1.50941	   0.13554	   1.51548	  -5.13129
2488248.87239	 154.00000	   0.08153	   1.52826	   0.15605	   1.53621	  -5.83024
2488265.96940	 154.00000	   0.06443	   1.54760	   0.18176	   1.55823	  -6.69838
2488287.55642	 154.00000	   0.05102	   1.56660	   0.20801	   1.58035	  -7.56344
2488314.79843	 154.00000	   0.04042	   1.59292	   0.23344	   1.60993	  -8.33740
2488349.29345	 154.00000	   0.03192	   1.63222	   0.26374	   1.65339	  -9.17865
2488392.84048	 154.00000	   0.02528	   1.67485	   0.30486	   1.70237	 -10.31628
2488447.90551	 154.00000	   0.01999	   1.71599	   0.35089	   1.75149	 -11.55665
2503652.33757	 155.00000	20004.45300	   0.78705	  -0.01262	   0.78715	   0.91865
2503652.48057	 155.00000	15829.12600	   0.79559	   0.00234	   0.79559	  -0.16864
2503652.62257	 155.00000	12516.70300	   0.80358	   0.01292	   0.80369	  -0.92120
2503652.76457	 155.00000	9909.44240	   0.81213	   0.02171	   0.81242	  -1.53138
2503652.92857	 155.00000	7835.48000	   0.82021	   0.02731	   0.82067	  -1.90668
2503653.12957	 155.00000	6217.24610	   0.82778	   0.03067	   0.82835	  -2.12162
2503653.36757	 155.00000	4905.29100	   0.83550	   0.03663	   0.83630	  -2.51007
2503653.60557	 155.00000	3881.27370	   0.84279	   0.04146	   0.84381	  -2.81628
2503653.84357	 155.00000	3070.98270	   0.84990	   0.04300	   0.85099	  -2.89637
2503654.08157	 155.00000	2430.77780	   0.85956	   0.04726	   0.86086	  -3.14686
2503654.31957	 155.00000	1923.15370	   0.86674	   0.05030	   0.86819	  -3.32123
2503654.55757	 155.00000	1522.43580	   0.87480	   0.05186	   0.87634	  -3.39258
2503654.79557	 155.00000	1203.84460	   0.88274	   0.05247	   0.88430	  -3.40179
2503655.03457	 155.00000	 952.86591	   0.89101	   0.05721	   0.89284	  -3.67354
2503655.27257	 155.00000	 754.27557	   0.89872	   0.05908	   0.90066	  -3.76109
2503655.50957	 155.00000	 596.71857	   0.90823	   0.06214	   0.91035	  -3.91406
2503655.74757	 155.00000	 471.96338	   0.91517	   0.06444	   0.91743	  -4.02775
2503655.98657	 155.00000	 373.20856	   0.92602	   0.06950	   0.92862	  -4.29188
2503656.22457	 155.00000	 295.47278	   0.93582	   0.07204	   0.93859	  -4.40183
2503656.46357	 155.00000	 233.87738	   0.94563	   0.07530	   0.94862	  -4.55284
2503656.70157	 155.00000	 185.05922	   0.95597	   0.07937	   0.95925	  -4.74595
2503656.93757	 155.00000	 146.35823	   0.96701	   0.08611	   0.97084	  -5.08861
2503657.17457	 155.00000	 115.77804	   0.97761	   0.09142	   0.98187	  -5.34234
2503657.40857	 155.00000	  91.67210	   0.98977	   0.09715	   0.99453	  -5.60574
2503657.65357	 155.00000	  72.51701	   1.00324	   0.10518	   1.00874	  -5.98532
2503657.88257	 155.00000	  57.36816	   1.01731	   0.11497	   1.02378	  -6.44789
2503658.11957	 155.00000	  45.36290	   1.03223	   0.12557	   1.03984	  -6.93597
2503658.35157	 155.00000	  35.93134	   1.04942	   0.13838	   1.05850	  -7.51168
2503658.60257	 155.00000	  28.40909	   1.06979	   0.15234	   1.08058	  -8.10434
2503658.81657	 155.00000	  22.48202	   1.09569	   0.16647	   1.10826	  -8.63876
2503659.08157	 155.00000	  17.79613	   1.12515	   0.17933	   1.13935	  -9.05594
2503659.33357	 155.00000	  14.06813	   1.15893	   0.19102	   1.17457	  -9.35946
2503659.54957	 155.00000	  11.14480	   1.19822	   0.19788	   1.21444	  -9.37756
2503659.81757	 155.00000	   8.81772	   1.23749	   0.19813	   1.25325	  -9.09629
2503659.99557	 155.00000	   6.97545	   1.27790	   0.19599	   1.29285	  -8.71932
2503660.21357	 155.00000	   5.51730	   1.31430	   0.18201	   1.32684	  -7.88427
2503660.48257	 155.00000	   4.36941	   1.34453	   0.16937	   1.35516	  -7.17955
2503660.81757	 155.00000	   3.45686	   1.37197	   0.15072	   1.38022	  -6.26908
2503661.23657	 155.00000	   2.73547	   1.39485	   0.13482	   1.40135	  -5.52066
2503661.76157	 155.00000	   2.16054	   1.41098	   0.11955	   1.41603	  -4.84296
2503662.42057	 155.00000	   1.70952	   1.42329	   0.10546	   1.42719	  -4.23745
2503663.24957	 155.00000	   1.35352	   1.43373	   0.09354	   1.43678	  -3.73288
2503664.29258	 155.00000	   1.07079	   1.44165	   0.08455	   1.44413	  -3.35656
2503665.60658	 155.00000	   0.84734	   1.44892	   0.07853	   1.45104	  -3.10227
2503667.26158	 155.00000	   0.67072	   1.45488	   0.07587	   1.45686	  -2.98510
2503669.35058	 155.00000	   0.53067	   1.46038	   0.07366	   1.46224	  -2.88768
2503671.98758	 155.00000	   0.41976	   1.46758	   0.07490	   1.46949	  -2.92144
2503675.31858	 155.00000	   0.33183	   1.47451	   0.08018	   1.47669	  -3.11256
2503679.52458	 155.00000	   0.26261	   1.48029	   0.08761	   1.48288	  -3.38693
2503684.83259	 155.00000	   0.20791	   1.48687	   0.09545	   1.48993	  -3.67316
2503691.53659	 155.00000	   0.16452	   1.49674	   0.10493	   1.50041	  -4.01005
2503700.01360	 155.00000	   0.13007	   1.50951	   0.11911	   1.51420	  -4.51185
2503710.70360	 155.00000	   0.10309	   1.52224	   0.13811	   1.52849	  -5.18422
2503724.21761	 155.00000	   0.08153	   1.53540	   0.15902	   1.54361	  -5.91294
2503741.31462	 155.00000	   0.06443	   1.55410	   0.18136	   1.56465	  -6.65621
2503762.90163	 155.00000	   0.05102	   1.58096	   0.20429	   1.59410	  -7.36278
2503790.14365	 155.00000	   0.04042	   1.61364	   0.23700	   1.63095	  -8.35531
2503824.63867	 155.00000	   0.03192	   1.64544	   0.27616	   1.66846	  -9.52743
2503868.18570	 155.00000	   0.02528	   1.67573	   0.31179	   1.70449	 -10.54008
2503923.25073	 155.00000	   0.01999	   1.71609	   0.34050	   1.74955	 -11.22248
2519128.37599	 156.00000	20004.45300	   0.79938	  -0.01176	   0.79947	   0.84303
2519128.51899	 156.00000	15829.12600	   0.80928	   0.00256	   0.80929	  -0.18126
2519128.66099	 156.00000	12516.70300	   0.81741	   0.01346	   0.81752	  -0.94331
2519128.80299	 156.00000	9909.44240	   0.82555	   0.02285	   0.82587	  -1.58549
2519128.96699	 156.00000	7835.48000	   0.83378	   0.02869	   0.83428	  -1.97043
2519129.16799	 156.00000	6217.24610	   0.84133	   0.03226	   0.84194	  -2.19584
2519129.40599	 156.00000	4905.29100	   0.84915	   0.03820	   0.85001	  -2.57596
2519129.64499	 156.00000	3881.27370	   0.85704	   0.04226	   0.85808	  -2.82293
2519129.88299	 156.00000	3070.98270	   0.86361	   0.04539	   0.86481	  -3.00833
2519130.12099	 156.00000	2430.77780	   0.87107	   0.04741	   0.87236	  -3.11544
2519130.35899	 156.00000	1923.15370	   0.88067	   0.04992	   0.88208	  -3.24400
2519130.59699	 156.00000	1522.43580	   0.88824	   0.05310	   0.88983	  -3.42082
2519130.83499	 156.00000	1203.84460	   0.89598	   0.05497	   0.89766	  -3.51073
2519131.07399	 156.00000	 952.86591	   0.90315	   0.05692	   0.90495	  -3.60616
2519131.31199	 156.00000	 754.27557	   0.91167	   0.05997	   0.91364	  -3.76324
2519131.54899	 156.00000	 596.71857	   0.92256	   0.06301	   0.92470	  -3.90751
2519131.78699	 156.00000	 471.96338	   0.93167	   0.06558	   0.93398	  -4.02648
2519132.02599	 156.00000	 373.20856	   0.93993	   0.06925	   0.94248	  -4.21376
2519132.26399	 156.00000	 295.47278	   0.94972	   0.07296	   0.95252	  -4.39316
2519132.50299	 156.00000	 233.87738	   0.95979	   0.07639	   0.96282	  -4.55038
2519132.74100	 156.00000	 185.05922	   0.96948	   0.08036	   0.97281	  -4.73814
2519132.97700	 156.00000	 146.35823	   0.98102	   0.08487	   0.98469	  -4.94451
2519133.21300	 156.00000	 115.77804	   0.99236	   0.09089	   0.99651	  -5.23293
2519133.44800	 156.00000	  91.67210	   1.00406	   0.09976	   1.00901	  -5.67433
2519133.69300	 156.00000	  72.51701	   1.01694	   0.10585	   1.02244	  -5.94248
2519133.92200	 156.00000	  57.36816	   1.03146	   0.11558	   1.03791	  -6.39382
2519134.15900	 156.00000	  45.36290	   1.04766	   0.12559	   1.05516	  -6.83604
2519134.39100	 156.00000	  35.93134	   1.06341	   0.13787	   1.07231	  -7.38736
2519134.64100	 156.00000	  28.40909	   1.08516	   0.15225	   1.09579	  -7.98682
2519134.85600	 156.00000	  22.48202	   1.11049	   0.16519	   1.12271	  -8.46086
2519135.12100	 156.00000	  17.79613	   1.13850	   0.17997	   1.15263	  -8.98300
2519135.37300	 156.00000	  14.06813	   1.17240	   0.19111	   1.18787	  -9.25812
2519135.58900	 156.00000	  11.14480	   1.21301	   0.19913	   1.22924	  -9.32275
2519135.85600	 156.00000	   8.81772	   1.25102	   0.20010	   1.26692	  -9.08758
2519136.03500	 156.00000	   6.97545	   1.29270	   0.19711	   1.30765	  -8.66978
2519136.25300	 156.00000	   5.51730	   1.33005	   0.18327	   1.34262	  -7.84549
2519136.52200	 156.00000	   4.36941	   1.36054	   0.17165	   1.37132	  -7.19071
2519136.85700	 156.00000	   3.45686	   1.38781	   0.15248	   1.39616	  -6.27013
2519137.27600	 156.00000	   2.73547	   1.41100	   0.13502	   1.41745	  -5.46588
2519137.80100	 156.00000	   2.16054	   1.42827	   0.12003	   1.43331	  -4.80378
2519138.46000	 156.00000	   1.70952	   1.44085	   0.10702	   1.44482	  -4.24802
2519139.28900	 156.00000	   1.35352	   1.45130	   0.09398	   1.45433	  -3.70512
2519140.33200	 156.00000	   1.07079	   1.46000	   0.08542	   1.46250	  -3.34836
2519141.64500	 156.00000	   0.84734	   1.46657	   0.07955	   1.46873	  -3.10483
2519143.30100	 156.00000	   0.67072	   1.47296	   0.07609	   1.47492	  -2.95709
2519145.39000	 156.00000	   0.53067	   1.47812	   0.07451	   1.47999	  -2.88586
2519148.02700	 156.00000	   0.41976	   1.48525	   0.07503	   1.48714	  -2.89183
2519151.35801	 156.00000	   0.33183	   1.49179	   0.08016	   1.49395	  -3.07568
2519155.56401	 156.00000	   0.26261	   1.49826	   0.08746	   1.50081	  -3.34072
2519160.87201	 156.00000	   0.20791	   1.50459	   0.09572	   1.50763	  -3.64002
2519167.57602	 156.00000	   0.16452	   1.51431	   0.10490	   1.51793	  -3.96254
2519176.05302	 156.00000	   0.13007	   1.52711	   0.11877	   1.53172	  -4.44705
2519186.74303	 156.00000	   0.10309	   1.54016	   0.13779	   1.54631	  -5.11224
2519200.25704	 156.00000	   0.08153	   1.55377	   0.15930	   1.56191	  -5.85393
2519217.35405	 156.00000	   0.06443	   1.57139	   0.18191	   1.58189	  -6.60354
2519238.94106	 156.00000	   0.05102	   1.59773	   0.20412	   1.61072	  -7.28042
2519266.18307	 156.00000	   0.04042	   1.63092	   0.23617	   1.64793	  -8.23946
2519300.67810	 156.00000	   0.03192	   1.66276	   0.27573	   1.68546	  -9.41542
2519344.22512	 156.00000	   0.02528	   1.69322	   0.31225	   1.72177	 -10.44875
2519399.29015	 156.00000	   0.01999	   1.73244	   0.34060	   1.76560	 -11.12245
2534590.21751	 157.00000	20004.45300	   0.79803	  -0.01238	   0.79813	   0.88901
2534590.36051	 157.00000	15829.12600	   0.80779	   0.00070	   0.80779	  -0.04935
2534590.50251	 157.00000	12516.70300	   0.81747	   0.01440	   0.81759	  -1.00936
2534590.64451	 157.00000	9909.44240	   0.82390	   0.02316	   0.82423	  -1.60991
2534590.80851	 157.00000	7835.48000	   0.83389	   0.02862	   0.83438	  -1.96594
2534591.00951	 157.00000	6217.24610	   0.84132	   0.03476	   0.84204	  -2.36601
2534591.24751	 157.00000	4905.29100	   0.84952	   0.03872	   0.85040	  -2.60990
2534591.48551	 157.00000	3881.27370	   0.85644	   0.04159	   0.85745	  -2.78051
2534591.72451	 157.00000	3070.98270	   0.86392	   0.04327	   0.86500	  -2.86722
2534591.96251	 157.00000	2430.77780	   0.87161	   0.04756	   0.87291	  -3.12310
2534592.20051	 157.00000	1923.15370	   0.87957	   0.04970	   0.88097	  -3.23417
2534592.43851	 157.00000	1522.43580	   0.88782	   0.05367	   0.88944	  -3.45957
2534592.67651	 157.00000	1203.84460	   0.89617	   0.05471	   0.89784	  -3.49328
2534592.91551	 157.00000	 952.86591	   0.90408	   0.05781	   0.90593	  -3.65869
2534593.15351	 157.00000	 754.27557	   0.91189	   0.06021	   0.91387	  -3.77772
2534593.39051	 157.00000	 596.71857	   0.92100	   0.06210	   0.92309	  -3.85758
2534593.62851	 157.00000	 471.96338	   0.92975	   0.06659	   0.93213	  -4.09648
2534593.86751	 157.00000	 373.20856	   0.93946	   0.06847	   0.94196	  -4.16850
2534594.10551	 157.00000	 295.47278	   0.94848	   0.07215	   0.95122	  -4.34998
2534594.34451	 157.00000	 233.87738	   0.95797	   0.07674	   0.96104	  -4.57981
2534594.58251	 157.00000	 185.05922	   0.97048	   0.08106	   0.97385	  -4.77438
2534594.81851	 157.00000	 146.35823	   0.98008	   0.08507	   0.98376	  -4.96078
2534595.05451	 157.00000	 115.77804	   0.99276	   0.09112	   0.99693	  -5.24401
2534595.28951	 157.00000	  91.67210	   1.00404	   0.09757	   1.00877	  -5.55041
2534595.53451	 157.00000	  72.51701	   1.01774	   0.10589	   1.02324	  -5.93980
2534595.76351	 157.00000	  57.36816	   1.03060	   0.11513	   1.03701	  -6.37432
2534596.00051	 157.00000	  45.36290	   1.04618	   0.12535	   1.05366	  -6.83237
2534596.23251	 157.00000	  35.93134	   1.06267	   0.13711	   1.07148	  -7.35197
2534596.48251	 157.00000	  28.40909	   1.08446	   0.15321	   1.09523	  -8.04142
2534596.69751	 157.00000	  22.48202	   1.10903	   0.16734	   1.12158	  -8.58067
2534596.96251	 157.00000	  17.79613	   1.13990	   0.18118	   1.15421	  -9.03144
2534597.21451	 157.00000	  14.06813	   1.17250	   0.19164	   1.18806	  -9.28250
2534597.43051	 157.00000	  11.14480	   1.21101	   0.19956	   1.22734	  -9.35747
2534597.69751	 157.00000	   8.81772	   1.25223	   0.20131	   1.26831	  -9.13273
2534597.87651	 157.00000	   6.97545	   1.29103	   0.19522	   1.30571	  -8.59867
2534598.09451	 157.00000	   5.51730	   1.32950	   0.18661	   1.34253	  -7.98973
2534598.36351	 157.00000	   4.36941	   1.36175	   0.16966	   1.37228	  -7.10204
2534598.69851	 157.00000	   3.45686	   1.39027	   0.15431	   1.39881	  -6.33351
2534599.11751	 157.00000	   2.73547	   1.41109	   0.13683	   1.41771	  -5.53853
2534599.64251	 157.00000	   2.16054	   1.42865	   0.12000	   1.43368	  -4.80112
2534600.30151	 157.00000	   1.70952	   1.44351	   0.10625	   1.44741	  -4.20963
2534601.13051	 157.00000	   1.35352	   1.45338	   0.09463	   1.45646	  -3.72548
2534602.17351	 157.00000	   1.07079	   1.46071	   0.08632	   1.46325	  -3.38193
2534603.48651	 157.00000	   0.84734	   1.46773	   0.07980	   1.46989	  -3.11219
2534605.14251	 157.00000	   0.67072	   1.47366	   0.07598	   1.47562	  -2.95147
2534607.23152	 157.00000	   0.53067	   1.48055	   0.07466	   1.48243	  -2.88685
2534609.86852	 157.00000	   0.41976	   1.48601	   0.07693	   1.48800	  -2.96337
2534613.19952	 157.00000	   0.33183	   1.49092	   0.07977	   1.49305	  -3.06250
2534617.40552	 157.00000	   0.26261	   1.49802	   0.08517	   1.50044	  -3.25417
2534622.71353	 157.00000	   0.20791	   1.50759	   0.09418	   1.51053	  -3.57456
2534629.41753	 157.00000	   0.16452	   1.51774	   0.10765	   1.52155	  -4.05691
2534637.89453	 157.00000	   0.13007	   1.52692	   0.12373	   1.53193	  -4.63260
2534648.58454	 157.00000	   0.10309	   1.53770	   0.13917	   1.54398	  -5.17165
2534662.09855	 157.00000	   0.08153	   1.55456	   0.15557	   1.56232	  -5.71487
2534679.19556	 157.00000	   0.06443	   1.57590	   0.17837	   1.58596	  -6.45750
2534700.78257	 157.00000	   0.05102	   1.59968	   0.20721	   1.61305	  -7.38061
2534728.02459	 157.00000	   0.04042	   1.62304	   0.23739	   1.64031	  -8.32138
2534762.51961	 157.00000	   0.03192	   1.65474	   0.26487	   1.67580	  -9.09419
2534806.06663	 157.00000	   0.02528	   1.69859	   0.29754	   1.72446	  -9.93562
2534861.13167	 157.00000	   0.01999	   1.74977	   0.34113	   1.78272	 -11.03176
2550036.82497	 158.00000	20004.45300	   0.79167	  -0.01242	   0.79177	   0.89894
2550036.96797	 158.00000	15829.12600	   0.79995	   0.00398	   0.79996	  -0.28533
2550037.10997	 158.00000	12516.70300	   0.80950	   0.01414	   0.80963	  -1.00055
2550037.25197	 158.00000	9909.44240	   0.81700	   0.02125	   0.81727	  -1.48963
2550037.41597	 158.00000	7835.48000	   0.82444	   0.02782	   0.82491	  -1.93241
2550037.61697	 158.00000	6217.24610	   0.83420	   0.03385	   0.83489	  -2.32356
2550037.85497	 158.00000	4905.29100	   0.84267	   0.03882	   0.84356	  -2.63774
2550038.09297	 158.00000	3881.27370	   0.84880	   0.04103	   0.84980	  -2.76748
2550038.33197	 158.00000	3070.98270	   0.85902	   0.04397	   0.86014	  -2.93043
2550038.56997	 158.00000	2430.77780	   0.86514	   0.04674	   0.86640	  -3.09240
2550038.80797	 158.00000	1923.15370	   0.87265	   0.04971	   0.87406	  -3.26026
2550039.04597	 158.00000	1522.43580	   0.87991	   0.05275	   0.88149	  -3.43097
2550039.28397	 158.00000	1203.84460	   0.88775	   0.05518	   0.88946	  -3.55654
2550039.52297	 158.00000	 952.86591	   0.89718	   0.05753	   0.89902	  -3.66872
2550039.76097	 158.00000	 754.27557	   0.90577	   0.06009	   0.90776	  -3.79538
2550039.99797	 158.00000	 596.71857	   0.91346	   0.06228	   0.91558	  -3.90037
2550040.23597	 158.00000	 471.96338	   0.92399	   0.06562	   0.92632	  -4.06201
2550040.47497	 158.00000	 373.20856	   0.93307	   0.06962	   0.93567	  -4.26731
2550040.71297	 158.00000	 295.47278	   0.94228	   0.07245	   0.94506	  -4.39654
2550040.95197	 158.00000	 233.87738	   0.95208	   0.07568	   0.95508	  -4.54479
2550041.18997	 158.00000	 185.05922	   0.96144	   0.07898	   0.96467	  -4.69594
2550041.42597	 158.00000	 146.35823	   0.97377	   0.08537	   0.97751	  -5.01041
2550041.66197	 158.00000	 115.77804	   0.98495	   0.09127	   0.98917	  -5.29418
2550041.89697	 158.00000	  91.67210	   0.99890	   0.09782	   1.00368	  -5.59285
2550042.14197	 158.00000	  72.51701	   1.01005	   0.10581	   1.01558	  -5.98008
2550042.37097	 158.00000	  57.36816	   1.02342	   0.11686	   1.03007	  -6.51437
2550042.60797	 158.00000	  45.36290	   1.03996	   0.12564	   1.04753	  -6.88856
2550042.83997	 158.00000	  35.93134	   1.05725	   0.13913	   1.06637	  -7.49662
2550043.09097	 158.00000	  28.40909	   1.07826	   0.15396	   1.08920	  -8.12607
2550043.30497	 158.00000	  22.48202	   1.10121	   0.16729	   1.11385	  -8.63777
2550043.56997	 158.00000	  17.79613	   1.13177	   0.18137	   1.14621	  -9.10465
2550043.82197	 158.00000	  14.06813	   1.16489	   0.19444	   1.18101	  -9.47632
2550044.03797	 158.00000	  11.14480	   1.20409	   0.19991	   1.22057	  -9.42662
2550044.30597	 158.00000	   8.81772	   1.24443	   0.20329	   1.26092	  -9.27783
2550044.48397	 158.00000	   6.97545	   1.28594	   0.19374	   1.30045	  -8.56778
2550044.70197	 158.00000	   5.51730	   1.32207	   0.18642	   1.33515	  -8.02603
2550044.97097	 158.00000	   4.36941	   1.35570	   0.17026	   1.36635	  -7.15823
2550045.30597	 158.00000	   3.45686	   1.38366	   0.15517	   1.39234	  -6.39878
2550045.72497	 158.00000	   2.73547	   1.40496	   0.13670	   1.41159	  -5.55724
2550046.24997	 158.00000	   2.16054	   1.42258	   0.12009	   1.42764	  -4.82547
2550046.90897	 158.00000	   1.70952	   1.43609	   0.10650	   1.44004	  -4.24125
2550047.73797	 158.00000	   1.35352	   1.44646	   0.09549	   1.44961	  -3.77697
2550048.78097	 158.00000	   1.07079	   1.45485	   0.08696	   1.45744	  -3.42069
2550050.09397	 158.00000	   0.84734	   1.46184	   0.08048	   1.46405	  -3.15136
2550051.74998	 158.00000	   0.67072	   1.46788	   0.07579	   1.46984	  -2.95563
2550053.83898	 158.00000	   0.53067	   1.47416	   0.07484	   1.47606	  -2.90644
2550056.47598	 158.00000	   0.41976	   1.47918	   0.07666	   1.48116	  -2.96694
2550059.80698	 158.00000	   0.33183	   1.48489	   0.07962	   1.48702	  -3.06913
2550064.01298	 158.00000	   0.26261	   1.49246	   0.08517	   1.49489	  -3.26622
2550069.32099	 158.00000	   0.20791	   1.50189	   0.09452	   1.50486	  -3.60113
2550076.02499	 158.00000	   0.16452	   1.51128	   0.10806	   1.51514	  -4.08984
2550084.50200	 158.00000	   0.13007	   1.51998	   0.12332	   1.52497	  -4.63843
2550095.19200	 158.00000	   0.10309	   1.53146	   0.13812	   1.53768	  -5.15358
2550108.70601	 158.00000	   0.08153	   1.54909	   0.15513	   1.55683	  -5.71859
2550125.80302	 158.00000	   0.06443	   1.57018	   0.17872	   1.58032	  -6.49370
2550147.39003	 158.00000	   0.05102	   1.59396	   0.20806	   1.60748	  -7.43668
2550174.63205	 158.00000	   0.04042	   1.61598	   0.23677	   1.63324	  -8.33566
2550209.12707	 158.00000	   0.03192	   1.64920	   0.26433	   1.67024	  -9.10580
2550252.67410	 158.00000	   0.02528	   1.69364	   0.29803	   1.71967	  -9.98018
2550307.73913	 158.00000	   0.01999	   1.74338	   0.34251	   1.77670	 -11.11486
2565481.47675	 159.00000	20004.45300	   0.77687	  -0.01212	   0.77697	   0.89415
2565481.61975	 159.00000	15829.12600	   0.78646	   0.00141	   0.78646	  -0.10248
2565481.76175	 159.00000	12516.70300	   0.79617	   0.01298	   0.79627	  -0.93373
2565481.90375	 159.00000	9909.44240	   0.80328	   0.02138	   0.80357	  -1.52427
2565482.06775	 159.00000	7835.48000	   0.81094	   0.02927	   0.81147	  -2.06708
2565482.26875	 159.00000	6217.24610	   0.82006	   0.03312	   0.82073	  -2.31257
2565482.50675	 159.00000	4905.29100	   0.82693	   0.03612	   0.82772	  -2.50117
2565482.74575	 159.00000	3881.27370	   0.83481	   0.04214	   0.83587	  -2.88974
2565482.98375	 159.00000	3070.98270	   0.84223	   0.04414	   0.84338	  -3.00010
2565483.22175	 159.00000	2430.77780	   0.85072	   0.04568	   0.85195	  -3.07360
2565483.45975	 159.00000	1923.15370	   0.85851	   0.05045	   0.85999	  -3.36340
2565483.69775	 159.00000	1522.43580	   0.86592	   0.05111	   0.86743	  -3.37763
2565483.93575	 159.00000	1203.84460	   0.87461	   0.05357	   0.87625	  -3.50525
2565484.17475	 159.00000	 952.86591	   0.88286	   0.05760	   0.88473	  -3.73259
2565484.41275	 159.00000	 754.27557	   0.89035	   0.05982	   0.89236	  -3.84361
2565484.64975	 159.00000	 596.71857	   0.89971	   0.06181	   0.90183	  -3.92995
2565484.88775	 159.00000	 471.96338	   0.90885	   0.06508	   0.91118	  -4.09584
2565485.12675	 159.00000	 373.20856	   0.91846	   0.06790	   0.92097	  -4.22776
2565485.36475	 159.00000	 295.47278	   0.92801	   0.07226	   0.93082	  -4.45223
2565485.60375	 159.00000	 233.87738	   0.93872	   0.07533	   0.94174	  -4.58794
2565485.84175	 159.00000	 185.05922	   0.94891	   0.08082	   0.95235	  -4.86838
2565486.07775	 159.00000	 146.35823	   0.95863	   0.08551	   0.96244	  -5.09717
2565486.31375	 159.00000	 115.77804	   0.97072	   0.09105	   0.97498	  -5.35827
2565486.54875	 159.00000	  91.67210	   0.98238	   0.09716	   0.98718	  -5.64803
2565486.79375	 159.00000	  72.51701	   0.99619	   0.10462	   1.00167	  -5.99513
2565487.02275	 159.00000	  57.36816	   1.00926	   0.11434	   1.01572	  -6.46367
2565487.25975	 159.00000	  45.36290	   1.02526	   0.12515	   1.03287	  -6.95959
2565487.49175	 159.00000	  35.93134	   1.04159	   0.13729	   1.05060	  -7.50893
2565487.74275	 159.00000	  28.40909	   1.06390	   0.15161	   1.07465	  -8.11015
2565487.95675	 159.00000	  22.48202	   1.08923	   0.16708	   1.10197	  -8.72098
2565488.22175	 159.00000	  17.79613	   1.11816	   0.18120	   1.13275	  -9.20506
2565488.47375	 159.00000	  14.06813	   1.15207	   0.19300	   1.16813	  -9.50997
2565488.68975	 159.00000	  11.14480	   1.19160	   0.20004	   1.20828	  -9.52964
2565488.95775	 159.00000	   8.81772	   1.22985	   0.20029	   1.24605	  -9.25004
2565489.13575	 159.00000	   6.97545	   1.26922	   0.19656	   1.28435	  -8.80341
2565489.35375	 159.00000	   5.51730	   1.30785	   0.18513	   1.32089	  -8.05677
2565489.62275	 159.00000	   4.36941	   1.33900	   0.17138	   1.34993	  -7.29371
2565489.95775	 159.00000	   3.45686	   1.36720	   0.15230	   1.37566	  -6.35646
2565490.37675	 159.00000	   2.73547	   1.38969	   0.13632	   1.39636	  -5.60238
2565490.90175	 159.00000	   2.16054	   1.40725	   0.12114	   1.41246	  -4.92020
2565491.56075	 159.00000	   1.70952	   1.41954	   0.10620	   1.42350	  -4.27851
2565492.38976	 159.00000	   1.35352	   1.42982	   0.09474	   1.43295	  -3.79090
2565493.43276	 159.00000	   1.07079	   1.43836	   0.08586	   1.44092	  -3.41602
2565494.74676	 159.00000	   0.84734	   1.44511	   0.07946	   1.44729	  -3.14718
2565496.40176	 159.00000	   0.67072	   1.45143	   0.07615	   1.45342	  -3.00342
2565498.49076	 159.00000	   0.53067	   1.45667	   0.07420	   1.45856	  -2.91606
2565501.12776	 159.00000	   0.41976	   1.46413	   0.07571	   1.46608	  -2.96025
2565504.45876	 159.00000	   0.33183	   1.47049	   0.08030	   1.47268	  -3.12587
2565508.66477	 159.00000	   0.26261	   1.47647	   0.08742	   1.47905	  -3.38846
