Repository: kbm2110/Battery_Diagnostics_Thesis

# Battery_Diagnostics_Thesis
 Data-driven battery diagnostics using EIS

**Author:** Bala Manikanta Yaswanth Kanagarla
**Institution:** Technische Hochschule Ingolstadt (THI)
**Supervisor:** Prof. Dr. H.-G. Schweiger

## Overview

This project implements a machine learning framework for 
non-invasive State of Health (SoH) estimation of lithium-ion 
batteries using Electrochemical Impedance Spectroscopy (EIS).

Eight physically interpretable features are extracted from 
impedance spectra and used to train six ML models under a 
strict cell-level train-test split. The stacking ensemble 
achieves R² = 0.9122 and RMSE = 0.0234 on completely unseen 
cells.

---

File: data/raw/EIS_state_V_IX/EIS_state_IX_45C01.txt (part 23 of 36)
time/s	           cycle number	freq/Hz	           Re(Z)/Ohm	  -Im(Z)/Ohm	   |Z|/Ohm	   Phase(Z)/deg
2949301.14445	 184.00000	   0.41976	   1.45222	   0.07898	   1.45436	  -3.11301
2949304.47545	 184.00000	   0.33183	   1.45913	   0.08345	   1.46151	  -3.27316
2949308.68146	 184.00000	   0.26261	   1.46517	   0.08981	   1.46792	  -3.50760
2949313.98946	 184.00000	   0.20791	   1.47249	   0.09740	   1.47571	  -3.78448
2949320.69346	 184.00000	   0.16452	   1.48286	   0.10659	   1.48668	  -4.11149
2949329.17047	 184.00000	   0.13007	   1.49562	   0.12097	   1.50050	  -4.62405
2949339.86047	 184.00000	   0.10309	   1.50869	   0.14022	   1.51520	  -5.30986
2949353.37448	 184.00000	   0.08153	   1.52206	   0.16099	   1.53055	  -6.03787
2949370.47149	 184.00000	   0.06443	   1.54080	   0.18328	   1.55166	  -6.78354
2949392.05851	 184.00000	   0.05102	   1.56870	   0.20584	   1.58215	  -7.47531
2949419.30052	 184.00000	   0.04042	   1.60179	   0.23913	   1.61954	  -8.49096
2949453.79554	 184.00000	   0.03192	   1.63349	   0.27816	   1.65701	  -9.66386
2949497.34257	 184.00000	   0.02528	   1.66451	   0.31261	   1.69362	 -10.63681
2949552.40760	 184.00000	   0.01999	   1.70768	   0.34109	   1.74141	 -11.29549
2964538.17009	 185.00000	20004.45300	   0.74688	  -0.00952	   0.74694	   0.73009
2964538.31309	 185.00000	15829.12600	   0.75556	   0.00501	   0.75558	  -0.37966
2964538.45509	 185.00000	12516.70300	   0.76376	   0.01551	   0.76392	  -1.16351
2964538.59709	 185.00000	9909.44240	   0.77205	   0.02359	   0.77241	  -1.74991
2964538.76109	 185.00000	7835.48000	   0.78186	   0.03070	   0.78247	  -2.24867
2964538.96209	 185.00000	6217.24610	   0.78941	   0.03530	   0.79020	  -2.56071
2964539.20009	 185.00000	4905.29100	   0.79853	   0.03821	   0.79944	  -2.73939
2964539.43909	 185.00000	3881.27370	   0.80618	   0.04076	   0.80721	  -2.89423
2964539.67609	 185.00000	3070.98270	   0.81395	   0.04694	   0.81530	  -3.30023
2964539.91509	 185.00000	2430.77780	   0.82101	   0.04904	   0.82247	  -3.41857
2964540.15309	 185.00000	1923.15370	   0.82968	   0.04963	   0.83117	  -3.42324
2964540.39109	 185.00000	1522.43580	   0.83797	   0.05297	   0.83964	  -3.61723
2964540.62909	 185.00000	1203.84460	   0.84597	   0.05465	   0.84773	  -3.69619
2964540.86809	 185.00000	 952.86591	   0.85422	   0.05815	   0.85619	  -3.89451
2964541.10609	 185.00000	 754.27557	   0.86250	   0.05924	   0.86454	  -3.92882
2964541.34309	 185.00000	 596.71857	   0.87283	   0.06340	   0.87513	  -4.15481
2964541.58109	 185.00000	 471.96338	   0.87949	   0.06547	   0.88192	  -4.25709
2964541.82009	 185.00000	 373.20856	   0.89083	   0.06929	   0.89352	  -4.44754
2964542.05709	 185.00000	 295.47278	   0.90127	   0.07271	   0.90420	  -4.61216
2964542.29709	 185.00000	 233.87738	   0.90889	   0.07695	   0.91214	  -4.83959
2964542.53509	 185.00000	 185.05922	   0.91979	   0.08150	   0.92339	  -5.06344
2964542.77109	 185.00000	 146.35823	   0.93158	   0.08439	   0.93540	  -5.17602
2964543.00709	 185.00000	 115.77804	   0.94323	   0.09256	   0.94776	  -5.60475
2964543.24209	 185.00000	  91.67210	   0.95540	   0.09968	   0.96058	  -5.95622
2964543.48709	 185.00000	  72.51701	   0.96697	   0.10721	   0.97290	  -6.32669
2964543.71610	 185.00000	  57.36816	   0.97954	   0.11566	   0.98635	  -6.73401
2964543.95310	 185.00000	  45.36290	   0.99541	   0.12657	   1.00342	  -7.24637
2964544.18510	 185.00000	  35.93134	   1.01322	   0.13978	   1.02281	  -7.85483
2964544.43510	 185.00000	  28.40909	   1.03344	   0.15461	   1.04494	  -8.50860
2964544.65010	 185.00000	  22.48202	   1.05886	   0.16886	   1.07224	  -9.06085
2964544.91510	 185.00000	  17.79613	   1.08692	   0.18458	   1.10248	  -9.63803
2964545.16710	 185.00000	  14.06813	   1.12228	   0.19771	   1.13956	  -9.99126
2964545.38310	 185.00000	  11.14480	   1.16304	   0.20563	   1.18108	 -10.02663
2964545.65010	 185.00000	   8.81772	   1.20202	   0.20928	   1.22011	  -9.87641
2964545.82910	 185.00000	   6.97545	   1.24547	   0.20807	   1.26273	  -9.48452
2964546.04710	 185.00000	   5.51730	   1.28521	   0.19619	   1.30010	  -8.67928
2964546.31610	 185.00000	   4.36941	   1.32023	   0.18501	   1.33313	  -7.97723
2964546.65110	 185.00000	   3.45686	   1.35052	   0.16658	   1.36076	  -7.03180
2964547.07010	 185.00000	   2.73547	   1.37673	   0.14842	   1.38471	  -6.15322
2964547.59510	 185.00000	   2.16054	   1.39525	   0.13127	   1.40141	  -5.37485
2964548.25410	 185.00000	   1.70952	   1.40992	   0.11543	   1.41464	  -4.68036
2964549.08310	 185.00000	   1.35352	   1.42177	   0.10205	   1.42542	  -4.10544
2964550.12610	 185.00000	   1.07079	   1.43174	   0.09242	   1.43472	  -3.69318
2964551.43910	 185.00000	   0.84734	   1.43934	   0.08622	   1.44192	  -3.42791
2964553.09510	 185.00000	   0.67072	   1.44572	   0.08206	   1.44805	  -3.24864
2964555.18410	 185.00000	   0.53067	   1.45140	   0.07906	   1.45355	  -3.11782
2964557.82110	 185.00000	   0.41976	   1.45831	   0.07883	   1.46044	  -3.09424
2964561.15211	 185.00000	   0.33183	   1.46605	   0.08278	   1.46839	  -3.23166
2964565.35811	 185.00000	   0.26261	   1.47166	   0.08909	   1.47436	  -3.46448
2964570.66611	 185.00000	   0.20791	   1.47861	   0.09721	   1.48181	  -3.76129
2964577.37012	 185.00000	   0.16452	   1.48835	   0.10692	   1.49218	  -4.10908
2964585.84712	 185.00000	   0.13007	   1.50212	   0.12140	   1.50702	  -4.62058
2964596.53713	 185.00000	   0.10309	   1.51622	   0.14141	   1.52280	  -5.32841
2964610.05013	 185.00000	   0.08153	   1.53023	   0.16413	   1.53901	  -6.12221
2964627.14814	 185.00000	   0.06443	   1.54749	   0.18781	   1.55885	  -6.91993
2964648.73416	 185.00000	   0.05102	   1.57211	   0.20588	   1.58554	  -7.46099
2964675.97717	 185.00000	   0.04042	   1.60457	   0.23434	   1.62159	  -8.30916
2964710.47219	 185.00000	   0.03192	   1.63743	   0.27126	   1.65974	  -9.40627
2964754.01922	 185.00000	   0.02528	   1.67059	   0.30653	   1.69848	 -10.39723
2964809.08425	 185.00000	   0.01999	   1.71504	   0.33861	   1.74815	 -11.16845
2979786.00228	 186.00000	20004.45300	   0.75031	  -0.00996	   0.75038	   0.76036
2979786.14528	 186.00000	15829.12600	   0.76098	   0.00385	   0.76099	  -0.28994
2979786.28728	 186.00000	12516.70300	   0.76944	   0.01553	   0.76960	  -1.15599
2979786.42928	 186.00000	9909.44240	   0.77821	   0.02335	   0.77856	  -1.71831
2979786.59328	 186.00000	7835.48000	   0.78694	   0.02994	   0.78751	  -2.17864
2979786.79428	 186.00000	6217.24610	   0.79458	   0.03508	   0.79535	  -2.52783
2979787.03228	 186.00000	4905.29100	   0.80302	   0.03952	   0.80399	  -2.81732
2979787.27128	 186.00000	3881.27370	   0.81043	   0.04290	   0.81156	  -3.03038
2979787.50928	 186.00000	3070.98270	   0.81745	   0.04547	   0.81872	  -3.18389
2979787.74728	 186.00000	2430.77780	   0.82620	   0.04819	   0.82760	  -3.33841
2979787.98528	 186.00000	1923.15370	   0.83373	   0.05107	   0.83530	  -3.50495
2979788.22328	 186.00000	1522.43580	   0.84183	   0.05256	   0.84347	  -3.57288
2979788.46128	 186.00000	1203.84460	   0.85070	   0.05514	   0.85248	  -3.70831
2979788.70028	 186.00000	 952.86591	   0.85858	   0.05649	   0.86044	  -3.76445
2979788.93828	 186.00000	 754.27557	   0.86665	   0.06037	   0.86875	  -3.98463
2979789.17528	 186.00000	 596.71857	   0.87660	   0.06401	   0.87893	  -4.17664
2979789.41328	 186.00000	 471.96338	   0.88500	   0.06552	   0.88742	  -4.23401
2979789.65228	 186.00000	 373.20856	   0.89345	   0.06818	   0.89605	  -4.36388
2979789.88928	 186.00000	 295.47278	   0.90391	   0.07236	   0.90680	  -4.57707
2979790.12928	 186.00000	 233.87738	   0.91299	   0.07713	   0.91624	  -4.82882
2979790.36728	 186.00000	 185.05922	   0.92366	   0.08155	   0.92725	  -5.04587
2979790.60328	 186.00000	 146.35823	   0.93433	   0.08825	   0.93848	  -5.39573
2979790.83928	 186.00000	 115.77804	   0.94707	   0.09242	   0.95157	  -5.57335
2979791.07428	 186.00000	  91.67210	   0.95874	   0.09844	   0.96378	  -5.86224
2979791.31928	 186.00000	  72.51701	   0.97214	   0.10743	   0.97806	  -6.30630
2979791.54828	 186.00000	  57.36816	   0.98468	   0.11616	   0.99151	  -6.72780
2979791.78528	 186.00000	  45.36290	   0.99964	   0.12617	   1.00757	  -7.19378
2979792.01728	 186.00000	  35.93134	   1.01834	   0.14022	   1.02794	  -7.83988
2979792.26728	 186.00000	  28.40909	   1.03804	   0.15422	   1.04943	  -8.45042
2979792.48228	 186.00000	  22.48202	   1.06067	   0.16855	   1.07398	  -9.02912
2979792.74728	 186.00000	  17.79613	   1.09042	   0.18445	   1.10591	  -9.60082
2979792.99928	 186.00000	  14.06813	   1.12733	   0.19768	   1.14453	  -9.94588
2979793.21528	 186.00000	  11.14480	   1.16600	   0.20575	   1.18402	 -10.00731
2979793.48228	 186.00000	   8.81772	   1.20748	   0.20909	   1.22545	  -9.82417
2979793.66128	 186.00000	   6.97545	   1.25142	   0.20836	   1.26865	  -9.45286
2979793.87928	 186.00000	   5.51730	   1.29100	   0.19600	   1.30580	  -8.63286
2979794.14828	 186.00000	   4.36941	   1.32462	   0.18533	   1.33752	  -7.96455
2979794.48328	 186.00000	   3.45686	   1.35509	   0.16738	   1.36539	  -7.04140
2979794.90228	 186.00000	   2.73547	   1.38189	   0.14875	   1.38987	  -6.14367
2979795.42728	 186.00000	   2.16054	   1.40091	   0.13157	   1.40707	  -5.36538
2979796.08628	 186.00000	   1.70952	   1.41615	   0.11675	   1.42096	  -4.71274
2979796.91528	 186.00000	   1.35352	   1.42753	   0.10312	   1.43125	  -4.13171
2979797.95828	 186.00000	   1.07079	   1.43688	   0.09304	   1.43989	  -3.70491
2979799.27128	 186.00000	   0.84734	   1.44488	   0.08599	   1.44744	  -3.40583
2979800.92729	 186.00000	   0.67072	   1.45128	   0.08153	   1.45357	  -3.21527
2979803.01629	 186.00000	   0.53067	   1.45701	   0.07898	   1.45915	  -3.10290
2979805.65329	 186.00000	   0.41976	   1.46401	   0.07920	   1.46615	  -3.09668
2979808.98429	 186.00000	   0.33183	   1.47176	   0.08296	   1.47410	  -3.22618
2979813.19029	 186.00000	   0.26261	   1.47781	   0.09016	   1.48056	  -3.49139
2979818.49830	 186.00000	   0.20791	   1.48467	   0.09798	   1.48790	  -3.77576
2979825.20230	 186.00000	   0.16452	   1.49361	   0.10756	   1.49748	  -4.11890
2979833.67931	 186.00000	   0.13007	   1.50720	   0.12038	   1.51200	  -4.56658
2979844.36931	 186.00000	   0.10309	   1.52139	   0.13948	   1.52777	  -5.23817
2979857.88332	 186.00000	   0.08153	   1.53488	   0.16112	   1.54331	  -5.99263
2979874.98033	 186.00000	   0.06443	   1.55333	   0.18489	   1.56429	  -6.78782
2979896.56734	 186.00000	   0.05102	   1.57828	   0.20597	   1.59166	  -7.43526
2979923.80936	 186.00000	   0.04042	   1.61233	   0.23629	   1.62955	  -8.33728
2979958.30438	 186.00000	   0.03192	   1.64754	   0.27635	   1.67056	  -9.52171
2980001.85141	 186.00000	   0.02528	   1.67986	   0.31511	   1.70915	 -10.62402
2980056.91644	 186.00000	   0.01999	   1.71955	   0.34547	   1.75391	 -11.35989
2995026.41880	 187.00000	20004.45300	   0.75353	  -0.00916	   0.75358	   0.69671
2995026.56180	 187.00000	15829.12600	   0.76210	   0.00419	   0.76212	  -0.31478
2995026.70380	 187.00000	12516.70300	   0.77278	   0.01487	   0.77293	  -1.10204
2995026.84580	 187.00000	9909.44240	   0.78059	   0.02368	   0.78095	  -1.73788
2995027.00980	 187.00000	7835.48000	   0.79210	   0.02977	   0.79266	  -2.15257
2995027.21080	 187.00000	6217.24610	   0.79776	   0.03576	   0.79856	  -2.56642
2995027.44880	 187.00000	4905.29100	   0.80626	   0.03997	   0.80725	  -2.83805
2995027.68680	 187.00000	3881.27370	   0.81406	   0.04338	   0.81522	  -3.05012
2995027.92580	 187.00000	3070.98270	   0.82167	   0.04635	   0.82297	  -3.22835
2995028.16380	 187.00000	2430.77780	   0.82872	   0.04840	   0.83014	  -3.34230
2995028.40180	 187.00000	1923.15370	   0.83733	   0.05020	   0.83884	  -3.43064
2995028.63980	 187.00000	1522.43580	   0.84593	   0.05417	   0.84766	  -3.66431
2995028.87780	 187.00000	1203.84460	   0.85336	   0.05665	   0.85524	  -3.79817
2995029.11680	 187.00000	 952.86591	   0.86139	   0.05866	   0.86339	  -3.89589
2995029.35480	 187.00000	 754.27557	   0.87016	   0.05989	   0.87222	  -3.93736
2995029.59180	 187.00000	 596.71857	   0.87804	   0.06268	   0.88027	  -4.08294
2995029.82980	 187.00000	 471.96338	   0.88804	   0.06587	   0.89048	  -4.24241
2995030.06881	 187.00000	 373.20856	   0.89682	   0.06978	   0.89953	  -4.44890
2995030.30681	 187.00000	 295.47278	   0.90719	   0.07335	   0.91015	  -4.62253
2995030.54581	 187.00000	 233.87738	   0.91801	   0.07608	   0.92116	  -4.73739
2995030.78381	 187.00000	 185.05922	   0.92659	   0.08026	   0.93006	  -4.95054
2995031.01981	 187.00000	 146.35823	   0.93833	   0.08648	   0.94231	  -5.26561
2995031.25581	 187.00000	 115.77804	   0.94996	   0.09149	   0.95435	  -5.50090
2995031.49081	 187.00000	  91.67210	   0.96153	   0.09891	   0.96661	  -5.87316
2995031.73581	 187.00000	  72.51701	   0.97408	   0.10740	   0.97998	  -6.29168
2995031.96481	 187.00000	  57.36816	   0.98701	   0.11602	   0.99381	  -6.70420
2995032.20181	 187.00000	  45.36290	   1.00364	   0.12615	   1.01154	  -7.16400
2995032.43381	 187.00000	  35.93134	   1.02085	   0.14099	   1.03054	  -7.86350
2995032.68381	 187.00000	  28.40909	   1.04119	   0.15421	   1.05254	  -8.42469
2995032.89881	 187.00000	  22.48202	   1.06491	   0.16892	   1.07822	  -9.01345
2995033.16381	 187.00000	  17.79613	   1.09520	   0.18619	   1.11091	  -9.64853
2995033.41581	 187.00000	  14.06813	   1.13001	   0.19690	   1.14703	  -9.88444
2995033.63181	 187.00000	  11.14480	   1.16860	   0.20678	   1.18675	 -10.03464
2995033.89881	 187.00000	   8.81772	   1.20938	   0.21165	   1.22776	  -9.92669
2995034.07781	 187.00000	   6.97545	   1.25530	   0.20653	   1.27218	  -9.34312
2995034.29581	 187.00000	   5.51730	   1.29061	   0.19849	   1.30579	  -8.74322
2995034.56481	 187.00000	   4.36941	   1.33057	   0.18434	   1.34328	  -7.88787
2995034.89981	 187.00000	   3.45686	   1.35941	   0.16845	   1.36981	  -7.06355
2995035.31881	 187.00000	   2.73547	   1.38442	   0.14822	   1.39233	  -6.11094
2995035.84381	 187.00000	   2.16054	   1.40471	   0.13166	   1.41087	  -5.35443
2995036.50281	 187.00000	   1.70952	   1.42017	   0.11684	   1.42497	  -4.70336
2995037.33181	 187.00000	   1.35352	   1.43185	   0.10427	   1.43564	  -4.16517
2995038.37481	 187.00000	   1.07079	   1.44065	   0.09313	   1.44365	  -3.69888
2995039.68781	 187.00000	   0.84734	   1.44887	   0.08529	   1.45138	  -3.36897
2995041.34381	 187.00000	   0.67072	   1.45580	   0.08130	   1.45807	  -3.19652
2995043.43281	 187.00000	   0.53067	   1.46138	   0.07970	   1.46355	  -3.12172
2995046.06981	 187.00000	   0.41976	   1.46732	   0.07891	   1.46944	  -3.07817
2995049.40082	 187.00000	   0.33183	   1.47490	   0.08189	   1.47717	  -3.17781
2995053.60682	 187.00000	   0.26261	   1.48270	   0.08894	   1.48537	  -3.43268
2995058.91482	 187.00000	   0.20791	   1.49045	   0.09865	   1.49371	  -3.78685
2995065.61883	 187.00000	   0.16452	   1.49781	   0.11000	   1.50185	  -4.20036
2995074.09583	 187.00000	   0.13007	   1.50868	   0.12153	   1.51356	  -4.60554
2995084.78584	 187.00000	   0.10309	   1.52394	   0.13692	   1.53008	  -5.13401
2995098.29985	 187.00000	   0.08153	   1.54158	   0.15874	   1.54973	  -5.87901
2995115.39686	 187.00000	   0.06443	   1.56111	   0.18504	   1.57204	  -6.75964
2995136.98287	 187.00000	   0.05102	   1.57923	   0.20966	   1.59309	  -7.56224
2995164.22589	 187.00000	   0.04042	   1.60933	   0.23392	   1.62625	  -8.27008
2995198.72091	 187.00000	   0.03192	   1.64983	   0.26756	   1.67139	  -9.21153
2995242.26793	 187.00000	   0.02528	   1.69167	   0.30978	   1.71980	 -10.37706
2995297.33296	 187.00000	   0.01999	   1.73061	   0.35349	   1.76634	 -11.54432
3010264.31651	 188.00000	20004.45300	   0.75631	  -0.00882	   0.75636	   0.66833
3010264.45851	 188.00000	15829.12600	   0.76616	   0.00432	   0.76617	  -0.32279
3010264.60151	 188.00000	12516.70300	   0.77425	   0.01621	   0.77442	  -1.19945
3010264.74351	 188.00000	9909.44240	   0.78399	   0.02415	   0.78436	  -1.76471
3010264.90751	 188.00000	7835.48000	   0.79232	   0.03125	   0.79293	  -2.25845
3010265.10851	 188.00000	6217.24610	   0.80018	   0.03437	   0.80092	  -2.45954
3010265.34651	 188.00000	4905.29100	   0.80945	   0.03959	   0.81042	  -2.79974
3010265.58451	 188.00000	3881.27370	   0.81580	   0.04284	   0.81692	  -3.00626
3010265.82251	 188.00000	3070.98270	   0.82445	   0.04602	   0.82574	  -3.19456
3010266.06151	 188.00000	2430.77780	   0.83190	   0.04840	   0.83331	  -3.32944
3010266.29951	 188.00000	1923.15370	   0.83933	   0.05105	   0.84088	  -3.48061
3010266.53751	 188.00000	1522.43580	   0.84800	   0.05284	   0.84964	  -3.56534
3010266.77551	 188.00000	1203.84460	   0.85446	   0.05613	   0.85630	  -3.75841
3010267.01451	 188.00000	 952.86591	   0.86272	   0.05628	   0.86455	  -3.73221
3010267.25251	 188.00000	 754.27557	   0.87270	   0.06202	   0.87490	  -4.06506
3010267.48951	 188.00000	 596.71857	   0.88248	   0.06325	   0.88474	  -4.09934
3010267.72751	 188.00000	 471.96338	   0.89023	   0.06556	   0.89264	  -4.21168
3010267.96651	 188.00000	 373.20856	   0.90016	   0.06922	   0.90282	  -4.39734
3010268.20352	 188.00000	 295.47278	   0.90938	   0.07175	   0.91220	  -4.51104
3010268.44352	 188.00000	 233.87738	   0.92048	   0.07749	   0.92374	  -4.81209
3010268.68152	 188.00000	 185.05922	   0.92962	   0.08080	   0.93313	  -4.96760
3010268.91752	 188.00000	 146.35823	   0.93973	   0.08722	   0.94377	  -5.30253
3010269.15352	 188.00000	 115.77804	   0.95233	   0.09116	   0.95668	  -5.46764
3010269.38852	 188.00000	  91.67210	   0.96395	   0.09993	   0.96912	  -5.91848
3010269.63352	 188.00000	  72.51701	   0.97700	   0.10719	   0.98286	  -6.26132
3010269.86252	 188.00000	  57.36816	   0.99108	   0.11740	   0.99801	  -6.75536
3010270.09952	 188.00000	  45.36290	   1.00615	   0.12748	   1.01419	  -7.22093
3010270.33152	 188.00000	  35.93134	   1.02308	   0.13863	   1.03243	  -7.71667
3010270.58152	 188.00000	  28.40909	   1.04323	   0.15335	   1.05444	  -8.36207
3010270.79652	 188.00000	  22.48202	   1.06845	   0.16985	   1.08187	  -9.03271
3010271.06152	 188.00000	  17.79613	   1.09768	   0.18449	   1.11307	  -9.54053
3010271.31352	 188.00000	  14.06813	   1.13388	   0.19790	   1.15102	  -9.90022
3010271.52952	 188.00000	  11.14480	   1.17116	   0.20766	   1.18942	 -10.05470
3010271.79652	 188.00000	   8.81772	   1.21441	   0.21078	   1.23256	  -9.84648
3010271.97552	 188.00000	   6.97545	   1.25209	   0.20808	   1.26926	  -9.43563
3010272.19352	 188.00000	   5.51730	   1.29662	   0.19988	   1.31193	  -8.76358
3010272.46252	 188.00000	   4.36941	   1.32918	   0.18500	   1.34200	  -7.92387
3010272.79752	 188.00000	   3.45686	   1.36171	   0.16713	   1.37193	  -6.99711
3010273.21652	 188.00000	   2.73547	   1.38714	   0.15058	   1.39529	  -6.19544
3010273.74152	 188.00000	   2.16054	   1.40564	   0.13135	   1.41176	  -5.33861
3010274.40052	 188.00000	   1.70952	   1.42109	   0.11593	   1.42581	  -4.66360
3010275.22952	 188.00000	   1.35352	   1.43442	   0.10244	   1.43807	  -4.08469
3010276.27252	 188.00000	   1.07079	   1.44379	   0.09333	   1.44680	  -3.69844
3010277.58552	 188.00000	   0.84734	   1.45096	   0.08669	   1.45355	  -3.41926
3010279.24152	 188.00000	   0.67072	   1.45755	   0.08214	   1.45986	  -3.22543
3010281.33052	 188.00000	   0.53067	   1.46476	   0.07922	   1.46690	  -3.09590
3010283.96752	 188.00000	   0.41976	   1.47095	   0.07988	   1.47312	  -3.10857
3010287.29853	 188.00000	   0.33183	   1.47679	   0.08382	   1.47916	  -3.24847
3010291.50453	 188.00000	   0.26261	   1.48280	   0.08869	   1.48545	  -3.42312
3010296.81253	 188.00000	   0.20791	   1.49178	   0.09606	   1.49487	  -3.68424
3010303.51654	 188.00000	   0.16452	   1.50263	   0.10808	   1.50652	  -4.11392
3010311.99354	 188.00000	   0.13007	   1.51448	   0.12502	   1.51963	  -4.71893
3010322.68355	 188.00000	   0.10309	   1.52539	   0.14265	   1.53205	  -5.34257
3010336.19656	 188.00000	   0.08153	   1.53920	   0.16057	   1.54755	  -5.95559
3010353.29457	 188.00000	   0.06443	   1.55985	   0.18223	   1.57046	  -6.66334
3010374.88058	 188.00000	   0.05102	   1.58764	   0.20645	   1.60100	  -7.40894
3010402.12359	 188.00000	   0.04042	   1.61468	   0.23951	   1.63235	  -8.43723
3010436.61862	 188.00000	   0.03192	   1.64308	   0.27146	   1.66535	  -9.38149
3010480.16564	 188.00000	   0.02528	   1.68252	   0.30179	   1.70937	 -10.16900
3010535.23067	 188.00000	   0.01999	   1.73638	   0.33824	   1.76902	 -11.02301
3025500.45841	 189.00000	20004.45300	   0.75725	  -0.00804	   0.75730	   0.60866
3025500.60141	 189.00000	15829.12600	   0.76933	   0.00343	   0.76934	  -0.25568
3025500.74341	 189.00000	12516.70300	   0.77817	   0.01568	   0.77832	  -1.15443
3025500.88541	 189.00000	9909.44240	   0.78504	   0.02289	   0.78537	  -1.67049
3025501.04941	 189.00000	7835.48000	   0.79523	   0.03034	   0.79580	  -2.18466
3025501.25041	 189.00000	6217.24610	   0.80255	   0.03581	   0.80335	  -2.55470
3025501.48841	 189.00000	4905.29100	   0.81153	   0.03998	   0.81251	  -2.82063
3025501.72641	 189.00000	3881.27370	   0.82048	   0.04227	   0.82157	  -2.94911
3025501.96541	 189.00000	3070.98270	   0.82566	   0.04518	   0.82690	  -3.13211
3025502.20341	 189.00000	2430.77780	   0.83529	   0.04834	   0.83669	  -3.31243
3025502.44141	 189.00000	1923.15370	   0.84266	   0.05057	   0.84418	  -3.43435
3025502.67941	 189.00000	1522.43580	   0.85031	   0.05322	   0.85197	  -3.58115
3025502.91741	 189.00000	1203.84460	   0.85813	   0.05545	   0.85992	  -3.69709
3025503.15641	 189.00000	 952.86591	   0.86656	   0.05828	   0.86852	  -3.84770
3025503.39441	 189.00000	 754.27557	   0.87521	   0.05949	   0.87723	  -3.88869
3025503.63141	 189.00000	 596.71857	   0.88324	   0.06477	   0.88561	  -4.19441
3025503.86941	 189.00000	 471.96338	   0.89265	   0.06549	   0.89504	  -4.19626
3025504.10841	 189.00000	 373.20856	   0.90299	   0.06807	   0.90555	  -4.31114
3025504.34641	 189.00000	 295.47278	   0.91280	   0.07313	   0.91573	  -4.58046
3025504.58541	 189.00000	 233.87738	   0.92170	   0.07714	   0.92492	  -4.78440
3025504.82341	 189.00000	 185.05922	   0.93229	   0.08180	   0.93587	  -5.01423
3025505.05941	 189.00000	 146.35823	   0.94364	   0.08521	   0.94748	  -5.16000
3025505.29541	 189.00000	 115.77804	   0.95453	   0.09044	   0.95880	  -5.41254
3025505.53041	 189.00000	  91.67210	   0.96742	   0.09889	   0.97246	  -5.83651
3025505.77541	 189.00000	  72.51701	   0.97968	   0.10739	   0.98555	  -6.25580
3025506.00441	 189.00000	  57.36816	   0.99386	   0.11698	   1.00072	  -6.71312
3025506.24141	 189.00000	  45.36290	   1.00766	   0.12569	   1.01547	  -7.10987
3025506.47341	 189.00000	  35.93134	   1.02665	   0.13917	   1.03604	  -7.71954
3025506.72441	 189.00000	  28.40909	   1.04644	   0.15493	   1.05785	  -8.42188
3025506.93841	 189.00000	  22.48202	   1.07142	   0.16989	   1.08480	  -9.01009
3025507.20341	 189.00000	  17.79613	   1.09933	   0.18284	   1.11443	  -9.44303
3025507.45541	 189.00000	  14.06813	   1.13433	   0.19772	   1.15143	  -9.88771
3025507.67141	 189.00000	  11.14480	   1.17311	   0.20873	   1.19154	 -10.08904
3025507.93941	 189.00000	   8.81772	   1.21496	   0.21153	   1.23324	  -9.87629
3025508.11741	 189.00000	   6.97545	   1.25800	   0.20505	   1.27460	  -9.25743
3025508.33541	 189.00000	   5.51730	   1.29687	   0.20177	   1.31247	  -8.84322
3025508.60441	 189.00000	   4.36941	   1.33264	   0.18384	   1.34526	  -7.85440
3025508.93941	 189.00000	   3.45686	   1.36565	   0.16831	   1.37598	  -7.02602
3025509.35841	 189.00000	   2.73547	   1.38914	   0.15061	   1.39728	  -6.18773
3025509.88341	 189.00000	   2.16054	   1.40934	   0.13198	   1.41550	  -5.34988
3025510.54241	 189.00000	   1.70952	   1.42576	   0.11591	   1.43047	  -4.64765
3025511.37141	 189.00000	   1.35352	   1.43711	   0.10416	   1.44088	  -4.14567
3025512.41441	 189.00000	   1.07079	   1.44612	   0.09431	   1.44919	  -3.73122
3025513.72841	 189.00000	   0.84734	   1.45361	   0.08650	   1.45618	  -3.40546
3025515.38341	 189.00000	   0.67072	   1.46114	   0.08147	   1.46341	  -3.19152
3025517.47242	 189.00000	   0.53067	   1.46821	   0.07917	   1.47034	  -3.08660
3025520.10942	 189.00000	   0.41976	   1.47359	   0.08058	   1.47579	  -3.13011
3025523.44042	 189.00000	   0.33183	   1.47922	   0.08320	   1.48156	  -3.21943
3025527.64642	 189.00000	   0.26261	   1.48644	   0.08810	   1.48905	  -3.39182
3025532.95442	 189.00000	   0.20791	   1.49633	   0.09639	   1.49943	  -3.68579
3025539.65843	 189.00000	   0.16452	   1.50638	   0.11007	   1.51039	  -4.17911
3025548.13543	 189.00000	   0.13007	   1.51586	   0.12575	   1.52106	  -4.74214
3025558.82544	 189.00000	   0.10309	   1.52676	   0.14118	   1.53328	  -5.28326
3025572.33945	 189.00000	   0.08153	   1.54426	   0.15735	   1.55225	  -5.81808
3025589.43646	 189.00000	   0.06443	   1.56621	   0.18098	   1.57663	  -6.59149
3025611.02347	 189.00000	   0.05102	   1.59069	   0.20982	   1.60447	  -7.51425
3025638.26549	 189.00000	   0.04042	   1.61375	   0.24004	   1.63150	  -8.46063
3025672.76051	 189.00000	   0.03192	   1.64693	   0.26770	   1.66854	  -9.23239
3025716.30753	 189.00000	   0.02528	   1.69193	   0.30098	   1.71849	 -10.08679
3025771.37257	 189.00000	   0.01999	   1.74406	   0.34425	   1.77771	 -11.16567
3040730.88525	 190.00000	20004.45300	   0.76048	  -0.00898	   0.76053	   0.67648
3040731.02825	 190.00000	15829.12600	   0.77144	   0.00471	   0.77145	  -0.34984
3040731.17026	 190.00000	12516.70300	   0.78010	   0.01480	   0.78024	  -1.08699
3040731.31226	 190.00000	9909.44240	   0.78912	   0.02329	   0.78946	  -1.69074
3040731.47626	 190.00000	7835.48000	   0.79884	   0.03061	   0.79943	  -2.19439
3040731.67726	 190.00000	6217.24610	   0.80662	   0.03415	   0.80734	  -2.42416
3040731.91526	 190.00000	4905.29100	   0.81405	   0.04010	   0.81504	  -2.82008
3040732.15326	 190.00000	3881.27370	   0.82264	   0.04349	   0.82379	  -3.02628
3040732.39226	 190.00000	3070.98270	   0.83035	   0.04618	   0.83164	  -3.18319
3040732.63026	 190.00000	2430.77780	   0.83613	   0.04766	   0.83749	  -3.26209
3040732.86826	 190.00000	1923.15370	   0.84459	   0.05045	   0.84610	  -3.41834
3040733.10626	 190.00000	1522.43580	   0.85221	   0.05369	   0.85390	  -3.60469
3040733.34426	 190.00000	1203.84460	   0.86063	   0.05568	   0.86243	  -3.70186
3040733.58326	 190.00000	 952.86591	   0.86858	   0.05754	   0.87048	  -3.79041
3040733.82126	 190.00000	 754.27557	   0.87744	   0.06004	   0.87950	  -3.91452
3040734.05826	 190.00000	 596.71857	   0.88523	   0.06399	   0.88754	  -4.13434
3040734.29626	 190.00000	 471.96338	   0.89524	   0.06550	   0.89764	  -4.18452
3040734.53526	 190.00000	 373.20856	   0.90526	   0.06926	   0.90790	  -4.37531
3040734.77226	 190.00000	 295.47278	   0.91415	   0.07234	   0.91701	  -4.52448
3040735.01226	 190.00000	 233.87738	   0.92397	   0.07707	   0.92718	  -4.76805
3040735.25026	 190.00000	 185.05922	   0.93493	   0.08016	   0.93836	  -4.90059
3040735.48626	 190.00000	 146.35823	   0.94456	   0.08667	   0.94853	  -5.24287
3040735.72226	 190.00000	 115.77804	   0.95676	   0.09286	   0.96125	  -5.54378
3040735.95726	 190.00000	  91.67210	   0.96906	   0.09886	   0.97409	  -5.82477
3040736.20226	 190.00000	  72.51701	   0.98093	   0.10674	   0.98672	  -6.21012
3040736.43126	 190.00000	  57.36816	   0.99703	   0.11727	   1.00390	  -6.70839
3040736.66826	 190.00000	  45.36290	   1.01229	   0.12737	   1.02027	  -7.17169
3040736.90026	 190.00000	  35.93134	   1.02864	   0.14008	   1.03813	  -7.75471
3040737.15026	 190.00000	  28.40909	   1.05018	   0.15406	   1.06142	  -8.34586
3040737.36526	 190.00000	  22.48202	   1.07397	   0.16859	   1.08712	  -8.92155
3040737.63026	 190.00000	  17.79613	   1.10306	   0.18529	   1.11851	  -9.53565
3040737.88226	 190.00000	  14.06813	   1.13677	   0.19787	   1.15386	  -9.87417
3040738.09826	 190.00000	  11.14480	   1.17567	   0.20609	   1.19360	  -9.94254
3040738.36626	 190.00000	   8.81772	   1.21741	   0.21186	   1.23570	  -9.87191
3040738.54426	 190.00000	   6.97545	   1.26318	   0.20715	   1.28005	  -9.31332
3040738.76226	 190.00000	   5.51730	   1.29834	   0.19804	   1.31336	  -8.67252
3040739.03126	 190.00000	   4.36941	   1.33827	   0.18657	   1.35121	  -7.93667
3040739.36626	 190.00000	   3.45686	   1.36753	   0.16949	   1.37799	  -7.06514
3040739.78526	 190.00000	   2.73547	   1.39360	   0.14913	   1.40156	  -6.10804
3040740.31026	 190.00000	   2.16054	   1.41385	   0.13301	   1.42010	  -5.37420
3040740.96926	 190.00000	   1.70952	   1.42869	   0.11779	   1.43353	  -4.71302
3040741.79826	 190.00000	   1.35352	   1.44046	   0.10316	   1.44414	  -4.09628
3040742.84126	 190.00000	   1.07079	   1.44980	   0.09325	   1.45280	  -3.68006
3040744.15526	 190.00000	   0.84734	   1.45819	   0.08538	   1.46069	  -3.35107
3040745.81026	 190.00000	   0.67072	   1.46516	   0.08146	   1.46742	  -3.18228
3040747.89927	 190.00000	   0.53067	   1.47047	   0.07986	   1.47263	  -3.10878
3040750.53627	 190.00000	   0.41976	   1.47661	   0.07940	   1.47874	  -3.07785
3040753.86727	 190.00000	   0.33183	   1.48411	   0.08226	   1.48639	  -3.17260
3040758.07327	 190.00000	   0.26261	   1.49231	   0.08953	   1.49500	  -3.43343
3040763.38127	 190.00000	   0.20791	   1.49964	   0.09909	   1.50291	  -3.78020
3040770.08528	 190.00000	   0.16452	   1.50731	   0.11030	   1.51134	  -4.18508
3040778.56228	 190.00000	   0.13007	   1.51839	   0.12166	   1.52326	  -4.58095
3040789.25229	 190.00000	   0.10309	   1.53369	   0.13752	   1.53985	  -5.12383
3040802.76630	 190.00000	   0.08153	   1.55122	   0.15960	   1.55940	  -5.87441
3040819.86331	 190.00000	   0.06443	   1.57006	   0.18574	   1.58101	  -6.74694
3040841.45032	 190.00000	   0.05102	   1.58850	   0.20912	   1.60220	  -7.49964
3040868.69234	 190.00000	   0.04042	   1.61965	   0.23460	   1.63655	  -8.24172
3040903.18736	 190.00000	   0.03192	   1.66073	   0.26882	   1.68234	  -9.19466
3040946.73438	 190.00000	   0.02528	   1.70075	   0.31192	   1.72912	 -10.39261
3041001.79942	 190.00000	   0.01999	   1.73937	   0.35389	   1.77501	 -11.50037
3055951.25643	 191.00000	20004.45300	   0.76487	  -0.00932	   0.76492	   0.69818
3055951.39943	 191.00000	15829.12600	   0.77417	   0.00470	   0.77419	  -0.34811
3055951.54143	 191.00000	12516.70300	   0.78377	   0.01540	   0.78392	  -1.12538
3055951.68343	 191.00000	9909.44240	   0.79252	   0.02287	   0.79285	  -1.65300
3055951.84743	 191.00000	7835.48000	   0.80008	   0.03055	   0.80066	  -2.18706
3055952.04843	 191.00000	6217.24610	   0.80987	   0.03481	   0.81061	  -2.46122
3055952.28643	 191.00000	4905.29100	   0.81702	   0.03938	   0.81797	  -2.75970
3055952.52543	 191.00000	3881.27370	   0.82446	   0.04254	   0.82556	  -2.95401
3055952.76343	 191.00000	3070.98270	   0.83398	   0.04630	   0.83526	  -3.17749
3055953.00143	 191.00000	2430.77780	   0.84037	   0.04917	   0.84181	  -3.34874
3055953.23943	 191.00000	1923.15370	   0.84818	   0.05172	   0.84976	  -3.48950
3055953.47743	 191.00000	1522.43580	   0.85632	   0.05345	   0.85799	  -3.57162
3055953.71543	 191.00000	1203.84460	   0.86429	   0.05515	   0.86604	  -3.65100
3055953.95443	 191.00000	 952.86591	   0.87371	   0.05898	   0.87570	  -3.86161
3055954.19243	 191.00000	 754.27557	   0.88109	   0.05966	   0.88310	  -3.87366
3055954.42943	 191.00000	 596.71857	   0.88961	   0.06148	   0.89173	  -3.95336
3055954.66743	 191.00000	 471.96338	   0.89833	   0.06690	   0.90082	  -4.25905
3055954.90643	 191.00000	 373.20856	   0.90685	   0.07021	   0.90957	  -4.42740
3055955.14343	 191.00000	 295.47278	   0.91795	   0.07425	   0.92095	  -4.62445
3055955.38343	 191.00000	 233.87738	   0.92875	   0.07728	   0.93196	  -4.75632
3055955.62143	 191.00000	 185.05922	   0.93787	   0.08117	   0.94138	  -4.94666
3055955.85743	 191.00000	 146.35823	   0.95040	   0.08820	   0.95449	  -5.30191
3055956.09343	 191.00000	 115.77804	   0.96040	   0.09263	   0.96486	  -5.50917
3055956.32843	 191.00000	  91.67210	   0.97194	   0.09927	   0.97699	  -5.83168
3055956.57343	 191.00000	  72.51701	   0.98535	   0.10669	   0.99111	  -6.17940
3055956.80243	 191.00000	  57.36816	   1.00019	   0.11638	   1.00694	  -6.63700
3055957.03943	 191.00000	  45.36290	   1.01599	   0.12585	   1.02376	  -7.06146
3055957.27143	 191.00000	  35.93134	   1.03206	   0.13993	   1.04150	  -7.72147
3055957.52143	 191.00000	  28.40909	   1.05308	   0.15465	   1.06437	  -8.35452
3055957.73643	 191.00000	  22.48202	   1.07810	   0.17001	   1.09142	  -8.96165
3055958.00143	 191.00000	  17.79613	   1.10607	   0.18535	   1.12150	  -9.51306
3055958.25343	 191.00000	  14.06813	   1.14216	   0.19849	   1.15928	  -9.85879
3055958.46943	 191.00000	  11.14480	   1.18001	   0.20731	   1.19808	  -9.96447
3055958.73643	 191.00000	   8.81772	   1.22112	   0.21087	   1.23920	  -9.79735
3055958.91543	 191.00000	   6.97545	   1.26491	   0.21258	   1.28265	  -9.54009
3055959.13343	 191.00000	   5.51730	   1.30507	   0.19693	   1.31985	  -8.58098
3055959.40243	 191.00000	   4.36941	   1.34058	   0.18740	   1.35361	  -7.95786
3055959.73743	 191.00000	   3.45686	   1.37221	   0.16822	   1.38248	  -6.98891
3055960.15643	 191.00000	   2.73547	   1.39939	   0.15074	   1.40748	  -6.14794
3055960.68143	 191.00000	   2.16054	   1.41875	   0.13339	   1.42501	  -5.37094
3055961.34043	 191.00000	   1.70952	   1.43361	   0.11764	   1.43843	  -4.69105
3055962.16943	 191.00000	   1.35352	   1.44520	   0.10417	   1.44895	  -4.12265
3055963.21244	 191.00000	   1.07079	   1.45552	   0.09366	   1.45853	  -3.68161
3055964.52544	 191.00000	   0.84734	   1.46346	   0.08669	   1.46602	  -3.38993
3055966.18144	 191.00000	   0.67072	   1.47007	   0.08271	   1.47239	  -3.22024
3055968.27044	 191.00000	   0.53067	   1.47551	   0.07901	   1.47762	  -3.06494
3055970.90744	 191.00000	   0.41976	   1.48232	   0.07961	   1.48446	  -3.07407
3055974.23844	 191.00000	   0.33183	   1.49036	   0.08379	   1.49271	  -3.21769
3055978.44444	 191.00000	   0.26261	   1.49621	   0.09069	   1.49896	  -3.46873
3055983.75245	 191.00000	   0.20791	   1.50334	   0.09873	   1.50657	  -3.75729
3055990.45645	 191.00000	   0.16452	   1.51247	   0.10813	   1.51633	  -4.08934
3055998.93346	 191.00000	   0.13007	   1.52527	   0.12080	   1.53004	  -4.52851
3056009.62346	 191.00000	   0.10309	   1.53968	   0.13972	   1.54600	  -5.18530
3056023.13747	 191.00000	   0.08153	   1.55419	   0.16156	   1.56256	  -5.93473
3056040.23448	 191.00000	   0.06443	   1.57194	   0.18556	   1.58285	  -6.73251
3056061.82049	 191.00000	   0.05102	   1.59685	   0.20655	   1.61016	  -7.37031
3056089.06351	 191.00000	   0.04042	   1.63144	   0.23715	   1.64858	  -8.27068
3056123.55853	 191.00000	   0.03192	   1.66652	   0.27687	   1.68937	  -9.43270
3056167.10556	 191.00000	   0.02528	   1.69978	   0.31592	   1.72889	 -10.52877
3056222.17059	 191.00000	   0.01999	   1.73872	   0.34729	   1.77307	 -11.29544
3071169.12598	 192.00000	20004.45300	   0.76858	  -0.00730	   0.76861	   0.54423
3071169.26898	 192.00000	15829.12600	   0.77727	   0.00458	   0.77729	  -0.33749
3071169.41098	 192.00000	12516.70300	   0.78856	   0.01588	   0.78872	  -1.15393
3071169.55298	 192.00000	9909.44240	   0.79504	   0.02434	   0.79541	  -1.75384
3071169.71698	 192.00000	7835.48000	   0.80492	   0.02984	   0.80547	  -2.12337
3071169.91798	 192.00000	6217.24610	   0.81398	   0.03473	   0.81472	  -2.44315
3071170.15598	 192.00000	4905.29100	   0.82049	   0.03923	   0.82142	  -2.73762
3071170.39498	 192.00000	3881.27370	   0.82875	   0.04347	   0.82989	  -3.00233
3071170.63298	 192.00000	3070.98270	   0.83632	   0.04573	   0.83757	  -3.12981
3071170.87098	 192.00000	2430.77780	   0.84477	   0.04954	   0.84622	  -3.35597
3071171.10898	 192.00000	1923.15370	   0.85248	   0.05123	   0.85402	  -3.43904
3071171.34698	 192.00000	1522.43580	   0.85852	   0.05132	   0.86006	  -3.42069
3071171.58498	 192.00000	1203.84460	   0.86717	   0.05505	   0.86891	  -3.63212
3071171.82398	 192.00000	 952.86591	   0.87489	   0.05887	   0.87687	  -3.84971
3071172.06198	 192.00000	 754.27557	   0.88442	   0.06070	   0.88650	  -3.92617
3071172.29898	 192.00000	 596.71857	   0.89294	   0.06238	   0.89511	  -3.99639
3071172.53698	 192.00000	 471.96338	   0.90298	   0.06511	   0.90532	  -4.12453
3071172.77598	 192.00000	 373.20856	   0.91337	   0.07087	   0.91611	  -4.43709
3071173.01398	 192.00000	 295.47278	   0.92157	   0.07258	   0.92442	  -4.50287
3071173.25298	 192.00000	 233.87738	   0.93160	   0.07529	   0.93464	  -4.62064
3071173.49098	 192.00000	 185.05922	   0.94132	   0.08100	   0.94479	  -4.91828
3071173.72699	 192.00000	 146.35823	   0.95195	   0.08591	   0.95582	  -5.15688
3071173.96299	 192.00000	 115.77804	   0.96474	   0.09159	   0.96908	  -5.42312
3071174.19799	 192.00000	  91.67210	   0.97439	   0.09995	   0.97950	  -5.85663
3071174.44299	 192.00000	  72.51701	   0.98981	   0.10553	   0.99542	  -6.08577
3071174.67199	 192.00000	  57.36816	   1.00282	   0.11662	   1.00958	  -6.63301
3071174.90899	 192.00000	  45.36290	   1.01903	   0.12740	   1.02696	  -7.12615
3071175.14099	 192.00000	  35.93134	   1.03426	   0.13905	   1.04356	  -7.65739
3071175.39199	 192.00000	  28.40909	   1.05585	   0.15400	   1.06702	  -8.29846
3071175.60599	 192.00000	  22.48202	   1.08091	   0.16781	   1.09386	  -8.82439
3071175.87099	 192.00000	  17.79613	   1.10848	   0.18351	   1.12357	  -9.40005
3071176.12299	 192.00000	  14.06813	   1.14502	   0.19857	   1.16211	  -9.83845
3071176.33899	 192.00000	  11.14480	   1.18408	   0.20701	   1.20204	  -9.91649
3071176.60599	 192.00000	   8.81772	   1.22447	   0.21054	   1.24244	  -9.75642
3071176.78499	 192.00000	   6.97545	   1.26730	   0.21012	   1.28460	  -9.41385
3071177.00299	 192.00000	   5.51730	   1.30826	   0.19724	   1.32304	  -8.57368
3071177.27199	 192.00000	   4.36941	   1.34294	   0.18705	   1.35591	  -7.92914
3071177.60699	 192.00000	   3.45686	   1.37371	   0.16766	   1.38390	  -6.95839
3071178.02599	 192.00000	   2.73547	   1.40152	   0.15119	   1.40966	  -6.15694
3071178.55099	 192.00000	   2.16054	   1.42118	   0.13388	   1.42747	  -5.38148
3071179.20999	 192.00000	   1.70952	   1.43577	   0.11760	   1.44058	  -4.68248
3071180.03899	 192.00000	   1.35352	   1.44779	   0.10378	   1.45151	  -4.09988
3071181.08199	 192.00000	   1.07079	   1.45728	   0.09357	   1.46028	  -3.67369
3071182.39499	 192.00000	   0.84734	   1.46506	   0.08723	   1.46765	  -3.40741
3071184.05099	 192.00000	   0.67072	   1.47170	   0.08273	   1.47402	  -3.21729
3071186.13999	 192.00000	   0.53067	   1.47761	   0.07883	   1.47971	  -3.05389
3071188.77699	 192.00000	   0.41976	   1.48537	   0.07997	   1.48752	  -3.08157
3071192.10800	 192.00000	   0.33183	   1.49211	   0.08442	   1.49449	  -3.23831
3071196.31400	 192.00000	   0.26261	   1.49829	   0.09058	   1.50102	  -3.45960
3071201.62200	 192.00000	   0.20791	   1.50509	   0.09826	   1.50829	  -3.73515
3071208.32601	 192.00000	   0.16452	   1.51576	   0.10729	   1.51955	  -4.04893
3071216.80301	 192.00000	   0.13007	   1.52862	   0.12154	   1.53344	  -4.54592
3071227.49302	 192.00000	   0.10309	   1.54204	   0.14087	   1.54846	  -5.21980
3071241.00703	 192.00000	   0.08153	   1.55500	   0.16178	   1.56339	  -5.93957
3071258.10404	 192.00000	   0.06443	   1.57336	   0.18431	   1.58411	  -6.68126
3071279.69005	 192.00000	   0.05102	   1.60156	   0.20637	   1.61480	  -7.34233
3071306.93306	 192.00000	   0.04042	   1.63500	   0.23967	   1.65247	  -8.33944
3071341.42809	 192.00000	   0.03192	   1.66666	   0.27914	   1.68987	  -9.50804
3071384.97511	 192.00000	   0.02528	   1.69802	   0.31397	   1.72680	 -10.47600
3071440.03914	 192.00000	   0.01999	   1.74117	   0.34220	   1.77447	 -11.11892
3086390.02216	 193.00000	20004.45300	   0.77239	  -0.00959	   0.77245	   0.71142
3086390.16516	 193.00000	15829.12600	   0.78229	   0.00460	   0.78230	  -0.33666
3086390.30716	 193.00000	12516.70300	   0.79241	   0.01611	   0.79257	  -1.16481
3086390.44916	 193.00000	9909.44240	   0.80002	   0.02417	   0.80038	  -1.73072
3086390.61316	 193.00000	7835.48000	   0.80899	   0.03091	   0.80958	  -2.18815
