Repository: kbm2110/Battery_Diagnostics_Thesis

# Battery_Diagnostics_Thesis
 Data-driven battery diagnostics using EIS

**Author:** Bala Manikanta Yaswanth Kanagarla
**Institution:** Technische Hochschule Ingolstadt (THI)
**Supervisor:** Prof. Dr. H.-G. Schweiger

## Overview

This project implements a machine learning framework for 
non-invasive State of Health (SoH) estimation of lithium-ion 
batteries using Electrochemical Impedance Spectroscopy (EIS).

Eight physically interpretable features are extracted from 
impedance spectra and used to train six ML models under a 
strict cell-level train-test split. The stacking ensemble 
achieves R² = 0.9122 and RMSE = 0.0234 on completely unseen 
cells.

---

File: data/raw/EIS_state_V_IX/EIS_state_IX_45C01.txt (part 27 of 36)
time/s	           cycle number	freq/Hz	           Re(Z)/Ohm	  -Im(Z)/Ohm	   |Z|/Ohm	   Phase(Z)/deg
3465019.99019	 218.00000	12516.70300	   0.79333	   0.01734	   0.79352	  -1.25214
3465020.13219	 218.00000	9909.44240	   0.80193	   0.02441	   0.80230	  -1.74314
3465020.29619	 218.00000	7835.48000	   0.81020	   0.03136	   0.81081	  -2.21684
3465020.49719	 218.00000	6217.24610	   0.82070	   0.03767	   0.82156	  -2.62801
3465020.73519	 218.00000	4905.29100	   0.82639	   0.04073	   0.82739	  -2.82162
3465020.97419	 218.00000	3881.27370	   0.83558	   0.04386	   0.83673	  -3.00479
3465021.21219	 218.00000	3070.98270	   0.84350	   0.04642	   0.84477	  -3.15010
3465021.45019	 218.00000	2430.77780	   0.84957	   0.04848	   0.85095	  -3.26602
3465021.68819	 218.00000	1923.15370	   0.86037	   0.05019	   0.86183	  -3.33879
3465021.92619	 218.00000	1522.43580	   0.86744	   0.05357	   0.86910	  -3.53406
3465022.16419	 218.00000	1203.84460	   0.87565	   0.05545	   0.87740	  -3.62340
3465022.40319	 218.00000	 952.86591	   0.88442	   0.05859	   0.88635	  -3.79039
3465022.64119	 218.00000	 754.27557	   0.89151	   0.06034	   0.89355	  -3.87180
3465022.87819	 218.00000	 596.71857	   0.90099	   0.06380	   0.90324	  -4.05073
3465023.11619	 218.00000	 471.96338	   0.90971	   0.06615	   0.91211	  -4.15888
3465023.35520	 218.00000	 373.20856	   0.91879	   0.06806	   0.92131	  -4.23671
3465023.59320	 218.00000	 295.47278	   0.92977	   0.07260	   0.93260	  -4.46474
3465023.83220	 218.00000	 233.87738	   0.93895	   0.07636	   0.94205	  -4.64941
3465024.07020	 218.00000	 185.05922	   0.94918	   0.08140	   0.95266	  -4.90170
3465024.30620	 218.00000	 146.35823	   0.96199	   0.08668	   0.96589	  -5.14880
3465024.54220	 218.00000	 115.77804	   0.97008	   0.09176	   0.97441	  -5.40358
3465024.77720	 218.00000	  91.67210	   0.98279	   0.09763	   0.98763	  -5.67308
3465025.02220	 218.00000	  72.51701	   0.99780	   0.10778	   1.00360	  -6.16514
3465025.25120	 218.00000	  57.36816	   1.01090	   0.11731	   1.01768	  -6.61908
3465025.48820	 218.00000	  45.36290	   1.02577	   0.12801	   1.03373	  -7.11336
3465025.72020	 218.00000	  35.93134	   1.04366	   0.13976	   1.05297	  -7.62735
3465025.97120	 218.00000	  28.40909	   1.06221	   0.15425	   1.07335	  -8.26265
3465026.18520	 218.00000	  22.48202	   1.08825	   0.17254	   1.10184	  -9.00897
3465026.45020	 218.00000	  17.79613	   1.11602	   0.18709	   1.13159	  -9.51671
3465026.70220	 218.00000	  14.06813	   1.15240	   0.20205	   1.16998	  -9.94440
3465026.91820	 218.00000	  11.14480	   1.19173	   0.21373	   1.21074	 -10.16745
3465027.18520	 218.00000	   8.81772	   1.23468	   0.21910	   1.25397	 -10.06273
3465027.36420	 218.00000	   6.97545	   1.27582	   0.21776	   1.29427	  -9.68591
3465027.58220	 218.00000	   5.51730	   1.32009	   0.20902	   1.33654	  -8.99756
3465027.85120	 218.00000	   4.36941	   1.35617	   0.19567	   1.37021	  -8.21004
3465028.18620	 218.00000	   3.45686	   1.39308	   0.17825	   1.40444	  -7.29165
3465028.60520	 218.00000	   2.73547	   1.42087	   0.16074	   1.42993	  -6.45440
3465029.13020	 218.00000	   2.16054	   1.44186	   0.14193	   1.44882	  -5.62176
3465029.78920	 218.00000	   1.70952	   1.45925	   0.12504	   1.46460	  -4.89748
3465030.61820	 218.00000	   1.35352	   1.47198	   0.11154	   1.47620	  -4.33340
3465031.66120	 218.00000	   1.07079	   1.48250	   0.10032	   1.48589	  -3.87128
3465032.97420	 218.00000	   0.84734	   1.49091	   0.09157	   1.49372	  -3.51470
3465034.63020	 218.00000	   0.67072	   1.49762	   0.08592	   1.50008	  -3.28341
3465036.71920	 218.00000	   0.53067	   1.50531	   0.08276	   1.50758	  -3.14696
3465039.35620	 218.00000	   0.41976	   1.51261	   0.08409	   1.51494	  -3.18201
3465042.68721	 218.00000	   0.33183	   1.51825	   0.08766	   1.52078	  -3.30446
3465046.89321	 218.00000	   0.26261	   1.52502	   0.09261	   1.52783	  -3.47498
3465052.20121	 218.00000	   0.20791	   1.53313	   0.09943	   1.53635	  -3.71079
3465058.90522	 218.00000	   0.16452	   1.54431	   0.11011	   1.54823	  -4.07827
3465067.38222	 218.00000	   0.13007	   1.55635	   0.12608	   1.56145	  -4.63144
3465078.07223	 218.00000	   0.10309	   1.56706	   0.14385	   1.57365	  -5.24497
3465091.58624	 218.00000	   0.08153	   1.58280	   0.16277	   1.59115	  -5.87130
3465108.68325	 218.00000	   0.06443	   1.60460	   0.18463	   1.61519	  -6.56380
3465130.27026	 218.00000	   0.05102	   1.63470	   0.21311	   1.64853	  -7.42748
3465157.51228	 218.00000	   0.04042	   1.66265	   0.24946	   1.68126	  -8.53294
3465192.00730	 218.00000	   0.03192	   1.69042	   0.28411	   1.71413	  -9.54064
3465235.55432	 218.00000	   0.02528	   1.72558	   0.31318	   1.75377	 -10.28669
3465290.61935	 218.00000	   0.01999	   1.77631	   0.34376	   1.80927	 -10.95264
3480082.30782	 219.00000	20004.45300	   0.77425	  -0.00556	   0.77427	   0.41138
3480082.45083	 219.00000	15829.12600	   0.78504	   0.00680	   0.78507	  -0.49594
3480082.59283	 219.00000	12516.70300	   0.79449	   0.01633	   0.79466	  -1.17769
3480082.73483	 219.00000	9909.44240	   0.80437	   0.02578	   0.80479	  -1.83588
3480082.89883	 219.00000	7835.48000	   0.81281	   0.03176	   0.81343	  -2.23766
3480083.09983	 219.00000	6217.24610	   0.81969	   0.03525	   0.82045	  -2.46235
3480083.33783	 219.00000	4905.29100	   0.82831	   0.04118	   0.82934	  -2.84624
3480083.57583	 219.00000	3881.27370	   0.83563	   0.04273	   0.83672	  -2.92740
3480083.81483	 219.00000	3070.98270	   0.84386	   0.04547	   0.84508	  -3.08424
3480084.05283	 219.00000	2430.77780	   0.85253	   0.04842	   0.85390	  -3.25084
3480084.29083	 219.00000	1923.15370	   0.86007	   0.05217	   0.86165	  -3.47129
3480084.52883	 219.00000	1522.43580	   0.86880	   0.05393	   0.87048	  -3.55234
3480084.76683	 219.00000	1203.84460	   0.87633	   0.05756	   0.87822	  -3.75819
3480085.00583	 219.00000	 952.86591	   0.88633	   0.05791	   0.88822	  -3.73832
3480085.24383	 219.00000	 754.27557	   0.89371	   0.06037	   0.89574	  -3.86419
3480085.48083	 219.00000	 596.71857	   0.90094	   0.06334	   0.90316	  -4.02172
3480085.71883	 219.00000	 471.96338	   0.91212	   0.06577	   0.91449	  -4.12444
3480085.95783	 219.00000	 373.20856	   0.91980	   0.07009	   0.92247	  -4.35754
3480086.19583	 219.00000	 295.47278	   0.92935	   0.07256	   0.93218	  -4.46447
3480086.43483	 219.00000	 233.87738	   0.94087	   0.07668	   0.94399	  -4.65950
3480086.67283	 219.00000	 185.05922	   0.95100	   0.08098	   0.95444	  -4.86730
3480086.90883	 219.00000	 146.35823	   0.96213	   0.08640	   0.96600	  -5.13121
3480087.14483	 219.00000	 115.77804	   0.97361	   0.09271	   0.97802	  -5.43955
3480087.37983	 219.00000	  91.67210	   0.98590	   0.09939	   0.99090	  -5.75654
3480087.62483	 219.00000	  72.51701	   0.99864	   0.10713	   1.00437	  -6.12283
3480087.85383	 219.00000	  57.36816	   1.01187	   0.11682	   1.01860	  -6.58586
3480088.09083	 219.00000	  45.36290	   1.02882	   0.12943	   1.03693	  -7.17014
3480088.32283	 219.00000	  35.93134	   1.04524	   0.13962	   1.05453	  -7.60809
3480088.57383	 219.00000	  28.40909	   1.06442	   0.15402	   1.07551	  -8.23344
3480088.78783	 219.00000	  22.48202	   1.08827	   0.17072	   1.10158	  -8.91529
3480089.05283	 219.00000	  17.79613	   1.11757	   0.18711	   1.13312	  -9.50447
3480089.30483	 219.00000	  14.06813	   1.15358	   0.20263	   1.17125	  -9.96275
3480089.52083	 219.00000	  11.14480	   1.19195	   0.21337	   1.21089	 -10.14898
3480089.78883	 219.00000	   8.81772	   1.23359	   0.22023	   1.25310	 -10.12227
3480089.96683	 219.00000	   6.97545	   1.28280	   0.21748	   1.30111	  -9.62237
3480090.18483	 219.00000	   5.51730	   1.32049	   0.20849	   1.33685	  -8.97227
3480090.45383	 219.00000	   4.36941	   1.36248	   0.19698	   1.37664	  -8.22641
3480090.78883	 219.00000	   3.45686	   1.39358	   0.18186	   1.40540	  -7.43488
3480091.20783	 219.00000	   2.73547	   1.42311	   0.16147	   1.43224	  -6.47306
3480091.73283	 219.00000	   2.16054	   1.44512	   0.14195	   1.45208	  -5.61010
3480092.39183	 219.00000	   1.70952	   1.46295	   0.12684	   1.46844	  -4.95538
3480093.22083	 219.00000	   1.35352	   1.47480	   0.11142	   1.47901	  -4.32053
3480094.26383	 219.00000	   1.07079	   1.48524	   0.10051	   1.48864	  -3.87150
3480095.57783	 219.00000	   0.84734	   1.49492	   0.09137	   1.49771	  -3.49760
3480097.23283	 219.00000	   0.67072	   1.50218	   0.08624	   1.50466	  -3.28563
3480099.32184	 219.00000	   0.53067	   1.50739	   0.08426	   1.50975	  -3.19924
3480101.95884	 219.00000	   0.41976	   1.51429	   0.08372	   1.51661	  -3.16463
3480105.28984	 219.00000	   0.33183	   1.52175	   0.08581	   1.52417	  -3.22754
3480109.49584	 219.00000	   0.26261	   1.53067	   0.09201	   1.53344	  -3.44012
3480114.80384	 219.00000	   0.20791	   1.53851	   0.10185	   1.54188	  -3.78734
3480121.50785	 219.00000	   0.16452	   1.54645	   0.11358	   1.55061	  -4.20069
3480129.98485	 219.00000	   0.13007	   1.55669	   0.12558	   1.56174	  -4.61212
3480140.67486	 219.00000	   0.10309	   1.57195	   0.14061	   1.57823	  -5.11147
3480154.18887	 219.00000	   0.08153	   1.59080	   0.16270	   1.59910	  -5.83967
3480171.28588	 219.00000	   0.06443	   1.61068	   0.18839	   1.62166	  -6.67125
3480192.87289	 219.00000	   0.05102	   1.62959	   0.21372	   1.64354	  -7.47160
3480220.11491	 219.00000	   0.04042	   1.66023	   0.23913	   1.67736	  -8.19605
3480254.60993	 219.00000	   0.03192	   1.70198	   0.27234	   1.72363	  -9.09101
3480298.15695	 219.00000	   0.02528	   1.74455	   0.31603	   1.77294	 -10.26805
3480353.22199	 219.00000	   0.01999	   1.78635	   0.36253	   1.82276	 -11.47220
3495134.87958	 220.00000	20004.45300	   0.77582	  -0.00709	   0.77585	   0.52346
3495135.02258	 220.00000	15829.12600	   0.78621	   0.00667	   0.78624	  -0.48606
3495135.16458	 220.00000	12516.70300	   0.79547	   0.01809	   0.79568	  -1.30268
3495135.30658	 220.00000	9909.44240	   0.80352	   0.02560	   0.80393	  -1.82503
3495135.47058	 220.00000	7835.48000	   0.81278	   0.03201	   0.81341	  -2.25516
3495135.67158	 220.00000	6217.24610	   0.82029	   0.03583	   0.82107	  -2.50124
3495135.90958	 220.00000	4905.29100	   0.82938	   0.04142	   0.83041	  -2.85937
3495136.14858	 220.00000	3881.27370	   0.83608	   0.04463	   0.83727	  -3.05528
3495136.38658	 220.00000	3070.98270	   0.84550	   0.04696	   0.84680	  -3.17889
3495136.62458	 220.00000	2430.77780	   0.85222	   0.04932	   0.85364	  -3.31196
3495136.86258	 220.00000	1923.15370	   0.85989	   0.05258	   0.86150	  -3.49895
3495137.10058	 220.00000	1522.43580	   0.86856	   0.05334	   0.87020	  -3.51412
3495137.33858	 220.00000	1203.84460	   0.87921	   0.05599	   0.88100	  -3.64351
3495137.57758	 220.00000	 952.86591	   0.88582	   0.05909	   0.88779	  -3.81620
3495137.81558	 220.00000	 754.27557	   0.89378	   0.05927	   0.89575	  -3.79371
3495138.05258	 220.00000	 596.71857	   0.90356	   0.06339	   0.90578	  -4.01285
3495138.29058	 220.00000	 471.96338	   0.91303	   0.06768	   0.91553	  -4.23923
3495138.52958	 220.00000	 373.20856	   0.92071	   0.06955	   0.92334	  -4.31990
3495138.76758	 220.00000	 295.47278	   0.93114	   0.07268	   0.93397	  -4.46333
3495139.00658	 220.00000	 233.87738	   0.94107	   0.07740	   0.94424	  -4.70155
3495139.24458	 220.00000	 185.05922	   0.95119	   0.08144	   0.95467	  -4.89383
3495139.48058	 220.00000	 146.35823	   0.96318	   0.08499	   0.96692	  -5.04297
3495139.71758	 220.00000	 115.77804	   0.97499	   0.09369	   0.97948	  -5.48866
3495139.95158	 220.00000	  91.67210	   0.98621	   0.09829	   0.99110	  -5.69131
3495140.19658	 220.00000	  72.51701	   1.00007	   0.10678	   1.00575	  -6.09454
3495140.42558	 220.00000	  57.36816	   1.01251	   0.11707	   1.01925	  -6.59535
3495140.66258	 220.00000	  45.36290	   1.02817	   0.12723	   1.03601	  -7.05423
3495140.89458	 220.00000	  35.93134	   1.04530	   0.14055	   1.05470	  -7.65794
3495141.14558	 220.00000	  28.40909	   1.06590	   0.15409	   1.07698	  -8.22609
3495141.35958	 220.00000	  22.48202	   1.08921	   0.17072	   1.10251	  -8.90793
3495141.62458	 220.00000	  17.79613	   1.11873	   0.18807	   1.13443	  -9.54253
3495141.87658	 220.00000	  14.06813	   1.15479	   0.20218	   1.17235	  -9.93069
3495142.09258	 220.00000	  11.14480	   1.19386	   0.21234	   1.21260	 -10.08521
3495142.36058	 220.00000	   8.81772	   1.23543	   0.21864	   1.25462	 -10.03614
3495142.53858	 220.00000	   6.97545	   1.28233	   0.21997	   1.30106	  -9.73370
3495142.75658	 220.00000	   5.51730	   1.32397	   0.20882	   1.34034	  -8.96310
3495143.02558	 220.00000	   4.36941	   1.36349	   0.20018	   1.37811	  -8.35202
3495143.36059	 220.00000	   3.45686	   1.39567	   0.18099	   1.40736	  -7.38886
3495143.77959	 220.00000	   2.73547	   1.42582	   0.16266	   1.43507	  -6.50835
3495144.30459	 220.00000	   2.16054	   1.44854	   0.14477	   1.45576	  -5.70722
3495144.96359	 220.00000	   1.70952	   1.46487	   0.12766	   1.47042	  -4.98048
3495145.79259	 220.00000	   1.35352	   1.47799	   0.11251	   1.48227	  -4.35313
3495146.83559	 220.00000	   1.07079	   1.48943	   0.10120	   1.49286	  -3.88712
3495148.14959	 220.00000	   0.84734	   1.49693	   0.09315	   1.49982	  -3.56071
3495149.80459	 220.00000	   0.67072	   1.50523	   0.08790	   1.50780	  -3.34196
3495151.89359	 220.00000	   0.53067	   1.51146	   0.08421	   1.51381	  -3.18892
3495154.53059	 220.00000	   0.41976	   1.51855	   0.08329	   1.52084	  -3.13957
3495157.86159	 220.00000	   0.33183	   1.52686	   0.08712	   1.52935	  -3.26562
3495162.06760	 220.00000	   0.26261	   1.53381	   0.09393	   1.53668	  -3.50433
3495167.37560	 220.00000	   0.20791	   1.54017	   0.10195	   1.54354	  -3.78695
3495174.07960	 220.00000	   0.16452	   1.54923	   0.11134	   1.55323	  -4.11081
3495182.55661	 220.00000	   0.13007	   1.56231	   0.12407	   1.56723	  -4.54070
3495193.24661	 220.00000	   0.10309	   1.57716	   0.14256	   1.58359	  -5.16508
3495206.76062	 220.00000	   0.08153	   1.59217	   0.16535	   1.60073	  -5.92890
3495223.85763	 220.00000	   0.06443	   1.61061	   0.18914	   1.62167	  -6.69783
3495245.44465	 220.00000	   0.05102	   1.63508	   0.21101	   1.64864	  -7.35363
3495272.68666	 220.00000	   0.04042	   1.66970	   0.24102	   1.68701	  -8.21395
3495307.18168	 220.00000	   0.03192	   1.70752	   0.28117	   1.73052	  -9.35077
3495350.72771	 220.00000	   0.02528	   1.74173	   0.32309	   1.77144	 -10.50881
3495405.79274	 220.00000	   0.01999	   1.77995	   0.35810	   1.81561	 -11.37538
3510177.41406	 221.00000	20004.45300	   0.77598	  -0.00763	   0.77602	   0.56354
3510177.55706	 221.00000	15829.12600	   0.78587	   0.00734	   0.78591	  -0.53542
3510177.69906	 221.00000	12516.70300	   0.79469	   0.01671	   0.79487	  -1.20474
3510177.84106	 221.00000	9909.44240	   0.80463	   0.02501	   0.80502	  -1.78006
3510178.00506	 221.00000	7835.48000	   0.81356	   0.03169	   0.81418	  -2.23044
3510178.20606	 221.00000	6217.24610	   0.82083	   0.03720	   0.82167	  -2.59480
3510178.44406	 221.00000	4905.29100	   0.82943	   0.04201	   0.83049	  -2.89935
3510178.68306	 221.00000	3881.27370	   0.83872	   0.04287	   0.83982	  -2.92633
3510178.92106	 221.00000	3070.98270	   0.84624	   0.04686	   0.84753	  -3.16956
3510179.15906	 221.00000	2430.77780	   0.85292	   0.04882	   0.85431	  -3.27595
3510179.39706	 221.00000	1923.15370	   0.86182	   0.05096	   0.86333	  -3.38367
3510179.63506	 221.00000	1522.43580	   0.86976	   0.05405	   0.87144	  -3.55599
3510179.87306	 221.00000	1203.84460	   0.87733	   0.05553	   0.87909	  -3.62185
3510180.11206	 221.00000	 952.86591	   0.88536	   0.05768	   0.88724	  -3.72745
3510180.35006	 221.00000	 754.27557	   0.89271	   0.06127	   0.89481	  -3.92630
3510180.58706	 221.00000	 596.71857	   0.90222	   0.06384	   0.90448	  -4.04725
3510180.82506	 221.00000	 471.96338	   0.91196	   0.06569	   0.91433	  -4.11976
3510181.06406	 221.00000	 373.20856	   0.92054	   0.06942	   0.92316	  -4.31265
3510181.30206	 221.00000	 295.47278	   0.93275	   0.07347	   0.93564	  -4.50379
3510181.54106	 221.00000	 233.87738	   0.94178	   0.07764	   0.94497	  -4.71278
3510181.77906	 221.00000	 185.05922	   0.95301	   0.08101	   0.95645	  -4.85891
3510182.01506	 221.00000	 146.35823	   0.96320	   0.08602	   0.96703	  -5.10350
3510182.25206	 221.00000	 115.77804	   0.97529	   0.09311	   0.97972	  -5.45317
3510182.48606	 221.00000	  91.67210	   0.98839	   0.09811	   0.99325	  -5.66886
3510182.73106	 221.00000	  72.51701	   1.00022	   0.10800	   1.00603	  -6.16266
3510182.96006	 221.00000	  57.36816	   1.01309	   0.11584	   1.01969	  -6.52287
3510183.19706	 221.00000	  45.36290	   1.03009	   0.12802	   1.03801	  -7.08422
3510183.42906	 221.00000	  35.93134	   1.04520	   0.13989	   1.05452	  -7.62324
3510183.68006	 221.00000	  28.40909	   1.06639	   0.15546	   1.07766	  -8.29406
3510183.89406	 221.00000	  22.48202	   1.09045	   0.17136	   1.10383	  -8.93086
3510184.15906	 221.00000	  17.79613	   1.11849	   0.18805	   1.13419	  -9.54392
3510184.41106	 221.00000	  14.06813	   1.15538	   0.20191	   1.17289	  -9.91265
3510184.62706	 221.00000	  11.14480	   1.19503	   0.21344	   1.21394	 -10.12675
3510184.89506	 221.00000	   8.81772	   1.23762	   0.21959	   1.25695	 -10.06107
3510185.07306	 221.00000	   6.97545	   1.28234	   0.22140	   1.30131	  -9.79565
3510185.29106	 221.00000	   5.51730	   1.32487	   0.21099	   1.34156	  -9.04865
3510185.56006	 221.00000	   4.36941	   1.36450	   0.20062	   1.37917	  -8.36402
3510185.89506	 221.00000	   3.45686	   1.39756	   0.18113	   1.40925	  -7.38483
3510186.31406	 221.00000	   2.73547	   1.42798	   0.16323	   1.43728	  -6.52100
3510186.83906	 221.00000	   2.16054	   1.44995	   0.14497	   1.45718	  -5.70952
3510187.49806	 221.00000	   1.70952	   1.46635	   0.12756	   1.47188	  -4.97165
3510188.32706	 221.00000	   1.35352	   1.48098	   0.11287	   1.48528	  -4.35835
3510189.37006	 221.00000	   1.07079	   1.49097	   0.10191	   1.49444	  -3.91010
3510190.68407	 221.00000	   0.84734	   1.49976	   0.09272	   1.50262	  -3.53758
3510192.33907	 221.00000	   0.67072	   1.50675	   0.08785	   1.50931	  -3.33674
3510194.42807	 221.00000	   0.53067	   1.51309	   0.08371	   1.51541	  -3.16663
3510197.06507	 221.00000	   0.41976	   1.52099	   0.08349	   1.52328	  -3.14197
3510200.39607	 221.00000	   0.33183	   1.52809	   0.08770	   1.53060	  -3.28490
3510204.60207	 221.00000	   0.26261	   1.53467	   0.09414	   1.53755	  -3.51036
3510209.91008	 221.00000	   0.20791	   1.54144	   0.10162	   1.54479	  -3.77183
3510216.61408	 221.00000	   0.16452	   1.55186	   0.11094	   1.55582	  -4.08913
3510225.09109	 221.00000	   0.13007	   1.56513	   0.12474	   1.57009	  -4.55682
3510235.78109	 221.00000	   0.10309	   1.57844	   0.14361	   1.58496	  -5.19875
3510249.29510	 221.00000	   0.08153	   1.59210	   0.16512	   1.60064	  -5.92112
3510266.39211	 221.00000	   0.06443	   1.61156	   0.18803	   1.62249	  -6.65484
3510287.97912	 221.00000	   0.05102	   1.64028	   0.21054	   1.65373	  -7.31425
3510315.22114	 221.00000	   0.04042	   1.67498	   0.24452	   1.69273	  -8.30566
3510349.71616	 221.00000	   0.03192	   1.70740	   0.28526	   1.73107	  -9.48508
3510393.26319	 221.00000	   0.02528	   1.73837	   0.32187	   1.76791	 -10.48992
3510448.32822	 221.00000	   0.01999	   1.78157	   0.35187	   1.81599	 -11.17259
3525221.93155	 222.00000	20004.45300	   0.77561	  -0.00562	   0.77563	   0.41479
3525222.07455	 222.00000	15829.12600	   0.78481	   0.00727	   0.78484	  -0.53073
3525222.21655	 222.00000	12516.70300	   0.79311	   0.01691	   0.79329	  -1.22122
3525222.35855	 222.00000	9909.44240	   0.80343	   0.02553	   0.80383	  -1.81998
3525222.52255	 222.00000	7835.48000	   0.81267	   0.03397	   0.81338	  -2.39341
3525222.72355	 222.00000	6217.24610	   0.82089	   0.03694	   0.82172	  -2.57663
3525222.96155	 222.00000	4905.29100	   0.82887	   0.03998	   0.82984	  -2.76118
3525223.20055	 222.00000	3881.27370	   0.83771	   0.04325	   0.83883	  -2.95582
3525223.43855	 222.00000	3070.98270	   0.84526	   0.04612	   0.84652	  -3.12287
3525223.67655	 222.00000	2430.77780	   0.85345	   0.05033	   0.85494	  -3.37490
3525223.91455	 222.00000	1923.15370	   0.85934	   0.05187	   0.86090	  -3.45399
3525224.15255	 222.00000	1522.43580	   0.86743	   0.05435	   0.86913	  -3.58556
3525224.39055	 222.00000	1203.84460	   0.87661	   0.05600	   0.87839	  -3.65530
3525224.62955	 222.00000	 952.86591	   0.88608	   0.05817	   0.88799	  -3.75572
3525224.86755	 222.00000	 754.27557	   0.89223	   0.06160	   0.89435	  -3.94935
3525225.10455	 222.00000	 596.71857	   0.90373	   0.06337	   0.90595	  -4.01074
3525225.34255	 222.00000	 471.96338	   0.91083	   0.06603	   0.91322	  -4.14611
3525225.58155	 222.00000	 373.20856	   0.92215	   0.07011	   0.92481	  -4.34749
3525225.81955	 222.00000	 295.47278	   0.93204	   0.07395	   0.93497	  -4.53647
3525226.05855	 222.00000	 233.87738	   0.94085	   0.07757	   0.94404	  -4.71311
3525226.29655	 222.00000	 185.05922	   0.95125	   0.08146	   0.95473	  -4.89433
3525226.53255	 222.00000	 146.35823	   0.96250	   0.08587	   0.96632	  -5.09834
3525226.76955	 222.00000	 115.77804	   0.97318	   0.09184	   0.97751	  -5.39125
3525227.00355	 222.00000	  91.67210	   0.98698	   0.09941	   0.99197	  -5.75144
3525227.24855	 222.00000	  72.51701	   0.99883	   0.10853	   1.00471	  -6.20121
3525227.47755	 222.00000	  57.36816	   1.01268	   0.11725	   1.01944	  -6.60459
3525227.71455	 222.00000	  45.36290	   1.02769	   0.12677	   1.03548	  -7.03222
3525227.94655	 222.00000	  35.93134	   1.04575	   0.14098	   1.05521	  -7.67801
3525228.19755	 222.00000	  28.40909	   1.06640	   0.15506	   1.07762	  -8.27313
3525228.41155	 222.00000	  22.48202	   1.09103	   0.17135	   1.10440	  -8.92539
3525228.67655	 222.00000	  17.79613	   1.11721	   0.18792	   1.13290	  -9.54821
3525228.92855	 222.00000	  14.06813	   1.15348	   0.20303	   1.17121	  -9.98289
3525229.14455	 222.00000	  11.14480	   1.19386	   0.21293	   1.21270	 -10.11269
3525229.41255	 222.00000	   8.81772	   1.23547	   0.21904	   1.25474	 -10.05383
3525229.59055	 222.00000	   6.97545	   1.27960	   0.21986	   1.29836	  -9.74934
3525229.80855	 222.00000	   5.51730	   1.32425	   0.20966	   1.34074	  -8.99647
3525230.07755	 222.00000	   4.36941	   1.36159	   0.19961	   1.37615	  -8.34030
3525230.41255	 222.00000	   3.45686	   1.39531	   0.18022	   1.40690	  -7.35968
3525230.83155	 222.00000	   2.73547	   1.42553	   0.16230	   1.43474	  -6.49548
3525231.35656	 222.00000	   2.16054	   1.44658	   0.14460	   1.45379	  -5.70830
3525232.01556	 222.00000	   1.70952	   1.46352	   0.12741	   1.46906	  -4.97541
3525232.84456	 222.00000	   1.35352	   1.47689	   0.11224	   1.48115	  -4.34598
3525233.88756	 222.00000	   1.07079	   1.48731	   0.10081	   1.49072	  -3.87770
3525235.20156	 222.00000	   0.84734	   1.49603	   0.09317	   1.49892	  -3.56357
3525236.85656	 222.00000	   0.67072	   1.50289	   0.08738	   1.50543	  -3.32762
3525238.94556	 222.00000	   0.53067	   1.50975	   0.08345	   1.51205	  -3.16378
3525241.58256	 222.00000	   0.41976	   1.51724	   0.08374	   1.51954	  -3.15917
3525244.91356	 222.00000	   0.33183	   1.52494	   0.08755	   1.52745	  -3.28574
3525249.11957	 222.00000	   0.26261	   1.53165	   0.09411	   1.53454	  -3.51614
3525254.42757	 222.00000	   0.20791	   1.53839	   0.10136	   1.54173	  -3.76950
3525261.13157	 222.00000	   0.16452	   1.54808	   0.11063	   1.55203	  -4.08744
3525269.60858	 222.00000	   0.13007	   1.56139	   0.12450	   1.56635	  -4.55893
3525280.29858	 222.00000	   0.10309	   1.57559	   0.14362	   1.58212	  -5.20840
3525293.81259	 222.00000	   0.08153	   1.58939	   0.16507	   1.59794	  -5.92943
3525310.90960	 222.00000	   0.06443	   1.60865	   0.18819	   1.61962	  -6.67249
3525332.49662	 222.00000	   0.05102	   1.63595	   0.21048	   1.64944	  -7.33137
3525359.73863	 222.00000	   0.04042	   1.67007	   0.24272	   1.68761	  -8.26930
3525394.23365	 222.00000	   0.03192	   1.70516	   0.28439	   1.72871	  -9.46890
3525437.78068	 222.00000	   0.02528	   1.73689	   0.32275	   1.76662	 -10.52655
3525492.84571	 222.00000	   0.01999	   1.77750	   0.35382	   1.81237	 -11.25792
3540264.88043	 223.00000	20004.45300	   0.77305	  -0.00592	   0.77307	   0.43866
3540265.02343	 223.00000	15829.12600	   0.78498	   0.00828	   0.78503	  -0.60405
3540265.16543	 223.00000	12516.70300	   0.79409	   0.01664	   0.79426	  -1.20030
3540265.30743	 223.00000	9909.44240	   0.80370	   0.02468	   0.80408	  -1.75865
3540265.47143	 223.00000	7835.48000	   0.81136	   0.03101	   0.81195	  -2.18858
3540265.67243	 223.00000	6217.24610	   0.81929	   0.03622	   0.82009	  -2.53117
3540265.91043	 223.00000	4905.29100	   0.82956	   0.04124	   0.83059	  -2.84625
3540266.14843	 223.00000	3881.27370	   0.83627	   0.04413	   0.83743	  -3.02095
3540266.38743	 223.00000	3070.98270	   0.84317	   0.04692	   0.84447	  -3.18513
3540266.62543	 223.00000	2430.77780	   0.85255	   0.04886	   0.85395	  -3.28021
3540266.86343	 223.00000	1923.15370	   0.86011	   0.05142	   0.86164	  -3.42103
3540267.10143	 223.00000	1522.43580	   0.86740	   0.05432	   0.86910	  -3.58338
3540267.33943	 223.00000	1203.84460	   0.87646	   0.05511	   0.87819	  -3.59820
3540267.57843	 223.00000	 952.86591	   0.88383	   0.05801	   0.88573	  -3.75500
3540267.81643	 223.00000	 754.27557	   0.89293	   0.06046	   0.89498	  -3.87353
3540268.05343	 223.00000	 596.71857	   0.90269	   0.06353	   0.90492	  -4.02591
3540268.29143	 223.00000	 471.96338	   0.91034	   0.06677	   0.91279	  -4.19486
3540268.53043	 223.00000	 373.20856	   0.91947	   0.07008	   0.92213	  -4.35879
3540268.76743	 223.00000	 295.47278	   0.93064	   0.07444	   0.93361	  -4.57350
3540269.00743	 223.00000	 233.87738	   0.93904	   0.07729	   0.94222	  -4.70552
3540269.24543	 223.00000	 185.05922	   0.95024	   0.08141	   0.95372	  -4.89683
3540269.48143	 223.00000	 146.35823	   0.96323	   0.08604	   0.96707	  -5.10466
3540269.71743	 223.00000	 115.77804	   0.97176	   0.09196	   0.97611	  -5.40602
3540269.95243	 223.00000	  91.67210	   0.98614	   0.10030	   0.99123	  -5.80772
3540270.19743	 223.00000	  72.51701	   0.99752	   0.10597	   1.00313	  -6.06383
3540270.42644	 223.00000	  57.36816	   1.01121	   0.11670	   1.01792	  -6.58295
3540270.66344	 223.00000	  45.36290	   1.02766	   0.12697	   1.03547	  -7.04343
3540270.89544	 223.00000	  35.93134	   1.04427	   0.14055	   1.05369	  -7.66538
3540271.14544	 223.00000	  28.40909	   1.06360	   0.15486	   1.07481	  -8.28412
3540271.36044	 223.00000	  22.48202	   1.08787	   0.17221	   1.10141	  -8.99537
3540271.62544	 223.00000	  17.79613	   1.11795	   0.18796	   1.13364	  -9.54365
3540271.87744	 223.00000	  14.06813	   1.15121	   0.20179	   1.16877	  -9.94223
3540272.09344	 223.00000	  11.14480	   1.19101	   0.21508	   1.21027	 -10.23643
3540272.36044	 223.00000	   8.81772	   1.23432	   0.22029	   1.25383	 -10.11914
3540272.53844	 223.00000	   6.97545	   1.28051	   0.21611	   1.29861	  -9.57940
3540272.75744	 223.00000	   5.51730	   1.31964	   0.21227	   1.33660	  -9.13808
3540273.02644	 223.00000	   4.36941	   1.36094	   0.19628	   1.37503	  -8.20671
3540273.36144	 223.00000	   3.45686	   1.39617	   0.18209	   1.40800	  -7.43069
3540273.78044	 223.00000	   2.73547	   1.42236	   0.16326	   1.43170	  -6.54778
3540274.30544	 223.00000	   2.16054	   1.44553	   0.14329	   1.45262	  -5.66114
3540274.96444	 223.00000	   1.70952	   1.46400	   0.12688	   1.46949	  -4.95340
3540275.79344	 223.00000	   1.35352	   1.47714	   0.11324	   1.48148	  -4.38388
3540276.83644	 223.00000	   1.07079	   1.48691	   0.10087	   1.49033	  -3.88094
3540278.14944	 223.00000	   0.84734	   1.49524	   0.09215	   1.49808	  -3.52665
3540279.80544	 223.00000	   0.67072	   1.50307	   0.08675	   1.50557	  -3.30328
3540281.89444	 223.00000	   0.53067	   1.50986	   0.08461	   1.51222	  -3.20757
3540284.53144	 223.00000	   0.41976	   1.51551	   0.08459	   1.51787	  -3.19486
3540287.86245	 223.00000	   0.33183	   1.52223	   0.08651	   1.52468	  -3.25274
3540292.06845	 223.00000	   0.26261	   1.53105	   0.09143	   1.53377	  -3.41760
3540297.37645	 223.00000	   0.20791	   1.54083	   0.10100	   1.54414	  -3.75046
3540304.08045	 223.00000	   0.16452	   1.54965	   0.11435	   1.55386	  -4.22041
3540312.55746	 223.00000	   0.13007	   1.55859	   0.12814	   1.56385	  -4.70019
3540323.24747	 223.00000	   0.10309	   1.57121	   0.14249	   1.57766	  -5.18191
3540336.76147	 223.00000	   0.08153	   1.59019	   0.16132	   1.59836	  -5.79282
3540353.85848	 223.00000	   0.06443	   1.61323	   0.18675	   1.62401	  -6.60319
3540375.44450	 223.00000	   0.05102	   1.63362	   0.21604	   1.64784	  -7.53348
3540402.68751	 223.00000	   0.04042	   1.65944	   0.24338	   1.67720	  -8.34367
3540437.18253	 223.00000	   0.03192	   1.69790	   0.27132	   1.71944	  -9.07906
3540480.72956	 223.00000	   0.02528	   1.74521	   0.30999	   1.77253	 -10.07199
3540535.79459	 223.00000	   0.01999	   1.79428	   0.35824	   1.82969	 -11.29112
3555290.05380	 224.00000	20004.45300	   0.77440	  -0.00711	   0.77444	   0.52584
3555290.19680	 224.00000	15829.12600	   0.78292	   0.00839	   0.78297	  -0.61388
3555290.33880	 224.00000	12516.70300	   0.79323	   0.01685	   0.79341	  -1.21690
3555290.48080	 224.00000	9909.44240	   0.80195	   0.02613	   0.80237	  -1.86592
3555290.64480	 224.00000	7835.48000	   0.81158	   0.03145	   0.81219	  -2.21928
3555290.84580	 224.00000	6217.24610	   0.81883	   0.03691	   0.81967	  -2.58082
3555291.08380	 224.00000	4905.29100	   0.82824	   0.04054	   0.82923	  -2.80221
3555291.32280	 224.00000	3881.27370	   0.83597	   0.04319	   0.83709	  -2.95754
3555291.56080	 224.00000	3070.98270	   0.84523	   0.04713	   0.84654	  -3.19144
3555291.79880	 224.00000	2430.77780	   0.85136	   0.05030	   0.85285	  -3.38139
3555292.03680	 224.00000	1923.15370	   0.85906	   0.05155	   0.86060	  -3.43413
3555292.27480	 224.00000	1522.43580	   0.86748	   0.05268	   0.86908	  -3.47529
3555292.51280	 224.00000	1203.84460	   0.87576	   0.05537	   0.87751	  -3.61766
3555292.75180	 224.00000	 952.86591	   0.88503	   0.05837	   0.88695	  -3.77322
3555292.98980	 224.00000	 754.27557	   0.89266	   0.06001	   0.89467	  -3.84608
3555293.22680	 224.00000	 596.71857	   0.90251	   0.06306	   0.90471	  -3.99665
3555293.46480	 224.00000	 471.96338	   0.91098	   0.06601	   0.91337	  -4.14439
3555293.70380	 224.00000	 373.20856	   0.92050	   0.06976	   0.92314	  -4.33355
3555293.94180	 224.00000	 295.47278	   0.93054	   0.07400	   0.93347	  -4.54705
3555294.18080	 224.00000	 233.87738	   0.93991	   0.07737	   0.94309	  -4.70601
3555294.41880	 224.00000	 185.05922	   0.94967	   0.08273	   0.95327	  -4.97880
3555294.65480	 224.00000	 146.35823	   0.96182	   0.08551	   0.96561	  -5.08074
3555294.89081	 224.00000	 115.77804	   0.97401	   0.09279	   0.97842	  -5.44211
3555295.12581	 224.00000	  91.67210	   0.98480	   0.09955	   0.98982	  -5.77223
3555295.37081	 224.00000	  72.51701	   0.99791	   0.10766	   1.00370	  -6.15734
3555295.59981	 224.00000	  57.36816	   1.01067	   0.11780	   1.01751	  -6.64808
3555295.83681	 224.00000	  45.36290	   1.02742	   0.12808	   1.03537	  -7.10598
3555296.06881	 224.00000	  35.93134	   1.04315	   0.14032	   1.05254	  -7.66147
3555296.31881	 224.00000	  28.40909	   1.06398	   0.15605	   1.07537	  -8.34403
3555296.53381	 224.00000	  22.48202	   1.08871	   0.17175	   1.10217	  -8.96496
3555296.79881	 224.00000	  17.79613	   1.11717	   0.18860	   1.13298	  -9.58210
3555297.05081	 224.00000	  14.06813	   1.15158	   0.20264	   1.16927	  -9.98006
3555297.26681	 224.00000	  11.14480	   1.19127	   0.21201	   1.20999	 -10.09106
3555297.53381	 224.00000	   8.81772	   1.23348	   0.22057	   1.25305	 -10.13827
3555297.71281	 224.00000	   6.97545	   1.28168	   0.22112	   1.30062	  -9.78843
3555297.93081	 224.00000	   5.51730	   1.32053	   0.20944	   1.33703	  -9.01208
3555298.19981	 224.00000	   4.36941	   1.36330	   0.20030	   1.37793	  -8.35839
3555298.53481	 224.00000	   3.45686	   1.39425	   0.18263	   1.40616	  -7.46252
3555298.95381	 224.00000	   2.73547	   1.42439	   0.16226	   1.43360	  -6.49873
3555299.47881	 224.00000	   2.16054	   1.44753	   0.14403	   1.45468	  -5.68208
3555300.13781	 224.00000	   1.70952	   1.46440	   0.12841	   1.47002	  -5.01149
3555300.96681	 224.00000	   1.35352	   1.47698	   0.11286	   1.48129	  -4.36960
3555302.00981	 224.00000	   1.07079	   1.48817	   0.10171	   1.49164	  -3.90974
3555303.32281	 224.00000	   0.84734	   1.49778	   0.09263	   1.50064	  -3.53888
3555304.97881	 224.00000	   0.67072	   1.50464	   0.08788	   1.50721	  -3.34243
3555307.06781	 224.00000	   0.53067	   1.51041	   0.08478	   1.51278	  -3.21286
3555309.70481	 224.00000	   0.41976	   1.51685	   0.08361	   1.51915	  -3.15485
3555313.03582	 224.00000	   0.33183	   1.52523	   0.08615	   1.52766	  -3.23289
3555317.24182	 224.00000	   0.26261	   1.53273	   0.09354	   1.53558	  -3.49251
3555322.54982	 224.00000	   0.20791	   1.54010	   0.10265	   1.54352	  -3.81324
3555329.25383	 224.00000	   0.16452	   1.54824	   0.11285	   1.55234	  -4.16881
3555337.73083	 224.00000	   0.13007	   1.56025	   0.12461	   1.56522	  -4.56637
3555348.42084	 224.00000	   0.10309	   1.57581	   0.14169	   1.58217	  -5.13798
3555361.93485	 224.00000	   0.08153	   1.59325	   0.16516	   1.60178	  -5.91845
3555379.03186	 224.00000	   0.06443	   1.61144	   0.19054	   1.62267	  -6.74358
3555400.61887	 224.00000	   0.05102	   1.63315	   0.21215	   1.64687	  -7.40140
3555427.86088	 224.00000	   0.04042	   1.66732	   0.23988	   1.68449	  -8.18714
3555462.35590	 224.00000	   0.03192	   1.70797	   0.27806	   1.73045	  -9.24683
3555505.90293	 224.00000	   0.02528	   1.74551	   0.32235	   1.77503	 -10.46312
3555560.96796	 224.00000	   0.01999	   1.78326	   0.36238	   1.81971	 -11.48681
3570304.83669	 225.00000	20004.45300	   0.77463	  -0.00511	   0.77465	   0.37781
3570304.97969	 225.00000	15829.12600	   0.78374	   0.00725	   0.78378	  -0.52992
3570305.12169	 225.00000	12516.70300	   0.79250	   0.01761	   0.79269	  -1.27270
3570305.26369	 225.00000	9909.44240	   0.80253	   0.02652	   0.80297	  -1.89250
3570305.42769	 225.00000	7835.48000	   0.81175	   0.03266	   0.81241	  -2.30366
3570305.62869	 225.00000	6217.24610	   0.82111	   0.03608	   0.82190	  -2.51568
3570305.86669	 225.00000	4905.29100	   0.82927	   0.04163	   0.83032	  -2.87376
3570306.10569	 225.00000	3881.27370	   0.83670	   0.04307	   0.83781	  -2.94652
3570306.34369	 225.00000	3070.98270	   0.84375	   0.04665	   0.84504	  -3.16485
3570306.58169	 225.00000	2430.77780	   0.85205	   0.04940	   0.85348	  -3.31801
3570306.81969	 225.00000	1923.15370	   0.86008	   0.05192	   0.86165	  -3.45464
3570307.05769	 225.00000	1522.43580	   0.86902	   0.05316	   0.87064	  -3.50034
3570307.29569	 225.00000	1203.84460	   0.87646	   0.05578	   0.87823	  -3.64135
3570307.53469	 225.00000	 952.86591	   0.88514	   0.05861	   0.88708	  -3.78823
3570307.77269	 225.00000	 754.27557	   0.89404	   0.05966	   0.89603	  -3.81801
3570308.00969	 225.00000	 596.71857	   0.90308	   0.06262	   0.90525	  -3.96647
3570308.24769	 225.00000	 471.96338	   0.91084	   0.06700	   0.91330	  -4.20688
3570308.48669	 225.00000	 373.20856	   0.92044	   0.07058	   0.92314	  -4.38488
3570308.72469	 225.00000	 295.47278	   0.93159	   0.07346	   0.93448	  -4.50841
3570308.96369	 225.00000	 233.87738	   0.94013	   0.07792	   0.94335	  -4.73782
3570309.20169	 225.00000	 185.05922	   0.95066	   0.08164	   0.95416	  -4.90840
3570309.43769	 225.00000	 146.35823	   0.96235	   0.08623	   0.96620	  -5.12029
3570309.67369	 225.00000	 115.77804	   0.97371	   0.09194	   0.97804	  -5.39417
3570309.90869	 225.00000	  91.67210	   0.98446	   0.10048	   0.98957	  -5.82794
3570310.15369	 225.00000	  72.51701	   0.99930	   0.10899	   1.00523	  -6.22428
3570310.38269	 225.00000	  57.36816	   1.01165	   0.11691	   1.01838	  -6.59201
3570310.61969	 225.00000	  45.36290	   1.02690	   0.12754	   1.03479	  -7.07987
3570310.85170	 225.00000	  35.93134	   1.04488	   0.14160	   1.05443	  -7.71756
3570311.10170	 225.00000	  28.40909	   1.06506	   0.15566	   1.07637	  -8.31481
3570311.31570	 225.00000	  22.48202	   1.08928	   0.17168	   1.10273	  -8.95660
3570311.58070	 225.00000	  17.79613	   1.11840	   0.18918	   1.13429	  -9.60067
3570311.83270	 225.00000	  14.06813	   1.15299	   0.20390	   1.17088	 -10.02871
3570312.04870	 225.00000	  11.14480	   1.19307	   0.21454	   1.21221	 -10.19397
3570312.31670	 225.00000	   8.81772	   1.23408	   0.21953	   1.25345	 -10.08693
3570312.49470	 225.00000	   6.97545	   1.28128	   0.22229	   1.30042	  -9.84229
3570312.71270	 225.00000	   5.51730	   1.32309	   0.21079	   1.33978	  -9.05189
3570312.98170	 225.00000	   4.36941	   1.36273	   0.20166	   1.37757	  -8.41764
3570313.31670	 225.00000	   3.45686	   1.39548	   0.18281	   1.40740	  -7.46349
3570313.73570	 225.00000	   2.73547	   1.42711	   0.16423	   1.43653	  -6.56451
3570314.26070	 225.00000	   2.16054	   1.44888	   0.14582	   1.45620	  -5.74704
3570314.91970	 225.00000	   1.70952	   1.46532	   0.12890	   1.47098	  -5.02738
3570315.74870	 225.00000	   1.35352	   1.47910	   0.11425	   1.48351	  -4.41694
3570316.79170	 225.00000	   1.07079	   1.49077	   0.10241	   1.49429	  -3.92977
3570318.10570	 225.00000	   0.84734	   1.49833	   0.09362	   1.50126	  -3.57541
3570319.76070	 225.00000	   0.67072	   1.50645	   0.08816	   1.50903	  -3.34909
3570321.84970	 225.00000	   0.53067	   1.51219	   0.08438	   1.51454	  -3.19380
3570324.48670	 225.00000	   0.41976	   1.51946	   0.08411	   1.52179	  -3.16841
3570327.81771	 225.00000	   0.33183	   1.52766	   0.08742	   1.53016	  -3.27510
3570332.02371	 225.00000	   0.26261	   1.53483	   0.09399	   1.53771	  -3.50430
3570337.33171	 225.00000	   0.20791	   1.54190	   0.10299	   1.54533	  -3.82134
3570344.03571	 225.00000	   0.16452	   1.55048	   0.11158	   1.55449	  -4.11626
3570352.51272	 225.00000	   0.13007	   1.56392	   0.12462	   1.56888	  -4.55582
3570363.20273	 225.00000	   0.10309	   1.57925	   0.14327	   1.58573	  -5.18368
3570376.71673	 225.00000	   0.08153	   1.59358	   0.16570	   1.60217	  -5.93616
3570393.81374	 225.00000	   0.06443	   1.61235	   0.19041	   1.62356	  -6.73496
3570415.40076	 225.00000	   0.05102	   1.63716	   0.21167	   1.65079	  -7.36682
3570442.64277	 225.00000	   0.04042	   1.67293	   0.24170	   1.69030	  -8.22094
3570477.13779	 225.00000	   0.03192	   1.71027	   0.28266	   1.73347	  -9.38448
3570520.68482	 225.00000	   0.02528	   1.74435	   0.32451	   1.77427	 -10.53844
3570575.74985	 225.00000	   0.01999	   1.78249	   0.35972	   1.81842	 -11.40937
3585308.63390	 226.00000	20004.45300	   0.77307	  -0.00559	   0.77309	   0.41420
3585308.77690	 226.00000	15829.12600	   0.78294	   0.00778	   0.78298	  -0.56901
3585308.91890	 226.00000	12516.70300	   0.79439	   0.01752	   0.79459	  -1.26361
3585309.06090	 226.00000	9909.44240	   0.80374	   0.02659	   0.80418	  -1.89511
3585309.22490	 226.00000	7835.48000	   0.81234	   0.03199	   0.81297	  -2.25528
3585309.42590	 226.00000	6217.24610	   0.82033	   0.03657	   0.82114	  -2.55248
3585309.66390	 226.00000	4905.29100	   0.82867	   0.04068	   0.82966	  -2.81010
3585309.90290	 226.00000	3881.27370	   0.83580	   0.04418	   0.83696	  -3.02589
3585310.14090	 226.00000	3070.98270	   0.84544	   0.04536	   0.84666	  -3.07110
3585310.37890	 226.00000	2430.77780	   0.85206	   0.04870	   0.85346	  -3.27133
3585310.61690	 226.00000	1923.15370	   0.86005	   0.05249	   0.86165	  -3.49244
3585310.85490	 226.00000	1522.43580	   0.86897	   0.05321	   0.87060	  -3.50434
3585311.09290	 226.00000	1203.84460	   0.87688	   0.05702	   0.87874	  -3.72054
3585311.33190	 226.00000	 952.86591	   0.88549	   0.05764	   0.88736	  -3.72418
3585311.56990	 226.00000	 754.27557	   0.89324	   0.06005	   0.89525	  -3.84618
3585311.80690	 226.00000	 596.71857	   0.90217	   0.06325	   0.90439	  -4.01030
3585312.04490	 226.00000	 471.96338	   0.91240	   0.06704	   0.91486	  -4.20264
3585312.28390	 226.00000	 373.20856	   0.92047	   0.06972	   0.92311	  -4.33151
3585312.52190	 226.00000	 295.47278	   0.93168	   0.07335	   0.93457	  -4.50171
3585312.76090	 226.00000	 233.87738	   0.94139	   0.07680	   0.94452	  -4.66379
3585312.99890	 226.00000	 185.05922	   0.95104	   0.08341	   0.95469	  -5.01234
