Repository: kbm2110/Battery_Diagnostics_Thesis

# Battery_Diagnostics_Thesis
 Data-driven battery diagnostics using EIS

**Author:** Bala Manikanta Yaswanth Kanagarla
**Institution:** Technische Hochschule Ingolstadt (THI)
**Supervisor:** Prof. Dr. H.-G. Schweiger

## Overview

This project implements a machine learning framework for 
non-invasive State of Health (SoH) estimation of lithium-ion 
batteries using Electrochemical Impedance Spectroscopy (EIS).

Eight physically interpretable features are extracted from 
impedance spectra and used to train six ML models under a 
strict cell-level train-test split. The stacking ensemble 
achieves R² = 0.9122 and RMSE = 0.0234 on completely unseen 
cells.

---

File: data/raw/EIS_state_V_IX/EIS_state_IX_45C01.txt (part 33 of 36)
time/s	           cycle number	freq/Hz	           Re(Z)/Ohm	  -Im(Z)/Ohm	   |Z|/Ohm	   Phase(Z)/deg
4195086.09090	 267.00000	   0.04042	   1.71538	   0.24647	   1.73300	  -8.17643
4195120.58595	 267.00000	   0.03192	   1.75912	   0.28247	   1.78165	  -9.12235
4195164.13300	 267.00000	   0.02528	   1.80277	   0.32979	   1.83269	 -10.36666
4195219.19808	 267.00000	   0.01999	   1.84265	   0.38000	   1.88142	 -11.65240
4209688.95013	 268.00000	20004.45300	   0.78891	  -0.00195	   0.78891	   0.14178
4209689.09313	 268.00000	15829.12600	   0.79953	   0.01079	   0.79960	  -0.77329
4209689.23513	 268.00000	12516.70300	   0.80866	   0.02131	   0.80894	  -1.50955
4209689.37713	 268.00000	9909.44240	   0.81754	   0.02914	   0.81806	  -2.04131
4209689.54113	 268.00000	7835.48000	   0.82810	   0.03403	   0.82880	  -2.35301
4209689.74213	 268.00000	6217.24610	   0.83657	   0.03789	   0.83742	  -2.59321
4209689.98013	 268.00000	4905.29100	   0.84489	   0.04109	   0.84589	  -2.78456
4209690.21913	 268.00000	3881.27370	   0.85332	   0.04626	   0.85457	  -3.10332
4209690.45713	 268.00000	3070.98270	   0.86158	   0.04918	   0.86298	  -3.26671
4209690.69513	 268.00000	2430.77780	   0.86926	   0.05083	   0.87074	  -3.34664
4209690.93313	 268.00000	1923.15370	   0.87731	   0.05154	   0.87883	  -3.36180
4209691.17113	 268.00000	1522.43580	   0.88605	   0.05395	   0.88769	  -3.48422
4209691.40913	 268.00000	1203.84460	   0.89386	   0.05780	   0.89572	  -3.69979
4209691.64813	 268.00000	 952.86591	   0.90228	   0.05786	   0.90414	  -3.66888
4209691.88613	 268.00000	 754.27557	   0.91108	   0.06129	   0.91314	  -3.84830
4209692.12313	 268.00000	 596.71857	   0.92133	   0.06348	   0.92351	  -3.94180
4209692.36113	 268.00000	 471.96338	   0.92769	   0.06734	   0.93013	  -4.15169
4209692.60013	 268.00000	 373.20856	   0.93890	   0.07007	   0.94152	  -4.26809
4209692.83713	 268.00000	 295.47278	   0.94686	   0.07463	   0.94979	  -4.50668
4209693.07713	 268.00000	 233.87738	   0.95847	   0.07664	   0.96153	  -4.57162
4209693.31513	 268.00000	 185.05922	   0.96899	   0.08139	   0.97240	  -4.80153
4209693.55113	 268.00000	 146.35823	   0.97840	   0.08692	   0.98226	  -5.07685
4209693.78713	 268.00000	 115.77804	   0.98975	   0.09378	   0.99419	  -5.41259
4209694.02213	 268.00000	  91.67210	   1.00291	   0.09965	   1.00785	  -5.67415
4209694.26713	 268.00000	  72.51701	   1.01631	   0.10762	   1.02199	  -6.04473
4209694.49613	 268.00000	  57.36816	   1.03056	   0.11765	   1.03725	  -6.51293
4209694.73313	 268.00000	  45.36290	   1.04583	   0.12801	   1.05364	  -6.97838
4209694.96513	 268.00000	  35.93134	   1.06171	   0.14140	   1.07109	  -7.58608
4209695.21513	 268.00000	  28.40909	   1.08106	   0.15695	   1.09240	  -8.26049
4209695.43013	 268.00000	  22.48202	   1.10572	   0.17332	   1.11922	  -8.90858
4209695.69513	 268.00000	  17.79613	   1.13461	   0.19159	   1.15068	  -9.58457
4209695.94714	 268.00000	  14.06813	   1.16837	   0.20847	   1.18682	 -10.11663
4209696.16314	 268.00000	  11.14480	   1.20721	   0.22178	   1.22741	 -10.40980
4209696.43014	 268.00000	   8.81772	   1.25289	   0.23115	   1.27404	 -10.45315
4209696.60914	 268.00000	   6.97545	   1.29975	   0.23142	   1.32020	 -10.09573
4209696.82714	 268.00000	   5.51730	   1.34467	   0.22861	   1.36397	  -9.64869
4209697.09614	 268.00000	   4.36941	   1.38691	   0.21378	   1.40329	  -8.76286
4209697.43114	 268.00000	   3.45686	   1.42813	   0.20085	   1.44219	  -8.00564
4209697.85014	 268.00000	   2.73547	   1.45760	   0.18066	   1.46875	  -7.06528
4209698.37514	 268.00000	   2.16054	   1.48343	   0.15912	   1.49194	  -6.12260
4209699.03414	 268.00000	   1.70952	   1.50524	   0.14068	   1.51180	  -5.33949
4209699.86314	 268.00000	   1.35352	   1.52060	   0.12501	   1.52573	  -4.69963
4209700.90614	 268.00000	   1.07079	   1.53260	   0.11171	   1.53667	  -4.16900
4209702.21914	 268.00000	   0.84734	   1.54235	   0.10214	   1.54573	  -3.78870
4209703.87515	 268.00000	   0.67072	   1.55054	   0.09526	   1.55346	  -3.51548
4209705.96415	 268.00000	   0.53067	   1.55853	   0.09101	   1.56119	  -3.34201
4209708.60015	 268.00000	   0.41976	   1.56506	   0.09041	   1.56767	  -3.30602
4209711.93216	 268.00000	   0.33183	   1.57155	   0.09228	   1.57425	  -3.36037
4209716.13816	 268.00000	   0.26261	   1.57972	   0.09645	   1.58266	  -3.49386
4209721.44617	 268.00000	   0.20791	   1.59004	   0.10486	   1.59350	  -3.77292
4209728.15018	 268.00000	   0.16452	   1.60169	   0.11882	   1.60609	  -4.24251
4209736.62719	 268.00000	   0.13007	   1.61085	   0.13506	   1.61650	  -4.79273
4209747.31720	 268.00000	   0.10309	   1.62126	   0.15207	   1.62838	  -5.35846
4209760.83022	 268.00000	   0.08153	   1.63849	   0.16899	   1.64719	  -5.88851
4209777.92824	 268.00000	   0.06443	   1.66011	   0.19259	   1.67124	  -6.61746
4209799.51427	 268.00000	   0.05102	   1.68625	   0.22196	   1.70080	  -7.49871
4209826.75731	 268.00000	   0.04042	   1.71159	   0.25207	   1.73005	  -8.37795
4209861.25235	 268.00000	   0.03192	   1.74676	   0.28072	   1.76918	  -9.12994
4209904.79941	 268.00000	   0.02528	   1.79501	   0.31578	   1.82257	  -9.97755
4209959.86448	 268.00000	   0.01999	   1.85275	   0.36296	   1.88797	 -11.08401
4224429.10913	 269.00000	20004.45300	   0.78986	  -0.00307	   0.78986	   0.22293
4224429.25213	 269.00000	15829.12600	   0.80129	   0.01091	   0.80137	  -0.77978
4224429.39413	 269.00000	12516.70300	   0.81036	   0.01993	   0.81061	  -1.40866
4224429.53613	 269.00000	9909.44240	   0.81950	   0.02940	   0.82003	  -2.05446
4224429.70013	 269.00000	7835.48000	   0.82961	   0.03412	   0.83031	  -2.35486
4224429.90113	 269.00000	6217.24610	   0.83872	   0.03881	   0.83962	  -2.64938
4224430.13913	 269.00000	4905.29100	   0.84782	   0.04395	   0.84896	  -2.96775
4224430.37814	 269.00000	3881.27370	   0.85483	   0.04564	   0.85605	  -3.05584
4224430.61614	 269.00000	3070.98270	   0.86339	   0.04865	   0.86476	  -3.22495
4224430.85414	 269.00000	2430.77780	   0.87237	   0.05080	   0.87385	  -3.33244
4224431.09214	 269.00000	1923.15370	   0.87936	   0.05230	   0.88091	  -3.40354
4224431.33014	 269.00000	1522.43580	   0.88807	   0.05592	   0.88983	  -3.60274
4224431.56814	 269.00000	1203.84460	   0.89768	   0.05565	   0.89941	  -3.54766
4224431.80714	 269.00000	 952.86591	   0.90377	   0.05753	   0.90560	  -3.64228
4224432.04514	 269.00000	 754.27557	   0.91310	   0.06144	   0.91516	  -3.84964
4224432.28214	 269.00000	 596.71857	   0.91955	   0.06520	   0.92186	  -4.05591
4224432.52014	 269.00000	 471.96338	   0.93105	   0.06715	   0.93347	  -4.12519
4224432.75914	 269.00000	 373.20856	   0.94088	   0.07004	   0.94348	  -4.25752
4224432.99714	 269.00000	 295.47278	   0.94990	   0.07388	   0.95277	  -4.44760
4224433.23614	 269.00000	 233.87738	   0.96020	   0.07858	   0.96341	  -4.67863
4224433.47414	 269.00000	 185.05922	   0.97047	   0.08256	   0.97398	  -4.86228
4224433.71014	 269.00000	 146.35823	   0.98218	   0.08709	   0.98604	  -5.06713
4224433.94614	 269.00000	 115.77804	   0.99427	   0.09450	   0.99875	  -5.42906
4224434.18114	 269.00000	  91.67210	   1.00640	   0.10017	   1.01137	  -5.68413
4224434.42614	 269.00000	  72.51701	   1.01807	   0.10847	   1.02383	  -6.08141
4224434.65514	 269.00000	  57.36816	   1.03248	   0.11933	   1.03935	  -6.59282
4224434.89214	 269.00000	  45.36290	   1.04650	   0.12951	   1.05448	  -7.05490
4224435.12414	 269.00000	  35.93134	   1.06307	   0.14238	   1.07256	  -7.62849
4224435.37414	 269.00000	  28.40909	   1.08291	   0.15640	   1.09415	  -8.21810
4224435.58914	 269.00000	  22.48202	   1.10912	   0.17439	   1.12274	  -8.93576
4224435.85414	 269.00000	  17.79613	   1.13647	   0.19038	   1.15230	  -9.50974
4224436.10514	 269.00000	  14.06813	   1.17087	   0.20965	   1.18949	 -10.15160
4224436.32114	 269.00000	  11.14480	   1.21069	   0.22314	   1.23108	 -10.44275
4224436.58814	 269.00000	   8.81772	   1.25648	   0.23151	   1.27763	 -10.44000
4224436.76714	 269.00000	   6.97545	   1.29877	   0.23113	   1.31918	 -10.09069
4224436.98514	 269.00000	   5.51730	   1.34712	   0.22909	   1.36646	  -9.65131
4224437.25414	 269.00000	   4.36941	   1.38863	   0.21376	   1.40499	  -8.75133
4224437.58914	 269.00000	   3.45686	   1.43036	   0.19923	   1.44417	  -7.92943
4224438.00815	 269.00000	   2.73547	   1.46076	   0.18093	   1.47193	  -7.06074
4224438.53315	 269.00000	   2.16054	   1.48591	   0.15962	   1.49446	  -6.13117
4224439.19215	 269.00000	   1.70952	   1.50760	   0.14057	   1.51414	  -5.32707
4224440.02115	 269.00000	   1.35352	   1.52222	   0.12495	   1.52734	  -4.69250
4224441.06415	 269.00000	   1.07079	   1.53391	   0.11177	   1.53798	  -4.16771
4224442.37715	 269.00000	   0.84734	   1.54381	   0.10084	   1.54710	  -3.73730
4224444.03315	 269.00000	   0.67072	   1.55180	   0.09454	   1.55467	  -3.48630
4224446.12216	 269.00000	   0.53067	   1.56082	   0.09093	   1.56346	  -3.33408
4224448.75916	 269.00000	   0.41976	   1.56747	   0.09138	   1.57013	  -3.33660
4224452.09016	 269.00000	   0.33183	   1.57343	   0.09383	   1.57622	  -3.41275
4224456.29617	 269.00000	   0.26261	   1.58054	   0.09777	   1.58356	  -3.53961
4224461.60418	 269.00000	   0.20791	   1.58979	   0.10463	   1.59323	  -3.76560
4224468.30819	 269.00000	   0.16452	   1.59991	   0.11629	   1.60413	  -4.15730
4224476.78520	 269.00000	   0.13007	   1.61085	   0.13208	   1.61625	  -4.68751
4224487.47521	 269.00000	   0.10309	   1.62268	   0.14801	   1.62941	  -5.21190
4224500.98923	 269.00000	   0.08153	   1.64143	   0.16744	   1.64994	  -5.82460
4224518.08625	 269.00000	   0.06443	   1.66671	   0.19239	   1.67778	  -6.58467
4224539.67328	 269.00000	   0.05102	   1.69529	   0.22548	   1.71022	  -7.57613
4224566.91531	 269.00000	   0.04042	   1.71986	   0.26250	   1.73977	  -8.67791
4224601.41036	 269.00000	   0.03192	   1.74694	   0.29553	   1.77177	  -9.60191
4224644.95742	 269.00000	   0.02528	   1.78469	   0.32378	   1.81383	 -10.28265
4224700.02249	 269.00000	   0.01999	   1.83455	   0.35983	   1.86951	 -11.09725
4239159.40782	 270.00000	20004.45300	   0.79114	  -0.00343	   0.79114	   0.24841
4239159.55082	 270.00000	15829.12600	   0.80169	   0.01114	   0.80177	  -0.79634
4239159.69282	 270.00000	12516.70300	   0.81271	   0.02103	   0.81298	  -1.48238
4239159.83482	 270.00000	9909.44240	   0.82266	   0.03028	   0.82321	  -2.10817
4239159.99882	 270.00000	7835.48000	   0.83157	   0.03527	   0.83232	  -2.42835
4239160.19982	 270.00000	6217.24610	   0.83923	   0.03882	   0.84013	  -2.64852
4239160.43782	 270.00000	4905.29100	   0.84920	   0.04330	   0.85030	  -2.91879
4239160.67582	 270.00000	3881.27370	   0.85663	   0.04643	   0.85788	  -3.10246
4239160.91482	 270.00000	3070.98270	   0.86501	   0.04974	   0.86644	  -3.29095
4239161.15282	 270.00000	2430.77780	   0.87297	   0.05147	   0.87449	  -3.37403
4239161.39082	 270.00000	1923.15370	   0.87984	   0.05260	   0.88141	  -3.42113
4239161.62882	 270.00000	1522.43580	   0.88821	   0.05417	   0.88986	  -3.49013
4239161.86682	 270.00000	1203.84460	   0.89586	   0.05518	   0.89756	  -3.52469
4239162.10582	 270.00000	 952.86591	   0.90524	   0.05790	   0.90709	  -3.65985
4239162.34382	 270.00000	 754.27557	   0.91263	   0.06103	   0.91467	  -3.82607
4239162.58082	 270.00000	 596.71857	   0.92431	   0.06393	   0.92652	  -3.95666
4239162.81882	 270.00000	 471.96338	   0.93247	   0.06655	   0.93484	  -4.08205
4239163.05782	 270.00000	 373.20856	   0.94225	   0.07035	   0.94487	  -4.26966
4239163.29582	 270.00000	 295.47278	   0.95066	   0.07479	   0.95360	  -4.49803
4239163.53482	 270.00000	 233.87738	   0.96209	   0.07864	   0.96530	  -4.67301
4239163.77282	 270.00000	 185.05922	   0.97039	   0.08248	   0.97389	  -4.85848
4239164.00883	 270.00000	 146.35823	   0.98281	   0.08723	   0.98667	  -5.07205
4239164.24483	 270.00000	 115.77804	   0.99574	   0.09358	   1.00013	  -5.36886
4239164.47983	 270.00000	  91.67210	   1.00775	   0.10085	   1.01279	  -5.71469
4239164.72483	 270.00000	  72.51701	   1.01990	   0.10803	   1.02560	  -6.04624
4239164.95383	 270.00000	  57.36816	   1.03258	   0.11812	   1.03931	  -6.52563
4239165.19083	 270.00000	  45.36290	   1.04902	   0.12888	   1.05691	  -7.00392
4239165.42283	 270.00000	  35.93134	   1.06535	   0.14152	   1.07471	  -7.56701
4239165.67383	 270.00000	  28.40909	   1.08540	   0.15642	   1.09662	  -8.20058
4239165.88783	 270.00000	  22.48202	   1.10982	   0.17513	   1.12355	  -8.96741
4239166.15283	 270.00000	  17.79613	   1.13777	   0.19165	   1.15380	  -9.56133
4239166.40483	 270.00000	  14.06813	   1.17270	   0.20815	   1.19103	 -10.06503
4239166.61983	 270.00000	  11.14480	   1.20994	   0.22252	   1.23023	 -10.42082
4239166.88683	 270.00000	   8.81772	   1.25629	   0.23194	   1.27752	 -10.46039
4239167.06583	 270.00000	   6.97545	   1.30334	   0.22938	   1.32337	  -9.98133
4239167.28383	 270.00000	   5.51730	   1.34625	   0.23001	   1.36576	  -9.69564
4239167.55283	 270.00000	   4.36941	   1.39282	   0.21461	   1.40926	  -8.75947
4239167.88783	 270.00000	   3.45686	   1.43264	   0.20158	   1.44676	  -8.00912
4239168.30683	 270.00000	   2.73547	   1.46223	   0.18139	   1.47344	  -7.07151
4239168.83183	 270.00000	   2.16054	   1.48970	   0.15950	   1.49821	  -6.11121
4239169.49083	 270.00000	   1.70952	   1.51037	   0.14163	   1.51699	  -5.35689
4239170.31983	 270.00000	   1.35352	   1.52577	   0.12620	   1.53098	  -4.72836
4239171.36283	 270.00000	   1.07079	   1.53713	   0.11231	   1.54123	  -4.17871
4239172.67584	 270.00000	   0.84734	   1.54696	   0.10206	   1.55032	  -3.77449
4239174.33184	 270.00000	   0.67072	   1.55531	   0.09500	   1.55821	  -3.49536
4239176.42084	 270.00000	   0.53067	   1.56247	   0.09144	   1.56514	  -3.34922
4239179.05784	 270.00000	   0.41976	   1.56877	   0.09114	   1.57141	  -3.32506
4239182.38885	 270.00000	   0.33183	   1.57589	   0.09215	   1.57858	  -3.34666
4239186.59485	 270.00000	   0.26261	   1.58524	   0.09669	   1.58819	  -3.49022
4239191.90286	 270.00000	   0.20791	   1.59508	   0.10578	   1.59858	  -3.79399
4239198.60687	 270.00000	   0.16452	   1.60474	   0.11935	   1.60917	  -4.25351
4239207.08388	 270.00000	   0.13007	   1.61363	   0.13472	   1.61925	  -4.77242
4239217.77390	 270.00000	   0.10309	   1.62540	   0.14998	   1.63230	  -5.27191
4239231.28791	 270.00000	   0.08153	   1.64401	   0.16823	   1.65260	  -5.84283
4239248.38494	 270.00000	   0.06443	   1.66585	   0.19293	   1.67699	  -6.60615
4239269.97196	 270.00000	   0.05102	   1.68924	   0.22287	   1.70388	  -7.51579
4239297.21400	 270.00000	   0.04042	   1.71522	   0.25158	   1.73357	  -8.34433
4239331.70904	 270.00000	   0.03192	   1.75514	   0.27956	   1.77726	  -9.05001
4239375.25610	 270.00000	   0.02528	   1.80550	   0.31818	   1.83333	  -9.99445
4239430.32117	 270.00000	   0.01999	   1.85833	   0.37016	   1.89484	 -11.26516
4253879.15217	 271.00000	20004.45300	   0.79348	  -0.00252	   0.79349	   0.18215
4253879.29517	 271.00000	15829.12600	   0.80394	   0.01117	   0.80402	  -0.79601
4253879.43717	 271.00000	12516.70300	   0.81341	   0.02081	   0.81368	  -1.46570
4253879.57917	 271.00000	9909.44240	   0.82278	   0.03019	   0.82333	  -2.10138
4253879.74318	 271.00000	7835.48000	   0.83211	   0.03512	   0.83285	  -2.41668
4253879.94418	 271.00000	6217.24610	   0.84205	   0.03848	   0.84293	  -2.61622
4253880.18218	 271.00000	4905.29100	   0.84944	   0.04244	   0.85050	  -2.86051
4253880.42018	 271.00000	3881.27370	   0.85870	   0.04664	   0.85996	  -3.10886
4253880.65918	 271.00000	3070.98270	   0.86721	   0.04854	   0.86857	  -3.20353
4253880.89718	 271.00000	2430.77780	   0.87474	   0.04996	   0.87617	  -3.26851
4253881.13518	 271.00000	1923.15370	   0.88297	   0.05179	   0.88449	  -3.35652
4253881.37318	 271.00000	1522.43580	   0.89083	   0.05429	   0.89248	  -3.48775
4253881.61118	 271.00000	1203.84460	   0.90093	   0.05643	   0.90270	  -3.58395
4253881.85018	 271.00000	 952.86591	   0.90667	   0.05770	   0.90850	  -3.64162
4253882.08818	 271.00000	 754.27557	   0.91580	   0.06189	   0.91789	  -3.86606
4253882.32518	 271.00000	 596.71857	   0.92542	   0.06339	   0.92759	  -3.91863
4253882.56318	 271.00000	 471.96338	   0.93381	   0.06738	   0.93623	  -4.12736
4253882.80218	 271.00000	 373.20856	   0.94372	   0.06990	   0.94631	  -4.23608
4253883.04018	 271.00000	 295.47278	   0.95242	   0.07334	   0.95524	  -4.40328
4253883.27918	 271.00000	 233.87738	   0.96321	   0.07743	   0.96632	  -4.59617
4253883.51718	 271.00000	 185.05922	   0.97356	   0.08205	   0.97701	  -4.81755
4253883.75318	 271.00000	 146.35823	   0.98622	   0.08846	   0.99018	  -5.12547
4253883.98918	 271.00000	 115.77804	   0.99812	   0.09220	   1.00237	  -5.27761
4253884.22418	 271.00000	  91.67210	   1.00826	   0.09942	   1.01316	  -5.63169
4253884.46918	 271.00000	  72.51701	   1.02202	   0.10738	   1.02765	  -5.99772
4253884.69818	 271.00000	  57.36816	   1.03501	   0.11751	   1.04165	  -6.47712
4253884.93518	 271.00000	  45.36290	   1.04989	   0.12826	   1.05770	  -6.96517
4253885.16718	 271.00000	  35.93134	   1.06779	   0.14116	   1.07708	  -7.53095
4253885.41818	 271.00000	  28.40909	   1.08726	   0.15767	   1.09863	  -8.25134
4253885.63218	 271.00000	  22.48202	   1.11109	   0.17421	   1.12466	  -8.91092
4253885.89718	 271.00000	  17.79613	   1.14101	   0.19282	   1.15718	  -9.59187
4253886.14918	 271.00000	  14.06813	   1.17396	   0.20973	   1.19255	 -10.12922
4253886.36518	 271.00000	  11.14480	   1.21399	   0.22246	   1.23421	 -10.38424
4253886.63318	 271.00000	   8.81772	   1.25881	   0.23340	   1.28026	 -10.50418
4253886.81118	 271.00000	   6.97545	   1.30599	   0.22988	   1.32606	  -9.98278
4253887.02918	 271.00000	   5.51730	   1.35123	   0.22986	   1.37064	  -9.65412
4253887.29819	 271.00000	   4.36941	   1.39442	   0.21551	   1.41098	  -8.78573
4253887.63319	 271.00000	   3.45686	   1.43381	   0.20167	   1.44792	  -8.00624
4253888.05219	 271.00000	   2.73547	   1.46470	   0.18196	   1.47595	  -7.08150
4253888.57719	 271.00000	   2.16054	   1.49208	   0.16047	   1.50069	  -6.13851
4253889.23619	 271.00000	   1.70952	   1.51313	   0.14243	   1.51982	  -5.37737
4253890.06519	 271.00000	   1.35352	   1.52795	   0.12709	   1.53323	  -4.75458
4253891.10819	 271.00000	   1.07079	   1.53920	   0.11313	   1.54335	  -4.20378
4253892.42219	 271.00000	   0.84734	   1.54907	   0.10272	   1.55248	  -3.79368
4253894.07719	 271.00000	   0.67072	   1.55777	   0.09529	   1.56069	  -3.50039
4253896.16620	 271.00000	   0.53067	   1.56614	   0.09183	   1.56883	  -3.35582
4253898.80320	 271.00000	   0.41976	   1.57175	   0.09093	   1.57438	  -3.31098
4253902.13420	 271.00000	   0.33183	   1.57889	   0.09233	   1.58159	  -3.34673
4253906.34021	 271.00000	   0.26261	   1.58766	   0.09648	   1.59059	  -3.47769
4253911.64822	 271.00000	   0.20791	   1.59804	   0.10550	   1.60152	  -3.77714
4253918.35223	 271.00000	   0.16452	   1.60786	   0.11934	   1.61228	  -4.24487
4253926.82924	 271.00000	   0.13007	   1.61689	   0.13489	   1.62250	  -4.76903
4253937.51925	 271.00000	   0.10309	   1.62886	   0.15069	   1.63582	  -5.28548
4253951.03327	 271.00000	   0.08153	   1.64697	   0.16834	   1.65555	  -5.83608
4253968.13029	 271.00000	   0.06443	   1.66923	   0.19346	   1.68041	  -6.61081
4253989.71732	 271.00000	   0.05102	   1.69244	   0.22289	   1.70706	  -7.50260
4254016.95936	 271.00000	   0.04042	   1.71864	   0.25153	   1.73694	  -8.32642
4254051.45440	 271.00000	   0.03192	   1.75722	   0.28031	   1.77944	  -9.06344
4254095.00146	 271.00000	   0.02528	   1.80747	   0.31817	   1.83526	  -9.98342
4254150.06653	 271.00000	   0.01999	   1.86174	   0.36956	   1.89807	 -11.22742
4268589.25021	 272.00000	20004.45300	   0.79310	  -0.00209	   0.79310	   0.15067
4268589.39321	 272.00000	15829.12600	   0.80474	   0.01163	   0.80483	  -0.82775
4268589.53521	 272.00000	12516.70300	   0.81513	   0.02088	   0.81540	  -1.46765
4268589.67721	 272.00000	9909.44240	   0.82354	   0.02866	   0.82404	  -1.99301
4268589.84121	 272.00000	7835.48000	   0.83299	   0.03539	   0.83374	  -2.43247
4268590.04221	 272.00000	6217.24610	   0.84143	   0.03989	   0.84238	  -2.71399
4268590.28021	 272.00000	4905.29100	   0.85088	   0.04372	   0.85200	  -2.94136
4268590.51821	 272.00000	3881.27370	   0.85895	   0.04573	   0.86017	  -3.04774
4268590.75721	 272.00000	3070.98270	   0.86839	   0.04779	   0.86971	  -3.15013
4268590.99522	 272.00000	2430.77780	   0.87545	   0.05094	   0.87693	  -3.32996
4268591.23322	 272.00000	1923.15370	   0.88360	   0.05259	   0.88517	  -3.40577
4268591.47122	 272.00000	1522.43580	   0.89199	   0.05498	   0.89368	  -3.52725
4268591.70922	 272.00000	1203.84460	   0.89983	   0.05817	   0.90171	  -3.69850
4268591.94822	 272.00000	 952.86591	   0.90842	   0.05928	   0.91035	  -3.73340
4268592.18622	 272.00000	 754.27557	   0.91581	   0.06197	   0.91791	  -3.87123
4268592.42322	 272.00000	 596.71857	   0.92484	   0.06393	   0.92705	  -3.95424
4268592.66122	 272.00000	 471.96338	   0.93480	   0.06791	   0.93727	  -4.15497
4268592.90022	 272.00000	 373.20856	   0.94434	   0.07020	   0.94695	  -4.25138
4268593.13822	 272.00000	 295.47278	   0.95531	   0.07405	   0.95817	  -4.43244
4268593.37722	 272.00000	 233.87738	   0.96529	   0.07840	   0.96847	  -4.64305
4268593.61522	 272.00000	 185.05922	   0.97425	   0.08054	   0.97758	  -4.72555
4268593.85122	 272.00000	 146.35823	   0.98582	   0.08848	   0.98978	  -5.12886
4268594.08722	 272.00000	 115.77804	   0.99757	   0.09169	   1.00177	  -5.25149
4268594.32222	 272.00000	  91.67210	   1.00970	   0.10068	   1.01471	  -5.69410
4268594.56722	 272.00000	  72.51701	   1.02434	   0.10826	   1.03004	  -6.03306
4268594.79622	 272.00000	  57.36816	   1.03698	   0.11784	   1.04366	  -6.48309
4268595.03322	 272.00000	  45.36290	   1.05165	   0.12859	   1.05948	  -6.97100
4268595.26522	 272.00000	  35.93134	   1.06786	   0.14046	   1.07706	  -7.49346
4268595.51522	 272.00000	  28.40909	   1.08850	   0.15710	   1.09978	  -8.21245
4268595.73022	 272.00000	  22.48202	   1.11253	   0.17526	   1.12625	  -8.95231
4268595.99522	 272.00000	  17.79613	   1.13951	   0.19140	   1.15548	  -9.53471
4268596.24722	 272.00000	  14.06813	   1.17593	   0.20910	   1.19437	 -10.08255
4268596.46322	 272.00000	  11.14480	   1.21630	   0.22354	   1.23667	 -10.41397
4268596.73022	 272.00000	   8.81772	   1.26082	   0.23220	   1.28203	 -10.43494
4268596.90922	 272.00000	   6.97545	   1.30376	   0.23400	   1.32460	 -10.17508
4268597.12722	 272.00000	   5.51730	   1.35480	   0.23043	   1.37425	  -9.65271
4268597.39622	 272.00000	   4.36941	   1.39453	   0.21689	   1.41130	  -8.84017
4268597.73122	 272.00000	   3.45686	   1.43496	   0.19992	   1.44882	  -7.93133
4268598.15022	 272.00000	   2.73547	   1.46752	   0.18291	   1.47888	  -7.10461
4268598.67523	 272.00000	   2.16054	   1.49217	   0.16136	   1.50087	  -6.17192
4268599.33423	 272.00000	   1.70952	   1.51360	   0.14212	   1.52026	  -5.36416
4268600.16323	 272.00000	   1.35352	   1.53002	   0.12570	   1.53517	  -4.69678
4268601.20623	 272.00000	   1.07079	   1.54199	   0.11321	   1.54614	  -4.19892
4268602.51923	 272.00000	   0.84734	   1.55105	   0.10330	   1.55449	  -3.81041
4268604.17523	 272.00000	   0.67072	   1.55936	   0.09566	   1.56229	  -3.51049
4268606.26424	 272.00000	   0.53067	   1.56727	   0.09146	   1.56993	  -3.33970
4268608.90124	 272.00000	   0.41976	   1.57388	   0.09059	   1.57649	  -3.29439
4268612.23224	 272.00000	   0.33183	   1.58060	   0.09345	   1.58336	  -3.38359
4268616.43825	 272.00000	   0.26261	   1.58808	   0.09747	   1.59106	  -3.51203
4268621.74626	 272.00000	   0.20791	   1.59758	   0.10447	   1.60099	  -3.74125
4268628.45026	 272.00000	   0.16452	   1.61023	   0.11682	   1.61446	  -4.14935
4268636.92728	 272.00000	   0.13007	   1.62171	   0.13436	   1.62727	  -4.73636
4268647.61729	 272.00000	   0.10309	   1.63279	   0.15414	   1.64005	  -5.39294
4268661.13131	 272.00000	   0.08153	   1.64664	   0.17281	   1.65568	  -5.99106
4268678.22833	 272.00000	   0.06443	   1.66737	   0.19534	   1.67877	  -6.68208
4268699.81536	 272.00000	   0.05102	   1.69500	   0.22084	   1.70933	  -7.42329
4268727.05739	 272.00000	   0.04042	   1.72309	   0.25288	   1.74155	  -8.34910
4268761.55244	 272.00000	   0.03192	   1.75485	   0.28510	   1.77786	  -9.22780
4268805.09950	 272.00000	   0.02528	   1.79982	   0.31576	   1.82731	  -9.95082
4268860.16457	 272.00000	   0.01999	   1.85896	   0.35686	   1.89290	 -10.86659
4283286.62010	 273.00000	20004.45300	   0.79348	  -0.00279	   0.79349	   0.20131
4283286.76310	 273.00000	15829.12600	   0.80474	   0.01040	   0.80481	  -0.74073
4283286.90510	 273.00000	12516.70300	   0.81354	   0.02159	   0.81383	  -1.52005
4283287.04710	 273.00000	9909.44240	   0.82367	   0.02840	   0.82416	  -1.97493
4283287.21110	 273.00000	7835.48000	   0.83316	   0.03495	   0.83389	  -2.40182
4283287.41210	 273.00000	6217.24610	   0.84259	   0.03904	   0.84349	  -2.65314
4283287.65010	 273.00000	4905.29100	   0.85035	   0.04363	   0.85147	  -2.93683
4283287.88810	 273.00000	3881.27370	   0.85805	   0.04544	   0.85925	  -3.03136
4283288.12710	 273.00000	3070.98270	   0.86801	   0.04861	   0.86937	  -3.20561
4283288.36510	 273.00000	2430.77780	   0.87629	   0.05064	   0.87775	  -3.30720
4283288.60310	 273.00000	1923.15370	   0.88365	   0.05280	   0.88522	  -3.41929
4283288.84110	 273.00000	1522.43580	   0.89124	   0.05563	   0.89298	  -3.57168
4283289.07910	 273.00000	1203.84460	   0.89987	   0.05747	   0.90171	  -3.65407
4283289.31810	 273.00000	 952.86591	   0.90862	   0.05846	   0.91050	  -3.68113
4283289.55610	 273.00000	 754.27557	   0.91718	   0.06110	   0.91921	  -3.81139
4283289.79310	 273.00000	 596.71857	   0.92563	   0.06405	   0.92784	  -3.95837
4283290.03110	 273.00000	 471.96338	   0.93552	   0.06650	   0.93788	  -4.06577
4283290.27010	 273.00000	 373.20856	   0.94554	   0.07069	   0.94818	  -4.27557
4283290.50810	 273.00000	 295.47278	   0.95423	   0.07414	   0.95711	  -4.44259
4283290.74710	 273.00000	 233.87738	   0.96485	   0.07694	   0.96791	  -4.55926
4283290.98510	 273.00000	 185.05922	   0.97464	   0.08298	   0.97817	  -4.86661
4283291.22110	 273.00000	 146.35823	   0.98493	   0.08838	   0.98888	  -5.12744
4283291.45810	 273.00000	 115.77804	   0.99779	   0.09199	   1.00202	  -5.26766
4283291.69210	 273.00000	  91.67210	   1.00769	   0.10089	   1.01273	  -5.71738
4283291.93710	 273.00000	  72.51701	   1.02292	   0.10830	   1.02863	  -6.04364
4283292.16610	 273.00000	  57.36816	   1.03482	   0.11795	   1.04152	  -6.50254
4283292.40310	 273.00000	  45.36290	   1.05171	   0.12871	   1.05955	  -6.97710
4283292.63510	 273.00000	  35.93134	   1.06755	   0.14125	   1.07686	  -7.53725
4283292.88610	 273.00000	  28.40909	   1.08699	   0.15654	   1.09821	  -8.19497
4283293.10010	 273.00000	  22.48202	   1.11262	   0.17375	   1.12610	  -8.87572
4283293.36510	 273.00000	  17.79613	   1.14041	   0.19276	   1.15659	  -9.59365
4283293.61710	 273.00000	  14.06813	   1.17436	   0.20827	   1.19268	 -10.05682
4283293.83310	 273.00000	  11.14480	   1.21328	   0.22346	   1.23369	 -10.43588
4283294.10111	 273.00000	   8.81772	   1.25922	   0.23206	   1.28043	 -10.44197
4283294.27911	 273.00000	   6.97545	   1.30410	   0.23090	   1.32438	 -10.04074
4283294.49711	 273.00000	   5.51730	   1.35207	   0.22950	   1.37141	  -9.63365
4283294.76611	 273.00000	   4.36941	   1.39361	   0.21535	   1.41015	  -8.78428
4283295.10111	 273.00000	   3.45686	   1.43342	   0.20164	   1.44753	  -8.00724
4283295.52011	 273.00000	   2.73547	   1.46477	   0.18108	   1.47591	  -7.04719
4283296.04511	 273.00000	   2.16054	   1.49074	   0.16030	   1.49933	  -6.13730
4283296.70411	 273.00000	   1.70952	   1.51253	   0.14188	   1.51917	  -5.35892
4283297.53311	 273.00000	   1.35352	   1.52848	   0.12568	   1.53364	  -4.70074
4283298.57611	 273.00000	   1.07079	   1.53959	   0.11369	   1.54378	  -4.22347
4283299.89011	 273.00000	   0.84734	   1.54880	   0.10264	   1.55219	  -3.79157
4283301.54511	 273.00000	   0.67072	   1.55712	   0.09528	   1.56003	  -3.50141
4283303.63412	 273.00000	   0.53067	   1.56528	   0.09149	   1.56795	  -3.34510
4283306.27112	 273.00000	   0.41976	   1.57193	   0.09118	   1.57457	  -3.31971
4283309.60213	 273.00000	   0.33183	   1.57883	   0.09251	   1.58154	  -3.35332
4283313.80813	 273.00000	   0.26261	   1.58745	   0.09651	   1.59038	  -3.47903
4283319.11614	 273.00000	   0.20791	   1.59760	   0.10487	   1.60104	  -3.75555
4283325.82015	 273.00000	   0.16452	   1.60865	   0.11898	   1.61305	  -4.22991
4283334.29716	 273.00000	   0.13007	   1.61823	   0.13572	   1.62391	  -4.79416
4283344.98717	 273.00000	   0.10309	   1.62878	   0.15175	   1.63584	  -5.32259
4283358.50119	 273.00000	   0.08153	   1.64578	   0.16930	   1.65446	  -5.87339
4283375.59821	 273.00000	   0.06443	   1.66820	   0.19292	   1.67932	  -6.59671
4283397.18524	 273.00000	   0.05102	   1.69299	   0.22224	   1.70752	  -7.47833
4283424.42728	 273.00000	   0.04042	   1.71870	   0.25248	   1.73714	  -8.35701
4283458.92232	 273.00000	   0.03192	   1.75533	   0.28083	   1.77765	  -9.08971
4283502.46938	 273.00000	   0.02528	   1.80604	   0.31599	   1.83347	  -9.92413
4283557.53445	 273.00000	   0.01999	   1.86202	   0.36560	   1.89757	 -11.10835
4297988.47703	 274.00000	20004.45300	   0.79285	  -0.00045	   0.79285	   0.03268
4297988.62003	 274.00000	15829.12600	   0.80335	   0.01252	   0.80345	  -0.89262
4297988.76203	 274.00000	12516.70300	   0.81517	   0.02395	   0.81552	  -1.68320
4297988.90403	 274.00000	9909.44240	   0.82356	   0.03008	   0.82411	  -2.09175
4297989.06803	 274.00000	7835.48000	   0.83387	   0.03520	   0.83461	  -2.41719
4297989.26903	 274.00000	6217.24610	   0.84310	   0.04020	   0.84406	  -2.73018
4297989.50703	 274.00000	4905.29100	   0.85028	   0.04314	   0.85137	  -2.90481
4297989.74603	 274.00000	3881.27370	   0.85831	   0.04670	   0.85958	  -3.11404
4297989.98404	 274.00000	3070.98270	   0.86684	   0.04866	   0.86820	  -3.21270
4297990.22204	 274.00000	2430.77780	   0.87503	   0.04887	   0.87640	  -3.19683
4297990.46004	 274.00000	1923.15370	   0.88257	   0.05279	   0.88415	  -3.42320
4297990.69804	 274.00000	1522.43580	   0.89252	   0.05493	   0.89420	  -3.52203
4297990.93604	 274.00000	1203.84460	   0.89993	   0.05800	   0.90179	  -3.68741
4297991.17504	 274.00000	 952.86591	   0.90689	   0.05940	   0.90883	  -3.74723
4297991.41304	 274.00000	 754.27557	   0.91552	   0.05969	   0.91747	  -3.72999
4297991.65004	 274.00000	 596.71857	   0.92503	   0.06484	   0.92730	  -4.00979
4297991.88804	 274.00000	 471.96338	   0.93412	   0.06868	   0.93664	  -4.20489
4297992.12704	 274.00000	 373.20856	   0.94423	   0.07075	   0.94688	  -4.28509
4297992.36404	 274.00000	 295.47278	   0.95248	   0.07312	   0.95528	  -4.38958
4297992.60404	 274.00000	 233.87738	   0.96394	   0.07690	   0.96701	  -4.56091
4297992.84204	 274.00000	 185.05922	   0.97446	   0.08270	   0.97797	  -4.85084
4297993.07804	 274.00000	 146.35823	   0.98605	   0.08632	   0.98982	  -5.00305
4297993.31404	 274.00000	 115.77804	   0.99614	   0.09400	   1.00057	  -5.39092
4297993.54904	 274.00000	  91.67210	   1.00892	   0.09980	   1.01384	  -5.64910
4297993.79404	 274.00000	  72.51701	   1.02169	   0.10714	   1.02729	  -5.98619
4297994.02304	 274.00000	  57.36816	   1.03652	   0.11846	   1.04327	  -6.51969
4297994.26004	 274.00000	  45.36290	   1.05114	   0.12878	   1.05900	  -6.98490
4297994.49204	 274.00000	  35.93134	   1.06775	   0.14184	   1.07713	  -7.56674
4297994.74204	 274.00000	  28.40909	   1.08789	   0.15659	   1.09911	  -8.19066
4297994.95704	 274.00000	  22.48202	   1.11114	   0.17361	   1.12462	  -8.88022
4297995.22204	 274.00000	  17.79613	   1.13902	   0.19125	   1.15497	  -9.53128
4297995.47404	 274.00000	  14.06813	   1.17466	   0.20811	   1.19295	 -10.04647
4297995.69004	 274.00000	  11.14480	   1.21372	   0.22132	   1.23374	 -10.33439
4297995.95704	 274.00000	   8.81772	   1.25651	   0.23144	   1.27765	 -10.43643
4297996.13604	 274.00000	   6.97545	   1.30871	   0.23357	   1.32939	 -10.11916
4297996.35404	 274.00000	   5.51730	   1.34907	   0.22537	   1.36777	  -9.48413
4297996.62304	 274.00000	   4.36941	   1.39548	   0.21741	   1.41232	  -8.85544
4297996.95804	 274.00000	   3.45686	   1.43151	   0.19996	   1.44541	  -7.95175
4297997.37704	 274.00000	   2.73547	   1.46603	   0.18044	   1.47709	  -7.01689
4297997.90205	 274.00000	   2.16054	   1.49191	   0.16122	   1.50059	  -6.16767
4297998.56105	 274.00000	   1.70952	   1.51231	   0.14383	   1.51913	  -5.43282
4297999.39005	 274.00000	   1.35352	   1.52744	   0.12625	   1.53265	  -4.72504
4298000.43305	 274.00000	   1.07079	   1.53966	   0.11251	   1.54377	  -4.17927
4298001.74605	 274.00000	   0.84734	   1.55063	   0.10261	   1.55402	  -3.78601
4298003.40205	 274.00000	   0.67072	   1.55821	   0.09589	   1.56115	  -3.52161
4298005.49106	 274.00000	   0.53067	   1.56479	   0.09169	   1.56748	  -3.35357
4298008.12806	 274.00000	   0.41976	   1.57227	   0.09001	   1.57485	  -3.27646
4298011.45906	 274.00000	   0.33183	   1.58135	   0.09206	   1.58402	  -3.33185
4298015.66507	 274.00000	   0.26261	   1.58946	   0.09926	   1.59256	  -3.57341
4298020.97308	 274.00000	   0.20791	   1.59650	   0.10830	   1.60017	  -3.88066
4298027.67708	 274.00000	   0.16452	   1.60439	   0.11921	   1.60882	  -4.24924
4298036.15410	 274.00000	   0.13007	   1.61651	   0.13087	   1.62180	  -4.62863
4298046.84411	 274.00000	   0.10309	   1.63220	   0.14776	   1.63888	  -5.17287
4298060.35813	 274.00000	   0.08153	   1.64873	   0.17118	   1.65759	  -5.92757
4298077.45515	 274.00000	   0.06443	   1.66817	   0.19665	   1.67972	  -6.72323
4298099.04218	 274.00000	   0.05102	   1.69135	   0.21936	   1.70552	  -7.38956
4298126.28421	 274.00000	   0.04042	   1.72705	   0.24765	   1.74471	  -8.16027
4298160.77926	 274.00000	   0.03192	   1.77028	   0.28894	   1.79370	  -9.26996
4298204.32632	 274.00000	   0.02528	   1.80784	   0.33668	   1.83892	 -10.54964
4298259.39139	 274.00000	   0.01999	   1.84360	   0.38090	   1.88254	 -11.67329
4312694.42742	 275.00000	20004.45300	   0.79236	  -0.00049	   0.79236	   0.03539
4312694.57042	 275.00000	15829.12600	   0.80400	   0.01354	   0.80411	  -0.96513
4312694.71242	 275.00000	12516.70300	   0.81402	   0.02356	   0.81436	  -1.65786
4312694.85442	 275.00000	9909.44240	   0.82425	   0.03051	   0.82482	  -2.11990
4312695.01842	 275.00000	7835.48000	   0.83200	   0.03591	   0.83278	  -2.47128
4312695.21942	 275.00000	6217.24610	   0.84156	   0.03943	   0.84249	  -2.68253
4312695.45742	 275.00000	4905.29100	   0.84913	   0.04469	   0.85031	  -3.01282
4312695.69642	 275.00000	3881.27370	   0.85712	   0.04612	   0.85836	  -3.07968
4312695.93442	 275.00000	3070.98270	   0.86566	   0.04967	   0.86708	  -3.28363
4312696.17242	 275.00000	2430.77780	   0.87460	   0.05052	   0.87605	  -3.30566
4312696.41042	 275.00000	1923.15370	   0.88203	   0.05352	   0.88365	  -3.47213
4312696.64842	 275.00000	1522.43580	   0.88915	   0.05456	   0.89083	  -3.51161
4312696.88642	 275.00000	1203.84460	   0.89754	   0.05726	   0.89937	  -3.65053
4312697.12542	 275.00000	 952.86591	   0.90678	   0.05834	   0.90865	  -3.68103
4312697.36342	 275.00000	 754.27557	   0.91509	   0.06100	   0.91712	  -3.81353
4312697.60042	 275.00000	 596.71857	   0.92417	   0.06495	   0.92645	  -4.02012
4312697.83842	 275.00000	 471.96338	   0.93325	   0.06772	   0.93570	  -4.15025
4312698.07742	 275.00000	 373.20856	   0.94224	   0.07037	   0.94486	  -4.27090
4312698.31542	 275.00000	 295.47278	   0.95263	   0.07292	   0.95541	  -4.37704
4312698.55442	 275.00000	 233.87738	   0.96370	   0.07715	   0.96679	  -4.57702
4312698.79242	 275.00000	 185.05922	   0.97431	   0.08220	   0.97777	  -4.82256
4312699.02842	 275.00000	 146.35823	   0.98354	   0.08670	   0.98735	  -5.03764
4312699.26442	 275.00000	 115.77804	   0.99514	   0.09277	   0.99945	  -5.32601
4312699.49942	 275.00000	  91.67210	   1.00894	   0.09880	   1.01376	  -5.59265
4312699.74442	 275.00000	  72.51701	   1.02027	   0.10795	   1.02597	  -6.03963
4312699.97343	 275.00000	  57.36816	   1.03316	   0.11767	   1.03984	  -6.49763
4312700.21043	 275.00000	  45.36290	   1.04822	   0.12896	   1.05612	  -7.01344
4312700.44243	 275.00000	  35.93134	   1.06605	   0.14187	   1.07545	  -7.58016
4312700.69343	 275.00000	  28.40909	   1.08572	   0.15781	   1.09712	  -8.26997
4312700.90743	 275.00000	  22.48202	   1.11112	   0.17384	   1.12464	  -8.89230
4312701.17243	 275.00000	  17.79613	   1.13923	   0.19113	   1.15515	  -9.52373
4312701.42443	 275.00000	  14.06813	   1.17420	   0.20900	   1.19265	 -10.09240
4312701.64043	 275.00000	  11.14480	   1.21350	   0.22312	   1.23384	 -10.41829
4312701.90743	 275.00000	   8.81772	   1.25761	   0.23140	   1.27872	 -10.42566
4312702.08643	 275.00000	   6.97545	   1.30340	   0.23425	   1.32429	 -10.18865
4312702.30443	 275.00000	   5.51730	   1.35176	   0.22917	   1.37105	  -9.62197
4312702.57343	 275.00000	   4.36941	   1.39094	   0.21758	   1.40785	  -8.89061
4312702.90843	 275.00000	   3.45686	   1.43250	   0.19929	   1.44630	  -7.92019
4312703.32743	 275.00000	   2.73547	   1.46529	   0.18219	   1.47657	  -7.08752
4312703.85243	 275.00000	   2.16054	   1.48964	   0.16162	   1.49838	  -6.19231
4312704.51143	 275.00000	   1.70952	   1.51012	   0.14230	   1.51681	  -5.38324
4312705.34043	 275.00000	   1.35352	   1.52653	   0.12542	   1.53167	  -4.69672
4312706.38343	 275.00000	   1.07079	   1.53779	   0.11282	   1.54192	  -4.19615
4312707.69644	 275.00000	   0.84734	   1.54805	   0.10206	   1.55141	  -3.77209
4312709.35244	 275.00000	   0.67072	   1.55619	   0.09536	   1.55911	  -3.50639
4312711.44144	 275.00000	   0.53067	   1.56440	   0.09102	   1.56705	  -3.32981
4312714.07844	 275.00000	   0.41976	   1.57198	   0.09096	   1.57460	  -3.31156
4312717.40945	 275.00000	   0.33183	   1.57880	   0.09470	   1.58164	  -3.43273
4312721.61545	 275.00000	   0.26261	   1.58531	   0.09943	   1.58842	  -3.58903
4312726.92346	 275.00000	   0.20791	   1.59348	   0.10599	   1.59700	  -3.80543
4312733.62747	 275.00000	   0.16452	   1.60462	   0.11655	   1.60885	  -4.15421
4312742.10448	 275.00000	   0.13007	   1.61664	   0.13209	   1.62203	  -4.67096
4312752.79449	 275.00000	   0.10309	   1.62849	   0.15011	   1.63539	  -5.26644
4312766.30851	 275.00000	   0.08153	   1.64454	   0.16859	   1.65316	  -5.85310
4312783.40553	 275.00000	   0.06443	   1.66809	   0.19229	   1.67914	  -6.57572
4312804.99256	 275.00000	   0.05102	   1.70000	   0.22195	   1.71443	  -7.43841
4312832.23460	 275.00000	   0.04042	   1.72937	   0.26100	   1.74895	  -8.58239
4312866.72964	 275.00000	   0.03192	   1.75619	   0.29947	   1.78154	  -9.67728
4312910.27670	 275.00000	   0.02528	   1.78914	   0.33088	   1.81948	 -10.47788
4312965.34177	 275.00000	   0.01999	   1.83606	   0.36260	   1.87152	 -11.17147
4327385.70142	 276.00000	20004.45300	   0.79260	   0.00033	   0.79260	  -0.02393
4327385.84442	 276.00000	15829.12600	   0.80116	   0.01372	   0.80128	  -0.98142
4327385.98642	 276.00000	12516.70300	   0.81218	   0.02380	   0.81253	  -1.67838
4327386.12842	 276.00000	9909.44240	   0.82129	   0.03018	   0.82184	  -2.10431
4327386.29242	 276.00000	7835.48000	   0.83063	   0.03715	   0.83146	  -2.56081
4327386.49342	 276.00000	6217.24610	   0.83996	   0.03923	   0.84088	  -2.67435
4327386.73142	 276.00000	4905.29100	   0.84876	   0.04339	   0.84986	  -2.92672
4327386.96942	 276.00000	3881.27370	   0.85672	   0.04722	   0.85802	  -3.15479
4327387.20842	 276.00000	3070.98270	   0.86561	   0.04955	   0.86702	  -3.27604
4327387.44642	 276.00000	2430.77780	   0.87203	   0.04980	   0.87345	  -3.26829
4327387.68442	 276.00000	1923.15370	   0.88146	   0.05293	   0.88305	  -3.43648
4327387.92242	 276.00000	1522.43580	   0.88908	   0.05441	   0.89074	  -3.50186
4327388.16042	 276.00000	1203.84460	   0.89749	   0.05669	   0.89928	  -3.61455
4327388.39942	 276.00000	 952.86591	   0.90704	   0.05919	   0.90897	  -3.73334
4327388.63742	 276.00000	 754.27557	   0.91497	   0.06062	   0.91698	  -3.79054
