Repository: kbm2110/Battery_Diagnostics_Thesis

# Battery_Diagnostics_Thesis
 Data-driven battery diagnostics using EIS

**Author:** Bala Manikanta Yaswanth Kanagarla
**Institution:** Technische Hochschule Ingolstadt (THI)
**Supervisor:** Prof. Dr. H.-G. Schweiger

## Overview

This project implements a machine learning framework for 
non-invasive State of Health (SoH) estimation of lithium-ion 
batteries using Electrochemical Impedance Spectroscopy (EIS).

Eight physically interpretable features are extracted from 
impedance spectra and used to train six ML models under a 
strict cell-level train-test split. The stacking ensemble 
achieves R² = 0.9122 and RMSE = 0.0234 on completely unseen 
cells.

---

File: data/raw/EIS_state_V_IX/EIS_state_IX_45C01.txt (part 35 of 36)
time/s	           cycle number	freq/Hz	           Re(Z)/Ohm	  -Im(Z)/Ohm	   |Z|/Ohm	   Phase(Z)/deg
4444617.21651	 284.00000	   6.97545	   1.29689	   0.23887	   1.31870	 -10.43636
4444617.43452	 284.00000	   5.51730	   1.34266	   0.22931	   1.36210	  -9.69211
4444617.70352	 284.00000	   4.36941	   1.38727	   0.22380	   1.40521	  -9.16441
4444618.03852	 284.00000	   3.45686	   1.42748	   0.20476	   1.44209	  -8.16295
4444618.45752	 284.00000	   2.73547	   1.46216	   0.18478	   1.47379	  -7.20250
4444618.98252	 284.00000	   2.16054	   1.48982	   0.16653	   1.49909	  -6.37800
4444619.64152	 284.00000	   1.70952	   1.50992	   0.14702	   1.51706	  -5.56120
4444620.47052	 284.00000	   1.35352	   1.52611	   0.12994	   1.53164	  -4.86682
4444621.51352	 284.00000	   1.07079	   1.53901	   0.11519	   1.54331	  -4.28046
4444622.82752	 284.00000	   0.84734	   1.54973	   0.10480	   1.55327	  -3.86875
4444624.48252	 284.00000	   0.67072	   1.55843	   0.09773	   1.56149	  -3.58843
4444626.57153	 284.00000	   0.53067	   1.56542	   0.09309	   1.56819	  -3.40321
4444629.20853	 284.00000	   0.41976	   1.57402	   0.09158	   1.57669	  -3.32996
4444632.53953	 284.00000	   0.33183	   1.58261	   0.09417	   1.58541	  -3.40540
4444636.74554	 284.00000	   0.26261	   1.58928	   0.10150	   1.59251	  -3.65438
4444642.05355	 284.00000	   0.20791	   1.59623	   0.10942	   1.59997	  -3.92148
4444648.75756	 284.00000	   0.16452	   1.60524	   0.11869	   1.60962	  -4.22867
4444657.23457	 284.00000	   0.13007	   1.61819	   0.13123	   1.62350	  -4.63654
4444667.92458	 284.00000	   0.10309	   1.63263	   0.15032	   1.63953	  -5.26068
4444681.43860	 284.00000	   0.08153	   1.64818	   0.17269	   1.65720	  -5.98152
4444698.53562	 284.00000	   0.06443	   1.66825	   0.19688	   1.67983	  -6.73083
4444720.12265	 284.00000	   0.05102	   1.69575	   0.21909	   1.70985	  -7.36190
4444747.36469	 284.00000	   0.04042	   1.73372	   0.25289	   1.75207	  -8.29888
4444781.85973	 284.00000	   0.03192	   1.77089	   0.29756	   1.79572	  -9.53833
4444825.40679	 284.00000	   0.02528	   1.80353	   0.34361	   1.83597	 -10.78667
4444880.47186	 284.00000	   0.01999	   1.83863	   0.37958	   1.87740	 -11.66476
4459229.47623	 285.00000	20004.45300	   0.78368	   0.00108	   0.78368	  -0.07900
4459229.61923	 285.00000	15829.12600	   0.79433	   0.01141	   0.79441	  -0.82327
4459229.76123	 285.00000	12516.70300	   0.80342	   0.02386	   0.80377	  -1.70086
4459229.90323	 285.00000	9909.44240	   0.81391	   0.03044	   0.81448	  -2.14164
4459230.06723	 285.00000	7835.48000	   0.82285	   0.03776	   0.82371	  -2.62764
4459230.26823	 285.00000	6217.24610	   0.83145	   0.03995	   0.83241	  -2.75083
4459230.50624	 285.00000	4905.29100	   0.84071	   0.04574	   0.84195	  -3.11439
4459230.74524	 285.00000	3881.27370	   0.84964	   0.04432	   0.85079	  -2.98606
4459230.98324	 285.00000	3070.98270	   0.85703	   0.04970	   0.85847	  -3.31905
4459231.22124	 285.00000	2430.77780	   0.86509	   0.05073	   0.86657	  -3.35584
4459231.45924	 285.00000	1923.15370	   0.87329	   0.05341	   0.87492	  -3.49952
4459231.69724	 285.00000	1522.43580	   0.88238	   0.05475	   0.88408	  -3.55085
4459231.93524	 285.00000	1203.84460	   0.89064	   0.05656	   0.89243	  -3.63344
4459232.17424	 285.00000	 952.86591	   0.89939	   0.05754	   0.90123	  -3.66061
4459232.41224	 285.00000	 754.27557	   0.90700	   0.06138	   0.90908	  -3.87175
4459232.64924	 285.00000	 596.71857	   0.91682	   0.06517	   0.91913	  -4.06567
4459232.88724	 285.00000	 471.96338	   0.92662	   0.06706	   0.92904	  -4.13949
4459233.12624	 285.00000	 373.20856	   0.93462	   0.07095	   0.93731	  -4.34091
4459233.36424	 285.00000	 295.47278	   0.94633	   0.07290	   0.94914	  -4.40475
4459233.60324	 285.00000	 233.87738	   0.95549	   0.07797	   0.95866	  -4.66492
4459233.84124	 285.00000	 185.05922	   0.96576	   0.08290	   0.96931	  -4.90627
4459234.07724	 285.00000	 146.35823	   0.97654	   0.08677	   0.98039	  -5.07773
4459234.31424	 285.00000	 115.77804	   0.98824	   0.09404	   0.99270	  -5.43559
4459234.54824	 285.00000	  91.67210	   0.99996	   0.10156	   1.00511	  -5.79909
4459234.79324	 285.00000	  72.51701	   1.01254	   0.10819	   1.01831	  -6.09895
4459235.02224	 285.00000	  57.36816	   1.02583	   0.11797	   1.03259	  -6.56005
4459235.25924	 285.00000	  45.36290	   1.04113	   0.12990	   1.04920	  -7.11167
4459235.49124	 285.00000	  35.93134	   1.05964	   0.14267	   1.06920	  -7.66820
4459235.74224	 285.00000	  28.40909	   1.07857	   0.15761	   1.09002	  -8.31368
4459235.95624	 285.00000	  22.48202	   1.10102	   0.17403	   1.11469	  -8.98178
4459236.22124	 285.00000	  17.79613	   1.13042	   0.19148	   1.14652	  -9.61400
4459236.47324	 285.00000	  14.06813	   1.16354	   0.21168	   1.18264	 -10.31079
4459236.68924	 285.00000	  11.14480	   1.20197	   0.22534	   1.22291	 -10.61824
4459236.95724	 285.00000	   8.81772	   1.24765	   0.23553	   1.26969	 -10.69041
4459237.13524	 285.00000	   6.97545	   1.29570	   0.23410	   1.31668	 -10.24134
4459237.35324	 285.00000	   5.51730	   1.33965	   0.23458	   1.36003	  -9.93217
4459237.62224	 285.00000	   4.36941	   1.38773	   0.21859	   1.40484	  -8.95125
4459237.95724	 285.00000	   3.45686	   1.42781	   0.20699	   1.44274	  -8.24884
4459238.37625	 285.00000	   2.73547	   1.46026	   0.18724	   1.47221	  -7.30693
4459238.90125	 285.00000	   2.16054	   1.48939	   0.16617	   1.49863	  -6.36619
4459239.56025	 285.00000	   1.70952	   1.51038	   0.14645	   1.51746	  -5.53806
4459240.38925	 285.00000	   1.35352	   1.52598	   0.13046	   1.53155	  -4.88635
4459241.43225	 285.00000	   1.07079	   1.53833	   0.11577	   1.54268	  -4.30393
4459242.74625	 285.00000	   0.84734	   1.54911	   0.10457	   1.55263	  -3.86162
4459244.40125	 285.00000	   0.67072	   1.55848	   0.09715	   1.56151	  -3.56707
4459246.49026	 285.00000	   0.53067	   1.56665	   0.09411	   1.56947	  -3.43782
4459249.12726	 285.00000	   0.41976	   1.57288	   0.09414	   1.57570	  -3.42534
4459252.45826	 285.00000	   0.33183	   1.57940	   0.09498	   1.58225	  -3.44141
4459256.66427	 285.00000	   0.26261	   1.58761	   0.09816	   1.59064	  -3.53802
4459261.97228	 285.00000	   0.20791	   1.59721	   0.10678	   1.60078	  -3.82482
4459268.67629	 285.00000	   0.16452	   1.60647	   0.11895	   1.61086	  -4.23459
4459277.15330	 285.00000	   0.13007	   1.61681	   0.13275	   1.62225	  -4.69371
4459287.84331	 285.00000	   0.10309	   1.63126	   0.14853	   1.63801	  -5.20241
4459301.35733	 285.00000	   0.08153	   1.65329	   0.16936	   1.66194	  -5.84883
4459318.45435	 285.00000	   0.06443	   1.67753	   0.19862	   1.68925	  -6.75244
4459340.04138	 285.00000	   0.05102	   1.70013	   0.23369	   1.71611	  -7.82660
4459367.28341	 285.00000	   0.04042	   1.72172	   0.26438	   1.74190	  -8.72977
4459401.77846	 285.00000	   0.03192	   1.75260	   0.29236	   1.77682	  -9.47045
4459445.32552	 285.00000	   0.02528	   1.79492	   0.32494	   1.82409	 -10.26127
4459500.39059	 285.00000	   0.01999	   1.84243	   0.36513	   1.87826	 -11.20964
4473853.13301	 286.00000	20004.45300	   0.78413	   0.00052	   0.78413	  -0.03813
4473853.27501	 286.00000	15829.12600	   0.79478	   0.01464	   0.79492	  -1.05520
4473853.41701	 286.00000	12516.70300	   0.80549	   0.02429	   0.80585	  -1.72725
4473853.55901	 286.00000	9909.44240	   0.81328	   0.02993	   0.81383	  -2.10745
4473853.72301	 286.00000	7835.48000	   0.82470	   0.03570	   0.82547	  -2.47884
4473853.92401	 286.00000	6217.24610	   0.83252	   0.04090	   0.83352	  -2.81273
4473854.16201	 286.00000	4905.29100	   0.84150	   0.04453	   0.84268	  -3.02890
4473854.40101	 286.00000	3881.27370	   0.84916	   0.04584	   0.85039	  -3.09003
4473854.63901	 286.00000	3070.98270	   0.85806	   0.04924	   0.85948	  -3.28438
4473854.87701	 286.00000	2430.77780	   0.86615	   0.05065	   0.86763	  -3.34675
4473855.11501	 286.00000	1923.15370	   0.87378	   0.05279	   0.87537	  -3.45724
4473855.35301	 286.00000	1522.43580	   0.88263	   0.05497	   0.88434	  -3.56410
4473855.59101	 286.00000	1203.84460	   0.88989	   0.05827	   0.89179	  -3.74659
4473855.83001	 286.00000	 952.86591	   0.89950	   0.05881	   0.90142	  -3.74082
4473856.06801	 286.00000	 754.27557	   0.90727	   0.06196	   0.90939	  -3.90700
4473856.30501	 286.00000	 596.71857	   0.91701	   0.06469	   0.91929	  -4.03523
4473856.54301	 286.00000	 471.96338	   0.92602	   0.06682	   0.92843	  -4.12706
4473856.78201	 286.00000	 373.20856	   0.93496	   0.07032	   0.93760	  -4.30144
4473857.01901	 286.00000	 295.47278	   0.94624	   0.07373	   0.94911	  -4.45541
4473857.25901	 286.00000	 233.87738	   0.95541	   0.07798	   0.95859	  -4.66633
4473857.49701	 286.00000	 185.05922	   0.96482	   0.08167	   0.96827	  -4.83824
4473857.73301	 286.00000	 146.35823	   0.97689	   0.08765	   0.98081	  -5.12694
4473857.96901	 286.00000	 115.77804	   0.98806	   0.09354	   0.99248	  -5.40792
4473858.20401	 286.00000	  91.67210	   0.99890	   0.10114	   1.00401	  -5.78174
4473858.44901	 286.00000	  72.51701	   1.01096	   0.10869	   1.01678	  -6.13617
4473858.67801	 286.00000	  57.36816	   1.02567	   0.11844	   1.03248	  -6.58726
4473858.91501	 286.00000	  45.36290	   1.04085	   0.12805	   1.04869	  -7.01371
4473859.14702	 286.00000	  35.93134	   1.05826	   0.14196	   1.06774	  -7.64047
4473859.39702	 286.00000	  28.40909	   1.07687	   0.15635	   1.08816	  -8.26094
4473859.61202	 286.00000	  22.48202	   1.10042	   0.17389	   1.11407	  -8.97990
4473859.87702	 286.00000	  17.79613	   1.12944	   0.19319	   1.14584	  -9.70660
4473860.12902	 286.00000	  14.06813	   1.16297	   0.20815	   1.18145	 -10.14747
4473860.34502	 286.00000	  11.14480	   1.20182	   0.22311	   1.22235	 -10.51709
4473860.61202	 286.00000	   8.81772	   1.24698	   0.23354	   1.26866	 -10.60759
4473860.79102	 286.00000	   6.97545	   1.29940	   0.23636	   1.32072	 -10.30916
4473861.00902	 286.00000	   5.51730	   1.34000	   0.22940	   1.35950	  -9.71453
4473861.27802	 286.00000	   4.36941	   1.38917	   0.22163	   1.40674	  -9.06472
4473861.61302	 286.00000	   3.45686	   1.42563	   0.20511	   1.44031	  -8.18731
4473862.03202	 286.00000	   2.73547	   1.46021	   0.18406	   1.47176	  -7.18421
4473862.55702	 286.00000	   2.16054	   1.48877	   0.16470	   1.49785	  -6.31297
4473863.21602	 286.00000	   1.70952	   1.50937	   0.14667	   1.51648	  -5.55014
4473864.04502	 286.00000	   1.35352	   1.52553	   0.12964	   1.53103	  -4.85737
4473865.08802	 286.00000	   1.07079	   1.53771	   0.11500	   1.54200	  -4.27689
4473866.40102	 286.00000	   0.84734	   1.54853	   0.10478	   1.55207	  -3.87115
4473868.05703	 286.00000	   0.67072	   1.55729	   0.09726	   1.56032	  -3.57361
4473870.14603	 286.00000	   0.53067	   1.56421	   0.09338	   1.56699	  -3.41628
4473872.78303	 286.00000	   0.41976	   1.57122	   0.09146	   1.57388	  -3.33148
4473876.11404	 286.00000	   0.33183	   1.58007	   0.09331	   1.58283	  -3.37970
4473880.32004	 286.00000	   0.26261	   1.58903	   0.09989	   1.59217	  -3.59691
4473885.62805	 286.00000	   0.20791	   1.59654	   0.11002	   1.60033	  -3.94207
4473892.33206	 286.00000	   0.16452	   1.60436	   0.12114	   1.60893	  -4.31812
4473900.80907	 286.00000	   0.13007	   1.61501	   0.13324	   1.62050	  -4.71633
4473911.49908	 286.00000	   0.10309	   1.63096	   0.14912	   1.63776	  -5.22414
4473925.01310	 286.00000	   0.08153	   1.64851	   0.17189	   1.65745	  -5.95263
4473942.11012	 286.00000	   0.06443	   1.66858	   0.19784	   1.68027	  -6.76188
4473963.69715	 286.00000	   0.05102	   1.69079	   0.22175	   1.70527	  -7.47184
4473990.93919	 286.00000	   0.04042	   1.72645	   0.24894	   1.74431	  -8.20489
4474025.43423	 286.00000	   0.03192	   1.77079	   0.28838	   1.79412	  -9.24979
4474068.98129	 286.00000	   0.02528	   1.81262	   0.33826	   1.84391	 -10.57056
4474124.04636	 286.00000	   0.01999	   1.84907	   0.38674	   1.88909	 -11.81346
4488466.22125	 287.00000	20004.45300	   0.78412	   0.00052	   0.78412	  -0.03822
4488466.36425	 287.00000	15829.12600	   0.79452	   0.01401	   0.79464	  -1.01000
4488466.50625	 287.00000	12516.70300	   0.80400	   0.02413	   0.80436	  -1.71917
4488466.64825	 287.00000	9909.44240	   0.81429	   0.03016	   0.81485	  -2.12120
4488466.81225	 287.00000	7835.48000	   0.82348	   0.03752	   0.82433	  -2.60886
4488467.01325	 287.00000	6217.24610	   0.83220	   0.04061	   0.83319	  -2.79399
4488467.25125	 287.00000	4905.29100	   0.84212	   0.04389	   0.84326	  -2.98350
4488467.49026	 287.00000	3881.27370	   0.84870	   0.04696	   0.85000	  -3.16685
4488467.72726	 287.00000	3070.98270	   0.85794	   0.04856	   0.85932	  -3.23931
4488467.96626	 287.00000	2430.77780	   0.86754	   0.05111	   0.86905	  -3.37156
4488468.20426	 287.00000	1923.15370	   0.87485	   0.05353	   0.87648	  -3.50135
4488468.44226	 287.00000	1522.43580	   0.88159	   0.05445	   0.88327	  -3.53414
4488468.68026	 287.00000	1203.84460	   0.88974	   0.05708	   0.89156	  -3.67082
4488468.91926	 287.00000	 952.86591	   0.90037	   0.05914	   0.90231	  -3.75803
4488469.15726	 287.00000	 754.27557	   0.90761	   0.06261	   0.90977	  -3.94621
4488469.39426	 287.00000	 596.71857	   0.91729	   0.06531	   0.91961	  -4.07274
4488469.63226	 287.00000	 471.96338	   0.92570	   0.06758	   0.92816	  -4.17545
4488469.87126	 287.00000	 373.20856	   0.93579	   0.07076	   0.93846	  -4.32442
4488470.10826	 287.00000	 295.47278	   0.94479	   0.07415	   0.94770	  -4.48775
4488470.34826	 287.00000	 233.87738	   0.95643	   0.07808	   0.95961	  -4.66700
4488470.58626	 287.00000	 185.05922	   0.96661	   0.08164	   0.97005	  -4.82790
4488470.82226	 287.00000	 146.35823	   0.97743	   0.08701	   0.98129	  -5.08714
4488471.05826	 287.00000	 115.77804	   0.98935	   0.09190	   0.99361	  -5.30700
4488471.29326	 287.00000	  91.67210	   1.00000	   0.09987	   1.00497	  -5.70317
4488471.53826	 287.00000	  72.51701	   1.01350	   0.10912	   1.01936	  -6.14507
4488471.76726	 287.00000	  57.36816	   1.02666	   0.11731	   1.03334	  -6.51876
4488472.00426	 287.00000	  45.36290	   1.04184	   0.12930	   1.04983	  -7.07439
4488472.23626	 287.00000	  35.93134	   1.05807	   0.14127	   1.06746	  -7.60498
4488472.48626	 287.00000	  28.40909	   1.07733	   0.15723	   1.08875	  -8.30313
4488472.70126	 287.00000	  22.48202	   1.10158	   0.17596	   1.11555	  -9.07544
4488472.96626	 287.00000	  17.79613	   1.12932	   0.19190	   1.14551	  -9.64392
4488473.21826	 287.00000	  14.06813	   1.16354	   0.21118	   1.18255	 -10.28699
4488473.43426	 287.00000	  11.14480	   1.20317	   0.22638	   1.22428	 -10.65589
4488473.70126	 287.00000	   8.81772	   1.24764	   0.23674	   1.26990	 -10.74407
4488473.88026	 287.00000	   6.97545	   1.29516	   0.23632	   1.31654	 -10.34055
4488474.09826	 287.00000	   5.51730	   1.34388	   0.23513	   1.36430	  -9.92429
4488474.36726	 287.00000	   4.36941	   1.38779	   0.22137	   1.40533	  -9.06293
4488474.70226	 287.00000	   3.45686	   1.42984	   0.20826	   1.44492	  -8.28686
4488475.12127	 287.00000	   2.73547	   1.46243	   0.18806	   1.47448	  -7.32762
4488475.64627	 287.00000	   2.16054	   1.48947	   0.16634	   1.49873	  -6.37238
4488476.30527	 287.00000	   1.70952	   1.51261	   0.14787	   1.51982	  -5.58322
4488477.13427	 287.00000	   1.35352	   1.52896	   0.13148	   1.53460	  -4.91491
4488478.17727	 287.00000	   1.07079	   1.54082	   0.11732	   1.54528	  -4.35436
4488479.49027	 287.00000	   0.84734	   1.55109	   0.10585	   1.55470	  -3.90391
4488481.14627	 287.00000	   0.67072	   1.55957	   0.09835	   1.56267	  -3.60842
4488483.23528	 287.00000	   0.53067	   1.56825	   0.09444	   1.57110	  -3.44612
4488485.87228	 287.00000	   0.41976	   1.57441	   0.09303	   1.57716	  -3.38159
4488489.20328	 287.00000	   0.33183	   1.58181	   0.09386	   1.58459	  -3.39585
4488493.40929	 287.00000	   0.26261	   1.59078	   0.09819	   1.59380	  -3.53212
4488498.71730	 287.00000	   0.20791	   1.60136	   0.10731	   1.60495	  -3.83372
4488505.42131	 287.00000	   0.16452	   1.61115	   0.12153	   1.61573	  -4.31366
4488513.89832	 287.00000	   0.13007	   1.62014	   0.13731	   1.62595	  -4.84432
4488524.58833	 287.00000	   0.10309	   1.63165	   0.15224	   1.63874	  -5.33050
4488538.10235	 287.00000	   0.08153	   1.65019	   0.17085	   1.65901	  -5.91100
4488555.19937	 287.00000	   0.06443	   1.67250	   0.19541	   1.68388	  -6.66396
4488576.78640	 287.00000	   0.05102	   1.69588	   0.22529	   1.71078	  -7.56721
4488604.02843	 287.00000	   0.04042	   1.72268	   0.25307	   1.74117	  -8.35725
4488638.52348	 287.00000	   0.03192	   1.76252	   0.28245	   1.78501	  -9.10440
4488682.07054	 287.00000	   0.02528	   1.81351	   0.32146	   1.84178	 -10.05166
4488737.13561	 287.00000	   0.01999	   1.86694	   0.37455	   1.90414	 -11.34413
4503073.40443	 288.00000	20004.45300	   0.78456	   0.00153	   0.78456	  -0.11165
4503073.54743	 288.00000	15829.12600	   0.79510	   0.01502	   0.79524	  -1.08252
4503073.68943	 288.00000	12516.70300	   0.80687	   0.02321	   0.80721	  -1.64770
4503073.83143	 288.00000	9909.44240	   0.81440	   0.03121	   0.81500	  -2.19436
4503073.99543	 288.00000	7835.48000	   0.82619	   0.03675	   0.82701	  -2.54657
4503074.19643	 288.00000	6217.24610	   0.83475	   0.04095	   0.83575	  -2.80825
4503074.43443	 288.00000	4905.29100	   0.84229	   0.04358	   0.84341	  -2.96164
4503074.67343	 288.00000	3881.27370	   0.85163	   0.04583	   0.85286	  -3.08048
4503074.91143	 288.00000	3070.98270	   0.85927	   0.04847	   0.86064	  -3.22860
4503075.14943	 288.00000	2430.77780	   0.86676	   0.05222	   0.86833	  -3.44765
4503075.38743	 288.00000	1923.15370	   0.87602	   0.05338	   0.87765	  -3.48715
4503075.62543	 288.00000	1522.43580	   0.88303	   0.05539	   0.88476	  -3.58948
4503075.86343	 288.00000	1203.84460	   0.89107	   0.05698	   0.89289	  -3.65879
4503076.10243	 288.00000	 952.86591	   0.89899	   0.06000	   0.90099	  -3.81841
4503076.34043	 288.00000	 754.27557	   0.90910	   0.06060	   0.91112	  -3.81345
4503076.57743	 288.00000	 596.71857	   0.91694	   0.06442	   0.91921	  -4.01901
4503076.81543	 288.00000	 471.96338	   0.92703	   0.06649	   0.92941	  -4.10248
4503077.05443	 288.00000	 373.20856	   0.93552	   0.07004	   0.93814	  -4.28137
4503077.29243	 288.00000	 295.47278	   0.94419	   0.07387	   0.94707	  -4.47352
4503077.53143	 288.00000	 233.87738	   0.95750	   0.07718	   0.96060	  -4.60864
4503077.76943	 288.00000	 185.05922	   0.96373	   0.08118	   0.96714	  -4.81513
4503078.00543	 288.00000	 146.35823	   0.97700	   0.08766	   0.98093	  -5.12720
4503078.24143	 288.00000	 115.77804	   0.98745	   0.09192	   0.99172	  -5.31815
4503078.47643	 288.00000	  91.67210	   1.00082	   0.10019	   1.00582	  -5.71650
4503078.72143	 288.00000	  72.51701	   1.01141	   0.10789	   1.01715	  -6.08885
4503078.95043	 288.00000	  57.36816	   1.02843	   0.11739	   1.03511	  -6.51168
4503079.18744	 288.00000	  45.36290	   1.04284	   0.12884	   1.05077	  -7.04307
4503079.41944	 288.00000	  35.93134	   1.05791	   0.14144	   1.06733	  -7.61508
4503079.67044	 288.00000	  28.40909	   1.07815	   0.15662	   1.08947	  -8.26544
4503079.88444	 288.00000	  22.48202	   1.10221	   0.17491	   1.11601	  -9.01729
4503080.14944	 288.00000	  17.79613	   1.12955	   0.19209	   1.14577	  -9.65132
4503080.40144	 288.00000	  14.06813	   1.16534	   0.21000	   1.18411	 -10.21528
4503080.61744	 288.00000	  11.14480	   1.20582	   0.22604	   1.22682	 -10.61728
4503080.88444	 288.00000	   8.81772	   1.25027	   0.23514	   1.27219	 -10.65125
4503081.06344	 288.00000	   6.97545	   1.29415	   0.23822	   1.31589	 -10.42992
4503081.28144	 288.00000	   5.51730	   1.34683	   0.23452	   1.36710	  -9.87768
4503081.55044	 288.00000	   4.36941	   1.38624	   0.22329	   1.40411	  -9.15035
4503081.88544	 288.00000	   3.45686	   1.42905	   0.20534	   1.44372	  -8.17670
4503082.30444	 288.00000	   2.73547	   1.46490	   0.18806	   1.47692	  -7.31544
4503082.82944	 288.00000	   2.16054	   1.49087	   0.16824	   1.50033	  -6.43848
4503083.48844	 288.00000	   1.70952	   1.51239	   0.14692	   1.51951	  -5.54845
4503084.31744	 288.00000	   1.35352	   1.52944	   0.13036	   1.53498	  -4.87191
4503085.36044	 288.00000	   1.07079	   1.54262	   0.11700	   1.54705	  -4.33743
4503086.67444	 288.00000	   0.84734	   1.55148	   0.10574	   1.55508	  -3.89887
4503088.32945	 288.00000	   0.67072	   1.56097	   0.09817	   1.56405	  -3.59861
4503090.41845	 288.00000	   0.53067	   1.56965	   0.09350	   1.57243	  -3.40891
4503093.05545	 288.00000	   0.41976	   1.57765	   0.09317	   1.58040	  -3.37983
4503096.38646	 288.00000	   0.33183	   1.58442	   0.09628	   1.58734	  -3.47730
4503100.59246	 288.00000	   0.26261	   1.59076	   0.10179	   1.59402	  -3.66118
4503105.90047	 288.00000	   0.20791	   1.59886	   0.10770	   1.60248	  -3.85347
4503112.60448	 288.00000	   0.16452	   1.60998	   0.11765	   1.61427	  -4.17943
4503121.08149	 288.00000	   0.13007	   1.62274	   0.13358	   1.62823	  -4.70573
4503131.77150	 288.00000	   0.10309	   1.63486	   0.15146	   1.64186	  -5.29297
4503145.28552	 288.00000	   0.08153	   1.65123	   0.16998	   1.65996	  -5.87722
4503162.38254	 288.00000	   0.06443	   1.67472	   0.19355	   1.68587	  -6.59251
4503183.96957	 288.00000	   0.05102	   1.70703	   0.22338	   1.72158	  -7.45516
4503211.21161	 288.00000	   0.04042	   1.73804	   0.26363	   1.75792	  -8.62491
4503245.70665	 288.00000	   0.03192	   1.76559	   0.30503	   1.79175	  -9.80173
4503289.25371	 288.00000	   0.02528	   1.79685	   0.33664	   1.82811	 -10.61133
4503344.31878	 288.00000	   0.01999	   1.84215	   0.36834	   1.87861	 -11.30733
4517667.34564	 289.00000	20004.45300	   0.78527	   0.00055	   0.78527	  -0.04037
4517667.48864	 289.00000	15829.12600	   0.79672	   0.01355	   0.79683	  -0.97449
4517667.63064	 289.00000	12516.70300	   0.80683	   0.02280	   0.80715	  -1.61903
4517667.77264	 289.00000	9909.44240	   0.81720	   0.03151	   0.81780	  -2.20841
4517667.93664	 289.00000	7835.48000	   0.82585	   0.03755	   0.82671	  -2.60318
4517668.13764	 289.00000	6217.24610	   0.83346	   0.04094	   0.83447	  -2.81186
4517668.37564	 289.00000	4905.29100	   0.84355	   0.04383	   0.84469	  -2.97421
4517668.61464	 289.00000	3881.27370	   0.85025	   0.04671	   0.85153	  -3.14479
4517668.85264	 289.00000	3070.98270	   0.86070	   0.05001	   0.86215	  -3.32508
4517669.09064	 289.00000	2430.77780	   0.86826	   0.05063	   0.86973	  -3.33747
4517669.32864	 289.00000	1923.15370	   0.87595	   0.05240	   0.87751	  -3.42356
4517669.56664	 289.00000	1522.43580	   0.88481	   0.05417	   0.88646	  -3.50332
4517669.80464	 289.00000	1203.84460	   0.89180	   0.05759	   0.89366	  -3.69501
4517670.04364	 289.00000	 952.86591	   0.90041	   0.05927	   0.90236	  -3.76587
4517670.28164	 289.00000	 754.27557	   0.90928	   0.06145	   0.91135	  -3.86601
4517670.51864	 289.00000	 596.71857	   0.91704	   0.06273	   0.91918	  -3.91321
4517670.75664	 289.00000	 471.96338	   0.92677	   0.06923	   0.92935	  -4.27222
4517670.99565	 289.00000	 373.20856	   0.93693	   0.07041	   0.93958	  -4.29745
4517671.23365	 289.00000	 295.47278	   0.94581	   0.07451	   0.94874	  -4.50421
4517671.47265	 289.00000	 233.87738	   0.95586	   0.07751	   0.95900	  -4.63575
4517671.71065	 289.00000	 185.05922	   0.96621	   0.08191	   0.96968	  -4.84555
4517671.94665	 289.00000	 146.35823	   0.97870	   0.08753	   0.98260	  -5.11089
4517672.18265	 289.00000	 115.77804	   0.99013	   0.09354	   0.99454	  -5.39680
4517672.41765	 289.00000	  91.67210	   1.00102	   0.10118	   1.00612	  -5.77176
4517672.66265	 289.00000	  72.51701	   1.01362	   0.10978	   1.01954	  -6.18125
4517672.89165	 289.00000	  57.36816	   1.02858	   0.11781	   1.03530	  -6.53392
4517673.12865	 289.00000	  45.36290	   1.04295	   0.12717	   1.05067	  -6.95170
4517673.36065	 289.00000	  35.93134	   1.05921	   0.14267	   1.06878	  -7.67126
4517673.61065	 289.00000	  28.40909	   1.08024	   0.15735	   1.09164	  -8.28773
4517673.82565	 289.00000	  22.48202	   1.10227	   0.17501	   1.11608	  -9.02188
4517674.09065	 289.00000	  17.79613	   1.13056	   0.19278	   1.14688	  -9.67704
4517674.34265	 289.00000	  14.06813	   1.16505	   0.21068	   1.18395	 -10.25046
4517674.55865	 289.00000	  11.14480	   1.20601	   0.22304	   1.22646	 -10.47810
4517674.82565	 289.00000	   8.81772	   1.24934	   0.23493	   1.27124	 -10.64975
4517675.00465	 289.00000	   6.97545	   1.29871	   0.24113	   1.32091	 -10.51834
4517675.22265	 289.00000	   5.51730	   1.34394	   0.22938	   1.36337	  -9.68593
4517675.49165	 289.00000	   4.36941	   1.38994	   0.22472	   1.40799	  -9.18400
4517675.82665	 289.00000	   3.45686	   1.42942	   0.20643	   1.44425	  -8.21745
4517676.24565	 289.00000	   2.73547	   1.46629	   0.18761	   1.47824	  -7.29119
4517676.77065	 289.00000	   2.16054	   1.49446	   0.16867	   1.50394	  -6.43941
4517677.42965	 289.00000	   1.70952	   1.51413	   0.14868	   1.52141	  -5.60811
4517678.25865	 289.00000	   1.35352	   1.53123	   0.13048	   1.53678	  -4.87044
4517679.30166	 289.00000	   1.07079	   1.54415	   0.11657	   1.54854	  -4.31706
4517680.61466	 289.00000	   0.84734	   1.55392	   0.10624	   1.55755	  -3.91136
4517682.27066	 289.00000	   0.67072	   1.56312	   0.09889	   1.56624	  -3.61992
4517684.35966	 289.00000	   0.53067	   1.57009	   0.09411	   1.57290	  -3.43027
4517686.99667	 289.00000	   0.41976	   1.57865	   0.09215	   1.58133	  -3.34075
4517690.32767	 289.00000	   0.33183	   1.58738	   0.09505	   1.59023	  -3.42672
4517694.53368	 289.00000	   0.26261	   1.59465	   0.10178	   1.59790	  -3.65202
4517699.84168	 289.00000	   0.20791	   1.60103	   0.11021	   1.60482	  -3.93793
4517706.54569	 289.00000	   0.16452	   1.61000	   0.11935	   1.61442	  -4.23947
4517715.02270	 289.00000	   0.13007	   1.62319	   0.13211	   1.62856	  -4.65291
4517725.71272	 289.00000	   0.10309	   1.63784	   0.15049	   1.64473	  -5.24962
4517739.22573	 289.00000	   0.08153	   1.65352	   0.17317	   1.66256	  -5.97854
4517756.32376	 289.00000	   0.06443	   1.67374	   0.19725	   1.68533	  -6.72112
4517777.90979	 289.00000	   0.05102	   1.70172	   0.22014	   1.71590	  -7.37099
4517805.15282	 289.00000	   0.04042	   1.73974	   0.25311	   1.75806	  -8.27759
4517839.64787	 289.00000	   0.03192	   1.77818	   0.29838	   1.80304	  -9.52566
4517883.19492	 289.00000	   0.02528	   1.81133	   0.34480	   1.84385	 -10.77768
4517938.26000	 289.00000	   0.01999	   1.84633	   0.38252	   1.88553	 -11.70484
4532249.26010	 290.00000	20004.45300	   0.78488	   0.00234	   0.78488	  -0.17080
4532249.40210	 290.00000	15829.12600	   0.79568	   0.01498	   0.79582	  -1.07878
4532249.54510	 290.00000	12516.70300	   0.80693	   0.02270	   0.80724	  -1.61169
4532249.68710	 290.00000	9909.44240	   0.81629	   0.03013	   0.81685	  -2.11381
4532249.85110	 290.00000	7835.48000	   0.82565	   0.03616	   0.82644	  -2.50740
4532250.05210	 290.00000	6217.24610	   0.83387	   0.04072	   0.83487	  -2.79562
4532250.29011	 290.00000	4905.29100	   0.84336	   0.04450	   0.84454	  -3.02061
4532250.52811	 290.00000	3881.27370	   0.85164	   0.04697	   0.85294	  -3.15673
4532250.76611	 290.00000	3070.98270	   0.85913	   0.05002	   0.86059	  -3.33202
4532251.00511	 290.00000	2430.77780	   0.86829	   0.05166	   0.86982	  -3.40475
4532251.24311	 290.00000	1923.15370	   0.87665	   0.05314	   0.87826	  -3.46899
4532251.48111	 290.00000	1522.43580	   0.88349	   0.05418	   0.88515	  -3.50929
4532251.71911	 290.00000	1203.84460	   0.89170	   0.05699	   0.89352	  -3.65702
4532251.95811	 290.00000	 952.86591	   0.90111	   0.05887	   0.90303	  -3.73813
4532252.19611	 290.00000	 754.27557	   0.90906	   0.06197	   0.91117	  -3.89992
4532252.43311	 290.00000	 596.71857	   0.91753	   0.06527	   0.91985	  -4.06890
4532252.67111	 290.00000	 471.96338	   0.92809	   0.06660	   0.93048	  -4.10483
4532252.91011	 290.00000	 373.20856	   0.93676	   0.07038	   0.93940	  -4.29690
4532253.14711	 290.00000	 295.47278	   0.94567	   0.07493	   0.94863	  -4.53058
4532253.38711	 290.00000	 233.87738	   0.95644	   0.07900	   0.95969	  -4.72191
4532253.62511	 290.00000	 185.05922	   0.96841	   0.08213	   0.97189	  -4.84786
4532253.86111	 290.00000	 146.35823	   0.97912	   0.08765	   0.98303	  -5.11549
4532254.09711	 290.00000	 115.77804	   0.98951	   0.09374	   0.99394	  -5.41156
4532254.33211	 290.00000	  91.67210	   1.00159	   0.10026	   1.00659	  -5.71654
4532254.57711	 290.00000	  72.51701	   1.01444	   0.10889	   1.02027	  -6.12686
4532254.80611	 290.00000	  57.36816	   1.02782	   0.11739	   1.03450	  -6.51557
4532255.04311	 290.00000	  45.36290	   1.04234	   0.12958	   1.05037	  -7.08646
4532255.27511	 290.00000	  35.93134	   1.06071	   0.14277	   1.07028	  -7.66590
4532255.52511	 290.00000	  28.40909	   1.08038	   0.15830	   1.09191	  -8.33601
4532255.74011	 290.00000	  22.48202	   1.10309	   0.17665	   1.11715	  -9.09823
4532256.00511	 290.00000	  17.79613	   1.13126	   0.19262	   1.14754	  -9.66330
4532256.25711	 290.00000	  14.06813	   1.16673	   0.21104	   1.18566	 -10.25304
4532256.47311	 290.00000	  11.14480	   1.20878	   0.22705	   1.22991	 -10.63800
4532256.74011	 290.00000	   8.81772	   1.25157	   0.23524	   1.27348	 -10.64487
4532256.91911	 290.00000	   6.97545	   1.29741	   0.24008	   1.31943	 -10.48378
4532257.13711	 290.00000	   5.51730	   1.34963	   0.23612	   1.37012	  -9.92346
4532257.40611	 290.00000	   4.36941	   1.38906	   0.22379	   1.40697	  -9.15207
4532257.74111	 290.00000	   3.45686	   1.43272	   0.20674	   1.44756	  -8.21120
4532258.16012	 290.00000	   2.73547	   1.46801	   0.18912	   1.48014	  -7.34076
4532258.68512	 290.00000	   2.16054	   1.49402	   0.16797	   1.50344	  -6.41466
4532259.34412	 290.00000	   1.70952	   1.51676	   0.14735	   1.52390	  -5.54865
4532260.17312	 290.00000	   1.35352	   1.53401	   0.13168	   1.53965	  -4.90619
4532261.21612	 290.00000	   1.07079	   1.54711	   0.11820	   1.55162	  -4.36889
4532262.52912	 290.00000	   0.84734	   1.55620	   0.10791	   1.55993	  -3.96681
4532264.18512	 290.00000	   0.67072	   1.56486	   0.09962	   1.56803	  -3.64248
4532266.27413	 290.00000	   0.53067	   1.57312	   0.09436	   1.57595	  -3.43251
4532268.91113	 290.00000	   0.41976	   1.58045	   0.09352	   1.58321	  -3.38651
4532272.24213	 290.00000	   0.33183	   1.58748	   0.09573	   1.59036	  -3.45081
4532276.44814	 290.00000	   0.26261	   1.59461	   0.09971	   1.59772	  -3.57794
4532281.75615	 290.00000	   0.20791	   1.60460	   0.10621	   1.60811	  -3.78709
4532288.46016	 290.00000	   0.16452	   1.61730	   0.11843	   1.62163	  -4.18816
4532296.93717	 290.00000	   0.13007	   1.62952	   0.13677	   1.63525	  -4.79759
4532307.62718	 290.00000	   0.10309	   1.64011	   0.15668	   1.64758	  -5.45693
4532321.14120	 290.00000	   0.08153	   1.65403	   0.17593	   1.66336	  -6.07145
4532338.23822	 290.00000	   0.06443	   1.67322	   0.19846	   1.68495	  -6.76415
4532359.82525	 290.00000	   0.05102	   1.70140	   0.22352	   1.71602	  -7.48422
4532387.06728	 290.00000	   0.04042	   1.72953	   0.25629	   1.74842	  -8.42911
4532421.56233	 290.00000	   0.03192	   1.76184	   0.28823	   1.78526	  -9.29097
4532465.10939	 290.00000	   0.02528	   1.80687	   0.31882	   1.83478	 -10.00667
4532520.17446	 290.00000	   0.01999	   1.86764	   0.36006	   1.90203	 -10.91212
4546828.32833	 291.00000	20004.45300	   0.78557	   0.00141	   0.78558	  -0.10273
4546828.47133	 291.00000	15829.12600	   0.79687	   0.01463	   0.79701	  -1.05154
4546828.61333	 291.00000	12516.70300	   0.80610	   0.02307	   0.80643	  -1.63942
4546828.75533	 291.00000	9909.44240	   0.81687	   0.03084	   0.81746	  -2.16194
4546828.91933	 291.00000	7835.48000	   0.82699	   0.03735	   0.82784	  -2.58614
4546829.12033	 291.00000	6217.24610	   0.83604	   0.04149	   0.83707	  -2.84074
4546829.35833	 291.00000	4905.29100	   0.84407	   0.04422	   0.84522	  -2.99894
4546829.59733	 291.00000	3881.27370	   0.85174	   0.04620	   0.85299	  -3.10453
4546829.83533	 291.00000	3070.98270	   0.86104	   0.04912	   0.86244	  -3.26535
4546830.07333	 291.00000	2430.77780	   0.86840	   0.05099	   0.86989	  -3.36036
4546830.31134	 291.00000	1923.15370	   0.87679	   0.05329	   0.87841	  -3.47793
4546830.54934	 291.00000	1522.43580	   0.88395	   0.05585	   0.88571	  -3.61504
4546830.78734	 291.00000	1203.84460	   0.89186	   0.05777	   0.89373	  -3.70605
4546831.02634	 291.00000	 952.86591	   0.90177	   0.05942	   0.90373	  -3.77007
4546831.26434	 291.00000	 754.27557	   0.90908	   0.06250	   0.91122	  -3.93286
4546831.50134	 291.00000	 596.71857	   0.91772	   0.06491	   0.92001	  -4.04559
4546831.73934	 291.00000	 471.96338	   0.92630	   0.06831	   0.92881	  -4.21758
4546831.97834	 291.00000	 373.20856	   0.93702	   0.07162	   0.93975	  -4.37102
4546832.21634	 291.00000	 295.47278	   0.94690	   0.07438	   0.94982	  -4.49119
4546832.45534	 291.00000	 233.87738	   0.95686	   0.07828	   0.96006	  -4.67706
4546832.69334	 291.00000	 185.05922	   0.96692	   0.08342	   0.97051	  -4.93110
4546832.92934	 291.00000	 146.35823	   0.97962	   0.08729	   0.98350	  -5.09170
4546833.16534	 291.00000	 115.77804	   0.99193	   0.09325	   0.99630	  -5.37056
4546833.40034	 291.00000	  91.67210	   1.00169	   0.10102	   1.00677	  -5.75863
4546833.64534	 291.00000	  72.51701	   1.01640	   0.10835	   1.02216	  -6.08494
4546833.87434	 291.00000	  57.36816	   1.02787	   0.11854	   1.03468	  -6.57863
4546834.11134	 291.00000	  45.36290	   1.04430	   0.12829	   1.05215	  -7.00358
4546834.34334	 291.00000	  35.93134	   1.05973	   0.14218	   1.06922	  -7.64156
4546834.59334	 291.00000	  28.40909	   1.08033	   0.15722	   1.09171	  -8.27987
4546834.80834	 291.00000	  22.48202	   1.10344	   0.17588	   1.11737	  -9.05650
4546835.07334	 291.00000	  17.79613	   1.13238	   0.19155	   1.14847	  -9.60086
4546835.32534	 291.00000	  14.06813	   1.16629	   0.21114	   1.18525	 -10.26148
4546835.54134	 291.00000	  11.14480	   1.20656	   0.22549	   1.22745	 -10.58588
4546835.80834	 291.00000	   8.81772	   1.25180	   0.23530	   1.27372	 -10.64570
4546835.98734	 291.00000	   6.97545	   1.29676	   0.23583	   1.31803	 -10.30712
4546836.20534	 291.00000	   5.51730	   1.34704	   0.23605	   1.36757	  -9.93942
4546836.47434	 291.00000	   4.36941	   1.38810	   0.22228	   1.40578	  -9.09749
4546836.80934	 291.00000	   3.45686	   1.43128	   0.20695	   1.44616	  -8.22733
4546837.22834	 291.00000	   2.73547	   1.46555	   0.18855	   1.47763	  -7.33098
4546837.75334	 291.00000	   2.16054	   1.49344	   0.16702	   1.50275	  -6.38113
4546838.41235	 291.00000	   1.70952	   1.51601	   0.14728	   1.52315	  -5.54872
4546839.24135	 291.00000	   1.35352	   1.53313	   0.13118	   1.53874	  -4.89035
4546840.28435	 291.00000	   1.07079	   1.54504	   0.11814	   1.54955	  -4.37267
4546841.59735	 291.00000	   0.84734	   1.55379	   0.10727	   1.55749	  -3.94919
4546843.25335	 291.00000	   0.67072	   1.56315	   0.09845	   1.56624	  -3.60395
4546845.34235	 291.00000	   0.53067	   1.57130	   0.09365	   1.57409	  -3.41086
4546847.97936	 291.00000	   0.41976	   1.57887	   0.09284	   1.58160	  -3.36519
4546851.31036	 291.00000	   0.33183	   1.58513	   0.09510	   1.58798	  -3.43325
4546855.51637	 291.00000	   0.26261	   1.59322	   0.09893	   1.59629	  -3.55323
4546860.82438	 291.00000	   0.20791	   1.60343	   0.10612	   1.60693	  -3.78660
4546867.52838	 291.00000	   0.16452	   1.61520	   0.11905	   1.61959	  -4.21526
4546876.00539	 291.00000	   0.13007	   1.62645	   0.13712	   1.63222	  -4.81912
4546886.69541	 291.00000	   0.10309	   1.63691	   0.15571	   1.64430	  -5.43382
4546900.20943	 291.00000	   0.08153	   1.65190	   0.17391	   1.66103	  -6.00974
4546917.30645	 291.00000	   0.06443	   1.67236	   0.19695	   1.68392	  -6.71662
4546938.89348	 291.00000	   0.05102	   1.69893	   0.22353	   1.71358	  -7.49555
4546966.13551	 291.00000	   0.04042	   1.72689	   0.25608	   1.74577	  -8.43504
4547000.63056	 291.00000	   0.03192	   1.76025	   0.28565	   1.78327	  -9.21743
4547044.17762	 291.00000	   0.02528	   1.80879	   0.31750	   1.83644	  -9.95565
4547099.24269	 291.00000	   0.01999	   1.86914	   0.36272	   1.90401	 -10.98218
4561406.00354	 292.00000	20004.45300	   0.78796	   0.00146	   0.78796	  -0.10592
4561406.14654	 292.00000	15829.12600	   0.79909	   0.01382	   0.79921	  -0.99089
4561406.28854	 292.00000	12516.70300	   0.80954	   0.02417	   0.80990	  -1.71003
4561406.43055	 292.00000	9909.44240	   0.82020	   0.03138	   0.82080	  -2.19088
4561406.59455	 292.00000	7835.48000	   0.82929	   0.03606	   0.83007	  -2.48964
4561406.79555	 292.00000	6217.24610	   0.83786	   0.04150	   0.83888	  -2.83538
4561407.03355	 292.00000	4905.29100	   0.84714	   0.04361	   0.84826	  -2.94672
4561407.27255	 292.00000	3881.27370	   0.85430	   0.04713	   0.85560	  -3.15769
4561407.51055	 292.00000	3070.98270	   0.86199	   0.04946	   0.86341	  -3.28403
4561407.74855	 292.00000	2430.77780	   0.87141	   0.05173	   0.87294	  -3.39697
4561407.98655	 292.00000	1923.15370	   0.87793	   0.05367	   0.87957	  -3.49823
4561408.22455	 292.00000	1522.43580	   0.88764	   0.05631	   0.88943	  -3.62953
4561408.46255	 292.00000	1203.84460	   0.89534	   0.05771	   0.89719	  -3.68769
4561408.70155	 292.00000	 952.86591	   0.90369	   0.05880	   0.90560	  -3.72254
4561408.93955	 292.00000	 754.27557	   0.91124	   0.06193	   0.91334	  -3.88801
4561409.17655	 292.00000	 596.71857	   0.92142	   0.06473	   0.92370	  -4.01850
4561409.41455	 292.00000	 471.96338	   0.92865	   0.06704	   0.93107	  -4.12891
4561409.65355	 292.00000	 373.20856	   0.93955	   0.07015	   0.94216	  -4.26976
4561409.89155	 292.00000	 295.47278	   0.95013	   0.07291	   0.95292	  -4.38830
4561410.13055	 292.00000	 233.87738	   0.95963	   0.07939	   0.96290	  -4.72907
4561410.36855	 292.00000	 185.05922	   0.97032	   0.08186	   0.97377	  -4.82229
4561410.60455	 292.00000	 146.35823	   0.98029	   0.08783	   0.98422	  -5.12004
4561410.84055	 292.00000	 115.77804	   0.99205	   0.09353	   0.99645	  -5.38579
4561411.07555	 292.00000	  91.67210	   1.00356	   0.10045	   1.00858	  -5.71565
4561411.32055	 292.00000	  72.51701	   1.01544	   0.10843	   1.02121	  -6.09516
4561411.54955	 292.00000	  57.36816	   1.03132	   0.11739	   1.03798	  -6.49384
4561411.78655	 292.00000	  45.36290	   1.04652	   0.12913	   1.05445	  -7.03439
4561412.01855	 292.00000	  35.93134	   1.06277	   0.14238	   1.07227	  -7.63027
4561412.26955	 292.00000	  28.40909	   1.08124	   0.15830	   1.09277	  -8.32944
4561412.48355	 292.00000	  22.48202	   1.10381	   0.17434	   1.11749	  -8.97557
4561412.74855	 292.00000	  17.79613	   1.13377	   0.19329	   1.15012	  -9.67485
4561413.00055	 292.00000	  14.06813	   1.16655	   0.20949	   1.18521	 -10.18078
4561413.21655	 292.00000	  11.14480	   1.20605	   0.22553	   1.22696	 -10.59185
4561413.48455	 292.00000	   8.81772	   1.25212	   0.23737	   1.27442	 -10.73441
4561413.66255	 292.00000	   6.97545	   1.30148	   0.23512	   1.32255	 -10.24048
4561413.88055	 292.00000	   5.51730	   1.34467	   0.23680	   1.36536	  -9.98750
4561414.14955	 292.00000	   4.36941	   1.39324	   0.22151	   1.41073	  -9.03376
4561414.48456	 292.00000	   3.45686	   1.43399	   0.21034	   1.44934	  -8.34460
4561414.90356	 292.00000	   2.73547	   1.46708	   0.18838	   1.47912	  -7.31691
4561415.42856	 292.00000	   2.16054	   1.49656	   0.16751	   1.50590	  -6.38662
4561416.08756	 292.00000	   1.70952	   1.51972	   0.14864	   1.52697	  -5.58629
4561416.91656	 292.00000	   1.35352	   1.53515	   0.13275	   1.54088	  -4.94246
4561417.95956	 292.00000	   1.07079	   1.54766	   0.11802	   1.55215	  -4.36073
4561419.27256	 292.00000	   0.84734	   1.55836	   0.10664	   1.56201	  -3.91461
4561420.92856	 292.00000	   0.67072	   1.56713	   0.09868	   1.57023	  -3.60296
4561423.01757	 292.00000	   0.53067	   1.57515	   0.09514	   1.57802	  -3.45639
4561425.65457	 292.00000	   0.41976	   1.58189	   0.09361	   1.58465	  -3.38649
4561428.98557	 292.00000	   0.33183	   1.58902	   0.09433	   1.59181	  -3.39718
4561433.19158	 292.00000	   0.26261	   1.59824	   0.09933	   1.60133	  -3.55627
4561438.49959	 292.00000	   0.20791	   1.60897	   0.10856	   1.61263	  -3.85997
4561445.20360	 292.00000	   0.16452	   1.61847	   0.12256	   1.62311	  -4.33050
4561453.68061	 292.00000	   0.13007	   1.62710	   0.13760	   1.63291	  -4.83396
4561464.37062	 292.00000	   0.10309	   1.63931	   0.15222	   1.64636	  -5.30507
