Repository: kbm2110/Battery_Diagnostics_Thesis

# Battery_Diagnostics_Thesis
 Data-driven battery diagnostics using EIS

**Author:** Bala Manikanta Yaswanth Kanagarla
**Institution:** Technische Hochschule Ingolstadt (THI)
**Supervisor:** Prof. Dr. H.-G. Schweiger

## Overview

This project implements a machine learning framework for 
non-invasive State of Health (SoH) estimation of lithium-ion 
batteries using Electrochemical Impedance Spectroscopy (EIS).

Eight physically interpretable features are extracted from 
impedance spectra and used to train six ML models under a 
strict cell-level train-test split. The stacking ensemble 
achieves R² = 0.9122 and RMSE = 0.0234 on completely unseen 
cells.

---

File: data/raw/EIS_state_V/EIS_state_V_45C01.txt (part 10 of 36)
time/s	           cycle number	freq/Hz	           Re(Z)/Ohm	  -Im(Z)/Ohm	   |Z|/Ohm	   Phase(Z)/deg
1257125.22983	  76.00000	   1.35352	   1.26242	   0.02995	   1.26277	  -1.35926
1257126.27283	  76.00000	   1.07079	   1.26516	   0.03117	   1.26555	  -1.41154
1257127.58583	  76.00000	   0.84734	   1.26782	   0.03397	   1.26827	  -1.53494
1257129.24183	  76.00000	   0.67072	   1.27048	   0.03590	   1.27099	  -1.61857
1257131.33083	  76.00000	   0.53067	   1.27398	   0.03907	   1.27457	  -1.75645
1257133.96783	  76.00000	   0.41976	   1.27804	   0.04452	   1.27882	  -1.99499
1257137.29882	  76.00000	   0.33183	   1.28229	   0.05115	   1.28331	  -2.28409
1257141.50482	  76.00000	   0.26261	   1.28582	   0.05813	   1.28714	  -2.58855
1257146.81282	  76.00000	   0.20791	   1.29154	   0.06590	   1.29322	  -2.92094
1257153.51681	  76.00000	   0.16452	   1.29918	   0.07485	   1.30134	  -3.29720
1257161.99380	  76.00000	   0.13007	   1.30808	   0.08706	   1.31097	  -3.80758
1257172.68380	  76.00000	   0.10309	   1.31691	   0.10112	   1.32078	  -4.39069
1257186.19779	  76.00000	   0.08153	   1.32672	   0.11586	   1.33177	  -4.99101
1257203.29477	  76.00000	   0.06443	   1.34117	   0.13336	   1.34778	  -5.67847
1257224.88076	  76.00000	   0.05102	   1.36109	   0.15315	   1.36967	  -6.41998
1257252.12373	  76.00000	   0.04042	   1.38122	   0.18158	   1.39311	  -7.48931
1257286.61871	  76.00000	   0.03192	   1.39988	   0.21251	   1.41592	  -8.63180
1257330.16567	  76.00000	   0.02528	   1.42021	   0.24040	   1.44041	  -9.60740
1257385.23063	  76.00000	   0.01999	   1.44850	   0.26879	   1.47323	 -10.51260
1273227.64196	  77.00000	20004.45300	   0.88500	  -0.03063	   0.88553	   1.98220
1273227.78396	  77.00000	15829.12600	   0.89042	  -0.01607	   0.89056	   1.03369
1273227.92596	  77.00000	12516.70300	   0.89596	  -0.00234	   0.89596	   0.14994
1273228.06796	  77.00000	9909.44240	   0.90193	   0.00647	   0.90195	  -0.41103
1273228.23196	  77.00000	7835.48000	   0.90810	   0.01431	   0.90822	  -0.90280
1273228.43296	  77.00000	6217.24610	   0.91421	   0.02230	   0.91449	  -1.39724
1273228.67096	  77.00000	4905.29100	   0.91953	   0.02615	   0.91990	  -1.62871
1273228.90896	  77.00000	3881.27370	   0.92620	   0.03141	   0.92674	  -1.94224
1273229.14696	  77.00000	3070.98270	   0.93305	   0.03511	   0.93371	  -2.15514
1273229.38496	  77.00000	2430.77780	   0.93991	   0.03779	   0.94067	  -2.30246
1273229.62396	  77.00000	1923.15370	   0.94694	   0.04081	   0.94782	  -2.46778
1273229.86196	  77.00000	1522.43580	   0.95227	   0.04493	   0.95333	  -2.70113
1273230.09996	  77.00000	1203.84460	   0.96061	   0.04772	   0.96180	  -2.84394
1273230.33796	  77.00000	 952.86591	   0.96774	   0.04955	   0.96901	  -2.93116
1273230.57696	  77.00000	 754.27557	   0.97553	   0.05242	   0.97694	  -3.07588
1273230.81396	  77.00000	 596.71857	   0.98300	   0.05578	   0.98458	  -3.24784
1273231.05196	  77.00000	 471.96338	   0.99112	   0.05806	   0.99282	  -3.35258
1273231.29096	  77.00000	 373.20856	   1.00135	   0.06208	   1.00327	  -3.54757
1273231.52796	  77.00000	 295.47278	   1.00951	   0.06606	   1.01167	  -3.74424
1273231.76796	  77.00000	 233.87738	   1.01856	   0.06851	   1.02086	  -3.84796
1273232.00596	  77.00000	 185.05922	   1.02845	   0.07359	   1.03108	  -4.09264
1273232.24196	  77.00000	 146.35823	   1.03791	   0.07858	   1.04088	  -4.32983
1273232.47796	  77.00000	 115.77804	   1.04996	   0.08320	   1.05325	  -4.53097
1273232.71296	  77.00000	  91.67210	   1.06338	   0.08897	   1.06710	  -4.78259
1273232.95796	  77.00000	  72.51701	   1.07995	   0.09506	   1.08413	  -5.03037
1273233.18696	  77.00000	  57.36816	   1.09612	   0.10147	   1.10081	  -5.28888
1273233.42396	  77.00000	  45.36290	   1.11552	   0.10445	   1.12040	  -5.34912
1273233.65596	  77.00000	  35.93134	   1.13747	   0.10383	   1.14220	  -5.21548
1273233.90596	  77.00000	  28.40909	   1.15700	   0.10173	   1.16146	  -5.02498
1273234.12096	  77.00000	  22.48202	   1.17546	   0.09634	   1.17941	  -4.68524
1273234.38596	  77.00000	  17.79613	   1.19199	   0.08729	   1.19518	  -4.18811
1273234.63796	  77.00000	  14.06813	   1.20757	   0.07794	   1.21008	  -3.69278
1273234.85396	  77.00000	  11.14480	   1.21852	   0.06921	   1.22049	  -3.25092
1273235.12096	  77.00000	   8.81772	   1.22741	   0.06103	   1.22893	  -2.84632
1273235.29996	  77.00000	   6.97545	   1.23267	   0.05144	   1.23374	  -2.38938
1273235.51796	  77.00000	   5.51730	   1.23860	   0.04623	   1.23946	  -2.13774
1273235.78696	  77.00000	   4.36941	   1.24232	   0.04010	   1.24297	  -1.84867
1273236.12195	  77.00000	   3.45686	   1.24551	   0.03709	   1.24606	  -1.70552
1273236.54095	  77.00000	   2.73547	   1.24899	   0.03454	   1.24947	  -1.58389
1273237.06595	  77.00000	   2.16054	   1.25166	   0.03160	   1.25206	  -1.44621
1273237.72495	  77.00000	   1.70952	   1.25428	   0.03065	   1.25465	  -1.39960
1273238.55395	  77.00000	   1.35352	   1.25703	   0.02999	   1.25738	  -1.36671
1273239.59695	  77.00000	   1.07079	   1.26040	   0.03179	   1.26080	  -1.44474
1273240.90995	  77.00000	   0.84734	   1.26191	   0.03401	   1.26236	  -1.54385
1273242.56595	  77.00000	   0.67072	   1.26491	   0.03614	   1.26543	  -1.63635
1273244.65495	  77.00000	   0.53067	   1.26846	   0.03904	   1.26906	  -1.76302
1273247.29195	  77.00000	   0.41976	   1.27259	   0.04446	   1.27337	  -2.00094
1273250.62294	  77.00000	   0.33183	   1.27628	   0.05104	   1.27730	  -2.29002
1273254.82894	  77.00000	   0.26261	   1.28028	   0.05799	   1.28160	  -2.59338
1273260.13694	  77.00000	   0.20791	   1.28586	   0.06560	   1.28754	  -2.92035
1273266.84093	  77.00000	   0.16452	   1.29391	   0.07467	   1.29606	  -3.30289
1273275.31792	  77.00000	   0.13007	   1.30239	   0.08719	   1.30531	  -3.82989
1273286.00792	  77.00000	   0.10309	   1.31106	   0.10125	   1.31497	  -4.41612
1273299.52191	  77.00000	   0.08153	   1.32121	   0.11618	   1.32631	  -5.02543
1273316.61889	  77.00000	   0.06443	   1.33549	   0.13360	   1.34216	  -5.71268
1273338.20588	  77.00000	   0.05102	   1.35542	   0.15336	   1.36407	  -6.45544
1273365.44785	  77.00000	   0.04042	   1.37553	   0.18096	   1.38738	  -7.49477
1273399.94283	  77.00000	   0.03192	   1.39389	   0.21267	   1.41002	  -8.67502
1273443.48979	  77.00000	   0.02528	   1.41385	   0.24034	   1.43414	  -9.64744
1273498.55475	  77.00000	   0.01999	   1.44310	   0.26862	   1.46789	 -10.54458
1289324.47071	  78.00000	20004.45300	   0.85387	  -0.03195	   0.85447	   2.14304
1289324.61370	  78.00000	15829.12600	   0.86137	  -0.01520	   0.86150	   1.01071
1289324.75570	  78.00000	12516.70300	   0.86664	  -0.00300	   0.86664	   0.19806
1289324.89770	  78.00000	9909.44240	   0.87274	   0.00555	   0.87276	  -0.36433
1289325.06170	  78.00000	7835.48000	   0.87705	   0.01407	   0.87717	  -0.91906
1289325.26270	  78.00000	6217.24610	   0.88523	   0.02087	   0.88548	  -1.35023
1289325.50070	  78.00000	4905.29100	   0.89020	   0.02574	   0.89057	  -1.65653
1289325.73970	  78.00000	3881.27370	   0.89614	   0.02963	   0.89663	  -1.89368
1289325.97770	  78.00000	3070.98270	   0.90264	   0.03426	   0.90329	  -2.17362
1289326.21570	  78.00000	2430.77780	   0.90848	   0.03878	   0.90931	  -2.44415
1289326.45370	  78.00000	1923.15370	   0.91605	   0.04202	   0.91701	  -2.62612
1289326.69170	  78.00000	1522.43580	   0.92373	   0.04491	   0.92482	  -2.78332
1289326.92970	  78.00000	1203.84460	   0.92880	   0.04818	   0.93005	  -2.96925
1289327.16870	  78.00000	 952.86591	   0.93670	   0.05033	   0.93805	  -3.07531
1289327.40670	  78.00000	 754.27557	   0.94490	   0.05365	   0.94643	  -3.24972
1289327.64370	  78.00000	 596.71857	   0.95247	   0.05554	   0.95409	  -3.33750
1289327.88170	  78.00000	 471.96338	   0.96065	   0.05881	   0.96245	  -3.50295
1289328.12070	  78.00000	 373.20856	   0.96896	   0.06042	   0.97084	  -3.56828
1289328.35870	  78.00000	 295.47278	   0.97717	   0.06504	   0.97933	  -3.80799
1289328.59770	  78.00000	 233.87738	   0.98703	   0.06851	   0.98940	  -3.97049
1289328.83570	  78.00000	 185.05922	   0.99666	   0.07315	   0.99934	  -4.19755
1289329.07170	  78.00000	 146.35823	   1.00778	   0.07837	   1.01082	  -4.44644
1289329.30770	  78.00000	 115.77804	   1.02067	   0.08413	   1.02414	  -4.71219
1289329.54270	  78.00000	  91.67210	   1.03188	   0.08767	   1.03560	  -4.85621
1289329.78770	  78.00000	  72.51701	   1.04785	   0.09581	   1.05223	  -5.22451
1289330.01670	  78.00000	  57.36816	   1.06529	   0.10224	   1.07018	  -5.48207
1289330.25370	  78.00000	  45.36290	   1.08413	   0.10442	   1.08915	  -5.50171
1289330.48570	  78.00000	  35.93134	   1.10497	   0.10501	   1.10994	  -5.42879
1289330.73670	  78.00000	  28.40909	   1.12492	   0.10121	   1.12946	  -5.14086
1289330.95070	  78.00000	  22.48202	   1.14408	   0.09603	   1.14810	  -4.79792
1289331.21570	  78.00000	  17.79613	   1.16335	   0.08780	   1.16666	  -4.31611
1289331.46770	  78.00000	  14.06813	   1.17702	   0.07927	   1.17969	  -3.85285
1289331.68370	  78.00000	  11.14480	   1.18657	   0.06982	   1.18862	  -3.36755
1289331.95170	  78.00000	   8.81772	   1.19607	   0.06006	   1.19757	  -2.87459
1289332.12970	  78.00000	   6.97545	   1.20411	   0.05363	   1.20530	  -2.55004
1289332.34770	  78.00000	   5.51730	   1.20855	   0.04601	   1.20942	  -2.18042
1289332.61670	  78.00000	   4.36941	   1.21221	   0.04013	   1.21288	  -1.89586
1289332.95170	  78.00000	   3.45686	   1.21594	   0.03653	   1.21649	  -1.72085
1289333.37070	  78.00000	   2.73547	   1.21864	   0.03375	   1.21910	  -1.58627
1289333.89570	  78.00000	   2.16054	   1.22168	   0.03186	   1.22210	  -1.49394
1289334.55470	  78.00000	   1.70952	   1.22430	   0.03117	   1.22470	  -1.45832
1289335.38370	  78.00000	   1.35352	   1.22652	   0.03059	   1.22690	  -1.42890
1289336.42670	  78.00000	   1.07079	   1.22936	   0.03141	   1.22976	  -1.46344
1289337.74069	  78.00000	   0.84734	   1.23181	   0.03290	   1.23225	  -1.53001
1289339.39569	  78.00000	   0.67072	   1.23480	   0.03617	   1.23533	  -1.67777
1289341.48469	  78.00000	   0.53067	   1.23746	   0.03973	   1.23809	  -1.83884
1289344.12169	  78.00000	   0.41976	   1.24140	   0.04339	   1.24216	  -2.00191
1289347.45269	  78.00000	   0.33183	   1.24567	   0.04990	   1.24667	  -2.29416
1289351.65868	  78.00000	   0.26261	   1.25080	   0.05755	   1.25213	  -2.63436
1289356.96668	  78.00000	   0.20791	   1.25635	   0.06580	   1.25807	  -2.99813
1289363.67067	  78.00000	   0.16452	   1.26359	   0.07435	   1.26578	  -3.36751
1289372.14767	  78.00000	   0.13007	   1.27325	   0.08636	   1.27617	  -3.88039
1289382.83766	  78.00000	   0.10309	   1.28359	   0.10202	   1.28764	  -4.54436
1289396.35165	  78.00000	   0.08153	   1.29289	   0.12002	   1.29845	  -5.30364
1289413.44864	  78.00000	   0.06443	   1.30421	   0.13943	   1.31164	  -6.10202
1289435.03562	  78.00000	   0.05102	   1.31842	   0.15632	   1.32766	  -6.76185
1289462.27760	  78.00000	   0.04042	   1.33945	   0.17718	   1.35112	  -7.53504
1289496.77257	  78.00000	   0.03192	   1.36227	   0.20568	   1.37771	  -8.58580
1289540.31954	  78.00000	   0.02528	   1.38589	   0.23429	   1.40555	  -9.59552
1289595.38450	  78.00000	   0.01999	   1.41693	   0.26194	   1.44094	 -10.47378
1305400.11808	  79.00000	20004.45300	   0.84006	  -0.03176	   0.84066	   2.16509
1305400.26108	  79.00000	15829.12600	   0.84426	  -0.01522	   0.84440	   1.03268
1305400.40308	  79.00000	12516.70300	   0.84979	  -0.00413	   0.84980	   0.27815
1305400.54508	  79.00000	9909.44240	   0.85732	   0.00701	   0.85735	  -0.46855
1305400.70908	  79.00000	7835.48000	   0.86238	   0.01388	   0.86249	  -0.92200
1305400.91008	  79.00000	6217.24610	   0.86874	   0.01976	   0.86897	  -1.30272
1305401.14808	  79.00000	4905.29100	   0.87443	   0.02602	   0.87482	  -1.70459
1305401.38708	  79.00000	3881.27370	   0.88119	   0.03045	   0.88171	  -1.97914
1305401.62508	  79.00000	3070.98270	   0.88706	   0.03521	   0.88776	  -2.27290
1305401.86308	  79.00000	2430.77780	   0.89440	   0.03778	   0.89520	  -2.41854
1305402.10108	  79.00000	1923.15370	   0.89963	   0.04214	   0.90061	  -2.68166
1305402.33908	  79.00000	1522.43580	   0.90757	   0.04391	   0.90863	  -2.76986
1305402.57708	  79.00000	1203.84460	   0.91497	   0.04637	   0.91615	  -2.90138
1305402.81608	  79.00000	 952.86591	   0.92312	   0.05021	   0.92449	  -3.11306
1305403.05408	  79.00000	 754.27557	   0.92912	   0.05270	   0.93062	  -3.24614
1305403.29108	  79.00000	 596.71857	   0.93760	   0.05727	   0.93934	  -3.49553
1305403.52908	  79.00000	 471.96338	   0.94613	   0.05868	   0.94794	  -3.54901
1305403.76808	  79.00000	 373.20856	   0.95403	   0.06258	   0.95608	  -3.75294
1305404.00608	  79.00000	 295.47278	   0.96375	   0.06674	   0.96606	  -3.96128
1305404.24508	  79.00000	 233.87738	   0.97424	   0.06983	   0.97674	  -4.09964
1305404.48308	  79.00000	 185.05922	   0.98293	   0.07371	   0.98569	  -4.28831
1305404.71908	  79.00000	 146.35823	   0.99227	   0.07873	   0.99539	  -4.53661
1305404.95508	  79.00000	 115.77804	   1.00478	   0.08457	   1.00833	  -4.81119
1305405.19008	  79.00000	  91.67210	   1.01771	   0.09001	   1.02168	  -5.05408
1305405.43507	  79.00000	  72.51701	   1.03360	   0.09607	   1.03806	  -5.31038
1305405.66407	  79.00000	  57.36816	   1.05241	   0.10030	   1.05718	  -5.44436
1305405.90107	  79.00000	  45.36290	   1.07030	   0.10270	   1.07522	  -5.48116
1305406.13307	  79.00000	  35.93134	   1.09074	   0.10556	   1.09583	  -5.52758
1305406.38407	  79.00000	  28.40909	   1.11109	   0.10236	   1.11579	  -5.26332
1305406.59807	  79.00000	  22.48202	   1.12902	   0.09631	   1.13312	  -4.87588
1305406.86307	  79.00000	  17.79613	   1.14833	   0.08787	   1.15169	  -4.37575
1305407.11507	  79.00000	  14.06813	   1.16221	   0.08003	   1.16496	  -3.93914
1305407.33107	  79.00000	  11.14480	   1.17337	   0.06878	   1.17539	  -3.35470
1305407.59807	  79.00000	   8.81772	   1.18151	   0.06077	   1.18307	  -2.94438
1305407.77707	  79.00000	   6.97545	   1.19024	   0.05242	   1.19139	  -2.52159
1305407.99507	  79.00000	   5.51730	   1.19382	   0.04635	   1.19472	  -2.22326
1305408.26407	  79.00000	   4.36941	   1.19810	   0.04117	   1.19880	  -1.96816
1305408.59907	  79.00000	   3.45686	   1.20112	   0.03669	   1.20168	  -1.74984
1305409.01807	  79.00000	   2.73547	   1.20436	   0.03369	   1.20484	  -1.60249
1305409.54307	  79.00000	   2.16054	   1.20786	   0.03167	   1.20828	  -1.50196
1305410.20207	  79.00000	   1.70952	   1.21004	   0.03100	   1.21043	  -1.46747
1305411.03107	  79.00000	   1.35352	   1.21308	   0.03106	   1.21348	  -1.46684
1305412.07407	  79.00000	   1.07079	   1.21491	   0.03191	   1.21533	  -1.50462
1305413.38707	  79.00000	   0.84734	   1.21816	   0.03310	   1.21861	  -1.55654
1305415.04307	  79.00000	   0.67072	   1.22114	   0.03571	   1.22166	  -1.67485
1305417.13207	  79.00000	   0.53067	   1.22404	   0.04012	   1.22469	  -1.87720
1305419.76906	  79.00000	   0.41976	   1.22713	   0.04455	   1.22794	  -2.07936
1305423.10006	  79.00000	   0.33183	   1.23133	   0.05000	   1.23234	  -2.32548
1305427.30606	  79.00000	   0.26261	   1.23736	   0.05675	   1.23866	  -2.62578
1305432.61405	  79.00000	   0.20791	   1.24359	   0.06588	   1.24533	  -3.03254
1305439.31805	  79.00000	   0.16452	   1.24993	   0.07619	   1.25225	  -3.48828
1305447.79504	  79.00000	   0.13007	   1.25747	   0.08680	   1.26046	  -3.94850
1305458.48503	  79.00000	   0.10309	   1.26829	   0.09911	   1.27215	  -4.46832
1305471.99902	  79.00000	   0.08153	   1.28202	   0.11617	   1.28727	  -5.17781
1305489.09601	  79.00000	   0.06443	   1.29647	   0.13748	   1.30374	  -6.05325
1305510.68299	  79.00000	   0.05102	   1.30794	   0.16041	   1.31774	  -6.99217
1305537.92497	  79.00000	   0.04042	   1.32311	   0.18227	   1.33561	  -7.84372
1305572.41995	  79.00000	   0.03192	   1.34559	   0.20467	   1.36106	  -8.64868
1305615.96691	  79.00000	   0.02528	   1.37291	   0.23377	   1.39267	  -9.66310
1305671.03187	  79.00000	   0.01999	   1.40361	   0.26759	   1.42889	 -10.79359
1321464.84587	  80.00000	20004.45300	   0.84323	  -0.03048	   0.84378	   2.06996
1321464.98887	  80.00000	15829.12600	   0.84926	  -0.01440	   0.84938	   0.97174
1321465.13087	  80.00000	12516.70300	   0.85448	  -0.00265	   0.85449	   0.17789
1321465.27287	  80.00000	9909.44240	   0.86192	   0.00539	   0.86194	  -0.35852
1321465.43687	  80.00000	7835.48000	   0.86594	   0.01408	   0.86606	  -0.93160
1321465.63787	  80.00000	6217.24610	   0.87364	   0.02227	   0.87392	  -1.45992
1321465.87587	  80.00000	4905.29100	   0.87843	   0.02612	   0.87882	  -1.70343
1321466.11487	  80.00000	3881.27370	   0.88660	   0.03048	   0.88713	  -1.96902
1321466.35287	  80.00000	3070.98270	   0.89294	   0.03415	   0.89359	  -2.19007
1321466.59087	  80.00000	2430.77780	   0.89993	   0.03896	   0.90077	  -2.47892
1321466.82887	  80.00000	1923.15370	   0.90484	   0.04161	   0.90580	  -2.63272
1321467.06687	  80.00000	1522.43580	   0.91159	   0.04394	   0.91265	  -2.75942
1321467.30487	  80.00000	1203.84460	   0.92148	   0.04718	   0.92269	  -2.93122
1321467.54387	  80.00000	 952.86591	   0.92780	   0.05028	   0.92916	  -3.10224
1321467.78187	  80.00000	 754.27557	   0.93524	   0.05387	   0.93679	  -3.29658
1321468.01887	  80.00000	 596.71857	   0.94307	   0.05513	   0.94468	  -3.34534
1321468.25687	  80.00000	 471.96338	   0.95093	   0.05937	   0.95279	  -3.57280
1321468.49587	  80.00000	 373.20856	   0.95948	   0.06189	   0.96148	  -3.69050
1321468.73387	  80.00000	 295.47278	   0.96924	   0.06615	   0.97150	  -3.90420
1321468.97287	  80.00000	 233.87738	   0.97751	   0.06836	   0.97989	  -4.00019
1321469.21087	  80.00000	 185.05922	   0.98664	   0.07459	   0.98945	  -4.32319
1321469.44686	  80.00000	 146.35823	   0.99764	   0.07785	   1.00067	  -4.46208
1321469.68286	  80.00000	 115.77804	   1.00967	   0.08434	   1.01318	  -4.77494
1321469.91786	  80.00000	  91.67210	   1.02370	   0.08975	   1.02762	  -5.01042
1321470.16286	  80.00000	  72.51701	   1.03864	   0.09465	   1.04294	  -5.20697
1321470.39186	  80.00000	  57.36816	   1.05469	   0.10193	   1.05960	  -5.52001
1321470.62886	  80.00000	  45.36290	   1.07547	   0.10454	   1.08054	  -5.55197
1321470.86086	  80.00000	  35.93134	   1.09624	   0.10592	   1.10135	  -5.51868
1321471.11186	  80.00000	  28.40909	   1.11544	   0.10178	   1.12007	  -5.21365
1321471.32586	  80.00000	  22.48202	   1.13807	   0.09789	   1.14227	  -4.91628
1321471.59086	  80.00000	  17.79613	   1.15352	   0.08907	   1.15696	  -4.41545
1321471.84286	  80.00000	  14.06813	   1.16798	   0.08043	   1.17075	  -3.93946
1321472.05886	  80.00000	  11.14480	   1.17937	   0.07101	   1.18150	  -3.44569
1321472.32686	  80.00000	   8.81772	   1.18831	   0.06187	   1.18992	  -2.98034
1321472.50486	  80.00000	   6.97545	   1.19383	   0.05308	   1.19501	  -2.54572
1321472.72286	  80.00000	   5.51730	   1.20072	   0.04667	   1.20163	  -2.22600
1321472.99186	  80.00000	   4.36941	   1.20573	   0.04126	   1.20643	  -1.95990
1321473.32686	  80.00000	   3.45686	   1.20852	   0.03664	   1.20907	  -1.73670
1321473.74586	  80.00000	   2.73547	   1.21079	   0.03398	   1.21126	  -1.60744
1321474.27086	  80.00000	   2.16054	   1.21478	   0.03184	   1.21520	  -1.50131
1321474.92986	  80.00000	   1.70952	   1.21707	   0.03115	   1.21747	  -1.46592
1321475.75886	  80.00000	   1.35352	   1.21897	   0.03150	   1.21938	  -1.48043
1321476.80186	  80.00000	   1.07079	   1.22218	   0.03112	   1.22257	  -1.45878
1321478.11586	  80.00000	   0.84734	   1.22463	   0.03311	   1.22508	  -1.54853
1321479.77086	  80.00000	   0.67072	   1.22847	   0.03627	   1.22901	  -1.69124
1321481.85986	  80.00000	   0.53067	   1.23055	   0.03990	   1.23120	  -1.85705
1321484.49685	  80.00000	   0.41976	   1.23448	   0.04407	   1.23527	  -2.04473
1321487.82785	  80.00000	   0.33183	   1.23959	   0.04981	   1.24059	  -2.30096
1321492.03385	  80.00000	   0.26261	   1.24506	   0.05850	   1.24644	  -2.68994
1321497.34184	  80.00000	   0.20791	   1.24940	   0.06716	   1.25121	  -3.07709
1321504.04584	  80.00000	   0.16452	   1.25554	   0.07641	   1.25786	  -3.48259
1321512.52283	  80.00000	   0.13007	   1.26366	   0.08710	   1.26666	  -3.94286
1321523.21282	  80.00000	   0.10309	   1.27454	   0.10057	   1.27851	  -4.51176
1321536.72681	  80.00000	   0.08153	   1.28556	   0.11712	   1.29088	  -5.20565
1321553.82380	  80.00000	   0.06443	   1.29870	   0.13661	   1.30586	  -6.00474
1321575.41078	  80.00000	   0.05102	   1.31376	   0.15387	   1.32274	  -6.67993
1321602.65276	  80.00000	   0.04042	   1.33663	   0.17583	   1.34814	  -7.49426
1321637.14773	  80.00000	   0.03192	   1.36367	   0.20747	   1.37936	  -8.65050
1321680.69470	  80.00000	   0.02528	   1.38707	   0.24279	   1.40816	  -9.92851
1321735.75966	  80.00000	   0.01999	   1.41067	   0.27834	   1.43787	 -11.16152
1337522.54507	  81.00000	20004.45300	   0.79737	  -0.03143	   0.79799	   2.25758
1337522.68807	  81.00000	15829.12600	   0.80287	  -0.01596	   0.80303	   1.13915
1337522.83007	  81.00000	12516.70300	   0.80819	  -0.00330	   0.80820	   0.23404
1337522.97207	  81.00000	9909.44240	   0.81353	   0.00626	   0.81356	  -0.44090
1337523.13607	  81.00000	7835.48000	   0.82084	   0.01559	   0.82098	  -1.08817
1337523.33707	  81.00000	6217.24610	   0.82681	   0.01987	   0.82705	  -1.37652
1337523.57507	  81.00000	4905.29100	   0.83131	   0.02735	   0.83176	  -1.88441
1337523.81307	  81.00000	3881.27370	   0.83810	   0.03024	   0.83864	  -2.06648
1337524.05207	  81.00000	3070.98270	   0.84512	   0.03382	   0.84580	  -2.29191
1337524.29007	  81.00000	2430.77780	   0.85122	   0.03836	   0.85208	  -2.58007
1337524.52807	  81.00000	1923.15370	   0.85727	   0.04166	   0.85829	  -2.78185
1337524.76607	  81.00000	1522.43580	   0.86609	   0.04429	   0.86722	  -2.92725
1337525.00407	  81.00000	1203.84460	   0.87300	   0.04663	   0.87425	  -3.05732
1337525.24307	  81.00000	 952.86591	   0.88088	   0.05081	   0.88235	  -3.30108
1337525.48107	  81.00000	 754.27557	   0.88696	   0.05299	   0.88854	  -3.41930
1337525.71807	  81.00000	 596.71857	   0.89662	   0.05555	   0.89834	  -3.54553
1337525.95607	  81.00000	 471.96338	   0.90322	   0.05957	   0.90518	  -3.77361
1337526.19507	  81.00000	 373.20856	   0.91309	   0.06304	   0.91526	  -3.94917
1337526.43307	  81.00000	 295.47278	   0.92030	   0.06567	   0.92264	  -4.08172
1337526.67206	  81.00000	 233.87738	   0.93065	   0.06938	   0.93323	  -4.26330
1337526.91006	  81.00000	 185.05922	   0.93894	   0.07372	   0.94183	  -4.48914
1337527.14606	  81.00000	 146.35823	   0.95097	   0.07789	   0.95416	  -4.68237
1337527.38206	  81.00000	 115.77804	   0.96260	   0.08507	   0.96635	  -5.05033
1337527.61706	  81.00000	  91.67210	   0.97753	   0.09087	   0.98174	  -5.31073
1337527.86206	  81.00000	  72.51701	   0.99214	   0.09587	   0.99676	  -5.51924
1337528.09106	  81.00000	  57.36816	   1.00957	   0.10090	   1.01460	  -5.70717
1337528.32806	  81.00000	  45.36290	   1.02840	   0.10481	   1.03373	  -5.81931
1337528.56006	  81.00000	  35.93134	   1.04700	   0.10495	   1.05225	  -5.72416
1337528.81006	  81.00000	  28.40909	   1.06959	   0.10424	   1.07466	  -5.56637
1337529.02506	  81.00000	  22.48202	   1.08959	   0.09708	   1.09391	  -5.09151
1337529.29006	  81.00000	  17.79613	   1.10647	   0.09006	   1.11013	  -4.65335
1337529.54206	  81.00000	  14.06813	   1.11987	   0.08147	   1.12283	  -4.16096
1337529.75806	  81.00000	  11.14480	   1.13326	   0.07205	   1.13555	  -3.63798
1337530.02606	  81.00000	   8.81772	   1.14172	   0.06175	   1.14339	  -3.09569
1337530.20406	  81.00000	   6.97545	   1.14941	   0.05248	   1.15060	  -2.61399
1337530.42206	  81.00000	   5.51730	   1.15304	   0.04537	   1.15393	  -2.25322
1337530.69106	  81.00000	   4.36941	   1.15872	   0.04141	   1.15946	  -2.04694
1337531.02606	  81.00000	   3.45686	   1.16162	   0.03774	   1.16223	  -1.86097
1337531.44506	  81.00000	   2.73547	   1.16561	   0.03445	   1.16611	  -1.69290
1337531.97006	  81.00000	   2.16054	   1.16810	   0.03181	   1.16853	  -1.55997
1337532.62906	  81.00000	   1.70952	   1.17102	   0.03129	   1.17144	  -1.53064
1337533.45806	  81.00000	   1.35352	   1.17289	   0.03091	   1.17330	  -1.50952
1337534.50106	  81.00000	   1.07079	   1.17540	   0.03222	   1.17585	  -1.56999
1337535.81506	  81.00000	   0.84734	   1.17757	   0.03365	   1.17805	  -1.63662
1337537.47006	  81.00000	   0.67072	   1.18157	   0.03559	   1.18210	  -1.72549
1337539.55905	  81.00000	   0.53067	   1.18389	   0.03981	   1.18456	  -1.92594
1337542.19605	  81.00000	   0.41976	   1.18752	   0.04510	   1.18838	  -2.17471
1337545.52705	  81.00000	   0.33183	   1.19145	   0.05028	   1.19251	  -2.41641
1337549.73305	  81.00000	   0.26261	   1.19737	   0.05694	   1.19872	  -2.72254
1337555.04104	  81.00000	   0.20791	   1.20333	   0.06556	   1.20512	  -3.11858
1337561.74504	  81.00000	   0.16452	   1.21019	   0.07644	   1.21260	  -3.61415
1337570.22203	  81.00000	   0.13007	   1.21717	   0.08751	   1.22031	  -4.11207
1337580.91202	  81.00000	   0.10309	   1.22719	   0.09932	   1.23121	  -4.62705
1337594.42601	  81.00000	   0.08153	   1.24058	   0.11583	   1.24597	  -5.33395
1337611.52300	  81.00000	   0.06443	   1.25570	   0.13681	   1.26313	  -6.21799
1337633.10998	  81.00000	   0.05102	   1.26882	   0.16080	   1.27897	  -7.22276
1337660.35196	  81.00000	   0.04042	   1.28364	   0.18452	   1.29683	  -8.18010
1337694.84693	  81.00000	   0.03192	   1.30574	   0.20654	   1.32197	  -8.98849
1337738.39390	  81.00000	   0.02528	   1.33548	   0.23515	   1.35603	  -9.98621
1337793.45886	  81.00000	   0.01999	   1.36527	   0.26894	   1.39150	 -11.14370
1353566.78909	  82.00000	20004.45300	   0.79369	  -0.02987	   0.79425	   2.15527
1353566.93209	  82.00000	15829.12600	   0.79946	  -0.01469	   0.79959	   1.05258
1353567.07409	  82.00000	12516.70300	   0.80492	  -0.00328	   0.80492	   0.23326
1353567.21609	  82.00000	9909.44240	   0.81201	   0.00695	   0.81204	  -0.49035
1353567.38009	  82.00000	7835.48000	   0.81820	   0.01400	   0.81832	  -0.98059
1353567.58109	  82.00000	6217.24610	   0.82376	   0.02223	   0.82406	  -1.54565
1353567.81909	  82.00000	4905.29100	   0.82911	   0.02690	   0.82955	  -1.85845
1353568.05809	  82.00000	3881.27370	   0.83539	   0.03081	   0.83596	  -2.11200
1353568.29609	  82.00000	3070.98270	   0.84177	   0.03561	   0.84252	  -2.42250
1353568.53409	  82.00000	2430.77780	   0.84975	   0.03714	   0.85056	  -2.50266
1353568.77209	  82.00000	1923.15370	   0.85569	   0.04201	   0.85672	  -2.81074
1353569.01009	  82.00000	1522.43580	   0.86121	   0.04312	   0.86229	  -2.86606
1353569.24809	  82.00000	1203.84460	   0.86853	   0.04808	   0.86986	  -3.16839
1353569.48708	  82.00000	 952.86591	   0.87641	   0.05151	   0.87792	  -3.36361
1353569.72508	  82.00000	 754.27557	   0.88427	   0.05177	   0.88578	  -3.35074
1353569.96208	  82.00000	 596.71857	   0.89102	   0.05471	   0.89269	  -3.51377
1353570.20008	  82.00000	 471.96338	   0.89993	   0.05860	   0.90183	  -3.72552
1353570.43908	  82.00000	 373.20856	   0.90901	   0.06205	   0.91112	  -3.90510
1353570.67708	  82.00000	 295.47278	   0.91672	   0.06501	   0.91903	  -4.05633
1353570.91608	  82.00000	 233.87738	   0.92756	   0.06977	   0.93018	  -4.30147
1353571.15408	  82.00000	 185.05922	   0.93682	   0.07283	   0.93965	  -4.44558
1353571.39008	  82.00000	 146.35823	   0.94747	   0.07825	   0.95069	  -4.72142
1353571.62708	  82.00000	 115.77804	   0.95882	   0.08446	   0.96253	  -5.03418
1353571.86108	  82.00000	  91.67210	   0.97262	   0.08988	   0.97676	  -5.27983
1353572.10608	  82.00000	  72.51701	   0.98793	   0.09652	   0.99263	  -5.57985
1353572.33508	  82.00000	  57.36816	   1.00445	   0.10039	   1.00946	  -5.70732
1353572.57208	  82.00000	  45.36290	   1.02374	   0.10456	   1.02907	  -5.83156
1353572.80408	  82.00000	  35.93134	   1.04385	   0.10421	   1.04904	  -5.70130
1353573.05508	  82.00000	  28.40909	   1.06504	   0.10196	   1.06991	  -5.46820
1353573.26908	  82.00000	  22.48202	   1.08641	   0.09764	   1.09079	  -5.13534
1353573.53408	  82.00000	  17.79613	   1.10257	   0.08967	   1.10621	  -4.64977
1353573.78608	  82.00000	  14.06813	   1.11795	   0.07969	   1.12079	  -4.07747
1353574.00208	  82.00000	  11.14480	   1.12763	   0.07081	   1.12985	  -3.59302
1353574.27008	  82.00000	   8.81772	   1.13695	   0.06207	   1.13864	  -3.12476
1353574.44808	  82.00000	   6.97545	   1.14344	   0.05511	   1.14477	  -2.75931
1353574.66608	  82.00000	   5.51730	   1.14765	   0.04694	   1.14861	  -2.34199
1353574.93508	  82.00000	   4.36941	   1.15487	   0.04140	   1.15561	  -2.05327
1353575.27008	  82.00000	   3.45686	   1.15744	   0.03683	   1.15802	  -1.82267
1353575.68908	  82.00000	   2.73547	   1.16120	   0.03364	   1.16168	  -1.65934
1353576.21408	  82.00000	   2.16054	   1.16325	   0.03291	   1.16372	  -1.62041
1353576.87308	  82.00000	   1.70952	   1.16635	   0.03160	   1.16678	  -1.55214
1353577.70208	  82.00000	   1.35352	   1.16859	   0.03087	   1.16900	  -1.51326
1353578.74508	  82.00000	   1.07079	   1.17040	   0.03159	   1.17083	  -1.54611
1353580.05908	  82.00000	   0.84734	   1.17339	   0.03358	   1.17387	  -1.63912
1353581.71408	  82.00000	   0.67072	   1.17625	   0.03630	   1.17681	  -1.76751
1353583.80307	  82.00000	   0.53067	   1.17933	   0.03980	   1.18000	  -1.93276
1353586.44007	  82.00000	   0.41976	   1.18322	   0.04365	   1.18403	  -2.11290
1353589.77107	  82.00000	   0.33183	   1.18794	   0.05038	   1.18901	  -2.42862
1353593.97707	  82.00000	   0.26261	   1.19296	   0.05793	   1.19436	  -2.78001
1353599.28506	  82.00000	   0.20791	   1.19797	   0.06549	   1.19976	  -3.12887
1353605.98906	  82.00000	   0.16452	   1.20599	   0.07455	   1.20830	  -3.53720
1353614.46605	  82.00000	   0.13007	   1.21564	   0.08696	   1.21874	  -4.09178
1353625.15604	  82.00000	   0.10309	   1.22521	   0.10314	   1.22954	  -4.81188
1353638.67003	  82.00000	   0.08153	   1.23364	   0.12048	   1.23951	  -5.57789
1353655.76702	  82.00000	   0.06443	   1.24512	   0.13860	   1.25281	  -6.35162
1353677.35400	  82.00000	   0.05102	   1.26084	   0.15573	   1.27042	  -7.04103
1353704.59598	  82.00000	   0.04042	   1.28147	   0.17855	   1.29385	  -7.93229
1353739.09095	  82.00000	   0.03192	   1.30345	   0.20655	   1.31971	  -9.00427
1353782.63792	  82.00000	   0.02528	   1.32709	   0.23315	   1.34742	  -9.96438
1353837.70288	  82.00000	   0.01999	   1.36064	   0.26151	   1.38555	 -10.87944
1369604.07792	  83.00000	20004.45300	   0.77420	  -0.03165	   0.77485	   2.34088
1369604.22092	  83.00000	15829.12600	   0.77951	  -0.01439	   0.77964	   1.05723
1369604.36292	  83.00000	12516.70300	   0.78569	  -0.00300	   0.78569	   0.21856
1369604.50492	  83.00000	9909.44240	   0.79171	   0.00778	   0.79175	  -0.56289
1369604.66892	  83.00000	7835.48000	   0.79667	   0.01400	   0.79679	  -1.00710
1369604.86992	  83.00000	6217.24610	   0.80373	   0.02096	   0.80400	  -1.49391
1369605.10792	  83.00000	4905.29100	   0.81001	   0.02602	   0.81043	  -1.83985
1369605.34591	  83.00000	3881.27370	   0.81650	   0.03068	   0.81708	  -2.15168
1369605.58491	  83.00000	3070.98270	   0.82131	   0.03314	   0.82198	  -2.31039
1369605.82291	  83.00000	2430.77780	   0.82754	   0.03928	   0.82848	  -2.71786
1369606.06091	  83.00000	1923.15370	   0.83680	   0.04223	   0.83786	  -2.88874
1369606.29891	  83.00000	1522.43580	   0.84134	   0.04278	   0.84243	  -2.91112
1369606.53691	  83.00000	1203.84460	   0.84949	   0.04679	   0.85078	  -3.15292
1369606.77591	  83.00000	 952.86591	   0.85755	   0.04992	   0.85900	  -3.33177
1369607.01391	  83.00000	 754.27557	   0.86474	   0.05201	   0.86631	  -3.44174
1369607.25091	  83.00000	 596.71857	   0.87219	   0.05572	   0.87397	  -3.65557
1369607.48891	  83.00000	 471.96338	   0.88044	   0.05780	   0.88233	  -3.75612
1369607.72791	  83.00000	 373.20856	   0.88990	   0.06145	   0.89202	  -3.95027
1369607.96591	  83.00000	 295.47278	   0.89806	   0.06420	   0.90035	  -4.08866
1369608.20491	  83.00000	 233.87738	   0.90560	   0.06936	   0.90825	  -4.37986
1369608.44291	  83.00000	 185.05922	   0.91629	   0.07226	   0.91913	  -4.50916
1369608.67891	  83.00000	 146.35823	   0.92658	   0.07950	   0.92998	  -4.90402
1369608.91491	  83.00000	 115.77804	   0.93995	   0.08340	   0.94364	  -5.07047
1369609.14991	  83.00000	  91.67210	   0.95302	   0.09032	   0.95729	  -5.41365
1369609.39491	  83.00000	  72.51701	   0.96775	   0.09462	   0.97237	  -5.58436
1369609.62391	  83.00000	  57.36816	   0.98423	   0.10165	   0.98946	  -5.89651
1369609.86091	  83.00000	  45.36290	   1.00539	   0.10531	   1.01089	  -5.97938
1369610.09291	  83.00000	  35.93134	   1.02566	   0.10553	   1.03108	  -5.87422
1369610.34291	  83.00000	  28.40909	   1.04400	   0.10216	   1.04899	  -5.58910
1369610.55791	  83.00000	  22.48202	   1.06538	   0.09595	   1.06969	  -5.14606
1369610.82291	  83.00000	  17.79613	   1.08235	   0.08882	   1.08598	  -4.69146
1369611.07491	  83.00000	  14.06813	   1.09664	   0.07975	   1.09954	  -4.15951
1369611.29091	  83.00000	  11.14480	   1.10789	   0.07109	   1.11016	  -3.67146
1369611.55791	  83.00000	   8.81772	   1.11764	   0.06216	   1.11937	  -3.18323
1369611.73591	  83.00000	   6.97545	   1.12412	   0.05257	   1.12535	  -2.67765
1369611.95391	  83.00000	   5.51730	   1.12952	   0.04698	   1.13050	  -2.38151
1369612.22291	  83.00000	   4.36941	   1.13409	   0.04127	   1.13484	  -2.08408
1369612.55791	  83.00000	   3.45686	   1.13727	   0.03759	   1.13789	  -1.89326
1369612.97691	  83.00000	   2.73547	   1.14081	   0.03396	   1.14131	  -1.70518
1369613.50191	  83.00000	   2.16054	   1.14346	   0.03139	   1.14389	  -1.57247
1369614.16091	  83.00000	   1.70952	   1.14691	   0.03205	   1.14735	  -1.60076
1369614.98991	  83.00000	   1.35352	   1.14837	   0.03144	   1.14880	  -1.56824
1369616.03291	  83.00000	   1.07079	   1.15037	   0.03193	   1.15081	  -1.59010
1369617.34591	  83.00000	   0.84734	   1.15381	   0.03341	   1.15429	  -1.65857
1369619.00190	  83.00000	   0.67072	   1.15688	   0.03584	   1.15743	  -1.77450
1369621.09090	  83.00000	   0.53067	   1.16031	   0.04064	   1.16102	  -2.00608
1369623.72790	  83.00000	   0.41976	   1.16306	   0.04475	   1.16392	  -2.20361
1369627.05890	  83.00000	   0.33183	   1.16550	   0.05030	   1.16658	  -2.47129
1369631.26489	  83.00000	   0.26261	   1.17273	   0.05687	   1.17411	  -2.77646
1369636.57289	  83.00000	   0.20791	   1.17882	   0.06612	   1.18067	  -3.21041
1369643.27689	  83.00000	   0.16452	   1.18473	   0.07605	   1.18717	  -3.67270
1369651.75388	  83.00000	   0.13007	   1.19239	   0.08666	   1.19553	  -4.15685
1369662.44387	  83.00000	   0.10309	   1.20323	   0.09933	   1.20733	  -4.71905
1369675.95786	  83.00000	   0.08153	   1.21696	   0.11673	   1.22255	  -5.47915
1369693.05485	  83.00000	   0.06443	   1.23137	   0.13837	   1.23912	  -6.41167
1369714.64183	  83.00000	   0.05102	   1.24313	   0.16153	   1.25358	  -7.40330
1369741.88381	  83.00000	   0.04042	   1.25747	   0.18278	   1.27068	  -8.27017
1369776.37878	  83.00000	   0.03192	   1.28100	   0.20485	   1.29728	  -9.08547
1369819.92575	  83.00000	   0.02528	   1.30818	   0.23460	   1.32905	 -10.16689
1369874.99071	  83.00000	   0.01999	   1.33732	   0.26669	   1.36365	 -11.27785
1385622.94057	  84.00000	20004.45300	   0.75659	  -0.03097	   0.75722	   2.34400
1385623.08357	  84.00000	15829.12600	   0.76235	  -0.01617	   0.76253	   1.21546
1385623.22557	  84.00000	12516.70300	   0.76811	  -0.00282	   0.76812	   0.21024
1385623.36757	  84.00000	9909.44240	   0.77335	   0.00688	   0.77338	  -0.51008
1385623.53157	  84.00000	7835.48000	   0.78055	   0.01330	   0.78067	  -0.97632
1385623.73257	  84.00000	6217.24610	   0.78691	   0.02100	   0.78719	  -1.52831
1385623.97057	  84.00000	4905.29100	   0.79261	   0.02612	   0.79304	  -1.88731
1385624.20957	  84.00000	3881.27370	   0.79811	   0.03093	   0.79871	  -2.21927
1385624.44757	  84.00000	3070.98270	   0.80489	   0.03461	   0.80564	  -2.46230
1385624.68557	  84.00000	2430.77780	   0.81172	   0.03796	   0.81261	  -2.67769
1385624.92357	  84.00000	1923.15370	   0.81908	   0.04217	   0.82016	  -2.94756
1385625.16157	  84.00000	1522.43580	   0.82565	   0.04612	   0.82694	  -3.19690
1385625.39957	  84.00000	1203.84460	   0.83185	   0.04817	   0.83325	  -3.31405
1385625.63857	  84.00000	 952.86591	   0.83867	   0.04966	   0.84014	  -3.38901
1385625.87657	  84.00000	 754.27557	   0.84687	   0.05116	   0.84841	  -3.45701
1385626.11357	  84.00000	 596.71857	   0.85518	   0.05611	   0.85702	  -3.75359
1385626.35157	  84.00000	 471.96338	   0.86401	   0.05847	   0.86599	  -3.87129
1385626.59057	  84.00000	 373.20856	   0.87061	   0.06177	   0.87279	  -4.05815
1385626.82857	  84.00000	 295.47278	   0.88055	   0.06473	   0.88293	  -4.20426
1385627.06757	  84.00000	 233.87738	   0.88977	   0.06976	   0.89250	  -4.48320
1385627.30557	  84.00000	 185.05922	   0.90067	   0.07478	   0.90377	  -4.74646
1385627.54157	  84.00000	 146.35823	   0.90919	   0.07721	   0.91247	  -4.85378
1385627.77857	  84.00000	 115.77804	   0.92183	   0.08382	   0.92563	  -5.19534
1385628.01257	  84.00000	  91.67210	   0.93531	   0.09014	   0.93964	  -5.50493
1385628.25757	  84.00000	  72.51701	   0.95014	   0.09444	   0.95482	  -5.67637
1385628.48657	  84.00000	  57.36816	   0.96747	   0.10029	   0.97265	  -5.91841
1385628.72357	  84.00000	  45.36290	   0.98669	   0.10568	   0.99234	  -6.11339
1385628.95557	  84.00000	  35.93134	   1.00730	   0.10534	   1.01279	  -5.97017
1385629.20657	  84.00000	  28.40909	   1.02946	   0.10179	   1.03448	  -5.64705
1385629.42057	  84.00000	  22.48202	   1.04773	   0.09895	   1.05239	  -5.39498
1385629.68557	  84.00000	  17.79613	   1.06596	   0.08945	   1.06971	  -4.79689
1385629.93757	  84.00000	  14.06813	   1.08053	   0.08020	   1.08350	  -4.24478
1385630.15357	  84.00000	  11.14480	   1.09055	   0.07048	   1.09283	  -3.69797
1385630.42157	  84.00000	   8.81772	   1.10160	   0.06136	   1.10331	  -3.18823
1385630.59957	  84.00000	   6.97545	   1.10784	   0.05342	   1.10913	  -2.76081
1385630.81756	  84.00000	   5.51730	   1.11459	   0.04809	   1.11563	  -2.47060
1385631.08656	  84.00000	   4.36941	   1.11751	   0.04172	   1.11829	  -2.13806
1385631.42156	  84.00000	   3.45686	   1.12067	   0.03700	   1.12128	  -1.89093
1385631.84056	  84.00000	   2.73547	   1.12404	   0.03424	   1.12456	  -1.74493
1385632.36556	  84.00000	   2.16054	   1.12726	   0.03294	   1.12774	  -1.67365
1385633.02456	  84.00000	   1.70952	   1.12977	   0.03140	   1.13021	  -1.59201
1385633.85356	  84.00000	   1.35352	   1.13175	   0.03088	   1.13217	  -1.56286
1385634.89656	  84.00000	   1.07079	   1.13519	   0.03168	   1.13563	  -1.59880
1385636.21056	  84.00000	   0.84734	   1.13728	   0.03328	   1.13777	  -1.67626
1385637.86556	  84.00000	   0.67072	   1.13990	   0.03715	   1.14051	  -1.86670
1385639.95456	  84.00000	   0.53067	   1.14272	   0.03993	   1.14341	  -2.00150
1385642.59156	  84.00000	   0.41976	   1.14679	   0.04396	   1.14764	  -2.19537
1385645.92255	  84.00000	   0.33183	   1.15187	   0.05062	   1.15298	  -2.51612
1385650.12855	  84.00000	   0.26261	   1.15580	   0.05758	   1.15723	  -2.85220
1385655.43655	  84.00000	   0.20791	   1.16179	   0.06484	   1.16360	  -3.19434
1385662.14054	  84.00000	   0.16452	   1.16924	   0.07513	   1.17165	  -3.67635
1385670.61753	  84.00000	   0.13007	   1.17895	   0.08773	   1.18221	  -4.25587
1385681.30753	  84.00000	   0.10309	   1.18810	   0.10329	   1.19258	  -4.96841
1385694.82152	  84.00000	   0.08153	   1.19668	   0.12014	   1.20270	  -5.73283
1385711.91850	  84.00000	   0.06443	   1.20837	   0.13892	   1.21633	  -6.55819
1385733.50549	  84.00000	   0.05102	   1.22461	   0.15561	   1.23446	  -7.24179
1385760.74746	  84.00000	   0.04042	   1.24556	   0.17915	   1.25837	  -8.18486
1385795.24244	  84.00000	   0.03192	   1.26730	   0.20664	   1.28404	  -9.26075
1385838.78940	  84.00000	   0.02528	   1.29197	   0.23322	   1.31285	 -10.23252
1385893.85436	  84.00000	   0.01999	   1.32616	   0.26058	   1.35152	 -11.11648
