Repository: kbm2110/Battery_Diagnostics_Thesis

# Battery_Diagnostics_Thesis
 Data-driven battery diagnostics using EIS

**Author:** Bala Manikanta Yaswanth Kanagarla
**Institution:** Technische Hochschule Ingolstadt (THI)
**Supervisor:** Prof. Dr. H.-G. Schweiger
**Period:** 30th October 2025 – 27th April 2026

---

## Overview

This project implements a machine learning framework for 
non-invasive State of Health (SoH) estimation of lithium-ion 
batteries using Electrochemical Impedance Spectroscopy (EIS).

Eight physically interpretable features are extracted from 
impedance spectra and used to train six ML models under a 
strict cell-level train-test split. The stacking ensemble 
achieves R² = 0.9122 and RMSE = 0.0234 on completely unseen 
cells.

---

## Repository Structure
battery-soh-estimation/
│
├── data/
│   ├── raw/                  # Original EIS and Capacity folders
│   │   ├── Capacity/         # Raw capacity measurement files
│   │   ├── Capacity_1/       # Additional capacity files
│   │   ├── EIS/              # Full EIS dataset
│   │   ├── EIS_state_II/     # EIS measurements at State II
│   │   ├── EIS_state_III/    # EIS measurements at State III
│   │   ├── EIS_state_IV/     # EIS measurements at State IV
│   │   ├── EIS_state_V/      # EIS measurements at State V
│   │   ├── EIS_state_VI/     # EIS measurements at State VI
│   │   ├── EIS_state_VII/    # EIS measurements at State VII
│   │   ├── EIS_state_VIII/   # EIS measurements at State VIII
│   │   ├── EIS_state_IX/     # EIS measurements at State IX
│   │   └── EIS_state_V_IX/   # Combined State V and IX
│   │
│   ├── processed/            # Cleaned and merged CSV files
│   │   ├── merged_eis_capacity.csv
│   │   ├── merged_eis_capacity_final.csv
│   │   ├── merged_eis_capacity_final_norm.csv
│   │   ├── merged_eis_capacity_stateV.csv
│   │   └── merged_eis_capacity_stateV_IX.csv
│   │
│   └── features/             # Final feature datasets per state
│       ├── eis_features_all_cells.csv
│       ├── final_8features_state_IX.csv
│       ├── final_8features_state_V.csv
│       ├── merged_eis_capacity_state_I_norm.csv
│       ├── merged_eis_capacity_state_II_norm.csv
│       ├── merged_eis_capacity_state_III_norm.csv
│       ├── merged_eis_capacity_state_IV_norm.csv
│       ├── merged_eis_capacity_state_V_norm.csv
│       ├── merged_eis_capacity_state_VI_norm.csv
│       ├── merged_eis_capacity_state_VII_norm.csv
│       ├── merged_eis_capacity_state_VIII_norm.csv
│       ├── merged_eis_capacity_state_IX_norm.csv
│       └── merged_eis_capacity_state_V_IX_norm.csv
│
├── notebooks/
│   ├── models/               # Model training and evaluation
│   │   ├── 01_linear_regression.ipynb
│   │   ├── 02_random_forest.ipynb
│   │   ├── 03_rf_testing.ipynb
│   │   ├── 04_rf_validation.ipynb
│   │   ├── 05_xgboost_testing.ipynb
│   │   ├── 06_gpr_testing.ipynb
│   │   ├── 07_catboost_model.ipynb
│   │   ├── 08_stacking_ensemble.ipynb
│   │   └── 09_model_testing.ipynb
│   │
│   └── plots/                # Visualisation and SHAP analysis
│       └── 01_all_plots.ipynb
│
├── src/                      # Core Python scripts
│   ├── capacity_soh_cal.py
│   ├── merge_and_label_completedata.py
│   ├── merge_and_label_complete_extractiondata_state5.py
│   └── merge_and_label_data_stateV_norm.py
│
├── results/
│   ├── figures/              # All generated plots and images
│   └── tables/               # Result tables (model comparison etc.)
│
├── models/                   # Saved trained models
│   └── catboost_info/
│
├── requirements.txt
├── .gitignore
└── README.md

File: data/raw/EIS/EIS_state_III_45C02.txt (part 1 of 37)
time/s	           cycle number	freq/Hz	           Re(Z)/Ohm	  -Im(Z)/Ohm	   |Z|/Ohm	   Phase(Z)/deg
10583.05350	   1.00000	20004.45300	   0.55536	  -0.03269	   0.55632	   3.36892
10583.19650	   1.00000	15829.12600	   0.56183	  -0.01643	   0.56207	   1.67495
10583.33850	   1.00000	12516.70300	   0.56622	  -0.00605	   0.56625	   0.61219
10583.48050	   1.00000	9909.44240	   0.57195	   0.00475	   0.57197	  -0.47545
10583.64450	   1.00000	7835.48000	   0.57757	   0.01501	   0.57776	  -1.48854
10583.84550	   1.00000	6217.24610	   0.58393	   0.01935	   0.58425	  -1.89759
10584.08350	   1.00000	4905.29100	   0.58896	   0.02651	   0.58955	  -2.57759
10584.32250	   1.00000	3881.27370	   0.59631	   0.03090	   0.59711	  -2.96643
10584.56050	   1.00000	3070.98270	   0.60439	   0.03586	   0.60545	  -3.39527
10584.79850	   1.00000	2430.77780	   0.61033	   0.03991	   0.61164	  -3.74117
10585.03650	   1.00000	1923.15370	   0.61578	   0.04358	   0.61732	  -4.04843
10585.27450	   1.00000	1522.43580	   0.62382	   0.04671	   0.62557	  -4.28207
10585.51250	   1.00000	1203.84460	   0.63090	   0.04783	   0.63271	  -4.33499
10585.75150	   1.00000	 952.86591	   0.63956	   0.05096	   0.64158	  -4.55549
10585.98950	   1.00000	 754.27557	   0.64907	   0.05374	   0.65129	  -4.73272
10586.22650	   1.00000	 596.71857	   0.65651	   0.05619	   0.65891	  -4.89224
10586.46450	   1.00000	 471.96338	   0.66422	   0.05760	   0.66672	  -4.95636
10586.70350	   1.00000	 373.20856	   0.67253	   0.06229	   0.67541	  -5.29173
10586.94150	   1.00000	 295.47278	   0.68269	   0.06459	   0.68573	  -5.40495
10587.18050	   1.00000	 233.87738	   0.69210	   0.06765	   0.69540	  -5.58264
10587.41850	   1.00000	 185.05922	   0.70175	   0.07365	   0.70561	  -5.99105
10587.65450	   1.00000	 146.35823	   0.71385	   0.07526	   0.71780	  -6.01872
10587.89150	   1.00000	 115.77804	   0.72611	   0.07797	   0.73028	  -6.12899
10588.12550	   1.00000	  91.67210	   0.74003	   0.08329	   0.74471	  -6.42130
10588.37050	   1.00000	  72.51701	   0.75651	   0.08182	   0.76092	  -6.17292
10588.59950	   1.00000	  57.36816	   0.77211	   0.08172	   0.77643	  -6.04169
10588.83650	   1.00000	  45.36290	   0.78899	   0.07888	   0.79292	  -5.70954
10589.06850	   1.00000	  35.93134	   0.80245	   0.07340	   0.80580	  -5.22652
10589.31950	   1.00000	  28.40909	   0.81607	   0.06637	   0.81877	  -4.64948
10589.53350	   1.00000	  22.48202	   0.82525	   0.06020	   0.82745	  -4.17218
10589.79850	   1.00000	  17.79613	   0.83171	   0.05245	   0.83336	  -3.60874
10590.05050	   1.00000	  14.06813	   0.83964	   0.04681	   0.84094	  -3.19115
10590.26650	   1.00000	  11.14480	   0.84454	   0.03920	   0.84545	  -2.65780
10590.53450	   1.00000	   8.81772	   0.84968	   0.03663	   0.85047	  -2.46854
10590.71250	   1.00000	   6.97545	   0.85135	   0.03371	   0.85202	  -2.26738
10590.93050	   1.00000	   5.51730	   0.85282	   0.02727	   0.85326	  -1.83149
10591.19950	   1.00000	   4.36941	   0.85882	   0.02481	   0.85917	  -1.65446
10591.53450	   1.00000	   3.45686	   0.86468	   0.02642	   0.86508	  -1.75019
10591.95350	   1.00000	   2.73547	   0.86555	   0.02967	   0.86606	  -1.96354
10592.47850	   1.00000	   2.16054	   0.86310	   0.03051	   0.86364	  -2.02484
10593.13750	   1.00000	   1.70952	   0.86080	   0.02923	   0.86129	  -1.94502
10593.96650	   1.00000	   1.35352	   0.86188	   0.02443	   0.86223	  -1.62369
10595.00950	   1.00000	   1.07079	   0.86842	   0.01921	   0.86863	  -1.26720
10596.32350	   1.00000	   0.84734	   0.87998	   0.01841	   0.88017	  -1.19878
10597.97850	   1.00000	   0.67072	   0.89417	   0.02457	   0.89451	  -1.57376
10600.06750	   1.00000	   0.53067	   0.90658	   0.04258	   0.90758	  -2.68900
10602.70450	   1.00000	   0.41976	   0.90781	   0.06684	   0.91027	  -4.21126
10606.03551	   1.00000	   0.33183	   0.89465	   0.08864	   0.89903	  -5.65856
10610.24151	   1.00000	   0.26261	   0.87144	   0.09619	   0.87674	  -6.29870
10615.54951	   1.00000	   0.20791	   0.84954	   0.08290	   0.85357	  -5.57326
10622.25451	   1.00000	   0.16452	   0.84446	   0.04943	   0.84590	  -3.34970
10630.73051	   1.00000	   0.13007	   0.87278	   0.00829	   0.87282	  -0.54407
10641.42051	   1.00000	   0.10309	   0.94118	  -0.01683	   0.94133	   1.02470
10654.93451	   1.00000	   0.08153	   1.04397	   0.00555	   1.04398	  -0.30474
10672.03251	   1.00000	   0.06443	   1.14194	   0.08743	   1.14529	  -4.37826
10693.61851	   1.00000	   0.05102	   1.19851	   0.25813	   1.22599	 -12.15452
10720.86151	   1.00000	   0.04042	   1.13729	   0.46513	   1.22873	 -22.24351
10755.35751	   1.00000	   0.03192	   0.93843	   0.60880	   1.11861	 -32.97312
10798.90451	   1.00000	   0.02528	   0.65000	   0.59343	   0.88015	 -42.39545
10853.96952	   1.00000	   0.01999	   0.38688	   0.34055	   0.51541	 -41.35622
27214.55361	   2.00000	20004.45300	   0.58638	  -0.03154	   0.58723	   3.07882
27214.69661	   2.00000	15829.12600	   0.59121	  -0.01636	   0.59143	   1.58510
27214.83861	   2.00000	12516.70300	   0.59757	  -0.00370	   0.59758	   0.35514
27214.98061	   2.00000	9909.44240	   0.60187	   0.00669	   0.60190	  -0.63684
27215.14461	   2.00000	7835.48000	   0.60849	   0.01443	   0.60866	  -1.35822
27215.34561	   2.00000	6217.24610	   0.61430	   0.02052	   0.61464	  -1.91315
27215.58361	   2.00000	4905.29100	   0.62056	   0.02720	   0.62115	  -2.51011
27215.82161	   2.00000	3881.27370	   0.62601	   0.03252	   0.62685	  -2.97360
27216.05961	   2.00000	3070.98270	   0.63369	   0.03618	   0.63472	  -3.26789
27216.29861	   2.00000	2430.77780	   0.64137	   0.04155	   0.64272	  -3.70677
27216.53661	   2.00000	1923.15370	   0.64809	   0.04344	   0.64955	  -3.83441
27216.77461	   2.00000	1522.43580	   0.65546	   0.04657	   0.65712	  -4.06357
27217.01261	   2.00000	1203.84460	   0.66392	   0.04989	   0.66579	  -4.29722
27217.25161	   2.00000	 952.86591	   0.67238	   0.05240	   0.67442	  -4.45626
27217.48961	   2.00000	 754.27557	   0.67851	   0.05547	   0.68077	  -4.67398
27217.72661	   2.00000	 596.71857	   0.68667	   0.05724	   0.68905	  -4.76490
27217.96461	   2.00000	 471.96338	   0.69737	   0.05956	   0.69991	  -4.88198
27218.20361	   2.00000	 373.20856	   0.70609	   0.06250	   0.70885	  -5.05834
27218.44161	   2.00000	 295.47278	   0.71507	   0.06514	   0.71803	  -5.20540
27218.68061	   2.00000	 233.87738	   0.72547	   0.06757	   0.72861	  -5.32094
27218.91861	   2.00000	 185.05922	   0.73431	   0.07324	   0.73795	  -5.69592
27219.15461	   2.00000	 146.35823	   0.74716	   0.07632	   0.75105	  -5.83225
27219.39061	   2.00000	 115.77804	   0.75990	   0.07853	   0.76395	  -5.90020
27219.62561	   2.00000	  91.67210	   0.77449	   0.08237	   0.77886	  -6.07071
27219.87061	   2.00000	  72.51701	   0.79018	   0.08499	   0.79474	  -6.13874
27220.09961	   2.00000	  57.36816	   0.80545	   0.08183	   0.80959	  -5.80108
27220.33661	   2.00000	  45.36290	   0.82189	   0.08108	   0.82588	  -5.63395
27220.56861	   2.00000	  35.93134	   0.83754	   0.07469	   0.84087	  -5.09578
27220.81861	   2.00000	  28.40909	   0.84888	   0.06892	   0.85167	  -4.64172
27221.03361	   2.00000	  22.48202	   0.86003	   0.06110	   0.86220	  -4.06346
27221.29861	   2.00000	  17.79613	   0.86755	   0.05273	   0.86915	  -3.47814
27221.55061	   2.00000	  14.06813	   0.87556	   0.04842	   0.87690	  -3.16545
27221.76661	   2.00000	  11.14480	   0.87987	   0.04006	   0.88078	  -2.60664
27222.03361	   2.00000	   8.81772	   0.88484	   0.03903	   0.88570	  -2.52549
27222.21261	   2.00000	   6.97545	   0.88603	   0.03533	   0.88673	  -2.28367
27222.43061	   2.00000	   5.51730	   0.88953	   0.02811	   0.88998	  -1.81022
27222.69961	   2.00000	   4.36941	   0.89559	   0.02576	   0.89596	  -1.64780
27223.03461	   2.00000	   3.45686	   0.90028	   0.02766	   0.90070	  -1.76008
27223.45361	   2.00000	   2.73547	   0.89974	   0.03175	   0.90030	  -2.02101
27223.97861	   2.00000	   2.16054	   0.89748	   0.03052	   0.89799	  -1.94796
27224.63761	   2.00000	   1.70952	   0.89671	   0.02721	   0.89712	  -1.73797
27225.46661	   2.00000	   1.35352	   0.89955	   0.02235	   0.89983	  -1.42317
27226.50961	   2.00000	   1.07079	   0.90809	   0.01916	   0.90829	  -1.20849
27227.82261	   2.00000	   0.84734	   0.92074	   0.02095	   0.92098	  -1.30358
27229.47861	   2.00000	   0.67072	   0.93305	   0.03073	   0.93356	  -1.88629
27231.56761	   2.00000	   0.53067	   0.94054	   0.05060	   0.94190	  -3.07942
27234.20461	   2.00000	   0.41976	   0.93523	   0.07323	   0.93809	  -4.47746
27237.53561	   2.00000	   0.33183	   0.91795	   0.08791	   0.92215	  -5.47019
27241.74161	   2.00000	   0.26261	   0.89721	   0.08601	   0.90132	  -5.47560
27247.04961	   2.00000	   0.20791	   0.88398	   0.06481	   0.88636	  -4.19325
27253.75461	   2.00000	   0.16452	   0.89402	   0.02973	   0.89451	  -1.90448
27262.23061	   2.00000	   0.13007	   0.93921	  -0.00242	   0.93921	   0.14753
27272.92061	   2.00000	   0.10309	   1.01767	  -0.00515	   1.01768	   0.29019
27286.43461	   2.00000	   0.08153	   1.11306	   0.04866	   1.11413	  -2.50300
27303.53261	   2.00000	   0.06443	   1.18635	   0.15310	   1.19619	  -7.35363
27325.11861	   2.00000	   0.05102	   1.19229	   0.33006	   1.23713	 -15.47357
27352.36162	   2.00000	   0.04042	   1.07993	   0.49847	   1.18942	 -24.77705
27386.85762	   2.00000	   0.03192	   0.85313	   0.56708	   1.02440	 -33.61212
27430.40462	   2.00000	   0.02528	   0.59988	   0.45690	   0.75406	 -37.29526
27485.46962	   2.00000	   0.01999	   0.44170	   0.12916	   0.46020	 -16.29992
43807.97005	   3.00000	20004.45300	   0.56623	  -0.03113	   0.56709	   3.14662
43808.11305	   3.00000	15829.12600	   0.57031	  -0.01736	   0.57058	   1.74386
43808.25505	   3.00000	12516.70300	   0.57723	  -0.00473	   0.57725	   0.46992
43808.39705	   3.00000	9909.44240	   0.58260	   0.00659	   0.58264	  -0.64838
43808.56105	   3.00000	7835.48000	   0.58784	   0.01460	   0.58802	  -1.42255
43808.76205	   3.00000	6217.24610	   0.59413	   0.02057	   0.59449	  -1.98275
43809.00005	   3.00000	4905.29100	   0.59925	   0.02678	   0.59985	  -2.55888
43809.23905	   3.00000	3881.27370	   0.60702	   0.03186	   0.60786	  -3.00444
43809.47705	   3.00000	3070.98270	   0.61268	   0.03825	   0.61387	  -3.57219
43809.71505	   3.00000	2430.77780	   0.62098	   0.04076	   0.62232	  -3.75539
43809.95305	   3.00000	1923.15370	   0.62868	   0.04338	   0.63018	  -3.94728
43810.19105	   3.00000	1522.43580	   0.63586	   0.04758	   0.63763	  -4.27981
43810.42905	   3.00000	1203.84460	   0.64355	   0.05003	   0.64549	  -4.44500
43810.66805	   3.00000	 952.86591	   0.65141	   0.05392	   0.65364	  -4.73171
43810.90605	   3.00000	 754.27557	   0.66072	   0.05662	   0.66315	  -4.89751
43811.14405	   3.00000	 596.71857	   0.66849	   0.05729	   0.67094	  -4.89846
43811.38105	   3.00000	 471.96338	   0.67706	   0.05959	   0.67968	  -5.02972
43811.62005	   3.00000	 373.20856	   0.68610	   0.06355	   0.68903	  -5.29183
43811.85805	   3.00000	 295.47278	   0.69545	   0.06692	   0.69866	  -5.49666
43812.09705	   3.00000	 233.87738	   0.70656	   0.06918	   0.70994	  -5.59198
43812.33505	   3.00000	 185.05922	   0.71617	   0.07329	   0.71991	  -5.84298
43812.57105	   3.00000	 146.35823	   0.72918	   0.07720	   0.73325	  -6.04321
43812.80805	   3.00000	 115.77804	   0.74084	   0.07995	   0.74514	  -6.15945
43813.04205	   3.00000	  91.67210	   0.75523	   0.08313	   0.75979	  -6.28142
43813.28705	   3.00000	  72.51701	   0.76985	   0.08533	   0.77457	  -6.32517
43813.51605	   3.00000	  57.36816	   0.78695	   0.08428	   0.79145	  -6.11285
43813.75305	   3.00000	  45.36290	   0.80330	   0.08118	   0.80739	  -5.77036
43813.98505	   3.00000	  35.93134	   0.81719	   0.07483	   0.82061	  -5.23178
43814.23605	   3.00000	  28.40909	   0.83176	   0.06956	   0.83467	  -4.78051
43814.45005	   3.00000	  22.48202	   0.84255	   0.06206	   0.84483	  -4.21234
43814.71505	   3.00000	  17.79613	   0.85041	   0.05450	   0.85216	  -3.66661
43814.96705	   3.00000	  14.06813	   0.85698	   0.04843	   0.85834	  -3.23455
43815.18305	   3.00000	  11.14480	   0.86332	   0.04039	   0.86426	  -2.67845
43815.45105	   3.00000	   8.81772	   0.86670	   0.03870	   0.86756	  -2.55686
43815.62905	   3.00000	   6.97545	   0.86804	   0.03398	   0.86871	  -2.24148
43815.84705	   3.00000	   5.51730	   0.87368	   0.02800	   0.87413	  -1.83548
43816.11605	   3.00000	   4.36941	   0.87805	   0.02709	   0.87847	  -1.76746
43816.45105	   3.00000	   3.45686	   0.88158	   0.02996	   0.88209	  -1.94659
43816.87005	   3.00000	   2.73547	   0.88027	   0.03012	   0.88078	  -1.95944
43817.39505	   3.00000	   2.16054	   0.87825	   0.02913	   0.87873	  -1.89980
43818.05505	   3.00000	   1.70952	   0.87983	   0.02437	   0.88016	  -1.58656
43818.88305	   3.00000	   1.35352	   0.88477	   0.02056	   0.88501	  -1.33144
43819.92605	   3.00000	   1.07079	   0.89590	   0.01947	   0.89611	  -1.24483
43821.24005	   3.00000	   0.84734	   0.90789	   0.02650	   0.90828	  -1.67164
43822.89505	   3.00000	   0.67072	   0.91671	   0.04041	   0.91760	  -2.52401
43824.98405	   3.00000	   0.53067	   0.91614	   0.06015	   0.91811	  -3.75661
43827.62105	   3.00000	   0.41976	   0.90478	   0.07603	   0.90797	  -4.80321
43830.95205	   3.00000	   0.33183	   0.88663	   0.07930	   0.89017	  -5.11090
43835.15805	   3.00000	   0.26261	   0.87257	   0.06628	   0.87508	  -4.34374
43840.46605	   3.00000	   0.20791	   0.87562	   0.03986	   0.87652	  -2.60653
43847.17105	   3.00000	   0.16452	   0.90482	   0.01071	   0.90489	  -0.67814
43855.64705	   3.00000	   0.13007	   0.96587	  -0.00026	   0.96587	   0.01521
43866.33705	   3.00000	   0.10309	   1.04467	   0.02996	   1.04510	  -1.64297
43879.85105	   3.00000	   0.08153	   1.11525	   0.11888	   1.12157	  -6.08446
43896.94905	   3.00000	   0.06443	   1.14113	   0.24198	   1.16650	 -11.97229
43918.53505	   3.00000	   0.05102	   1.07687	   0.39462	   1.14690	 -20.12535
43945.77805	   3.00000	   0.04042	   0.91259	   0.48576	   1.03382	 -28.02577
43980.27406	   3.00000	   0.03192	   0.69678	   0.43820	   0.82312	 -32.16552
44023.82106	   3.00000	   0.02528	   0.53932	   0.21504	   0.58061	 -21.73824
44078.88706	   3.00000	   0.01999	   0.56763	  -0.16358	   0.59073	  16.07558
60260.56413	   4.00000	20004.45300	   0.56266	  -0.03228	   0.56359	   3.28393
60260.70713	   4.00000	15829.12600	   0.56974	  -0.01665	   0.56998	   1.67389
60260.84913	   4.00000	12516.70300	   0.57429	  -0.00446	   0.57431	   0.44500
60260.99113	   4.00000	9909.44240	   0.57998	   0.00495	   0.58000	  -0.48934
60261.15513	   4.00000	7835.48000	   0.58598	   0.01532	   0.58618	  -1.49785
60261.35613	   4.00000	6217.24610	   0.59224	   0.02085	   0.59261	  -2.01603
60261.59413	   4.00000	4905.29100	   0.59809	   0.02754	   0.59873	  -2.63660
60261.83313	   4.00000	3881.27370	   0.60542	   0.03290	   0.60631	  -3.11045
60262.07113	   4.00000	3070.98270	   0.61142	   0.03804	   0.61260	  -3.56037
60262.30913	   4.00000	2430.77780	   0.61816	   0.04126	   0.61954	  -3.81896
60262.54713	   4.00000	1923.15370	   0.62509	   0.04339	   0.62660	  -3.97101
60262.78513	   4.00000	1522.43580	   0.63251	   0.04830	   0.63435	  -4.36649
60263.02313	   4.00000	1203.84460	   0.64135	   0.04944	   0.64326	  -4.40845
60263.26213	   4.00000	 952.86591	   0.64928	   0.05368	   0.65149	  -4.72601
60263.50013	   4.00000	 754.27557	   0.65889	   0.05624	   0.66129	  -4.87838
60263.73713	   4.00000	 596.71857	   0.66686	   0.05674	   0.66926	  -4.86307
60263.97513	   4.00000	 471.96338	   0.67438	   0.06079	   0.67711	  -5.15049
60264.21413	   4.00000	 373.20856	   0.68320	   0.06381	   0.68617	  -5.33624
60264.45213	   4.00000	 295.47278	   0.69342	   0.06656	   0.69661	  -5.48256
60264.69113	   4.00000	 233.87738	   0.70310	   0.06976	   0.70655	  -5.66633
60264.92913	   4.00000	 185.05922	   0.71409	   0.07262	   0.71778	  -5.80641
60265.16513	   4.00000	 146.35823	   0.72553	   0.07603	   0.72950	  -5.98213
60265.40213	   4.00000	 115.77804	   0.73934	   0.08037	   0.74369	  -6.20412
60265.63613	   4.00000	  91.67210	   0.75329	   0.08415	   0.75798	  -6.37394
60265.88113	   4.00000	  72.51701	   0.76940	   0.08480	   0.77406	  -6.28988
60266.11013	   4.00000	  57.36816	   0.78625	   0.08472	   0.79080	  -6.14992
60266.34713	   4.00000	  45.36290	   0.80263	   0.08148	   0.80675	  -5.79680
60266.57913	   4.00000	  35.93134	   0.81674	   0.07664	   0.82033	  -5.36054
60266.83013	   4.00000	  28.40909	   0.83050	   0.06967	   0.83342	  -4.79522
60267.04413	   4.00000	  22.48202	   0.84089	   0.06223	   0.84319	  -4.23238
60267.30913	   4.00000	  17.79613	   0.84899	   0.05509	   0.85077	  -3.71277
60267.56113	   4.00000	  14.06813	   0.85757	   0.04932	   0.85899	  -3.29153
60267.77713	   4.00000	  11.14480	   0.86038	   0.04074	   0.86135	  -2.71096
60268.04513	   4.00000	   8.81772	   0.86743	   0.03857	   0.86829	  -2.54573
60268.22313	   4.00000	   6.97545	   0.86960	   0.03458	   0.87029	  -2.27727
60268.44113	   4.00000	   5.51730	   0.87162	   0.03031	   0.87215	  -1.99136
60268.71013	   4.00000	   4.36941	   0.87405	   0.02536	   0.87442	  -1.66218
60269.04513	   4.00000	   3.45686	   0.88144	   0.02372	   0.88176	  -1.54153
60269.46413	   4.00000	   2.73547	   0.88567	   0.02662	   0.88607	  -1.72147
60269.98913	   4.00000	   2.16054	   0.88584	   0.03148	   0.88640	  -2.03516
60270.64813	   4.00000	   1.70952	   0.88242	   0.03363	   0.88306	  -2.18268
60271.47713	   4.00000	   1.35352	   0.87891	   0.03153	   0.87947	  -2.05453
60272.52013	   4.00000	   1.07079	   0.88053	   0.02580	   0.88091	  -1.67821
60273.83413	   4.00000	   0.84734	   0.88822	   0.02017	   0.88845	  -1.30100
60275.48913	   4.00000	   0.67072	   0.90135	   0.01942	   0.90155	  -1.23457
60277.57813	   4.00000	   0.53067	   0.92026	   0.02675	   0.92065	  -1.66520
60280.21513	   4.00000	   0.41976	   0.93576	   0.04825	   0.93701	  -2.95147
60283.54613	   4.00000	   0.33183	   0.93786	   0.08026	   0.94129	  -4.89162
60287.75213	   4.00000	   0.26261	   0.92230	   0.10767	   0.92856	  -6.65855
60293.06013	   4.00000	   0.20791	   0.89251	   0.11888	   0.90039	  -7.58676
60299.76513	   4.00000	   0.16452	   0.86212	   0.10318	   0.86827	  -6.82461
60308.24113	   4.00000	   0.13007	   0.85122	   0.06107	   0.85341	  -4.10360
60318.93113	   4.00000	   0.10309	   0.88134	   0.00625	   0.88137	  -0.40657
60332.44513	   4.00000	   0.08153	   0.96431	  -0.03220	   0.96485	   1.91228
60349.54313	   4.00000	   0.06443	   1.08237	  -0.02370	   1.08263	   1.25448
60371.13013	   4.00000	   0.05102	   1.23206	   0.07962	   1.23463	  -3.69773
60398.37213	   4.00000	   0.04042	   1.31736	   0.29179	   1.34929	 -12.48934
60432.86814	   4.00000	   0.03192	   1.26022	   0.56154	   1.37966	 -24.01712
60476.41514	   4.00000	   0.02528	   1.01920	   0.77781	   1.28209	 -37.34925
60531.48114	   4.00000	   0.01999	   0.62681	   0.80024	   1.01650	 -51.92913
76670.30960	   5.00000	20004.45300	   0.55236	  -0.03160	   0.55327	   3.27425
76670.45160	   5.00000	15829.12600	   0.55799	  -0.01522	   0.55820	   1.56214
76670.59360	   5.00000	12516.70300	   0.56430	  -0.00336	   0.56431	   0.34090
76670.73560	   5.00000	9909.44240	   0.57032	   0.00593	   0.57035	  -0.59589
76670.89960	   5.00000	7835.48000	   0.57577	   0.01459	   0.57596	  -1.45195
76671.10060	   5.00000	6217.24610	   0.58216	   0.02073	   0.58253	  -2.03970
76671.33860	   5.00000	4905.29100	   0.58548	   0.02769	   0.58614	  -2.70822
76671.57760	   5.00000	3881.27370	   0.59483	   0.03200	   0.59569	  -3.07977
76671.81560	   5.00000	3070.98270	   0.60130	   0.03746	   0.60246	  -3.56488
76672.05360	   5.00000	2430.77780	   0.60817	   0.04060	   0.60952	  -3.81905
76672.29160	   5.00000	1923.15370	   0.61697	   0.04526	   0.61863	  -4.19578
76672.52960	   5.00000	1522.43580	   0.62241	   0.04778	   0.62424	  -4.38948
76672.76760	   5.00000	1203.84460	   0.63234	   0.05066	   0.63437	  -4.58007
76673.00660	   5.00000	 952.86591	   0.63860	   0.05322	   0.64081	  -4.76365
76673.24460	   5.00000	 754.27557	   0.64848	   0.05716	   0.65100	  -5.03727
76673.48160	   5.00000	 596.71857	   0.65647	   0.05829	   0.65905	  -5.07408
76673.71960	   5.00000	 471.96338	   0.66363	   0.05999	   0.66634	  -5.16554
76673.95860	   5.00000	 373.20856	   0.67280	   0.06330	   0.67578	  -5.37439
76674.19660	   5.00000	 295.47278	   0.68227	   0.06585	   0.68544	  -5.51252
76674.43560	   5.00000	 233.87738	   0.69335	   0.06913	   0.69679	  -5.69381
76674.67360	   5.00000	 185.05922	   0.70430	   0.07302	   0.70808	  -5.91886
76674.90960	   5.00000	 146.35823	   0.71514	   0.07695	   0.71927	  -6.14146
76675.14660	   5.00000	 115.77804	   0.72817	   0.08063	   0.73262	  -6.31854
76675.38060	   5.00000	  91.67210	   0.74298	   0.08325	   0.74762	  -6.39343
76675.62560	   5.00000	  72.51701	   0.75927	   0.08477	   0.76399	  -6.37085
76675.85460	   5.00000	  57.36816	   0.77687	   0.08498	   0.78151	  -6.24297
76676.09160	   5.00000	  45.36290	   0.79271	   0.08254	   0.79700	  -5.94435
76676.32360	   5.00000	  35.93134	   0.80499	   0.07723	   0.80869	  -5.48045
76676.57460	   5.00000	  28.40909	   0.81970	   0.07100	   0.82277	  -4.95032
76676.78860	   5.00000	  22.48202	   0.82964	   0.06277	   0.83201	  -4.32668
76677.05360	   5.00000	  17.79613	   0.84052	   0.05760	   0.84249	  -3.92022
76677.30560	   5.00000	  14.06813	   0.84774	   0.04798	   0.84910	  -3.23965
76677.52160	   5.00000	  11.14480	   0.85153	   0.04484	   0.85271	  -3.01428
76677.78960	   5.00000	   8.81772	   0.85719	   0.03640	   0.85796	  -2.43151
76677.96760	   5.00000	   6.97545	   0.86143	   0.03458	   0.86212	  -2.29901
76678.18560	   5.00000	   5.51730	   0.86194	   0.03271	   0.86256	  -2.17313
76678.45460	   5.00000	   4.36941	   0.86297	   0.02942	   0.86347	  -1.95238
76678.78960	   5.00000	   3.45686	   0.86633	   0.02525	   0.86670	  -1.66935
76679.20860	   5.00000	   2.73547	   0.87217	   0.02225	   0.87246	  -1.46118
76679.73360	   5.00000	   2.16054	   0.87891	   0.02442	   0.87925	  -1.59150
76680.39260	   5.00000	   1.70952	   0.88364	   0.03055	   0.88417	  -1.98005
76681.22160	   5.00000	   1.35352	   0.88232	   0.03766	   0.88313	  -2.44435
76682.26460	   5.00000	   1.07079	   0.87700	   0.04136	   0.87797	  -2.70036
76683.57860	   5.00000	   0.84734	   0.87164	   0.03894	   0.87251	  -2.55785
76685.23460	   5.00000	   0.67072	   0.87165	   0.03277	   0.87226	  -2.15313
76687.32260	   5.00000	   0.53067	   0.87897	   0.02317	   0.87928	  -1.51010
76689.95960	   5.00000	   0.41976	   0.89850	   0.01792	   0.89868	  -1.14257
76693.29060	   5.00000	   0.33183	   0.92772	   0.02652	   0.92809	  -1.63728
76697.49660	   5.00000	   0.26261	   0.95588	   0.05475	   0.95744	  -3.27822
76702.80460	   5.00000	   0.20791	   0.96749	   0.10106	   0.97276	  -5.96302
76709.50960	   5.00000	   0.16452	   0.94926	   0.15067	   0.96115	  -9.01875
76717.98560	   5.00000	   0.13007	   0.90267	   0.18260	   0.92095	 -11.43623
76728.67560	   5.00000	   0.10309	   0.84201	   0.17357	   0.85971	 -11.64802
76742.18960	   5.00000	   0.08153	   0.79855	   0.11570	   0.80688	  -8.24422
76759.28761	   5.00000	   0.06443	   0.80295	   0.03335	   0.80364	  -2.37818
76780.87361	   5.00000	   0.05102	   0.90346	  -0.07544	   0.90660	   4.77299
76808.11661	   5.00000	   0.04042	   1.10742	  -0.11763	   1.11365	   6.06324
76842.61261	   5.00000	   0.03192	   1.37390	  -0.01508	   1.37399	   0.62898
76886.15962	   5.00000	   0.02528	   1.59581	   0.28421	   1.62092	 -10.09824
76941.22463	   5.00000	   0.01999	   1.62402	   0.75217	   1.78975	 -24.85123
93031.50988	   6.00000	20004.45300	   0.53963	  -0.03046	   0.54049	   3.23091
93031.65288	   6.00000	15829.12600	   0.54316	  -0.01727	   0.54343	   1.82142
93031.79488	   6.00000	12516.70300	   0.54773	  -0.00363	   0.54774	   0.37921
93031.93688	   6.00000	9909.44240	   0.55322	   0.00568	   0.55325	  -0.58817
93032.10088	   6.00000	7835.48000	   0.56207	   0.01608	   0.56230	  -1.63888
93032.30188	   6.00000	6217.24610	   0.56654	   0.02242	   0.56698	  -2.26663
93032.53988	   6.00000	4905.29100	   0.57290	   0.02834	   0.57360	  -2.83176
93032.77888	   6.00000	3881.27370	   0.58044	   0.03291	   0.58137	  -3.24491
93033.01688	   6.00000	3070.98270	   0.58755	   0.03687	   0.58871	  -3.59060
93033.25488	   6.00000	2430.77780	   0.59501	   0.04043	   0.59639	  -3.88694
93033.49288	   6.00000	1923.15370	   0.60099	   0.04305	   0.60253	  -4.09685
93033.73088	   6.00000	1522.43580	   0.61012	   0.04487	   0.61176	  -4.20659
93033.96888	   6.00000	1203.84460	   0.61734	   0.04979	   0.61935	  -4.61123
93034.20788	   6.00000	 952.86591	   0.62512	   0.05293	   0.62736	  -4.83972
93034.44588	   6.00000	 754.27557	   0.63442	   0.05562	   0.63686	  -5.01035
93034.68288	   6.00000	 596.71857	   0.64230	   0.05895	   0.64500	  -5.24409
93034.92088	   6.00000	 471.96338	   0.65223	   0.06159	   0.65513	  -5.39439
93035.15988	   6.00000	 373.20856	   0.65887	   0.06366	   0.66194	  -5.51874
93035.39788	   6.00000	 295.47278	   0.66860	   0.06615	   0.67186	  -5.64997
93035.63688	   6.00000	 233.87738	   0.67991	   0.07095	   0.68360	  -5.95778
93035.87488	   6.00000	 185.05922	   0.68980	   0.07225	   0.69358	  -5.97951
93036.11088	   6.00000	 146.35823	   0.70172	   0.07839	   0.70608	  -6.37443
93036.34788	   6.00000	 115.77804	   0.71442	   0.08090	   0.71898	  -6.46085
93036.58188	   6.00000	  91.67210	   0.72929	   0.08466	   0.73419	  -6.62143
93036.82688	   6.00000	  72.51701	   0.74484	   0.08630	   0.74982	  -6.60874
93037.05588	   6.00000	  57.36816	   0.76164	   0.08554	   0.76643	  -6.40789
93037.29288	   6.00000	  45.36290	   0.77792	   0.08216	   0.78225	  -6.02886
93037.52488	   6.00000	  35.93134	   0.79384	   0.07882	   0.79774	  -5.67040
93037.77588	   6.00000	  28.40909	   0.80631	   0.07162	   0.80949	  -5.07624
93037.98988	   6.00000	  22.48202	   0.81717	   0.06452	   0.81971	  -4.51470
93038.25488	   6.00000	  17.79613	   0.82737	   0.05835	   0.82943	  -4.03383
93038.50688	   6.00000	  14.06813	   0.83604	   0.04877	   0.83747	  -3.33844
93038.72288	   6.00000	  11.14480	   0.83826	   0.04493	   0.83946	  -3.06829
93038.99088	   6.00000	   8.81772	   0.84456	   0.03764	   0.84540	  -2.55151
93039.16888	   6.00000	   6.97545	   0.84884	   0.03320	   0.84949	  -2.23956
93039.38688	   6.00000	   5.51730	   0.85108	   0.03306	   0.85172	  -2.22433
93039.65588	   6.00000	   4.36941	   0.85002	   0.02863	   0.85050	  -1.92939
93039.99088	   6.00000	   3.45686	   0.85422	   0.02460	   0.85458	  -1.64968
93040.40988	   6.00000	   2.73547	   0.85963	   0.02286	   0.85993	  -1.52318
93040.93488	   6.00000	   2.16054	   0.86679	   0.02549	   0.86717	  -1.68424
93041.59388	   6.00000	   1.70952	   0.86994	   0.03160	   0.87051	  -2.08021
93042.42288	   6.00000	   1.35352	   0.86857	   0.03795	   0.86940	  -2.50179
93043.46588	   6.00000	   1.07079	   0.86270	   0.04017	   0.86364	  -2.66579
93044.77988	   6.00000	   0.84734	   0.85798	   0.03673	   0.85877	  -2.45118
93046.43488	   6.00000	   0.67072	   0.85968	   0.03031	   0.86021	  -2.01909
93048.52388	   6.00000	   0.53067	   0.86922	   0.02209	   0.86950	  -1.45555
93051.16088	   6.00000	   0.41976	   0.89056	   0.01823	   0.89074	  -1.17280
93054.49188	   6.00000	   0.33183	   0.91942	   0.03085	   0.91994	  -1.92149
93058.69788	   6.00000	   0.26261	   0.94358	   0.06291	   0.94568	  -3.81460
93064.00588	   6.00000	   0.20791	   0.94833	   0.10922	   0.95460	  -6.57001
93070.71088	   6.00000	   0.16452	   0.92405	   0.15426	   0.93684	  -9.47771
93079.18688	   6.00000	   0.13007	   0.87482	   0.17615	   0.89238	 -11.38463
93089.87689	   6.00000	   0.10309	   0.81931	   0.15599	   0.83403	 -10.77984
93103.39089	   6.00000	   0.08153	   0.78921	   0.09010	   0.79434	  -6.51304
93120.48889	   6.00000	   0.06443	   0.81293	   0.00601	   0.81295	  -0.42348
93142.07589	   6.00000	   0.05102	   0.93291	  -0.08480	   0.93676	   5.19371
93169.31789	   6.00000	   0.04042	   1.14569	  -0.09668	   1.14976	   4.82339
93203.81390	   6.00000	   0.03192	   1.39423	   0.04662	   1.39500	  -1.91528
93247.36090	   6.00000	   0.02528	   1.57015	   0.37573	   1.61448	 -13.45740
93302.42691	   6.00000	   0.01999	   1.52296	   0.83709	   1.73785	 -28.79532
109365.17417	   7.00000	20004.45300	   0.54437	  -0.03059	   0.54523	   3.21671
109365.31717	   7.00000	15829.12600	   0.54752	  -0.01645	   0.54777	   1.72075
109365.45917	   7.00000	12516.70300	   0.55372	  -0.00278	   0.55373	   0.28722
109365.60117	   7.00000	9909.44240	   0.56127	   0.00670	   0.56131	  -0.68372
109365.76517	   7.00000	7835.48000	   0.56715	   0.01542	   0.56736	  -1.55715
109365.96617	   7.00000	6217.24610	   0.57341	   0.02198	   0.57384	  -2.19494
109366.20417	   7.00000	4905.29100	   0.57997	   0.02726	   0.58061	  -2.69075
109366.44217	   7.00000	3881.27370	   0.58643	   0.03393	   0.58741	  -3.31103
109366.68117	   7.00000	3070.98270	   0.59172	   0.03771	   0.59293	  -3.64668
109366.91917	   7.00000	2430.77780	   0.59903	   0.04168	   0.60047	  -3.97996
109367.15717	   7.00000	1923.15370	   0.60760	   0.04555	   0.60930	  -4.28691
109367.39517	   7.00000	1522.43580	   0.61414	   0.04915	   0.61611	  -4.57592
109367.63317	   7.00000	1203.84460	   0.62389	   0.05114	   0.62599	  -4.68574
109367.87217	   7.00000	 952.86591	   0.62988	   0.05376	   0.63217	  -4.87824
109368.11017	   7.00000	 754.27557	   0.63903	   0.05507	   0.64139	  -4.92529
109368.34717	   7.00000	 596.71857	   0.64885	   0.05802	   0.65144	  -5.10934
109368.58517	   7.00000	 471.96338	   0.65713	   0.06065	   0.65992	  -5.27356
109368.82417	   7.00000	 373.20856	   0.66588	   0.06329	   0.66888	  -5.42947
109369.06217	   7.00000	 295.47278	   0.67467	   0.06618	   0.67791	  -5.60274
109369.30117	   7.00000	 233.87738	   0.68389	   0.07163	   0.68764	  -5.97914
109369.53917	   7.00000	 185.05922	   0.69632	   0.07319	   0.70015	  -6.00018
109369.77517	   7.00000	 146.35823	   0.70700	   0.07713	   0.71119	  -6.22613
109370.01117	   7.00000	 115.77804	   0.72034	   0.08018	   0.72479	  -6.35098
109370.24617	   7.00000	  91.67210	   0.73482	   0.08396	   0.73960	  -6.51796
109370.49117	   7.00000	  72.51701	   0.75021	   0.08648	   0.75518	  -6.57548
109370.72017	   7.00000	  57.36816	   0.76844	   0.08522	   0.77315	  -6.32799
109370.95717	   7.00000	  45.36290	   0.78445	   0.08269	   0.78880	  -6.01723
109371.18917	   7.00000	  35.93134	   0.79887	   0.07917	   0.80278	  -5.65941
109371.44017	   7.00000	  28.40909	   0.81380	   0.07146	   0.81693	  -5.01860
109371.65417	   7.00000	  22.48202	   0.82417	   0.06594	   0.82681	  -4.57425
109371.91917	   7.00000	  17.79613	   0.83318	   0.05879	   0.83526	  -4.03623
109372.17117	   7.00000	  14.06813	   0.84131	   0.04865	   0.84272	  -3.30940
109372.38717	   7.00000	  11.14480	   0.84552	   0.04516	   0.84673	  -3.05716
109372.65517	   7.00000	   8.81772	   0.85074	   0.03780	   0.85158	  -2.54396
109372.83317	   7.00000	   6.97545	   0.85523	   0.03359	   0.85589	  -2.24949
109373.05117	   7.00000	   5.51730	   0.85740	   0.03435	   0.85809	  -2.29444
109373.32017	   7.00000	   4.36941	   0.85726	   0.03078	   0.85782	  -2.05645
109373.65517	   7.00000	   3.45686	   0.85951	   0.02679	   0.85993	  -1.78549
109374.07417	   7.00000	   2.73547	   0.86589	   0.02246	   0.86618	  -1.48575
109374.59917	   7.00000	   2.16054	   0.87312	   0.02336	   0.87343	  -1.53270
109375.25817	   7.00000	   1.70952	   0.87726	   0.03008	   0.87778	  -1.96356
109376.08717	   7.00000	   1.35352	   0.87664	   0.03742	   0.87744	  -2.44399
109377.13017	   7.00000	   1.07079	   0.87189	   0.04184	   0.87289	  -2.74753
109378.44417	   7.00000	   0.84734	   0.86607	   0.04014	   0.86700	  -2.65339
109380.09917	   7.00000	   0.67072	   0.86507	   0.03451	   0.86576	  -2.28471
109382.18817	   7.00000	   0.53067	   0.87219	   0.02472	   0.87254	  -1.62345
109384.82517	   7.00000	   0.41976	   0.89082	   0.01802	   0.89100	  -1.15916
109388.15617	   7.00000	   0.33183	   0.91968	   0.02498	   0.92002	  -1.55607
109392.36217	   7.00000	   0.26261	   0.94895	   0.05172	   0.95036	  -3.11959
109397.67017	   7.00000	   0.20791	   0.96245	   0.09729	   0.96736	  -5.77217
109404.37517	   7.00000	   0.16452	   0.94738	   0.14930	   0.95908	  -8.95546
109412.85117	   7.00000	   0.13007	   0.90233	   0.18395	   0.92089	 -11.52231
109423.54118	   7.00000	   0.10309	   0.84003	   0.17900	   0.85889	 -12.02923
109437.05518	   7.00000	   0.08153	   0.79281	   0.12432	   0.80250	  -8.91209
109454.15318	   7.00000	   0.06443	   0.79248	   0.04318	   0.79365	  -3.11856
109475.73918	   7.00000	   0.05102	   0.88279	  -0.06795	   0.88540	   4.40169
109502.98218	   7.00000	   0.04042	   1.08375	  -0.12343	   1.09075	   6.49765
109537.47819	   7.00000	   0.03192	   1.35246	  -0.03423	   1.35289	   1.44975
109581.02519	   7.00000	   0.02528	   1.59284	   0.25631	   1.61333	  -9.14148
109636.09020	   7.00000	   0.01999	   1.64211	   0.72300	   1.79423	 -23.76341
125688.61626	   8.00000	20004.45300	   0.53916	  -0.02965	   0.53997	   3.14787
125688.75926	   8.00000	15829.12600	   0.54495	  -0.01607	   0.54519	   1.68889
125688.90126	   8.00000	12516.70300	   0.55013	  -0.00283	   0.55014	   0.29485
125689.04326	   8.00000	9909.44240	   0.55441	   0.00604	   0.55444	  -0.62457
125689.20726	   8.00000	7835.48000	   0.56193	   0.01401	   0.56210	  -1.42861
125689.40826	   8.00000	6217.24610	   0.56679	   0.02221	   0.56722	  -2.24363
125689.64626	   8.00000	4905.29100	   0.57362	   0.02847	   0.57433	  -2.84139
125689.88526	   8.00000	3881.27370	   0.57914	   0.03279	   0.58006	  -3.24046
125690.12326	   8.00000	3070.98270	   0.58889	   0.03685	   0.59004	  -3.58107
125690.36126	   8.00000	2430.77780	   0.59353	   0.04100	   0.59494	  -3.95156
125690.59926	   8.00000	1923.15370	   0.60276	   0.04450	   0.60440	  -4.22195
125690.83726	   8.00000	1522.43580	   0.60894	   0.04807	   0.61084	  -4.51333
125691.07526	   8.00000	1203.84460	   0.61719	   0.04959	   0.61918	  -4.59408
125691.31426	   8.00000	 952.86591	   0.62528	   0.05318	   0.62753	  -4.86136
125691.55226	   8.00000	 754.27557	   0.63401	   0.05652	   0.63653	  -5.09467
125691.78926	   8.00000	 596.71857	   0.64319	   0.05842	   0.64584	  -5.18966
125692.02726	   8.00000	 471.96338	   0.65118	   0.06032	   0.65397	  -5.29247
125692.26626	   8.00000	 373.20856	   0.66102	   0.06343	   0.66406	  -5.48132
125692.50426	   8.00000	 295.47278	   0.66932	   0.06762	   0.67273	  -5.76871
125692.74326	   8.00000	 233.87738	   0.67903	   0.07183	   0.68282	  -6.03871
125692.98126	   8.00000	 185.05922	   0.69107	   0.07278	   0.69489	  -6.01205
125693.21726	   8.00000	 146.35823	   0.70356	   0.07726	   0.70779	  -6.26654
125693.45326	   8.00000	 115.77804	   0.71550	   0.08011	   0.71997	  -6.38835
125693.68826	   8.00000	  91.67210	   0.72898	   0.08546	   0.73397	  -6.68681
125693.93326	   8.00000	  72.51701	   0.74441	   0.08596	   0.74935	  -6.58670
125694.16226	   8.00000	  57.36816	   0.76155	   0.08719	   0.76653	  -6.53142
125694.39926	   8.00000	  45.36290	   0.77868	   0.08297	   0.78309	  -6.08219
125694.63126	   8.00000	  35.93134	   0.79482	   0.07867	   0.79871	  -5.65257
125694.88226	   8.00000	  28.40909	   0.80753	   0.07206	   0.81074	  -5.09957
125695.09626	   8.00000	  22.48202	   0.82131	   0.06357	   0.82377	  -4.42555
125695.36126	   8.00000	  17.79613	   0.82868	   0.05794	   0.83070	  -3.99927
125695.61326	   8.00000	  14.06813	   0.83663	   0.04985	   0.83811	  -3.40999
125695.82926	   8.00000	  11.14480	   0.84152	   0.04400	   0.84267	  -2.99296
125696.09726	   8.00000	   8.81772	   0.84736	   0.03790	   0.84821	  -2.56064
125696.27526	   8.00000	   6.97545	   0.85000	   0.03820	   0.85085	  -2.57303
125696.49326	   8.00000	   5.51730	   0.85072	   0.03085	   0.85127	  -2.07714
125696.76226	   8.00000	   4.36941	   0.85642	   0.02719	   0.85685	  -1.81862
125697.09726	   8.00000	   3.45686	   0.86124	   0.02487	   0.86159	  -1.65415
125697.51626	   8.00000	   2.73547	   0.86539	   0.02863	   0.86586	  -1.89471
125698.04126	   8.00000	   2.16054	   0.86564	   0.03337	   0.86629	  -2.20791
125698.70026	   8.00000	   1.70952	   0.86185	   0.03416	   0.86253	  -2.26985
125699.52926	   8.00000	   1.35352	   0.85987	   0.03024	   0.86040	  -2.01395
125700.57226	   8.00000	   1.07079	   0.86267	   0.02470	   0.86302	  -1.63981
125701.88626	   8.00000	   0.84734	   0.87093	   0.02003	   0.87116	  -1.31755
125703.54126	   8.00000	   0.67072	   0.88515	   0.02050	   0.88538	  -1.32650
125705.63026	   8.00000	   0.53067	   0.90286	   0.03075	   0.90338	  -1.95044
125708.26726	   8.00000	   0.41976	   0.91533	   0.05358	   0.91690	  -3.35035
125711.59826	   8.00000	   0.33183	   0.91429	   0.08365	   0.91811	  -5.22734
125715.80426	   8.00000	   0.26261	   0.89587	   0.10850	   0.90242	  -6.90554
125721.11226	   8.00000	   0.20791	   0.86695	   0.11400	   0.87441	  -7.49127
125727.81727	   8.00000	   0.16452	   0.84028	   0.09389	   0.84550	  -6.37531
125736.29327	   8.00000	   0.13007	   0.83713	   0.04980	   0.83861	  -3.40422
125746.98327	   8.00000	   0.10309	   0.87602	  -0.00112	   0.87602	   0.07352
125760.49727	   8.00000	   0.08153	   0.96619	  -0.02974	   0.96665	   1.76278
125777.59527	   8.00000	   0.06443	   1.08647	  -0.00488	   1.08648	   0.25722
125799.18127	   8.00000	   0.05102	   1.22204	   0.12174	   1.22809	  -5.68915
125826.42428	   8.00000	   0.04042	   1.27742	   0.34207	   1.32243	 -14.99097
125860.92028	   8.00000	   0.03192	   1.18080	   0.59282	   1.32125	 -26.65876
125904.46728	   8.00000	   0.02528	   0.91747	   0.76490	   1.19449	 -39.81831
125959.53229	   8.00000	   0.01999	   0.53748	   0.72246	   0.90046	 -53.35195
142000.65844	   9.00000	20004.45300	   0.51565	  -0.03087	   0.51658	   3.42578
142000.80144	   9.00000	15829.12600	   0.51993	  -0.01655	   0.52020	   1.82345
142000.94344	   9.00000	12516.70300	   0.52518	  -0.00301	   0.52519	   0.32801
142001.08544	   9.00000	9909.44240	   0.53263	   0.00625	   0.53266	  -0.67247
142001.24944	   9.00000	7835.48000	   0.53801	   0.01320	   0.53817	  -1.40587
142001.45044	   9.00000	6217.24610	   0.54358	   0.02161	   0.54401	  -2.27697
142001.68844	   9.00000	4905.29100	   0.55046	   0.02721	   0.55113	  -2.82964
142001.92744	   9.00000	3881.27370	   0.55673	   0.03275	   0.55769	  -3.36644
142002.16544	   9.00000	3070.98270	   0.56461	   0.03575	   0.56574	  -3.62345
142002.40344	   9.00000	2430.77780	   0.57067	   0.04079	   0.57212	  -4.08884
142002.64144	   9.00000	1923.15370	   0.57773	   0.04393	   0.57940	  -4.34800
142002.87944	   9.00000	1522.43580	   0.58618	   0.04773	   0.58812	  -4.65551
142003.11744	   9.00000	1203.84460	   0.59560	   0.05066	   0.59775	  -4.86195
142003.35644	   9.00000	 952.86591	   0.60290	   0.05268	   0.60519	  -4.99371
142003.59444	   9.00000	 754.27557	   0.61041	   0.05697	   0.61306	  -5.33206
142003.83144	   9.00000	 596.71857	   0.61903	   0.05917	   0.62185	  -5.45990
142004.06944	   9.00000	 471.96338	   0.62887	   0.06118	   0.63183	  -5.55619
142004.30844	   9.00000	 373.20856	   0.63732	   0.06318	   0.64044	  -5.66180
142004.54544	   9.00000	 295.47278	   0.64456	   0.06695	   0.64803	  -5.93032
142004.78544	   9.00000	 233.87738	   0.65545	   0.06996	   0.65917	  -6.09267
142005.02344	   9.00000	 185.05922	   0.66706	   0.07282	   0.67103	  -6.22972
142005.25944	   9.00000	 146.35823	   0.67867	   0.07732	   0.68306	  -6.49968
142005.49544	   9.00000	 115.77804	   0.69209	   0.08134	   0.69686	  -6.70347
142005.73044	   9.00000	  91.67210	   0.70515	   0.08256	   0.70997	  -6.67754
142005.97544	   9.00000	  72.51701	   0.72232	   0.08584	   0.72740	  -6.77728
142006.20444	   9.00000	  57.36816	   0.73922	   0.08408	   0.74398	  -6.48889
142006.44144	   9.00000	  45.36290	   0.75565	   0.08413	   0.76032	  -6.35262
142006.67344	   9.00000	  35.93134	   0.77011	   0.07991	   0.77424	  -5.92406
142006.92344	   9.00000	  28.40909	   0.78330	   0.07213	   0.78661	  -5.26093
